Repository: Luwen-Zhang/SNEnsemble

# Machine Learning Benchmark Platform for Fatigue Life Prediction

It will be published as a public repository after acceptance.

## Usage

Bash scripts (e.g. `run.sh` and `run_thiswork.sh`) gives several examples to use the scripts (e.g. `main.py` and `main_thiswork.py`). It contains command lines to reproduce results in our paper.

## Our environment

We run our experiments on a personal computer with Ubuntu 18.04, Intel Core i9-11900K, Nvidia RTX 3090. Results might differ on different devices/environments. We have verified main conclusions on Siyuan-1 cluster supported by the Center for High Performance Computing at Shanghai Jiao Tong University (with Nvidia A100 GPU). The environment and configurations for each trial can be seen in `log.txt`.

# Copyright Notification

## Composites

We reformat and merge fatigue testing records from SNL/MSU/DOE, OptiMat, UPWIND, and FACT databases into a single database with careful considerations, including filtering invalid entries, rename variables, fix improper calculations in the records, to obtain clean and consistent data to fit machine 
learning usages. We leave the original format ("2019_SNL_MSU_DOE_Composite-Materials-Database_Wind_29pt0.xlsx" and "Optidat UPWIND 28_3_2017.xls") in the folder. Any derived database should be directly based on the original files instead of our merged database. We are not responsible for the accuracy of the testing records.

We acknowledge Montana State University, Knowledge Centre Wind turbine Materials and Construction, and Mr. Sibrand Raijmaekers (LM Wind Power) for the databases.

Following are copyright contents from the original databases.

### SNL/MSU/DOE database

```
SNL/MSU/DOE COMPOSITE MATERIAL FATIGUE DATABASE
Mechanical Properties of Composite Materials for Wind Turbine Blades
Version 29.0; May 13, 2019
Montana State University - Bozeman

This database was prepared as a part of  work sponsored by an agency of the U.S. Government.
Neither the U.S. Government, nor any agency thereof, nor any of  their employees, nor any of their contractors,
subcontractors, or their employees, makes any warranty, expressed or implied, or assumes any legal liability or
responsibility for the accuracy, completeness, or usefulness of this program, or represents that opinion expressed
herein do not necessarily state or reflect those of the U.S. Government, any agency thereof or any of their 
contractors or subcontractors. The material presented in this publication should not be used or relied upon for 
any specific application without competent examination and verification of its accuracy, suitability, and 
applicability by qualified professionals. Reference herein to any specific commercial product or process 
by trade name, trademark, manufacturer, or otherwise, does not necessarily constitute or imply its endorsement 
or recommendation. This 29.0 version of the database supersedes all previous versions.
This database is maintained by Daniel Samborsky (DanielS@montana.edu, 406-994-7186) at Montana State University
Updates, reports and conference papers can be downloaded from www.montana.edu/composites or windpower.sandia.gov/materials-reliability
```

### Optidat UPWIND database

```
Copyright notice:

This database is Copyright (C) 2007 by the Knowledge Centre Wind turbine Materials and Constructions (KC-WMC).

Permission is granted to use this work in the following ways:

      1) You may make private copies for your own personal use.
      2) You may create derivative works for your own personal use.
      3) You may publish short excerpts from the database, provided that a reference is included to: "Nijssen, R.P.L., ‘OptiDAT – fatigue of wind turbine materials database’, regular updates via www.kc-wmc.nl"
      4) You may distribute this work or make it available for copying by
         others only if ALL of the following three conditions are met:
         a) The information content of the database is unchanged.
            (You may not add, delete, or modify records.  You may, however, reformat and/or reorder the data.)
         b) The distribution is not made for monetary or material gain.
         c) A copy of this notice is included with every distributed copy of the database.

File: data/04212023/composite_database_04212023_1_mat_5.csv
Data source,Material_Code,Sequence,Resin Type,Waveform,Control,Fiber Volume Fraction,Fiber Weight Fraction,Percentage of Fiber in 0-deg Direction,Percentage of Fiber in 45-deg Direction,Percentage of Fiber in 90-deg Direction,Percentage of Fiber in Other Direction,Thickness,Tab Thickness,Width,Maximum Width,Minimum Width,Length,Gauge Length,Load Length,Area,Maximum Stress,Minimum Stress,Maximum Strain,Minimum Strain,R-value,Frequency,Static Maximum Tensile Stress,Static Maximum Compressive Stress,Static Elastic Modulus,Static Compressive Modulus,Static Maximum Tensile Strain,Static Maximum Compressive Strain,Cycles to Failure,log10(Cycles to Failure)
SNL/MSU/DOE,Triax-AA-UP2[(±45/0)3/(0/±45)2],45/-45/0/45/-45/0/45/-45/0/0/45/-45/0/45/-45,PE,UNK,UNK,31,,48,52,0,0,4.36999988555908,,25,,,,,,,241,24.1000003814697,1.52999997138977,0.152999997138977,0.100000001490116,5,509.764038085938,-312.881713867188,21.7569446563721,18.9916667938232,2.41616439819336,-1.54999995231628,1741,3.24079871177673
SNL/MSU/DOE,Triax-AA-UP2[(±45/0)3/(0/±45)2],45/-45/0/45/-45/0/45/-45/0/0/45/-45/0/45/-45,PE,UNK,UNK,31,,48,52,0,0,4.36999988555908,,25,,,,,,,241,24.1000003814697,1.61000001430511,0.160999998450279,0.100000001490116,5,509.764038085938,-312.881713867188,21.7569446563721,18.9916667938232,2.41616439819336,-1.54999995231628,1459,3.16405534744263
SNL/MSU/DOE,Triax-AA-UP2[(±45/0)3/(0/±45)2],45/-45/0/45/-45/0/45/-45/0/0/45/-45/0/45/-45,PE,UNK,UNK,31,,48,52,0,0,4.36999988555908,,25,,,,,,,172,17.2000007629395,1.08000004291534,0.108000002801418,0.100000001490116,10,509.764038085938,-312.881713867188,21.7569446563721,18.9916667938232,2.41616439819336,-1.54999995231628,11293,4.05280923843384
SNL/MSU/DOE,Triax-AA-UP2[(±45/0)3/(0/±45)2],45/-45/0/45/-45/0/45/-45/0/0/45/-45/0/45/-45,PE,UNK,UNK,31,,48,52,0,0,4.36999988555908,,25,,,,,,,172,17.2000007629395,1.12000000476837,0.112000003457069,0.100000001490116,10,509.764038085938,-312.881713867188,21.7569446563721,18.9916667938232,2.41616439819336,-1.54999995231628,14316,4.15582180023193
SNL/MSU/DOE,Triax-AA-UP2[(±45/0)3/(0/±45)2],45/-45/0/45/-45/0/45/-45/0/0/45/-45/0/45/-45,PE,UNK,UNK,31,,48,52,0,0,4.36999988555908,,25,,,,,,,103,10.3000001907349,0.629999995231628,0.063000001013279,0.100000001490116,20,509.764038085938,-312.881713867188,21.7569446563721,18.9916667938232,2.41616439819336,-1.54999995231628,366798,5.5644268989563
SNL/MSU/DOE,Triax-AA-UP2[(±45/0)3/(0/±45)2],45/-45/0/45/-45/0/45/-45/0/0/45/-45/0/45/-45,PE,UNK,UNK,31,,48,52,0,0,4.36999988555908,,25,,,,,,,138,13.8000001907349,0.819999992847443,0.0820000022649765,0.100000001490116,15,509.764038085938,-312.881713867188,21.7569446563721,18.9916667938232,2.41616439819336,-1.54999995231628,81207,4.90959358215332
SNL/MSU/DOE,Triax-AA-UP2[(±45/0)3/(0/±45)2],45/-45/0/45/-45/0/45/-45/0/0/45/-45/0/45/-45,PE,UNK,UNK,31,,48,52,0,0,4.36999988555908,,25,,,,,,,241,24.1000003814697,1.64999997615814,0.165000006556511,0.100000001490116,15,509.764038085938,-312.881713867188,21.7569446563721,18.9916667938232,2.41616439819336,-1.54999995231628,1051,3.02160263061523
SNL/MSU/DOE,Triax-AA-UP2[(±45/0)3/(0/±45)2],45/-45/0/45/-45/0/45/-45/0/0/45/-45/0/45/-45,PE,UNK,UNK,31,,48,52,0,0,4.36999988555908,,25,,,,,,,103,10.3000001907349,0.639999985694885,0.0640000030398369,0.100000001490116,20,509.764038085938,-312.881713867188,21.7569446563721,18.9916667938232,2.41616439819336,-1.54999995231628,352093,5.54665756225586
SNL/MSU/DOE,Triax-AA-UP2[(±45/0)3/(0/±45)2],45/-45/0/45/-45/0/45/-45/0/0/45/-45/0/45/-45,PE,UNK,UNK,31,,48,52,0,0,4.36999988555908,,25,,,,,,,138,13.8000001907349,0.899999976158142,0.0900000035762787,0.100000001490116,20,509.764038085938,-312.881713867188,21.7569446563721,18.9916667938232,2.41616439819336,-1.54999995231628,55485,4.74417543411255
SNL/MSU/DOE,Triax-AA-UP2[(±45/0)3/(0/±45)2],45/-45/0/45/-45/0/45/-45/0/0/45/-45/0/45/-45,PE,UNK,UNK,31,,48,52,0,0,4.36999988555908,,25,,,,,,,138,13.8000001907349,0.860000014305115,0.0860000029206276,0.100000001490116,15,509.764038085938,-312.881713867188,21.7569446563721,18.9916667938232,2.41616439819336,-1.54999995231628,65926,4.81905651092529
SNL/MSU/DOE,Triax-AA-UP2[(±45/0)3/(0/±45)2],45/-45/0/45/-45/0/45/-45/0/0/45/-45/0/45/-45,PE,UNK,UNK,31,,48,52,0,0,4.36999988555908,,25,,,,,,,-24.1000003814697,-241,-0.136000007390976,-1.36000001430511,10,5,509.764038085938,-312.881713867188,21.7569446563721,18.9916667938232,2.41616439819336,-1.54999995231628,8700,3.93951916694641
SNL/MSU/DOE,Triax-AA-UP2[(±45/0)3/(0/±45)2],45/-45/0/45/-45/0/45/-45/0/0/45/-45/0/45/-45,PE,UNK,UNK,31,,48,52,0,0,4.36999988555908,,25,,,,,,,-24.1000003814697,-241,-0.123999997973442,-1.24000000953674,10,5,509.764038085938,-312.881713867188,21.7569446563721,18.9916667938232,2.41616439819336,-1.54999995231628,9419,3.9740047454834
SNL/MSU/DOE,Triax-AA-UP2[(±45/0)3/(0/±45)2],45/-45/0/45/-45/0/45/-45/0/0/45/-45/0/45/-45,PE,UNK,UNK,31,,48,52,0,0,4.36999988555908,,25,,,,,,,-20.7000007629395,-207,-0.130999997258186,-1.30999994277954,10,10,509.764038085938,-312.881713867188,21.7569446563721,18.9916667938232,2.41616439819336,-1.54999995231628,64783,4.81146097183228
SNL/MSU/DOE,Triax-AA-UP2[(±45/0)3/(0/±45)2],45/-45/0/45/-45/0/45/-45/0/0/45/-45/0/45/-45,PE,UNK,UNK,31,,48,52,0,0,4.36999988555908,,25,,,,,,,-20.7000007629395,-207,-0.136000007390976,-1.36000001430511,10,10,509.764038085938,-312.881713867188,21.7569446563721,18.9916667938232,2.41616439819336,-1.54999995231628,75000,4.87506103515625
SNL/MSU/DOE,Triax-AA-UP2[(±45/0)3/(0/±45)2],45/-45/0/45/-45/0/45/-45/0/0/45/-45/0/45/-45,PE,UNK,UNK,31,,48,52,0,0,4.36999988555908,,25,,,,,,,-17.2000007629395,-172,-0.090999998152256,-0.910000026226044,10,10,509.764038085938,-312.881713867188,21.7569446563721,18.9916667938232,2.41616439819336,-1.54999995231628,3477199,6.54122972488403
SNL/MSU/DOE,Triax-AA-UP2[(±45/0)3/(0/±45)2],45/-45/0/45/-45/0/45/-45/0/0/45/-45/0/45/-45,PE,UNK,UNK,31,,48,52,0,0,4.36999988555908,,25,,,,,,,-27.6000003814697,-276,-0.159999996423721,-1.60000002384186,10,3,509.764038085938,-312.881713867188,21.7569446563721,18.9916667938232,2.41616439819336,-1.54999995231628,547,2.73798727989197
SNL/MSU/DOE,Triax-AA-UP2[(±45/0)3/(0/±45)2],45/-45/0/45/-45/0/45/-45/0/0/45/-45/0/45/-45,PE,UNK,UNK,31,,48,52,0,0,4.36999988555908,,25,,,,,,,-27.6000003814697,-276,-0.160999998450279,-1.61000001430511,10,3,509.764038085938,-312.881713867188,21.7569446563721,18.9916667938232,2.41616439819336,-1.54999995231628,462,2.66464185714722
SNL/MSU/DOE,Triax-AA-UP2[(±45/0)3/(0/±45)2],45/-45/0/45/-45/0/45/-45/0/0/45/-45/0/45/-45,PE,UNK,UNK,31,,48,52,0,0,4.36999988555908,,25,,,,,,,-24.1000003814697,-241,-0.123999997973442,-1.24000000953674,10,5,509.764038085938,-312.881713867188,21.7569446563721,18.9916667938232,2.41616439819336,-1.54999995231628,5973,3.77619242668152
SNL/MSU/DOE,Triax-AA-UP2[(±45/0)3/(0/±45)2],45/-45/0/45/-45/0/45/-45/0/0/45/-45/0/45/-45,PE,UNK,UNK,31,,48,52,0,0,4.36999988555908,,25,,,,,,,-19,-190,-0.123000003397465,-1.23000001907349,10,10,509.764038085938,-312.881713867188,21.7569446563721,18.9916667938232,2.41616439819336,-1.54999995231628,167058,5.22286748886108
SNL/MSU/DOE,Triax-AA-UP2[(±45/0)3/(0/±45)2],45/-45/0/45/-45/0/45/-45/0/0/45/-45/0/45/-45,PE,UNK,UNK,31,,48,52,0,0,4.36999988555908,,25,,,,,,,-19,-190,-0.109999999403954,-1.11000001430511,10,5,509.764038085938,-312.881713867188,21.7569446563721,18.9916667938232,2.41616439819336,-1.54999995231628,151283,5.17979001998901
SNL/MSU/DOE,Triax-AA-UP2[(±45/0)3/(0/±45)2],45/-45/0/45/-45/0/45/-45/0/0/45/-45/0/45/-45,PE,UNK,UNK,31,,48,52,0,0,4.36999988555908,,50,,,,,,,103,10.3000001907349,0.400000005960465,0.0399999991059303,0.100000001490116,15,509.764038085938,-312.881713867188,21.7569446563721,18.9916667938232,2.41616439819336,-1.54999995231628,97692,4.98985910415649
SNL/MSU/DOE,Triax-AA-UP2[(±45/0)3/(0/±45)2],45/-45/0/45/-45/0/45/-45/0/0/45/-45/0/45/-45,PE,UNK,UNK,31,,48,52,0,0,4.36999988555908,,50,,,,,,,241,24.1000003814697,1.17999994754791,0.118000000715256,0.100000001490116,2,509.764038085938,-312.881713867188,21.7569446563721,18.9916667938232,2.41616439819336,-1.54999995231628,328,2.51587390899658
SNL/MSU/DOE,Triax-AA-UP2[(±45/0)3/(0/±45)2],45/-45/0/45/-45/0/45/-45/0/0/45/-45/0/45/-45,PE,UNK,UNK,31,,48,52,0,0,4.36999988555908,,50,,,,,,,241,24.1000003814697,1.11000001430511,0.111000001430511,0.100000001490116,2,509.764038085938,-312.881713867188,21.7569446563721,18.9916667938232,2.41616439819336,-1.54999995231628,270,2.43136382102966
SNL/MSU/DOE,Triax-AA-UP2[(±45/0)3/(0/±45)2],45/-45/0/45/-45/0/45/-45/0/0/45/-45/0/45/-45,PE,UNK,UNK,31,,48,52,0,0,4.36999988555908,,50,,,,,,,172,17.2000007629395,0.860000014305115,0.0860000029206276,0.100000001490116,5,509.764038085938,-312.881713867188,21.7569446563721,18.9916667938232,2.41616439819336,-1.54999995231628,5032,3.70174074172974
SNL/MSU/DOE,Triax-AA-UP2[(±45/0)3/(0/±45)2],45/-45/0/45/-45/0/45/-45/0/0/45/-45/0/45/-45,PE,UNK,UNK,31,,48,52,0,0,4.36999988555908,,50,,,,,,,172,17.2000007629395,0.75,0.0750000029802322,0.100000001490116,5,509.764038085938,-312.881713867188,21.7569446563721,18.9916667938232,2.41616439819336,-1.54999995231628,4620,3.66464185714722
SNL/MSU/DOE,Triax-AA-UP2[(±45/0)3/(0/±45)2],45/-45/0/45/-45/0/45/-45/0/0/45/-45/0/45/-45,PE,UNK,UNK,31,,48,52,0,0,4.36999988555908,,50,,,,,,,138,13.8000001907349,0.639999985694885,0.0640000030398369,0.100000001490116,5,509.764038085938,-312.881713867188,21.7569446563721,18.9916667938232,2.41616439819336,-1.54999995231628,19409,4.28800296783447
SNL/MSU/DOE,Triax-AA-UP2[(±45/0)3/(0/±45)2],45/-45/0/45/-45/0/45/-45/0/0/45/-45/0/45/-45,PE,UNK,UNK,31,,48,52,0,0,4.36999988555908,,50,,,,,,,138,13.8000001907349,0.660000026226044,0.0659999996423721,0.100000001490116,5,509.764038085938,-312.881713867188,21.7569446563721,18.9916667938232,2.41616439819336,-1.54999995231628,24375,4.38694477081299
SNL/MSU/DOE,Triax-AA-UP2[(±45/0)3/(0/±45)2],45/-45/0/45/-45/0/45/-45/0/0/45/-45/0/45/-45,PE,UNK,UNK,31,,48,52,0,0,4.36999988555908,,50,,,,,,,103,10.3000001907349,0.490000009536743,0.0489999987185001,0.100000001490116,15,509.764038085938,-312.881713867188,21.7569446563721,18.9916667938232,2.41616439819336,-1.54999995231628,168606,5.22687292098999
SNL/MSU/DOE,Triax-AA-UP2[(±45/0)3/(0/±45)2],45/-45/0/45/-45/0/45/-45/0/0/45/-45/0/45/-45,PE,UNK,UNK,31,,48,52,0,0,4.36999988555908,,50,,,,,,,103,10.3000001907349,0.479999989271164,0.0480000004172325,0.100000001490116,15,509.764038085938,-312.881713867188,21.7569446563721,18.9916667938232,2.41616439819336,-1.54999995231628,154275,5.18829536437988
SNL/MSU/DOE,Triax-AA-UP2[(±45/0)3/(0/±45)2],45/-45/0/45/-45/0/45/-45/0/0/45/-45/0/45/-45,PE,UNK,UNK,31,,48,52,0,0,4.36999988555908,,50,,,,,,,241,24.1000003814697,1.36000001430511,0.136000007390976,0.100000001490116,2,509.764038085938,-312.881713867188,21.7569446563721,18.9916667938232,2.41616439819336,-1.54999995231628,392,2.59328603744507
SNL/MSU/DOE,Triax-AA-UP2[(±45/0)3/(0/±45)2],45/-45/0/45/-45/0/45/-45/0/0/45/-45/0/45/-45,PE,UNK,UNK,31,,48,52,0,0,4.36999988555908,,50,,,,,,,172,17.2000007629395,0.910000026226044,0.090999998152256,0.100000001490116,5,509.764038085938,-312.881713867188,21.7569446563721,18.9916667938232,2.41616439819336,-1.54999995231628,2163,3.33505654335022
SNL/MSU/DOE,Triax-AA-UP2[(±45/0)3/(0/±45)2],45/-45/0/45/-45/0/45/-45/0/0/45/-45/0/45/-45,PE,UNK,UNK,31,,48,52,0,0,4.36999988555908,,50,,,,,,,103,10.3000001907349,0.409999996423721,0.0410000011324883,0.100000001490116,15,509.764038085938,-312.881713867188,21.7569446563721,18.9916667938232,2.41616439819336,-1.54999995231628,100806,5.00348615646362
SNL/MSU/DOE,Triax-AA-UP2[(±45/0)3/(0/±45)2],45/-45/0/45/-45/0/45/-45/0/0/45/-45/0/45/-45,PE,UNK,UNK,31,,48,52,0,0,4.36999988555908,,50,,,,,,,172,17.2000007629395,0.860000014305115,0.0860000029206276,0.100000001490116,2,509.764038085938,-312.881713867188,21.7569446563721,18.9916667938232,2.41616439819336,-1.54999995231628,2030,3.30749607086182
SNL/MSU/DOE,Triax-AA-UP2[(±45/0)3/(0/±45)2],45/-45/0/45/-45/0/45/-45/0/0/45/-45/0/45/-45,PE,UNK,UNK,31,,48,52,0,0,4.36999988555908,,50,,,,,,,241,24.1000003814697,1.13999998569489,0.114000000059605,0.100000001490116,2,509.764038085938,-312.881713867188,21.7569446563721,18.9916667938232,2.41616439819336,-1.54999995231628,280,2.44715809822083
SNL/MSU/DOE,Triax-AA-UP2[(±45/0)3/(0/±45)2],45/-45/0/45/-45/0/45/-45/0/0/45/-45/0/45/-45,PE,UNK,UNK,31,,48,52,0,0,4.36999988555908,,50,,,,,,,86,8.60000038146973,0.46000000834465,0.046000000089407,0.100000001490116,20,509.764038085938,-312.881713867188,21.7569446563721,18.9916667938232,2.41616439819336,-1.54999995231628,355500,5.5508394241333
SNL/MSU/DOE,Triax-AA-UP2[(±45/0)3/(0/±45)2],45/-45/0/45/-45/0/45/-45/0/0/45/-45/0/45/-45,PE,UNK,UNK,31,,48,52,0,0,4.36999988555908,,50,,,,,,,86,8.60000038146973,0.370000004768372,0.0370000004768372,0.100000001490116,20,509.764038085938,-312.881713867188,21.7569446563721,18.9916667938232,2.41616439819336,-1.54999995231628,395450,5.59709167480469
SNL/MSU/DOE,Triax-AA-UP2[(±45/0)3/(0/±45)2],45/-45/0/45/-45/0/45/-45/0/0/45/-45/0/45/-45,PE,UNK,UNK,31,,48,52,0,0,4.36999988555908,,50,,,,,,,-20.7000007629395,-207,-0.0979999974370003,-0.980000019073486,10,2,509.764038085938,-312.881713867188,21.7569446563721,18.9916667938232,2.41616439819336,-1.54999995231628,483,2.68394708633423
SNL/MSU/DOE,Triax-AA-UP2[(±45/0)3/(0/±45)2],45/-45/0/45/-45/0/45/-45/0/0/45/-45/0/45/-45,PE,UNK,UNK,31,,48,52,0,0,4.36999988555908,,50,,,,,,,-13.8000001907349,-138,-0.0520000010728836,-0.519999980926514,10,5,509.764038085938,-312.881713867188,21.7569446563721,18.9916667938232,2.41616439819336,-1.54999995231628,39859,4.60052633285523
SNL/MSU/DOE,Triax-AA-UP2[(±45/0)3/(0/±45)2],45/-45/0/45/-45/0/45/-45/0/0/45/-45/0/45/-45,PE,UNK,UNK,31,,48,52,0,0,4.36999988555908,,25,,,,,,,103,10.3000001907349,0.569999992847443,0.0570000000298023,0.100000001490116,20,509.764038085938,-312.881713867188,21.7569446563721,18.9916667938232,2.41616439819336,-1.54999995231628,289500,5.46164846420288
SNL/MSU/DOE,Triax-AA-UP2[(±45/0)3/(0/±45)2],45/-45/0/45/-45/0/45/-45/0/0/45/-45/0/45/-45,PE,UNK,UNK,31,,48,52,0,0,4.36999988555908,,25,,,,,,,103,10.3000001907349,0.620000004768372,0.061999998986721,0.100000001490116,25,509.764038085938,-312.881713867188,21.7569446563721,18.9916667938232,2.41616439819336,-1.54999995231628,252137,5.40163660049439
SNL/MSU/DOE,Triax-AA-UP2[(±45/0)3/(0/±45)2],45/-45/0/45/-45/0/45/-45/0/0/45/-45/0/45/-45,PE,UNK,UNK,31,,48,52,0,0,4.36999988555908,,50,,,,,,,86,8.60000038146973,0.439999997615814,0.0439999997615814,0.100000001490116,20,509.764038085938,-312.881713867188,21.7569446563721,18.9916667938232,2.41616439819336,-1.54999995231628,152641,5.18367099761963
SNL/MSU/DOE,Triax-AA-UP2[(±45/0)3/(0/±45)2],45/-45/0/45/-45/0/45/-45/0/0/45/-45/0/45/-45,PE,UNK,UNK,31,,48,52,0,0,4.36999988555908,,50,,,,,,,138,13.8000001907349,0.680000007152557,0.068000003695488,0.100000001490116,5,509.764038085938,-312.881713867188,21.7569446563721,18.9916667938232,2.41616439819336,-1.54999995231628,7527,3.87662196159363
SNL/MSU/DOE,Triax-AA-UP2[(±45/0)3/(0/±45)2],45/-45/0/45/-45/0/45/-45/0/0/45/-45/0/45/-45,PE,UNK,UNK,31,,48,52,0,0,4.36999988555908,,50,,,,,,,138,13.8000001907349,0.660000026226044,0.0659999996423721,0.100000001490116,5,509.764038085938,-312.881713867188,21.7569446563721,18.9916667938232,2.41616439819336,-1.54999995231628,7294,3.86296582221985
SNL/MSU/DOE,Triax-AA-UP2[(±45/0)3/(0/±45)2],45/-45/0/45/-45/0/45/-45/0/0/45/-45/0/45/-45,PE,UNK,UNK,31,,48,52,0,0,4.36999988555908,,50,,,,,,,-20.7000007629395,-207,-0.0700000002980232,-0.699999988079071,10,2,509.764038085938,-312.881713867188,21.7569446563721,18.9916667938232,2.41616439819336,-1.54999995231628,508,2.70586371421814
SNL/MSU/DOE,Triax-AA-UP2[(±45/0)3/(0/±45)2],45/-45/0/45/-45/0/45/-45/0/0/45/-45/0/45/-45,PE,UNK,UNK,31,,48,52,0,0,4.36999988555908,,50,,,,,,,-13.8000001907349,-138,-0.0450000017881393,-0.449999988079071,10,5,509.764038085938,-312.881713867188,21.7569446563721,18.9916667938232,2.41616439819336,-1.54999995231628,45064,4.65382957458496
SNL/MSU/DOE,Triax-AA-UP2[(±45/0)3/(0/±45)2],45/-45/0/45/-45/0/45/-45/0/0/45/-45/0/45/-45,PE,UNK,UNK,31,,48,52,0,0,4.36999988555908,,25,,,,,,,86,8.60000038146973,0.46000000834465,0.046000000089407,0.100000001490116,10,509.764038085938,-312.881713867188,21.7569446563721,18.9916667938232,2.41616439819336,-1.54999995231628,1097890,6.04055881500244
SNL/MSU/DOE,Triax-AA-UP2[(±45/0)3/(0/±45)2],45/-45/0/45/-45/0/45/-45/0/0/45/-45/0/45/-45,PE,UNK,UNK,31,,48,52,0,0,4.36999988555908,,25,,,,,,,86,8.60000038146973,0.540000021457672,0.0540000014007092,0.100000001490116,15,509.764038085938,-312.881713867188,21.7569446563721,18.9916667938232,2.41616439819336,-1.54999995231628,1110190,6.04539728164673
SNL/MSU/DOE,Triax-AA-UP2[(±45/0)3/(0/±45)2],45/-45/0/45/-45/0/45/-45/0/0/45/-45/0/45/-45,PE,UNK,UNK,31,,48,52,0,0,4.36999988555908,,25,,,,,,,-20.7000007629395,-207,-0.108000002801418,-1.08000004291534,10,10,509.764038085938,-312.881713867188,21.7569446563721,18.9916667938232,2.41616439819336,-1.54999995231628,59130,4.77180767059326
SNL/MSU/DOE,Triax-AA-UP2[(±45/0)3/(0/±45)2],45/-45/0/45/-45/0/45/-45/0/0/45/-45/0/45/-45,PE,UNK,UNK,31,,48,52,0,0,4.36999988555908,,50,,,,,,,-20.7000007629395,-207,-0.0689999982714653,-0.689999997615814,10,2,509.764038085938,-312.881713867188,21.7569446563721,18.9916667938232,2.41616439819336,-1.54999995231628,446,2.64933490753174
SNL/MSU/DOE,Triax-AA-UP2[(±45/0)3/(0/±45)2],45/-45/0/45/-45/0/45/-45/0/0/45/-45/0/45/-45,PE,UNK,UNK,31,,48,52,0,0,4.36999988555908,,50,,,,,,,-13.8000001907349,-138,-0.0480000004172325,-0.479999989271164,10,5,509.764038085938,-312.881713867188,21.7569446563721,18.9916667938232,2.41616439819336,-1.54999995231628,45833,4.66117811203003
SNL/MSU/DOE,Triax-AA-UP2[(±45/0)3/(0/±45)2],45/-45/0/45/-45/0/45/-45/0/0/45/-45/0/45/-45,PE,UNK,UNK,31,,48,52,0,0,4.36999988555908,,50,,,,,,,-17.2000007629395,-172,-0.0659999996423721,-0.660000026226044,10,5,509.764038085938,-312.881713867188,21.7569446563721,18.9916667938232,2.41616439819336,-1.54999995231628,8338,3.92106199264526
SNL/MSU/DOE,Triax-AA-UP2[(±45/0)3/(0/±45)2],45/-45/0/45/-45/0/45/-45/0/0/45/-45/0/45/-45,PE,UNK,UNK,31,,48,52,0,0,4.36999988555908,,50,,,,,,,-17.2000007629395,-172,-0.0640000030398369,-0.639999985694885,10,10,509.764038085938,-312.881713867188,21.7569446563721,18.9916667938232,2.41616439819336,-1.54999995231628,5439,3.73551917076111
SNL/MSU/DOE,Triax-AA-UP2[(±45/0)3/(0/±45)2],45/-45/0/45/-45/0/45/-45/0/0/45/-45/0/45/-45,PE,UNK,UNK,31,,48,52,0,0,4.36999988555908,,25,,,,,,,-19,-190,-0.104999996721745,-1.04999995231628,10,10,509.764038085938,-312.881713867188,21.7569446563721,18.9916667938232,2.41616439819336,-1.54999995231628,172910,5.23782014846802
SNL/MSU/DOE,Triax-AA-UP2[(±45/0)3/(0/±45)2],45/-45/0/45/-45/0/45/-45/0/0/45/-45/0/45/-45,PE,UNK,UNK,31,,48,52,0,0,4.36999988555908,,50,,,,,,,-12.1000003814697,-121,-0.046000000089407,-0.46000000834465,10,10,509.764038085938,-312.881713867188,21.7569446563721,18.9916667938232,2.41616439819336,-1.54999995231628,1400699,6.14634466171265
SNL/MSU/DOE,Triax-AA-UP2[(±45/0)3/(0/±45)2],45/-45/0/45/-45/0/45/-45/0/0/45/-45/0/45/-45,PE,UNK,UNK,31,,48,52,0,0,4.36999988555908,,25,,,,,,,86,8.60000038146973,0.46000000834465,0.046000000089407,0.100000001490116,20,509.764038085938,-312.881713867188,21.7569446563721,18.9916667938232,2.41616439819336,-1.54999995231628,1063690,6.02681493759155
SNL/MSU/DOE,Triax-AA-UP2[(±45/0)3/(0/±45)2],45/-45/0/45/-45/0/45/-45/0/0/45/-45/0/45/-45,PE,UNK,UNK,31,,48,52,0,0,4.36999988555908,,25,,,,,,,-19,-190,-0.111000001430511,-1.11000001430511,10,25,509.764038085938,-312.881713867188,21.7569446563721,18.9916667938232,2.41616439819336,-1.54999995231628,240000,5.380211353302
SNL/MSU/DOE,Triax-AA-UP2[(±45/0)3/(0/±45)2],45/-45/0/45/-45/0/45/-45/0/0/45/-45/0/45/-45,PE,UNK,UNK,31,,48,52,0,0,4.36999988555908,,50,,,,,,,-12.1000003814697,-121,-0.0480000004172325,-0.479999989271164,10,15,509.764038085938,-312.881713867188,21.7569446563721,18.9916667938232,2.41616439819336,-1.54999995231628,820290,5.91396760940552
SNL/MSU/DOE,Triax-AA-UP2[(±45/0)3/(0/±45)2],45/-45/0/45/-45/0/45/-45/0/0/45/-45/0/45/-45,PE,UNK,UNK,31,,48,52,0,0,4.36999988555908,,25,,,,,,,172,17.2000007629395,1.03999996185303,0.104000002145767,0.100000001490116,10,509.764038085938,-312.881713867188,21.7569446563721,18.9916667938232,2.41616439819336,-1.54999995231628,17149,4.23423862457275
SNL/MSU/DOE,Triax-AA-UP2[(±45/0)3/(0/±45)2],45/-45/0/45/-45/0/45/-45/0/0/45/-45/0/45/-45,PE,UNK,UNK,31,,48,52,0,0,4.36999988555908,,50,,,,,,,241,24.1000003814697,1.42999994754791,0.14300000667572,0.100000001490116,2,509.764038085938,-312.881713867188,21.7569446563721,18.9916667938232,2.41616439819336,-1.54999995231628,187,2.27184152603149
SNL/MSU/DOE,Triax-AA-UP2[(±45/0)3/(0/±45)2],45/-45/0/45/-45/0/45/-45/0/0/45/-45/0/45/-45,PE,UNK,UNK,31,,48,52,0,0,4.36999988555908,,50,,,,,,,103,10.3000001907349,0.620000004768372,0.061999998986721,0.100000001490116,15,509.764038085938,-312.881713867188,21.7569446563721,18.9916667938232,2.41616439819336,-1.54999995231628,61628,4.78977823257446
SNL/MSU/DOE,Triax-AA-UP2[(±45/0)3/(0/±45)2],45/-45/0/45/-45/0/45/-45/0/0/45/-45/0/45/-45,PE,UNK,UNK,31,,48,52,0,0,4.36999988555908,,50,,,,,,,172,17.2000007629395,0.72000002861023,0.0719999969005585,0.100000001490116,10,509.764038085938,-312.881713867188,21.7569446563721,18.9916667938232,2.41616439819336,-1.54999995231628,2757,3.44043684005737
SNL/MSU/DOE,Triax-AA-UP2[(±45/0)3/(0/±45)2],45/-45/0/45/-45/0/45/-45/0/0/45/-45/0/45/-45,PE,UNK,UNK,31,,48,52,0,0,4.36999988555908,,50,,,,,,,172,17.2000007629395,0.759999990463257,0.0759999975562096,0.100000001490116,5,509.764038085938,-312.881713867188,21.7569446563721,18.9916667938232,2.41616439819336,-1.54999995231628,2700,3.43136382102966
SNL/MSU/DOE,Triax-AA-UP2[(±45/0)3/(0/±45)2],45/-45/0/45/-45/0/45/-45/0/0/45/-45/0/45/-45,PE,UNK,UNK,31,,48,52,0,0,4.36999988555908,,50,,,,,,,138,13.8000001907349,0.629999995231628,0.063000001013279,0.100000001490116,5,509.764038085938,-312.881713867188,21.7569446563721,18.9916667938232,2.41616439819336,-1.54999995231628,9650,3.98452734947205
SNL/MSU/DOE,Triax-AA-UP2[(±45/0)3/(0/±45)2],45/-45/0/45/-45/0/45/-45/0/0/45/-45/0/45/-45,PE,UNK,UNK,31,,48,52,0,0,4.36999988555908,,50,,,,,,,86,8.60000038146973,0.449999988079071,0.0450000017881393,0.100000001490116,15,509.764038085938,-312.881713867188,21.7569446563721,18.9916667938232,2.41616439819336,-1.54999995231628,276248,5.4412989616394
SNL/MSU/DOE,Triax-AA-UP2[(±45/0)3/(0/±45)2],45/-45/0/45/-45/0/45/-45/0/0/45/-45/0/45/-45,PE,UNK,UNK,31,,48,52,0,0,4.36999988555908,,50,,,,,,,241,24.1000003814697,1.14999997615814,0.115000002086163,0.100000001490116,2,509.764038085938,-312.881713867188,21.7569446563721,18.9916667938232,2.41616439819336,-1.54999995231628,237,2.37474822998047
SNL/MSU/DOE,Triax-AA-UP2[(±45/0)3/(0/±45)2],45/-45/0/45/-45/0/45/-45/0/0/45/-45/0/45/-45,PE,UNK,UNK,31,,48,52,0,0,4.36999988555908,,25,,,,,,,-27.6000003814697,-276,-0.156000003218651,-1.55999994277954,10,1,509.764038085938,-312.881713867188,21.7569446563721,18.9916667938232,2.41616439819336,-1.54999995231628,380,2.57978367805481
SNL/MSU/DOE,Triax-AA-UP2[(±45/0)3/(0/±45)2],45/-45/0/45/-45/0/45/-45/0/0/45/-45/0/45/-45,PE,UNK,UNK,31,,48,52,0,0,4.36999988555908,,25,,,,,,,-24.1000003814697,-241,-0.128999993205071,-1.28999996185303,10,5,509.764038085938,-312.881713867188,21.7569446563721,18.9916667938232,2.41616439819336,-1.54999995231628,11145,4.04708003997803
SNL/MSU/DOE,Triax-AA-UP2[(±45/0)3/(0/±45)2],45/-45/0/45/-45/0/45/-45/0/0/45/-45/0/45/-45,PE,UNK,UNK,31,,48,52,0,0,4.36999988555908,,50,,,,,,,-17.2000007629395,-172,-0.0640000030398369,-0.639999985694885,10,5,509.764038085938,-312.881713867188,21.7569446563721,18.9916667938232,2.41616439819336,-1.54999995231628,7345,3.86599183082581
SNL/MSU/DOE,Triax-AA-UP2[(±45/0)3/(0/±45)2],45/-45/0/45/-45/0/45/-45/0/0/45/-45/0/45/-45,PE,UNK,UNK,31,,48,52,0,0,4.36999988555908,,25,,,,,,,207,-207,1.37999999523163,-1.37999999523163,-1,1,509.764038085938,-312.881713867188,21.7569446563721,18.9916667938232,2.41616439819336,-1.54999995231628,195,2.290034532547
SNL/MSU/DOE,Triax-AA-UP2[(±45/0)3/(0/±45)2],45/-45/0/45/-45/0/45/-45/0/0/45/-45/0/45/-45,PE,UNK,UNK,31,,48,52,0,0,4.36999988555908,,25,,,,,,,207,-207,1.22000002861023,-1.22000002861023,-1,1,509.764038085938,-312.881713867188,21.7569446563721,18.9916667938232,2.41616439819336,-1.54999995231628,191,2.2810332775116
SNL/MSU/DOE,Triax-AA-UP2[(±45/0)3/(0/±45)2],45/-45/0/45/-45/0/45/-45/0/0/45/-45/0/45/-45,PE,UNK,UNK,31,,48,52,0,0,4.36999988555908,,25,,,,,,,190,-190,1.26999998092651,-1.26999998092651,-1,2,509.764038085938,-312.881713867188,21.7569446563721,18.9916667938232,2.41616439819336,-1.54999995231628,296,2.4712917804718
SNL/MSU/DOE,Triax-AA-UP2[(±45/0)3/(0/±45)2],45/-45/0/45/-45/0/45/-45/0/0/45/-45/0/45/-45,PE,UNK,UNK,31,,48,52,0,0,4.36999988555908,,25,,,,,,,172,-172,1.07000005245209,-1.07000005245209,-1,1,509.764038085938,-312.881713867188,21.7569446563721,18.9916667938232,2.41616439819336,-1.54999995231628,509,2.70671772956848
SNL/MSU/DOE,Triax-AA-UP2[(±45/0)3/(0/±45)2],45/-45/0/45/-45/0/45/-45/0/0/45/-45/0/45/-45,PE,UNK,UNK,31,,48,52,0,0,4.36999988555908,,25,,,,,,,172,-172,1.00999999046326,-1.00999999046326,-1,1,509.764038085938,-312.881713867188,21.7569446563721,18.9916667938232,2.41616439819336,-1.54999995231628,438,2.64147400856018
SNL/MSU/DOE,Triax-AA-UP2[(±45/0)3/(0/±45)2],45/-45/0/45/-45/0/45/-45/0/0/45/-45/0/45/-45,PE,UNK,UNK,31,,48,52,0,0,4.36999988555908,,25,,,,,,,138,-138,0.779999971389771,-0.779999971389771,-1,1,509.764038085938,-312.881713867188,21.7569446563721,18.9916667938232,2.41616439819336,-1.54999995231628,1850,3.26717162132263
SNL/MSU/DOE,Triax-AA-UP2[(±45/0)3/(0/±45)2],45/-45/0/45/-45/0/45/-45/0/0/45/-45/0/45/-45,PE,UNK,UNK,31,,48,52,0,0,4.36999988555908,,25,,,,,,,138,-138,0.860000014305115,-0.860000014305115,-1,1,509.764038085938,-312.881713867188,21.7569446563721,18.9916667938232,2.41616439819336,-1.54999995231628,2493,3.39672231674194
SNL/MSU/DOE,Triax-AA-UP2[(±45/0)3/(0/±45)2],45/-45/0/45/-45/0/45/-45/0/0/45/-45/0/45/-45,PE,UNK,UNK,31,,48,52,0,0,4.36999988555908,,25,,,,,,,190,-190,1.39999997615814,-1.39999997615814,-1,1,509.764038085938,-312.881713867188,21.7569446563721,18.9916667938232,2.41616439819336,-1.54999995231628,232,2.36548805236816
SNL/MSU/DOE,Triax-AA-UP2[(±45/0)3/(0/±45)2],45/-45/0/45/-45/0/45/-45/0/0/45/-45/0/45/-45,PE,UNK,UNK,31,,48,52,0,0,4.36999988555908,,25,,,,,,,138,-138,0.629999995231628,-0.629999995231628,-1,1,509.764038085938,-312.881713867188,21.7569446563721,18.9916667938232,2.41616439819336,-1.54999995231628,1897,3.27806735038757
SNL/MSU/DOE,Triax-AA-UP2[(±45/0)3/(0/±45)2],45/-45/0/45/-45/0/45/-45/0/0/45/-45/0/45/-45,PE,UNK,UNK,31,,48,52,0,0,4.36999988555908,,50,,,,,,,138,-138,0.509999990463257,-0.509999990463257,-1,1,509.764038085938,-312.881713867188,21.7569446563721,18.9916667938232,2.41616439819336,-1.54999995231628,753,2.87679505348206
SNL/MSU/DOE,Triax-AA-UP2[(±45/0)3/(0/±45)2],45/-45/0/45/-45/0/45/-45/0/0/45/-45/0/45/-45,PE,UNK,UNK,31,,48,52,0,0,4.36999988555908,,50,,,,,,,86,-86,0.280000001192093,-0.280000001192093,-1,1,509.764038085938,-312.881713867188,21.7569446563721,18.9916667938232,2.41616439819336,-1.54999995231628,33341,4.52297878265381
SNL/MSU/DOE,Triax-AA-UP2[(±45/0)3/(0/±45)2],45/-45/0/45/-45/0/45/-45/0/0/45/-45/0/45/-45,PE,UNK,UNK,31,,48,52,0,0,4.36999988555908,,50,,,,,,,172,-172,0.709999978542328,-0.709999978542328,-1,1,509.764038085938,-312.881713867188,21.7569446563721,18.9916667938232,2.41616439819336,-1.54999995231628,160,2.20411992073059
SNL/MSU/DOE,Triax-AA-UP2[(±45/0)3/(0/±45)2],45/-45/0/45/-45/0/45/-45/0/0/45/-45/0/45/-45,PE,UNK,UNK,31,,48,52,0,0,4.36999988555908,,50,,,,,,,172,-172,0.5799999833107,-0.5799999833107,-1,1,509.764038085938,-312.881713867188,21.7569446563721,18.9916667938232,2.41616439819336,-1.54999995231628,218,2.33845639228821
SNL/MSU/DOE,Triax-AA-UP2[(±45/0)3/(0/±45)2],45/-45/0/45/-45/0/45/-45/0/0/45/-45/0/45/-45,PE,UNK,UNK,31,,48,52,0,0,4.36999988555908,,50,,,,,,,172,-172,0.550000011920929,-0.550000011920929,-1,1,509.764038085938,-312.881713867188,21.7569446563721,18.9916667938232,2.41616439819336,-1.54999995231628,176,2.24551272392273
SNL/MSU/DOE,Triax-AA-UP2[(±45/0)3/(0/±45)2],45/-45/0/45/-45/0/45/-45/0/0/45/-45/0/45/-45,PE,UNK,UNK,31,,48,52,0,0,4.36999988555908,,50,,,,,,,138,-138,0.490000009536743,-0.490000009536743,-1,1,509.764038085938,-312.881713867188,21.7569446563721,18.9916667938232,2.41616439819336,-1.54999995231628,860,2.93449854850769
SNL/MSU/DOE,Triax-AA-UP2[(±45/0)3/(0/±45)2],45/-45/0/45/-45/0/45/-45/0/0/45/-45/0/45/-45,PE,UNK,UNK,31,,48,52,0,0,4.36999988555908,,50,,,,,,,138,-138,0.5,-0.5,-1,1,509.764038085938,-312.881713867188,21.7569446563721,18.9916667938232,2.41616439819336,-1.54999995231628,891,2.94987773895264
SNL/MSU/DOE,Triax-AA-UP2[(±45/0)3/(0/±45)2],45/-45/0/45/-45/0/45/-45/0/0/45/-45/0/45/-45,PE,UNK,UNK,31,,48,52,0,0,4.36999988555908,,50,,,,,,,103,-103,0.389999985694885,-0.389999985694885,-1,1,509.764038085938,-312.881713867188,21.7569446563721,18.9916667938232,2.41616439819336,-1.54999995231628,8513,3.93008255958557
SNL/MSU/DOE,Triax-AA-UP2[(±45/0)3/(0/±45)2],45/-45/0/45/-45/0/45/-45/0/0/45/-45/0/45/-45,PE,UNK,UNK,31,,48,52,0,0,4.36999988555908,,50,,,,,,,103,-103,0.370000004768372,-0.370000004768372,-1,1,509.764038085938,-312.881713867188,21.7569446563721,18.9916667938232,2.41616439819336,-1.54999995231628,8262,3.91708517074585
SNL/MSU/DOE,Triax-AA-UP2[(±45/0)3/(0/±45)2],45/-45/0/45/-45/0/45/-45/0/0/45/-45/0/45/-45,PE,UNK,UNK,31,,48,52,0,0,4.36999988555908,,50,,,,,,,86,-86,0.28999999165535,-0.28999999165535,-1,1,509.764038085938,-312.881713867188,21.7569446563721,18.9916667938232,2.41616439819336,-1.54999995231628,33347,4.52305698394775
SNL/MSU/DOE,Triax-AA-UP2[(±45/0)3/(0/±45)2],45/-45/0/45/-45/0/45/-45/0/0/45/-45/0/45/-45,PE,UNK,UNK,31,,48,52,0,0,4.36999988555908,,50,,,,,,,103,-103,0.340000003576279,-0.340000003576279,-1,1,509.764038085938,-312.881713867188,21.7569446563721,18.9916667938232,2.41616439819336,-1.54999995231628,11756,4.07025957107544
SNL/MSU/DOE,Triax-AA-UP2[(±45/0)3/(0/±45)2],45/-45/0/45/-45/0/45/-45/0/0/45/-45/0/45/-45,PE,UNK,UNK,31,,48,52,0,0,4.36999988555908,,25,,,,,,,207,-207,1.20000004768372,-1.20000004768372,-1,1,509.764038085938,-312.881713867188,21.7569446563721,18.9916667938232,2.41616439819336,-1.54999995231628,168,2.22530937194824
SNL/MSU/DOE,Triax-AA-UP2[(±45/0)3/(0/±45)2],45/-45/0/45/-45/0/45/-45/0/0/45/-45/0/45/-45,PE,UNK,UNK,31,,48,52,0,0,4.36999988555908,,25,,,,,,,190,-190,1.16999995708466,-1.16999995708466,-1,1,509.764038085938,-312.881713867188,21.7569446563721,18.9916667938232,2.41616439819336,-1.54999995231628,208,2.31806325912476
SNL/MSU/DOE,Triax-AA-UP2[(±45/0)3/(0/±45)2],45/-45/0/45/-45/0/45/-45/0/0/45/-45/0/45/-45,PE,UNK,UNK,31,,48,52,0,0,4.36999988555908,,25,,,,,,,172,-172,1.08000004291534,-1.08000004291534,-1,1,509.764038085938,-312.881713867188,21.7569446563721,18.9916667938232,2.41616439819336,-1.54999995231628,376,2.57518792152405
SNL/MSU/DOE,Triax-AA-UP2[(±45/0)3/(0/±45)2],45/-45/0/45/-45/0/45/-45/0/0/45/-45/0/45/-45,PE,UNK,UNK,31,,48,52,0,0,4.36999988555908,,25,,,,,,,103,-103,0.5799999833107,-0.5799999833107,-1,1,509.764038085938,-312.881713867188,21.7569446563721,18.9916667938232,2.41616439819336,-1.54999995231628,25488,4.40633583068848
SNL/MSU/DOE,Triax-AA-UP2[(±45/0)3/(0/±45)2],45/-45/0/45/-45/0/45/-45/0/0/45/-45/0/45/-45,PE,UNK,UNK,31,,48,52,0,0,4.36999988555908,,25,,,,,,,103,-103,0.569999992847443,-0.569999992847443,-1,1,509.764038085938,-312.881713867188,21.7569446563721,18.9916667938232,2.41616439819336,-1.54999995231628,21992,4.3422646522522
SNL/MSU/DOE,Triax-AA-UP2[(±45/0)3/(0/±45)2],45/-45/0/45/-45/0/45/-45/0/0/45/-45/0/45/-45,PE,UNK,UNK,31,,48,52,0,0,4.36999988555908,,50,,,,,,,86,-86,0.319999992847443,-0.319999992847443,-1,2,509.764038085938,-312.881713867188,21.7569446563721,18.9916667938232,2.41616439819336,-1.54999995231628,56945,4.755455493927
SNL/MSU/DOE,Triax-AA-UP2[(±45/0)3/(0/±45)2],45/-45/0/45/-45/0/45/-45/0/0/45/-45/0/45/-45,PE,UNK,UNK,31,,48,52,0,0,4.36999988555908,,25,,,,,,,-19,-190,-0.123000003397465,-1.23000001907349,10,15,509.764038085938,-312.881713867188,21.7569446563721,18.9916667938232,2.41616439819336,-1.54999995231628,153542,5.18622732162476
SNL/MSU/DOE,Triax-AA-UP2[(±45/0)3/(0/±45)2],45/-45/0/45/-45/0/45/-45/0/0/45/-45/0/45/-45,PE,UNK,UNK,31,,48,52,0,0,4.36999988555908,,25,,,,,,,86,8.60000038146973,0.449999988079071,-0.449999988079071,-1,5,509.764038085938,-312.881713867188,21.7569446563721,18.9916667938232,2.41616439819336,-1.54999995231628,456549,5.65948724746704
SNL/MSU/DOE,Triax-AA-UP2[(±45/0)3/(0/±45)2],45/-45/0/45/-45/0/45/-45/0/0/45/-45/0/45/-45,PE,UNK,UNK,31,,48,52,0,0,4.36999988555908,,25,,,,,,,86,8.60000038146973,0.490000009536743,-0.490000009536743,-1,5,509.764038085938,-312.881713867188,21.7569446563721,18.9916667938232,2.41616439819336,-1.54999995231628,187649,5.27334642410278
SNL/MSU/DOE,Triax-AA-UP2[(±45/0)3/(0/±45)2],45/-45/0/45/-45/0/45/-45/0/0/45/-45/0/45/-45,PE,UNK,UNK,31,,48,52,0,0,4.36999988555908,,25,,,,,,,86,8.60000038146973,0.439999997615814,-0.439999997615814,-1,5,509.764038085938,-312.881713867188,21.7569446563721,18.9916667938232,2.41616439819336,-1.54999995231628,236152,5.37319183349609
SNL/MSU/DOE,Triax-AA-UP2[(±45/0)3/(0/±45)2],45/-45/0/45/-45/0/45/-45/0/0/45/-45/0/45/-45,PE,UNK,UNK,31,,48,52,0,0,4.36999988555908,,25,,,,,,,103,10.3000001907349,0.560000002384186,-0.560000002384186,-1,2,509.764038085938,-312.881713867188,21.7569446563721,18.9916667938232,2.41616439819336,-1.54999995231628,34956,4.54352188110352

File: data/04212023/composite_database_04212023_5_mat.csv (part 1 of 5)
Data source,Material_Code,Sequence,Resin Type,Waveform,Control,Fiber Volume Fraction,Fiber Weight Fraction,Percentage of Fiber in 0-deg Direction,Percentage of Fiber in 45-deg Direction,Percentage of Fiber in 90-deg Direction,Percentage of Fiber in Other Direction,Thickness,Tab Thickness,Width,Maximum Width,Minimum Width,Length,Gauge Length,Load Length,Area,Maximum Stress,Minimum Stress,Maximum Strain,Minimum Strain,R-value,Frequency,Static Maximum Tensile Stress,Static Maximum Compressive Stress,Static Elastic Modulus,Static Compressive Modulus,Static Maximum Tensile Strain,Static Maximum Compressive Strain,Cycles to Failure,log10(Cycles to Failure)
SNL/MSU/DOE,MD-P2B[±45/(90)4C]S,45/-45/90/90/90/90/90/90/90/90/-45/45,EP,UNK,UNK,55,,0,15,85,0,2.8199999332428,,,,,,,,,41,4.09999990463257,0.449999988079071,,0.100000001490116,3,79.4444427490234,-240.111114501953,8.85200023651123,,1.07444441318512,-2.4300000667572,87777,4.94338083267212
SNL/MSU/DOE,MD-P2B[±45/(90)4C]S,45/-45/90/90/90/90/90/90/90/90/-45/45,EP,UNK,UNK,55,,0,15,85,0,2.8199999332428,,,,,,,,,41,4.09999990463257,0.449999988079071,,0.100000001490116,3,79.4444427490234,-240.111114501953,8.85200023651123,,1.07444441318512,-2.4300000667572,32867,4.51675987243652
SNL/MSU/DOE,MD-P2B[±45/(90)4C]S,45/-45/90/90/90/90/90/90/90/90/-45/45,EP,UNK,UNK,55,,0,15,85,0,2.8199999332428,,,,,,,,,41,4.09999990463257,0.449999988079071,,0.100000001490116,3,79.4444427490234,-240.111114501953,8.85200023651123,,1.07444441318512,-2.4300000667572,251368,5.40031003952026
SNL/MSU/DOE,MD-P2B[±45/(90)4C]S,45/-45/90/90/90/90/90/90/90/90/-45/45,EP,UNK,UNK,55,,0,15,85,0,2.8199999332428,,,,,,,,,48,4.80000019073486,0.529999971389771,,0.100000001490116,4,79.4444427490234,-240.111114501953,8.85200023651123,,1.07444441318512,-2.4300000667572,31608,4.49979686737061
SNL/MSU/DOE,MD-P2B[±45/(90)4C]S,45/-45/90/90/90/90/90/90/90/90/-45/45,EP,UNK,UNK,55,,0,15,85,0,2.8199999332428,,,,,,,,,48,4.80000019073486,0.529999971389771,,0.100000001490116,3,79.4444427490234,-240.111114501953,8.85200023651123,,1.07444441318512,-2.4300000667572,21719,4.33683967590332
SNL/MSU/DOE,MD-P2B[±45/(90)4C]S,45/-45/90/90/90/90/90/90/90/90/-45/45,EP,UNK,UNK,55,,0,15,85,0,2.8199999332428,,,,,,,,,48,4.80000019073486,0.529999971389771,,0.100000001490116,2,79.4444427490234,-240.111114501953,8.85200023651123,,1.07444441318512,-2.4300000667572,59791,4.77663564682007
SNL/MSU/DOE,MD-P2B[±45/(90)4C]S,45/-45/90/90/90/90/90/90/90/90/-45/45,EP,UNK,UNK,55,,0,15,85,0,2.8199999332428,,,,,,,,,38,3.79999995231628,0.409999996423721,,0.100000001490116,5,79.4444427490234,-240.111114501953,8.85200023651123,,1.07444441318512,-2.4300000667572,1874026,6.27277565002441
SNL/MSU/DOE,MD-P2B[±45/(90)4C]S,45/-45/90/90/90/90/90/90/90/90/-45/45,EP,UNK,UNK,55,,0,15,85,0,2.8199999332428,,,,,,,,,38,3.79999995231628,0.409999996423721,,0.100000001490116,5,79.4444427490234,-240.111114501953,8.85200023651123,,1.07444441318512,-2.4300000667572,2754613,6.44006061553955
SNL/MSU/DOE,MD-P2B[±45/(90)4C]S,45/-45/90/90/90/90/90/90/90/90/-45/45,EP,UNK,UNK,55,,0,15,85,0,2.8199999332428,,,,,,,,,55,5.5,0.600000023841858,,0.100000001490116,1,79.4444427490234,-240.111114501953,8.85200023651123,,1.07444441318512,-2.4300000667572,4988,3.69792652130127
SNL/MSU/DOE,MD-P2B[±45/(90)4C]S,45/-45/90/90/90/90/90/90/90/90/-45/45,EP,UNK,UNK,55,,0,15,85,0,2.8199999332428,,,,,,,,,55,5.5,0.600000023841858,,0.100000001490116,1,79.4444427490234,-240.111114501953,8.85200023651123,,1.07444441318512,-2.4300000667572,1419,3.15198230743408
SNL/MSU/DOE,MD-P2B[±45/(90)4C]S,45/-45/90/90/90/90/90/90/90/90/-45/45,EP,UNK,UNK,55,,0,15,85,0,2.8199999332428,,,,,,,,,55,5.5,0.600000023841858,,0.100000001490116,1,79.4444427490234,-240.111114501953,8.85200023651123,,1.07444441318512,-2.4300000667572,2672,3.4268364906311
SNL/MSU/DOE,MD-P2B[±45/(90)4C]S,45/-45/90/90/90/90/90/90/90/90/-45/45,EP,UNK,UNK,55,,0,15,85,0,2.8199999332428,,,,,,,,,69,6.90000009536743,0.75,,0.100000001490116,1,79.4444427490234,-240.111114501953,8.85200023651123,,1.07444441318512,-2.4300000667572,5,0.698970019817352
SNL/MSU/DOE,MD-P2B[±45/(90)4C]S,45/-45/90/90/90/90/90/90/90/90/-45/45,EP,UNK,UNK,55,,0,15,85,0,2.8199999332428,,,,,,,,,69,6.90000009536743,0.75,,0.100000001490116,1,79.4444427490234,-240.111114501953,8.85200023651123,,1.07444441318512,-2.4300000667572,17,1.23044896125793
SNL/MSU/DOE,MD-P2B[±45/(90)4C]S,45/-45/90/90/90/90/90/90/90/90/-45/45,EP,UNK,UNK,55,,0,15,85,0,2.8199999332428,,,,,,,,,69,6.90000009536743,0.75,,0.100000001490116,1,79.4444427490234,-240.111114501953,8.85200023651123,,1.07444441318512,-2.4300000667572,24,1.38021123409271
SNL/MSU/DOE,MD-P2B[±45/(90)4C]S,45/-45/90/90/90/90/90/90/90/90/-45/45,EP,UNK,UNK,55,,0,15,85,0,2.8199999332428,,,,,,,,,62,6.19999980926514,0.680000007152557,,0.100000001490116,1,79.4444427490234,-240.111114501953,8.85200023651123,,1.07444441318512,-2.4300000667572,1321,3.12090277671814
SNL/MSU/DOE,MD-P2B[±45/(90)4C]S,45/-45/90/90/90/90/90/90/90/90/-45/45,EP,UNK,UNK,55,,0,15,85,0,2.8199999332428,,,,,,,,,62,6.19999980926514,0.680000007152557,,0.100000001490116,1,79.4444427490234,-240.111114501953,8.85200023651123,,1.07444441318512,-2.4300000667572,1601,3.20439124107361
SNL/MSU/DOE,MD-P2B[±45/(90)4C]S,45/-45/90/90/90/90/90/90/90/90/-45/45,EP,UNK,UNK,55,,0,15,85,0,2.8199999332428,,,,,,,,,62,6.19999980926514,0.680000007152557,,0.100000001490116,1,79.4444427490234,-240.111114501953,8.85200023651123,,1.07444441318512,-2.4300000667572,1425,3.15381479263306
SNL/MSU/DOE,MD-P2B[±45/(90)4C]S,45/-45/90/90/90/90/90/90/90/90/-45/45,EP,UNK,UNK,55,,0,15,85,0,2.8199999332428,,,,,,,,,41,-20.5,0.46275395154953,-0.231376975774765,-0.5,3,79.4444427490234,-240.111114501953,8.85200023651123,,1.07444441318512,-2.4300000667572,21660,4.33565855026245
SNL/MSU/DOE,MD-P2B[±45/(90)4C]S,45/-45/90/90/90/90/90/90/90/90/-45/45,EP,UNK,UNK,55,,0,15,85,0,2.8199999332428,,,,,,,,,34,-17,0.383747190237045,-0.191873595118523,-0.5,3,79.4444427490234,-240.111114501953,8.85200023651123,,1.07444441318512,-2.4300000667572,115332,5.06194972991943
SNL/MSU/DOE,MD-P2B[±45/(90)4C]S,45/-45/90/90/90/90/90/90/90/90/-45/45,EP,UNK,UNK,55,,0,15,85,0,2.8199999332428,,,,,,,,,34,-17,0.383747190237045,-0.191873595118523,-0.5,4,79.4444427490234,-240.111114501953,8.85200023651123,,1.07444441318512,-2.4300000667572,30191,4.47987747192383
SNL/MSU/DOE,MD-P2B[±45/(90)4C]S,45/-45/90/90/90/90/90/90/90/90/-45/45,EP,UNK,UNK,55,,0,15,85,0,2.8199999332428,,,,,,,,,34,-17,0.383747190237045,-0.191873595118523,-0.5,3,79.4444427490234,-240.111114501953,8.85200023651123,,1.07444441318512,-2.4300000667572,152017,5.18189239501953
SNL/MSU/DOE,MD-P2B[±45/(90)4C]S,45/-45/90/90/90/90/90/90/90/90/-45/45,EP,UNK,UNK,55,,0,15,85,0,2.8199999332428,,,,,,,,,28,-14,0.316027075052261,-0.158013537526131,-0.5,4,79.4444427490234,-240.111114501953,8.85200023651123,,1.07444441318512,-2.4300000667572,2844641,6.45402765274048
SNL/MSU/DOE,MD-P2B[±45/(90)4C]S,45/-45/90/90/90/90/90/90/90/90/-45/45,EP,UNK,UNK,55,,0,15,85,0,2.8199999332428,,,,,,,,,41,-20.5,0.46275395154953,-0.231376975774765,-0.5,2,79.4444427490234,-240.111114501953,8.85200023651123,,1.07444441318512,-2.4300000667572,40474,4.60717630386353
SNL/MSU/DOE,MD-P2B[±45/(90)4C]S,45/-45/90/90/90/90/90/90/90/90/-45/45,EP,UNK,UNK,55,,0,15,85,0,2.8199999332428,,,,,,,,,41,-20.5,0.46275395154953,-0.231376975774765,-0.5,2,79.4444427490234,-240.111114501953,8.85200023651123,,1.07444441318512,-2.4300000667572,29978,4.47680282592773
SNL/MSU/DOE,MD-P2B[±45/(90)4C]S,45/-45/90/90/90/90/90/90/90/90/-45/45,EP,UNK,UNK,55,,0,15,85,0,2.8199999332428,,,,,,,,,52,-26,0.58690744638443,-0.293453723192215,-0.5,2,79.4444427490234,-240.111114501953,8.85200023651123,,1.07444441318512,-2.4300000667572,1838,3.26434540748596
SNL/MSU/DOE,MD-P2B[±45/(90)4C]S,45/-45/90/90/90/90/90/90/90/90/-45/45,EP,UNK,UNK,55,,0,15,85,0,2.8199999332428,,,,,,,,,52,-26,0.58690744638443,-0.293453723192215,-0.5,1,79.4444427490234,-240.111114501953,8.85200023651123,,1.07444441318512,-2.4300000667572,2588,3.41296434402466
SNL/MSU/DOE,MD-P2B[±45/(90)4C]S,45/-45/90/90/90/90/90/90/90/90/-45/45,EP,UNK,UNK,55,,0,15,85,0,2.8199999332428,,,,,,,,,52,-26,0.58690744638443,-0.293453723192215,-0.5,1,79.4444427490234,-240.111114501953,8.85200023651123,,1.07444441318512,-2.4300000667572,3876,3.58838367462158
SNL/MSU/DOE,MD-P2B[±45/(90)4C]S,45/-45/90/90/90/90/90/90/90/90/-45/45,EP,UNK,UNK,55,,0,15,85,0,2.8199999332428,,,,,,,,,62,-31,0.699774265289307,-0.349887132644653,-0.5,1,79.4444427490234,-240.111114501953,8.85200023651123,,1.07444441318512,-2.4300000667572,133,2.12385153770447
SNL/MSU/DOE,MD-P2B[±45/(90)4C]S,45/-45/90/90/90/90/90/90/90/90/-45/45,EP,UNK,UNK,55,,0,15,85,0,2.8199999332428,,,,,,,,,62,-31,0.699774265289307,-0.349887132644653,-0.5,1,79.4444427490234,-240.111114501953,8.85200023651123,,1.07444441318512,-2.4300000667572,183,2.262451171875
SNL/MSU/DOE,MD-P2B[±45/(90)4C]S,45/-45/90/90/90/90/90/90/90/90/-45/45,EP,UNK,UNK,55,,0,15,85,0,2.8199999332428,,,,,,,,,62,-31,0.699774265289307,-0.349887132644653,-0.5,1,79.4444427490234,-240.111114501953,8.85200023651123,,1.07444441318512,-2.4300000667572,82,1.913813829422
SNL/MSU/DOE,MD-P2B[±45/(90)4C]S,45/-45/90/90/90/90/90/90/90/90/-45/45,EP,UNK,UNK,55,,0,15,85,0,2.8199999332428,,,,,,,,,69,-34.5,0.778781056404114,-0.389390528202057,-0.5,1,79.4444427490234,-240.111114501953,8.85200023651123,,1.07444441318512,-2.4300000667572,8,0.903090000152588
SNL/MSU/DOE,MD-P2B[±45/(90)4C]S,45/-45/90/90/90/90/90/90/90/90/-45/45,EP,UNK,UNK,55,,0,15,85,0,2.8199999332428,,,,,,,,,69,-34.5,0.778781056404114,-0.389390528202057,-0.5,1,79.4444427490234,-240.111114501953,8.85200023651123,,1.07444441318512,-2.4300000667572,3,0.477121263742447
SNL/MSU/DOE,MD-P2B[±45/(90)4C]S,45/-45/90/90/90/90/90/90/90/90/-45/45,EP,UNK,UNK,55,,0,15,85,0,2.8199999332428,,,,,,,,,69,-34.5,0.778781056404114,-0.389390528202057,-0.5,1,79.4444427490234,-240.111114501953,8.85200023651123,,1.07444441318512,-2.4300000667572,13,1.11394333839417
SNL/MSU/DOE,MD-P2B[±45/(90)4C]S,45/-45/90/90/90/90/90/90/90/90/-45/45,EP,UNK,UNK,55,,0,15,85,0,2.8199999332428,,,,,,,,,55,27.5,0.600000023841858,0.300000011920929,0.5,4,79.4444427490234,-240.111114501953,8.85200023651123,,1.07444441318512,-2.4300000667572,887124,5.94798421859741
SNL/MSU/DOE,MD-P2B[±45/(90)4C]S,45/-45/90/90/90/90/90/90/90/90/-45/45,EP,UNK,UNK,55,,0,15,85,0,2.8199999332428,,,,,,,,,55,27.5,0.600000023841858,0.300000011920929,0.5,4,79.4444427490234,-240.111114501953,8.85200023651123,,1.07444441318512,-2.4300000667572,119784,5.07839870452881
SNL/MSU/DOE,MD-P2B[±45/(90)4C]S,45/-45/90/90/90/90/90/90/90/90/-45/45,EP,UNK,UNK,55,,0,15,85,0,2.8199999332428,,,,,,,,,55,27.5,0.600000023841858,0.300000011920929,0.5,4,79.4444427490234,-240.111114501953,8.85200023651123,,1.07444441318512,-2.4300000667572,52671,4.72157144546509
SNL/MSU/DOE,MD-P2B[±45/(90)4C]S,45/-45/90/90/90/90/90/90/90/90/-45/45,EP,UNK,UNK,55,,0,15,85,0,2.8199999332428,,,,,,,,,55,27.5,0.600000023841858,0.300000011920929,0.5,5,79.4444427490234,-240.111114501953,8.85200023651123,,1.07444441318512,-2.4300000667572,1691128,6.22817659378052
SNL/MSU/DOE,MD-P2B[±45/(90)4C]S,45/-45/90/90/90/90/90/90/90/90/-45/45,EP,UNK,UNK,55,,0,15,85,0,2.8199999332428,,,,,,,,,69,34.5,0.75,0.375,0.5,3,79.4444427490234,-240.111114501953,8.85200023651123,,1.07444441318512,-2.4300000667572,1554,3.19145107269287
SNL/MSU/DOE,MD-P2B[±45/(90)4C]S,45/-45/90/90/90/90/90/90/90/90/-45/45,EP,UNK,UNK,55,,0,15,85,0,2.8199999332428,,,,,,,,,62,31,0.680000007152557,0.340000003576279,0.5,2,79.4444427490234,-240.111114501953,8.85200023651123,,1.07444441318512,-2.4300000667572,9779,3.99029445648193
SNL/MSU/DOE,MD-P2B[±45/(90)4C]S,45/-45/90/90/90/90/90/90/90/90/-45/45,EP,UNK,UNK,55,,0,15,85,0,2.8199999332428,,,,,,,,,62,31,0.680000007152557,0.340000003576279,0.5,2,79.4444427490234,-240.111114501953,8.85200023651123,,1.07444441318512,-2.4300000667572,15796,4.19854736328125
SNL/MSU/DOE,MD-P2B[±45/(90)4C]S,45/-45/90/90/90/90/90/90/90/90/-45/45,EP,UNK,UNK,55,,0,15,85,0,2.8199999332428,,,,,,,,,62,31,0.680000007152557,0.340000003576279,0.5,1,79.4444427490234,-240.111114501953,8.85200023651123,,1.07444441318512,-2.4300000667572,4631,3.66567468643188
SNL/MSU/DOE,MD-P2B[±45/(90)4C]S,45/-45/90/90/90/90/90/90/90/90/-45/45,EP,UNK,UNK,55,,0,15,85,0,2.8199999332428,,,,,,,,,69,34.5,0.75,0.375,0.5,1,79.4444427490234,-240.111114501953,8.85200023651123,,1.07444441318512,-2.4300000667572,410,2.61278390884399
SNL/MSU/DOE,MD-P2B[±45/(90)4C]S,45/-45/90/90/90/90/90/90/90/90/-45/45,EP,UNK,UNK,55,,0,15,85,0,2.8199999332428,,,,,,,,,69,34.5,0.75,0.375,0.5,1,79.4444427490234,-240.111114501953,8.85200023651123,,1.07444441318512,-2.4300000667572,121,2.0827853679657
SNL/MSU/DOE,MD-P2B[±45/(90)4C]S,45/-45/90/90/90/90/90/90/90/90/-45/45,EP,UNK,UNK,55,,0,15,85,0,2.8199999332428,,,,,,,,,41,20.5,0.449999988079071,0.224999994039536,0.5,10,79.4444427490234,-240.111114501953,8.85200023651123,,1.07444441318512,-2.4300000667572,17454004,7.24189519882202
SNL/MSU/DOE,MD-P2B[±45/(90)4C]S,45/-45/90/90/90/90/90/90/90/90/-45/45,EP,UNK,UNK,55,,0,15,85,0,2.8199999332428,,,,,,,,,41,20.5,0.449999988079071,0.224999994039536,0.5,5,79.4444427490234,-240.111114501953,8.85200023651123,,1.07444441318512,-2.4300000667572,10462540,7.01963710784912
SNL/MSU/DOE,MD-P2B[±45/(90)4C]S,45/-45/90/90/90/90/90/90/90/90/-45/45,EP,UNK,UNK,55,,0,15,85,0,2.8199999332428,,,,,,,,,76,38,0.8299999833107,0.41499999165535,0.5,1,79.4444427490234,-240.111114501953,8.85200023651123,,1.07444441318512,-2.4300000667572,7,0.84509801864624
SNL/MSU/DOE,MD-P2B[±45/(90)4C]S,45/-45/90/90/90/90/90/90/90/90/-45/45,EP,UNK,UNK,55,,0,15,85,0,2.8199999332428,,,,,,,,,76,38,0.8299999833107,0.41499999165535,0.5,1,79.4444427490234,-240.111114501953,8.85200023651123,,1.07444441318512,-2.4300000667572,35,1.54406809806824
SNL/MSU/DOE,MD-P2B[±45/(90)4C]S,45/-45/90/90/90/90/90/90/90/90/-45/45,EP,UNK,UNK,55,,0,15,85,0,2.8199999332428,,,,,,,,,76,38,0.8299999833107,0.41499999165535,0.5,1,79.4444427490234,-240.111114501953,8.85200023651123,,1.07444441318512,-2.4300000667572,12,1.07918119430542
SNL/MSU/DOE,MD-P2B[±45/(90)4C]S,45/-45/90/90/90/90/90/90/90/90/-45/45,EP,UNK,UNK,55,,0,15,85,0,2.8199999332428,,,,,,,,,41,20.5,0.449999988079071,0.224999994039536,0.5,7,79.4444427490234,-240.111114501953,8.85200023651123,,1.07444441318512,-2.4300000667572,6907194,6.83930158615112
SNL/MSU/DOE,MD-P2B[±45/(90)4C]S,45/-45/90/90/90/90/90/90/90/90/-45/45,EP,UNK,UNK,55,,0,15,85,0,2.8199999332428,,,,,,,,,-13.8000001907349,-138,,-1.5,10,3,79.4444427490234,-240.111114501953,8.85200023651123,,1.07444441318512,-2.4300000667572,85041,4.92962837219238
SNL/MSU/DOE,MD-P2B[±45/(90)4C]S,45/-45/90/90/90/90/90/90/90/90/-45/45,EP,UNK,UNK,55,,0,15,85,0,2.8199999332428,,,,,,,,,-13.8000001907349,-138,,-1.5,10,3,79.4444427490234,-240.111114501953,8.85200023651123,,1.07444441318512,-2.4300000667572,35660,4.55218124389648
SNL/MSU/DOE,MD-P2B[±45/(90)4C]S,45/-45/90/90/90/90/90/90/90/90/-45/45,EP,UNK,UNK,55,,0,15,85,0,2.8199999332428,,,,,,,,,-13.8000001907349,-138,,-1.5,10,2,79.4444427490234,-240.111114501953,8.85200023651123,,1.07444441318512,-2.4300000667572,67853,4.8315691947937
SNL/MSU/DOE,MD-P2B[±45/(90)4C]S,45/-45/90/90/90/90/90/90/90/90/-45/45,EP,UNK,UNK,55,,0,15,85,0,2.8199999332428,,,,,,,,,-16.5,-165,,-1.79999995231628,10,2,79.4444427490234,-240.111114501953,8.85200023651123,,1.07444441318512,-2.4300000667572,1036,3.01535964012146
SNL/MSU/DOE,MD-P2B[±45/(90)4C]S,45/-45/90/90/90/90/90/90/90/90/-45/45,EP,UNK,UNK,55,,0,15,85,0,2.8199999332428,,,,,,,,,-16.5,-165,,-1.79999995231628,10,2,79.4444427490234,-240.111114501953,8.85200023651123,,1.07444441318512,-2.4300000667572,2631,3.42012095451355
SNL/MSU/DOE,MD-P2B[±45/(90)4C]S,45/-45/90/90/90/90/90/90/90/90/-45/45,EP,UNK,UNK,55,,0,15,85,0,2.8199999332428,,,,,,,,,-16.5,-165,,-1.79999995231628,10,2,79.4444427490234,-240.111114501953,8.85200023651123,,1.07444441318512,-2.4300000667572,887,2.94792366027832
SNL/MSU/DOE,MD-P2B[±45/(90)4C]S,45/-45/90/90/90/90/90/90/90/90/-45/45,EP,UNK,UNK,55,,0,15,85,0,2.8199999332428,,,,,,,,,-11,-110,,-1.20000004768372,10,5,79.4444427490234,-240.111114501953,8.85200023651123,,1.07444441318512,-2.4300000667572,4430670,6.6464695930481
SNL/MSU/DOE,MD-P2B[±45/(90)4C]S,45/-45/90/90/90/90/90/90/90/90/-45/45,EP,UNK,UNK,55,,0,15,85,0,2.8199999332428,,,,,,,,,-17.8999996185303,-179,,-1.95000004768372,10,1,79.4444427490234,-240.111114501953,8.85200023651123,,1.07444441318512,-2.4300000667572,53,1.72427582740784
SNL/MSU/DOE,MD-P2B[±45/(90)4C]S,45/-45/90/90/90/90/90/90/90/90/-45/45,EP,UNK,UNK,55,,0,15,85,0,2.8199999332428,,,,,,,,,-17.8999996185303,-179,,-1.95000004768372,10,1,79.4444427490234,-240.111114501953,8.85200023651123,,1.07444441318512,-2.4300000667572,150,2.17609119415283
SNL/MSU/DOE,MD-P2B[±45/(90)4C]S,45/-45/90/90/90/90/90/90/90/90/-45/45,EP,UNK,UNK,55,,0,15,85,0,2.8199999332428,,,,,,,,,-17.8999996185303,-179,,-1.95000004768372,10,1,79.4444427490234,-240.111114501953,8.85200023651123,,1.07444441318512,-2.4300000667572,190,2.27875351905823
SNL/MSU/DOE,MD-P2B[±45/(90)4C]S,45/-45/90/90/90/90/90/90/90/90/-45/45,EP,UNK,UNK,55,,0,15,85,0,2.8199999332428,,,,,,,,,-15.1999998092651,-152,,-1.64999997615814,10,3,79.4444427490234,-240.111114501953,8.85200023651123,,1.07444441318512,-2.4300000667572,20303,4.30756044387817
SNL/MSU/DOE,MD-P2B[±45/(90)4C]S,45/-45/90/90/90/90/90/90/90/90/-45/45,EP,UNK,UNK,55,,0,15,85,0,2.8199999332428,,,,,,,,,-15.1999998092651,-152,,-1.64999997615814,10,3,79.4444427490234,-240.111114501953,8.85200023651123,,1.07444441318512,-2.4300000667572,7276,3.86189270019531
SNL/MSU/DOE,MD-P2B[±45/(90)4C]S,45/-45/90/90/90/90/90/90/90/90/-45/45,EP,UNK,UNK,55,,0,15,85,0,2.8199999332428,,,,,,,,,-15.1999998092651,-152,,-1.64999997615814,10,3,79.4444427490234,-240.111114501953,8.85200023651123,,1.07444441318512,-2.4300000667572,4039,3.60627388954163
SNL/MSU/DOE,MD-P2B[±45/(90)4C]S,45/-45/90/90/90/90/90/90/90/90/-45/45,EP,UNK,UNK,55,,0,15,85,0,2.8199999332428,,,,,,,,,-12.3999996185303,-124,,-1.35000002384186,10,4,79.4444427490234,-240.111114501953,8.85200023651123,,1.07444441318512,-2.4300000667572,1019422,6.00835418701172
SNL/MSU/DOE,MD-P2B[±45/(90)4C]S,45/-45/90/90/90/90/90/90/90/90/-45/45,EP,UNK,UNK,55,,0,15,85,0,2.8199999332428,,,,,,,,,-12.3999996185303,-124,,-1.35000002384186,10,4,79.4444427490234,-240.111114501953,8.85200023651123,,1.07444441318512,-2.4300000667572,1926041,6.28466558456421
SNL/MSU/DOE,MD-P2B[±45/(90)4C]S,45/-45/90/90/90/90/90/90/90/90/-45/45,EP,UNK,UNK,55,,0,15,85,0,2.8199999332428,,,,,,,,,-12.3999996185303,-124,,-1.35000002384186,10,2,79.4444427490234,-240.111114501953,8.85200023651123,,1.07444441318512,-2.4300000667572,1115014,6.04728031158447
SNL/MSU/DOE,MD-P2B[±45/(90)4C]S,45/-45/90/90/90/90/90/90/90/90/-45/45,EP,UNK,UNK,55,,0,15,85,0,2.8199999332428,,,,,,,,,-19.2999992370605,-193,,-2.10999989509583,10,1,79.4444427490234,-240.111114501953,8.85200023651123,,1.07444441318512,-2.4300000667572,6,0.778151273727417
SNL/MSU/DOE,MD-P2B[±45/(90)4C]S,45/-45/90/90/90/90/90/90/90/90/-45/45,EP,UNK,UNK,55,,0,15,85,0,2.8199999332428,,,,,,,,,-19.2999992370605,-193,,-2.10999989509583,10,1,79.4444427490234,-240.111114501953,8.85200023651123,,1.07444441318512,-2.4300000667572,12,1.07918119430542
SNL/MSU/DOE,MD-P2B[±45/(90)4C]S,45/-45/90/90/90/90/90/90/90/90/-45/45,EP,UNK,UNK,55,,0,15,85,0,2.8199999332428,,,,,,,,,-19.2999992370605,-193,,-2.10999989509583,10,1,79.4444427490234,-240.111114501953,8.85200023651123,,1.07444441318512,-2.4300000667572,29,1.46239805221558
SNL/MSU/DOE,MD-P2B[±45/(90)4C]S,45/-45/90/90/90/90/90/90/90/90/-45/45,EP,UNK,UNK,55,,0,15,85,0,2.8199999332428,,,,,,,,,34,-34,0.379999995231628,-0.379999995231628,-1,4,79.4444427490234,-240.111114501953,8.85200023651123,,1.07444441318512,-2.4300000667572,1296811,6.11287689208984
SNL/MSU/DOE,MD-P2B[±45/(90)4C]S,45/-45/90/90/90/90/90/90/90/90/-45/45,EP,UNK,UNK,55,,0,15,85,0,2.8199999332428,,,,,,,,,41,-41,0.449999988079071,-0.449999988079071,-1,3,79.4444427490234,-240.111114501953,8.85200023651123,,1.07444441318512,-2.4300000667572,11894,4.07532787322998
SNL/MSU/DOE,MD-P2B[±45/(90)4C]S,45/-45/90/90/90/90/90/90/90/90/-45/45,EP,UNK,UNK,55,,0,15,85,0,2.8199999332428,,,,,,,,,41,-41,0.449999988079071,-0.449999988079071,-1,3,79.4444427490234,-240.111114501953,8.85200023651123,,1.07444441318512,-2.4300000667572,7921,3.89878010749817
SNL/MSU/DOE,MD-P2B[±45/(90)4C]S,45/-45/90/90/90/90/90/90/90/90/-45/45,EP,UNK,UNK,55,,0,15,85,0,2.8199999332428,,,,,,,,,38,-38,0.409999996423721,-0.409999996423721,-1,4,79.4444427490234,-240.111114501953,8.85200023651123,,1.07444441318512,-2.4300000667572,127945,5.10702323913574
SNL/MSU/DOE,MD-P2B[±45/(90)4C]S,45/-45/90/90/90/90/90/90/90/90/-45/45,EP,UNK,UNK,55,,0,15,85,0,2.8199999332428,,,,,,,,,41,-41,0.449999988079071,-0.449999988079071,-1,3,79.4444427490234,-240.111114501953,8.85200023651123,,1.07444441318512,-2.4300000667572,27317,4.43643283843994
SNL/MSU/DOE,MD-P2B[±45/(90)4C]S,45/-45/90/90/90/90/90/90/90/90/-45/45,EP,UNK,UNK,55,,0,15,85,0,2.8199999332428,,,,,,,,,38,-38,0.409999996423721,-0.409999996423721,-1,5,79.4444427490234,-240.111114501953,8.85200023651123,,1.07444441318512,-2.4300000667572,79240,4.89894437789917
SNL/MSU/DOE,MD-P2B[±45/(90)4C]S,45/-45/90/90/90/90/90/90/90/90/-45/45,EP,UNK,UNK,55,,0,15,85,0,2.8199999332428,,,,,,,,,38,-38,0.409999996423721,-0.409999996423721,-1,4,79.4444427490234,-240.111114501953,8.85200023651123,,1.07444441318512,-2.4300000667572,116614,5.06675052642822
SNL/MSU/DOE,MD-P2B[±45/(90)4C]S,45/-45/90/90/90/90/90/90/90/90/-45/45,EP,UNK,UNK,55,,0,15,85,0,2.8199999332428,,,,,,,,,34,-34,0.379999995231628,-0.379999995231628,-1,5,79.4444427490234,-240.111114501953,8.85200023651123,,1.07444441318512,-2.4300000667572,452257,5.65538549423218
SNL/MSU/DOE,MD-P2B[±45/(90)4C]S,45/-45/90/90/90/90/90/90/90/90/-45/45,EP,UNK,UNK,55,,0,15,85,0,2.8199999332428,,,,,,,,,34,-34,0.379999995231628,-0.379999995231628,-1,5,79.4444427490234,-240.111114501953,8.85200023651123,,1.07444441318512,-2.4300000667572,217161,5.33678197860718
SNL/MSU/DOE,MD-P2B[±45/(90)4C]S,45/-45/90/90/90/90/90/90/90/90/-45/45,EP,UNK,UNK,55,,0,15,85,0,2.8199999332428,,,,,,,,,31,-31,0.340000003576279,-0.340000003576279,-1,5,79.4444427490234,-240.111114501953,8.85200023651123,,1.07444441318512,-2.4300000667572,1066480,6.02795267105103
SNL/MSU/DOE,MD-P2B[±45/(90)4C]S,45/-45/90/90/90/90/90/90/90/90/-45/45,EP,UNK,UNK,55,,0,15,85,0,2.8199999332428,,,,,,,,,55,-55,0.600000023841858,-0.600000023841858,-1,2,79.4444427490234,-240.111114501953,8.85200023651123,,1.07444441318512,-2.4300000667572,2976,3.4736328125
SNL/MSU/DOE,MD-P2B[±45/(90)4C]S,45/-45/90/90/90/90/90/90/90/90/-45/45,EP,UNK,UNK,55,,0,15,85,0,2.8199999332428,,,,,,,,,55,-55,0.600000023841858,-0.600000023841858,-1,2,79.4444427490234,-240.111114501953,8.85200023651123,,1.07444441318512,-2.4300000667572,721,2.85793519020081
SNL/MSU/DOE,MD-P2B[±45/(90)4C]S,45/-45/90/90/90/90/90/90/90/90/-45/45,EP,UNK,UNK,55,,0,15,85,0,2.8199999332428,,,,,,,,,55,-55,0.600000023841858,-0.600000023841858,-1,2,79.4444427490234,-240.111114501953,8.85200023651123,,1.07444441318512,-2.4300000667572,873,2.94101428985596
SNL/MSU/DOE,MD-P2B[±45/(90)4C]S,45/-45/90/90/90/90/90/90/90/90/-45/45,EP,UNK,UNK,55,,0,15,85,0,2.8199999332428,,,,,,,,,31,-31,0.340000003576279,-0.340000003576279,-1,5,79.4444427490234,-240.111114501953,8.85200023651123,,1.07444441318512,-2.4300000667572,1029645,6.01268768310547
SNL/MSU/DOE,MD-P2B[±45/(90)4C]S,45/-45/90/90/90/90/90/90/90/90/-45/45,EP,UNK,UNK,55,,0,15,85,0,2.8199999332428,,,,,,,,,62,-62,0.680000007152557,-0.680000007152557,-1,1,79.4444427490234,-240.111114501953,8.85200023651123,,1.07444441318512,-2.4300000667572,242,2.3838152885437
SNL/MSU/DOE,MD-P2B[±45/(90)4C]S,45/-45/90/90/90/90/90/90/90/90/-45/45,EP,UNK,UNK,55,,0,15,85,0,2.8199999332428,,,,,,,,,62,-62,0.680000007152557,-0.680000007152557,-1,1,79.4444427490234,-240.111114501953,8.85200023651123,,1.07444441318512,-2.4300000667572,85,1.92941892147064
SNL/MSU/DOE,MD-P2B[±45/(90)4C]S,45/-45/90/90/90/90/90/90/90/90/-45/45,EP,UNK,UNK,55,,0,15,85,0,2.8199999332428,,,,,,,,,62,-62,0.680000007152557,-0.680000007152557,-1,1,79.4444427490234,-240.111114501953,8.85200023651123,,1.07444441318512,-2.4300000667572,200,2.301029920578
SNL/MSU/DOE,MD-P2B[±45/(90)4C]S,45/-45/90/90/90/90/90/90/90/90/-45/45,EP,UNK,UNK,55,,0,15,85,0,2.8199999332428,,,,,,,,,69,-69,0.75,-0.75,-1,1,79.4444427490234,-240.111114501953,8.85200023651123,,1.07444441318512,-2.4300000667572,17,1.23044896125793
SNL/MSU/DOE,MD-P2B[±45/(90)4C]S,45/-45/90/90/90/90/90/90/90/90/-45/45,EP,UNK,UNK,55,,0,15,85,0,2.8199999332428,,,,,,,,,69,-69,0.75,-0.75,-1,1,79.4444427490234,-240.111114501953,8.85200023651123,,1.07444441318512,-2.4300000667572,45,1.65321254730225
SNL/MSU/DOE,MD-P2B[±45/(90)4C]S,45/-45/90/90/90/90/90/90/90/90/-45/45,EP,UNK,UNK,55,,0,15,85,0,2.8199999332428,,,,,,,,,69,-69,0.75,-0.75,-1,1,79.4444427490234,-240.111114501953,8.85200023651123,,1.07444441318512,-2.4300000667572,8,0.903090000152588
SNL/MSU/DOE,MD-P2B[±45/(90)4C]S,45/-45/90/90/90/90/90/90/90/90/-45/45,EP,UNK,UNK,55,,0,15,85,0,2.8199999332428,,,,,,,,,31,31,0.340000003576279,-0.340000003576279,-1,7,79.4444427490234,-240.111114501953,8.85200023651123,,1.07444441318512,-2.4300000667572,8985486,6.95354175567627
SNL/MSU/DOE,MD-P2B[±45/(90)4C]S,45/-45/90/90/90/90/90/90/90/90/-45/45,EP,UNK,UNK,55,,0,15,85,0,2.8199999332428,,,,,,,,,28,-28,0.300000011920929,-0.300000011920929,-1,8,79.4444427490234,-240.111114501953,8.85200023651123,,1.07444441318512,-2.4300000667572,1115570,6.0474967956543
SNL/MSU/DOE,MD-P2B[±45/(90)4C]S,45/-45/90/90/90/90/90/90/90/90/-45/45,EP,UNK,UNK,55,,0,15,85,0,2.8199999332428,,,,,,,,,28,-28,0.300000011920929,-0.300000011920929,-1,4,79.4444427490234,-240.111114501953,8.85200023651123,,1.07444441318512,-2.4300000667572,7303482,6.86353015899658
SNL/MSU/DOE,MD-P2B[±45/(90)4C]S,45/-45/90/90/90/90/90/90/90/90/-45/45,EP,UNK,UNK,55,,0,15,85,0,2.8199999332428,,,,,,,,,69,48.2999992370606,0.75,0.524999976158142,0.699999988079071,3,79.4444427490234,-240.111114501953,8.85200023651123,,1.07444441318512,-2.4300000667572,91,1.95904135704041
SNL/MSU/DOE,MD-P2B[±45/(90)4C]S,45/-45/90/90/90/90/90/90/90/90/-45/45,EP,UNK,UNK,55,,0,15,85,0,2.8199999332428,,,,,,,,,69,48.2999992370606,0.75,0.524999976158142,0.699999988079071,3,79.4444427490234,-240.111114501953,8.85200023651123,,1.07444441318512,-2.4300000667572,301,2.47856640815735
SNL/MSU/DOE,MD-P2B[±45/(90)4C]S,45/-45/90/90/90/90/90/90/90/90/-45/45,EP,UNK,UNK,55,,0,15,85,0,2.8199999332428,,,,,,,,,69,48.2999992370606,0.75,0.524999976158142,0.699999988079071,3,79.4444427490234,-240.111114501953,8.85200023651123,,1.07444441318512,-2.4300000667572,161,2.20682597160339
SNL/MSU/DOE,MD-P2B[±45/(90)4C]S,45/-45/90/90/90/90/90/90/90/90/-45/45,EP,UNK,UNK,55,,0,15,85,0,2.8199999332428,,,,,,,,,76,53.2000007629395,0.8299999833107,0.580999970436096,0.699999988079071,2,79.4444427490234,-240.111114501953,8.85200023651123,,1.07444441318512,-2.4300000667572,140,2.14612793922424
SNL/MSU/DOE,MD-P2B[±45/(90)4C]S,45/-45/90/90/90/90/90/90/90/90/-45/45,EP,UNK,UNK,55,,0,15,85,0,2.8199999332428,,,,,,,,,76,53.2000007629395,0.8299999833107,0.580999970436096,0.699999988079071,2,79.4444427490234,-240.111114501953,8.85200023651123,,1.07444441318512,-2.4300000667572,11,1.04139268398285
SNL/MSU/DOE,MD-P2B[±45/(90)4C]S,45/-45/90/90/90/90/90/90/90/90/-45/45,EP,UNK,UNK,55,,0,15,85,0,2.8199999332428,,,,,,,,,76,53.2000007629395,0.8299999833107,0.580999970436096,0.699999988079071,2,79.4444427490234,-240.111114501953,8.85200023651123,,1.07444441318512,-2.4300000667572,83,1.91907811164856
SNL/MSU/DOE,MD-P2B[±45/(90)4C]S,45/-45/90/90/90/90/90/90/90/90/-45/45,EP,UNK,UNK,55,,0,15,85,0,2.8199999332428,,,,,,,,,62,43.4000015258789,0.680000007152557,0.476000010967255,0.699999988079071,4,79.4444427490234,-240.111114501953,8.85200023651123,,1.07444441318512,-2.4300000667572,2041885,6.31003141403198
SNL/MSU/DOE,MD-P2B[±45/(90)4C]S,45/-45/90/90/90/90/90/90/90/90/-45/45,EP,UNK,UNK,55,,0,15,85,0,2.8199999332428,,,,,,,,,55,38.5,0.600000023841858,0.419999986886978,0.699999988079071,6,79.4444427490234,-240.111114501953,8.85200023651123,,1.07444441318512,-2.4300000667572,2917683,6.46503829956055
SNL/MSU/DOE,MD-P2B[±45/(90)4C]S,45/-45/90/90/90/90/90/90/90/90/-45/45,EP,UNK,UNK,55,,0,15,85,0,2.8199999332428,,,,,,,,,66,46.2000007629395,0.709999978542328,0.497000008821487,0.699999988079071,4,79.4444427490234,-240.111114501953,8.85200023651123,,1.07444441318512,-2.4300000667572,6740,3.8286600112915
SNL/MSU/DOE,MD-P2B[±45/(90)4C]S,45/-45/90/90/90/90/90/90/90/90/-45/45,EP,UNK,UNK,55,,0,15,85,0,2.8199999332428,,,,,,,,,66,46.2000007629395,0.709999978542328,0.497000008821487,0.699999988079071,3,79.4444427490234,-240.111114501953,8.85200023651123,,1.07444441318512,-2.4300000667572,43012,4.63358974456787
SNL/MSU/DOE,MD-P2B[±45/(90)4C]S,45/-45/90/90/90/90/90/90/90/90/-45/45,EP,UNK,UNK,55,,0,15,85,0,2.8199999332428,,,,,,,,,66,46.2000007629395,0.709999978542328,0.497000008821487,0.699999988079071,3,79.4444427490234,-240.111114501953,8.85200023651123,,1.07444441318512,-2.4300000667572,236573,5.3739652633667
SNL/MSU/DOE,MD-P2B[±45/(90)4C]S,45/-45/90/90/90/90/90/90/90/90/-45/45,EP,UNK,UNK,55,,0,15,85,0,2.8199999332428,,,,,,,,,62,43.4000015258789,0.680000007152557,0.476000010967255,0.699999988079071,4,79.4444427490234,-240.111114501953,8.85200023651123,,1.07444441318512,-2.4300000667572,176270,5.24617862701416
SNL/MSU/DOE,MD-P2B[±45/(90)4C]S,45/-45/90/90/90/90/90/90/90/90/-45/45,EP,UNK,UNK,55,,0,15,85,0,2.8199999332428,,,,,,,,,62,43.4000015258789,0.680000007152557,0.476000010967255,0.699999988079071,4,79.4444427490234,-240.111114501953,8.85200023651123,,1.07444441318512,-2.4300000667572,522012,5.71768045425415
SNL/MSU/DOE,MD-P2B[±45/(90)4C]S,45/-45/90/90/90/90/90/90/90/90/-45/45,EP,UNK,UNK,55,,0,15,85,0,2.8199999332428,,,,,,,,,55,38.5,0.600000023841858,0.419999986886978,0.699999988079071,8,79.4444427490234,-240.111114501953,8.85200023651123,,1.07444441318512,-2.4300000667572,12358506,7.09196615219116
SNL/MSU/DOE,MD-P2B[±45/(90)4C]S,45/-45/90/90/90/90/90/90/90/90/-45/45,EP,UNK,UNK,55,,0,15,85,0,2.8199999332428,,,,,,,,,55,38.5,0.600000023841858,0.419999986886978,0.699999988079071,7,79.4444427490234,-240.111114501953,8.85200023651123,,1.07444441318512,-2.4300000667572,1946318,6.28921365737915
SNL/MSU/DOE,MD-P2B[±45/(90)4C]S,45/-45/90/90/90/90/90/90/90/90/-45/45,EP,UNK,UNK,55,,0,15,85,0,2.8199999332428,,,,,,,,,20.5,-41,0.224999994039536,-0.449999988079071,-2,8,79.4444427490234,-240.111114501953,8.85200023651123,,1.07444441318512,-2.4300000667572,15426813,7.18827629089356
SNL/MSU/DOE,MD-P2B[±45/(90)4C]S,45/-45/90/90/90/90/90/90/90/90/-45/45,EP,UNK,UNK,55,,0,15,85,0,2.8199999332428,,,,,,,,,69,-138,0.75,-1.5,-2,1,79.4444427490234,-240.111114501953,8.85200023651123,,1.07444441318512,-2.4300000667572,14,1.14612805843353
SNL/MSU/DOE,MD-P2B[±45/(90)4C]S,45/-45/90/90/90/90/90/90/90/90/-45/45,EP,UNK,UNK,55,,0,15,85,0,2.8199999332428,,,,,,,,,62,-124,0.675000011920929,-1.35000002384186,-2,1,79.4444427490234,-240.111114501953,8.85200023651123,,1.07444441318512,-2.4300000667572,105,2.02118921279907
SNL/MSU/DOE,MD-P2B[±45/(90)4C]S,45/-45/90/90/90/90/90/90/90/90/-45/45,EP,UNK,UNK,55,,0,15,85,0,2.8199999332428,,,,,,,,,62,-124,0.675000011920929,-1.35000002384186,-2,1,79.4444427490234,-240.111114501953,8.85200023651123,,1.07444441318512,-2.4300000667572,31,1.49136173725128
SNL/MSU/DOE,MD-P2B[±45/(90)4C]S,45/-45/90/90/90/90/90/90/90/90/-45/45,EP,UNK,UNK,55,,0,15,85,0,2.8199999332428,,,,,,,,,41.5,-83,0.449999988079071,-0.899999976158142,-2,1,79.4444427490234,-240.111114501953,8.85200023651123,,1.07444441318512,-2.4300000667572,6484,3.811842918396
SNL/MSU/DOE,MD-P2B[±45/(90)4C]S,45/-45/90/90/90/90/90/90/90/90/-45/45,EP,UNK,UNK,55,,0,15,85,0,2.8199999332428,,,,,,,,,41.5,-83,0.449999988079071,-0.899999976158142,-2,2,79.4444427490234,-240.111114501953,8.85200023651123,,1.07444441318512,-2.4300000667572,3880,3.58883166313171
SNL/MSU/DOE,MD-P2B[±45/(90)4C]S,45/-45/90/90/90/90/90/90/90/90/-45/45,EP,UNK,UNK,55,,0,15,85,0,2.8199999332428,,,,,,,,,27.5,-55,0.300000011920929,-0.600000023841858,-2,3,79.4444427490234,-240.111114501953,8.85200023651123,,1.07444441318512,-2.4300000667572,532728,5.72650575637817
SNL/MSU/DOE,MD-P2B[±45/(90)4C]S,45/-45/90/90/90/90/90/90/90/90/-45/45,EP,UNK,UNK,55,,0,15,85,0,2.8199999332428,,,,,,,,,27.5,-55,0.300000011920929,-0.600000023841858,-2,3,79.4444427490234,-240.111114501953,8.85200023651123,,1.07444441318512,-2.4300000667572,574618,5.75937938690186
SNL/MSU/DOE,MD-P2B[±45/(90)4C]S,45/-45/90/90/90/90/90/90/90/90/-45/45,EP,UNK,UNK,55,,0,15,85,0,2.8199999332428,,,,,,,,,27.5,-55,0.300000011920929,-0.600000023841858,-2,5,79.4444427490234,-240.111114501953,8.85200023651123,,1.07444441318512,-2.4300000667572,240574,5.38124847412109
SNL/MSU/DOE,MD-P2B[±45/(90)4C]S,45/-45/90/90/90/90/90/90/90/90/-45/45,EP,UNK,UNK,55,,0,15,85,0,2.8199999332428,,,,,,,,,41.5,-83,0.449999988079071,-0.899999976158142,-2,2,79.4444427490234,-240.111114501953,8.85200023651123,,1.07444441318512,-2.4300000667572,11724,4.06907558441162
SNL/MSU/DOE,MD-P2B[±45/(90)4C]S,45/-45/90/90/90/90/90/90/90/90/-45/45,EP,UNK,UNK,55,,0,15,85,0,2.8199999332428,,,,,,,,,24,-48,0.264999985694885,-0.529999971389771,-2,5,79.4444427490234,-240.111114501953,8.85200023651123,,1.07444441318512,-2.4300000667572,3470221,6.54035711288452
SNL/MSU/DOE,MD-P2B[±45/(90)4C]S,45/-45/90/90/90/90/90/90/90/90/-45/45,EP,UNK,UNK,55,,0,15,85,0,2.8199999332428,,,,,,,,,34.5,-69,0.375,-0.75,-2,2,79.4444427490234,-240.111114501953,8.85200023651123,,1.07444441318512,-2.4300000667572,34998,4.54404306411743
SNL/MSU/DOE,MD-P2B[±45/(90)4C]S,45/-45/90/90/90/90/90/90/90/90/-45/45,EP,UNK,UNK,55,,0,15,85,0,2.8199999332428,,,,,,,,,34.5,-69,0.375,-0.75,-2,2,79.4444427490234,-240.111114501953,8.85200023651123,,1.07444441318512,-2.4300000667572,14394,4.15818166732788
SNL/MSU/DOE,MD-P2B[±45/(90)4C]S,45/-45/90/90/90/90/90/90/90/90/-45/45,EP,UNK,UNK,55,,0,15,85,0,2.8199999332428,,,,,,,,,34.5,-69,0.375,-0.75,-2,3,79.4444427490234,-240.111114501953,8.85200023651123,,1.07444441318512,-2.4300000667572,51030,4.70782566070557
SNL/MSU/DOE,MD-P2B[±45/(90)4C]S,45/-45/90/90/90/90/90/90/90/90/-45/45,EP,UNK,UNK,55,,0,15,85,0,2.8199999332428,,,,,,,,,55,-110,0.600000023841858,-1.20000004768372,-2,1,79.4444427490234,-240.111114501953,8.85200023651123,,1.07444441318512,-2.4300000667572,212,2.32633590698242
SNL/MSU/DOE,MD-P2B[±45/(90)4C]S,45/-45/90/90/90/90/90/90/90/90/-45/45,EP,UNK,UNK,55,,0,15,85,0,2.8199999332428,,,,,,,,,55,-110,0.600000023841858,-1.20000004768372,-2,1,79.4444427490234,-240.111114501953,8.85200023651123,,1.07444441318512,-2.4300000667572,289,2.46089792251587
SNL/MSU/DOE,MD-P2B[±45/(90)4C]S,45/-45/90/90/90/90/90/90/90/90/-45/45,EP,UNK,UNK,55,,0,15,85,0,2.8199999332428,,,,,,,,,55,-110,0.600000023841858,-1.20000004768372,-2,1,79.4444427490234,-240.111114501953,8.85200023651123,,1.07444441318512,-2.4300000667572,123,2.08990502357483
SNL/MSU/DOE,MD-P2B[±45/(90)4C]S,45/-45/90/90/90/90/90/90/90/90/-45/45,EP,UNK,UNK,55,,0,15,85,0,2.8199999332428,,,,,,,,,34.5,-69,0.375,-0.75,-2,2,79.4444427490234,-240.111114501953,8.85200023651123,,1.07444441318512,-2.4300000667572,22153,4.3454327583313
SNL/MSU/DOE,MD-P2B[±45/(90)4C]S,45/-45/90/90/90/90/90/90/90/90/-45/45,EP,UNK,UNK,55,,0,15,85,0,2.8199999332428,,,,,,,,,69,-138,0.75,-1.5,-2,1,79.4444427490234,-240.111114501953,8.85200023651123,,1.07444441318512,-2.4300000667572,9,0.954242527484894
SNL/MSU/DOE,MD-P2B[±45/(90)4C]S,45/-45/90/90/90/90/90/90/90/90/-45/45,EP,UNK,UNK,55,,0,15,85,0,2.8199999332428,,,,,,,,,69,-138,0.75,-1.5,-2,1,79.4444427490234,-240.111114501953,8.85200023651123,,1.07444441318512,-2.4300000667572,6,0.778151273727417
SNL/MSU/DOE,MD-P2B[±45/(90)4C]S,45/-45/90/90/90/90/90/90/90/90/-45/45,EP,UNK,UNK,55,,0,15,85,0,2.8199999332428,,,,,,,,,62,-124,0.675000011920929,-1.35000002384186,-2,1,79.4444427490234,-240.111114501953,8.85200023651123,,1.07444441318512,-2.4300000667572,26,1.41497337818146
SNL/MSU/DOE,MD-P2B[±45/(90)4C]S,45/-45/90/90/90/90/90/90/90/90/-45/45,EP,UNK,UNK,55,,0,15,85,0,2.8199999332428,,,,,,,,,48.5,-97,0.524999976158142,-1.04999995231628,-2,2,79.4444427490234,-240.111114501953,8.85200023651123,,1.07444441318512,-2.4300000667572,920,2.96378779411316
SNL/MSU/DOE,MD-P2B[±45/(90)4C]S,45/-45/90/90/90/90/90/90/90/90/-45/45,EP,UNK,UNK,55,,0,15,85,0,2.8199999332428,,,,,,,,,48.5,-97,0.524999976158142,-1.04999995231628,-2,2,79.4444427490234,-240.111114501953,8.85200023651123,,1.07444441318512,-2.4300000667572,1103,3.04257559776306
SNL/MSU/DOE,MD-P2B[±45/(90)4C]S,45/-45/90/90/90/90/90/90/90/90/-45/45,EP,UNK,UNK,55,,0,15,85,0,2.8199999332428,,,,,,,,,48.5,-97,0.524999976158142,-1.04999995231628,-2,2,79.4444427490234,-240.111114501953,8.85200023651123,,1.07444441318512,-2.4300000667572,1360,3.13353896141052
SNL/MSU/DOE,MD-P2B[±45/(90)4C]S,45/-45/90/90/90/90/90/90/90/90/-45/45,EP,UNK,UNK,55,,0,15,85,0,2.8199999332428,,,,,,,,,24,-48,0.264999985694885,-0.529999971389771,-2,5,79.4444427490234,-240.111114501953,8.85200023651123,,1.07444441318512,-2.4300000667572,1930312,6.28562736511231
SNL/MSU/DOE,MD-QQ1-EP2-S[(±45)/(0)2]S,45/-45/0/0/0/0/-45/45,EP,UNK,UNK,52,,57,26,16,1,4.09000015258789,,,,,,,,,448,44.7999992370606,1.33000004291534,,0.100000001490116,2,868.888916015625,-689.700012207031,32.966667175293,,2.62777781486511,-2.07399988174438,1109,3.04493165016174
SNL/MSU/DOE,MD-QQ1-EP2-S[(±45)/(0)2]S,45/-45/0/0/0/0/-45/45,EP,UNK,UNK,52,,57,26,16,1,4.09000015258789,,,,,,,,,448,44.7999992370606,1.37999999523163,,0.100000001490116,2,868.888916015625,-689.700012207031,32.966667175293,,2.62777781486511,-2.07399988174438,679,2.83186984062195
SNL/MSU/DOE,MD-QQ1-EP2-S[(±45)/(0)2]S,45/-45/0/0/0/0/-45/45,EP,UNK,UNK,52,,57,26,16,1,4.09000015258789,,,,,,,,,448,44.7999992370606,1.39999997615814,,0.100000001490116,2,868.888916015625,-689.700012207031,32.966667175293,,2.62777781486511,-2.07399988174438,915,2.96142101287842
SNL/MSU/DOE,MD-QQ1-EP2-S[(±45)/(0)2]S,45/-45/0/0/0/0/-45/45,EP,UNK,UNK,52,,57,26,16,1,4.09000015258789,,,,,,,,,241,24.1000003814697,0.769999980926514,,0.100000001490116,4,868.888916015625,-689.700012207031,32.966667175293,,2.62777781486511,-2.07399988174438,43719,4.64067029953003
SNL/MSU/DOE,MD-QQ1-EP2-S[(±45)/(0)2]S,45/-45/0/0/0/0/-45/45,EP,UNK,UNK,52,,57,26,16,1,4.09000015258789,,,,,,,,,241,24.1000003814697,0.72000002861023,,0.100000001490116,4,868.888916015625,-689.700012207031,32.966667175293,,2.62777781486511,-2.07399988174438,34816,4.54177904129028
SNL/MSU/DOE,MD-QQ1-EP2-S[(±45)/(0)2]S,45/-45/0/0/0/0/-45/45,EP,UNK,UNK,52,,57,26,16,1,4.09000015258789,,,,,,,,,241,24.1000003814697,0.759999990463257,,0.100000001490116,4,868.888916015625,-689.700012207031,32.966667175293,,2.62777781486511,-2.07399988174438,32000,4.50514984130859
SNL/MSU/DOE,MD-QQ1-EP2-S[(±45)/(0)2]S,45/-45/0/0/0/0/-45/45,EP,UNK,UNK,52,,57,26,16,1,4.09000015258789,,,,,,,,,172,17.2000007629395,0.529999971389771,,0.100000001490116,5,868.888916015625,-689.700012207031,32.966667175293,,2.62777781486511,-2.07399988174438,329999,5.51851272583008
SNL/MSU/DOE,MD-QQ1-EP2-S[(±45)/(0)2]S,45/-45/0/0/0/0/-45/45,EP,UNK,UNK,52,,57,26,16,1,4.09000015258789,,,,,,,,,172,17.2000007629395,0.540000021457672,,0.100000001490116,4,868.888916015625,-689.700012207031,32.966667175293,,2.62777781486511,-2.07399988174438,137319,5.13773059844971
SNL/MSU/DOE,MD-QQ1-EP2-S[(±45)/(0)2]S,45/-45/0/0/0/0/-45/45,EP,UNK,UNK,52,,57,26,16,1,4.09000015258789,,,,,,,,,172,17.2000007629395,0.540000021457672,,0.100000001490116,5,868.888916015625,-689.700012207031,32.966667175293,,2.62777781486511,-2.07399988174438,388653,5.5895619392395
SNL/MSU/DOE,MD-QQ1-EP2-S[(±45)/(0)2]S,45/-45/0/0/0/0/-45/45,EP,UNK,UNK,52,,57,26,16,1,4.09000015258789,,,,,,,,,155,15.5,0.469999998807907,,0.100000001490116,6,868.888916015625,-689.700012207031,32.966667175293,,2.62777781486511,-2.07399988174438,710181,5.85136890411377
