Repository: Luwen-Zhang/SNEnsemble

# Copyright Notification

## Composites

We reformat and merge fatigue testing records from SNL/MSU/DOE, OptiMat, UPWIND, and FACT databases into a single database with careful considerations, including filtering invalid entries, rename variables, fix improper calculations in the records, to obtain clean and consistent data to fit machine 
learning usages. We leave the original format ("2019_SNL_MSU_DOE_Composite-Materials-Database_Wind_29pt0.xlsx" and "Optidat UPWIND 28_3_2017.xls") in the folder. Any derived database should be directly based on the original files instead of our merged database. We are not responsible for the accuracy of the testing records.

File: data/04212023/composite_database_04212023_5_mat.csv (part 3 of 5)
Data source,Material_Code,Sequence,Resin Type,Waveform,Control,Fiber Volume Fraction,Fiber Weight Fraction,Percentage of Fiber in 0-deg Direction,Percentage of Fiber in 45-deg Direction,Percentage of Fiber in 90-deg Direction,Percentage of Fiber in Other Direction,Thickness,Tab Thickness,Width,Maximum Width,Minimum Width,Length,Gauge Length,Load Length,Area,Maximum Stress,Minimum Stress,Maximum Strain,Minimum Strain,R-value,Frequency,Static Maximum Tensile Stress,Static Maximum Compressive Stress,Static Elastic Modulus,Static Compressive Modulus,Static Maximum Tensile Strain,Static Maximum Compressive Strain,Cycles to Failure,log10(Cycles to Failure)
SNL/MSU/DOE,MD-QQ1-EP2-S[(±45)/(0)2]S,45/-45/0/0/0/0/-45/45,EP,UNK,UNK,52,,57,26,16,1,4.09000015258789,,,,,,,,,241,24.1000003814697,,,0.100000001490116,2,868.888916015625,-689.700012207031,32.966667175293,,2.62777781486511,-2.07399988174438,41695,4.62008380889893
SNL/MSU/DOE,MD-QQ1-EP2-S[(±45)/(0)2]S,45/-45/0/0/0/0/-45/45,EP,UNK,UNK,52,,57,26,16,1,4.09000015258789,,,,,,,,,241,24.1000003814697,,,0.100000001490116,2,868.888916015625,-689.700012207031,32.966667175293,,2.62777781486511,-2.07399988174438,55742,4.74618244171143
SNL/MSU/DOE,MD-QQ1-EP2-S[(±45)/(0)2]S,45/-45/0/0/0/0/-45/45,EP,UNK,UNK,52,,57,26,16,1,4.09000015258789,,,,,,,,,241,24.1000003814697,,,0.100000001490116,2,868.888916015625,-689.700012207031,32.966667175293,,2.62777781486511,-2.07399988174438,117172,5.06882381439209
SNL/MSU/DOE,MD-QQ1-EP2-S[(±45)/(90)2]S,45/-45/90/90/90/90/-45/45,EP,UNK,UNK,52,,16,26,57,1,4.09000015258789,,,,,,,,,96.5,9.64999961853027,0.560000002384186,,0.100000001490116,1,148.235290527344,-274,17.5,,0.850588262081146,-1.58555555343628,62,1.79239165782928
SNL/MSU/DOE,MD-QQ1-EP2-S[(±45)/(90)2]S,45/-45/90/90/90/90/-45/45,EP,UNK,UNK,52,,16,26,57,1,4.09000015258789,,,,,,,,,96.5,9.64999961853027,0.560000002384186,,0.100000001490116,1,148.235290527344,-274,17.5,,0.850588262081146,-1.58555555343628,287,2.45788192749023
SNL/MSU/DOE,MD-QQ1-EP2-S[(±45)/(90)2]S,45/-45/90/90/90/90/-45/45,EP,UNK,UNK,52,,16,26,57,1,4.09000015258789,,,,,,,,,96.5,9.64999961853027,0.560000002384186,,0.100000001490116,1,148.235290527344,-274,17.5,,0.850588262081146,-1.58555555343628,208,2.31806325912476
SNL/MSU/DOE,MD-QQ1-EP2-S[(±45)/(90)2]S,45/-45/90/90/90/90/-45/45,EP,UNK,UNK,52,,16,26,57,1,4.09000015258789,,,,,,,,,82.6999969482422,8.27000045776367,0.479999989271164,,0.100000001490116,1,148.235290527344,-274,17.5,,0.850588262081146,-1.58555555343628,3627,3.55954766273499
SNL/MSU/DOE,MD-QQ1-EP2-S[(±45)/(90)2]S,45/-45/90/90/90/90/-45/45,EP,UNK,UNK,52,,16,26,57,1,4.09000015258789,,,,,,,,,82.6999969482422,8.27000045776367,0.479999989271164,,0.100000001490116,1,148.235290527344,-274,17.5,,0.850588262081146,-1.58555555343628,2336,3.36847281455994
SNL/MSU/DOE,MD-QQ1-EP2-S[(±45)/(90)2]S,45/-45/90/90/90/90/-45/45,EP,UNK,UNK,52,,16,26,57,1,4.09000015258789,,,,,,,,,82.6999969482422,8.27000045776367,0.479999989271164,,0.100000001490116,1,148.235290527344,-274,17.5,,0.850588262081146,-1.58555555343628,1095,3.03941416740418
SNL/MSU/DOE,MD-QQ1-EP2-S[(±45)/(90)2]S,45/-45/90/90/90/90/-45/45,EP,UNK,UNK,52,,16,26,57,1,4.09000015258789,,,,,,,,,69,6.90000009536743,0.400000005960465,,0.100000001490116,1,148.235290527344,-274,17.5,,0.850588262081146,-1.58555555343628,17549,4.24425220489502
SNL/MSU/DOE,MD-QQ1-EP2-S[(±45)/(90)2]S,45/-45/90/90/90/90/-45/45,EP,UNK,UNK,52,,16,26,57,1,4.09000015258789,,,,,,,,,69,6.90000009536743,0.400000005960465,,0.100000001490116,1,148.235290527344,-274,17.5,,0.850588262081146,-1.58555555343628,8825,3.94571471214294
SNL/MSU/DOE,MD-QQ1-EP2-S[(±45)/(90)2]S,45/-45/90/90/90/90/-45/45,EP,UNK,UNK,52,,16,26,57,1,4.09000015258789,,,,,,,,,69,6.90000009536743,0.400000005960465,,0.100000001490116,1,148.235290527344,-274,17.5,,0.850588262081146,-1.58555555343628,8289,3.91850209236145
SNL/MSU/DOE,MD-QQ1-EP2-S[(±45)/(90)2]S,45/-45/90/90/90/90/-45/45,EP,UNK,UNK,52,,16,26,57,1,4.09000015258789,,,,,,,,,51.7000007629395,5.17000007629395,0.300000011920929,,0.100000001490116,4,148.235290527344,-274,17.5,,0.850588262081146,-1.58555555343628,398920,5.60088586807251
SNL/MSU/DOE,MD-QQ1-EP2-S[(±45)/(90)2]S,45/-45/90/90/90/90/-45/45,EP,UNK,UNK,52,,16,26,57,1,4.09000015258789,,,,,,,,,51.7000007629395,5.17000007629395,0.300000011920929,,0.100000001490116,3,148.235290527344,-274,17.5,,0.850588262081146,-1.58555555343628,194107,5.28804111480713
SNL/MSU/DOE,MD-QQ1-EP2-S[(±45)/(90)2]S,45/-45/90/90/90/90/-45/45,EP,UNK,UNK,52,,16,26,57,1,4.09000015258789,,,,,,,,,51.7000007629395,5.17000007629395,0.300000011920929,,0.100000001490116,3,148.235290527344,-274,17.5,,0.850588262081146,-1.58555555343628,149945,5.17593193054199
SNL/MSU/DOE,MD-QQ1-EP2-S[(±45)/(90)2]S,45/-45/90/90/90/90/-45/45,EP,UNK,UNK,52,,16,26,57,1,4.09000015258789,,,,,,,,,41.4000015258789,4.1399998664856,0.239999994635582,,0.100000001490116,5,148.235290527344,-274,17.5,,0.850588262081146,-1.58555555343628,3901051,6.59118175506592
SNL/MSU/DOE,MD-QQ1-EP2-S[(±45)/(90)2]S,45/-45/90/90/90/90/-45/45,EP,UNK,UNK,52,,16,26,57,1,4.09000015258789,,,,,,,,,41.4000015258789,4.1399998664856,0.239999994635582,,0.100000001490116,5,148.235290527344,-274,17.5,,0.850588262081146,-1.58555555343628,4667537,6.6690878868103
SNL/MSU/DOE,MD-QQ1-EP2-S[(±45)/(90)2]S,45/-45/90/90/90/90/-45/45,EP,UNK,UNK,52,,16,26,57,1,4.09000015258789,,,,,,,,,41.4000015258789,4.1399998664856,0.239999994635582,,0.100000001490116,10,148.235290527344,-274,17.5,,0.850588262081146,-1.58555555343628,9707130,6.98709106445313
SNL/MSU/DOE,MD-QQ1-EP2-S[(±45)/(90)2]S,45/-45/90/90/90/90/-45/45,EP,UNK,UNK,52,,16,26,57,1,4.09000015258789,,,,,,,,,110,11,0.639999985694885,,0.100000001490116,1,148.235290527344,-274,17.5,,0.850588262081146,-1.58555555343628,52,1.71600329875946
SNL/MSU/DOE,MD-QQ1-EP2-S[(±45)/(90)2]S,45/-45/90/90/90/90/-45/45,EP,UNK,UNK,52,,16,26,57,1,4.09000015258789,,,,,,,,,110,11,0.639999985694885,,0.100000001490116,1,148.235290527344,-274,17.5,,0.850588262081146,-1.58555555343628,45,1.65321254730225
SNL/MSU/DOE,MD-QQ1-EP2-S[(±45)/(90)2]S,45/-45/90/90/90/90/-45/45,EP,UNK,UNK,52,,16,26,57,1,4.09000015258789,,,,,,,,,110,11,0.639999985694885,,0.100000001490116,1,148.235290527344,-274,17.5,,0.850588262081146,-1.58555555343628,8,0.903090000152588
SNL/MSU/DOE,MD-QQ1-EP2-S[(±45)/(90)2]S,45/-45/90/90/90/90/-45/45,EP,UNK,UNK,52,,16,26,57,1,4.09000015258789,,,,,,,,,69,-34.5,0.400000005960465,,-0.5,1,148.235290527344,-274,17.5,,0.850588262081146,-1.58555555343628,2868,3.45757913589478
SNL/MSU/DOE,MD-QQ1-EP2-S[(±45)/(90)2]S,45/-45/90/90/90/90/-45/45,EP,UNK,UNK,52,,16,26,57,1,4.09000015258789,,,,,,,,,69,-34.5,0.400000005960465,,-0.5,1,148.235290527344,-274,17.5,,0.850588262081146,-1.58555555343628,5085,3.70629096031189
SNL/MSU/DOE,MD-QQ1-EP2-S[(±45)/(90)2]S,45/-45/90/90/90/90/-45/45,EP,UNK,UNK,52,,16,26,57,1,4.09000015258789,,,,,,,,,69,-34.5,0.400000005960465,,-0.5,1,148.235290527344,-274,17.5,,0.850588262081146,-1.58555555343628,3476,3.54107975959778
SNL/MSU/DOE,MD-QQ1-EP2-S[(±45)/(90)2]S,45/-45/90/90/90/90/-45/45,EP,UNK,UNK,52,,16,26,57,1,4.09000015258789,,,,,,,,,51.7000007629395,-25.8500003814697,0.300000011920929,,-0.5,4,148.235290527344,-274,17.5,,0.850588262081146,-1.58555555343628,51543,4.7121696472168
SNL/MSU/DOE,MD-QQ1-EP2-S[(±45)/(90)2]S,45/-45/90/90/90/90/-45/45,EP,UNK,UNK,52,,16,26,57,1,4.09000015258789,,,,,,,,,51.7000007629395,-25.8500003814697,0.300000011920929,,-0.5,3,148.235290527344,-274,17.5,,0.850588262081146,-1.58555555343628,38220,4.58229064941406
SNL/MSU/DOE,MD-QQ1-EP2-S[(±45)/(90)2]S,45/-45/90/90/90/90/-45/45,EP,UNK,UNK,52,,16,26,57,1,4.09000015258789,,,,,,,,,51.7000007629395,-25.8500003814697,0.300000011920929,,-0.5,3,148.235290527344,-274,17.5,,0.850588262081146,-1.58555555343628,25040,4.39863443374634
SNL/MSU/DOE,MD-QQ1-EP2-S[(±45)/(90)2]S,45/-45/90/90/90/90/-45/45,EP,UNK,UNK,52,,16,26,57,1,4.09000015258789,,,,,,,,,34.5,-17.25,0.200000002980232,,-0.5,5,148.235290527344,-274,17.5,,0.850588262081146,-1.58555555343628,630522,5.79970026016235
SNL/MSU/DOE,MD-QQ1-EP2-S[(±45)/(90)2]S,45/-45/90/90/90/90/-45/45,EP,UNK,UNK,52,,16,26,57,1,4.09000015258789,,,,,,,,,34.5,-17.25,0.200000002980232,,-0.5,5,148.235290527344,-274,17.5,,0.850588262081146,-1.58555555343628,1649942,6.21746873855591
SNL/MSU/DOE,MD-QQ1-EP2-S[(±45)/(90)2]S,45/-45/90/90/90/90/-45/45,EP,UNK,UNK,52,,16,26,57,1,4.09000015258789,,,,,,,,,34.5,-17.25,0.200000002980232,,-0.5,5,148.235290527344,-274,17.5,,0.850588262081146,-1.58555555343628,3249939,6.51187515258789
SNL/MSU/DOE,MD-QQ1-EP2-S[(±45)/(90)2]S,45/-45/90/90/90/90/-45/45,EP,UNK,UNK,52,,16,26,57,1,4.09000015258789,,,,,,,,,82.6999969482422,-41.3499984741211,0.479999989271164,,-0.5,1,148.235290527344,-274,17.5,,0.850588262081146,-1.58555555343628,269,2.42975234985352
SNL/MSU/DOE,MD-QQ1-EP2-S[(±45)/(90)2]S,45/-45/90/90/90/90/-45/45,EP,UNK,UNK,52,,16,26,57,1,4.09000015258789,,,,,,,,,82.6999969482422,-41.3499984741211,0.479999989271164,,-0.5,1,148.235290527344,-274,17.5,,0.850588262081146,-1.58555555343628,867,2.9380190372467
SNL/MSU/DOE,MD-QQ1-EP2-S[(±45)/(90)2]S,45/-45/90/90/90/90/-45/45,EP,UNK,UNK,52,,16,26,57,1,4.09000015258789,,,,,,,,,82.6999969482422,-41.3499984741211,0.479999989271164,,-0.5,1,148.235290527344,-274,17.5,,0.850588262081146,-1.58555555343628,670,2.82607483863831
SNL/MSU/DOE,MD-QQ1-EP2-S[(±45)/(90)2]S,45/-45/90/90/90/90/-45/45,EP,UNK,UNK,52,,16,26,57,1,4.09000015258789,,,,,,,,,96.5,-48.25,0.560000002384186,,-0.5,1,148.235290527344,-274,17.5,,0.850588262081146,-1.58555555343628,114,2.05690479278564
SNL/MSU/DOE,MD-QQ1-EP2-S[(±45)/(90)2]S,45/-45/90/90/90/90/-45/45,EP,UNK,UNK,52,,16,26,57,1,4.09000015258789,,,,,,,,,96.5,-48.25,0.560000002384186,,-0.5,1,148.235290527344,-274,17.5,,0.850588262081146,-1.58555555343628,486,2.68663620948792
SNL/MSU/DOE,MD-QQ1-EP2-S[(±45)/(90)2]S,45/-45/90/90/90/90/-45/45,EP,UNK,UNK,52,,16,26,57,1,4.09000015258789,,,,,,,,,96.5,-48.25,0.560000002384186,,-0.5,1,148.235290527344,-274,17.5,,0.850588262081146,-1.58555555343628,158,2.19865703582764
SNL/MSU/DOE,MD-QQ1-EP2-S[(±45)/(90)2]S,45/-45/90/90/90/90/-45/45,EP,UNK,UNK,52,,16,26,57,1,4.09000015258789,,,,,,,,,124,-62,0.72000002861023,,-0.5,1,148.235290527344,-274,17.5,,0.850588262081146,-1.58555555343628,11,1.04139268398285
SNL/MSU/DOE,MD-QQ1-EP2-S[(±45)/(90)2]S,45/-45/90/90/90/90/-45/45,EP,UNK,UNK,52,,16,26,57,1,4.09000015258789,,,,,,,,,124,-62,0.72000002861023,,-0.5,1,148.235290527344,-274,17.5,,0.850588262081146,-1.58555555343628,4,0.60206001996994
SNL/MSU/DOE,MD-QQ1-EP2-S[(±45)/(90)2]S,45/-45/90/90/90/90/-45/45,EP,UNK,UNK,52,,16,26,57,1,4.09000015258789,,,,,,,,,124,-62,0.72000002861023,,-0.5,1,148.235290527344,-274,17.5,,0.850588262081146,-1.58555555343628,64,1.80618000030518
SNL/MSU/DOE,MD-QQ1-EP2-S[(±45)/(90)2]S,45/-45/90/90/90/90/-45/45,EP,UNK,UNK,52,,16,26,57,1,4.09000015258789,,,,,,,,,34.5,-34.5,0.200000002980232,,-1,4,148.235290527344,-274,17.5,,0.850588262081146,-1.58555555343628,643462,5.80852270126343
SNL/MSU/DOE,MD-QQ1-EP2-S[(±45)/(90)2]S,45/-45/90/90/90/90/-45/45,EP,UNK,UNK,52,,16,26,57,1,4.09000015258789,,,,,,,,,34.5,-34.5,0.200000002980232,,-1,4,148.235290527344,-274,17.5,,0.850588262081146,-1.58555555343628,1011467,6.00495195388794
SNL/MSU/DOE,MD-QQ1-EP2-S[(±45)/(90)2]S,45/-45/90/90/90/90/-45/45,EP,UNK,UNK,52,,16,26,57,1,4.09000015258789,,,,,,,,,34.5,-34.5,0.200000002980232,,-1,4,148.235290527344,-274,17.5,,0.850588262081146,-1.58555555343628,413001,5.61595106124878
SNL/MSU/DOE,MD-QQ1-EP2-S[(±45)/(90)2]S,45/-45/90/90/90/90/-45/45,EP,UNK,UNK,52,,16,26,57,1,4.09000015258789,,,,,,,,,51.7000007629395,-51.7000007629395,0.300000011920929,,-1,2,148.235290527344,-274,17.5,,0.850588262081146,-1.58555555343628,21363,4.32966232299805
SNL/MSU/DOE,MD-QQ1-EP2-S[(±45)/(90)2]S,45/-45/90/90/90/90/-45/45,EP,UNK,UNK,52,,16,26,57,1,4.09000015258789,,,,,,,,,51.7000007629395,-51.7000007629395,0.300000011920929,,-1,2,148.235290527344,-274,17.5,,0.850588262081146,-1.58555555343628,59373,4.77358913421631
SNL/MSU/DOE,MD-QQ1-EP2-S[(±45)/(90)2]S,45/-45/90/90/90/90/-45/45,EP,UNK,UNK,52,,16,26,57,1,4.09000015258789,,,,,,,,,51.7000007629395,-51.7000007629395,0.300000011920929,,-1,2,148.235290527344,-274,17.5,,0.850588262081146,-1.58555555343628,25129,4.40017509460449
SNL/MSU/DOE,MD-QQ1-EP2-S[(±45)/(90)2]S,45/-45/90/90/90/90/-45/45,EP,UNK,UNK,52,,16,26,57,1,4.09000015258789,,,,,,,,,41.4000015258789,-41.4000015258789,0.239999994635582,,-1,3,148.235290527344,-274,17.5,,0.850588262081146,-1.58555555343628,164739,5.21679639816284
SNL/MSU/DOE,MD-QQ1-EP2-S[(±45)/(90)2]S,45/-45/90/90/90/90/-45/45,EP,UNK,UNK,52,,16,26,57,1,4.09000015258789,,,,,,,,,41.4000015258789,-41.4000015258789,0.239999994635582,,-1,3,148.235290527344,-274,17.5,,0.850588262081146,-1.58555555343628,235916,5.37275743484497
SNL/MSU/DOE,MD-QQ1-EP2-S[(±45)/(90)2]S,45/-45/90/90/90/90/-45/45,EP,UNK,UNK,52,,16,26,57,1,4.09000015258789,,,,,,,,,41.4000015258789,-41.4000015258789,0.239999994635582,,-1,3,148.235290527344,-274,17.5,,0.850588262081146,-1.58555555343628,483868,5.68472671508789
SNL/MSU/DOE,MD-QQ1-EP2-S[(±45)/(90)2]S,45/-45/90/90/90/90/-45/45,EP,UNK,UNK,52,,16,26,57,1,4.09000015258789,,,,,,,,,69,-69,0.400000005960465,,-1,1,148.235290527344,-274,17.5,,0.850588262081146,-1.58555555343628,1479,3.16996812820435
SNL/MSU/DOE,MD-QQ1-EP2-S[(±45)/(90)2]S,45/-45/90/90/90/90/-45/45,EP,UNK,UNK,52,,16,26,57,1,4.09000015258789,,,,,,,,,69,-69,0.400000005960465,,-1,1,148.235290527344,-274,17.5,,0.850588262081146,-1.58555555343628,5425,3.73439979553223
SNL/MSU/DOE,MD-QQ1-EP2-S[(±45)/(90)2]S,45/-45/90/90/90/90/-45/45,EP,UNK,UNK,52,,16,26,57,1,4.09000015258789,,,,,,,,,69,-69,0.400000005960465,,-1,1,148.235290527344,-274,17.5,,0.850588262081146,-1.58555555343628,2702,3.43168544769287
SNL/MSU/DOE,MD-QQ1-EP2-S[(±45)/(90)2]S,45/-45/90/90/90/90/-45/45,EP,UNK,UNK,52,,16,26,57,1,4.09000015258789,,,,,,,,,86.1999969482422,-86.1999969482422,0.5,,-1,1,148.235290527344,-274,17.5,,0.850588262081146,-1.58555555343628,628,2.79795956611633
SNL/MSU/DOE,MD-QQ1-EP2-S[(±45)/(90)2]S,45/-45/90/90/90/90/-45/45,EP,UNK,UNK,52,,16,26,57,1,4.09000015258789,,,,,,,,,86.1999969482422,-86.1999969482422,0.5,,-1,1,148.235290527344,-274,17.5,,0.850588262081146,-1.58555555343628,531,2.72509455680847
SNL/MSU/DOE,MD-QQ1-EP2-S[(±45)/(90)2]S,45/-45/90/90/90/90/-45/45,EP,UNK,UNK,52,,16,26,57,1,4.09000015258789,,,,,,,,,86.1999969482422,-86.1999969482422,0.5,,-1,1,148.235290527344,-274,17.5,,0.850588262081146,-1.58555555343628,483,2.68394708633423
SNL/MSU/DOE,MD-QQ1-EP2-S[(±45)/(90)2]S,45/-45/90/90/90/90/-45/45,EP,UNK,UNK,52,,16,26,57,1,4.09000015258789,,,,,,,,,82.6999969482422,-82.6999969482422,0.479999989271164,,-1,1,148.235290527344,-274,17.5,,0.850588262081146,-1.58555555343628,443,2.64640378952026
SNL/MSU/DOE,MD-QQ1-EP2-S[(±45)/(90)2]S,45/-45/90/90/90/90/-45/45,EP,UNK,UNK,52,,16,26,57,1,4.09000015258789,,,,,,,,,82.6999969482422,-82.6999969482422,0.479999989271164,,-1,1,148.235290527344,-274,17.5,,0.850588262081146,-1.58555555343628,1302,3.11461091041565
SNL/MSU/DOE,MD-QQ1-EP2-S[(±45)/(90)2]S,45/-45/90/90/90/90/-45/45,EP,UNK,UNK,52,,16,26,57,1,4.09000015258789,,,,,,,,,82.6999969482422,-82.6999969482422,0.479999989271164,,-1,1,148.235290527344,-274,17.5,,0.850588262081146,-1.58555555343628,1609,3.20655608177185
SNL/MSU/DOE,MD-QQ1-EP2-S[(±45)/(90)2]S,45/-45/90/90/90/90/-45/45,EP,UNK,UNK,52,,16,26,57,1,4.09000015258789,,,,,,,,,96.5,-96.5,0.560000002384186,,-1,1,148.235290527344,-274,17.5,,0.850588262081146,-1.58555555343628,88,1.94448268413544
SNL/MSU/DOE,MD-QQ1-EP2-S[(±45)/(90)2]S,45/-45/90/90/90/90/-45/45,EP,UNK,UNK,52,,16,26,57,1,4.09000015258789,,,,,,,,,96.5,-96.5,0.560000002384186,,-1,1,148.235290527344,-274,17.5,,0.850588262081146,-1.58555555343628,548,2.73878049850464
SNL/MSU/DOE,MD-QQ1-EP2-S[(±45)/(90)2]S,45/-45/90/90/90/90/-45/45,EP,UNK,UNK,52,,16,26,57,1,4.09000015258789,,,,,,,,,96.5,-96.5,0.560000002384186,,-1,1,148.235290527344,-274,17.5,,0.850588262081146,-1.58555555343628,359,2.55509448051453
SNL/MSU/DOE,MD-QQ1-EP2-S[(±45)/(90)2]S,45/-45/90/90/90/90/-45/45,EP,UNK,UNK,52,,16,26,57,1,4.09000015258789,,,,,,,,,27.6000003814697,-27.6000003814697,0.159999996423721,,-1,5,148.235290527344,-274,17.5,,0.850588262081146,-1.58555555343628,6502949,6.8131103515625
SNL/MSU/DOE,MD-QQ1-EP2-S[(±45)/(90)2]S,45/-45/90/90/90/90/-45/45,EP,UNK,UNK,52,,16,26,57,1,4.09000015258789,,,,,,,,,110,-110,0.639999985694885,,-1,1,148.235290527344,-274,17.5,,0.850588262081146,-1.58555555343628,13,1.11394333839417
SNL/MSU/DOE,MD-QQ1-EP2-S[(±45)/(90)2]S,45/-45/90/90/90/90/-45/45,EP,UNK,UNK,52,,16,26,57,1,4.09000015258789,,,,,,,,,110,-110,0.639999985694885,,-1,1,148.235290527344,-274,17.5,,0.850588262081146,-1.58555555343628,48,1.68124127388
SNL/MSU/DOE,MD-QQ1-EP2-S[(±45)/(90)2]S,45/-45/90/90/90/90/-45/45,EP,UNK,UNK,52,,16,26,57,1,4.09000015258789,,,,,,,,,110,-110,0.639999985694885,,-1,1,148.235290527344,-274,17.5,,0.850588262081146,-1.58555555343628,27,1.43136382102966
SNL/MSU/DOE,MD-QQ1-EP2-S[(±45)/(90)2]S,45/-45/90/90/90/90/-45/45,EP,UNK,UNK,52,,16,26,57,1,4.09000015258789,,,,,,,,,-17.2000007629395,-172,,-1,10,1,148.235290527344,-274,17.5,,0.850588262081146,-1.58555555343628,1210,3.0827853679657
SNL/MSU/DOE,MD-QQ1-EP2-S[(±45)/(90)2]S,45/-45/90/90/90/90/-45/45,EP,UNK,UNK,52,,16,26,57,1,4.09000015258789,,,,,,,,,-17.2000007629395,-172,,-1,10,2,148.235290527344,-274,17.5,,0.850588262081146,-1.58555555343628,2859,3.45621418952942
SNL/MSU/DOE,MD-QQ1-EP2-S[(±45)/(90)2]S,45/-45/90/90/90/90/-45/45,EP,UNK,UNK,52,,16,26,57,1,4.09000015258789,,,,,,,,,-17.2000007629395,-172,,-1,10,2,148.235290527344,-274,17.5,,0.850588262081146,-1.58555555343628,966,2.98497724533081
SNL/MSU/DOE,MD-QQ1-EP2-S[(±45)/(90)2]S,45/-45/90/90/90/90/-45/45,EP,UNK,UNK,52,,16,26,57,1,4.09000015258789,,,,,,,,,-13.8000001907349,-138,,-0.800000011920929,10,4,148.235290527344,-274,17.5,,0.850588262081146,-1.58555555343628,241866,5.38357496261597
SNL/MSU/DOE,MD-QQ1-EP2-S[(±45)/(90)2]S,45/-45/90/90/90/90/-45/45,EP,UNK,UNK,52,,16,26,57,1,4.09000015258789,,,,,,,,,-13.8000001907349,-138,,-0.800000011920929,10,4,148.235290527344,-274,17.5,,0.850588262081146,-1.58555555343628,825628,5.91678428649902
SNL/MSU/DOE,MD-QQ1-EP2-S[(±45)/(90)2]S,45/-45/90/90/90/90/-45/45,EP,UNK,UNK,52,,16,26,57,1,4.09000015258789,,,,,,,,,-13.8000001907349,-138,,-0.800000011920929,10,4,148.235290527344,-274,17.5,,0.850588262081146,-1.58555555343628,267425,5.42720222473145
SNL/MSU/DOE,MD-QQ1-EP2-S[(±45)/(90)2]S,45/-45/90/90/90/90/-45/45,EP,UNK,UNK,52,,16,26,57,1,4.09000015258789,,,,,,,,,-12.3999996185303,-124,,-0.72000002861023,10,6,148.235290527344,-274,17.5,,0.850588262081146,-1.58555555343628,1924718,6.28436708450317
SNL/MSU/DOE,MD-QQ1-EP2-S[(±45)/(90)2]S,45/-45/90/90/90/90/-45/45,EP,UNK,UNK,52,,16,26,57,1,4.09000015258789,,,,,,,,,-12.3999996185303,-124,,-0.72000002861023,10,6,148.235290527344,-274,17.5,,0.850588262081146,-1.58555555343628,7345474,6.86601972579956
SNL/MSU/DOE,MD-QQ1-EP2-S[(±45)/(90)2]S,45/-45/90/90/90/90/-45/45,EP,UNK,UNK,52,,16,26,57,1,4.09000015258789,,,,,,,,,-15.5,-155,,-0.899999976158142,10,4,148.235290527344,-274,17.5,,0.850588262081146,-1.58555555343628,27153,4.43381786346436
SNL/MSU/DOE,MD-QQ1-EP2-S[(±45)/(90)2]S,45/-45/90/90/90/90/-45/45,EP,UNK,UNK,52,,16,26,57,1,4.09000015258789,,,,,,,,,-15.5,-155,,-0.899999976158142,10,4,148.235290527344,-274,17.5,,0.850588262081146,-1.58555555343628,63190,4.80064821243286
SNL/MSU/DOE,MD-QQ1-EP2-S[(±45)/(90)2]S,45/-45/90/90/90/90/-45/45,EP,UNK,UNK,52,,16,26,57,1,4.09000015258789,,,,,,,,,-15.5,-155,,-0.899999976158142,10,4,148.235290527344,-274,17.5,,0.850588262081146,-1.58555555343628,35299,4.54776239395142
SNL/MSU/DOE,MD-QQ1-EP2-S[(±45)/(90)2]S,45/-45/90/90/90/90/-45/45,EP,UNK,UNK,52,,16,26,57,1,4.09000015258789,,,,,,,,,-19,-190,,-1.10000002384186,10,1,148.235290527344,-274,17.5,,0.850588262081146,-1.58555555343628,213,2.32837963104248
SNL/MSU/DOE,MD-QQ1-EP2-S[(±45)/(90)2]S,45/-45/90/90/90/90/-45/45,EP,UNK,UNK,52,,16,26,57,1,4.09000015258789,,,,,,,,,-19,-190,,-1.10000002384186,10,1,148.235290527344,-274,17.5,,0.850588262081146,-1.58555555343628,153,2.18469142913818
SNL/MSU/DOE,MD-QQ1-EP2-S[(±45)/(90)2]S,45/-45/90/90/90/90/-45/45,EP,UNK,UNK,52,,16,26,57,1,4.09000015258789,,,,,,,,,-19,-190,,-1.10000002384186,10,1,148.235290527344,-274,17.5,,0.850588262081146,-1.58555555343628,546,2.73719263076782
SNL/MSU/DOE,MD-QQ1-EP2-S[(±45)/(90)2]S,45/-45/90/90/90/90/-45/45,EP,UNK,UNK,52,,16,26,57,1,4.09000015258789,,,,,,,,,-20.7000007629395,-207,,-1.20000004768372,10,1,148.235290527344,-274,17.5,,0.850588262081146,-1.58555555343628,32,1.50514996051788
SNL/MSU/DOE,MD-QQ1-EP2-S[(±45)/(90)2]S,45/-45/90/90/90/90/-45/45,EP,UNK,UNK,52,,16,26,57,1,4.09000015258789,,,,,,,,,-20.7000007629395,-207,,-1.20000004768372,10,1,148.235290527344,-274,17.5,,0.850588262081146,-1.58555555343628,7,0.84509801864624
SNL/MSU/DOE,MD-QQ1-EP2-S[(±45)/(90)2]S,45/-45/90/90/90/90/-45/45,EP,UNK,UNK,52,,16,26,57,1,4.09000015258789,,,,,,,,,-20.7000007629395,-207,,-1.20000004768372,10,1,148.235290527344,-274,17.5,,0.850588262081146,-1.58555555343628,38,1.57978355884552
SNL/MSU/DOE,MD-QQ1-EP2-S[(±45)/(90)2]S,45/-45/90/90/90/90/-45/45,EP,UNK,UNK,52,,16,26,57,1,4.09000015258789,,,,,,,,,41.3499984741211,-82.6999969482422,0.239999994635582,-0.479999989271164,-2,2,148.235290527344,-274,17.5,,0.850588262081146,-1.58555555343628,42626,4.62967443466187
SNL/MSU/DOE,MD-QQ1-EP2-S[(±45)/(90)2]S,45/-45/90/90/90/90/-45/45,EP,UNK,UNK,52,,16,26,57,1,4.09000015258789,,,,,,,,,34.5,-69,0.200000002980232,-0.400000005960465,-2,4,148.235290527344,-274,17.5,,0.850588262081146,-1.58555555343628,2052270,6.31223440170288
SNL/MSU/DOE,MD-QQ1-EP2-S[(±45)/(90)2]S,45/-45/90/90/90/90/-45/45,EP,UNK,UNK,52,,16,26,57,1,4.09000015258789,,,,,,,,,37.9000015258789,-75.8000030517578,0.219999998807907,-0.439999997615814,-2,3,148.235290527344,-274,17.5,,0.850588262081146,-1.58555555343628,260627,5.41601943969727
SNL/MSU/DOE,MD-QQ1-EP2-S[(±45)/(90)2]S,45/-45/90/90/90/90/-45/45,EP,UNK,UNK,52,,16,26,57,1,4.09000015258789,,,,,,,,,37.9000015258789,-75.8000030517578,0.219999998807907,-0.439999997615814,-2,3,148.235290527344,-274,17.5,,0.850588262081146,-1.58555555343628,623080,5.79454374313355
SNL/MSU/DOE,MD-QQ1-EP2-S[(±45)/(90)2]S,45/-45/90/90/90/90/-45/45,EP,UNK,UNK,52,,16,26,57,1,4.09000015258789,,,,,,,,,37.9000015258789,-75.8000030517578,0.219999998807907,-0.439999997615814,-2,3,148.235290527344,-274,17.5,,0.850588262081146,-1.58555555343628,336937,5.52754878997803
SNL/MSU/DOE,MD-QQ1-EP2-S[(±45)/(90)2]S,45/-45/90/90/90/90/-45/45,EP,UNK,UNK,52,,16,26,57,1,4.09000015258789,,,,,,,,,41.3499984741211,-82.6999969482422,0.239999994635582,-0.479999989271164,-2,3,148.235290527344,-274,17.5,,0.850588262081146,-1.58555555343628,96448,4.98429346084595
SNL/MSU/DOE,MD-QQ1-EP2-S[(±45)/(90)2]S,45/-45/90/90/90/90/-45/45,EP,UNK,UNK,52,,16,26,57,1,4.09000015258789,,,,,,,,,41.3499984741211,-82.6999969482422,0.239999994635582,-0.479999989271164,-2,3,148.235290527344,-274,17.5,,0.850588262081146,-1.58555555343628,129491,5.11223936080933
SNL/MSU/DOE,MD-QQ1-EP2-S[(±45)/(90)2]S,45/-45/90/90/90/90/-45/45,EP,UNK,UNK,52,,16,26,57,1,4.09000015258789,,,,,,,,,34.5,-69,0.200000002980232,-0.400000005960465,-2,5,148.235290527344,-274,17.5,,0.850588262081146,-1.58555555343628,710789,5.85174083709717
SNL/MSU/DOE,MD-QQ1-EP2-S[(±45)/(90)2]S,45/-45/90/90/90/90/-45/45,EP,UNK,UNK,52,,16,26,57,1,4.09000015258789,,,,,,,,,48.25,-96.5,0.280000001192093,-0.560000002384186,-2,1,148.235290527344,-274,17.5,,0.850588262081146,-1.58555555343628,15031,4.17698764801025
SNL/MSU/DOE,MD-QQ1-EP2-S[(±45)/(90)2]S,45/-45/90/90/90/90/-45/45,EP,UNK,UNK,52,,16,26,57,1,4.09000015258789,,,,,,,,,48.25,-96.5,0.280000001192093,-0.560000002384186,-2,2,148.235290527344,-274,17.5,,0.850588262081146,-1.58555555343628,14062,4.14804697036743
SNL/MSU/DOE,MD-QQ1-EP2-S[(±45)/(90)2]S,45/-45/90/90/90/90/-45/45,EP,UNK,UNK,52,,16,26,57,1,4.09000015258789,,,,,,,,,48.25,-96.5,0.280000001192093,-0.560000002384186,-2,1,148.235290527344,-274,17.5,,0.850588262081146,-1.58555555343628,28509,4.45498180389404
SNL/MSU/DOE,MD-QQ1-EP2-S[(±45)/(90)2]S,45/-45/90/90/90/90/-45/45,EP,UNK,UNK,52,,16,26,57,1,4.09000015258789,,,,,,,,,34.5,-69,0.200000002980232,-0.400000005960465,-2,4,148.235290527344,-274,17.5,,0.850588262081146,-1.58555555343628,479006,5.68034076690674
SNL/MSU/DOE,MD-QQ1-EP2-S[(±45)/(90)2]S,45/-45/90/90/90/90/-45/45,EP,UNK,UNK,52,,16,26,57,1,4.09000015258789,,,,,,,,,69,-138,0.400000005960465,-0.800000011920929,-2,1,148.235290527344,-274,17.5,,0.850588262081146,-1.58555555343628,1050,3.02118921279907
SNL/MSU/DOE,MD-QQ1-EP2-S[(±45)/(90)2]S,45/-45/90/90/90/90/-45/45,EP,UNK,UNK,52,,16,26,57,1,4.09000015258789,,,,,,,,,69,-138,0.400000005960465,-0.800000011920929,-2,1,148.235290527344,-274,17.5,,0.850588262081146,-1.58555555343628,1496,3.17493152618408
SNL/MSU/DOE,MD-QQ1-EP2-S[(±45)/(90)2]S,45/-45/90/90/90/90/-45/45,EP,UNK,UNK,52,,16,26,57,1,4.09000015258789,,,,,,,,,69,-138,0.400000005960465,-0.800000011920929,-2,1,148.235290527344,-274,17.5,,0.850588262081146,-1.58555555343628,986,2.99387693405151
SNL/MSU/DOE,MD-QQ1-EP2-S[(±45)/(90)2]S,45/-45/90/90/90/90/-45/45,EP,UNK,UNK,52,,16,26,57,1,4.09000015258789,,,,,,,,,86,-172,0.5,-1,-2,1,148.235290527344,-274,17.5,,0.850588262081146,-1.58555555343628,187,2.27184152603149
SNL/MSU/DOE,MD-QQ1-EP2-S[(±45)/(90)2]S,45/-45/90/90/90/90/-45/45,EP,UNK,UNK,52,,16,26,57,1,4.09000015258789,,,,,,,,,86,-172,0.5,-1,-2,1,148.235290527344,-274,17.5,,0.850588262081146,-1.58555555343628,90,1.95424246788025
SNL/MSU/DOE,MD-QQ1-EP2-S[(±45)/(90)2]S,45/-45/90/90/90/90/-45/45,EP,UNK,UNK,52,,16,26,57,1,4.09000015258789,,,,,,,,,86,-172,0.5,-1,-2,1,148.235290527344,-274,17.5,,0.850588262081146,-1.58555555343628,137,2.13672065734863
SNL/MSU/DOE,MD-QQ1-EP2-S[(±45)/(90)2]S,45/-45/90/90/90/90/-45/45,EP,UNK,UNK,52,,16,26,57,1,4.09000015258789,,,,,,,,,27.6000003814697,-55.2000007629395,0.159999996423721,-0.319999992847443,-2,5,148.235290527344,-274,17.5,,0.850588262081146,-1.58555555343628,4700080,6.67210531234741
SNL/MSU/DOE,MD-QQ1-EP2-S[(±45)/(90)2]S,45/-45/90/90/90/90/-45/45,EP,UNK,UNK,52,,16,26,57,1,4.09000015258789,,,,,,,,,27.6000003814697,-55.2000007629395,0.159999996423721,-0.319999992847443,-2,5,148.235290527344,-274,17.5,,0.850588262081146,-1.58555555343628,6518369,6.81413888931274
SNL/MSU/DOE,MD-QQ1-EP2-S[(±45)/(90)2]S,45/-45/90/90/90/90/-45/45,EP,UNK,UNK,52,,16,26,57,1,4.09000015258789,,,,,,,,,95,-190,0.550000011920929,-1.10000002384186,-2,1,148.235290527344,-274,17.5,,0.850588262081146,-1.58555555343628,59,1.77085196971893
SNL/MSU/DOE,MD-QQ1-EP2-S[(±45)/(90)2]S,45/-45/90/90/90/90/-45/45,EP,UNK,UNK,52,,16,26,57,1,4.09000015258789,,,,,,,,,95,-190,0.550000011920929,-1.10000002384186,-2,1,148.235290527344,-274,17.5,,0.850588262081146,-1.58555555343628,41,1.61278390884399
SNL/MSU/DOE,MD-QQ1-EP2-S[(±45)/(90)2]S,45/-45/90/90/90/90/-45/45,EP,UNK,UNK,52,,16,26,57,1,4.09000015258789,,,,,,,,,95,-190,0.550000011920929,-1.10000002384186,-2,1,148.235290527344,-274,17.5,,0.850588262081146,-1.58555555343628,36,1.55630254745483
SNL/MSU/DOE,MD-QQ1-EP2-S[(±45)/(90)2]S,45/-45/90/90/90/90/-45/45,EP,UNK,UNK,52,,16,26,57,1,4.09000015258789,,,,,,,,,51.7000007629395,25.8500003814697,0.300000011920929,0.150000005960464,0.5,7,148.235290527344,-274,17.5,,0.850588262081146,-1.58555555343628,4057993,6.60831117630005
SNL/MSU/DOE,MD-QQ1-EP2-S[(±45)/(90)2]S,45/-45/90/90/90/90/-45/45,EP,UNK,UNK,52,,16,26,57,1,4.09000015258789,,,,,,,,,51.7000007629395,25.8500003814697,0.300000011920929,0.150000005960464,0.5,7,148.235290527344,-274,17.5,,0.850588262081146,-1.58555555343628,2034287,6.30841207504273
SNL/MSU/DOE,MD-QQ1-EP2-S[(±45)/(90)2]S,45/-45/90/90/90/90/-45/45,EP,UNK,UNK,52,,16,26,57,1,4.09000015258789,,,,,,,,,51.7000007629395,25.8500003814697,0.300000011920929,0.150000005960464,0.5,7,148.235290527344,-274,17.5,,0.850588262081146,-1.58555555343628,5014836,6.70025682449341
SNL/MSU/DOE,MD-QQ1-EP2-S[(±45)/(90)2]S,45/-45/90/90/90/90/-45/45,EP,UNK,UNK,52,,16,26,57,1,4.09000015258789,,,,,,,,,62.0999984741211,31.0499992370605,0.360000014305115,0.180000007152557,0.5,4,148.235290527344,-274,17.5,,0.850588262081146,-1.58555555343628,329588,5.51797151565552
SNL/MSU/DOE,MD-QQ1-EP2-S[(±45)/(90)2]S,45/-45/90/90/90/90/-45/45,EP,UNK,UNK,52,,16,26,57,1,4.09000015258789,,,,,,,,,62.0999984741211,31.0499992370605,0.360000014305115,0.180000007152557,0.5,4,148.235290527344,-274,17.5,,0.850588262081146,-1.58555555343628,457698,5.66057920455933
SNL/MSU/DOE,MD-QQ1-EP2-S[(±45)/(90)2]S,45/-45/90/90/90/90/-45/45,EP,UNK,UNK,52,,16,26,57,1,4.09000015258789,,,,,,,,,62.0999984741211,31.0499992370605,0.360000014305115,0.180000007152557,0.5,4,148.235290527344,-274,17.5,,0.850588262081146,-1.58555555343628,279068,5.44571018218994
SNL/MSU/DOE,MD-QQ1-EP2-S[(±45)/(90)2]S,45/-45/90/90/90/90/-45/45,EP,UNK,UNK,52,,16,26,57,1,4.09000015258789,,,,,,,,,82.6999969482422,41.3499984741211,0.479999989271164,0.239999994635582,0.5,2,148.235290527344,-274,17.5,,0.850588262081146,-1.58555555343628,16189,4.20921993255615
SNL/MSU/DOE,MD-QQ1-EP2-S[(±45)/(90)2]S,45/-45/90/90/90/90/-45/45,EP,UNK,UNK,52,,16,26,57,1,4.09000015258789,,,,,,,,,82.6999969482422,41.3499984741211,0.479999989271164,0.239999994635582,0.5,2,148.235290527344,-274,17.5,,0.850588262081146,-1.58555555343628,10671,4.02820491790772
SNL/MSU/DOE,MD-QQ1-EP2-S[(±45)/(90)2]S,45/-45/90/90/90/90/-45/45,EP,UNK,UNK,52,,16,26,57,1,4.09000015258789,,,,,,,,,82.6999969482422,41.3499984741211,0.479999989271164,0.239999994635582,0.5,2,148.235290527344,-274,17.5,,0.850588262081146,-1.58555555343628,14236,4.15338802337647
SNL/MSU/DOE,MD-QQ1-EP2-S[(±45)/(90)2]S,45/-45/90/90/90/90/-45/45,EP,UNK,UNK,52,,16,26,57,1,4.09000015258789,,,,,,,,,110,55,0.639999985694885,0.319999992847443,0.5,1,148.235290527344,-274,17.5,,0.850588262081146,-1.58555555343628,98,1.99122607707977
SNL/MSU/DOE,MD-QQ1-EP2-S[(±45)/(90)2]S,45/-45/90/90/90/90/-45/45,EP,UNK,UNK,52,,16,26,57,1,4.09000015258789,,,,,,,,,110,55,0.639999985694885,0.319999992847443,0.5,1,148.235290527344,-274,17.5,,0.850588262081146,-1.58555555343628,131,2.11727118492126
SNL/MSU/DOE,MD-QQ1-EP2-S[(±45)/(90)2]S,45/-45/90/90/90/90/-45/45,EP,UNK,UNK,52,,16,26,57,1,4.09000015258789,,,,,,,,,110,55,0.639999985694885,0.319999992847443,0.5,1,148.235290527344,-274,17.5,,0.850588262081146,-1.58555555343628,100,2
SNL/MSU/DOE,MD-QQ1-EP2-S[(±45)/(90)2]S,45/-45/90/90/90/90/-45/45,EP,UNK,UNK,52,,16,26,57,1,4.09000015258789,,,,,,,,,96.5,48.25,0.560000002384186,0.280000001192093,0.5,2,148.235290527344,-274,17.5,,0.850588262081146,-1.58555555343628,2747,3.4388587474823
SNL/MSU/DOE,MD-QQ1-EP2-S[(±45)/(90)2]S,45/-45/90/90/90/90/-45/45,EP,UNK,UNK,52,,16,26,57,1,4.09000015258789,,,,,,,,,96.5,48.25,0.560000002384186,0.280000001192093,0.5,2,148.235290527344,-274,17.5,,0.850588262081146,-1.58555555343628,261,2.41664052009583
SNL/MSU/DOE,MD-QQ1-EP2-S[(±45)/(90)2]S,45/-45/90/90/90/90/-45/45,EP,UNK,UNK,52,,16,26,57,1,4.09000015258789,,,,,,,,,96.5,48.25,0.560000002384186,0.280000001192093,0.5,2,148.235290527344,-274,17.5,,0.850588262081146,-1.58555555343628,723,2.85913825035095
SNL/MSU/DOE,MD-QQ1-EP2-S[(±45)/(90)2]S,45/-45/90/90/90/90/-45/45,EP,UNK,UNK,52,,16,26,57,1,4.09000015258789,,,,,,,,,124,62,0.72000002861023,0.360000014305115,0.5,1,148.235290527344,-274,17.5,,0.850588262081146,-1.58555555343628,9,0.954242527484894
SNL/MSU/DOE,MD-QQ1-EP2-S[(±45)/(90)2]S,45/-45/90/90/90/90/-45/45,EP,UNK,UNK,52,,16,26,57,1,4.09000015258789,,,,,,,,,124,62,0.72000002861023,0.360000014305115,0.5,1,148.235290527344,-274,17.5,,0.850588262081146,-1.58555555343628,81,1.90848505496979
SNL/MSU/DOE,MD-QQ1-EP2-S[(±45)/(90)2]S,45/-45/90/90/90/90/-45/45,EP,UNK,UNK,52,,16,26,57,1,4.09000015258789,,,,,,,,,124,62,0.72000002861023,0.360000014305115,0.5,1,148.235290527344,-274,17.5,,0.850588262081146,-1.58555555343628,14,1.14612805843353
SNL/MSU/DOE,MD-QQ1-EP2-S[(±45)/(90)2]S,45/-45/90/90/90/90/-45/45,EP,UNK,UNK,52,,16,26,57,1,4.09000015258789,,,,,,,,,62.0999984741211,43.4700012207031,0.360000014305115,0.252000004053116,0.699999988079071,7,148.235290527344,-274,17.5,,0.850588262081146,-1.58555555343628,4491416,6.65238332748413
SNL/MSU/DOE,MD-QQ1-EP2-S[(±45)/(90)2]S,45/-45/90/90/90/90/-45/45,EP,UNK,UNK,52,,16,26,57,1,4.09000015258789,,,,,,,,,96.5,67.5500030517578,0.560000002384186,0.391999989748001,0.699999988079071,3,148.235290527344,-274,17.5,,0.850588262081146,-1.58555555343628,39312,4.59452533721924
SNL/MSU/DOE,MD-QQ1-EP2-S[(±45)/(90)2]S,45/-45/90/90/90/90/-45/45,EP,UNK,UNK,52,,16,26,57,1,4.09000015258789,,,,,,,,,96.5,67.5500030517578,0.560000002384186,0.391999989748001,0.699999988079071,3,148.235290527344,-274,17.5,,0.850588262081146,-1.58555555343628,4981,3.69731664657593
SNL/MSU/DOE,MD-QQ1-EP2-S[(±45)/(90)2]S,45/-45/90/90/90/90/-45/45,EP,UNK,UNK,52,,16,26,57,1,4.09000015258789,,,,,,,,,96.5,67.5500030517578,0.560000002384186,0.391999989748001,0.699999988079071,2,148.235290527344,-274,17.5,,0.850588262081146,-1.58555555343628,9218,3.96463680267334
SNL/MSU/DOE,MD-QQ1-EP2-S[(±45)/(90)2]S,45/-45/90/90/90/90/-45/45,EP,UNK,UNK,52,,16,26,57,1,4.09000015258789,,,,,,,,,82.6999969482422,57.8899993896484,0.479999989271164,0.335999995470047,0.699999988079071,4,148.235290527344,-274,17.5,,0.850588262081146,-1.58555555343628,59934,4.77767324447632
SNL/MSU/DOE,MD-QQ1-EP2-S[(±45)/(90)2]S,45/-45/90/90/90/90/-45/45,EP,UNK,UNK,52,,16,26,57,1,4.09000015258789,,,,,,,,,82.6999969482422,57.8899993896484,0.479999989271164,0.335999995470047,0.699999988079071,4,148.235290527344,-274,17.5,,0.850588262081146,-1.58555555343628,40671,4.6092848777771
SNL/MSU/DOE,MD-QQ1-EP2-S[(±45)/(90)2]S,45/-45/90/90/90/90/-45/45,EP,UNK,UNK,52,,16,26,57,1,4.09000015258789,,,,,,,,,82.6999969482422,57.8899993896484,0.479999989271164,0.335999995470047,0.699999988079071,4,148.235290527344,-274,17.5,,0.850588262081146,-1.58555555343628,100171,5.00074195861816
SNL/MSU/DOE,MD-QQ1-EP2-S[(±45)/(90)2]S,45/-45/90/90/90/90/-45/45,EP,UNK,UNK,52,,16,26,57,1,4.09000015258789,,,,,,,,,69,48.2999992370606,0.400000005960465,0.280000001192093,0.699999988079071,5,148.235290527344,-274,17.5,,0.850588262081146,-1.58555555343628,7272919,6.86170864105225
SNL/MSU/DOE,MD-QQ1-EP2-S[(±45)/(90)2]S,45/-45/90/90/90/90/-45/45,EP,UNK,UNK,52,,16,26,57,1,4.09000015258789,,,,,,,,,75.8000030517578,53.060001373291,0.439999997615814,0.30799999833107,0.699999988079071,4,148.235290527344,-274,17.5,,0.850588262081146,-1.58555555343628,113255,5.05405759811401
SNL/MSU/DOE,MD-QQ1-EP2-S[(±45)/(90)2]S,45/-45/90/90/90/90/-45/45,EP,UNK,UNK,52,,16,26,57,1,4.09000015258789,,,,,,,,,75.8000030517578,53.060001373291,0.439999997615814,0.30799999833107,0.699999988079071,4,148.235290527344,-274,17.5,,0.850588262081146,-1.58555555343628,138624,5.14183855056763
SNL/MSU/DOE,MD-QQ1-EP2-S[(±45)/(90)2]S,45/-45/90/90/90/90/-45/45,EP,UNK,UNK,52,,16,26,57,1,4.09000015258789,,,,,,,,,75.8000030517578,53.060001373291,0.439999997615814,0.30799999833107,0.699999988079071,4,148.235290527344,-274,17.5,,0.850588262081146,-1.58555555343628,260891,5.41645908355713
SNL/MSU/DOE,MD-QQ1-EP2-S[(±45)/(90)2]S,45/-45/90/90/90/90/-45/45,EP,UNK,UNK,52,,16,26,57,1,4.09000015258789,,,,,,,,,110,77,0.639999985694885,0.448000013828278,0.699999988079071,1,148.235290527344,-274,17.5,,0.850588262081146,-1.58555555343628,149,2.17318630218506
SNL/MSU/DOE,MD-QQ1-EP2-S[(±45)/(90)2]S,45/-45/90/90/90/90/-45/45,EP,UNK,UNK,52,,16,26,57,1,4.09000015258789,,,,,,,,,110,77,0.639999985694885,0.448000013828278,0.699999988079071,1,148.235290527344,-274,17.5,,0.850588262081146,-1.58555555343628,329,2.5171959400177
SNL/MSU/DOE,MD-QQ1-EP2-S[(±45)/(90)2]S,45/-45/90/90/90/90/-45/45,EP,UNK,UNK,52,,16,26,57,1,4.09000015258789,,,,,,,,,110,77,0.639999985694885,0.448000013828278,0.699999988079071,1,148.235290527344,-274,17.5,,0.850588262081146,-1.58555555343628,784,2.89431595802307
SNL/MSU/DOE,MD-QQ1-EP2-S[(±45)/(90)2]S,45/-45/90/90/90/90/-45/45,EP,UNK,UNK,52,,16,26,57,1,4.09000015258789,,,,,,,,,69,48.2999992370606,0.400000005960465,0.280000001192093,0.699999988079071,5,148.235290527344,-274,17.5,,0.850588262081146,-1.58555555343628,1455858,6.16311883926392
SNL/MSU/DOE,MD-QQ1-EP2-S[(±45)/(90)2]S,45/-45/90/90/90/90/-45/45,EP,UNK,UNK,52,,16,26,57,1,4.09000015258789,,,,,,,,,69,48.2999992370606,0.400000005960465,0.280000001192093,0.699999988079071,5,148.235290527344,-274,17.5,,0.850588262081146,-1.58555555343628,2028820,6.30724334716797
SNL/MSU/DOE,MD-QQ1-EP2-S[(±45)/(90)2]S,45/-45/90/90/90/90/-45/45,EP,UNK,UNK,52,,16,26,57,1,4.09000015258789,,,,,,,,,124,86.8000030517578,0.72000002861023,0.504000008106232,0.699999988079071,1,148.235290527344,-274,17.5,,0.850588262081146,-1.58555555343628,12,1.07918119430542
SNL/MSU/DOE,MD-QQ1-EP2-S[(±45)/(90)2]S,45/-45/90/90/90/90/-45/45,EP,UNK,UNK,52,,16,26,57,1,4.09000015258789,,,,,,,,,124,86.8000030517578,0.72000002861023,0.504000008106232,0.699999988079071,1,148.235290527344,-274,17.5,,0.850588262081146,-1.58555555343628,6,0.778151273727417
SNL/MSU/DOE,MD-QQ1-EP2-S[(±45)/(90)2]S,45/-45/90/90/90/90/-45/45,EP,UNK,UNK,52,,16,26,57,1,4.09000015258789,,,,,,,,,124,86.8000030517578,0.72000002861023,0.504000008106232,0.699999988079071,1,148.235290527344,-274,17.5,,0.850588262081146,-1.58555555343628,3,0.477121263742447
SNL/MSU/DOE,Triax-AA-UP2[(±45/0)3/(0/±45)2],45/-45/0/45/-45/0/45/-45/0/0/45/-45/0/45/-45,PE,UNK,UNK,31,,48,52,0,0,4.36999988555908,,25,,,,,,,241,24.1000003814697,1.52999997138977,0.152999997138977,0.100000001490116,5,509.764038085938,-312.881713867188,21.7569446563721,18.9916667938232,2.41616439819336,-1.54999995231628,1741,3.24079871177673
SNL/MSU/DOE,Triax-AA-UP2[(±45/0)3/(0/±45)2],45/-45/0/45/-45/0/45/-45/0/0/45/-45/0/45/-45,PE,UNK,UNK,31,,48,52,0,0,4.36999988555908,,25,,,,,,,241,24.1000003814697,1.61000001430511,0.160999998450279,0.100000001490116,5,509.764038085938,-312.881713867188,21.7569446563721,18.9916667938232,2.41616439819336,-1.54999995231628,1459,3.16405534744263
SNL/MSU/DOE,Triax-AA-UP2[(±45/0)3/(0/±45)2],45/-45/0/45/-45/0/45/-45/0/0/45/-45/0/45/-45,PE,UNK,UNK,31,,48,52,0,0,4.36999988555908,,25,,,,,,,172,17.2000007629395,1.08000004291534,0.108000002801418,0.100000001490116,10,509.764038085938,-312.881713867188,21.7569446563721,18.9916667938232,2.41616439819336,-1.54999995231628,11293,4.05280923843384
SNL/MSU/DOE,Triax-AA-UP2[(±45/0)3/(0/±45)2],45/-45/0/45/-45/0/45/-45/0/0/45/-45/0/45/-45,PE,UNK,UNK,31,,48,52,0,0,4.36999988555908,,25,,,,,,,172,17.2000007629395,1.12000000476837,0.112000003457069,0.100000001490116,10,509.764038085938,-312.881713867188,21.7569446563721,18.9916667938232,2.41616439819336,-1.54999995231628,14316,4.15582180023193
SNL/MSU/DOE,Triax-AA-UP2[(±45/0)3/(0/±45)2],45/-45/0/45/-45/0/45/-45/0/0/45/-45/0/45/-45,PE,UNK,UNK,31,,48,52,0,0,4.36999988555908,,25,,,,,,,103,10.3000001907349,0.629999995231628,0.063000001013279,0.100000001490116,20,509.764038085938,-312.881713867188,21.7569446563721,18.9916667938232,2.41616439819336,-1.54999995231628,366798,5.5644268989563
SNL/MSU/DOE,Triax-AA-UP2[(±45/0)3/(0/±45)2],45/-45/0/45/-45/0/45/-45/0/0/45/-45/0/45/-45,PE,UNK,UNK,31,,48,52,0,0,4.36999988555908,,25,,,,,,,138,13.8000001907349,0.819999992847443,0.0820000022649765,0.100000001490116,15,509.764038085938,-312.881713867188,21.7569446563721,18.9916667938232,2.41616439819336,-1.54999995231628,81207,4.90959358215332
SNL/MSU/DOE,Triax-AA-UP2[(±45/0)3/(0/±45)2],45/-45/0/45/-45/0/45/-45/0/0/45/-45/0/45/-45,PE,UNK,UNK,31,,48,52,0,0,4.36999988555908,,25,,,,,,,241,24.1000003814697,1.64999997615814,0.165000006556511,0.100000001490116,15,509.764038085938,-312.881713867188,21.7569446563721,18.9916667938232,2.41616439819336,-1.54999995231628,1051,3.02160263061523
SNL/MSU/DOE,Triax-AA-UP2[(±45/0)3/(0/±45)2],45/-45/0/45/-45/0/45/-45/0/0/45/-45/0/45/-45,PE,UNK,UNK,31,,48,52,0,0,4.36999988555908,,25,,,,,,,103,10.3000001907349,0.639999985694885,0.0640000030398369,0.100000001490116,20,509.764038085938,-312.881713867188,21.7569446563721,18.9916667938232,2.41616439819336,-1.54999995231628,352093,5.54665756225586
SNL/MSU/DOE,Triax-AA-UP2[(±45/0)3/(0/±45)2],45/-45/0/45/-45/0/45/-45/0/0/45/-45/0/45/-45,PE,UNK,UNK,31,,48,52,0,0,4.36999988555908,,25,,,,,,,138,13.8000001907349,0.899999976158142,0.0900000035762787,0.100000001490116,20,509.764038085938,-312.881713867188,21.7569446563721,18.9916667938232,2.41616439819336,-1.54999995231628,55485,4.74417543411255
SNL/MSU/DOE,Triax-AA-UP2[(±45/0)3/(0/±45)2],45/-45/0/45/-45/0/45/-45/0/0/45/-45/0/45/-45,PE,UNK,UNK,31,,48,52,0,0,4.36999988555908,,25,,,,,,,138,13.8000001907349,0.860000014305115,0.0860000029206276,0.100000001490116,15,509.764038085938,-312.881713867188,21.7569446563721,18.9916667938232,2.41616439819336,-1.54999995231628,65926,4.81905651092529
