Repository: Luwen-Zhang/SNEnsemble

# Copyright Notification

## Composites

We reformat and merge fatigue testing records from SNL/MSU/DOE, OptiMat, UPWIND, and FACT databases into a single database with careful considerations, including filtering invalid entries, rename variables, fix improper calculations in the records, to obtain clean and consistent data to fit machine 
learning usages. We leave the original format ("2019_SNL_MSU_DOE_Composite-Materials-Database_Wind_29pt0.xlsx" and "Optidat UPWIND 28_3_2017.xls") in the folder. Any derived database should be directly based on the original files instead of our merged database. We are not responsible for the accuracy of the testing records.

File: data/04212023/composite_database_04212023_5_mat.csv (part 5 of 5)
Data source,Material_Code,Sequence,Resin Type,Waveform,Control,Fiber Volume Fraction,Fiber Weight Fraction,Percentage of Fiber in 0-deg Direction,Percentage of Fiber in 45-deg Direction,Percentage of Fiber in 90-deg Direction,Percentage of Fiber in Other Direction,Thickness,Tab Thickness,Width,Maximum Width,Minimum Width,Length,Gauge Length,Load Length,Area,Maximum Stress,Minimum Stress,Maximum Strain,Minimum Strain,R-value,Frequency,Static Maximum Tensile Stress,Static Maximum Compressive Stress,Static Elastic Modulus,Static Compressive Modulus,Static Maximum Tensile Strain,Static Maximum Compressive Strain,Cycles to Failure,log10(Cycles to Failure)
SNL/MSU/DOE,MD-DD5P-UP2[0/±45/0]S,0/45/-45/0/0/-45/45/0,PE,UNK,UNK,37,,72,28,0,0,3.01999998092651,,22,,,,,,,310,31,1.25999999046326,0.126000002026558,0.100000001490116,10,752.734680175781,-613.422546386719,23.533332824707,25.5,2.82666659355164,,514201,5.71113300323486
SNL/MSU/DOE,MD-DD5P-UP2[0/±45/0]S,0/45/-45/0/0/-45/45/0,PE,UNK,UNK,37,,72,28,0,0,3.01999998092651,,22,,,,,,,310,31,1.27999997138977,0.128000006079674,0.100000001490116,10,752.734680175781,-613.422546386719,23.533332824707,25.5,2.82666659355164,,285386,5.4554328918457
SNL/MSU/DOE,MD-DD5P-UP2[0/±45/0]S,0/45/-45/0/0/-45/45/0,PE,UNK,UNK,37,,72,28,0,0,3.01999998092651,,22,,,,,,,310,31,1.22000002861023,0.122000001370907,0.100000001490116,10,752.734680175781,-613.422546386719,23.533332824707,25.5,2.82666659355164,,351717,5.54619312286377
SNL/MSU/DOE,MD-DD5P-UP2[0/±45/0]S,0/45/-45/0/0/-45/45/0,PE,UNK,UNK,37,,72,28,0,0,3.01999998092651,,22,,,,,,,310,31,1.30999994277954,0.130999997258186,0.100000001490116,10,752.734680175781,-613.422546386719,23.533332824707,25.5,2.82666659355164,,345652,5.53863906860352
SNL/MSU/DOE,MD-DD5P-UP2[0/±45/0]S,0/45/-45/0/0/-45/45/0,PE,UNK,UNK,37,,72,28,0,0,3.01999998092651,,22,,,,,,,310,31,1.3400000333786,0.13400000333786,0.100000001490116,10,752.734680175781,-613.422546386719,23.533332824707,25.5,2.82666659355164,,749084,5.87453031539917
SNL/MSU/DOE,MD-DD5P-UP2[0/±45/0]S,0/45/-45/0/0/-45/45/0,PE,UNK,UNK,37,,72,28,0,0,3.01999998092651,,22,,,,,,,310,31,1.27999997138977,0.128000006079674,0.100000001490116,10,752.734680175781,-613.422546386719,23.533332824707,25.5,2.82666659355164,,579002,5.76268005371094
SNL/MSU/DOE,MD-DD5P-UP2[0/±45/0]S,0/45/-45/0/0/-45/45/0,PE,UNK,UNK,37,,72,28,0,0,3.01999998092651,,22,,,,,,,414,41.4000015258789,1.69000005722046,0.168999999761581,0.100000001490116,2,752.734680175781,-613.422546386719,23.533332824707,25.5,2.82666659355164,,9912,3.99616122245789
SNL/MSU/DOE,MD-DD5P-UP2[0/±45/0]S,0/45/-45/0/0/-45/45/0,PE,UNK,UNK,37,,72,28,0,0,3.01999998092651,,22,,,,,,,414,41.4000015258789,,,0.100000001490116,2,752.734680175781,-613.422546386719,23.533332824707,25.5,2.82666659355164,,16271,4.2114143371582
SNL/MSU/DOE,MD-DD5P-UP2[0/±45/0]S,0/45/-45/0/0/-45/45/0,PE,UNK,UNK,37,,72,28,0,0,3.01999998092651,,22,,,,,,,414,41.4000015258789,,,0.100000001490116,2,752.734680175781,-613.422546386719,23.533332824707,25.5,2.82666659355164,,5305,3.72468543052673
SNL/MSU/DOE,MD-DD5P-UP2[0/±45/0]S,0/45/-45/0/0/-45/45/0,PE,UNK,UNK,37,,72,28,0,0,3.01999998092651,,22,,,,,,,414,41.4000015258789,,,0.100000001490116,2,752.734680175781,-613.422546386719,23.533332824707,25.5,2.82666659355164,,10499,4.02114772796631
SNL/MSU/DOE,MD-DD5P-UP2[0/±45/0]S,0/45/-45/0/0/-45/45/0,PE,UNK,UNK,37,,72,28,0,0,3.01999998092651,,22,,,,,,,310,31,,,0.100000001490116,10,752.734680175781,-613.422546386719,23.533332824707,25.5,2.82666659355164,,342738,5.53496217727661
SNL/MSU/DOE,MD-DD5P-UP2[0/±45/0]S,0/45/-45/0/0/-45/45/0,PE,UNK,UNK,37,,72,28,0,0,3.01999998092651,,22,,,,,,,310,31,,,0.100000001490116,10,752.734680175781,-613.422546386719,23.533332824707,25.5,2.82666659355164,,228420,5.35873413085938
SNL/MSU/DOE,MD-DD5P-UP2[0/±45/0]S,0/45/-45/0/0/-45/45/0,PE,UNK,UNK,37,,72,28,0,0,3.01999998092651,,22,,,,,,,310,31,,,0.100000001490116,10,752.734680175781,-613.422546386719,23.533332824707,25.5,2.82666659355164,,376933,5.57626438140869
SNL/MSU/DOE,MD-DD5P-UP2[0/±45/0]S,0/45/-45/0/0/-45/45/0,PE,UNK,UNK,37,,72,28,0,0,3.01999998092651,,22,,,,,,,414,41.4000015258789,,,0.100000001490116,2,752.734680175781,-613.422546386719,23.533332824707,25.5,2.82666659355164,,8883,3.94855976104736
SNL/MSU/DOE,MD-DD5P-UP2[0/±45/0]S,0/45/-45/0/0/-45/45/0,PE,UNK,UNK,37,,72,28,0,0,3.01999998092651,,22,,,,,,,310,31,1.29999995231628,0.129999995231628,0.100000001490116,10,752.734680175781,-613.422546386719,23.533332824707,25.5,2.82666659355164,,403000,5.60530519485474
SNL/MSU/DOE,MD-DD5P-UP2[0/±45/0]S,0/45/-45/0/0/-45/45/0,PE,UNK,UNK,37,,72,28,0,0,3.01999998092651,,8,,,,,,,241,24.1000003814697,,,0.100000001490116,30,752.734680175781,-613.422546386719,23.533332824707,25.5,2.82666659355164,,2820426,6.45031452178955
SNL/MSU/DOE,MD-DD5P-UP2[0/±45/0]S,0/45/-45/0/0/-45/45/0,PE,UNK,UNK,37,,72,28,0,0,3.01999998092651,,8,,,,,,,207,20.7000007629395,0.889999985694885,0.0890000015497208,0.100000001490116,40,752.734680175781,-613.422546386719,23.533332824707,25.5,2.82666659355164,,10027337,7.00118541717529
SNL/MSU/DOE,MD-DD5P-UP2[0/±45/0]S,0/45/-45/0/0/-45/45/0,PE,UNK,UNK,37,,72,28,0,0,3.01999998092651,,8,,,,,,,241,24.1000003814697,,,0.100000001490116,20,752.734680175781,-613.422546386719,23.533332824707,25.5,2.82666659355164,,1548025,6.18977785110474
SNL/MSU/DOE,MD-DD5P-UP2[0/±45/0]S,0/45/-45/0/0/-45/45/0,PE,UNK,UNK,37,,72,28,0,0,3.01999998092651,,8,,,,,,,241,24.1000003814697,,,0.100000001490116,25,752.734680175781,-613.422546386719,23.533332824707,25.5,2.82666659355164,,348666,5.54240942001343
SNL/MSU/DOE,MD-DD5P-UP2[0/±45/0]S,0/45/-45/0/0/-45/45/0,PE,UNK,UNK,37,,72,28,0,0,3.01999998092651,,8,,,,,,,241,24.1000003814697,,,0.100000001490116,20,752.734680175781,-613.422546386719,23.533332824707,25.5,2.82666659355164,,1016251,6.00700092315674
SNL/MSU/DOE,MD-DD5P-UP2[0/±45/0]S,0/45/-45/0/0/-45/45/0,PE,UNK,UNK,37,,72,28,0,0,3.01999998092651,,8,,,,,,,241,24.1000003814697,1.03999996185303,0.104000002145767,0.100000001490116,25,752.734680175781,-613.422546386719,23.533332824707,25.5,2.82666659355164,,2312896,6.3641562461853
SNL/MSU/DOE,MD-DD5P-UP2[0/±45/0]S,0/45/-45/0/0/-45/45/0,PE,UNK,UNK,37,,72,28,0,0,3.01999998092651,,8,,,,,,,207,20.7000007629395,0.910000026226044,0.090999998152256,0.100000001490116,40,752.734680175781,-613.422546386719,23.533332824707,25.5,2.82666659355164,,22002386,7.34246969223023
SNL/MSU/DOE,MD-DD5P-UP2[0/±45/0]S,0/45/-45/0/0/-45/45/0,PE,UNK,UNK,37,,72,28,0,0,3.01999998092651,,8,,,,,,,193,19.2999992370605,0.819999992847443,0.0820000022649765,0.100000001490116,45,752.734680175781,-613.422546386719,23.533332824707,25.5,2.82666659355164,,39082108,7.59197807312012
SNL/MSU/DOE,MD-DD5P-UP2[0/±45/0]S,0/45/-45/0/0/-45/45/0,PE,UNK,UNK,37,,72,28,0,0,3.01999998092651,,8,,,,,,,414,41.4000015258789,,,0.100000001490116,2,752.734680175781,-613.422546386719,23.533332824707,25.5,2.82666659355164,,8123,3.90971636772156
SNL/MSU/DOE,MD-DD5P-UP2[0/±45/0]S,0/45/-45/0/0/-45/45/0,PE,UNK,UNK,37,,72,28,0,0,3.01999998092651,,8,,,,,,,414,41.4000015258789,,,0.100000001490116,2,752.734680175781,-613.422546386719,23.533332824707,25.5,2.82666659355164,,18264,4.26159572601318
SNL/MSU/DOE,MD-DD5P-UP2[0/±45/0]S,0/45/-45/0/0/-45/45/0,PE,UNK,UNK,37,,72,28,0,0,3.01999998092651,,8,,,,,,,414,41.4000015258789,,,0.100000001490116,2,752.734680175781,-613.422546386719,23.533332824707,25.5,2.82666659355164,,8358,3.92210245132446
SNL/MSU/DOE,MD-DD5P-UP2[0/±45/0]S,0/45/-45/0/0/-45/45/0,PE,UNK,UNK,37,,72,28,0,0,3.01999998092651,,8,,,,,,,241,24.1000003814697,,,0.100000001490116,10,752.734680175781,-613.422546386719,23.533332824707,25.5,2.82666659355164,,2668144,6.42620944976807
SNL/MSU/DOE,MD-DD5P-UP2[0/±45/0]S,0/45/-45/0/0/-45/45/0,PE,UNK,UNK,37,,72,28,0,0,3.01999998092651,,8,,,,,,,241,24.1000003814697,,,0.100000001490116,10,752.734680175781,-613.422546386719,23.533332824707,25.5,2.82666659355164,,2823516,6.45079040527344
SNL/MSU/DOE,MD-DD5P-UP2[0/±45/0]S,0/45/-45/0/0/-45/45/0,PE,UNK,UNK,37,,72,28,0,0,3.01999998092651,,8,,,,,,,241,24.1000003814697,,,0.100000001490116,10,752.734680175781,-613.422546386719,23.533332824707,25.5,2.82666659355164,,3554421,6.55076885223389
SNL/MSU/DOE,MD-DD5P-UP2[0/±45/0]S,0/45/-45/0/0/-45/45/0,PE,UNK,UNK,37,,72,28,0,0,3.01999998092651,,8,,,,,,,310,31,,,0.100000001490116,10,752.734680175781,-613.422546386719,23.533332824707,25.5,2.82666659355164,,594298,5.7740044593811
SNL/MSU/DOE,MD-DD5P-UP2[0/±45/0]S,0/45/-45/0/0/-45/45/0,PE,UNK,UNK,37,,72,28,0,0,3.01999998092651,,8,,,,,,,310,31,,,0.100000001490116,10,752.734680175781,-613.422546386719,23.533332824707,25.5,2.82666659355164,,537593,5.73045349121094
SNL/MSU/DOE,MD-DD5P-UP2[0/±45/0]S,0/45/-45/0/0/-45/45/0,PE,UNK,UNK,37,,72,28,0,0,3.01999998092651,,8,,,,,,,310,31,,,0.100000001490116,10,752.734680175781,-613.422546386719,23.533332824707,25.5,2.82666659355164,,252317,5.40194654464722
SNL/MSU/DOE,MD-DD5P-UP2[0/±45/0]S,0/45/-45/0/0/-45/45/0,PE,UNK,UNK,37,,72,28,0,0,3.01999998092651,,8,,,,,,,310,31,,,0.100000001490116,10,752.734680175781,-613.422546386719,23.533332824707,25.5,2.82666659355164,,296456,5.47196006774902
SNL/MSU/DOE,MD-DD5P-UP2[0/±45/0]S,0/45/-45/0/0/-45/45/0,PE,UNK,UNK,37,,72,28,0,0,3.01999998092651,,8,,,,,,,310,31,,,0.100000001490116,10,752.734680175781,-613.422546386719,23.533332824707,25.5,2.82666659355164,,275551,5.44020175933838
SNL/MSU/DOE,MD-DD5P-UP2[0/±45/0]S,0/45/-45/0/0/-45/45/0,PE,UNK,UNK,37,,72,28,0,0,3.01999998092651,,8,,,,,,,310,31,,,0.100000001490116,10,752.734680175781,-613.422546386719,23.533332824707,25.5,2.82666659355164,,261531,5.41752338409424
SNL/MSU/DOE,MD-DD5P-UP2[0/±45/0]S,0/45/-45/0/0/-45/45/0,PE,UNK,UNK,37,,72,28,0,0,3.01999998092651,,8,,,,,,,310,31,,,0.100000001490116,5,752.734680175781,-613.422546386719,23.533332824707,25.5,2.82666659355164,,379674,5.57941102981567
SNL/MSU/DOE,MD-DD5P-UP2[0/±45/0]S,0/45/-45/0/0/-45/45/0,PE,UNK,UNK,37,,72,28,0,0,3.01999998092651,,8,,,,,,,310,31,,,0.100000001490116,5,752.734680175781,-613.422546386719,23.533332824707,25.5,2.82666659355164,,240098,5.38038873672485
SNL/MSU/DOE,MD-DD5P-UP2[0/±45/0]S,0/45/-45/0/0/-45/45/0,PE,UNK,UNK,37,,72,28,0,0,3.01999998092651,,8,,,,,,,310,31,,,0.100000001490116,5,752.734680175781,-613.422546386719,23.533332824707,25.5,2.82666659355164,,458684,5.6615138053894
SNL/MSU/DOE,MD-DD5P-UP2[0/±45/0]S,0/45/-45/0/0/-45/45/0,PE,UNK,UNK,37,,72,28,0,0,3.01999998092651,,8,,,,,,,310,31,,,0.100000001490116,2,752.734680175781,-613.422546386719,23.533332824707,25.5,2.82666659355164,,304764,5.48396348953247
SNL/MSU/DOE,MD-DD5P-UP2[0/±45/0]S,0/45/-45/0/0/-45/45/0,PE,UNK,UNK,37,,72,28,0,0,3.01999998092651,,8,,,,,,,310,31,,,0.100000001490116,2,752.734680175781,-613.422546386719,23.533332824707,25.5,2.82666659355164,,227372,5.35673713684082
SNL/MSU/DOE,MD-DD5P-UP2[0/±45/0]S,0/45/-45/0/0/-45/45/0,PE,UNK,UNK,37,,72,28,0,0,3.01999998092651,,8,,,,,,,310,31,,,0.100000001490116,2,752.734680175781,-613.422546386719,23.533332824707,25.5,2.82666659355164,,247249,5.39313459396362
SNL/MSU/DOE,MD-DD5P-UP2[0/±45/0]S,0/45/-45/0/0/-45/45/0,PE,UNK,UNK,37,,72,28,0,0,3.01999998092651,,8,,,,,,,310,31,,,0.100000001490116,20,752.734680175781,-613.422546386719,23.533332824707,25.5,2.82666659355164,,404285,5.60668754577637
SNL/MSU/DOE,MD-DD5P-UP2[0/±45/0]S,0/45/-45/0/0/-45/45/0,PE,UNK,UNK,37,,72,28,0,0,3.01999998092651,,8,,,,,,,310,31,,,0.100000001490116,20,752.734680175781,-613.422546386719,23.533332824707,25.5,2.82666659355164,,432281,5.63576602935791
SNL/MSU/DOE,MD-DD5P-UP2[0/±45/0]S,0/45/-45/0/0/-45/45/0,PE,UNK,UNK,37,,72,28,0,0,3.01999998092651,,8,,,,,,,310,31,,,0.100000001490116,20,752.734680175781,-613.422546386719,23.533332824707,25.5,2.82666659355164,,731478,5.86420106887817
SNL/MSU/DOE,MD-DD5P-UP2[0/±45/0]S,0/45/-45/0/0/-45/45/0,PE,UNK,UNK,37,,72,28,0,0,3.01999998092651,,8,,,,,,,310,31,,,0.100000001490116,2,752.734680175781,-613.422546386719,23.533332824707,25.5,2.82666659355164,,196929,5.29430961608887
SNL/MSU/DOE,MD-DD5P-UP2[0/±45/0]S,0/45/-45/0/0/-45/45/0,PE,UNK,UNK,37,,72,28,0,0,3.01999998092651,,8,,,,,,,310,31,,,0.100000001490116,30,752.734680175781,-613.422546386719,23.533332824707,25.5,2.82666659355164,,59971,4.77794122695923
SNL/MSU/DOE,MD-DD5P-UP2[0/±45/0]S,0/45/-45/0/0/-45/45/0,PE,UNK,UNK,37,,72,28,0,0,3.01999998092651,,22,,,,,,,310,31,1.21000003814697,0.120999999344349,0.100000001490116,1,752.734680175781,-613.422546386719,23.533332824707,25.5,2.82666659355164,,284133,5.45352172851563
SNL/MSU/DOE,MD-DD5P-UP2[0/±45/0]S,0/45/-45/0/0/-45/45/0,PE,UNK,UNK,37,,72,28,0,0,3.01999998092651,,22,,,,,,,310,31,,,0.100000001490116,1,752.734680175781,-613.422546386719,23.533332824707,25.5,2.82666659355164,,213190,5.32876682281494
SNL/MSU/DOE,MD-DD5P-UP2[0/±45/0]S,0/45/-45/0/0/-45/45/0,PE,UNK,UNK,37,,72,28,0,0,3.01999998092651,,22,,,,,,,310,31,,,0.100000001490116,1,752.734680175781,-613.422546386719,23.533332824707,25.5,2.82666659355164,,198210,5.29712533950806
SNL/MSU/DOE,MD-DD5P-UP2[0/±45/0]S,0/45/-45/0/0/-45/45/0,PE,UNK,UNK,37,,72,28,0,0,3.01999998092651,,8,,,,,,,207,20.7000007629395,,,0.100000001490116,25,752.734680175781,-613.422546386719,23.533332824707,25.5,2.82666659355164,,8672644,6.93815135955811
SNL/MSU/DOE,MD-DD5P-UP2[0/±45/0]S,0/45/-45/0/0/-45/45/0,PE,UNK,UNK,37,,72,28,0,0,3.01999998092651,,8,,,,,,,207,20.7000007629395,,,0.100000001490116,25,752.734680175781,-613.422546386719,23.533332824707,25.5,2.82666659355164,,9754976,6.98922634124756
SNL/MSU/DOE,MD-DD5P-UP2[0/±45/0]S,0/45/-45/0/0/-45/45/0,PE,UNK,UNK,37,,72,28,0,0,3.01999998092651,,8,,,,,,,207,20.7000007629395,,,0.100000001490116,25,752.734680175781,-613.422546386719,23.533332824707,25.5,2.82666659355164,,11452158,7.05888748168945
SNL/MSU/DOE,MD-DD5P-UP2[0/±45/0]S,0/45/-45/0/0/-45/45/0,PE,UNK,UNK,37,,72,28,0,0,3.01999998092651,,8,,,,,,,172,17.2000007629395,,,0.100000001490116,60,752.734680175781,-613.422546386719,23.533332824707,25.5,2.82666659355164,,78244896,7.89345598220825
SNL/MSU/DOE,MD-DD5P-UP2[0/±45/0]S,0/45/-45/0/0/-45/45/0,PE,UNK,UNK,37,,72,28,0,0,3.01999998092651,,8,,,,,,,138,-138,,,-1,15,752.734680175781,-613.422546386719,23.533332824707,25.5,2.82666659355164,,6276710,6.79773187637329
SNL/MSU/DOE,MD-DD5P-UP2[0/±45/0]S,0/45/-45/0/0/-45/45/0,PE,UNK,UNK,37,,72,28,0,0,3.01999998092651,,8,,,,,,,138,-138,,,-1,15,752.734680175781,-613.422546386719,23.533332824707,25.5,2.82666659355164,,3601668,6.5565037727356
SNL/MSU/DOE,MD-DD5P-UP2[0/±45/0]S,0/45/-45/0/0/-45/45/0,PE,UNK,UNK,37,,72,28,0,0,3.01999998092651,,8,,,,,,,138,-138,,,-1,15,752.734680175781,-613.422546386719,23.533332824707,25.5,2.82666659355164,,6071355,6.78328561782837
SNL/MSU/DOE,MD-DD5P-UP2[0/±45/0]S,0/45/-45/0/0/-45/45/0,PE,UNK,UNK,37,,72,28,0,0,3.01999998092651,,8,,,,,,,121,-121,,,-1,15,752.734680175781,-613.422546386719,23.533332824707,25.5,2.82666659355164,,18077742,7.2571439743042
SNL/MSU/DOE,MD-DD5P-UP2[0/±45/0]S,0/45/-45/0/0/-45/45/0,PE,UNK,UNK,37,,72,28,0,0,3.01999998092651,,8,,,,,,,121,-121,,,-1,15,752.734680175781,-613.422546386719,23.533332824707,25.5,2.82666659355164,,32308210,7.50931310653687
SNL/MSU/DOE,MD-DD5P-UP2[0/±45/0]S,0/45/-45/0/0/-45/45/0,PE,UNK,UNK,37,,72,28,0,0,3.01999998092651,,8,,,,,,,379,190,,,0.5,10,752.734680175781,-613.422546386719,23.533332824707,25.5,2.82666659355164,,438618,5.64208650588989
SNL/MSU/DOE,MD-DD5P-UP2[0/±45/0]S,0/45/-45/0/0/-45/45/0,PE,UNK,UNK,37,,72,28,0,0,3.01999998092651,,8,,,,,,,379,190,,,0.5,10,752.734680175781,-613.422546386719,23.533332824707,25.5,2.82666659355164,,610270,5.78552198410034
SNL/MSU/DOE,MD-DD5P-UP2[0/±45/0]S,0/45/-45/0/0/-45/45/0,PE,UNK,UNK,37,,72,28,0,0,3.01999998092651,,8,,,,,,,379,190,,,0.5,10,752.734680175781,-613.422546386719,23.533332824707,25.5,2.82666659355164,,297323,5.47322845458984
SNL/MSU/DOE,MD-DD5P-UP2[0/±45/0]S,0/45/-45/0/0/-45/45/0,PE,UNK,UNK,37,,72,28,0,0,3.01999998092651,,8,,,,,,,310,155,,,0.5,30,752.734680175781,-613.422546386719,23.533332824707,25.5,2.82666659355164,,13320248,7.12451219558716
SNL/MSU/DOE,MD-DD5P-UP2[0/±45/0]S,0/45/-45/0/0/-45/45/0,PE,UNK,UNK,37,,72,28,0,0,3.01999998092651,,8,,,,,,,310,155,,,0.5,40,752.734680175781,-613.422546386719,23.533332824707,25.5,2.82666659355164,,3809795,6.58090162277222
SNL/MSU/DOE,MD-DD5P-UP2[0/±45/0]S,0/45/-45/0/0/-45/45/0,PE,UNK,UNK,37,,72,28,0,0,3.01999998092651,,8,,,,,,,310,155,,,0.5,40,752.734680175781,-613.422546386719,23.533332824707,25.5,2.82666659355164,,8730709,6.94104957580566
SNL/MSU/DOE,MD-DD5P-UP2[0/±45/0]S,0/45/-45/0/0/-45/45/0,PE,UNK,UNK,37,,72,28,0,0,3.01999998092651,,8,,,,,,,276,138,,,0.5,40,752.734680175781,-613.422546386719,23.533332824707,25.5,2.82666659355164,,30480698,7.48402500152588
SNL/MSU/DOE,MD-DD5P-UP2[0/±45/0]S,0/45/-45/0/0/-45/45/0,PE,UNK,UNK,37,,72,28,0,0,3.01999998092651,,8,,,,,,,276,138,,,0.5,40,752.734680175781,-613.422546386719,23.533332824707,25.5,2.82666659355164,,26841282,7.42880344390869
SNL/MSU/DOE,MD-DD5P-UP2[0/±45/0]S,0/45/-45/0/0/-45/45/0,PE,UNK,UNK,37,,72,28,0,0,3.01999998092651,,8,,,,,,,276,138,,,0.5,50,752.734680175781,-613.422546386719,23.533332824707,25.5,2.82666659355164,,47918328,7.68050146102905
SNL/MSU/DOE,MD-DD5P-UP2[0/±45/0]S,0/45/-45/0/0/-45/45/0,PE,UNK,UNK,37,,72,28,0,0,3.01999998092651,,25,,,,,,,-31,-310,,,10,10,752.734680175781,-613.422546386719,23.533332824707,25.5,2.82666659355164,,2747477,6.43893384933472
SNL/MSU/DOE,MD-DD5P-UP2[0/±45/0]S,0/45/-45/0/0/-45/45/0,PE,UNK,UNK,37,,72,28,0,0,3.01999998092651,,25,,,,,,,-31,-310,,,10,10,752.734680175781,-613.422546386719,23.533332824707,25.5,2.82666659355164,,1143005,6.05804824829102
SNL/MSU/DOE,MD-DD5P-UP2[0/±45/0]S,0/45/-45/0/0/-45/45/0,PE,UNK,UNK,37,,72,28,0,0,3.01999998092651,,25,,,,,,,-31,-310,,,10,10,752.734680175781,-613.422546386719,23.533332824707,25.5,2.82666659355164,,531709,5.72567415237427
SNL/MSU/DOE,MD-DD5P-UP2[0/±45/0]S,0/45/-45/0/0/-45/45/0,PE,UNK,UNK,37,,72,28,0,0,3.01999998092651,,,,,,,,,-20.7000007629395,-207,,,10,20,752.734680175781,-613.422546386719,23.533332824707,25.5,2.82666659355164,,1520607,6.18201684951782
SNL/MSU/DOE,MD-DD5P-UP2[0/±45/0]S,0/45/-45/0/0/-45/45/0,PE,UNK,UNK,37,,72,28,0,0,3.01999998092651,,,,,,,,,-27.6000003814697,-276,,,10,40,752.734680175781,-613.422546386719,23.533332824707,25.5,2.82666659355164,,41110,4.61394739151001
SNL/MSU/DOE,MD-DD5P-UP2[0/±45/0]S,0/45/-45/0/0/-45/45/0,PE,UNK,UNK,37,,72,28,0,0,3.01999998092651,,,,,,,,,-27.6000003814697,-276,,,10,20,752.734680175781,-613.422546386719,23.533332824707,25.5,2.82666659355164,,106947,5.02916860580444
