Repository: Luwen-Zhang/SNEnsemble

# Machine Learning Benchmark Platform for Fatigue Life Prediction

It will be published as a public repository after acceptance.

## Usage

Bash scripts (e.g. `run.sh` and `run_thiswork.sh`) gives several examples to use the scripts (e.g. `main.py` and `main_thiswork.py`). It contains command lines to reproduce results in our paper.

## Our environment

We run our experiments on a personal computer with Ubuntu 18.04, Intel Core i9-11900K, Nvidia RTX 3090. Results might differ on different devices/environments. We have verified main conclusions on Siyuan-1 cluster supported by the Center for High Performance Computing at Shanghai Jiao Tong University (with Nvidia A100 GPU). The environment and configurations for each trial can be seen in `log.txt`.

# Copyright Notification

## Composites

We reformat and merge fatigue testing records from SNL/MSU/DOE, OptiMat, UPWIND, and FACT databases into a single database with careful considerations, including filtering invalid entries, rename variables, fix improper calculations in the records, to obtain clean and consistent data to fit machine 
learning usages. We leave the original format ("2019_SNL_MSU_DOE_Composite-Materials-Database_Wind_29pt0.xlsx" and "Optidat UPWIND 28_3_2017.xls") in the folder. Any derived database should be directly based on the original files instead of our merged database. We are not responsible for the accuracy of the testing records.

We acknowledge Montana State University, Knowledge Centre Wind turbine Materials and Construction, and Mr. Sibrand Raijmaekers (LM Wind Power) for the databases.

Following are copyright contents from the original databases.

### SNL/MSU/DOE database

```
SNL/MSU/DOE COMPOSITE MATERIAL FATIGUE DATABASE
Mechanical Properties of Composite Materials for Wind Turbine Blades
Version 29.0; May 13, 2019
Montana State University - Bozeman

This database was prepared as a part of  work sponsored by an agency of the U.S. Government.
Neither the U.S. Government, nor any agency thereof, nor any of  their employees, nor any of their contractors,
subcontractors, or their employees, makes any warranty, expressed or implied, or assumes any legal liability or
responsibility for the accuracy, completeness, or usefulness of this program, or represents that opinion expressed
herein do not necessarily state or reflect those of the U.S. Government, any agency thereof or any of their 
contractors or subcontractors. The material presented in this publication should not be used or relied upon for 
any specific application without competent examination and verification of its accuracy, suitability, and 
applicability by qualified professionals. Reference herein to any specific commercial product or process 
by trade name, trademark, manufacturer, or otherwise, does not necessarily constitute or imply its endorsement 
or recommendation. This 29.0 version of the database supersedes all previous versions.
This database is maintained by Daniel Samborsky (DanielS@montana.edu, 406-994-7186) at Montana State University
Updates, reports and conference papers can be downloaded from www.montana.edu/composites or windpower.sandia.gov/materials-reliability
```

### Optidat UPWIND database

```
Copyright notice:

This database is Copyright (C) 2007 by the Knowledge Centre Wind turbine Materials and Constructions (KC-WMC).

Permission is granted to use this work in the following ways:

      1) You may make private copies for your own personal use.
      2) You may create derivative works for your own personal use.
      3) You may publish short excerpts from the database, provided that a reference is included to: "Nijssen, R.P.L., ‘OptiDAT – fatigue of wind turbine materials database’, regular updates via www.kc-wmc.nl"
      4) You may distribute this work or make it available for copying by
         others only if ALL of the following three conditions are met:
         a) The information content of the database is unchanged.
            (You may not add, delete, or modify records.  You may, however, reformat and/or reorder the data.)
         b) The distribution is not made for monetary or material gain.
         c) A copy of this notice is included with every distributed copy of the database.

File: data/alloy/alloy_AM2022.csv (part 1 of 50)
Cycles to Failure,Stress Amplitude,hatch space  (μm),layer scan rotation  (°),wire feed rate  (mm/s),types of feedstock,ultimate tensile strength  (MPa),scan speed  (mm/s),scan pattern,current  (A),stress concentration factor of specimens,AM environment,preheat temperature  (°C),layer thickness  (μm),elongation  (%),types of AM,Frequency,critical cross-section size of specimens (mm),load control,voltage  (V),Young's modulus  (GPa),powder feed rate  (g/s),power  (W),yield strength  (MPa),fatigue environment,R-value,size of feedstock  (μm),speed function,direciton of specimen  (°),fatigue temperature  (°C),log10(Cycles to Failure),Material_Code,Maximum Stress,Minimum Stress
20047.7986271102,233.965265298442,100.0,90.0,,powder,656.0,800.0,simple hatch,,1.0,N2,25.0,50.0,48.2,L-PBF,10.0,3.0,force,,,,250.0,490.0,air,0.1,45.9,,0.0,25.0,4.302066691340913,316L,519.9228117743155,51.99228117743155
50630.1872889772,215.90585444168,100.0,90.0,,powder,656.0,800.0,simple hatch,,1.0,N2,25.0,50.0,48.2,L-PBF,10.0,3.0,force,,,,250.0,490.0,air,0.1,45.9,,0.0,25.0,4.704409533912989,316L,479.79078764817774,47.97907876481778
94372.3433486402,197.999439024724,100.0,90.0,,powder,656.0,800.0,simple hatch,,1.0,N2,25.0,50.0,48.2,L-PBF,10.0,3.0,force,,,,250.0,490.0,air,0.1,45.9,,0.0,25.0,4.974844739098008,316L,439.9987533882756,43.999875338827565
152595.813892063,180.016661433307,100.0,90.0,,powder,656.0,800.0,simple hatch,,1.0,N2,25.0,50.0,48.2,L-PBF,10.0,3.0,force,,,,250.0,490.0,air,0.1,45.9,,0.0,25.0,5.1835426199326635,316L,400.0370254073489,40.00370254073489
270549.972139877,161.845026295282,100.0,90.0,,powder,656.0,800.0,simple hatch,,1.0,N2,25.0,50.0,48.2,L-PBF,10.0,3.0,force,,,,250.0,490.0,air,0.1,45.9,,0.0,25.0,5.432247493546744,316L,359.65561398951553,35.96556139895156
973129.914102495,143.924556389289,100.0,90.0,,powder,656.0,800.0,simple hatch,,1.0,N2,25.0,50.0,48.2,L-PBF,10.0,3.0,force,,,,250.0,490.0,air,0.1,45.9,,0.0,25.0,5.988170823014015,316L,319.8323475317533,31.983234753175335
83135.1772792321,233.68104443762,100.0,90.0,,powder,714.0,800.0,simple hatch,,1.0,N2,25.0,50.0,42.4,L-PBF,10.0,3.0,force,,,,250.0,569.0,air,0.1,47.4,,0.0,25.0,4.919784827221349,316L + Nitrogen,519.2912098613778,51.929120986137775
150230.155204036,216.058884703939,100.0,90.0,,powder,714.0,800.0,simple hatch,,1.0,N2,25.0,50.0,42.4,L-PBF,10.0,3.0,force,,,,250.0,569.0,air,0.1,47.4,,0.0,25.0,5.17675711591877,316L + Nitrogen,480.13085489764217,48.01308548976422
238948.941609534,197.885079294769,100.0,90.0,,powder,714.0,800.0,simple hatch,,1.0,N2,25.0,50.0,42.4,L-PBF,10.0,3.0,force,,,,250.0,569.0,air,0.1,47.4,,0.0,25.0,5.3783051112152265,316L + Nitrogen,439.74462065504224,43.97446206550423
290290.945354798,179.884680426783,100.0,90.0,,powder,714.0,800.0,simple hatch,,1.0,N2,25.0,50.0,42.4,L-PBF,10.0,3.0,force,,,,250.0,569.0,air,0.1,47.4,,0.0,25.0,5.462833489693971,316L + Nitrogen,399.74373428174,39.974373428174005
400571.67133967,161.870979499823,100.0,90.0,,powder,714.0,800.0,simple hatch,,1.0,N2,25.0,50.0,42.4,L-PBF,10.0,3.0,force,,,,250.0,569.0,air,0.1,47.4,,0.0,25.0,5.602680232486545,316L + Nitrogen,359.71328777738444,35.97132877773844
765621.869267453,144.12598761416,100.0,90.0,,powder,714.0,800.0,simple hatch,,1.0,N2,25.0,50.0,42.4,L-PBF,10.0,3.0,force,,,,250.0,569.0,air,0.1,47.4,,0.0,25.0,5.884014330158717,316L + Nitrogen,320.2799724759111,32.02799724759111
14289.3713698406,403.214603447377,,,,powder,1002.0,,,,1.0,,,60.0,16.0,L-PBF,60.0,2.5,force,,,,,926.0,air,-1.0,,,90.0,25.0,4.155013123359581,Ti-6Al-4V,403.214603447377,-403.214603447377
27333.0865309639,368.095592037229,,,,powder,1002.0,,,,1.0,,,60.0,16.0,L-PBF,60.0,2.5,force,,,,,926.0,air,-1.0,,,90.0,25.0,4.436688676247308,Ti-6Al-4V,368.095592037229,-368.095592037229
37580.3335060875,368.095592037229,,,,powder,1002.0,,,,1.0,,,60.0,16.0,L-PBF,60.0,2.5,force,,,,,926.0,air,-1.0,,,90.0,25.0,4.57496062992126,Ti-6Al-4V,368.095592037229,-368.095592037229
65344.3196918928,309.024582529694,,,,powder,1002.0,,,,1.0,,,60.0,16.0,L-PBF,60.0,2.5,force,,,,,926.0,air,-1.0,,,90.0,25.0,4.815207840827245,Ti-6Al-4V,309.024582529694,-309.024582529694
67384.0738704338,308.889990032309,,,,powder,1002.0,,,,1.0,,,60.0,16.0,L-PBF,60.0,2.5,force,,,,,926.0,air,-1.0,,,90.0,25.0,4.828557263783211,Ti-6Al-4V,308.889990032309,-308.889990032309
98599.7390437402,308.98373383029,,,,powder,1002.0,,,,1.0,,,60.0,16.0,L-PBF,60.0,2.5,force,,,,,926.0,air,-1.0,,,90.0,25.0,4.9938757655293085,Ti-6Al-4V,308.98373383029,-308.98373383029
263676.485581847,267.868453612055,,,,powder,1002.0,,,,1.0,,,60.0,16.0,L-PBF,60.0,2.5,force,,,,,926.0,air,-1.0,,,90.0,25.0,5.421071401551524,Ti-6Al-4V,267.868453612055,-267.868453612055
287957.364474799,267.868453612055,,,,powder,1002.0,,,,1.0,,,60.0,16.0,L-PBF,60.0,2.5,force,,,,,926.0,air,-1.0,,,90.0,25.0,5.459328190036851,Ti-6Al-4V,267.868453612055,-267.868453612055
12632.4420340365,309.148156309129,,,,powder,1246.0,,,,1.0,,,60.0,11.0,L-PBF,60.0,2.5,force,,,,,1086.0,air,-1.0,,,90.0,25.0,4.10148731408574,Ti-6Al-4V,309.148156309129,-309.148156309129
15451.7039269415,308.856551927907,,,,powder,1246.0,,,,1.0,,,60.0,11.0,L-PBF,60.0,2.5,force,,,,,1086.0,air,-1.0,,,90.0,25.0,4.1889763779527565,Ti-6Al-4V,308.856551927907,-308.856551927907
26512.2794731925,229.635101196632,,,,powder,1246.0,,,,1.0,,,60.0,11.0,L-PBF,60.0,2.5,force,,,,,1086.0,air,-1.0,,,90.0,25.0,4.423447069116361,Ti-6Al-4V,229.635101196632,-229.635101196632
35860.8858340719,229.635101196632,,,,powder,1246.0,,,,1.0,,,60.0,11.0,L-PBF,60.0,2.5,force,,,,,1086.0,air,-1.0,,,90.0,25.0,4.554621013282429,Ti-6Al-4V,229.635101196632,-229.635101196632
45858.233661428,191.824863347614,,,,powder,1246.0,,,,1.0,,,60.0,11.0,L-PBF,60.0,2.5,force,,,,,1086.0,air,-1.0,,,90.0,25.0,4.661417322834645,Ti-6Al-4V,191.824863347614,-191.824863347614
54101.3807311666,191.824863347614,,,,powder,1246.0,,,,1.0,,,60.0,11.0,L-PBF,60.0,2.5,force,,,,,1086.0,air,-1.0,,,90.0,25.0,4.7332083489563805,Ti-6Al-4V,191.824863347614,-191.824863347614
79637.3448816562,191.824863347614,,,,powder,1246.0,,,,1.0,,,60.0,11.0,L-PBF,60.0,2.5,force,,,,,1086.0,air,-1.0,,,90.0,25.0,4.9011167721681845,Ti-6Al-4V,191.824863347614,-191.824863347614
85977.1811252588,152.814300487517,,,,powder,1246.0,,,,1.0,,,60.0,11.0,L-PBF,60.0,2.5,force,,,,,1086.0,air,-1.0,,,90.0,25.0,4.934383202099737,Ti-6Al-4V,152.814300487517,-152.814300487517
106444.103798723,152.814300487517,,,,powder,1246.0,,,,1.0,,,60.0,11.0,L-PBF,60.0,2.5,force,,,,,1086.0,air,-1.0,,,90.0,25.0,5.027121609798776,Ti-6Al-4V,152.814300487517,-152.814300487517
140558.307134929,152.814300487517,,,,powder,1246.0,,,,1.0,,,60.0,11.0,L-PBF,60.0,2.5,force,,,,,1086.0,air,-1.0,,,90.0,25.0,5.147856517935259,Ti-6Al-4V,152.814300487517,-152.814300487517
47948.4029600438,309.144455524916,,,,powder,960.0,,,,1.0,,,60.0,18.0,L-PBF,60.0,2.5,force,,,,,860.0,air,-1.0,,,90.0,25.0,4.680774146497485,Ti-6Al-4V,309.144455524916,-309.144455524916
47954.5040511931,268.038833621122,,,,powder,960.0,,,,1.0,,,60.0,18.0,L-PBF,60.0,2.5,force,,,,,860.0,air,-1.0,,,90.0,25.0,4.680829403846942,Ti-6Al-4V,268.038833621122,-268.038833621122
51422.6020356225,268.057786498107,,,,powder,960.0,,,,1.0,,,60.0,18.0,L-PBF,60.0,2.5,force,,,,,860.0,air,-1.0,,,90.0,25.0,4.711154048602471,Ti-6Al-4V,268.057786498107,-268.057786498107
60153.3987028751,229.980301628598,,,,powder,960.0,,,,1.0,,,60.0,18.0,L-PBF,60.0,2.5,force,,,,,860.0,air,-1.0,,,90.0,25.0,4.779260170266138,Ti-6Al-4V,229.980301628598,-229.980301628598
76317.7081544222,309.144455524916,,,,powder,960.0,,,,1.0,,,60.0,18.0,L-PBF,60.0,2.5,force,,,,,860.0,air,-1.0,,,90.0,25.0,4.882625319887433,Ti-6Al-4V,309.144455524916,-309.144455524916
80433.6681750058,229.980301628598,,,,powder,960.0,,,,1.0,,,60.0,18.0,L-PBF,60.0,2.5,force,,,,,860.0,air,-1.0,,,90.0,25.0,4.905437875140901,Ti-6Al-4V,229.980301628598,-229.980301628598
134842.040862659,267.699110091805,,,,powder,960.0,,,,1.0,,,60.0,18.0,L-PBF,60.0,2.5,force,,,,,860.0,air,-1.0,,,90.0,25.0,5.129825317037036,Ti-6Al-4V,267.699110091805,-267.699110091805
182409.696106534,230.063692665687,,,,powder,960.0,,,,1.0,,,60.0,18.0,L-PBF,60.0,2.5,force,,,,,860.0,air,-1.0,,,90.0,25.0,5.26104791981281,Ti-6Al-4V,230.063692665687,-230.063692665687
27539.8970477538,350.016629524322,,,,powder,573.0,,,,1.0,,,60.0,46.0,L-PBF,60.0,2.5,force,,,,,453.0,air,-1.0,,,90.0,25.0,4.439962312403258,316L,350.016629524322,-350.016629524322
27801.7919895904,350.065322939851,,,,powder,573.0,,,,1.0,,,60.0,46.0,L-PBF,60.0,2.5,force,,,,,453.0,air,-1.0,,,90.0,25.0,4.444072789662996,316L,350.065322939851,-350.065322939851
30277.1796693503,349.916037904145,,,,powder,573.0,,,,1.0,,,60.0,46.0,L-PBF,60.0,2.5,force,,,,,453.0,air,-1.0,,,90.0,25.0,4.481115418018116,316L,349.916037904145,-349.916037904145
70246.524605721,299.62496826423,,,,powder,573.0,,,,1.0,,,60.0,46.0,L-PBF,60.0,2.5,force,,,,,453.0,air,-1.0,,,90.0,25.0,4.846624842713857,316L,299.62496826423,-299.62496826423
88904.6775673905,299.906969631865,,,,powder,573.0,,,,1.0,,,60.0,46.0,L-PBF,60.0,2.5,force,,,,,453.0,air,-1.0,,,90.0,25.0,4.948924611231913,316L,299.906969631865,-299.906969631865
125396.120862196,249.875917676766,,,,powder,573.0,,,,1.0,,,60.0,46.0,L-PBF,60.0,2.5,force,,,,,453.0,air,-1.0,,,90.0,25.0,5.098284101772205,316L,249.875917676766,-249.875917676766
131132.645450487,249.875917676766,,,,powder,573.0,,,,1.0,,,60.0,46.0,L-PBF,60.0,2.5,force,,,,,453.0,air,-1.0,,,90.0,25.0,5.117710822689981,316L,249.875917676766,-249.875917676766
170306.424773856,250.248955726047,,,,powder,573.0,,,,1.0,,,60.0,46.0,L-PBF,60.0,2.5,force,,,,,453.0,air,-1.0,,,90.0,25.0,5.2312310319391235,316L,250.248955726047,-250.248955726047
325612.636791563,199.57354896959,,,,powder,573.0,,,,1.0,,,60.0,46.0,L-PBF,60.0,2.5,force,,,,,453.0,air,-1.0,,,90.0,25.0,5.512701251199808,316L,199.57354896959,-199.57354896959
450376.506395143,199.946587018871,,,,powder,573.0,,,,1.0,,,60.0,46.0,L-PBF,60.0,2.5,force,,,,,453.0,air,-1.0,,,90.0,25.0,5.6535757277379055,316L,199.946587018871,-199.946587018871
478147.931866783,199.712326822733,,,,powder,573.0,,,,1.0,,,60.0,46.0,L-PBF,60.0,2.5,force,,,,,453.0,air,-1.0,,,90.0,25.0,5.679562281662409,316L,199.712326822733,-199.712326822733
33152.4558794821,349.85688033292,,,,powder,570.0,,,,1.0,,,60.0,49.0,L-PBF,60.0,2.5,force,,,,,440.0,air,-1.0,,,90.0,25.0,4.520515705754405,316L,349.85688033292,-349.85688033292
35010.9147896682,349.727015413994,,,,powder,570.0,,,,1.0,,,60.0,49.0,L-PBF,60.0,2.5,force,,,,,440.0,air,-1.0,,,90.0,25.0,4.544203458463252,316L,349.727015413994,-349.727015413994
71289.747760633,299.607854831735,,,,powder,570.0,,,,1.0,,,60.0,49.0,L-PBF,60.0,2.5,force,,,,,440.0,air,-1.0,,,90.0,25.0,4.853027078082901,316L,299.607854831735,-299.607854831735
81170.7651557844,299.709692056441,,,,powder,570.0,,,,1.0,,,60.0,49.0,L-PBF,60.0,2.5,force,,,,,440.0,air,-1.0,,,90.0,25.0,4.909399639861016,316L,299.709692056441,-299.709692056441
107453.46096194,299.922655871112,,,,powder,570.0,,,,1.0,,,60.0,49.0,L-PBF,60.0,2.5,force,,,,,440.0,air,-1.0,,,90.0,25.0,5.031220408217096,316L,299.922655871112,-299.922655871112
135657.698398102,249.85014985015,,,,powder,570.0,,,,1.0,,,60.0,49.0,L-PBF,60.0,2.5,force,,,,,440.0,air,-1.0,,,90.0,25.0,5.132444444444444,316L,249.85014985015,-249.85014985015
149669.307633385,249.85014985015,,,,powder,570.0,,,,1.0,,,60.0,49.0,L-PBF,60.0,2.5,force,,,,,440.0,air,-1.0,,,90.0,25.0,5.17513274962767,316L,249.85014985015,-249.85014985015
251479.748076724,200.152823663332,,,,powder,570.0,,,,1.0,,,60.0,49.0,L-PBF,60.0,2.5,force,,,,,440.0,air,-1.0,,,90.0,25.0,5.400503016617932,316L,200.152823663332,-200.152823663332
332024.846938323,199.945008257224,,,,powder,570.0,,,,1.0,,,60.0,49.0,L-PBF,60.0,2.5,force,,,,,440.0,air,-1.0,,,90.0,25.0,5.521170585163163,316L,199.945008257224,-199.945008257224
364847.865764471,199.93985984866,,,,powder,570.0,,,,1.0,,,60.0,49.0,L-PBF,60.0,2.5,force,,,,,440.0,air,-1.0,,,90.0,25.0,5.5621118101215785,316L,199.93985984866,-199.93985984866
12885.4227717668,359.72816581056,70.0,67.0,,powder,,,stripe,,1.0,,,60.0,,L-PBF,20.0,,force,,,,500.0,,air,0.1,,,90.0,25.0,4.110098672357882,IN718,799.3959240234666,79.93959240234666
23776.0958955729,359.734123837726,70.0,67.0,,powder,,,stripe,,1.0,,,60.0,,L-PBF,20.0,,force,,,,500.0,,air,0.1,,,90.0,25.0,4.376140543713816,IN718,799.4091640838354,79.94091640838354
68774.5517784915,270.31722302751,70.0,67.0,,powder,,,stripe,,1.0,,,60.0,,L-PBF,20.0,,force,,,,500.0,,air,0.1,,,90.0,25.0,4.83742776866169,IN718,600.7049400611334,60.070494006113336
74362.5572925132,270.461592749538,70.0,67.0,,powder,,,stripe,,1.0,,,60.0,,L-PBF,20.0,,force,,,,500.0,,air,0.1,,,90.0,25.0,4.871354316534639,IN718,601.02576166564,60.102576166564
82647.2393260491,270.605962471567,70.0,67.0,,powder,,,stripe,,1.0,,,60.0,,L-PBF,20.0,,force,,,,500.0,,air,0.1,,,90.0,25.0,4.917228351367996,IN718,601.3465832701489,60.1346583270149
211023.968711615,203.188196375885,70.0,67.0,,powder,,,stripe,,1.0,,,60.0,,L-PBF,20.0,,force,,,,500.0,,air,0.1,,,90.0,25.0,5.324331786520446,IN718,451.52932527974446,45.15293252797445
844511.376917864,135.469107551487,70.0,67.0,,powder,,,stripe,,1.0,,,60.0,,L-PBF,20.0,,force,,,,500.0,,air,0.1,,,90.0,25.0,5.9266055045871555,IN718,301.04246122552667,30.104246122552667
1007812.89766631,135.078511792636,70.0,67.0,,powder,,,stripe,,1.0,,,60.0,,L-PBF,20.0,,force,,,,500.0,,air,0.1,,,90.0,25.0,6.003379912016838,IN718,300.1744706503022,30.017447065030225
1193405.93099643,135.31102067366,70.0,67.0,,powder,,,stripe,,1.0,,,60.0,,L-PBF,20.0,,force,,,,500.0,,air,0.1,,,90.0,25.0,6.076788191872937,IN718,300.6911570525778,30.069115705257783
1806677.90755684,135.469107551487,70.0,67.0,,powder,,,stripe,,1.0,,,60.0,,L-PBF,20.0,,force,,,,500.0,,air,0.1,,,90.0,25.0,6.2568807339449535,IN718,301.04246122552667,30.104246122552667
18311.4312029981,360.14159675144,70.0,67.0,,powder,,,stripe,,1.0,,,60.0,,L-PBF,20.0,,force,,,,500.0,,air,0.1,,,0.0,25.0,4.262722289647056,IN718,800.3146594476443,80.03146594476443
19572.2036382755,360.164839610036,70.0,67.0,,powder,,,stripe,,1.0,,,60.0,,L-PBF,20.0,,force,,,,500.0,,air,0.1,,,0.0,25.0,4.291639725712429,IN718,800.3663102445244,80.03663102445245
65862.1784767353,269.835286695454,70.0,67.0,,powder,,,stripe,,1.0,,,60.0,,L-PBF,20.0,,force,,,,500.0,,air,0.1,,,0.0,25.0,4.818636091465142,IN718,599.6339704343421,59.96339704343421
76989.3304320613,270.047977137475,70.0,67.0,,powder,,,stripe,,1.0,,,60.0,,L-PBF,20.0,,force,,,,500.0,,air,0.1,,,0.0,25.0,4.886430542632893,IN718,600.1066158610556,60.01066158610556
87473.3892515586,269.957936805424,70.0,67.0,,powder,,,stripe,,1.0,,,60.0,,L-PBF,20.0,,force,,,,500.0,,air,0.1,,,0.0,25.0,4.941875954063198,IN718,599.9065262342756,59.990652623427565
177260.954474137,202.888533379163,70.0,67.0,,powder,,,stripe,,1.0,,,60.0,,L-PBF,20.0,,force,,,,500.0,,air,0.1,,,0.0,25.0,5.248613083463931,IN718,450.8634075092511,45.08634075092511
197951.990482752,202.730129126069,70.0,67.0,,powder,,,stripe,,1.0,,,60.0,,L-PBF,20.0,,force,,,,500.0,,air,0.1,,,0.0,25.0,5.29655987310681,IN718,450.51139805793105,45.051139805793106
999942.125965505,124.024952195856,70.0,67.0,,powder,,,stripe,,1.0,,,60.0,,L-PBF,20.0,,force,,,,500.0,,air,0.1,,,0.0,25.0,5.999974864898832,IN718,275.61100487968,27.561100487968005
1060915.34513027,135.018861347017,70.0,67.0,,powder,,,stripe,,1.0,,,60.0,,L-PBF,20.0,,force,,,,500.0,,air,0.1,,,0.0,25.0,6.0256807311119225,IN718,300.04191410448226,30.00419141044823
1160742.45382959,134.86192236944,70.0,67.0,,powder,,,stripe,,1.0,,,60.0,,L-PBF,20.0,,force,,,,500.0,,air,0.1,,,0.0,25.0,6.064735868930224,IN718,299.69316082097777,29.969316082097777
367638.492226152,236.414025769916,,67.0,,powder,676.0,750.0,stripe,,1.0,,,50.0,,L-PBF,10.0,2.8,force,,,,200.0,,air,0.0,32.15,,90.0,25.0,5.565420976289263,316L,472.828051539832,0.0
379469.427557741,236.414025769916,,67.0,,powder,676.0,750.0,stripe,,1.0,,,50.0,,L-PBF,10.0,2.8,force,,,,200.0,,air,0.0,32.15,,90.0,25.0,5.579176792147668,316L,472.828051539832,0.0
474037.966746828,236.414025769916,,67.0,,powder,676.0,750.0,stripe,,1.0,,,50.0,,L-PBF,10.0,2.8,force,,,,200.0,,air,0.0,32.15,,90.0,25.0,5.675813126670532,316L,472.828051539832,0.0
642009.964408191,202.997199115715,,67.0,,powder,676.0,750.0,stripe,,1.0,,,50.0,,L-PBF,10.0,2.8,force,,,,200.0,,air,0.0,32.15,,90.0,25.0,5.807541768651268,316L,405.99439823143,0.0
731089.535606834,202.997199115715,,67.0,,powder,676.0,750.0,stripe,,1.0,,,50.0,,L-PBF,10.0,2.8,force,,,,200.0,,air,0.0,32.15,,90.0,25.0,5.863970567708609,316L,405.99439823143,0.0
1045482.6174395,202.781844865504,,67.0,,powder,676.0,750.0,stripe,,1.0,,,50.0,,L-PBF,10.0,2.8,force,,,,200.0,,air,0.0,32.15,,90.0,25.0,6.019316816481416,316L,405.563689731008,0.0
1618404.83510438,169.035833857409,,67.0,,powder,676.0,750.0,stripe,,1.0,,,50.0,,L-PBF,10.0,2.8,force,,,,200.0,,air,0.0,32.15,,90.0,25.0,6.209087167251636,316L,338.071667714818,0.0
2440478.48674889,169.352712254148,,67.0,,powder,676.0,750.0,stripe,,1.0,,,50.0,,L-PBF,10.0,2.8,force,,,,200.0,,air,0.0,32.15,,90.0,25.0,6.387474983626457,316L,338.705424508296,0.0
2913316.9544237,169.352712254148,,67.0,,powder,676.0,750.0,stripe,,1.0,,,50.0,,L-PBF,10.0,2.8,force,,,,200.0,,air,0.0,32.15,,90.0,25.0,6.464387736281994,316L,338.705424508296,0.0
8603777.53803981,135.505177099525,,67.0,,powder,676.0,750.0,stripe,,1.0,,,50.0,,L-PBF,10.0,2.8,force,,,,200.0,,air,0.0,32.15,,90.0,25.0,6.934689172606781,316L,271.01035419905,0.0
9965849.28221878,135.175992745631,,67.0,,powder,676.0,750.0,stripe,,1.0,,,50.0,,L-PBF,10.0,2.8,force,,,,200.0,,air,0.0,32.15,,90.0,25.0,6.998514314864371,316L,270.351985491262,0.0
14969147.0679336,135.49287114237,,67.0,,powder,676.0,750.0,stripe,,1.0,,,50.0,,L-PBF,10.0,2.8,force,,,,200.0,,air,0.0,32.15,,90.0,25.0,7.175197055236644,316L,270.98574228474,0.0
61637.713113001,113.04469273743,130.0,,,powder,,1650.0,,,1.0,,,30.0,,L-PBF,,6.35,force,,,,350.0,,air,-1.0,,,90.0,25.0,4.789846517119244,AlSi10Mg,113.04469273743,-113.04469273743
67427.579893993,89.9878221759303,130.0,,,powder,,1650.0,,,1.0,,,30.0,,L-PBF,,6.35,force,,,,350.0,,air,-1.0,,,90.0,25.0,4.828837572289036,AlSi10Mg,89.9878221759303,-89.9878221759303
123126.085289379,100.012286936883,130.0,,,powder,,1650.0,,,1.0,,,30.0,,L-PBF,,6.35,force,,,,350.0,,air,-1.0,,,90.0,25.0,5.0903500715918515,AlSi10Mg,100.012286936883,-100.012286936883
4904359.8005004,88.1569066727165,130.0,,,powder,,1650.0,,,1.0,,,30.0,,L-PBF,,6.35,force,,,,350.0,,air,-1.0,,,90.0,25.0,6.690582323998106,AlSi10Mg,88.1569066727165,-88.1569066727165
5461960.87287306,88.0286882674676,130.0,,,powder,,1650.0,,,1.0,,,30.0,,L-PBF,,6.35,force,,,,350.0,,air,-1.0,,,90.0,25.0,6.737348584716899,AlSi10Mg,88.0286882674676,-88.0286882674676
17133.7032055923,112.653631284916,130.0,,,powder,,1650.0,,,1.83,,,30.0,,L-PBF,,6.35,force,,,,350.0,,air,-1.0,,,90.0,25.0,4.233851239669421,AlSi10Mg,112.653631284916,-112.653631284916
242213.876575397,79.2433507244426,130.0,,,powder,,1650.0,,,1.83,,,30.0,,L-PBF,,6.35,force,,,,350.0,,air,-1.0,,,90.0,25.0,5.384199020505992,AlSi10Mg,79.2433507244426,-79.2433507244426
254448.556704733,78.9118249513176,130.0,,,powder,,1650.0,,,1.83,,,30.0,,L-PBF,,6.35,force,,,,350.0,,air,-1.0,,,90.0,25.0,5.405599991790379,AlSi10Mg,78.9118249513176,-78.9118249513176
759898.536380288,65.3351955307263,130.0,,,powder,,1650.0,,,1.83,,,30.0,,L-PBF,,6.35,force,,,,350.0,,air,-1.0,,,90.0,25.0,5.880755608028336,AlSi10Mg,65.3351955307263,-65.3351955307263
2006373.91936302,65.3351955307263,130.0,,,powder,,1650.0,,,1.83,,,30.0,,L-PBF,,6.35,force,,,,350.0,,air,-1.0,,,90.0,25.0,6.302411873840444,AlSi10Mg,65.3351955307263,-65.3351955307263
78077.6196152773,50.0837988826816,130.0,,,powder,,1650.0,,,2.81,,,30.0,,L-PBF,,6.35,force,,,,350.0,,air,-1.0,,,90.0,25.0,4.892526564344746,AlSi10Mg,50.0837988826816,-50.0837988826816
131607.580952507,45.0,130.0,,,powder,,1650.0,,,2.81,,,30.0,,L-PBF,,6.35,force,,,,350.0,,air,-1.0,,,90.0,25.0,5.11928090653489,AlSi10Mg,45.0,-45.0
415579.458826108,55.1675977653631,130.0,,,powder,,1650.0,,,2.81,,,30.0,,L-PBF,,6.35,force,,,,350.0,,air,-1.0,,,90.0,25.0,5.6186540731995285,AlSi10Mg,55.1675977653631,-55.1675977653631
3851043.49219201,42.6536312849162,130.0,,,powder,,1650.0,,,2.81,,,30.0,,L-PBF,,6.35,force,,,,350.0,,air,-1.0,,,90.0,25.0,6.5855784234039145,AlSi10Mg,42.6536312849162,-42.6536312849162
6759903.41934248,42.6536312849162,130.0,,,powder,,1650.0,,,2.81,,,30.0,,L-PBF,,6.35,force,,,,350.0,,air,-1.0,,,90.0,25.0,6.829940491097515,AlSi10Mg,42.6536312849162,-42.6536312849162
240870.132636036,49.8023200206314,130.0,,,powder,,1650.0,,,3.49,,,30.0,,L-PBF,,6.35,force,,,,350.0,,air,-1.0,,,90.0,25.0,5.381782951781127,AlSi10Mg,49.8023200206314,-49.8023200206314
242881.102555832,44.9186810631697,130.0,,,powder,,1650.0,,,3.49,,,30.0,,L-PBF,,6.35,force,,,,350.0,,air,-1.0,,,90.0,25.0,5.385393725694417,AlSi10Mg,44.9186810631697,-44.9186810631697
2046676.06169658,31.8263886252674,130.0,,,powder,,1650.0,,,3.49,,,30.0,,L-PBF,,6.35,force,,,,350.0,,air,-1.0,,,90.0,25.0,6.3110491100047055,AlSi10Mg,31.8263886252674,-31.8263886252674
3226791.73137006,34.744811399806,130.0,,,powder,,1650.0,,,3.49,,,30.0,,L-PBF,,6.35,force,,,,350.0,,air,-1.0,,,90.0,25.0,6.5087709353959555,AlSi10Mg,34.744811399806,-34.744811399806
164500.734390463,175.047716650416,170.0,67.0,,powder,398.0,1975.0,,,1.0,,200.0,30.0,5.1,L-PBF,,5.0,force,,69.5,,370.0,220.0,air,-1.0,,,90.0,25.0,5.21616784113714,AlSi10Mg,175.047716650416,-175.047716650416
449112.212751525,169.568943590101,170.0,67.0,,powder,398.0,1975.0,,,1.0,,200.0,30.0,5.1,L-PBF,,5.0,force,,69.5,,370.0,220.0,air,-1.0,,,90.0,25.0,5.652354865034837,AlSi10Mg,169.568943590101,-169.568943590101
1303925.191007,159.740557191425,170.0,67.0,,powder,398.0,1975.0,,,1.0,,200.0,30.0,5.1,L-PBF,,5.0,force,,69.5,,370.0,220.0,air,-1.0,,,90.0,25.0,6.115252675702018,AlSi10Mg,159.740557191425,-159.740557191425
1843293.76791317,165.268335580857,170.0,67.0,,powder,398.0,1975.0,,,1.0,,200.0,30.0,5.1,L-PBF,,5.0,force,,69.5,,370.0,220.0,air,-1.0,,,90.0,25.0,6.265594554761494,AlSi10Mg,165.268335580857,-165.268335580857
4732283.90961126,155.135572901052,170.0,67.0,,powder,398.0,1975.0,,,1.0,,200.0,30.0,5.1,L-PBF,,5.0,force,,69.5,,370.0,220.0,air,-1.0,,,90.0,25.0,6.675070791889706,AlSi10Mg,155.135572901052,-155.135572901052
5306188.96512171,145.267846428932,170.0,67.0,,powder,398.0,1975.0,,,1.0,,200.0,30.0,5.1,L-PBF,,5.0,force,,69.5,,370.0,220.0,air,-1.0,,,90.0,25.0,6.724782712108491,AlSi10Mg,145.267846428932,-145.267846428932
6040590.94544826,139.612382563495,170.0,67.0,,powder,398.0,1975.0,,,1.0,,200.0,30.0,5.1,L-PBF,,5.0,force,,69.5,,370.0,220.0,air,-1.0,,,90.0,25.0,6.7810794273286215,AlSi10Mg,139.612382563495,-139.612382563495
8792816.12926591,170.138356078914,170.0,67.0,,powder,398.0,1975.0,,,1.0,,200.0,30.0,5.1,L-PBF,,5.0,force,,69.5,,370.0,220.0,air,-1.0,,,90.0,25.0,6.9441279915158685,AlSi10Mg,170.138356078914,-170.138356078914
17894.4162358547,109.856417183625,170.0,67.0,,powder,251.0,1975.0,,,1.0,,200.0,30.0,18.0,L-PBF,,5.0,force,,69.5,,370.0,136.0,air,-1.0,,,90.0,25.0,4.2527175350991815,AlSi10Mg,109.856417183625,-109.856417183625
30692.2423477558,104.859731617959,170.0,67.0,,powder,251.0,1975.0,,,1.0,,200.0,30.0,18.0,L-PBF,,5.0,force,,69.5,,370.0,136.0,air,-1.0,,,90.0,25.0,4.487028618757077,AlSi10Mg,104.859731617959,-104.859731617959
218751.573078624,99.6624788498957,170.0,67.0,,powder,251.0,1975.0,,,1.0,,200.0,30.0,18.0,L-PBF,,5.0,force,,69.5,,370.0,136.0,air,-1.0,,,90.0,25.0,5.339951184788795,AlSi10Mg,99.6624788498957,-99.6624788498957
471378.394154206,94.7604684046918,170.0,67.0,,powder,251.0,1975.0,,,1.0,,200.0,30.0,18.0,L-PBF,,5.0,force,,69.5,,370.0,136.0,air,-1.0,,,90.0,25.0,5.6733696725568965,AlSi10Mg,94.7604684046918,-94.7604684046918
543726.554356847,85.1542104763136,170.0,67.0,,powder,251.0,1975.0,,,1.0,,200.0,30.0,18.0,L-PBF,,5.0,force,,69.5,,370.0,136.0,air,-1.0,,,90.0,25.0,5.7353805434652685,AlSi10Mg,85.1542104763136,-85.1542104763136
926622.336764671,89.858457959488,170.0,67.0,,powder,251.0,1975.0,,,1.0,,200.0,30.0,18.0,L-PBF,,5.0,force,,69.5,,370.0,136.0,air,-1.0,,,90.0,25.0,5.966902764911728,AlSi10Mg,89.858457959488,-89.858457959488
934571.253097038,84.9564475142841,170.0,67.0,,powder,251.0,1975.0,,,1.0,,200.0,30.0,18.0,L-PBF,,5.0,force,,69.5,,370.0,136.0,air,-1.0,,,90.0,25.0,5.9706124182319105,AlSi10Mg,84.9564475142841,-84.9564475142841
87503.0814739824,109.671399893993,170.0,67.0,,powder,296.0,1975.0,,,1.0,,200.0,30.0,10.4,L-PBF,,5.0,force,,70.0,,370.0,240.0,air,-1.0,,,90.0,25.0,4.942023347234684,AlSi10Mg,109.671399893993,-109.671399893993
202362.989227101,80.2065368040207,170.0,67.0,,powder,296.0,1975.0,,,1.0,,200.0,30.0,10.4,L-PBF,,5.0,force,,70.0,,370.0,240.0,air,-1.0,,,90.0,25.0,5.306131086012507,AlSi10Mg,80.2065368040207,-80.2065368040207
280505.75979217,85.3606475520063,170.0,67.0,,powder,296.0,1975.0,,,1.0,,200.0,30.0,10.4,L-PBF,,5.0,force,,70.0,,370.0,240.0,air,-1.0,,,90.0,25.0,5.447941783311518,AlSi10Mg,85.3606475520063,-85.3606475520063
300503.238377923,90.4903938699846,170.0,67.0,,powder,296.0,1975.0,,,1.0,,200.0,30.0,10.4,L-PBF,,5.0,force,,70.0,,370.0,240.0,air,-1.0,,,90.0,25.0,5.4778491565453615,AlSi10Mg,90.4903938699846,-90.4903938699846
431401.891459286,70.1231013182364,170.0,67.0,,powder,296.0,1975.0,,,1.0,,200.0,30.0,10.4,L-PBF,,5.0,force,,70.0,,370.0,240.0,air,-1.0,,,90.0,25.0,5.6348820449124,AlSi10Mg,70.1231013182364,-70.1231013182364
9832454.99028283,79.6215150168201,170.0,67.0,,powder,296.0,1975.0,,,1.0,,200.0,30.0,10.4,L-PBF,,5.0,force,,70.0,,370.0,240.0,air,-1.0,,,90.0,25.0,6.992661967030267,AlSi10Mg,79.6215150168201,-79.6215150168201
107723.252305328,175.42204958937,,,,powder,494.7,,,,1.0,,,,66.5,binder jetting,,5.5,force,,187.0,,,144.7,air,-1.0,,,90.0,25.0,5.032309456853613,316L,175.42204958937,-175.42204958937
117517.802549937,165.563995452083,,,,powder,494.7,,,,1.0,,,,66.5,binder jetting,,5.5,force,,187.0,,,144.7,air,-1.0,,,90.0,25.0,5.070103662042248,316L,165.563995452083,-165.563995452083
222445.071892064,175.209711544012,,,,powder,494.7,,,,1.0,,,,66.5,binder jetting,,5.5,force,,187.0,,,144.7,air,-1.0,,,90.0,25.0,5.3472227887139105,316L,175.209711544012,-175.209711544012
310500.423761854,160.259782388198,,,,powder,494.7,,,,1.0,,,,66.5,binder jetting,,5.5,force,,187.0,,,144.7,air,-1.0,,,90.0,25.0,5.4920621972253505,316L,160.259782388198,-160.259782388198
498925.288447956,160.312866899538,,,,powder,494.7,,,,1.0,,,,66.5,binder jetting,,5.5,force,,187.0,,,144.7,air,-1.0,,,90.0,25.0,5.69803551707822,316L,160.312866899538,-160.312866899538
733025.27523581,170.355271289338,,,,powder,494.7,,,,1.0,,,,66.5,binder jetting,,5.5,force,,187.0,,,144.7,air,-1.0,,,90.0,25.0,5.8651189496836835,316L,170.355271289338,-170.355271289338
849080.630278669,155.6327656891,,,,powder,494.7,,,,1.0,,,,66.5,binder jetting,,5.5,force,,187.0,,,144.7,air,-1.0,,,90.0,25.0,5.928948933615442,316L,155.6327656891,-155.6327656891
3277867.42436689,155.400336529386,,,,powder,494.7,,,,1.0,,,,66.5,binder jetting,,5.5,force,,187.0,,,144.7,air,-1.0,,,90.0,25.0,6.5155913842466076,316L,155.400336529386,-155.400336529386
19027.5424818752,239.828691797368,,,,powder,494.7,,,,1.0,,,,66.5,binder jetting,,5.5,force,,187.0,,,144.7,air,-1.0,,,90.0,25.0,4.27938270024283,316L,239.828691797368,-239.828691797368
53012.2876400354,249.987630379672,,,,powder,494.7,,,,1.0,,,,66.5,binder jetting,,5.5,force,,187.0,,,144.7,air,-1.0,,,90.0,25.0,4.72437654574703,316L,249.987630379672,-249.987630379672
55795.5472066378,230.07680668276,,,,powder,494.7,,,,1.0,,,,66.5,binder jetting,,5.5,force,,187.0,,,144.7,air,-1.0,,,90.0,25.0,4.74659954121806,316L,230.07680668276,-230.07680668276
211266.426729812,220.145576919777,,,,powder,494.7,,,,1.0,,,,66.5,binder jetting,,5.5,force,,187.0,,,144.7,air,-1.0,,,90.0,25.0,5.324830486903421,316L,220.145576919777,-220.145576919777
318435.513950499,210.108178134115,,,,powder,494.7,,,,1.0,,,,66.5,binder jetting,,5.5,force,,187.0,,,144.7,air,-1.0,,,90.0,25.0,5.503021497045017,316L,210.108178134115,-210.108178134115
598344.624735723,200.321936507418,,,,powder,494.7,,,,1.0,,,,66.5,binder jetting,,5.5,force,,187.0,,,144.7,air,-1.0,,,90.0,25.0,5.776951393872916,316L,200.321936507418,-200.321936507418
2464467.92975837,190.710576927577,,,,powder,494.7,,,,1.0,,,,66.5,binder jetting,,5.5,force,,187.0,,,144.7,air,-1.0,,,90.0,25.0,6.391723171032194,316L,190.710576927577,-190.710576927577
67233.5753649934,337.563920454546,,,,powder,918.0,,,,1.0,,,,18.4,E-PBF,100.0,5,force,,,,,861.0,air,0.1,,,,25.0,4.827586206896552,Ti-6Al-4V,750.1420454545466,75.01420454545466
85839.4650898429,360.003913497217,,,,powder,918.0,,,,1.0,,,,18.4,E-PBF,100.0,5,force,,,,,861.0,air,0.1,,,,25.0,4.93368700265252,Ti-6Al-4V,800.0086966604822,80.00086966604823
110941.194651903,360.006434945089,,,,powder,918.0,,,,1.0,,,,18.4,E-PBF,100.0,5,force,,,,,861.0,air,0.1,,,,25.0,5.045092838196285,Ti-6Al-4V,800.0142998779755,80.00142998779756
110941.194651903,292.501286989018,,,,powder,918.0,,,,1.0,,,,18.4,E-PBF,100.0,5,force,,,,,861.0,air,0.1,,,,25.0,5.045092838196285,Ti-6Al-4V,650.0028599755956,65.00028599755956
155359.016025803,337.452256337413,,,,powder,918.0,,,,1.0,,,,18.4,E-PBF,100.0,5,force,,,,,861.0,air,0.1,,,,25.0,5.191336461946542,Ti-6Al-4V,749.893902972029,74.9893902972029
591402.681200413,360.003913497217,,,,powder,918.0,,,,1.0,,,,18.4,E-PBF,100.0,5,force,,,,,861.0,air,0.1,,,,25.0,5.771883289124669,Ti-6Al-4V,800.0086966604822,80.00086966604823
906900.584282862,360.006434945089,,,,powder,918.0,,,,1.0,,,,18.4,E-PBF,100.0,5,force,,,,,861.0,air,0.1,,,,25.0,5.957559681697613,Ti-6Al-4V,800.0142998779755,80.00142998779756
1129927.02990204,281.372658169533,,,,powder,918.0,,,,1.0,,,,18.4,E-PBF,100.0,5,force,,,,,861.0,air,0.1,,,,25.0,6.053050397877982,Ti-6Al-4V,625.2725737100733,62.52725737100733
1261234.25016794,360.006434945089,,,,powder,918.0,,,,1.0,,,,18.4,E-PBF,100.0,5,force,,,,,861.0,air,0.1,,,,25.0,6.100795755968168,Ti-6Al-4V,800.0142998779755,80.00142998779756
1402131.57880979,292.56507738585,,,,powder,918.0,,,,1.0,,,,18.4,E-PBF,100.0,5,force,,,,,861.0,air,0.1,,,,25.0,6.146788770599037,Ti-6Al-4V,650.1446164129999,65.01446164129999
1864476.99510681,337.563920454546,,,,powder,918.0,,,,1.0,,,,18.4,E-PBF,100.0,5,force,,,,,861.0,air,0.1,,,,25.0,6.27055702917772,Ti-6Al-4V,750.1420454545466,75.01420454545466
2551102.25197125,315.063331325932,,,,powder,918.0,,,,1.0,,,,18.4,E-PBF,100.0,5,force,,,,,861.0,air,0.1,,,,25.0,6.406727866127198,Ti-6Al-4V,700.1407362798489,70.01407362798489
2859126.83522534,315.125249539312,,,,powder,918.0,,,,1.0,,,,18.4,E-PBF,100.0,5,force,,,,,861.0,air,0.1,,,,25.0,6.456233421750664,Ti-6Al-4V,700.2783323095822,70.02783323095822
4575717.04288076,337.563920454546,,,,powder,918.0,,,,1.0,,,,18.4,E-PBF,100.0,5,force,,,,,861.0,air,0.1,,,,25.0,6.660459160340254,Ti-6Al-4V,750.1420454545466,75.01420454545466
5632821.93218748,281.338794477581,,,,powder,918.0,,,,1.0,,,,18.4,E-PBF,100.0,5,force,,,,,861.0,air,0.1,,,,25.0,6.750726022300373,Ti-6Al-4V,625.1973210612912,62.51973210612912
6196238.66031029,281.249803321678,,,,powder,918.0,,,,1.0,,,,18.4,E-PBF,100.0,5,force,,,,,861.0,air,0.1,,,,25.0,6.792128137114874,Ti-6Al-4V,624.9995629370621,62.49995629370622
6248215.04381169,292.501304499072,,,,powder,918.0,,,,1.0,,,,18.4,E-PBF,100.0,5,force,,,,,861.0,air,0.1,,,,25.0,6.795755968169761,Ti-6Al-4V,650.0028988868266,65.00028988868267
7880462.8156699,337.563920454546,,,,powder,918.0,,,,1.0,,,,18.4,E-PBF,100.0,5,force,,,,,861.0,air,0.1,,,,25.0,6.896551724137931,Ti-6Al-4V,750.1420454545466,75.01420454545466
84445.5514610656,338.067226890756,90.0,,,powder,,1000.0,,,1.0,,,,,L-PBF,117.0,3.81,force,,,,195.0,,air,0.1,,,90.0,25.0,4.926576776147424,Hastelloy-X,751.26050420168,75.126050420168
152941.007421264,315.986139129738,90.0,,,powder,,1000.0,,,1.0,,,,,L-PBF,117.0,3.81,force,,,,195.0,,air,0.1,,,90.0,25.0,5.184523946556815,Hastelloy-X,702.1914202883066,70.21914202883066
171845.492124247,293.168558202295,90.0,,,powder,,1000.0,,,1.0,,,,,L-PBF,117.0,3.81,force,,,,195.0,,air,0.1,,,90.0,25.0,5.2351381441471325,Hastelloy-X,651.4856848939888,65.14856848939888
345088.635699684,269.824511362574,90.0,,,powder,,1000.0,,,1.0,,,,,L-PBF,117.0,3.81,force,,,,195.0,,air,0.1,,,90.0,25.0,5.537930657540739,Hastelloy-X,599.6100252501644,59.96100252501645
1395515.7100827,247.439429666938,90.0,,,powder,,1000.0,,,1.0,,,,,L-PBF,117.0,3.81,force,,,,195.0,,air,0.1,,,90.0,25.0,6.144734729942401,Hastelloy-X,549.8653992598622,54.98653992598622
15339.2093049389,360.580813883582,90.0,,,powder,840.5,1000.0,,,1.0,,,,29.75,L-PBF,117.0,3.81,force,,,,195.0,556.75,air,0.1,,,90.0,25.0,4.185802973475265,Hastelloy-X,801.290697519071,80.12906975190711
43818.4615177907,338.546709462799,90.0,,,powder,840.5,1000.0,,,1.0,,,,29.75,L-PBF,117.0,3.81,force,,,,195.0,556.75,air,0.1,,,90.0,25.0,4.641657125254275,Hastelloy-X,752.3260210284423,75.23260210284423
95417.726603786,316.161627767164,90.0,,,powder,840.5,1000.0,,,1.0,,,,29.75,L-PBF,117.0,3.81,force,,,,195.0,556.75,air,0.1,,,90.0,25.0,4.979629064966644,Hastelloy-X,702.5813950381422,70.25813950381422
145245.02814497,293.952034708955,90.0,,,powder,840.5,1000.0,,,1.0,,,,29.75,L-PBF,117.0,3.81,force,,,,195.0,556.75,air,0.1,,,90.0,25.0,5.162101275064707,Hastelloy-X,653.2267437976778,65.32267437976779
227979.889420333,270.0,90.0,,,powder,840.5,1000.0,,,1.0,,,,29.75,L-PBF,117.0,3.81,force,,,,195.0,556.75,air,0.1,,,90.0,25.0,5.357896538671575,Hastelloy-X,600.0,60.0
15963.8142330852,899.649704142012,1700.0,,,powder,1737.0,13.333,,,1.0,Ar,,350.0,5.9,P-DED,20.0,4.25,force,,,,1500.0,1152.0,air,-1.0,66.0,,0.0,25.0,4.203136665365091,420J1 martensitic stainless steel,899.649704142012,-899.649704142012
29570.8709229444,849.812519464341,1700.0,,,powder,1737.0,13.333,,,1.0,Ar,,350.0,5.9,P-DED,20.0,4.25,force,,,,1500.0,1152.0,air,-1.0,66.0,,0.0,25.0,4.470864115579852,420J1 martensitic stainless steel,849.812519464341,-849.812519464341
36940.1814038031,799.378386795391,1700.0,,,powder,1737.0,13.333,,,1.0,Ar,,350.0,5.9,P-DED,20.0,4.25,force,,,,1500.0,1152.0,air,-1.0,66.0,,0.0,25.0,4.5674990238188204,420J1 martensitic stainless steel,799.378386795391,-799.378386795391
60881.8302853274,750.138150109,1700.0,,,powder,1737.0,13.333,,,1.0,Ar,,350.0,5.9,P-DED,20.0,4.25,force,,,,1500.0,1152.0,air,-1.0,66.0,,0.0,25.0,4.784487700117142,420J1 martensitic stainless steel,750.138150109,-750.138150109
198150.208379719,599.268763625039,1700.0,,,powder,1737.0,13.333,,,1.0,Ar,,350.0,5.9,P-DED,20.0,4.25,force,,,,1500.0,1152.0,air,-1.0,66.0,,0.0,25.0,5.296994533385397,420J1 martensitic stainless steel,599.268763625039,-599.268763625039
468858.907249769,650.299844285269,1700.0,,,powder,1737.0,13.333,,,1.0,Ar,,350.0,5.9,P-DED,20.0,4.25,force,,,,1500.0,1152.0,air,-1.0,66.0,,0.0,25.0,5.671042171026943,420J1 martensitic stainless steel,650.299844285269,-650.299844285269
47270.4790868423,650.732855808159,1700.0,,,powder,1737.0,13.333,,,1.0,Ar,,350.0,5.9,P-DED,20.0,4.25,force,,,,1500.0,1152.0,air,-1.0,66.0,,0.0,25.0,4.674590003904725,420J1 martensitic stainless steel,650.732855808159,-650.732855808159
92149.8703702647,600.895671130489,1700.0,,,powder,1737.0,13.333,,,1.0,Ar,,350.0,5.9,P-DED,20.0,4.25,force,,,,1500.0,1152.0,air,-1.0,66.0,,0.0,25.0,4.9644947286216325,420J1 martensitic stainless steel,600.895671130489,-600.895671130489
311222.55659928,550.461538461538,1700.0,,,powder,1737.0,13.333,,,1.0,Ar,,350.0,5.9,P-DED,20.0,4.25,force,,,,1500.0,1152.0,air,-1.0,66.0,,0.0,25.0,5.493071065989848,420J1 martensitic stainless steel,550.461538461538,-550.461538461538
383857.064716919,300.197978037939,100.0,,,powder,,750.0,stripe,,1.0,N2,25.0,40.0,,L-PBF,,5.5,force,,,,195.0,,air,-1.0,,,45.0,25.0,5.5841695380113565,Maraging Steel MS1,300.197978037939,-300.197978037939
449973.240710678,300.153744427697,100.0,,,powder,,750.0,stripe,,1.0,N2,25.0,40.0,,L-PBF,,5.5,force,,,,195.0,,air,-1.0,,,45.0,25.0,5.653186687648144,Maraging Steel MS1,300.153744427697,-300.153744427697
499148.142149906,300.021043596972,100.0,,,powder,,750.0,stripe,,1.0,N2,25.0,40.0,,L-PBF,,5.5,force,,,,195.0,,air,-1.0,,,45.0,25.0,5.698229458990047,Maraging Steel MS1,300.021043596972,-300.021043596972
878896.650562369,299.887000116,100.0,,,powder,1959.0,750.0,stripe,,1.0,N2,25.0,40.0,5.7,L-PBF,,5.5,force,,,,195.0,1859.0,air,-1.0,,,0.0,25.0,5.943937809397632,Maraging Steel MS1,299.887000116,-299.887000116
917471.998374787,300.265611073056,100.0,,,powder,1959.0,750.0,stripe,,1.0,N2,25.0,40.0,5.7,L-PBF,,5.5,force,,,,195.0,1859.0,air,-1.0,,,0.0,25.0,5.962592818279014,Maraging Steel MS1,300.265611073056,-300.265611073056
1337649.52812598,300.139407420704,100.0,,,powder,1959.0,750.0,stripe,,1.0,N2,25.0,40.0,5.7,L-PBF,,5.5,force,,,,195.0,1859.0,air,-1.0,,,0.0,25.0,6.126342340682257,Maraging Steel MS1,300.139407420704,-300.139407420704
1945608.58402095,300.138279163276,100.0,,,powder,1959.0,750.0,stripe,,1.0,N2,25.0,40.0,5.7,L-PBF,,5.5,force,,,,195.0,1859.0,air,-1.0,,,0.0,25.0,6.289055473703201,Maraging Steel MS1,300.138279163276,-300.138279163276
1997357.28033497,300.138279163276,100.0,,,powder,1959.0,750.0,stripe,,1.0,N2,25.0,40.0,5.7,L-PBF,,5.5,force,,,,195.0,1859.0,air,-1.0,,,0.0,25.0,6.300455756908492,Maraging Steel MS1,300.138279163276,-300.138279163276
305371.098172281,299.975484571733,100.0,,,powder,1960.0,750.0,stripe,,1.0,N2,25.0,40.0,4.8,L-PBF,,5.5,force,,,,195.0,1874.0,air,-1.0,,,90.0,25.0,5.484827930892427,Maraging Steel MS1,299.975484571733,-299.975484571733
387766.697637457,299.975484571733,100.0,,,powder,1960.0,750.0,stripe,,1.0,N2,25.0,40.0,4.8,L-PBF,,5.5,force,,,,195.0,1874.0,air,-1.0,,,90.0,25.0,5.588570508060558,Maraging Steel MS1,299.975484571733,-299.975484571733
414415.25054871,300.11430858932,100.0,,,powder,1960.0,750.0,stripe,,1.0,N2,25.0,40.0,4.8,L-PBF,,5.5,force,,,,195.0,1874.0,air,-1.0,,,90.0,25.0,5.617435729138918,Maraging Steel MS1,300.11430858932,-300.11430858932
439468.098265216,300.11430858932,100.0,,,powder,1960.0,750.0,stripe,,1.0,N2,25.0,40.0,4.8,L-PBF,,5.5,force,,,,195.0,1874.0,air,-1.0,,,90.0,25.0,5.642927354380809,Maraging Steel MS1,300.11430858932,-300.11430858932
464374.056918802,300.11430858932,100.0,,,powder,1960.0,750.0,stripe,,1.0,N2,25.0,40.0,4.8,L-PBF,,5.5,force,,,,195.0,1874.0,air,-1.0,,,90.0,25.0,5.666867949111916,Maraging Steel MS1,300.11430858932,-300.11430858932
161699.263267561,300.00369215503,100.0,,,powder,,750.0,stripe,,1.0,N2,25.0,40.0,,L-PBF,,5.5,force,,,,195.0,,air,-1.0,,,45.0,160.0,5.208708041183075,Maraging Steel MS1,300.00369215503,-300.00369215503
194915.424967662,300.067240290503,100.0,,,powder,,750.0,stripe,,1.0,N2,25.0,40.0,,L-PBF,,5.5,force,,,,195.0,,air,-1.0,,,45.0,160.0,5.289846209118979,Maraging Steel MS1,300.067240290503,-300.067240290503
210039.742067143,300.00369215503,100.0,,,powder,,750.0,stripe,,1.0,N2,25.0,40.0,,L-PBF,,5.5,force,,,,195.0,,air,-1.0,,,45.0,160.0,5.322301476293341,Maraging Steel MS1,300.00369215503,-300.00369215503
229635.172360437,300.004104805261,100.0,,,powder,,750.0,stripe,,1.0,N2,25.0,40.0,,L-PBF,,5.5,force,,,,195.0,,air,-1.0,,,45.0,160.0,5.361038408082094,Maraging Steel MS1,300.004104805261,-300.004104805261
254716.456555022,299.877833834775,100.0,,,powder,,750.0,stripe,,1.0,N2,25.0,40.0,,L-PBF,,5.5,force,,,,195.0,,air,-1.0,,,45.0,160.0,5.406057004485241,Maraging Steel MS1,299.877833834775,-299.877833834775
179583.807245392,300.066558705043,100.0,,,powder,1766.0,750.0,stripe,,1.0,N2,25.0,40.0,7.0,L-PBF,,5.5,force,,,,195.0,1695.0,air,-1.0,,,0.0,160.0,5.254267174530539,Maraging Steel MS1,300.066558705043,-300.066558705043
189056.954005097,299.939462434097,100.0,,,powder,1766.0,750.0,stripe,,1.0,N2,25.0,40.0,7.0,L-PBF,,5.5,force,,,,195.0,1695.0,air,-1.0,,,0.0,160.0,5.276592656469762,Maraging Steel MS1,299.939462434097,-299.939462434097
252007.617820418,299.563318777293,100.0,,,powder,1766.0,750.0,stripe,,1.0,N2,25.0,40.0,7.0,L-PBF,,5.5,force,,,,195.0,1695.0,air,-1.0,,,0.0,160.0,5.401413669064748,Maraging Steel MS1,299.563318777293,-299.563318777293
