Repository: Luwen-Zhang/SNEnsemble

# Copyright Notification

## Composites

We reformat and merge fatigue testing records from SNL/MSU/DOE, OptiMat, UPWIND, and FACT databases into a single database with careful considerations, including filtering invalid entries, rename variables, fix improper calculations in the records, to obtain clean and consistent data to fit machine 
learning usages. We leave the original format ("2019_SNL_MSU_DOE_Composite-Materials-Database_Wind_29pt0.xlsx" and "Optidat UPWIND 28_3_2017.xls") in the folder. Any derived database should be directly based on the original files instead of our merged database. We are not responsible for the accuracy of the testing records.

File: data/alloy/alloy_CMA2022.csv (part 1 of 4)
Cycles to Failure,Stress Amplitude,ingot shape,Frequency,stress concentration factor of specimens,fatigue environment,atomic-level structure,critical cross-section size of specimens (mm),type of the material,surface treatment,R-value,Young's modulus  (GPa),grain size (μm),ultimate tensile strength  (MPa),elongation  (%),load control,fatigue temperature  (°C),glass transition temperature (°C),yield strength  (MPa),log10(Cycles to Failure),Material_Code,Maximum Stress,Minimum Stress,Ca,Zn,Mg,Zr,Cu,Al,Ni,Ti,Be,Nb,Ag,Co,Fe,B1,Si,B2,Sr,Pd,Er,Cr,Mn,C0
7031.89102943937,98.7413029353753,rectangular,10.0,1.0,air,amorphous,4.0,metallic glass,machine; polish,0.1,,0.0,,,force,25.0,91.0,,3.8470721320202292,Dataset ID 1,219.42511763416732,21.942511763416732,65.0,20.0,15.0,0.0,0.0,0.0,0.0,0.0,0.0,0.0,0.0,0.0,0.0,0.0,0.0,0.0,0.0,0.0,0.0,0.0,0.0,0.0
18645.4588121336,81.5021728786678,rectangular,10.0,1.0,air,amorphous,4.0,metallic glass,machine; polish,0.1,,0.0,,,force,25.0,91.0,,4.2705730745906605,Dataset ID 1,181.1159397303729,18.11159397303729,65.0,20.0,15.0,0.0,0.0,0.0,0.0,0.0,0.0,0.0,0.0,0.0,0.0,0.0,0.0,0.0,0.0,0.0,0.0,0.0,0.0,0.0
55361.2553330496,107.987179998976,rectangular,10.0,1.0,air,amorphous,4.0,metallic glass,machine; polish,0.1,,0.0,,,force,25.0,91.0,,4.743205929317835,Dataset ID 1,239.97151110883556,23.997151110883557,65.0,20.0,15.0,0.0,0.0,0.0,0.0,0.0,0.0,0.0,0.0,0.0,0.0,0.0,0.0,0.0,0.0,0.0,0.0,0.0,0.0,0.0
141498.270372292,90.1060552268245,rectangular,10.0,1.0,air,amorphous,4.0,metallic glass,machine; polish,0.1,,0.0,,,force,25.0,91.0,,5.15075113122172,Dataset ID 1,200.2356782818322,20.02356782818322,65.0,20.0,15.0,0.0,0.0,0.0,0.0,0.0,0.0,0.0,0.0,0.0,0.0,0.0,0.0,0.0,0.0,0.0,0.0,0.0,0.0,0.0
270615.670227667,67.4754019191443,rectangular,10.0,1.0,air,amorphous,4.0,metallic glass,machine; polish,0.1,,0.0,,,force,25.0,91.0,,5.432352941176472,Dataset ID 1,149.94533759809846,14.994533759809848,65.0,20.0,15.0,0.0,0.0,0.0,0.0,0.0,0.0,0.0,0.0,0.0,0.0,0.0,0.0,0.0,0.0,0.0,0.0,0.0,0.0,0.0
706488.61909136,71.9695009773485,rectangular,10.0,1.0,air,amorphous,4.0,metallic glass,machine; polish,0.1,,0.0,,,force,25.0,91.0,,5.849105170139804,Dataset ID 1,159.93222439410778,15.99322243941078,65.0,20.0,15.0,0.0,0.0,0.0,0.0,0.0,0.0,0.0,0.0,0.0,0.0,0.0,0.0,0.0,0.0,0.0,0.0,0.0,0.0,0.0
2028.11953086952,300.018386178601,circular,1.3,1.0,air,amorphous,1.2,metallic glass,,0.5,90.0,0.0,,,force,25.0,,,3.307093547341411,Dataset ID 3,1200.073544714404,600.036772357202,0.0,0.0,0.0,55.0,30.0,10.0,5.0,0.0,0.0,0.0,0.0,0.0,0.0,0.0,0.0,0.0,0.0,0.0,0.0,0.0,0.0,0.0
5537.33970221505,249.817385866166,circular,1.3,1.0,air,amorphous,1.2,metallic glass,,0.5,90.0,0.0,,,force,25.0,,,3.743301167230927,Dataset ID 3,999.269543464664,499.634771732332,0.0,0.0,0.0,55.0,30.0,10.0,5.0,0.0,0.0,0.0,0.0,0.0,0.0,0.0,0.0,0.0,0.0,0.0,0.0,0.0,0.0,0.0
15935.851911529,200.270927101459,circular,1.3,1.0,air,amorphous,1.2,metallic glass,,0.5,90.0,0.0,,,force,25.0,,,4.202375285292436,Dataset ID 3,801.083708405836,400.541854202918,0.0,0.0,0.0,55.0,30.0,10.0,5.0,0.0,0.0,0.0,0.0,0.0,0.0,0.0,0.0,0.0,0.0,0.0,0.0,0.0,0.0,0.0
3299.96180058328,499.981964534286,circular,1.3,1.0,air,amorphous,1.2,metallic glass,,0.5,90.0,0.0,,,force,25.0,,,3.518508912637914,Dataset ID 4,1999.927858137144,999.963929068572,0.0,0.0,0.0,55.0,30.0,10.0,5.0,0.0,0.0,0.0,0.0,0.0,0.0,0.0,0.0,0.0,0.0,0.0,0.0,0.0,0.0,0.0
6104.13062551056,449.688729145921,circular,1.3,1.0,air,amorphous,1.2,metallic glass,,0.5,90.0,0.0,,,force,25.0,,,3.78562381874293,Dataset ID 4,1798.754916583684,899.377458291842,0.0,0.0,0.0,55.0,30.0,10.0,5.0,0.0,0.0,0.0,0.0,0.0,0.0,0.0,0.0,0.0,0.0,0.0,0.0,0.0,0.0,0.0
8203.68010454874,424.95009723543,circular,1.3,1.0,air,amorphous,1.2,metallic glass,,0.5,90.0,0.0,,,force,25.0,,,3.9140087170866336,Dataset ID 4,1699.80038894172,849.90019447086,0.0,0.0,0.0,55.0,30.0,10.0,5.0,0.0,0.0,0.0,0.0,0.0,0.0,0.0,0.0,0.0,0.0,0.0,0.0,0.0,0.0,0.0
16923.8074085624,327.185500628806,rectangular,10.0,1.0,air,amorphous + 50 vol.% Zr71Ti16.3Nb10Cu1.8Ni0.9,3.5,metallic glass,machine,0.1,,0.0,1523.0,,force,25.0,,,4.2284980744544285,Dataset ID 10,727.0788902862355,72.70788902862355,0.0,0.0,0.0,56.2,6.9,0.0,5.6,13.8,12.5,5.0,0.0,0.0,0.0,0.0,0.0,0.0,0.0,0.0,0.0,0.0,0.0,0.0
27738.7191029021,285.321216068884,rectangular,10.0,1.0,air,amorphous + 50 vol.% Zr71Ti16.3Nb10Cu1.8Ni0.9,3.5,metallic glass,machine,0.1,,0.0,1523.0,,force,25.0,,,4.443086402685889,Dataset ID 10,634.0471468197421,63.40471468197421,0.0,0.0,0.0,56.2,6.9,0.0,5.6,13.8,12.5,5.0,0.0,0.0,0.0,0.0,0.0,0.0,0.0,0.0,0.0,0.0,0.0,0.0
54704.6062595771,245.141294708596,rectangular,10.0,1.0,air,amorphous + 50 vol.% Zr71Ti16.3Nb10Cu1.8Ni0.9,3.5,metallic glass,machine,0.1,,0.0,1523.0,,force,25.0,,,4.738023896514269,Dataset ID 10,544.7584326857689,54.47584326857689,0.0,0.0,0.0,56.2,6.9,0.0,5.6,13.8,12.5,5.0,0.0,0.0,0.0,0.0,0.0,0.0,0.0,0.0,0.0,0.0,0.0,0.0
136283.156627745,204.524613671956,rectangular,10.0,1.0,air,amorphous + 50 vol.% Zr71Ti16.3Nb10Cu1.8Ni0.9,3.5,metallic glass,machine,0.1,,0.0,1523.0,,force,25.0,,,5.1344421842599015,Dataset ID 10,454.4991414932355,45.449914149323554,0.0,0.0,0.0,56.2,6.9,0.0,5.6,13.8,12.5,5.0,0.0,0.0,0.0,0.0,0.0,0.0,0.0,0.0,0.0,0.0,0.0,0.0
242244.307045396,183.88435548825,rectangular,10.0,1.0,air,amorphous + 50 vol.% Zr71Ti16.3Nb10Cu1.8Ni0.9,3.5,metallic glass,machine,0.1,,0.0,1523.0,,force,25.0,,,5.384253579539843,Dataset ID 10,408.631901085,40.8631901085,0.0,0.0,0.0,56.2,6.9,0.0,5.6,13.8,12.5,5.0,0.0,0.0,0.0,0.0,0.0,0.0,0.0,0.0,0.0,0.0,0.0,0.0
20448.1812250202,327.701671155403,rectangular,10.0,1.0,air,amorphous + 50 vol.% Zr71Ti16.3Nb10Cu1.8Ni0.9,3.5,metallic glass,machine; shot peen,0.1,,0.0,1528.0,,force,25.0,,,4.310654685494224,Dataset ID 11,728.2259359008956,72.82259359008957,0.0,0.0,0.0,56.2,6.9,0.0,5.6,13.8,12.5,5.0,0.0,0.0,0.0,0.0,0.0,0.0,0.0,0.0,0.0,0.0,0.0,0.0
23014.5542275199,263.71358934582,rectangular,10.0,1.0,air,amorphous + 50 vol.% Zr71Ti16.3Nb10Cu1.8Ni0.9,3.5,metallic glass,machine; shot peen,0.1,,0.0,1528.0,,force,25.0,,,4.362002567394096,Dataset ID 11,586.0301985462667,58.603019854626666,0.0,0.0,0.0,56.2,6.9,0.0,5.6,13.8,12.5,5.0,0.0,0.0,0.0,0.0,0.0,0.0,0.0,0.0,0.0,0.0,0.0,0.0
37251.729457486,204.524613671956,rectangular,10.0,1.0,air,amorphous + 50 vol.% Zr71Ti16.3Nb10Cu1.8Ni0.9,3.5,metallic glass,machine; shot peen,0.1,,0.0,1528.0,,force,25.0,,,4.571146440209342,Dataset ID 11,454.4991414932355,45.449914149323554,0.0,0.0,0.0,56.2,6.9,0.0,5.6,13.8,12.5,5.0,0.0,0.0,0.0,0.0,0.0,0.0,0.0,0.0,0.0,0.0,0.0,0.0
55178.1025658722,183.106982330265,rectangular,10.0,1.0,air,amorphous + 50 vol.% Zr71Ti16.3Nb10Cu1.8Ni0.9,3.5,metallic glass,machine; shot peen,0.1,,0.0,1528.0,,force,25.0,,,4.741766762121062,Dataset ID 11,406.90440517836663,40.69044051783666,0.0,0.0,0.0,56.2,6.9,0.0,5.6,13.8,12.5,5.0,0.0,0.0,0.0,0.0,0.0,0.0,0.0,0.0,0.0,0.0,0.0,0.0
91785.2268493279,142.136233907613,rectangular,10.0,1.0,air,amorphous + 50 vol.% Zr71Ti16.3Nb10Cu1.8Ni0.9,3.5,metallic glass,machine; shot peen,0.1,,0.0,1528.0,,force,25.0,,,4.962772785622593,Dataset ID 11,315.8582975724733,31.585829757247332,0.0,0.0,0.0,56.2,6.9,0.0,5.6,13.8,12.5,5.0,0.0,0.0,0.0,0.0,0.0,0.0,0.0,0.0,0.0,0.0,0.0,0.0
480444.396187927,129.338617545696,rectangular,10.0,1.0,air,amorphous + 50 vol.% Zr71Ti16.3Nb10Cu1.8Ni0.9,3.5,metallic glass,machine; shot peen,0.1,,0.0,1528.0,,force,25.0,,,5.681643132220795,Dataset ID 11,287.4191501015467,28.74191501015467,0.0,0.0,0.0,56.2,6.9,0.0,5.6,13.8,12.5,5.0,0.0,0.0,0.0,0.0,0.0,0.0,0.0,0.0,0.0,0.0,0.0,0.0
38396.463921622,809.718050948048,circular,10.0,1.0,air,amorphous,,metallic glass,,0.1,,0.0,,,force,25.0,,,4.584291230356093,Dataset ID 12,1799.3734465512177,179.9373446551218,0.0,0.0,0.0,50.0,40.0,10.0,0.0,0.0,0.0,0.0,0.0,0.0,0.0,0.0,0.0,0.0,0.0,0.0,0.0,0.0,0.0,0.0
42992.023720443,731.28526645768,circular,10.0,1.0,air,amorphous,,metallic glass,,0.1,,0.0,,,force,25.0,,,4.633387888707038,Dataset ID 12,1625.0783699059555,162.50783699059556,0.0,0.0,0.0,50.0,40.0,10.0,0.0,0.0,0.0,0.0,0.0,0.0,0.0,0.0,0.0,0.0,0.0,0.0,0.0,0.0,0.0,0.0
50937.5020084156,832.288401253919,circular,10.0,1.0,air,amorphous,,metallic glass,,0.1,,0.0,,,force,25.0,,,4.7070376432078564,Dataset ID 12,1849.5297805642645,184.95297805642645,0.0,0.0,0.0,50.0,40.0,10.0,0.0,0.0,0.0,0.0,0.0,0.0,0.0,0.0,0.0,0.0,0.0,0.0,0.0,0.0,0.0,0.0
70701.7797969914,798.71455093283,circular,10.0,1.0,air,amorphous,,metallic glass,,0.1,,0.0,,,force,25.0,,,4.849430346559039,Dataset ID 12,1774.9212242951776,177.49212242951776,0.0,0.0,0.0,50.0,40.0,10.0,0.0,0.0,0.0,0.0,0.0,0.0,0.0,0.0,0.0,0.0,0.0,0.0,0.0,0.0,0.0,0.0
116268.821494713,742.288583863408,circular,10.0,1.0,air,amorphous,,metallic glass,,0.1,,0.0,,,force,25.0,,,5.065463270462238,Dataset ID 12,1649.530186363129,164.9530186363129,0.0,0.0,0.0,50.0,40.0,10.0,0.0,0.0,0.0,0.0,0.0,0.0,0.0,0.0,0.0,0.0,0.0,0.0,0.0,0.0,0.0,0.0
242446.201708233,821.003134796238,circular,10.0,1.0,air,amorphous,,metallic glass,,0.1,,0.0,,,force,25.0,,,5.384615384615385,Dataset ID 12,1824.4514106583065,182.44514106583065,0.0,0.0,0.0,50.0,40.0,10.0,0.0,0.0,0.0,0.0,0.0,0.0,0.0,0.0,0.0,0.0,0.0,0.0,0.0,0.0,0.0,0.0
2173478.6949731,753.573850321088,circular,10.0,1.0,air,amorphous,,metallic glass,,0.1,,0.0,,,force,25.0,,,6.337155387475571,Dataset ID 12,1674.6085562690844,167.46085562690845,0.0,0.0,0.0,50.0,40.0,10.0,0.0,0.0,0.0,0.0,0.0,0.0,0.0,0.0,0.0,0.0,0.0,0.0,0.0,0.0,0.0,0.0
2850985.40918769,764.859116778769,circular,10.0,1.0,air,amorphous,,metallic glass,,0.1,,0.0,,,force,25.0,,,6.45499499467688,Dataset ID 12,1699.6869261750421,169.96869261750422,0.0,0.0,0.0,50.0,40.0,10.0,0.0,0.0,0.0,0.0,0.0,0.0,0.0,0.0,0.0,0.0,0.0,0.0,0.0,0.0,0.0,0.0
4961134.65412257,776.144200626959,circular,10.0,1.0,air,amorphous,,metallic glass,,0.1,,0.0,,,force,25.0,,,6.695581014729951,Dataset ID 12,1724.764890282131,172.4764890282131,0.0,0.0,0.0,50.0,40.0,10.0,0.0,0.0,0.0,0.0,0.0,0.0,0.0,0.0,0.0,0.0,0.0,0.0,0.0,0.0,0.0,0.0
12397.6240840472,810.081068737155,circular,10.0,1.0,air,amorphous,,metallic glass,,0.1,,0.0,,,force,25.0,,,4.093338463706226,Dataset ID 13,1800.1801527492332,180.01801527492333,0.0,0.0,0.0,60.0,30.0,10.0,0.0,0.0,0.0,0.0,0.0,0.0,0.0,0.0,0.0,0.0,0.0,0.0,0.0,0.0,0.0,0.0
12969.0403589156,821.366203303994,circular,10.0,1.0,air,amorphous,,metallic glass,,0.1,,0.0,,,force,25.0,,,4.112907841755131,Dataset ID 13,1825.258229564431,182.5258229564431,0.0,0.0,0.0,60.0,30.0,10.0,0.0,0.0,0.0,0.0,0.0,0.0,0.0,0.0,0.0,0.0,0.0,0.0,0.0,0.0,0.0,0.0
22136.6303664055,765.142103842721,circular,10.0,1.0,air,amorphous,,metallic glass,,0.1,,0.0,,,force,25.0,,,4.345111513351615,Dataset ID 13,1700.3157863171577,170.03157863171577,0.0,0.0,0.0,60.0,30.0,10.0,0.0,0.0,0.0,0.0,0.0,0.0,0.0,0.0,0.0,0.0,0.0,0.0,0.0,0.0,0.0,0.0
26142.5898204395,832.570532915361,circular,10.0,1.0,air,amorphous,,metallic glass,,0.1,,0.0,,,force,25.0,,,4.41734860883797,Dataset ID 13,1850.1567398119132,185.01567398119133,0.0,0.0,0.0,60.0,30.0,10.0,0.0,0.0,0.0,0.0,0.0,0.0,0.0,0.0,0.0,0.0,0.0,0.0,0.0,0.0,0.0,0.0
83642.8211958304,776.390895899187,circular,10.0,1.0,air,amorphous,,metallic glass,,0.1,,0.0,,,force,25.0,,,4.922428672748197,Dataset ID 13,1725.3131019981931,172.53131019981933,0.0,0.0,0.0,60.0,30.0,10.0,0.0,0.0,0.0,0.0,0.0,0.0,0.0,0.0,0.0,0.0,0.0,0.0,0.0,0.0,0.0,0.0
94101.3470284241,787.709319312901,circular,10.0,1.0,air,amorphous,,metallic glass,,0.1,,0.0,,,force,25.0,,,4.973595840247921,Dataset ID 13,1750.4651540286688,175.0465154028669,0.0,0.0,0.0,60.0,30.0,10.0,0.0,0.0,0.0,0.0,0.0,0.0,0.0,0.0,0.0,0.0,0.0,0.0,0.0,0.0,0.0,0.0
101512.452539117,798.855678597501,circular,10.0,1.0,air,amorphous,,metallic glass,,0.1,,0.0,,,force,25.0,,,5.006519320449296,Dataset ID 13,1775.2348413277798,177.52348413277798,0.0,0.0,0.0,60.0,30.0,10.0,0.0,0.0,0.0,0.0,0.0,0.0,0.0,0.0,0.0,0.0,0.0,0.0,0.0,0.0,0.0,0.0
253659.831456706,753.935769608075,circular,10.0,1.0,air,amorphous,,metallic glass,,0.1,,0.0,,,force,25.0,,,5.404251699551712,Dataset ID 13,1675.4128213512777,167.54128213512777,0.0,0.0,0.0,60.0,30.0,10.0,0.0,0.0,0.0,0.0,0.0,0.0,0.0,0.0,0.0,0.0,0.0,0.0,0.0,0.0,0.0,0.0
553413.288883798,742.652042208981,circular,10.0,1.0,air,amorphous,,metallic glass,,0.1,,0.0,,,force,25.0,,,5.74304958346343,Dataset ID 13,1650.3378715755134,165.03378715755136,0.0,0.0,0.0,60.0,30.0,10.0,0.0,0.0,0.0,0.0,0.0,0.0,0.0,0.0,0.0,0.0,0.0,0.0,0.0,0.0,0.0,0.0
13217.1462599941,359.985792828298,circular,10.0,1.55,air,amorphous,2.98,metallic glass,EDM; machine; polish,0.1,,0.0,1700.0,,force,25.0,,,4.121137695896639,Dataset ID 14,799.9684285073288,79.99684285073289,0.0,0.0,0.0,52.5,17.9,10.0,14.6,5.0,0.0,0.0,0.0,0.0,0.0,0.0,0.0,0.0,0.0,0.0,0.0,0.0,0.0,0.0
13543.1691115989,343.650318688269,circular,10.0,1.55,air,amorphous,2.98,metallic glass,EDM; machine; polish,0.1,,0.0,1700.0,,force,25.0,,,4.131720301471469,Dataset ID 14,763.66737486282,76.366737486282,0.0,0.0,0.0,52.5,17.9,10.0,14.6,5.0,0.0,0.0,0.0,0.0,0.0,0.0,0.0,0.0,0.0,0.0,0.0,0.0,0.0,0.0
34317.6393924415,315.073468593393,circular,10.0,1.55,air,amorphous,2.98,metallic glass,EDM; machine; polish,0.1,,0.0,1700.0,,force,25.0,,,4.535517406388324,Dataset ID 14,700.1632635408733,70.01632635408734,0.0,0.0,0.0,52.5,17.9,10.0,14.6,5.0,0.0,0.0,0.0,0.0,0.0,0.0,0.0,0.0,0.0,0.0,0.0,0.0,0.0,0.0
47245.2527629975,315.201527757505,circular,10.0,1.55,air,amorphous,2.98,metallic glass,EDM; machine; polish,0.1,,0.0,1700.0,,force,25.0,,,4.674358176815409,Dataset ID 14,700.4478394611223,70.04478394611223,0.0,0.0,0.0,52.5,17.9,10.0,14.6,5.0,0.0,0.0,0.0,0.0,0.0,0.0,0.0,0.0,0.0,0.0,0.0,0.0,0.0,0.0
6233.01153160111,315.073468593393,circular,10.0,1.55,vacuum,amorphous,2.98,metallic glass,EDM; machine; polish,0.1,,0.0,1700.0,,force,25.0,,,3.7946979303744466,Dataset ID 15,700.1632635408733,70.01632635408734,0.0,0.0,0.0,52.5,17.9,10.0,14.6,5.0,0.0,0.0,0.0,0.0,0.0,0.0,0.0,0.0,0.0,0.0,0.0,0.0,0.0,0.0
9335.55128073247,344.016688561281,circular,10.0,1.55,vacuum,amorphous,2.98,metallic glass,EDM; machine; polish,0.1,,0.0,1700.0,,force,25.0,,,3.970139968895801,Dataset ID 15,764.48153013618,76.44815301361801,0.0,0.0,0.0,52.5,17.9,10.0,14.6,5.0,0.0,0.0,0.0,0.0,0.0,0.0,0.0,0.0,0.0,0.0,0.0,0.0,0.0,0.0
13217.1462599941,360.200992555831,circular,10.0,1.55,vacuum,amorphous,2.98,metallic glass,EDM; machine; polish,0.1,,0.0,1700.0,,force,25.0,,,4.121137695896639,Dataset ID 15,800.4466501240689,80.0446650124069,0.0,0.0,0.0,52.5,17.9,10.0,14.6,5.0,0.0,0.0,0.0,0.0,0.0,0.0,0.0,0.0,0.0,0.0,0.0,0.0,0.0,0.0
13379.1646589702,315.22463873887,circular,10.0,1.55,vacuum,amorphous,2.98,metallic glass,EDM; machine; polish,0.1,,0.0,1700.0,,force,25.0,,,4.126428998684054,Dataset ID 15,700.4991971974889,70.0499197197489,0.0,0.0,0.0,52.5,17.9,10.0,14.6,5.0,0.0,0.0,0.0,0.0,0.0,0.0,0.0,0.0,0.0,0.0,0.0,0.0,0.0,0.0
16991.9355452949,315.288668320926,circular,10.0,1.55,vacuum,amorphous,2.98,metallic glass,EDM; machine; polish,0.1,,0.0,1700.0,,force,25.0,,,4.230242852015791,Dataset ID 15,700.6414851576133,70.06414851576133,0.0,0.0,0.0,52.5,17.9,10.0,14.6,5.0,0.0,0.0,0.0,0.0,0.0,0.0,0.0,0.0,0.0,0.0,0.0,0.0,0.0,0.0
42172.7287289533,292.660876757651,circular,10.0,1.55,vacuum,amorphous,2.98,metallic glass,EDM; machine; polish,0.1,,0.0,1700.0,,force,25.0,,,4.625031702356741,Dataset ID 15,650.3575039058911,65.03575039058911,0.0,0.0,0.0,52.5,17.9,10.0,14.6,5.0,0.0,0.0,0.0,0.0,0.0,0.0,0.0,0.0,0.0,0.0,0.0,0.0,0.0,0.0
25363.4823655456,315.110826372912,circular,10.0,1.55,vacuum without ionization gauge,amorphous,2.98,metallic glass,machine,0.1,,0.0,1700.0,,force,25.0,,,4.404208881240947,Dataset ID 23,700.2462808286933,70.02462808286934,0.0,0.0,0.0,52.5,17.9,10.0,14.6,5.0,0.0,0.0,0.0,0.0,0.0,0.0,0.0,0.0,0.0,0.0,0.0,0.0,0.0,0.0
31941.410787239,315.232620068068,circular,10.0,1.55,vacuum without ionization gauge,amorphous,2.98,metallic glass,machine,0.1,,0.0,1700.0,,force,25.0,,,4.504354094131269,Dataset ID 23,700.5169334845956,70.05169334845957,0.0,0.0,0.0,52.5,17.9,10.0,14.6,5.0,0.0,0.0,0.0,0.0,0.0,0.0,0.0,0.0,0.0,0.0,0.0,0.0,0.0,0.0
1545.44917259464,588.709677419355,circular,10.0,1.55,air,amorphous,2.98,metallic glass,machine; polish,0.1,,0.0,1821.0,,force,25.0,,,3.18905472636816,Dataset ID 31,1308.2437275985667,130.8243727598567,0.0,0.0,0.0,50.0,40.0,10.0,0.0,0.0,0.0,0.0,0.0,0.0,0.0,0.0,0.0,0.0,0.0,0.0,0.0,0.0,0.0,0.0
2415.60823638752,506.839462783984,circular,10.0,1.55,air,amorphous,2.98,metallic glass,machine; polish,0.1,,0.0,1821.0,,force,25.0,,,3.3830265017325836,Dataset ID 31,1126.3099172977422,112.63099172977422,0.0,0.0,0.0,50.0,40.0,10.0,0.0,0.0,0.0,0.0,0.0,0.0,0.0,0.0,0.0,0.0,0.0,0.0,0.0,0.0,0.0,0.0
3192.48284181462,498.747677757136,circular,10.0,1.55,air,amorphous,2.98,metallic glass,machine; polish,0.1,,0.0,1821.0,,force,25.0,,,3.5041285718006825,Dataset ID 31,1108.3281727936355,110.83281727936355,0.0,0.0,0.0,50.0,40.0,10.0,0.0,0.0,0.0,0.0,0.0,0.0,0.0,0.0,0.0,0.0,0.0,0.0,0.0,0.0,0.0,0.0
7090.99361711523,327.903225806452,circular,10.0,1.55,air,amorphous,2.98,metallic glass,machine; polish,0.1,,0.0,1821.0,,force,25.0,,,3.8507070944490147,Dataset ID 31,728.6738351254488,72.86738351254489,0.0,0.0,0.0,50.0,40.0,10.0,0.0,0.0,0.0,0.0,0.0,0.0,0.0,0.0,0.0,0.0,0.0,0.0,0.0,0.0,0.0,0.0
7938.60771363724,411.056279858972,circular,10.0,1.55,air,amorphous,2.98,metallic glass,machine; polish,0.1,,0.0,1821.0,,force,25.0,,,3.899744341809361,Dataset ID 31,913.4583996866045,91.34583996866046,0.0,0.0,0.0,50.0,40.0,10.0,0.0,0.0,0.0,0.0,0.0,0.0,0.0,0.0,0.0,0.0,0.0,0.0,0.0,0.0,0.0,0.0
9395.32853572422,328.996905525981,circular,10.0,1.55,air,amorphous,2.98,metallic glass,machine; polish,0.1,,0.0,1821.0,,force,25.0,,,3.97291197110578,Dataset ID 31,731.10423450218,73.11042345021801,0.0,0.0,0.0,50.0,40.0,10.0,0.0,0.0,0.0,0.0,0.0,0.0,0.0,0.0,0.0,0.0,0.0,0.0,0.0,0.0,0.0,0.0
2529211.07370304,241.536703073406,circular,10.0,1.55,air,amorphous,2.98,metallic glass,machine; polish,0.1,,0.0,1821.0,,force,25.0,,,6.402985074626867,Dataset ID 31,536.7482290520132,53.674822905201324,0.0,0.0,0.0,50.0,40.0,10.0,0.0,0.0,0.0,0.0,0.0,0.0,0.0,0.0,0.0,0.0,0.0,0.0,0.0,0.0,0.0,0.0
5145680.1338744,278.225806451613,circular,10.0,1.55,air,amorphous,2.98,metallic glass,machine; polish,0.1,,0.0,1821.0,,force,25.0,,,6.711442786069652,Dataset ID 31,618.2795698924733,61.82795698924733,0.0,0.0,0.0,50.0,40.0,10.0,0.0,0.0,0.0,0.0,0.0,0.0,0.0,0.0,0.0,0.0,0.0,0.0,0.0,0.0,0.0,0.0
1633.47288415058,618.296676441838,circular,10.0,1.55,vacuum,amorphous,2.98,metallic glass,machine; polish,0.1,,0.0,1821.0,,force,25.0,,,3.213111929529841,Dataset ID 32,1373.9926143151956,137.39926143151956,0.0,0.0,0.0,50.0,40.0,10.0,0.0,0.0,0.0,0.0,0.0,0.0,0.0,0.0,0.0,0.0,0.0,0.0,0.0,0.0,0.0,0.0
3367.93098996765,523.78727114211,circular,10.0,1.55,vacuum,amorphous,2.98,metallic glass,machine; polish,0.1,,0.0,1821.0,,force,25.0,,,3.5273631840796016,Dataset ID 32,1163.971713649133,116.39717136491332,0.0,0.0,0.0,50.0,40.0,10.0,0.0,0.0,0.0,0.0,0.0,0.0,0.0,0.0,0.0,0.0,0.0,0.0,0.0,0.0,0.0,0.0
7146.71895120241,410.3266057156,circular,10.0,1.55,vacuum,amorphous,2.98,metallic glass,machine; polish,0.1,,0.0,1821.0,,force,25.0,,,3.8541067035588545,Dataset ID 32,911.8369015902222,91.18369015902222,0.0,0.0,0.0,50.0,40.0,10.0,0.0,0.0,0.0,0.0,0.0,0.0,0.0,0.0,0.0,0.0,0.0,0.0,0.0,0.0,0.0,0.0
17945.6078255899,333.213795470144,circular,10.0,1.55,vacuum,amorphous,2.98,metallic glass,machine; polish,0.1,,0.0,1821.0,,force,25.0,,,4.253958172662522,Dataset ID 32,740.4751010447645,74.04751010447646,0.0,0.0,0.0,50.0,40.0,10.0,0.0,0.0,0.0,0.0,0.0,0.0,0.0,0.0,0.0,0.0,0.0,0.0,0.0,0.0,0.0,0.0
36093.4099434789,282.177419354839,circular,10.0,1.55,vacuum,amorphous,2.98,metallic glass,machine; polish,0.1,,0.0,1821.0,,force,25.0,,,4.55742791419248,Dataset ID 32,627.0609318996422,62.70609318996423,0.0,0.0,0.0,50.0,40.0,10.0,0.0,0.0,0.0,0.0,0.0,0.0,0.0,0.0,0.0,0.0,0.0,0.0,0.0,0.0,0.0,0.0
82194.4595176996,253.94245858762,circular,10.0,1.55,vacuum,amorphous,2.98,metallic glass,machine; polish,0.1,,0.0,1821.0,,force,25.0,,,4.914842544036574,Dataset ID 32,564.3165746391555,56.431657463915556,0.0,0.0,0.0,50.0,40.0,10.0,0.0,0.0,0.0,0.0,0.0,0.0,0.0,0.0,0.0,0.0,0.0,0.0,0.0,0.0,0.0,0.0
94777.94815992,258.358601641276,circular,10.0,1.55,vacuum,amorphous,2.98,metallic glass,machine; polish,0.1,,0.0,1821.0,,force,25.0,,,4.976707302459287,Dataset ID 32,574.1302258695022,57.41302258695022,0.0,0.0,0.0,50.0,40.0,10.0,0.0,0.0,0.0,0.0,0.0,0.0,0.0,0.0,0.0,0.0,0.0,0.0,0.0,0.0,0.0,0.0
342052.816269948,253.752492668622,circular,10.0,1.55,vacuum,amorphous,2.98,metallic glass,machine; polish,0.1,,0.0,1821.0,,force,25.0,,,5.534093170511081,Dataset ID 32,563.8944281524933,56.38944281524934,0.0,0.0,0.0,50.0,40.0,10.0,0.0,0.0,0.0,0.0,0.0,0.0,0.0,0.0,0.0,0.0,0.0,0.0,0.0,0.0,0.0,0.0
1478.64537379343,589.039497073759,circular,10.0,1.55,air,amorphous,2.98,metallic glass,machine; polish,0.1,,0.0,1900.0,,force,25.0,,,3.169864028850382,Dataset ID 33,1308.9766601639087,130.89766601639087,0.0,0.0,0.0,50.0,30.0,10.0,10.0,0.0,0.0,0.0,0.0,0.0,0.0,0.0,0.0,0.0,0.0,0.0,0.0,0.0,0.0,0.0
1929.56954714335,588.787257394154,circular,10.0,1.55,air,amorphous,2.98,metallic glass,machine; polish,0.1,,0.0,1900.0,,force,25.0,,,3.2854604363908386,Dataset ID 33,1308.4161275425645,130.84161275425646,0.0,0.0,0.0,50.0,30.0,10.0,10.0,0.0,0.0,0.0,0.0,0.0,0.0,0.0,0.0,0.0,0.0,0.0,0.0,0.0,0.0,0.0
2740.38098440322,506.290322580645,circular,10.0,1.55,air,amorphous,2.98,metallic glass,machine; polish,0.1,,0.0,1900.0,,force,25.0,,,3.4378109452736325,Dataset ID 33,1125.0896057347666,112.50896057347666,0.0,0.0,0.0,50.0,30.0,10.0,10.0,0.0,0.0,0.0,0.0,0.0,0.0,0.0,0.0,0.0,0.0,0.0,0.0,0.0,0.0,0.0
6852.05587130499,426.129032258065,circular,10.0,1.55,air,amorphous,2.98,metallic glass,machine; polish,0.1,,0.0,1900.0,,force,25.0,,,3.8358208955223883,Dataset ID 33,946.9534050179223,94.69534050179223,0.0,0.0,0.0,50.0,30.0,10.0,10.0,0.0,0.0,0.0,0.0,0.0,0.0,0.0,0.0,0.0,0.0,0.0,0.0,0.0,0.0,0.0
9722.95671488157,328.364718242322,circular,10.0,1.55,air,amorphous,2.98,metallic glass,machine; polish,0.1,,0.0,1900.0,,force,25.0,,,3.987798352343467,Dataset ID 33,729.6993738718267,72.96993738718267,0.0,0.0,0.0,50.0,30.0,10.0,10.0,0.0,0.0,0.0,0.0,0.0,0.0,0.0,0.0,0.0,0.0,0.0,0.0,0.0,0.0,0.0
1674482.43801154,269.743208828523,circular,10.0,1.55,air,amorphous,2.98,metallic glass,machine; polish,0.1,,0.0,1900.0,,force,25.0,,,6.223880597014927,Dataset ID 33,599.4293529522733,59.942935295227336,0.0,0.0,0.0,50.0,30.0,10.0,10.0,0.0,0.0,0.0,0.0,0.0,0.0,0.0,0.0,0.0,0.0,0.0,0.0,0.0,0.0,0.0
1622.80828778384,609.186396657507,circular,10.0,1.55,vacuum,amorphous,2.98,metallic glass,machine; polish,0.1,,0.0,1900.0,,force,25.0,,,3.2102672170071456,Dataset ID 34,1353.7475481277932,135.37475481277932,0.0,0.0,0.0,50.0,30.0,10.0,10.0,0.0,0.0,0.0,0.0,0.0,0.0,0.0,0.0,0.0,0.0,0.0,0.0,0.0,0.0,0.0
5028.59282472609,417.663903823178,circular,10.0,1.55,vacuum,amorphous,2.98,metallic glass,machine; polish,0.1,,0.0,1900.0,,force,25.0,,,3.7014464713469692,Dataset ID 34,928.142008495951,92.81420084959511,0.0,0.0,0.0,50.0,30.0,10.0,10.0,0.0,0.0,0.0,0.0,0.0,0.0,0.0,0.0,0.0,0.0,0.0,0.0,0.0,0.0,0.0
5265.35901803129,532.818614489688,circular,10.0,1.55,vacuum,amorphous,2.98,metallic glass,machine; polish,0.1,,0.0,1900.0,,force,25.0,,,3.721427988861314,Dataset ID 34,1184.04136553264,118.404136553264,0.0,0.0,0.0,50.0,30.0,10.0,10.0,0.0,0.0,0.0,0.0,0.0,0.0,0.0,0.0,0.0,0.0,0.0,0.0,0.0,0.0,0.0
5533.4182289477,439.316412175144,circular,10.0,1.55,vacuum,amorphous,2.98,metallic glass,machine; polish,0.1,,0.0,1900.0,,force,25.0,,,3.742993496467505,Dataset ID 34,976.2586937225423,97.62586937225423,0.0,0.0,0.0,50.0,30.0,10.0,10.0,0.0,0.0,0.0,0.0,0.0,0.0,0.0,0.0,0.0,0.0,0.0,0.0,0.0,0.0,0.0
14794.6444842357,345.064938987556,circular,10.0,1.55,vacuum,amorphous,2.98,metallic glass,machine; polish,0.1,,0.0,1900.0,,force,25.0,,,4.170104533512214,Dataset ID 34,766.8109755279022,76.68109755279022,0.0,0.0,0.0,50.0,30.0,10.0,10.0,0.0,0.0,0.0,0.0,0.0,0.0,0.0,0.0,0.0,0.0,0.0,0.0,0.0,0.0,0.0
2350108.73358905,287.707547169811,circular,10.0,1.55,vacuum,amorphous,2.98,metallic glass,machine; polish,0.1,,0.0,1900.0,,force,25.0,,,6.371087956444193,Dataset ID 34,639.3501048218022,63.935010482180225,0.0,0.0,0.0,50.0,30.0,10.0,10.0,0.0,0.0,0.0,0.0,0.0,0.0,0.0,0.0,0.0,0.0,0.0,0.0,0.0,0.0,0.0
1215.92403982143,606.090916012246,rectangular,10.0,1.55,air,amorphous,2.98,metallic glass,machine; polish,0.1,,0.0,1850.0,,force,25.0,,,3.0849064449064456,Dataset ID 36,1346.8687022494355,134.68687022494356,0.0,0.0,0.0,41.2,12.5,0.0,10.0,13.8,22.5,0.0,0.0,0.0,0.0,0.0,0.0,0.0,0.0,0.0,0.0,0.0,0.0,0.0
2461.63274128514,511.229375781675,rectangular,10.0,1.55,air,amorphous,2.98,metallic glass,machine; polish,0.1,,0.0,1850.0,,force,25.0,,,3.3912232596713583,Dataset ID 36,1136.0652795148333,113.60652795148333,0.0,0.0,0.0,41.2,12.5,0.0,10.0,13.8,22.5,0.0,0.0,0.0,0.0,0.0,0.0,0.0,0.0,0.0,0.0,0.0,0.0,0.0
4508.11155187784,334.951058102581,rectangular,10.0,1.55,air,amorphous,2.98,metallic glass,machine; polish,0.1,,0.0,1850.0,,force,25.0,,,3.6539946539946526,Dataset ID 36,744.3356846724022,74.43356846724022,0.0,0.0,0.0,41.2,12.5,0.0,10.0,13.8,22.5,0.0,0.0,0.0,0.0,0.0,0.0,0.0,0.0,0.0,0.0,0.0,0.0,0.0
4955.50153601148,312.008735764816,rectangular,10.0,1.55,air,amorphous,2.98,metallic glass,machine; polish,0.1,,0.0,1850.0,,force,25.0,,,3.6950876150876155,Dataset ID 36,693.3527461440355,69.33527461440355,0.0,0.0,0.0,41.2,12.5,0.0,10.0,13.8,22.5,0.0,0.0,0.0,0.0,0.0,0.0,0.0,0.0,0.0,0.0,0.0,0.0,0.0
5043.01805335014,449.277607868316,rectangular,10.0,1.55,air,amorphous,2.98,metallic glass,machine; polish,0.1,,0.0,1850.0,,force,25.0,,,3.702690522879798,Dataset ID 36,998.3946841518133,99.83946841518133,0.0,0.0,0.0,41.2,12.5,0.0,10.0,13.8,22.5,0.0,0.0,0.0,0.0,0.0,0.0,0.0,0.0,0.0,0.0,0.0,0.0,0.0
9452.56382064802,241.037072855505,rectangular,10.0,1.55,air,amorphous,2.98,metallic glass,machine; polish,0.1,,0.0,1850.0,,force,25.0,,,3.9755496182600902,Dataset ID 36,535.6379396789,53.56379396789001,0.0,0.0,0.0,41.2,12.5,0.0,10.0,13.8,22.5,0.0,0.0,0.0,0.0,0.0,0.0,0.0,0.0,0.0,0.0,0.0,0.0,0.0
1009013.75819695,255.898831839297,rectangular,10.0,1.55,air,amorphous,2.98,metallic glass,machine; polish,0.1,,0.0,1850.0,,force,25.0,,,6.003897088009239,Dataset ID 36,568.6640707539933,56.86640707539934,0.0,0.0,0.0,41.2,12.5,0.0,10.0,13.8,22.5,0.0,0.0,0.0,0.0,0.0,0.0,0.0,0.0,0.0,0.0,0.0,0.0,0.0
1132.52762884585,482.841310998078,rectangular,10.0,1.55,air,amorphous,2.98,metallic glass,machine; polish,0.1,,0.0,1850.0,,force,25.0,,,3.0540488057479425,Dataset ID 37,1072.98069110684,107.298069110684,0.0,0.0,0.0,41.2,12.5,0.0,10.0,13.8,22.5,0.0,0.0,0.0,0.0,0.0,0.0,0.0,0.0,0.0,0.0,0.0,0.0,0.0
2091.98479325718,425.733546298199,rectangular,10.0,1.55,air,amorphous,2.98,metallic glass,machine; polish,0.1,,0.0,1850.0,,force,25.0,,,3.3205585232982493,Dataset ID 37,946.074547329331,94.6074547329331,0.0,0.0,0.0,41.2,12.5,0.0,10.0,13.8,22.5,0.0,0.0,0.0,0.0,0.0,0.0,0.0,0.0,0.0,0.0,0.0,0.0,0.0
2371.94523040561,341.418525570996,rectangular,10.0,1.55,air,amorphous,2.98,metallic glass,machine; polish,0.1,,0.0,1850.0,,force,25.0,,,3.37510465669592,Dataset ID 37,758.7078346022133,75.87078346022133,0.0,0.0,0.0,41.2,12.5,0.0,10.0,13.8,22.5,0.0,0.0,0.0,0.0,0.0,0.0,0.0,0.0,0.0,0.0,0.0,0.0,0.0
3287.89500341699,311.791208414849,rectangular,10.0,1.55,air,amorphous,2.98,metallic glass,machine; polish,0.1,,0.0,1850.0,,force,25.0,,,3.5169179402047814,Dataset ID 37,692.8693520329978,69.28693520329978,0.0,0.0,0.0,41.2,12.5,0.0,10.0,13.8,22.5,0.0,0.0,0.0,0.0,0.0,0.0,0.0,0.0,0.0,0.0,0.0,0.0,0.0
71972.7721639957,250.887921548969,rectangular,10.0,1.55,air,amorphous,2.98,metallic glass,machine; polish,0.1,,0.0,1850.0,,force,25.0,,,4.8571682306622055,Dataset ID 37,557.5287145532644,55.75287145532644,0.0,0.0,0.0,41.2,12.5,0.0,10.0,13.8,22.5,0.0,0.0,0.0,0.0,0.0,0.0,0.0,0.0,0.0,0.0,0.0,0.0,0.0
441354.587220053,226.841917306439,rectangular,10.0,1.55,air,amorphous,2.98,metallic glass,machine; polish,0.1,,0.0,1850.0,,force,25.0,,,5.644787644787645,Dataset ID 37,504.0931495698644,50.40931495698644,0.0,0.0,0.0,41.2,12.5,0.0,10.0,13.8,22.5,0.0,0.0,0.0,0.0,0.0,0.0,0.0,0.0,0.0,0.0,0.0,0.0,0.0
779727.62005459,212.813337842053,rectangular,10.0,1.55,air,amorphous,2.98,metallic glass,machine; polish,0.1,,0.0,1850.0,,force,25.0,,,5.891942918374637,Dataset ID 37,472.9185285378955,47.29185285378955,0.0,0.0,0.0,41.2,12.5,0.0,10.0,13.8,22.5,0.0,0.0,0.0,0.0,0.0,0.0,0.0,0.0,0.0,0.0,0.0,0.0,0.0
3073.28832252973,634.730994152047,,10.0,1.0,air,amorphous,2.98,metallic glass,machine; polish,0.1,,0.0,1850.0,,force,25.0,,,3.487603305785124,Dataset ID 39,1410.513320337882,141.0513320337882,0.0,0.0,0.0,41.2,12.5,0.0,10.0,13.8,22.5,0.0,0.0,0.0,0.0,0.0,0.0,0.0,0.0,0.0,0.0,0.0,0.0,0.0
4231.03171753621,577.187134502924,,10.0,1.0,air,amorphous,2.98,metallic glass,machine; polish,0.1,,0.0,1850.0,,force,25.0,,,3.6264462809917353,Dataset ID 39,1282.6380766731643,128.26380766731643,0.0,0.0,0.0,41.2,12.5,0.0,10.0,13.8,22.5,0.0,0.0,0.0,0.0,0.0,0.0,0.0,0.0,0.0,0.0,0.0,0.0,0.0
5079.27222096003,490.87487696138,,10.0,1.0,air,amorphous,2.98,metallic glass,machine; polish,0.1,,0.0,1850.0,,force,25.0,,,3.705801489239833,Dataset ID 39,1090.8330599141777,109.08330599141777,0.0,0.0,0.0,41.2,12.5,0.0,10.0,13.8,22.5,0.0,0.0,0.0,0.0,0.0,0.0,0.0,0.0,0.0,0.0,0.0,0.0,0.0
6604.8946882343,441.04821802935,,10.0,1.0,air,amorphous,2.98,metallic glass,machine; polish,0.1,,0.0,1850.0,,force,25.0,,,3.819865897395914,Dataset ID 39,980.1071511763332,98.01071511763332,0.0,0.0,0.0,41.2,12.5,0.0,10.0,13.8,22.5,0.0,0.0,0.0,0.0,0.0,0.0,0.0,0.0,0.0,0.0,0.0,0.0,0.0
19989.8751195281,312.629262926293,,10.0,1.0,air,amorphous,2.98,metallic glass,machine; polish,0.1,,0.0,1850.0,,force,25.0,,,4.300810081008099,Dataset ID 39,694.7316953917622,69.47316953917623,0.0,0.0,0.0,41.2,12.5,0.0,10.0,13.8,22.5,0.0,0.0,0.0,0.0,0.0,0.0,0.0,0.0,0.0,0.0,0.0,0.0,0.0
63340.8780234292,347.013130310052,,10.0,1.0,air,amorphous,2.98,metallic glass,machine; polish,0.1,,0.0,1850.0,,force,25.0,,,4.801684079214096,Dataset ID 39,771.1402895778933,77.11402895778934,0.0,0.0,0.0,41.2,12.5,0.0,10.0,13.8,22.5,0.0,0.0,0.0,0.0,0.0,0.0,0.0,0.0,0.0,0.0,0.0,0.0,0.0
2006.54015449872,494.628794207742,,10.0,1.0,air,amorphous + beta-phase dendrite,2.98,metallic glass,machine; polish,0.1,,0.0,1500.0,,force,25.0,,,3.302447855175128,Dataset ID 40,1099.1750982394267,109.91750982394268,0.0,0.0,0.0,47.0,11.0,0.0,9.6,12.9,16.7,2.8,0.0,0.0,0.0,0.0,0.0,0.0,0.0,0.0,0.0,0.0,0.0,0.0
3647.69883715788,448.075199933007,,10.0,1.0,air,amorphous + beta-phase dendrite,2.98,metallic glass,machine; polish,0.1,,0.0,1500.0,,force,25.0,,,3.56201897473323,Dataset ID 40,995.7226665177933,99.57226665177933,0.0,0.0,0.0,47.0,11.0,0.0,9.6,12.9,16.7,2.8,0.0,0.0,0.0,0.0,0.0,0.0,0.0,0.0,0.0,0.0,0.0,0.0
6577.74759882106,352.858094603598,,10.0,1.0,air,amorphous + beta-phase dendrite,2.98,metallic glass,machine; polish,0.1,,0.0,1500.0,,force,25.0,,,3.818077204728528,Dataset ID 40,784.1290991191066,78.41290991191067,0.0,0.0,0.0,47.0,11.0,0.0,9.6,12.9,16.7,2.8,0.0,0.0,0.0,0.0,0.0,0.0,0.0,0.0,0.0,0.0,0.0,0.0
13977.2927616583,293.927039821777,,10.0,1.0,air,amorphous + beta-phase dendrite,2.98,metallic glass,machine; polish,0.1,,0.0,1500.0,,force,25.0,,,4.145423061786696,Dataset ID 40,653.1711996039488,65.31711996039489,0.0,0.0,0.0,47.0,11.0,0.0,9.6,12.9,16.7,2.8,0.0,0.0,0.0,0.0,0.0,0.0,0.0,0.0,0.0,0.0,0.0,0.0
20141.452179005,234.985425947313,,10.0,1.0,air,amorphous + beta-phase dendrite,2.98,metallic glass,machine; polish,0.1,,0.0,1500.0,,force,25.0,,,4.304090779553875,Dataset ID 40,522.1898354384733,52.21898354384734,0.0,0.0,0.0,47.0,11.0,0.0,9.6,12.9,16.7,2.8,0.0,0.0,0.0,0.0,0.0,0.0,0.0,0.0,0.0,0.0,0.0,0.0
113377.409105686,176.496584973885,,10.0,1.0,air,amorphous + beta-phase dendrite,2.98,metallic glass,machine; polish,0.1,,0.0,1500.0,,force,25.0,,,5.054526528294744,Dataset ID 40,392.2146332753,39.22146332753,0.0,0.0,0.0,47.0,11.0,0.0,9.6,12.9,16.7,2.8,0.0,0.0,0.0,0.0,0.0,0.0,0.0,0.0,0.0,0.0,0.0,0.0
230135.422790802,147.702978376173,,10.0,1.0,air,amorphous + beta-phase dendrite,2.98,metallic glass,machine; polish,0.1,,0.0,1500.0,,force,25.0,,,5.36198347107438,Dataset ID 40,328.22884083594,32.822884083594,0.0,0.0,0.0,47.0,11.0,0.0,9.6,12.9,16.7,2.8,0.0,0.0,0.0,0.0,0.0,0.0,0.0,0.0,0.0,0.0,0.0,0.0
9305.12247895045,753.861464013086,circular,10.0,1.0,air,amorphous,2.95,metallic glass,polish,0.1,,0.0,,,force,25.0,,,3.968722093918399,Dataset ID 44,1675.2476978068578,167.5247697806858,0.0,0.0,0.0,45.0,45.0,5.0,0.0,0.0,0.0,0.0,5.0,0.0,0.0,0.0,0.0,0.0,0.0,0.0,0.0,0.0,0.0,0.0
32467.3817254865,765.362595419847,circular,10.0,1.0,air,amorphous,2.95,metallic glass,polish,0.1,,0.0,,,force,25.0,,,4.5114472671285615,Dataset ID 44,1700.80576759966,170.080576759966,0.0,0.0,0.0,45.0,45.0,5.0,0.0,0.0,0.0,0.0,5.0,0.0,0.0,0.0,0.0,0.0,0.0,0.0,0.0,0.0,0.0,0.0
36756.5611370751,731.297709923664,circular,10.0,1.0,air,amorphous,2.95,metallic glass,polish,0.1,,0.0,,,force,25.0,,,4.565334872979214,Dataset ID 44,1625.1060220525867,162.5106022052587,0.0,0.0,0.0,45.0,45.0,5.0,0.0,0.0,0.0,0.0,5.0,0.0,0.0,0.0,0.0,0.0,0.0,0.0,0.0,0.0,0.0,0.0
39573.2024422232,742.88845558137,circular,10.0,1.0,air,amorphous,2.95,metallic glass,polish,0.1,,0.0,,,force,25.0,,,4.597401196758563,Dataset ID 44,1650.8632346252666,165.08632346252668,0.0,0.0,0.0,45.0,45.0,5.0,0.0,0.0,0.0,0.0,5.0,0.0,0.0,0.0,0.0,0.0,0.0,0.0,0.0,0.0,0.0,0.0
44884.3477169823,753.895797809061,circular,10.0,1.0,air,amorphous,2.95,metallic glass,polish,0.1,,0.0,,,force,25.0,,,4.652094918168821,Dataset ID 44,1675.3239951312466,167.5323995131247,0.0,0.0,0.0,45.0,45.0,5.0,0.0,0.0,0.0,0.0,5.0,0.0,0.0,0.0,0.0,0.0,0.0,0.0,0.0,0.0,0.0,0.0
55284.5498906108,765.383294186729,circular,10.0,1.0,air,amorphous,2.95,metallic glass,polish,0.1,,0.0,,,force,25.0,,,4.742603778054125,Dataset ID 44,1700.8517648593977,170.08517648593977,0.0,0.0,0.0,45.0,45.0,5.0,0.0,0.0,0.0,0.0,5.0,0.0,0.0,0.0,0.0,0.0,0.0,0.0,0.0,0.0,0.0,0.0
82577.0040646801,765.362595419847,circular,10.0,1.0,air,amorphous,2.95,metallic glass,polish,0.1,,0.0,,,force,25.0,,,4.916859122401847,Dataset ID 44,1700.80576759966,170.080576759966,0.0,0.0,0.0,45.0,45.0,5.0,0.0,0.0,0.0,0.0,5.0,0.0,0.0,0.0,0.0,0.0,0.0,0.0,0.0,0.0,0.0,0.0
95157.9237629417,720.082133660835,circular,10.0,1.0,air,amorphous,2.95,metallic glass,polish,0.1,,0.0,,,force,25.0,,,4.978444957659738,Dataset ID 44,1600.1825192463,160.01825192463002,0.0,0.0,0.0,45.0,45.0,5.0,0.0,0.0,0.0,0.0,5.0,0.0,0.0,0.0,0.0,0.0,0.0,0.0,0.0,0.0,0.0,0.0
364953.190247767,720.082818492275,circular,10.0,1.0,air,amorphous,2.95,metallic glass,polish,0.1,,0.0,,,force,25.0,,,5.562237164399558,Dataset ID 44,1600.1840410939444,160.01840410939445,0.0,0.0,0.0,45.0,45.0,5.0,0.0,0.0,0.0,0.0,5.0,0.0,0.0,0.0,0.0,0.0,0.0,0.0,0.0,0.0,0.0,0.0
527155.022605796,731.37496143416,circular,10.0,1.0,air,amorphous,2.95,metallic glass,polish,0.1,,0.0,,,force,25.0,,,5.721938348726705,Dataset ID 44,1625.277692075911,162.52776920759112,0.0,0.0,0.0,45.0,45.0,5.0,0.0,0.0,0.0,0.0,5.0,0.0,0.0,0.0,0.0,0.0,0.0,0.0,0.0,0.0,0.0,0.0
599497.791871475,742.887112385405,circular,10.0,1.0,air,amorphous,2.95,metallic glass,polish,0.1,,0.0,,,force,25.0,,,5.777787587802174,Dataset ID 44,1650.8602497453444,165.08602497453444,0.0,0.0,0.0,45.0,45.0,5.0,0.0,0.0,0.0,0.0,5.0,0.0,0.0,0.0,0.0,0.0,0.0,0.0,0.0,0.0,0.0,0.0
3311907.25591617,719.992219612449,circular,10.0,1.0,air,amorphous,2.95,metallic glass,polish,0.1,,0.0,,,force,25.0,,,6.52007816663706,Dataset ID 44,1599.9827102498866,159.99827102498867,0.0,0.0,0.0,45.0,45.0,5.0,0.0,0.0,0.0,0.0,5.0,0.0,0.0,0.0,0.0,0.0,0.0,0.0,0.0,0.0,0.0,0.0
8317.26242526634,765.362595419847,circular,40.0,1.0,air,amorphous,2.95,metallic glass,polish,0.1,,0.0,,,force,25.0,,,3.9199804045069633,Dataset ID 45,1700.80576759966,170.080576759966,0.0,0.0,0.0,45.0,45.0,5.0,0.0,0.0,0.0,0.0,5.0,0.0,0.0,0.0,0.0,0.0,0.0,0.0,0.0,0.0,0.0,0.0
25034.0091212692,754.004847606842,circular,40.0,1.0,air,amorphous,2.95,metallic glass,polish,0.1,,0.0,,,force,25.0,,,4.398530406133111,Dataset ID 45,1675.5663280152044,167.55663280152044,0.0,0.0,0.0,45.0,45.0,5.0,0.0,0.0,0.0,0.0,5.0,0.0,0.0,0.0,0.0,0.0,0.0,0.0,0.0,0.0,0.0,0.0
50269.9784438384,765.362595419847,circular,40.0,1.0,air,amorphous,2.95,metallic glass,polish,0.1,,0.0,,,force,25.0,,,4.70130869899923,Dataset ID 45,1700.80576759966,170.080576759966,0.0,0.0,0.0,45.0,45.0,5.0,0.0,0.0,0.0,0.0,5.0,0.0,0.0,0.0,0.0,0.0,0.0,0.0,0.0,0.0,0.0,0.0
63303.3940469299,731.083143290227,circular,40.0,1.0,air,amorphous,2.95,metallic glass,polish,0.1,,0.0,,,force,25.0,,,4.801426995583503,Dataset ID 45,1624.6292073116156,162.46292073116157,0.0,0.0,0.0,45.0,45.0,5.0,0.0,0.0,0.0,0.0,5.0,0.0,0.0,0.0,0.0,0.0,0.0,0.0,0.0,0.0,0.0,0.0
64429.3738467806,742.461832061069,circular,40.0,1.0,air,amorphous,2.95,metallic glass,polish,0.1,,0.0,,,force,25.0,,,4.809083910700538,Dataset ID 45,1649.9151823579311,164.99151823579314,0.0,0.0,0.0,45.0,45.0,5.0,0.0,0.0,0.0,0.0,5.0,0.0,0.0,0.0,0.0,0.0,0.0,0.0,0.0,0.0,0.0,0.0
118753.093873322,753.912213740458,circular,40.0,1.0,air,amorphous,2.95,metallic glass,polish,0.1,,0.0,,,force,25.0,,,5.074644933114658,Dataset ID 45,1675.3604749787955,167.53604749787957,0.0,0.0,0.0,45.0,45.0,5.0,0.0,0.0,0.0,0.0,5.0,0.0,0.0,0.0,0.0,0.0,0.0,0.0,0.0,0.0,0.0,0.0
403887.988808367,731.422765836554,circular,40.0,1.0,air,amorphous,2.95,metallic glass,polish,0.1,,0.0,,,force,25.0,,,5.606260937914204,Dataset ID 45,1625.3839240812313,162.53839240812314,0.0,0.0,0.0,45.0,45.0,5.0,0.0,0.0,0.0,0.0,5.0,0.0,0.0,0.0,0.0,0.0,0.0,0.0,0.0,0.0,0.0,0.0
452781.991676227,742.604433677925,circular,40.0,1.0,air,amorphous,2.95,metallic glass,polish,0.1,,0.0,,,force,25.0,,,5.655889145496536,Dataset ID 45,1650.2320748398333,165.02320748398336,0.0,0.0,0.0,45.0,45.0,5.0,0.0,0.0,0.0,0.0,5.0,0.0,0.0,0.0,0.0,0.0,0.0,0.0,0.0,0.0,0.0,0.0
622955.859046766,719.847328244275,circular,40.0,1.0,air,amorphous,2.95,metallic glass,polish,0.1,,0.0,,,force,25.0,,,5.79445727482679,Dataset ID 45,1599.660729431722,159.9660729431722,0.0,0.0,0.0,45.0,45.0,5.0,0.0,0.0,0.0,0.0,5.0,0.0,0.0,0.0,0.0,0.0,0.0,0.0,0.0,0.0,0.0,0.0
3017724.80128058,719.766771301515,circular,40.0,1.0,air,amorphous,2.95,metallic glass,polish,0.1,,0.0,,,force,25.0,,,6.479679632147741,Dataset ID 45,1599.4817140033665,159.94817140033666,0.0,0.0,0.0,45.0,45.0,5.0,0.0,0.0,0.0,0.0,5.0,0.0,0.0,0.0,0.0,0.0,0.0,0.0,0.0,0.0,0.0,0.0
1808.98162149701,1697.54668619553,circular,10.0,1.0,air,amorphous,0.9,metallic glass,machine; polish,0.1,,0.0,,,force,25.0,,,3.257434154630417,Dataset ID 47,3772.3259693233995,377.23259693233996,0.0,0.0,0.0,0.0,0.0,0.0,0.0,0.0,0.0,4.0,0.0,43.2,28.8,9.2,4.8,0.0,0.0,0.0,0.0,0.0,0.0,0.0
2182.80315032586,1417.30745758574,circular,10.0,1.0,air,amorphous,0.9,metallic glass,machine; polish,0.1,,0.0,,,force,25.0,,,3.3390145719061195,Dataset ID 47,3149.5721279683107,314.9572127968311,0.0,0.0,0.0,0.0,0.0,0.0,0.0,0.0,0.0,4.0,0.0,43.2,28.8,9.2,4.8,0.0,0.0,0.0,0.0,0.0,0.0,0.0
2892.95978069937,1526.66910777493,circular,10.0,1.0,air,amorphous,0.9,metallic glass,machine; polish,0.1,,0.0,,,force,25.0,,,3.461342395921835,Dataset ID 47,3392.5980172776217,339.2598017277622,0.0,0.0,0.0,0.0,0.0,0.0,0.0,0.0,0.0,4.0,0.0,43.2,28.8,9.2,4.8,0.0,0.0,0.0,0.0,0.0,0.0,0.0
3716.44271197418,1307.93299157818,circular,10.0,1.0,air,amorphous,0.9,metallic glass,machine; polish,0.1,,0.0,,,force,25.0,,,3.5701274426508074,Dataset ID 47,2906.517759062622,290.65177590626223,0.0,0.0,0.0,0.0,0.0,0.0,0.0,0.0,0.0,4.0,0.0,43.2,28.8,9.2,4.8,0.0,0.0,0.0,0.0,0.0,0.0,0.0
6327.65717925387,1244.69018139585,circular,10.0,1.0,air,amorphous,0.9,metallic glass,machine; polish,0.1,,0.0,,,force,25.0,,,3.801242941856337,Dataset ID 47,2765.9781808796665,276.5978180879667,0.0,0.0,0.0,0.0,0.0,0.0,0.0,0.0,0.0,4.0,0.0,43.2,28.8,9.2,4.8,0.0,0.0,0.0,0.0,0.0,0.0,0.0
725.995300779196,1666.52872056766,circular,10.0,1.0,air,amorphous,0.9,metallic glass,machine; polish,0.1,,0.0,,,force,25.0,,,2.8609338096088135,Dataset ID 48,3703.3971568170223,370.3397156817023,0.0,0.0,0.0,0.0,0.0,0.0,0.0,0.0,0.0,4.0,0.0,36.0,36.0,0.0,4.0,0.0,0.0,0.0,0.0,0.0,0.0,0.0
