Repository: Luwen-Zhang/SNEnsemble

# Copyright Notification

## Composites

We reformat and merge fatigue testing records from SNL/MSU/DOE, OptiMat, UPWIND, and FACT databases into a single database with careful considerations, including filtering invalid entries, rename variables, fix improper calculations in the records, to obtain clean and consistent data to fit machine 
learning usages. We leave the original format ("2019_SNL_MSU_DOE_Composite-Materials-Database_Wind_29pt0.xlsx" and "Optidat UPWIND 28_3_2017.xls") in the folder. Any derived database should be directly based on the original files instead of our merged database. We are not responsible for the accuracy of the testing records.

File: data/alloy/alloy_CMA2022_remove.csv (part 1 of 2)
Cycles to Failure,Stress Amplitude,ingot shape,Frequency,stress concentration factor of specimens,fatigue environment,atomic-level structure,critical cross-section size of specimens (mm),type of the material,surface treatment,R-value,Young's modulus  (GPa),grain size (μm),ultimate tensile strength  (MPa),elongation  (%),load control,fatigue temperature  (°C),glass transition temperature (°C),yield strength  (MPa),log10(Cycles to Failure),Material_Code,Maximum Stress,Minimum Stress,Ca,Zn,Mg,Zr,Cu,Al,Ni,Ti,Be,Nb,Ag,Co,Fe,B1,Si,B2,Sr,Pd,Er,Cr,Mn,C0
2028.11953086952,300.018386178601,circular,1.3,1,air,amorphous,1.2,metallic glass,,0.5,90,0,,,force,25,,,3.30709354734141,Dataset ID 3,1200.0735447144,600.036772357202,0,0,0,55,30,10,5,0,0,0,0,0,0,0,0,0,0,0,0,0,0,0
5537.33970221505,249.817385866166,circular,1.3,1,air,amorphous,1.2,metallic glass,,0.5,90,0,,,force,25,,,3.74330116723093,Dataset ID 3,999.269543464664,499.634771732332,0,0,0,55,30,10,5,0,0,0,0,0,0,0,0,0,0,0,0,0,0,0
15935.851911529,200.270927101459,circular,1.3,1,air,amorphous,1.2,metallic glass,,0.5,90,0,,,force,25,,,4.20237528529244,Dataset ID 3,801.083708405836,400.541854202918,0,0,0,55,30,10,5,0,0,0,0,0,0,0,0,0,0,0,0,0,0,0
3299.96180058328,499.981964534286,circular,1.3,1,air,amorphous,1.2,metallic glass,,0.5,90,0,,,force,25,,,3.51850891263791,Dataset ID 4,1999.92785813714,999.963929068572,0,0,0,55,30,10,5,0,0,0,0,0,0,0,0,0,0,0,0,0,0,0
6104.13062551056,449.688729145921,circular,1.3,1,air,amorphous,1.2,metallic glass,,0.5,90,0,,,force,25,,,3.78562381874293,Dataset ID 4,1798.75491658368,899.377458291842,0,0,0,55,30,10,5,0,0,0,0,0,0,0,0,0,0,0,0,0,0,0
8203.68010454874,424.95009723543,circular,1.3,1,air,amorphous,1.2,metallic glass,,0.5,90,0,,,force,25,,,3.91400871708663,Dataset ID 4,1699.80038894172,849.90019447086,0,0,0,55,30,10,5,0,0,0,0,0,0,0,0,0,0,0,0,0,0,0
16923.8074085624,327.185500628806,rectangular,10,1,air,amorphous + 50 vol.% Zr71Ti16.3Nb10Cu1.8Ni0.9,3.5,metallic glass,machine,0.1,,0,1523,,force,25,,,4.22849807445443,Dataset ID 10,727.078890286236,72.7078890286236,0,0,0,56.2,6.9,0,5.6,13.8,12.5,5,0,0,0,0,0,0,0,0,0,0,0,0
27738.7191029021,285.321216068884,rectangular,10,1,air,amorphous + 50 vol.% Zr71Ti16.3Nb10Cu1.8Ni0.9,3.5,metallic glass,machine,0.1,,0,1523,,force,25,,,4.44308640268589,Dataset ID 10,634.047146819742,63.4047146819742,0,0,0,56.2,6.9,0,5.6,13.8,12.5,5,0,0,0,0,0,0,0,0,0,0,0,0
54704.6062595771,245.141294708596,rectangular,10,1,air,amorphous + 50 vol.% Zr71Ti16.3Nb10Cu1.8Ni0.9,3.5,metallic glass,machine,0.1,,0,1523,,force,25,,,4.73802389651427,Dataset ID 10,544.758432685769,54.4758432685769,0,0,0,56.2,6.9,0,5.6,13.8,12.5,5,0,0,0,0,0,0,0,0,0,0,0,0
136283.156627745,204.524613671956,rectangular,10,1,air,amorphous + 50 vol.% Zr71Ti16.3Nb10Cu1.8Ni0.9,3.5,metallic glass,machine,0.1,,0,1523,,force,25,,,5.1344421842599,Dataset ID 10,454.499141493236,45.4499141493236,0,0,0,56.2,6.9,0,5.6,13.8,12.5,5,0,0,0,0,0,0,0,0,0,0,0,0
242244.307045396,183.88435548825,rectangular,10,1,air,amorphous + 50 vol.% Zr71Ti16.3Nb10Cu1.8Ni0.9,3.5,metallic glass,machine,0.1,,0,1523,,force,25,,,5.38425357953984,Dataset ID 10,408.631901085,40.8631901085,0,0,0,56.2,6.9,0,5.6,13.8,12.5,5,0,0,0,0,0,0,0,0,0,0,0,0
20448.1812250202,327.701671155403,rectangular,10,1,air,amorphous + 50 vol.% Zr71Ti16.3Nb10Cu1.8Ni0.9,3.5,metallic glass,machine; shot peen,0.1,,0,1528,,force,25,,,4.31065468549422,Dataset ID 11,728.225935900896,72.8225935900896,0,0,0,56.2,6.9,0,5.6,13.8,12.5,5,0,0,0,0,0,0,0,0,0,0,0,0
23014.5542275199,263.71358934582,rectangular,10,1,air,amorphous + 50 vol.% Zr71Ti16.3Nb10Cu1.8Ni0.9,3.5,metallic glass,machine; shot peen,0.1,,0,1528,,force,25,,,4.3620025673941,Dataset ID 11,586.030198546267,58.6030198546267,0,0,0,56.2,6.9,0,5.6,13.8,12.5,5,0,0,0,0,0,0,0,0,0,0,0,0
37251.729457486,204.524613671956,rectangular,10,1,air,amorphous + 50 vol.% Zr71Ti16.3Nb10Cu1.8Ni0.9,3.5,metallic glass,machine; shot peen,0.1,,0,1528,,force,25,,,4.57114644020934,Dataset ID 11,454.499141493236,45.4499141493236,0,0,0,56.2,6.9,0,5.6,13.8,12.5,5,0,0,0,0,0,0,0,0,0,0,0,0
55178.1025658722,183.106982330265,rectangular,10,1,air,amorphous + 50 vol.% Zr71Ti16.3Nb10Cu1.8Ni0.9,3.5,metallic glass,machine; shot peen,0.1,,0,1528,,force,25,,,4.74176676212106,Dataset ID 11,406.904405178367,40.6904405178367,0,0,0,56.2,6.9,0,5.6,13.8,12.5,5,0,0,0,0,0,0,0,0,0,0,0,0
91785.2268493279,142.136233907613,rectangular,10,1,air,amorphous + 50 vol.% Zr71Ti16.3Nb10Cu1.8Ni0.9,3.5,metallic glass,machine; shot peen,0.1,,0,1528,,force,25,,,4.96277278562259,Dataset ID 11,315.858297572473,31.5858297572473,0,0,0,56.2,6.9,0,5.6,13.8,12.5,5,0,0,0,0,0,0,0,0,0,0,0,0
480444.396187927,129.338617545696,rectangular,10,1,air,amorphous + 50 vol.% Zr71Ti16.3Nb10Cu1.8Ni0.9,3.5,metallic glass,machine; shot peen,0.1,,0,1528,,force,25,,,5.6816431322208,Dataset ID 11,287.419150101547,28.7419150101547,0,0,0,56.2,6.9,0,5.6,13.8,12.5,5,0,0,0,0,0,0,0,0,0,0,0,0
1633.47288415058,618.296676441838,circular,10,1.55,vacuum,amorphous,2.98,metallic glass,machine; polish,0.1,,0,1821,,force,25,,,3.21311192952984,Dataset ID 32,1373.9926143152,137.39926143152,0,0,0,50,40,10,0,0,0,0,0,0,0,0,0,0,0,0,0,0,0,0
3367.93098996765,523.78727114211,circular,10,1.55,vacuum,amorphous,2.98,metallic glass,machine; polish,0.1,,0,1821,,force,25,,,3.5273631840796,Dataset ID 32,1163.97171364913,116.397171364913,0,0,0,50,40,10,0,0,0,0,0,0,0,0,0,0,0,0,0,0,0,0
7146.71895120241,410.3266057156,circular,10,1.55,vacuum,amorphous,2.98,metallic glass,machine; polish,0.1,,0,1821,,force,25,,,3.85410670355885,Dataset ID 32,911.836901590222,91.1836901590222,0,0,0,50,40,10,0,0,0,0,0,0,0,0,0,0,0,0,0,0,0,0
17945.6078255899,333.213795470144,circular,10,1.55,vacuum,amorphous,2.98,metallic glass,machine; polish,0.1,,0,1821,,force,25,,,4.25395817266252,Dataset ID 32,740.475101044765,74.0475101044765,0,0,0,50,40,10,0,0,0,0,0,0,0,0,0,0,0,0,0,0,0,0
36093.4099434789,282.177419354839,circular,10,1.55,vacuum,amorphous,2.98,metallic glass,machine; polish,0.1,,0,1821,,force,25,,,4.55742791419248,Dataset ID 32,627.060931899642,62.7060931899642,0,0,0,50,40,10,0,0,0,0,0,0,0,0,0,0,0,0,0,0,0,0
82194.4595176996,253.94245858762,circular,10,1.55,vacuum,amorphous,2.98,metallic glass,machine; polish,0.1,,0,1821,,force,25,,,4.91484254403657,Dataset ID 32,564.316574639156,56.4316574639156,0,0,0,50,40,10,0,0,0,0,0,0,0,0,0,0,0,0,0,0,0,0
94777.94815992,258.358601641276,circular,10,1.55,vacuum,amorphous,2.98,metallic glass,machine; polish,0.1,,0,1821,,force,25,,,4.97670730245929,Dataset ID 32,574.130225869502,57.4130225869502,0,0,0,50,40,10,0,0,0,0,0,0,0,0,0,0,0,0,0,0,0,0
342052.816269948,253.752492668622,circular,10,1.55,vacuum,amorphous,2.98,metallic glass,machine; polish,0.1,,0,1821,,force,25,,,5.53409317051108,Dataset ID 32,563.894428152493,56.3894428152493,0,0,0,50,40,10,0,0,0,0,0,0,0,0,0,0,0,0,0,0,0,0
1132.52762884585,482.841310998078,rectangular,10,1.55,air,amorphous,2.98,metallic glass,machine; polish,0.1,,0,1850,,force,25,,,3.05404880574794,Dataset ID 37,1072.98069110684,107.298069110684,0,0,0,41.2,12.5,0,10,13.8,22.5,0,0,0,0,0,0,0,0,0,0,0,0,0
2091.98479325718,425.733546298199,rectangular,10,1.55,air,amorphous,2.98,metallic glass,machine; polish,0.1,,0,1850,,force,25,,,3.32055852329825,Dataset ID 37,946.074547329331,94.6074547329331,0,0,0,41.2,12.5,0,10,13.8,22.5,0,0,0,0,0,0,0,0,0,0,0,0,0
2371.94523040561,341.418525570996,rectangular,10,1.55,air,amorphous,2.98,metallic glass,machine; polish,0.1,,0,1850,,force,25,,,3.37510465669592,Dataset ID 37,758.707834602213,75.8707834602213,0,0,0,41.2,12.5,0,10,13.8,22.5,0,0,0,0,0,0,0,0,0,0,0,0,0
3287.89500341699,311.791208414849,rectangular,10,1.55,air,amorphous,2.98,metallic glass,machine; polish,0.1,,0,1850,,force,25,,,3.51691794020478,Dataset ID 37,692.869352032998,69.2869352032998,0,0,0,41.2,12.5,0,10,13.8,22.5,0,0,0,0,0,0,0,0,0,0,0,0,0
71972.7721639957,250.887921548969,rectangular,10,1.55,air,amorphous,2.98,metallic glass,machine; polish,0.1,,0,1850,,force,25,,,4.85716823066221,Dataset ID 37,557.528714553264,55.7528714553264,0,0,0,41.2,12.5,0,10,13.8,22.5,0,0,0,0,0,0,0,0,0,0,0,0,0
441354.587220053,226.841917306439,rectangular,10,1.55,air,amorphous,2.98,metallic glass,machine; polish,0.1,,0,1850,,force,25,,,5.64478764478765,Dataset ID 37,504.093149569864,50.4093149569864,0,0,0,41.2,12.5,0,10,13.8,22.5,0,0,0,0,0,0,0,0,0,0,0,0,0
779727.62005459,212.813337842053,rectangular,10,1.55,air,amorphous,2.98,metallic glass,machine; polish,0.1,,0,1850,,force,25,,,5.89194291837464,Dataset ID 37,472.918528537896,47.2918528537896,0,0,0,41.2,12.5,0,10,13.8,22.5,0,0,0,0,0,0,0,0,0,0,0,0,0
3073.28832252973,634.730994152047,,10,1,air,amorphous,2.98,metallic glass,machine; polish,0.1,,0,1850,,force,25,,,3.48760330578512,Dataset ID 39,1410.51332033788,141.051332033788,0,0,0,41.2,12.5,0,10,13.8,22.5,0,0,0,0,0,0,0,0,0,0,0,0,0
4231.03171753621,577.187134502924,,10,1,air,amorphous,2.98,metallic glass,machine; polish,0.1,,0,1850,,force,25,,,3.62644628099174,Dataset ID 39,1282.63807667316,128.263807667316,0,0,0,41.2,12.5,0,10,13.8,22.5,0,0,0,0,0,0,0,0,0,0,0,0,0
5079.27222096003,490.87487696138,,10,1,air,amorphous,2.98,metallic glass,machine; polish,0.1,,0,1850,,force,25,,,3.70580148923983,Dataset ID 39,1090.83305991418,109.083305991418,0,0,0,41.2,12.5,0,10,13.8,22.5,0,0,0,0,0,0,0,0,0,0,0,0,0
6604.8946882343,441.04821802935,,10,1,air,amorphous,2.98,metallic glass,machine; polish,0.1,,0,1850,,force,25,,,3.81986589739591,Dataset ID 39,980.107151176333,98.0107151176333,0,0,0,41.2,12.5,0,10,13.8,22.5,0,0,0,0,0,0,0,0,0,0,0,0,0
19989.8751195281,312.629262926293,,10,1,air,amorphous,2.98,metallic glass,machine; polish,0.1,,0,1850,,force,25,,,4.3008100810081,Dataset ID 39,694.731695391762,69.4731695391762,0,0,0,41.2,12.5,0,10,13.8,22.5,0,0,0,0,0,0,0,0,0,0,0,0,0
63340.8780234292,347.013130310052,,10,1,air,amorphous,2.98,metallic glass,machine; polish,0.1,,0,1850,,force,25,,,4.8016840792141,Dataset ID 39,771.140289577893,77.1140289577893,0,0,0,41.2,12.5,0,10,13.8,22.5,0,0,0,0,0,0,0,0,0,0,0,0,0
2006.54015449872,494.628794207742,,10,1,air,amorphous + beta-phase dendrite,2.98,metallic glass,machine; polish,0.1,,0,1500,,force,25,,,3.30244785517513,Dataset ID 40,1099.17509823943,109.917509823943,0,0,0,47,11,0,9.6,12.9,16.7,2.8,0,0,0,0,0,0,0,0,0,0,0,0
3647.69883715788,448.075199933007,,10,1,air,amorphous + beta-phase dendrite,2.98,metallic glass,machine; polish,0.1,,0,1500,,force,25,,,3.56201897473323,Dataset ID 40,995.722666517793,99.5722666517793,0,0,0,47,11,0,9.6,12.9,16.7,2.8,0,0,0,0,0,0,0,0,0,0,0,0
6577.74759882106,352.858094603598,,10,1,air,amorphous + beta-phase dendrite,2.98,metallic glass,machine; polish,0.1,,0,1500,,force,25,,,3.81807720472853,Dataset ID 40,784.129099119107,78.4129099119107,0,0,0,47,11,0,9.6,12.9,16.7,2.8,0,0,0,0,0,0,0,0,0,0,0,0
13977.2927616583,293.927039821777,,10,1,air,amorphous + beta-phase dendrite,2.98,metallic glass,machine; polish,0.1,,0,1500,,force,25,,,4.1454230617867,Dataset ID 40,653.171199603949,65.3171199603949,0,0,0,47,11,0,9.6,12.9,16.7,2.8,0,0,0,0,0,0,0,0,0,0,0,0
20141.452179005,234.985425947313,,10,1,air,amorphous + beta-phase dendrite,2.98,metallic glass,machine; polish,0.1,,0,1500,,force,25,,,4.30409077955388,Dataset ID 40,522.189835438473,52.2189835438473,0,0,0,47,11,0,9.6,12.9,16.7,2.8,0,0,0,0,0,0,0,0,0,0,0,0
113377.409105686,176.496584973885,,10,1,air,amorphous + beta-phase dendrite,2.98,metallic glass,machine; polish,0.1,,0,1500,,force,25,,,5.05452652829474,Dataset ID 40,392.2146332753,39.22146332753,0,0,0,47,11,0,9.6,12.9,16.7,2.8,0,0,0,0,0,0,0,0,0,0,0,0
230135.422790802,147.702978376173,,10,1,air,amorphous + beta-phase dendrite,2.98,metallic glass,machine; polish,0.1,,0,1500,,force,25,,,5.36198347107438,Dataset ID 40,328.22884083594,32.822884083594,0,0,0,47,11,0,9.6,12.9,16.7,2.8,0,0,0,0,0,0,0,0,0,0,0,0
1808.98162149701,1697.54668619553,circular,10,1,air,amorphous,0.9,metallic glass,machine; polish,0.1,,0,,,force,25,,,3.25743415463042,Dataset ID 47,3772.3259693234,377.23259693234,0,0,0,0,0,0,0,0,0,4,0,43.2,28.8,9.2,4.8,0,0,0,0,0,0,0
2182.80315032586,1417.30745758574,circular,10,1,air,amorphous,0.9,metallic glass,machine; polish,0.1,,0,,,force,25,,,3.33901457190612,Dataset ID 47,3149.57212796831,314.957212796831,0,0,0,0,0,0,0,0,0,4,0,43.2,28.8,9.2,4.8,0,0,0,0,0,0,0
2892.95978069937,1526.66910777493,circular,10,1,air,amorphous,0.9,metallic glass,machine; polish,0.1,,0,,,force,25,,,3.46134239592184,Dataset ID 47,3392.59801727762,339.259801727762,0,0,0,0,0,0,0,0,0,4,0,43.2,28.8,9.2,4.8,0,0,0,0,0,0,0
3716.44271197418,1307.93299157818,circular,10,1,air,amorphous,0.9,metallic glass,machine; polish,0.1,,0,,,force,25,,,3.57012744265081,Dataset ID 47,2906.51775906262,290.651775906262,0,0,0,0,0,0,0,0,0,4,0,43.2,28.8,9.2,4.8,0,0,0,0,0,0,0
6327.65717925387,1244.69018139585,circular,10,1,air,amorphous,0.9,metallic glass,machine; polish,0.1,,0,,,force,25,,,3.80124294185634,Dataset ID 47,2765.97818087967,276.597818087967,0,0,0,0,0,0,0,0,0,4,0,43.2,28.8,9.2,4.8,0,0,0,0,0,0,0
16828.886245169,225.502167822839,circular,10,1,air,amorphous,3,metallic glass,cut; polish,0.1,,0,,,force,25,,,4.22605537482414,Dataset ID 49,501.115928495198,50.1115928495198,3,30,66,0,0,0,0,0,0,0,0,0,0,0,0,0,1,0,0,0,0,0
17716.1965233435,214.171042600897,circular,10,1,air,amorphous,3,metallic glass,cut; polish,0.1,,0,,,force,25,,,4.24837048920869,Dataset ID 49,475.935650224216,47.5935650224216,3,30,66,0,0,0,0,0,0,0,0,0,0,0,0,0,1,0,0,0,0,0
20164.3501214989,214.112942307692,circular,10,1,air,amorphous,3,metallic glass,cut; polish,0.1,,0,,,force,25,,,4.30458422965655,Dataset ID 49,475.806538461538,47.5806538461538,3,30,66,0,0,0,0,0,0,0,0,0,0,0,0,0,1,0,0,0,0,0
29223.710655969,213.753135557432,circular,10,1,air,amorphous,3,metallic glass,cut; polish,0.1,,0,,,force,25,,,4.46573535927442,Dataset ID 49,475.006967905404,47.5006967905404,3,30,66,0,0,0,0,0,0,0,0,0,0,0,0,0,1,0,0,0,0,0
45363.5532821249,202.779596308798,circular,10,1,air,amorphous,3,metallic glass,cut; polish,0.1,,0,,,force,25,,,4.65670706507313,Dataset ID 49,450.621325130662,45.0621325130662,3,30,66,0,0,0,0,0,0,0,0,0,0,0,0,0,1,0,0,0,0,0
110424.009610065,202.402113970588,circular,10,1,air,amorphous,3,metallic glass,cut; polish,0.1,,0,,,force,25,,,5.04306351277252,Dataset ID 49,449.782475490196,44.9782475490196,3,30,66,0,0,0,0,0,0,0,0,0,0,0,0,0,1,0,0,0,0,0
167387.211990633,191.597612359551,circular,10,1,air,amorphous,3,metallic glass,cut; polish,0.1,,0,,,force,25,,,5.22372227579557,Dataset ID 49,425.772471910113,42.5772471910113,3,30,66,0,0,0,0,0,0,0,0,0,0,0,0,0,1,0,0,0,0,0
492472.371375193,191.598390507519,circular,10,1,air,amorphous,3,metallic glass,cut; polish,0.1,,0,,,force,25,,,5.6923818707811,Dataset ID 49,425.77420112782,42.577420112782,3,30,66,0,0,0,0,0,0,0,0,0,0,0,0,0,1,0,0,0,0,0
984557.760799481,180.420626849112,circular,10,1,air,amorphous,3,metallic glass,cut; polish,0.1,,0,,,force,25,,,5.99324119986534,Dataset ID 49,400.93472633136,40.093472633136,3,30,66,0,0,0,0,0,0,0,0,0,0,0,0,0,1,0,0,0,0,0
9545.08080336764,180.209555209699,circular,10,1,phosphate buffered saline,amorphous,3,metallic glass,cut; polish,0.1,,0,,,force,25,,,3.9797796092418,Dataset ID 50,400.465678243776,40.0465678243776,3,30,66,0,0,0,0,0,0,0,0,0,0,0,0,0,1,0,0,0,0,0
16262.4552231399,157.846694711538,circular,10,1,phosphate buffered saline,amorphous,3,metallic glass,cut; polish,0.1,,0,,,force,25,,,4.21118611378978,Dataset ID 50,350.770432692307,35.0770432692307,3,30,66,0,0,0,0,0,0,0,0,0,0,0,0,0,1,0,0,0,0,0
18272.4130719674,169.03125,circular,10,1,phosphate buffered saline,amorphous,3,metallic glass,cut; polish,0.1,,0,,,force,25,,,4.26179590447558,Dataset ID 50,375.625,37.5625,3,30,66,0,0,0,0,0,0,0,0,0,0,0,0,0,1,0,0,0,0,0
22603.3511980559,157.642481435644,circular,10,1,phosphate buffered saline,amorphous,3,metallic glass,cut; polish,0.1,,0,,,force,25,,,4.35417283290528,Dataset ID 50,350.316625412542,35.0316625412542,3,30,66,0,0,0,0,0,0,0,0,0,0,0,0,0,1,0,0,0,0,0
32947.3529787958,146.372084497207,circular,10,1,phosphate buffered saline,amorphous,3,metallic glass,cut; polish,0.1,,0,,,force,25,,,4.51782052870603,Dataset ID 50,325.271298882682,32.5271298882682,3,30,66,0,0,0,0,0,0,0,0,0,0,0,0,0,1,0,0,0,0,0
40175.2431347138,134.872523265946,circular,10,1,phosphate buffered saline,amorphous,3,metallic glass,cut; polish,0.1,,0,,,force,25,,,4.60395851373022,Dataset ID 50,299.716718368769,29.9716718368769,3,30,66,0,0,0,0,0,0,0,0,0,0,0,0,0,1,0,0,0,0,0
46468.7387093107,134.787159732976,circular,10,1,phosphate buffered saline,amorphous,3,metallic glass,cut; polish,0.1,,0,,,force,25,,,4.66716088467985,Dataset ID 50,299.527021628836,29.9527021628836,3,30,66,0,0,0,0,0,0,0,0,0,0,0,0,0,1,0,0,0,0,0
59112.0025965371,123.838787828947,circular,10,1,phosphate buffered saline,amorphous,3,metallic glass,cut; polish,0.1,,0,,,force,25,,,4.77167567262741,Dataset ID 50,275.197306286549,27.5197306286549,3,30,66,0,0,0,0,0,0,0,0,0,0,0,0,0,1,0,0,0,0,0
79331.5072676932,123.844193357696,circular,10,1,phosphate buffered saline,amorphous,3,metallic glass,cut; polish,0.1,,0,,,force,25,,,4.89944570579032,Dataset ID 50,275.209318572658,27.5209318572658,3,30,66,0,0,0,0,0,0,0,0,0,0,0,0,0,1,0,0,0,0,0
123472.817065761,112.503551833832,circular,10,1,phosphate buffered saline,amorphous,3,metallic glass,cut; polish,0.1,,0,,,force,25,,,5.09157135680423,Dataset ID 50,250.007892964071,25.0007892964071,3,30,66,0,0,0,0,0,0,0,0,0,0,0,0,0,1,0,0,0,0,0
237321.265241996,101.362369590417,circular,10,1,phosphate buffered saline,amorphous,3,metallic glass,cut; polish,0.1,,0,,,force,25,,,5.37533665504614,Dataset ID 50,225.249710200927,22.5249710200927,3,30,66,0,0,0,0,0,0,0,0,0,0,0,0,0,1,0,0,0,0,0
1633567.27536007,89.8044890300231,circular,10,1,phosphate buffered saline,amorphous,3,metallic glass,cut; polish,0.1,,0,,,force,25,,,6.21313702477167,Dataset ID 50,199.565531177829,19.9565531177829,3,30,66,0,0,0,0,0,0,0,0,0,0,0,0,0,1,0,0,0,0,0
9481047.36687911,78.9544471153846,circular,10,1,phosphate buffered saline,amorphous,3,metallic glass,cut; polish,0.1,,0,,,force,25,,,6.97685631629701,Dataset ID 50,175.454326923077,17.5454326923077,3,30,66,0,0,0,0,0,0,0,0,0,0,0,0,0,1,0,0,0,0,0
3356.31294862709,524.821253993452,circular,10,1.55,vacuum,amorphous,2.98,metallic glass,machine; polish,0.1,,0,,,force,25,,,3.52586244843954,Dataset ID 70,1166.26945331878,116.626945331878,0,0,0,50,40,10,0,0,0,0,0,0,0,0,0,0,0,0,0,0,0,0
7024.14617735654,411.459937002644,circular,10,1.55,vacuum,amorphous,2.98,metallic glass,machine; polish,0.1,,0,,,force,25,,,3.84659354096165,Dataset ID 70,914.355415561431,91.4355415561431,0,0,0,50,40,10,0,0,0,0,0,0,0,0,0,0,0,0,0,0,0,0
17896.23423913,335.008607055673,circular,10,1.55,vacuum,amorphous,2.98,metallic glass,machine; polish,0.1,,0,,,force,25,,,4.25276165549268,Dataset ID 70,744.463571234829,74.4463571234829,0,0,0,50,40,10,0,0,0,0,0,0,0,0,0,0,0,0,0,0,0,0
35941.3478895441,283.663547745415,circular,10,1.55,vacuum,amorphous,2.98,metallic glass,machine; polish,0.1,,0,,,force,25,,,4.55559436019684,Dataset ID 70,630.363439434256,63.0363439434256,0,0,0,50,40,10,0,0,0,0,0,0,0,0,0,0,0,0,0,0,0,0
82012.514958808,254.524302257477,circular,10,1.55,vacuum,amorphous,2.98,metallic glass,machine; polish,0.1,,0,,,force,25,,,4.91388012997922,Dataset ID 70,565.609560572171,56.5609560572171,0,0,0,50,40,10,0,0,0,0,0,0,0,0,0,0,0,0,0,0,0,0
96648.3053914218,259.702520067295,circular,10,1.55,vacuum,amorphous,2.98,metallic glass,machine; polish,0.1,,0,,,force,25,,,4.98519424361438,Dataset ID 70,577.116711260656,57.7116711260656,0,0,0,50,40,10,0,0,0,0,0,0,0,0,0,0,0,0,0,0,0,0
342491.207065258,254.5056081727,circular,10,1.55,vacuum,amorphous,2.98,metallic glass,machine; polish,0.1,,0,,,force,25,,,5.53464942612901,Dataset ID 70,565.568018161556,56.5568018161556,0,0,0,50,40,10,0,0,0,0,0,0,0,0,0,0,0,0,0,0,0,0
4091.50551482862,502.051200011712,circular,10,1.55,vacuum,amorphous,2.98,metallic glass,machine; polish,0.1,,0,,,force,25,,,3.61188314088619,Dataset ID 74,1115.66933335936,111.566933335936,0,0,0,50,37,10,0,0,0,0,0,0,0,0,0,0,0,3,0,0,0,0
5704.68329746779,418.185140545518,circular,10,1.55,vacuum,amorphous,2.98,metallic glass,machine; polish,0.1,,0,,,force,25,,,3.75623153902943,Dataset ID 74,929.300312323373,92.9300312323373,0,0,0,50,37,10,0,0,0,0,0,0,0,0,0,0,0,3,0,0,0,0
15217.2244046138,376.430609351901,circular,10,1.55,vacuum,amorphous,2.98,metallic glass,machine; polish,0.1,,0,,,force,25,,,4.18233544509636,Dataset ID 74,836.512465226447,83.6512465226447,0,0,0,50,37,10,0,0,0,0,0,0,0,0,0,0,0,3,0,0,0,0
23426.7268536374,444.282753391187,,20,1.11,air,amorphous,2.5,metallic glass,EDM; polish,-1,87,0,1560,,force,25,,,4.36971161387632,Dataset ID 80,444.282753391187,-444.282753391187,0,0,0,55,30,10,5,0,0,0,0,0,0,0,0,0,0,0,0,0,0,0
33745.4624886587,334.876232201533,,20,1.11,air,amorphous,2.5,metallic glass,EDM; polish,-1,87,0,1560,,force,25,,,4.52821538461538,Dataset ID 80,334.876232201533,-334.876232201533,0,0,0,55,30,10,5,0,0,0,0,0,0,0,0,0,0,0,0,0,0,0
482566.494131089,222.01230095206,,20,1.11,air,amorphous,2.5,metallic glass,EDM; polish,-1,87,0,1560,,force,25,,,5.68355716440422,Dataset ID 80,222.01230095206,-222.01230095206,0,0,0,55,30,10,5,0,0,0,0,0,0,0,0,0,0,0,0,0,0,0
9987838.08311236,166.674867301373,,20,1.11,air,amorphous,2.5,metallic glass,EDM; polish,-1,87,0,1560,,force,25,,,6.99947149321267,Dataset ID 80,166.674867301373,-166.674867301373,0,0,0,55,30,10,5,0,0,0,0,0,0,0,0,0,0,0,0,0,0,0
227528.766479095,90.1512092239863,,20,1.03,air,amorphous,2.5,metallic glass,EDM; polish,-1,87,0,1560,,force,25,,,5.35703631234851,Dataset ID 82,90.1512092239863,-90.1512092239863,0,0,0,55,30,10,5,0,0,0,0,0,0,0,0,0,0,0,0,0,0,0
766105.000006492,77.8836866889996,,20,1.03,air,amorphous,2.5,metallic glass,EDM; polish,-1,87,0,1560,,force,25,,,5.88428829678445,Dataset ID 82,77.8836866889996,-77.8836866889996,0,0,0,55,30,10,5,0,0,0,0,0,0,0,0,0,0,0,0,0,0,0
779185.508593394,66.724142741553,,20,1.03,air,amorphous,2.5,metallic glass,EDM; polish,-1,87,0,1560,,force,25,,,5.89164086687307,Dataset ID 82,66.724142741553,-66.724142741553,0,0,0,55,30,10,5,0,0,0,0,0,0,0,0,0,0,0,0,0,0,0
943927.710066288,59.9588735578729,,20,1.03,air,amorphous,2.5,metallic glass,EDM; polish,-1,87,0,1560,,force,25,,,5.97493873548296,Dataset ID 82,59.9588735578729,-59.9588735578729,0,0,0,55,30,10,5,0,0,0,0,0,0,0,0,0,0,0,0,0,0,0
1575627.01214337,50.0190741910951,,20,1.03,air,amorphous,2.5,metallic glass,EDM; polish,-1,87,0,1560,,force,25,,,6.19745341763358,Dataset ID 82,50.0190741910951,-50.0190741910951,0,0,0,55,30,10,5,0,0,0,0,0,0,0,0,0,0,0,0,0,0,0
2237923.31699861,39.9564744287269,,20,1.03,air,amorphous,2.5,metallic glass,EDM; polish,-1,87,0,1560,,force,25,,,6.34984520123839,Dataset ID 82,39.9564744287269,-39.9564744287269,0,0,0,55,30,10,5,0,0,0,0,0,0,0,0,0,0,0,0,0,0,0
167861.043303552,449.973656480506,circular,10,1,air,amorphous,6,metallic glass,EDM,0.1,,0,,,force,25,408,,5.22494991804771,Dataset ID 86,999.941458845569,99.9941458845569,0,0,0,53.9,29.4,9.8,4.9,0,0,0,0,0,0,0,0,0,0,0,2,0,0,0
191784.852205489,449.973656480506,circular,10,1,air,amorphous,6,metallic glass,EDM,0.1,,0,,,force,25,408,,5.28281430219146,Dataset ID 86,999.941458845569,99.9941458845569,0,0,0,53.9,29.4,9.8,4.9,0,0,0,0,0,0,0,0,0,0,0,2,0,0,0
295520.923520289,405.189673340358,circular,10,1,air,amorphous,6,metallic glass,EDM,0.1,,0,,,force,25,408,,5.47058823529412,Dataset ID 86,900.421496311907,90.0421496311907,0,0,0,53.9,29.4,9.8,4.9,0,0,0,0,0,0,0,0,0,0,0,2,0,0,0
482186.640189048,359.878819810327,circular,10,1,air,amorphous,6,metallic glass,EDM,0.1,,0,,,force,25,408,,5.68321517333187,Dataset ID 86,799.730710689616,79.9730710689616,0,0,0,53.9,29.4,9.8,4.9,0,0,0,0,0,0,0,0,0,0,0,2,0,0,0
550792.905371442,359.878819810327,circular,10,1,air,amorphous,6,metallic glass,EDM,0.1,,0,,,force,25,408,,5.74098833758003,Dataset ID 86,799.730710689616,79.9730710689616,0,0,0,53.9,29.4,9.8,4.9,0,0,0,0,0,0,0,0,0,0,0,2,0,0,0
753711.976180768,405.189673340358,circular,10,1,air,amorphous,6,metallic glass,EDM,0.1,,0,,,force,25,408,,5.87720541609161,Dataset ID 86,900.421496311907,90.0421496311907,0,0,0,53.9,29.4,9.8,4.9,0,0,0,0,0,0,0,0,0,0,0,2,0,0,0
920248.265010868,315.094836670179,circular,10,1,air,amorphous,6,metallic glass,EDM,0.1,,0,,,force,25,408,,5.96390500732282,Dataset ID 86,700.210748155953,70.0210748155953,0,0,0,53.9,29.4,9.8,4.9,0,0,0,0,0,0,0,0,0,0,0,2,0,0,0
1459105.47581251,315.094836670179,circular,10,1,air,amorphous,6,metallic glass,EDM,0.1,,0,,,force,25,408,,6.1640866873065,Dataset ID 86,700.210748155953,70.0210748155953,0,0,0,53.9,29.4,9.8,4.9,0,0,0,0,0,0,0,0,0,0,0,2,0,0,0
1781451.46153678,292.439409905163,circular,10,1,air,amorphous,6,metallic glass,EDM,0.1,,0,,,force,25,408,,6.25077399380805,Dataset ID 86,649.865355344807,64.9865355344807,0,0,0,53.9,29.4,9.8,4.9,0,0,0,0,0,0,0,0,0,0,0,2,0,0,0
1103.957120343,950.910301566372,circular,0.5,1,air,FCC,2.1,multi-principal elements alloy,EDM; polish,-1,,1,1025,10,strain,25,,925,3.04295220495108,Dataset ID 108,950.910301566372,-950.910301566372,0,0,0,0,0,0,20,0,0,0,0,20,20,0,0,0,0,0,0,20,20,0
3836.20998664024,765.79908595188,circular,0.5,1,air,FCC,2.1,multi-principal elements alloy,EDM; polish,-1,,1,1025,10,strain,25,,925,3.58390237158078,Dataset ID 108,765.79908595188,-765.79908595188,0,0,0,0,0,0,20,0,0,0,0,20,20,0,0,0,0,0,0,20,20,0
86914.7373865177,399.356787758887,circular,0.5,1,air,FCC,2.1,multi-principal elements alloy,EDM; polish,-1,,1,1025,10,strain,25,,925,4.93909342228278,Dataset ID 108,399.356787758887,-399.356787758887,0,0,0,0,0,0,20,0,0,0,0,20,20,0,0,0,0,0,0,20,20,0
3120.55166483159,368.879445376108,circular,0.5,1,air,FCC,2.1,multi-principal elements alloy,EDM; polish,-1,,12,800,38,strain,25,,255,3.49423137729201,Dataset ID 109,368.879445376108,-368.879445376108,0,0,0,0,0,0,20,0,0,0,0,20,20,0,0,0,0,0,0,20,20,0
8910.15063012693,346.679499695353,circular,0.5,1,air,FCC,2.1,multi-principal elements alloy,EDM; polish,-1,,12,800,38,strain,25,,255,3.94988504604361,Dataset ID 109,346.679499695353,-346.679499695353,0,0,0,0,0,0,20,0,0,0,0,20,20,0,0,0,0,0,0,20,20,0
27583.5701932053,327.065527851756,circular,0.5,1,air,FCC,2.1,multi-principal elements alloy,EDM; polish,-1,,12,800,38,strain,25,,255,4.44065047702696,Dataset ID 109,327.065527851756,-327.065527851756,0,0,0,0,0,0,20,0,0,0,0,20,20,0,0,0,0,0,0,20,20,0
2493.53242325479,434.125874125874,circular,,1,air,FCC,2,multi-principal elements alloy,,-1,,6,,,strain,25,,,3.39681501969659,Dataset ID 110,434.125874125874,-434.125874125874,0,0,0,0,0,0,20,0,0,0,0,20,20,0,0,0,0,0,0,20,20,0
4258.6141490319,427.972027972028,circular,,1,air,FCC,2,multi-principal elements alloy,,-1,,6,,,strain,25,,,3.62926829268293,Dataset ID 110,427.972027972028,-427.972027972028,0,0,0,0,0,0,20,0,0,0,0,20,20,0,0,0,0,0,0,20,20,0
4258.6954989167,404.892250606536,circular,,1,air,FCC,2,multi-principal elements alloy,,-1,,6,,,strain,25,,,3.62927658868425,Dataset ID 110,404.892250606536,-404.892250606536,0,0,0,0,0,0,20,0,0,0,0,20,20,0,0,0,0,0,0,20,20,0
6800.30926052453,385.454545454545,circular,,1,air,FCC,2,multi-principal elements alloy,,-1,,6,,,strain,25,,,3.83252866374818,Dataset ID 110,385.454545454545,-385.454545454545,0,0,0,0,0,0,20,0,0,0,0,20,20,0,0,0,0,0,0,20,20,0
7060.83905683018,406.153846153846,circular,,1,air,FCC,2,multi-principal elements alloy,,-1,,6,,,strain,25,,,3.84885631239732,Dataset ID 110,406.153846153846,-406.153846153846,0,0,0,0,0,0,20,0,0,0,0,20,20,0,0,0,0,0,0,20,20,0
9963.78328404987,385.454545454545,circular,,1,air,FCC,2,multi-principal elements alloy,,-1,,6,,,strain,25,,,3.99842427290252,Dataset ID 110,385.454545454545,-385.454545454545,0,0,0,0,0,0,20,0,0,0,0,20,20,0,0,0,0,0,0,20,20,0
27999.2383538014,332.867132867133,circular,,1,air,FCC,2,multi-principal elements alloy,,-1,,6,,,strain,25,,,4.44714621765507,Dataset ID 110,332.867132867133,-332.867132867133,0,0,0,0,0,0,20,0,0,0,0,20,20,0,0,0,0,0,0,20,20,0
45213.0563278775,331.474937276464,circular,,1,air,FCC,2,multi-principal elements alloy,,-1,,6,,,strain,25,,,4.65526386561576,Dataset ID 110,331.474937276464,-331.474937276464,0,0,0,0,0,0,20,0,0,0,0,20,20,0,0,0,0,0,0,20,20,0
1962.20775828818,346.853146853147,circular,,1,air,FCC,2,multi-principal elements alloy,,-1,,60,,,strain,25,,,3.29274498851859,Dataset ID 111,346.853146853147,-346.853146853147,0,0,0,0,0,0,20,0,0,0,0,20,20,0,0,0,0,0,0,20,20,0
2021.72558272394,373.706293706294,circular,,1,air,FCC,2,multi-principal elements alloy,,-1,,60,,,strain,25,,,3.30572220664735,Dataset ID 111,373.706293706294,-373.706293706294,0,0,0,0,0,0,20,0,0,0,0,20,20,0,0,0,0,0,0,20,20,0
5818.20952507927,320.934338388884,circular,,1,air,FCC,2,multi-principal elements alloy,,-1,,60,,,strain,25,,,3.76478935698448,Dataset ID 111,320.934338388884,-320.934338388884,0,0,0,0,0,0,20,0,0,0,0,20,20,0,0,0,0,0,0,20,20,0
6980.7556905714,309.656854773134,circular,,1,air,FCC,2,multi-principal elements alloy,,-1,,60,,,strain,25,,,3.84390243902439,Dataset ID 111,309.656854773134,-309.656854773134,0,0,0,0,0,0,20,0,0,0,0,20,20,0,0,0,0,0,0,20,20,0
13291.5991648429,278.041958041958,circular,,1,air,FCC,2,multi-principal elements alloy,,-1,,60,,,strain,25,,,4.12357723577236,Dataset ID 111,278.041958041958,-278.041958041958,0,0,0,0,0,0,20,0,0,0,0,20,20,0,0,0,0,0,0,20,20,0
24107.7373237046,284.195804195804,circular,,1,air,FCC,2,multi-principal elements alloy,,-1,,60,,,strain,25,,,4.38215645077799,Dataset ID 111,284.195804195804,-284.195804195804,0,0,0,0,0,0,20,0,0,0,0,20,20,0,0,0,0,0,0,20,20,0
69138.0880960547,420.180200993416,rectangular,15,1,air,FCC,6,multi-principal elements alloy,machine,-1,,,755,51,force,25,,,4.83971736564877,Dataset ID 119,420.180200993416,-420.180200993416,0,0,0,0,0,0,20,0,0,0,0,20,20,0,0,0,0,0,0,20,20,0
121646.615049991,400.182052785924,rectangular,15,1,air,FCC,6,multi-principal elements alloy,machine,-1,,,755,51,force,25,,,5.08510002871638,Dataset ID 119,400.182052785924,-400.182052785924,0,0,0,0,0,0,20,0,0,0,0,20,20,0,0,0,0,0,0,20,20,0
121656.651024868,360,rectangular,15,1,air,FCC,6,multi-principal elements alloy,machine,-1,,,755,51,force,25,,,5.08513585699425,Dataset ID 119,360,-360,0,0,0,0,0,0,20,0,0,0,0,20,20,0,0,0,0,0,0,20,20,0
133249.348679402,420.182054616385,rectangular,15,1,air,FCC,6,multi-principal elements alloy,machine,-1,,,755,51,force,25,,,5.1246650948796,Dataset ID 119,420.182054616385,-420.182054616385,0,0,0,0,0,0,20,0,0,0,0,20,20,0,0,0,0,0,0,20,20,0
283802.890925404,380.182280823502,rectangular,15,1,air,FCC,6,multi-principal elements alloy,machine,-1,,,755,51,force,25,,,5.45301681503462,Dataset ID 119,380.182280823502,-380.182280823502,0,0,0,0,0,0,20,0,0,0,0,20,20,0,0,0,0,0,0,20,20,0
364072.402246497,360.119337706967,rectangular,15,1,air,FCC,6,multi-principal elements alloy,machine,-1,,,755,51,force,25,,,5.56118775938899,Dataset ID 119,360.119337706967,-360.119337706967,0,0,0,0,0,0,20,0,0,0,0,20,20,0,0,0,0,0,0,20,20,0
581027.351983815,340.119551681196,rectangular,15,1,air,FCC,6,multi-principal elements alloy,machine,-1,,,755,51,force,25,,,5.7641965773749,Dataset ID 119,340.119551681196,-340.119551681196,0,0,0,0,0,0,20,0,0,0,0,20,20,0,0,0,0,0,0,20,20,0
745424.32517449,300,rectangular,15,1,air,FCC,6,multi-principal elements alloy,machine,-1,,,755,51,force,25,,,5.87240356083086,Dataset ID 119,300,-300,0,0,0,0,0,0,20,0,0,0,0,20,20,0,0,0,0,0,0,20,20,0
905342.617958956,320.117885544987,rectangular,15,1,air,FCC,6,multi-principal elements alloy,machine,-1,,,755,51,force,25,,,5.95681296476325,Dataset ID 119,320.117885544987,-320.117885544987,0,0,0,0,0,0,20,0,0,0,0,20,20,0,0,0,0,0,0,20,20,0
1384981.95418789,300,rectangular,15,1,air,FCC,6,multi-principal elements alloy,machine,-1,,,755,51,force,25,,,6.14144411473788,Dataset ID 119,300,-300,0,0,0,0,0,0,20,0,0,0,0,20,20,0,0,0,0,0,0,20,20,0
2458397.99452357,280,rectangular,15,1,air,FCC,6,multi-principal elements alloy,machine,-1,,,755,51,force,25,,,6.39065219296598,Dataset ID 119,280,-280,0,0,0,0,0,0,20,0,0,0,0,20,20,0,0,0,0,0,0,20,20,0
4458.07508535761,420.234909090909,rectangular,15,1,air,FCC,6,multi-principal elements alloy,machine,-1,,260,640,72,force,25,,365,3.64914737883284,Dataset ID 120,420.234909090909,-420.234909090909,0,0,0,0,0,0,20,0,0,0,0,20,20,0,0,0,0,0,0,20,20,0
8973.40910114771,399.971636363636,rectangular,15,1,air,FCC,6,multi-principal elements alloy,machine,-1,,260,640,72,force,25,,365,3.95295746785361,Dataset ID 120,399.971636363636,-399.971636363636,0,0,0,0,0,0,20,0,0,0,0,20,20,0,0,0,0,0,0,20,20,0
17301.8673183717,380.066909090909,rectangular,15,1,air,FCC,6,multi-principal elements alloy,machine,-1,,260,640,72,force,25,,365,4.23809297725025,Dataset ID 120,380.066909090909,-380.066909090909,0,0,0,0,0,0,20,0,0,0,0,20,20,0,0,0,0,0,0,20,20,0
86830.9554075964,360.363636363636,rectangular,15,1,air,FCC,6,multi-principal elements alloy,machine,-1,,260,640,72,force,25,,365,4.93867457962413,Dataset ID 120,360.363636363636,-360.363636363636,0,0,0,0,0,0,20,0,0,0,0,20,20,0,0,0,0,0,0,20,20,0
204448.336198034,340,rectangular,15,1,air,FCC,6,multi-principal elements alloy,machine,-1,,260,640,72,force,25,,365,5.31058358061326,Dataset ID 120,340,-340,0,0,0,0,0,0,20,0,0,0,0,20,20,0,0,0,0,0,0,20,20,0
3637733.3409571,320,rectangular,15,1,air,FCC,6,multi-principal elements alloy,machine,-1,,260,640,72,force,25,,365,6.56083086053413,Dataset ID 120,320,-320,0,0,0,0,0,0,20,0,0,0,0,20,20,0,0,0,0,0,0,20,20,0
4694747.77820248,300,rectangular,15,1,air,FCC,6,multi-principal elements alloy,machine,-1,,260,640,72,force,25,,365,6.67161226508408,Dataset ID 120,300,-300,0,0,0,0,0,0,20,0,0,0,0,20,20,0,0,0,0,0,0,20,20,0
11889760.2097446,279.769454545455,rectangular,15,1,air,FCC,6,multi-principal elements alloy,machine,-1,,260,640,72,force,25,,365,7.07517309594461,Dataset ID 120,279.769454545455,-279.769454545455,0,0,0,0,0,0,20,0,0,0,0,20,20,0,0,0,0,0,0,20,20,0
13845025.7732956,279.858181818182,rectangular,15,1,air,FCC,6,multi-principal elements alloy,machine,-1,,260,640,72,force,25,,365,7.141293768546,Dataset ID 120,279.858181818182,-279.858181818182,0,0,0,0,0,0,20,0,0,0,0,20,20,0,0,0,0,0,0,20,20,0
85989.1949313409,419.76600435707,rectangular,15,1,air,FCC,6,multi-principal elements alloy,machine,-1,,,725,54,force,25,,,4.93444388291207,Dataset ID 121,419.76600435707,-419.76600435707,0,0,0,0,0,0,20,0,0,0,0,20,20,0,0,0,0,0,0,20,20,0
149079.925739714,399.999037072701,rectangular,15,1,air,FCC,6,multi-principal elements alloy,machine,-1,,,725,54,force,25,,,5.17341916774936,Dataset ID 121,399.999037072701,-399.999037072701,0,0,0,0,0,0,20,0,0,0,0,20,20,0,0,0,0,0,0,20,20,0
252754.434093341,379.820692470393,rectangular,15,1,air,FCC,6,multi-principal elements alloy,machine,-1,,,725,54,force,25,,,5.40269878319629,Dataset ID 121,379.820692470393,-379.820692470393,0,0,0,0,0,0,20,0,0,0,0,20,20,0,0,0,0,0,0,20,20,0
505987.668643861,339.94167875879,rectangular,15,1,air,FCC,6,multi-principal elements alloy,machine,-1,,,725,54,force,25,,,5.70413993283746,Dataset ID 121,339.94167875879,-339.94167875879,0,0,0,0,0,0,20,0,0,0,0,20,20,0,0,0,0,0,0,20,20,0
1113498.4916291,319.841615809358,rectangular,15,1,air,FCC,6,multi-principal elements alloy,machine,-1,,,725,54,force,25,,,6.04668963306507,Dataset ID 121,319.841615809358,-319.841615809358,0,0,0,0,0,0,20,0,0,0,0,20,20,0,0,0,0,0,0,20,20,0
1124317.32621896,299.902903225806,rectangular,15,1,air,FCC,6,multi-principal elements alloy,machine,-1,,,725,54,force,25,,,6.05088890338244,Dataset ID 121,299.902903225806,-299.902903225806,0,0,0,0,0,0,20,0,0,0,0,20,20,0,0,0,0,0,0,20,20,0
1872182.40451172,279.838709677419,rectangular,15,1,air,FCC,6,multi-principal elements alloy,machine,-1,,,725,54,force,25,,,6.27234815925987,Dataset ID 121,279.838709677419,-279.838709677419,0,0,0,0,0,0,20,0,0,0,0,20,20,0,0,0,0,0,0,20,20,0
273252.507007011,380.025041405578,rectangular,15,1,air,FCC,6,multi-principal elements alloy,machine,-1,,,700,65,force,25,,500,5.43656415515721,Dataset ID 122,380.025041405578,-380.025041405578,0,0,0,0,0,0,20,0,0,0,0,20,20,0,0,0,0,0,0,20,20,0
637318.798414302,340.330084739654,rectangular,15,1,air,FCC,6,multi-principal elements alloy,machine,-1,,,700,65,force,25,,500,5.80435672865905,Dataset ID 122,340.330084739654,-340.330084739654,0,0,0,0,0,0,20,0,0,0,0,20,20,0,0,0,0,0,0,20,20,0
2317289.13413205,280.274680471318,rectangular,15,1,air,FCC,6,multi-principal elements alloy,machine,-1,,,700,65,force,25,,500,6.36498022521162,Dataset ID 122,280.274680471318,-280.274680471318,0,0,0,0,0,0,20,0,0,0,0,20,20,0,0,0,0,0,0,20,20,0
271376.103700654,380.082002891663,rectangular,15,1,air,FCC,6,multi-principal elements alloy,machine,-1,,,700,75,force,25,,500,5.4335716027642,Dataset ID 123,380.082002891663,-380.082002891663,0,0,0,0,0,0,20,0,0,0,0,20,20,0,0,0,0,0,0,20,20,0
632435.764704218,339.933007715605,rectangular,15,1,air,FCC,6,multi-principal elements alloy,machine,-1,,,700,75,force,25,,500,5.80101642162465,Dataset ID 123,339.933007715605,-339.933007715605,0,0,0,0,0,0,20,0,0,0,0,20,20,0,0,0,0,0,0,20,20,0
2099816.94929335,280.15102879624,rectangular,15,1,air,FCC,6,multi-principal elements alloy,machine,-1,,,700,75,force,25,,500,6.32218143693544,Dataset ID 123,280.15102879624,-280.15102879624,0,0,0,0,0,0,20,0,0,0,0,20,20,0,0,0,0,0,0,20,20,0
395.626221154885,331.384615384615,,,1,air,FCC,2,multi-principal elements alloy,machine,-1,,6,,,strain,550,,,2.5972850678733,Dataset ID 124,331.384615384615,-331.384615384615,0,0,0,0,0,0,20,0,0,0,0,20,20,0,0,0,0,0,0,20,20,0
743.14089376398,328.307692307692,,,1,air,FCC,2,multi-principal elements alloy,machine,-1,,6,,,strain,550,,,2.87107116044072,Dataset ID 124,328.307692307692,-328.307692307692,0,0,0,0,0,0,20,0,0,0,0,20,20,0,0,0,0,0,0,20,20,0
3212.08722632402,292.931468531469,,,1,air,FCC,2,multi-principal elements alloy,machine,-1,,6,,,strain,550,,,3.50678733031674,Dataset ID 124,292.931468531469,-292.931468531469,0,0,0,0,0,0,20,0,0,0,0,20,20,0,0,0,0,0,0,20,20,0
5106.50827509384,274.153846153846,,,1,air,FCC,2,multi-principal elements alloy,machine,-1,,6,,,strain,550,,,3.70812404001827,Dataset ID 124,274.153846153846,-274.153846153846,0,0,0,0,0,0,20,0,0,0,0,20,20,0,0,0,0,0,0,20,20,0
39770.1809164136,265.538461538462,,,1,air,FCC,2,multi-principal elements alloy,machine,-1,,6,,,strain,550,,,4.59955756661639,Dataset ID 124,265.538461538462,-265.538461538462,0,0,0,0,0,0,20,0,0,0,0,20,20,0,0,0,0,0,0,20,20,0
58780.1607227491,231.692307692308,,,1,air,FCC,2,multi-principal elements alloy,machine,-1,,6,,,strain,550,,,4.76923076923077,Dataset ID 124,231.692307692308,-231.692307692308,0,0,0,0,0,0,20,0,0,0,0,20,20,0,0,0,0,0,0,20,20,0
665.662075458685,495.001230110609,,,1,air,FCC + BCC,2,multi-principal elements alloy,machine,-1,,7.5,,,strain,25,,,2.82325381474318,Dataset ID 125,495.001230110609,-495.001230110609,0,0,0,0,0,9.1,18.2,0,0,0,0,18.2,18.2,0,0,0,0,0,0,18.2,18.2,0
1329.54453308062,502.234212139105,,,1,air,FCC + BCC,2,multi-principal elements alloy,machine,-1,,7.5,,,strain,25,,,3.12370288860047,Dataset ID 125,502.234212139105,-502.234212139105,0,0,0,0,0,9.1,18.2,0,0,0,0,18.2,18.2,0,0,0,0,0,0,18.2,18.2,0
8152.2100570932,434.854808525153,,,1,air,FCC + BCC,2,multi-principal elements alloy,machine,-1,,7.5,,,strain,25,,,3.91127536156034,Dataset ID 125,434.854808525153,-434.854808525153,0,0,0,0,0,9.1,18.2,0,0,0,0,18.2,18.2,0,0,0,0,0,0,18.2,18.2,0
8969.20138952708,436.804999131668,,,1,air,FCC + BCC,2,multi-principal elements alloy,machine,-1,,7.5,,,strain,25,,,3.9527537755344,Dataset ID 125,436.804999131668,-436.804999131668,0,0,0,0,0,9.1,18.2,0,0,0,0,18.2,18.2,0,0,0,0,0,0,18.2,18.2,0
33515.1742640285,376.929962380518,,,1,air,FCC + BCC,2,multi-principal elements alloy,machine,-1,,7.5,,,strain,25,,,4.52524148187414,Dataset ID 125,376.929962380518,-376.929962380518,0,0,0,0,0,9.1,18.2,0,0,0,0,18.2,18.2,0,0,0,0,0,0,18.2,18.2,0
70815.6975575748,350.724310456917,,,1,air,FCC + BCC,2,multi-principal elements alloy,machine,-1,,7.5,,,strain,25,,,4.85012953744942,Dataset ID 125,350.724310456917,-350.724310456917,0,0,0,0,0,9.1,18.2,0,0,0,0,18.2,18.2,0,0,0,0,0,0,18.2,18.2,0
