Repository: Luwen-Zhang/SNEnsemble

# Copyright Notification

## Composites

We reformat and merge fatigue testing records from SNL/MSU/DOE, OptiMat, UPWIND, and FACT databases into a single database with careful considerations, including filtering invalid entries, rename variables, fix improper calculations in the records, to obtain clean and consistent data to fit machine 
learning usages. We leave the original format ("2019_SNL_MSU_DOE_Composite-Materials-Database_Wind_29pt0.xlsx" and "Optidat UPWIND 28_3_2017.xls") in the folder. Any derived database should be directly based on the original files instead of our merged database. We are not responsible for the accuracy of the testing records.

File: data/alloy/alloy_AM2022.csv (part 2 of 50)
Cycles to Failure,Stress Amplitude,hatch space  (μm),layer scan rotation  (°),wire feed rate  (mm/s),types of feedstock,ultimate tensile strength  (MPa),scan speed  (mm/s),scan pattern,current  (A),stress concentration factor of specimens,AM environment,preheat temperature  (°C),layer thickness  (μm),elongation  (%),types of AM,Frequency,critical cross-section size of specimens (mm),load control,voltage  (V),Young's modulus  (GPa),powder feed rate  (g/s),power  (W),yield strength  (MPa),fatigue environment,R-value,size of feedstock  (μm),speed function,direciton of specimen  (°),fatigue temperature  (°C),log10(Cycles to Failure),Material_Code,Maximum Stress,Minimum Stress
270645.548166645,299.299684102945,100.0,,,powder,1766.0,750.0,stripe,,1.0,N2,25.0,40.0,7.0,L-PBF,,5.5,force,,,,195.0,1695.0,air,-1.0,,,0.0,160.0,5.432400887800398,Maraging Steel MS1,299.299684102945,-299.299684102945
132787.84083149,300.076918918523,100.0,,,powder,1779.0,750.0,stripe,,1.0,N2,25.0,40.0,4.5,L-PBF,,5.5,force,,,,195.0,1697.0,air,-1.0,,,90.0,160.0,5.12315830920706,Maraging Steel MS1,300.076918918523,-300.076918918523
160532.324022806,300.034504604385,100.0,,,powder,1779.0,750.0,stripe,,1.0,N2,25.0,40.0,4.5,L-PBF,,5.5,force,,,,195.0,1697.0,air,-1.0,,,90.0,160.0,5.205562493010771,Maraging Steel MS1,300.034504604385,-300.034504604385
170615.32457906,299.999114236871,100.0,,,powder,1779.0,750.0,stripe,,1.0,N2,25.0,40.0,4.5,L-PBF,,5.5,force,,,,195.0,1697.0,air,-1.0,,,90.0,160.0,5.232018036686269,Maraging Steel MS1,299.999114236871,-299.999114236871
183673.8230277,299.813841111408,100.0,,,powder,1779.0,750.0,stripe,,1.0,N2,25.0,40.0,4.5,L-PBF,,5.5,force,,,,195.0,1697.0,air,-1.0,,,90.0,160.0,5.26404726558889,Maraging Steel MS1,299.813841111408,-299.813841111408
213455.338040381,299.891682587336,100.0,,,powder,1779.0,750.0,stripe,,1.0,N2,25.0,40.0,4.5,L-PBF,,5.5,force,,,,195.0,1697.0,air,-1.0,,,90.0,160.0,5.329307020008993,Maraging Steel MS1,299.891682587336,-299.891682587336
245831.643741831,299.866954422095,100.0,,,powder,1779.0,750.0,stripe,,1.0,N2,25.0,40.0,4.5,L-PBF,,5.5,force,,,,195.0,1697.0,air,-1.0,,,90.0,160.0,5.390637785051402,Maraging Steel MS1,299.866954422095,-299.866954422095
4262342.64537943,299.921456756049,100.0,,,powder,,750.0,"stripe, additional contour",,1.0,N2,25.0,40.0,,L-PBF,,5.5,force,,,,195.0,,air,-1.0,,,90.0,25.0,6.629648359272147,Maraging Steel MS1,299.921456756049,-299.921456756049
5120646.43945885,300.141782410288,100.0,,,powder,,750.0,"stripe, additional contour",,1.0,N2,25.0,40.0,,L-PBF,,5.5,force,,,,195.0,,air,-1.0,,,90.0,25.0,6.70932479053994,Maraging Steel MS1,300.141782410288,-300.141782410288
7426567.10779987,299.998425335057,100.0,,,powder,,750.0,"stripe, additional contour",,1.0,N2,25.0,40.0,,L-PBF,,5.5,force,,,,195.0,,air,-1.0,,,90.0,25.0,6.870788109768165,Maraging Steel MS1,299.998425335057,-299.998425335057
7739213.11217847,300.06457231426,100.0,,,powder,,750.0,"stripe, additional contour",,1.0,N2,25.0,40.0,,L-PBF,,5.5,force,,,,195.0,,air,-1.0,,,90.0,25.0,6.888696805849364,Maraging Steel MS1,300.06457231426,-300.06457231426
7916681.75863137,299.886134439877,100.0,,,powder,,750.0,"stripe, additional contour",,1.0,N2,25.0,40.0,,L-PBF,,5.5,force,,,,195.0,,air,-1.0,,,90.0,25.0,6.898543187159212,Maraging Steel MS1,299.886134439877,-299.886134439877
4261436.42007404,299.351228599914,100.0,,,powder,1959.0,750.0,"stripe, additional contour",,1.0,N2,25.0,40.0,5.7,L-PBF,,5.5,force,,,,195.0,1859.0,air,-1.0,,,90.0,160.0,6.629556013225176,Maraging Steel MS1,299.351228599914,-299.351228599914
4626228.18908999,299.239223161249,100.0,,,powder,1959.0,750.0,"stripe, additional contour",,1.0,N2,25.0,40.0,5.7,L-PBF,,5.5,force,,,,195.0,1859.0,air,-1.0,,,90.0,160.0,6.665227050574351,Maraging Steel MS1,299.239223161249,-299.239223161249
44856.6080684164,213.558744504152,140.0,67.0,,powder,,1200.0,,,1.0,Ar,,30.0,,L-PBF,58.0,5.25,force,,,,280.0,,air,0.1,,,90.0,25.0,4.651826430351182,Ti-6Al-4V,474.57498778700443,47.45749877870045
54114.8558064148,224.967167844629,140.0,67.0,,powder,,1200.0,,,1.0,Ar,,30.0,,L-PBF,58.0,5.25,force,,,,280.0,,air,0.1,,,90.0,25.0,4.73331650557023,Ti-6Al-4V,499.92703965473106,49.99270396547311
55707.4497520906,236.231822762207,140.0,67.0,,powder,,1200.0,,,1.0,Ar,,30.0,,L-PBF,58.0,5.25,force,,,,280.0,,air,0.1,,,90.0,25.0,4.7459132772182695,Ti-6Al-4V,524.9596061382377,52.495960613823776
61567.8124279934,236.373028857815,140.0,67.0,,powder,,1200.0,,,1.0,Ar,,30.0,,L-PBF,58.0,5.25,force,,,,280.0,,air,0.1,,,90.0,25.0,4.7893537229056085,Ti-6Al-4V,525.2733974618111,52.52733974618111
76114.3139069533,213.569911067194,140.0,67.0,,powder,,1200.0,,,1.0,Ar,,30.0,,L-PBF,58.0,5.25,force,,,,280.0,,air,0.1,,,90.0,25.0,4.88146633701027,Ti-6Al-4V,474.5998023715422,47.45998023715422
92459.1284253774,224.962319224096,140.0,67.0,,powder,,1200.0,,,1.0,Ar,,30.0,,L-PBF,58.0,5.25,force,,,,280.0,,air,0.1,,,90.0,25.0,4.965949795203802,Ti-6Al-4V,499.91626494243553,49.991626494243555
138941.081539433,202.37779752928,140.0,67.0,,powder,,1200.0,,,1.0,Ar,,30.0,,L-PBF,58.0,5.25,force,,,,280.0,,air,0.1,,,90.0,25.0,5.142830675168677,Ti-6Al-4V,449.72843895395556,44.972843895395556
230010.448292792,191.041171987807,140.0,67.0,,powder,,1200.0,,,1.0,Ar,,30.0,,L-PBF,58.0,5.25,force,,,,280.0,,air,0.1,,,90.0,25.0,5.361747564421252,Ti-6Al-4V,424.5359377506822,42.45359377506822
246848.442338663,191.066751163164,140.0,67.0,,powder,,1200.0,,,1.0,Ar,,30.0,,L-PBF,58.0,5.25,force,,,,280.0,,air,0.1,,,90.0,25.0,5.392430391082154,Ti-6Al-4V,424.59278036258667,42.45927803625867
539109.21953175,202.286067704155,140.0,67.0,,powder,,1200.0,,,1.0,Ar,,30.0,,L-PBF,58.0,5.25,force,,,,280.0,,air,0.1,,,90.0,25.0,5.731676758943323,Ti-6Al-4V,449.5245948981222,44.95245948981222
59594.5518013036,236.197562837795,140.0,67.0,,powder,,1200.0,,,1.0,Ar,,30.0,,L-PBF,58.0,5.25,force,,,,280.0,,air,0.1,,,90.0,25.0,4.775206557881451,Ti-6Al-4V,524.8834729728778,52.48834729728779
79936.2906449588,236.207912032356,140.0,67.0,,powder,,1200.0,,,1.0,Ar,,30.0,,L-PBF,58.0,5.25,force,,,,280.0,,air,0.1,,,90.0,25.0,4.90274399143719,Ti-6Al-4V,524.9064711830133,52.49064711830133
100214.345509881,224.977017372,140.0,67.0,,powder,,1200.0,,,1.0,Ar,,30.0,,L-PBF,58.0,5.25,force,,,,280.0,,air,0.1,,,90.0,25.0,5.000929894483729,Ti-6Al-4V,499.9489274933333,49.99489274933333
236371.329310159,213.590885280251,140.0,67.0,,powder,,1200.0,,,1.0,Ar,,30.0,,L-PBF,58.0,5.25,force,,,,280.0,,air,0.1,,,90.0,25.0,5.373594797600443,Ti-6Al-4V,474.6464117338911,47.46464117338911
282469.761521041,224.978558465737,140.0,67.0,,powder,,1200.0,,,1.0,Ar,,30.0,,L-PBF,58.0,5.25,force,,,,280.0,,air,0.1,,,90.0,25.0,5.450971963279557,Ti-6Al-4V,499.9523521460822,49.99523521460822
22371.6315489203,130.546565837966,190.0,67.0,,powder,,1300.0,,,1.0,Ar,35.0,30.0,,L-PBF,30.0,2,force,,,,390.0,,air,0.1,,,90.0,25.0,4.34969765807314,AlSi10Mg,290.10347963992444,29.010347963992444
25884.8407741829,135.024928556316,190.0,67.0,,powder,,1300.0,,,1.0,Ar,35.0,30.0,,L-PBF,30.0,2,force,,,,390.0,,air,0.1,,,90.0,25.0,4.4130454978438,AlSi10Mg,300.05539679181334,30.005539679181336
43506.207901474,128.277274884127,190.0,67.0,,powder,,1300.0,,,1.0,Ar,35.0,30.0,,L-PBF,30.0,2,force,,,,390.0,,air,0.1,,,90.0,25.0,4.638551230862568,AlSi10Mg,285.0606108536155,28.50606108536155
49463.6706014792,112.51296892163,190.0,67.0,,powder,,1300.0,,,1.0,Ar,35.0,30.0,,L-PBF,30.0,2,force,,,,390.0,,air,0.1,,,90.0,25.0,4.694286341358435,AlSi10Mg,250.02881982584444,25.002881982584444
64438.5059762757,100.691275688719,190.0,67.0,,powder,,1300.0,,,1.0,Ar,35.0,30.0,,L-PBF,30.0,2,force,,,,390.0,,air,0.1,,,90.0,25.0,4.809145462632018,AlSi10Mg,223.75839041937556,22.375839041937557
65742.2895169016,112.517298973806,190.0,67.0,,powder,,1300.0,,,1.0,Ar,35.0,30.0,,L-PBF,30.0,2,force,,,,390.0,,air,0.1,,,90.0,25.0,4.817844824589573,AlSi10Mg,250.03844216401333,25.003844216401333
86732.7830630927,100.706741001745,190.0,67.0,,powder,,1300.0,,,1.0,Ar,35.0,30.0,,L-PBF,30.0,2,force,,,,390.0,,air,0.1,,,90.0,25.0,4.938183282162855,AlSi10Mg,223.79275778165555,22.379275778165557
91293.5028324097,99.0327525262098,190.0,67.0,,powder,,1300.0,,,1.0,Ar,35.0,30.0,,L-PBF,30.0,2,force,,,,390.0,,air,0.1,,,90.0,25.0,4.960439870804433,AlSi10Mg,220.07278339157733,22.007278339157736
180.075922683929,89.7642704216814,190.0,67.0,,powder,,1300.0,,,1.0,Ar,35.0,30.0,,L-PBF,30.0,2,force,,,,390.0,,air,0.1,,,90.0,25.0,2.255455648718822,AlSi10Mg,199.47615649262534,19.947615649262534
4766.82037764154,85.2677573827243,190.0,67.0,,powder,,1300.0,,,1.0,Ar,35.0,30.0,,L-PBF,30.0,2,force,,,,390.0,,air,0.1,,,90.0,25.0,3.6782287872388006,AlSi10Mg,189.48390529494287,18.948390529494286
8032.2426380661,74.008190300989,190.0,67.0,,powder,,1300.0,,,1.0,Ar,35.0,30.0,,L-PBF,30.0,2,force,,,,390.0,,air,0.1,,,90.0,25.0,3.9048368191711615,AlSi10Mg,164.4626451133089,16.44626451133089
435427.683163307,80.7584413666256,190.0,67.0,,powder,,1300.0,,,1.0,Ar,35.0,30.0,,L-PBF,30.0,2,force,,,,390.0,,air,0.1,,,90.0,25.0,5.638916036700657,AlSi10Mg,179.46320303694577,17.946320303694577
572774.690323312,83.0256254435718,190.0,67.0,,powder,,1300.0,,,1.0,Ar,35.0,30.0,,L-PBF,30.0,2,force,,,,390.0,,air,0.1,,,90.0,25.0,5.757983819188462,AlSi10Mg,184.501389874604,18.450138987460402
663803.127958346,76.2179437392429,190.0,67.0,,powder,,1300.0,,,1.0,Ar,35.0,30.0,,L-PBF,30.0,2,force,,,,390.0,,air,0.1,,,90.0,25.0,5.822039294550212,AlSi10Mg,169.37320830942866,16.937320830942866
268.822901963969,121.533791671324,190.0,67.0,,powder,,1300.0,,,1.0,Ar,35.0,30.0,,L-PBF,30.0,2,force,,,,390.0,,air,0.1,,,90.0,25.0,2.429466265024975,AlSi10Mg,270.0750926029422,27.007509260294224
656.459343790174,112.541776293549,190.0,67.0,,powder,,1300.0,,,1.0,Ar,35.0,30.0,,L-PBF,30.0,2,force,,,,390.0,,air,0.1,,,90.0,25.0,2.8172078342878963,AlSi10Mg,250.09283620788668,25.00928362078867
953.54326646058,105.745135907673,190.0,67.0,,powder,,1300.0,,,1.0,Ar,35.0,30.0,,L-PBF,30.0,2,force,,,,390.0,,air,0.1,,,90.0,25.0,2.9793404036838322,AlSi10Mg,234.98919090594,23.498919090594
24251.815961768,100.668863385933,190.0,67.0,,powder,,1300.0,,,1.0,Ar,35.0,30.0,,L-PBF,30.0,2,force,,,,390.0,,air,0.1,,,90.0,25.0,4.384744263872187,AlSi10Mg,223.70858530207332,22.370858530207332
32638.6005869402,95.4234729634019,190.0,67.0,,powder,,1300.0,,,1.0,Ar,35.0,30.0,,L-PBF,30.0,2,force,,,,390.0,,air,0.1,,,90.0,25.0,4.513731529665197,AlSi10Mg,212.05216214089313,21.205216214089315
181723.065337624,90.0287747918879,190.0,67.0,,powder,,1300.0,,,1.0,Ar,35.0,30.0,,L-PBF,30.0,2,force,,,,390.0,,air,0.1,,,90.0,25.0,5.259410053962461,AlSi10Mg,200.0639439819731,20.006394398197312
566472.640442956,85.5601085535667,190.0,67.0,,powder,,1300.0,,,1.0,Ar,35.0,30.0,,L-PBF,30.0,2,force,,,,390.0,,air,0.1,,,90.0,25.0,5.753178939103938,AlSi10Mg,190.13357456348157,19.013357456348157
3354346.87378145,81.030626752304,190.0,67.0,,powder,,1300.0,,,1.0,Ar,35.0,30.0,,L-PBF,30.0,2,force,,,,390.0,,air,0.1,,,90.0,25.0,6.525607971084556,AlSi10Mg,180.06805944956446,18.006805944956447
5238.38939310483,938.431843233313,,,,powder,,,,,1.0,,,,,L-PBF,,5.08,strain,,,,,,air,-1.0,,,90.0,25.0,3.719197778356331,IN718,938.431843233313,-938.431843233313
6036.76243087273,909.907102739134,,,,powder,,,,,1.0,,,,,L-PBF,,5.08,strain,,,,,,air,-1.0,,,90.0,25.0,3.7808040850813716,IN718,909.907102739134,-909.907102739134
9498.13494223784,885.409413809896,,,,powder,,,,,1.0,,,,,L-PBF,,5.08,strain,,,,,,air,-1.0,,,90.0,25.0,3.9776383354137153,IN718,885.409413809896,-885.409413809896
11653.7948468829,821.853866883612,,,,powder,,,,,1.0,,,,,L-PBF,,5.08,strain,,,,,,air,-1.0,,,90.0,25.0,4.0664673685120745,IN718,821.853866883612,-821.853866883612
25049.2695397634,684.607645875252,,,,powder,,,,,1.0,,,,,L-PBF,,5.08,strain,,,,,,air,-1.0,,,90.0,25.0,4.39879506595275,IN718,684.607645875252,-684.607645875252
44946.3687769813,654.951584507042,,,,powder,,,,,1.0,,,,,L-PBF,,5.08,strain,,,,,,air,-1.0,,,90.0,25.0,4.652694610778442,IN718,654.951584507042,-654.951584507042
56548.7762716064,723.188772925322,,,,powder,,,,,1.0,,,,,L-PBF,,5.08,strain,,,,,,air,-1.0,,,90.0,25.0,4.752423211131694,IN718,723.188772925322,-723.188772925322
58407.2913037882,787.86660182087,,,,powder,,,,,1.0,,,,,L-PBF,,5.08,strain,,,,,,air,-1.0,,,90.0,25.0,4.766467065868264,IN718,787.86660182087,-787.86660182087
65916.5878765624,611.090133293056,,,,powder,,,,,1.0,,,,,L-PBF,,5.08,strain,,,,,,air,-1.0,,,90.0,25.0,4.818994718338123,IN718,611.090133293056,-611.090133293056
73816.6505172198,578.161288302536,,,,powder,,,,,1.0,,,,,L-PBF,,5.08,strain,,,,,,air,-1.0,,,90.0,25.0,4.8681543348871195,IN718,578.161288302536,-578.161288302536
107590.033347296,628.275254978145,,,,powder,,,,,1.0,,,,,L-PBF,,5.08,strain,,,,,,air,-1.0,,,90.0,25.0,5.0317720421226495,IN718,628.275254978145,-628.275254978145
124215.939808955,546.33528539659,,,,powder,,,,,1.0,,,,,L-PBF,,5.08,strain,,,,,,air,-1.0,,,90.0,25.0,5.094177329551422,IN718,546.33528539659,-546.33528539659
281174.371302627,509.026167531505,,,,powder,,,,,1.0,,,,,L-PBF,,5.08,strain,,,,,,air,-1.0,,,90.0,25.0,5.448975732745037,IN718,509.026167531505,-509.026167531505
537698.620360402,471.12676056338,,,,powder,,,,,1.0,,,,,L-PBF,,5.08,strain,,,,,,air,-1.0,,,90.0,25.0,5.730538922155689,IN718,471.12676056338,-471.12676056338
3053022.67119548,378.063200479473,,,,powder,,,,,1.0,,,,,L-PBF,,5.08,strain,,,,,,air,-1.0,,,90.0,25.0,6.484730029303096,IN718,378.063200479473,-378.063200479473
3594.7699905899,1036.50513685403,,,,powder,,,,,1.0,,,,,L-PBF,,5.08,strain,,,,,,air,-1.0,,,90.0,25.0,3.555671107510755,IN718,1036.50513685403,-1036.50513685403
5681.57786035618,1062.66827484242,,,,powder,,,,,1.0,,,,,L-PBF,,5.08,strain,,,,,,air,-1.0,,,90.0,25.0,3.7544689626272327,IN718,1062.66827484242,-1062.66827484242
8241.96852722302,965.492957746479,,,,powder,,,,,1.0,,,,,L-PBF,,5.08,strain,,,,,,air,-1.0,,,90.0,25.0,3.9160309517950402,IN718,965.492957746479,-965.492957746479
11000.8223068188,710.032394366197,,,,powder,,,,,1.0,,,,,L-PBF,,5.08,strain,,,,,,air,-1.0,,,90.0,25.0,4.041425149700597,IN718,710.032394366197,-710.032394366197
15761.7629064055,714.04609475032,,,,powder,,,,,1.0,,,,,L-PBF,,5.08,strain,,,,,,air,-1.0,,,90.0,25.0,4.1976047904191605,IN718,714.04609475032,-714.04609475032
18547.7749926725,704.883740311693,,,,powder,,,,,1.0,,,,,L-PBF,,5.08,strain,,,,,,air,-1.0,,,90.0,25.0,4.268291818729404,IN718,704.883740311693,-704.883740311693
19118.4438084044,860.963075751808,,,,powder,,,,,1.0,,,,,L-PBF,,5.08,strain,,,,,,air,-1.0,,,90.0,25.0,4.281452538937569,IN718,860.963075751808,-860.963075751808
19964.06489483,819.891549295775,,,,powder,,,,,1.0,,,,,L-PBF,,5.08,strain,,,,,,air,-1.0,,,90.0,25.0,4.300248972906205,IN718,819.891549295775,-819.891549295775
25892.4801929094,730.887241093621,,,,powder,,,,,1.0,,,,,L-PBF,,5.08,strain,,,,,,air,-1.0,,,90.0,25.0,4.41317365269461,IN718,730.887241093621,-730.887241093621
26795.2014365432,800.628940681954,,,,powder,,,,,1.0,,,,,L-PBF,,5.08,strain,,,,,,air,-1.0,,,90.0,25.0,4.428057026259284,IN718,800.628940681954,-800.628940681954
30118.0001778494,766.901408450704,,,,powder,,,,,1.0,,,,,L-PBF,,5.08,strain,,,,,,air,-1.0,,,90.0,25.0,4.4788261315207425,IN718,766.901408450704,-766.901408450704
30985.8927568356,682.394366197183,,,,powder,,,,,1.0,,,,,L-PBF,,5.08,strain,,,,,,air,-1.0,,,90.0,25.0,4.491164013436541,IN718,682.394366197183,-682.394366197183
34129.3752089644,602.135515797488,,,,powder,,,,,1.0,,,,,L-PBF,,5.08,strain,,,,,,air,-1.0,,,90.0,25.0,4.533128337918757,IN718,602.135515797488,-602.135515797488
34596.5700999508,657.042253521127,,,,powder,,,,,1.0,,,,,L-PBF,,5.08,strain,,,,,,air,-1.0,,,90.0,25.0,4.539033045021068,IN718,657.042253521127,-657.042253521127
36048.4194332758,695.070422535211,,,,powder,,,,,1.0,,,,,L-PBF,,5.08,strain,,,,,,air,-1.0,,,90.0,25.0,4.55688622754491,IN718,695.070422535211,-695.070422535211
43723.8668274483,612.722184636201,,,,powder,,,,,1.0,,,,,L-PBF,,5.08,strain,,,,,,air,-1.0,,,90.0,25.0,4.640718562874251,IN718,612.722184636201,-612.722184636201
49417.3334216074,694.994690748787,,,,powder,,,,,1.0,,,,,L-PBF,,5.08,strain,,,,,,air,-1.0,,,90.0,25.0,4.693879307000376,IN718,694.994690748787,-694.994690748787
51582.8487571028,624.662196692492,,,,powder,,,,,1.0,,,,,L-PBF,,5.08,strain,,,,,,air,-1.0,,,90.0,25.0,4.7125053231707845,IN718,624.662196692492,-624.662196692492
63516.4515524315,545.243661971831,,,,powder,,,,,1.0,,,,,L-PBF,,5.08,strain,,,,,,air,-1.0,,,90.0,25.0,4.80288622754491,IN718,545.243661971831,-545.243661971831
82445.6344987444,507.052079921389,,,,powder,,,,,1.0,,,,,L-PBF,,5.08,strain,,,,,,air,-1.0,,,90.0,25.0,4.916167664670659,IN718,507.052079921389,-507.052079921389
111661.688715573,572.547638773819,,,,powder,,,,,1.0,,,,,L-PBF,,5.08,strain,,,,,,air,-1.0,,,90.0,25.0,5.047904191616767,IN718,572.547638773819,-572.547638773819
166625.528130384,534.507042253521,,,,powder,,,,,1.0,,,,,L-PBF,,5.08,strain,,,,,,air,-1.0,,,90.0,25.0,5.221741538948535,IN718,534.507042253521,-534.507042253521
203826.924147786,480.611846599226,,,,powder,,,,,1.0,,,,,L-PBF,,5.08,strain,,,,,,air,-1.0,,,90.0,25.0,5.3092615508013985,IN718,480.611846599226,-480.611846599226
222487.383788862,462.676056338028,,,,powder,,,,,1.0,,,,,L-PBF,,5.08,strain,,,,,,air,-1.0,,,90.0,25.0,5.347305389221556,IN718,462.676056338028,-462.676056338028
433615.065305396,435.68661971831,,,,powder,,,,,1.0,,,,,L-PBF,,5.08,strain,,,,,,air,-1.0,,,90.0,25.0,5.637104362703164,IN718,435.68661971831,-435.68661971831
468445.08069777,405.965909744179,,,,powder,,,,,1.0,,,,,L-PBF,,5.08,strain,,,,,,air,-1.0,,,90.0,25.0,5.6706586826347305,IN718,405.965909744179,-405.965909744179
843998.831171995,383.755725844428,,,,powder,,,,,1.0,,,,,L-PBF,,5.08,strain,,,,,,air,-1.0,,,90.0,25.0,5.92634184518501,IN718,383.755725844428,-383.755725844428
976812.822269758,361.522855816233,,,,powder,,,,,1.0,,,,,L-PBF,,5.08,strain,,,,,,air,-1.0,,,90.0,25.0,5.989811351801335,IN718,361.522855816233,-361.522855816233
1045878.22786641,351.592327986043,,,,powder,,,,,1.0,,,,,L-PBF,,5.08,strain,,,,,,air,-1.0,,,90.0,25.0,6.01948112234745,IN718,351.592327986043,-351.592327986043
7184.32301924375,801.381750977517,,,,powder,,,,,1.0,,,,,L-PBF,,5.08,strain,,,,,,air,-1.0,,,90.0,25.0,3.8563858507084303,IN718,801.381750977517,-801.381750977517
9199.17458474803,814.301602905892,,,,powder,,,,,1.0,,,,,L-PBF,,5.08,strain,,,,,,air,-1.0,,,90.0,25.0,3.963748861109565,IN718,814.301602905892,-814.301602905892
10274.3814672613,857.810022463002,,,,powder,,,,,1.0,,,,,L-PBF,,5.08,strain,,,,,,air,-1.0,,,90.0,25.0,4.011755686174292,IN718,857.810022463002,-857.810022463002
11697.8776691706,605.082531519575,,,,powder,,,,,1.0,,,,,L-PBF,,5.08,strain,,,,,,air,-1.0,,,90.0,25.0,4.0681070754063455,IN718,605.082531519575,-605.082531519575
12465.4970461052,734.280722043443,,,,powder,,,,,1.0,,,,,L-PBF,,5.08,strain,,,,,,air,-1.0,,,90.0,25.0,4.095709600134379,IN718,734.280722043443,-734.280722043443
15194.2753175639,744.393912103746,,,,powder,,,,,1.0,,,,,L-PBF,,5.08,strain,,,,,,air,-1.0,,,90.0,25.0,4.181679991478262,IN718,744.393912103746,-744.393912103746
15411.1179329718,703.148414085914,,,,powder,,,,,1.0,,,,,L-PBF,,5.08,strain,,,,,,air,-1.0,,,90.0,25.0,4.1878341438781,IN718,703.148414085914,-703.148414085914
20881.764295996,741.415513833992,,,,powder,,,,,1.0,,,,,L-PBF,,5.08,strain,,,,,,air,-1.0,,,90.0,25.0,4.319767189332405,IN718,741.415513833992,-741.415513833992
7971.26460767912,805.131738453446,,,,powder,,,,,1.0,,,,,L-PBF,,5.08,strain,,,,,,air,-1.0,,,90.0,25.0,3.9015272258590246,IN718,805.131738453446,-805.131738453446
10539.0956802804,814.67483550423,,,,powder,,,,,1.0,,,,,L-PBF,,5.08,strain,,,,,,air,-1.0,,,90.0,25.0,4.022803347317379,IN718,814.67483550423,-814.67483550423
11083.1039801282,859.924009109067,,,,powder,,,,,1.0,,,,,L-PBF,,5.08,strain,,,,,,air,-1.0,,,90.0,25.0,4.0446614077439405,IN718,859.924009109067,-859.924009109067
13663.8563689354,735.354396790729,,,,powder,,,,,1.0,,,,,L-PBF,,5.08,strain,,,,,,air,-1.0,,,90.0,25.0,4.135573288173191,IN718,735.354396790729,-735.354396790729
13954.6176072174,605.825682400186,,,,powder,,,,,1.0,,,,,L-PBF,,5.08,strain,,,,,,air,-1.0,,,90.0,25.0,4.1447179401904135,IN718,605.825682400186,-605.825682400186
19903.5609697048,705.146197552448,,,,powder,,,,,1.0,,,,,L-PBF,,5.08,strain,,,,,,air,-1.0,,,90.0,25.0,4.298930783502211,IN718,705.146197552448,-705.146197552448
22637.7369554525,740.83329018602,,,,powder,,,,,1.0,,,,,L-PBF,,5.08,strain,,,,,,air,-1.0,,,90.0,25.0,4.35483300922634,IN718,740.83329018602,-740.83329018602
37929.5760250366,631.599540076549,,,,powder,,,,,1.0,,,,,L-PBF,,5.08,strain,,,,,,air,-1.0,,,90.0,25.0,4.5789779882072414,IN718,631.599540076549,-631.599540076549
38163.0084287774,666.540121124462,,,,powder,,,,,1.0,,,,,L-PBF,,5.08,strain,,,,,,air,-1.0,,,90.0,25.0,4.581642603257366,IN718,666.540121124462,-666.540121124462
38851.7503488692,392.032846960732,,,,powder,,,,,1.0,,,,,L-PBF,,5.08,strain,,,,,,air,-1.0,,,90.0,25.0,4.589410589410589,IN718,392.032846960732,-392.032846960732
43070.3409206641,683.537165888457,,,,powder,,,,,1.0,,,,,L-PBF,,5.08,strain,,,,,,air,-1.0,,,90.0,25.0,4.634178309407764,IN718,683.537165888457,-683.537165888457
44304.5190429126,604.925416767141,,,,powder,,,,,1.0,,,,,L-PBF,,5.08,strain,,,,,,air,-1.0,,,90.0,25.0,4.6464480263428225,IN718,604.925416767141,-604.925416767141
65642.1530186571,571.010551948052,,,,powder,,,,,1.0,,,,,L-PBF,,5.08,strain,,,,,,air,-1.0,,,90.0,25.0,4.817182817182817,IN718,571.010551948052,-571.010551948052
71158.6408852649,485.163846935811,,,,powder,,,,,1.0,,,,,L-PBF,,5.08,strain,,,,,,air,-1.0,,,90.0,25.0,4.852227644559912,IN718,485.163846935811,-485.163846935811
104809.346661685,523.319749216301,,,,powder,,,,,1.0,,,,,L-PBF,,5.08,strain,,,,,,air,-1.0,,,90.0,25.0,5.020400013779324,IN718,523.319749216301,-523.319749216301
114021.060292443,346.522635552936,,,,powder,,,,,1.0,,,,,L-PBF,,5.08,strain,,,,,,air,-1.0,,,90.0,25.0,5.0569850752316645,IN718,346.522635552936,-346.522635552936
114737.828172374,375.032720420284,,,,powder,,,,,1.0,,,,,L-PBF,,5.08,strain,,,,,,air,-1.0,,,90.0,25.0,5.059706625033258,IN718,375.032720420284,-375.032720420284
126175.938245878,554.241543340381,,,,powder,,,,,1.0,,,,,L-PBF,,5.08,strain,,,,,,air,-1.0,,,90.0,25.0,5.100976542837009,IN718,554.241543340381,-554.241543340381
169338.465261329,450.98876953125,,,,powder,,,,,1.0,,,,,L-PBF,,5.08,strain,,,,,,air,-1.0,,,90.0,25.0,5.22875561938062,IN718,450.98876953125,-450.98876953125
335709.759620169,427.4246669279,,,,powder,,,,,1.0,,,,,L-PBF,,5.08,strain,,,,,,air,-1.0,,,90.0,25.0,5.525963967067415,IN718,427.4246669279,-427.4246669279
4531.34084912798,698.976550079491,,,,powder,,,,,1.0,,,,,L-PBF,,5.08,strain,,,,,,air,-1.0,,,90.0,25.0,3.6562267311988084,IN718,698.976550079491,-698.976550079491
5410.06560559698,707.554054054054,,,,powder,,,,,1.0,,,,,L-PBF,,5.08,strain,,,,,,air,-1.0,,,90.0,25.0,3.73320253164557,IN718,707.554054054054,-707.554054054054
5933.32424401408,725.492627548183,,,,powder,,,,,1.0,,,,,L-PBF,,5.08,strain,,,,,,air,-1.0,,,90.0,25.0,3.773298082289644,IN718,725.492627548183,-725.492627548183
6197.49506770225,653.491912918304,,,,powder,,,,,1.0,,,,,L-PBF,,5.08,strain,,,,,,air,-1.0,,,90.0,25.0,3.7922161898052407,IN718,653.491912918304,-653.491912918304
7676.19773040851,630.573573573573,,,,powder,,,,,1.0,,,,,L-PBF,,5.08,strain,,,,,,air,-1.0,,,90.0,25.0,3.8851461531555795,IN718,630.573573573573,-630.573573573573
7877.5375187605,671.892375380748,,,,powder,,,,,1.0,,,,,L-PBF,,5.08,strain,,,,,,air,-1.0,,,90.0,25.0,3.8963904802880367,IN718,671.892375380748,-671.892375380748
10003.5551009028,687.307326490253,,,,powder,,,,,1.0,,,,,L-PBF,,5.08,strain,,,,,,air,-1.0,,,90.0,25.0,4.000154368632292,IN718,687.307326490253,-687.307326490253
11118.0831942442,654.736554736555,,,,powder,,,,,1.0,,,,,L-PBF,,5.08,strain,,,,,,air,-1.0,,,90.0,25.0,4.04602991944764,IN718,654.736554736555,-654.736554736555
13069.909168407,613.506180322803,,,,powder,,,,,1.0,,,,,L-PBF,,5.08,strain,,,,,,air,-1.0,,,90.0,25.0,4.116272569386459,IN718,613.506180322803,-613.506180322803
13190.2541784848,590.436936936937,,,,powder,,,,,1.0,,,,,L-PBF,,5.08,strain,,,,,,air,-1.0,,,90.0,25.0,4.120253164556961,IN718,590.436936936937,-590.436936936937
13982.0103815269,578.828828828829,,,,powder,,,,,1.0,,,,,L-PBF,,5.08,strain,,,,,,air,-1.0,,,90.0,25.0,4.1455696202531644,IN718,578.828828828829,-578.828828828829
15599.2556878266,535.703060279856,,,,powder,,,,,1.0,,,,,L-PBF,,5.08,strain,,,,,,air,-1.0,,,90.0,25.0,4.193103876663341,IN718,535.703060279856,-535.703060279856
18480.2310903038,559.927282987686,,,,powder,,,,,1.0,,,,,L-PBF,,5.08,strain,,,,,,air,-1.0,,,90.0,25.0,4.2667073976533665,IN718,559.927282987686,-559.927282987686
21277.9443294308,488.86536438632,,,,powder,,,,,1.0,,,,,L-PBF,,5.08,strain,,,,,,air,-1.0,,,90.0,25.0,4.327929668288956,IN718,488.86536438632,-488.86536438632
21742.6876611641,511.268266711502,,,,powder,,,,,1.0,,,,,L-PBF,,5.08,strain,,,,,,air,-1.0,,,90.0,25.0,4.337313227159084,IN718,511.268266711502,-511.268266711502
33039.8845103244,445.915592142007,,,,powder,,,,,1.0,,,,,L-PBF,,5.08,strain,,,,,,air,-1.0,,,90.0,25.0,4.519038520590945,IN718,445.915592142007,-445.915592142007
6164.20661061757,714.351076496161,,,,powder,,,,,1.0,,,,,L-PBF,,5.08,strain,,,,,,air,-1.0,,,90.0,25.0,3.7898771868840395,IN718,714.351076496161,-714.351076496161
6832.62661398011,654.905169750141,,,,powder,,,,,1.0,,,,,L-PBF,,5.08,strain,,,,,,air,-1.0,,,90.0,25.0,3.8345876882598184,IN718,654.905169750141,-654.905169750141
7491.5698308232,729.173815606651,,,,powder,,,,,1.0,,,,,L-PBF,,5.08,strain,,,,,,air,-1.0,,,90.0,25.0,3.87457283204232,IN718,729.173815606651,-729.173815606651
9750.27144654184,634.917011606201,,,,powder,,,,,1.0,,,,,L-PBF,,5.08,strain,,,,,,air,-1.0,,,90.0,25.0,3.989016706579998,IN718,634.917011606201,-634.917011606201
11619.2803846896,675.580533085756,,,,powder,,,,,1.0,,,,,L-PBF,,5.08,strain,,,,,,air,-1.0,,,90.0,25.0,4.065179231786155,IN718,675.580533085756,-675.580533085756
15356.2360436913,616.383231688651,,,,powder,,,,,1.0,,,,,L-PBF,,5.08,strain,,,,,,air,-1.0,,,90.0,25.0,4.1862847791216335,IN718,616.383231688651,-616.383231688651
17389.1223211626,535.901232346945,,,,powder,,,,,1.0,,,,,L-PBF,,5.08,strain,,,,,,air,-1.0,,,90.0,25.0,4.240277662468773,IN718,535.901232346945,-535.901232346945
18998.267859118,590.382009797104,,,,powder,,,,,1.0,,,,,L-PBF,,5.08,strain,,,,,,air,-1.0,,,90.0,25.0,4.2787140065570926,IN718,590.382009797104,-590.382009797104
19168.1639296202,562.209815375435,,,,powder,,,,,1.0,,,,,L-PBF,,5.08,strain,,,,,,air,-1.0,,,90.0,25.0,4.282580514890407,IN718,562.209815375435,-562.209815375435
30338.0275772833,492.910561504901,,,,powder,,,,,1.0,,,,,L-PBF,,5.08,strain,,,,,,air,-1.0,,,90.0,25.0,4.481987341772152,IN718,492.910561504901,-492.910561504901
33110.2168662952,361.114614614615,,,,powder,,,,,1.0,,,,,L-PBF,,5.08,strain,,,,,,air,-1.0,,,90.0,25.0,4.519962025316456,IN718,361.114614614615,-361.114614614615
33763.9256574515,417.107644681719,,,,powder,,,,,1.0,,,,,L-PBF,,5.08,strain,,,,,,air,-1.0,,,90.0,25.0,4.5284529353544825,IN718,417.107644681719,-417.107644681719
41185.1301941043,404.421475419209,,,,powder,,,,,1.0,,,,,L-PBF,,5.08,strain,,,,,,air,-1.0,,,90.0,25.0,4.614740443210117,IN718,404.421475419209,-404.421475419209
43651.2255004066,363.93391617277,,,,powder,,,,,1.0,,,,,L-PBF,,5.08,strain,,,,,,air,-1.0,,,90.0,25.0,4.639996440953226,IN718,363.93391617277,-363.93391617277
6756.87597291979,809.043796613524,,,,powder,,,,,1.0,,,,,L-PBF,,5.08,strain,,,,,,air,-1.0,,,55.0,25.0,3.8297459472258635,IN718,809.043796613524,-809.043796613524
7722.54462404844,822.609118147218,,,,powder,,,,,1.0,,,,,L-PBF,,5.08,strain,,,,,,air,-1.0,,,55.0,25.0,3.8877604265134047,IN718,822.609118147218,-822.609118147218
9931.79937780818,778.237818732643,,,,powder,,,,,1.0,,,,,L-PBF,,5.08,strain,,,,,,air,-1.0,,,55.0,25.0,3.9970279382294,IN718,778.237818732643,-778.237818732643
11284.8704918828,710.312762073899,,,,powder,,,,,1.0,,,,,L-PBF,,5.08,strain,,,,,,air,-1.0,,,55.0,25.0,4.052496579365629,IN718,710.312762073899,-710.312762073899
12452.2807471161,626.167169170027,,,,powder,,,,,1.0,,,,,L-PBF,,5.08,strain,,,,,,air,-1.0,,,55.0,25.0,4.095248903654298,IN718,626.167169170027,-626.167169170027
15438.9818505237,724.724609877178,,,,powder,,,,,1.0,,,,,L-PBF,,5.08,strain,,,,,,air,-1.0,,,55.0,25.0,4.188618656668174,IN718,724.724609877178,-724.724609877178
16179.4754049116,680.471740136889,,,,powder,,,,,1.0,,,,,L-PBF,,5.08,strain,,,,,,air,-1.0,,,55.0,25.0,4.208964436160952,IN718,680.471740136889,-680.471740136889
20004.9249910306,729.60665165229,,,,powder,,,,,1.0,,,,,L-PBF,,5.08,strain,,,,,,air,-1.0,,,55.0,25.0,4.301136927319986,IN718,729.60665165229,-729.60665165229
26598.0439559376,654.50643776824,,,,powder,,,,,1.0,,,,,L-PBF,,5.08,strain,,,,,,air,-1.0,,,55.0,25.0,4.424849699398798,IN718,654.50643776824,-654.50643776824
34124.4870785289,615.805830990085,,,,powder,,,,,1.0,,,,,L-PBF,,5.08,strain,,,,,,air,-1.0,,,55.0,25.0,4.533066132264529,IN718,615.805830990085,-615.805830990085
37921.4942105818,518.712304940218,,,,powder,,,,,1.0,,,,,L-PBF,,5.08,strain,,,,,,air,-1.0,,,55.0,25.0,4.578885441393496,IN718,518.712304940218,-518.712304940218
45849.8712268629,492.13714020581,,,,powder,,,,,1.0,,,,,L-PBF,,5.08,strain,,,,,,air,-1.0,,,55.0,25.0,4.661338120255955,IN718,492.13714020581,-492.13714020581
50983.7599767596,628.73712750307,,,,powder,,,,,1.0,,,,,L-PBF,,5.08,strain,,,,,,air,-1.0,,,55.0,25.0,4.707431860888916,IN718,628.73712750307,-628.73712750307
53143.5915805324,587.982832618026,,,,powder,,,,,1.0,,,,,L-PBF,,5.08,strain,,,,,,air,-1.0,,,55.0,25.0,4.725450901803607,IN718,587.982832618026,-587.982832618026
77593.6468598449,425.826363243172,,,,powder,,,,,1.0,,,,,L-PBF,,5.08,strain,,,,,,air,-1.0,,,55.0,25.0,4.889826163955818,IN718,425.826363243172,-425.826363243172
99405.783428613,459.681672025666,,,,powder,,,,,1.0,,,,,L-PBF,,5.08,strain,,,,,,air,-1.0,,,55.0,25.0,4.997411652385905,IN718,459.681672025666,-459.681672025666
193465.859485044,380.588166530285,,,,powder,,,,,1.0,,,,,L-PBF,,5.08,strain,,,,,,air,-1.0,,,55.0,25.0,5.286604337078828,IN718,380.588166530285,-380.588166530285
243654.000912546,487.086815751826,,,,powder,,,,,1.0,,,,,L-PBF,,5.08,strain,,,,,,air,-1.0,,,55.0,25.0,5.3867735470941875,IN718,487.086815751826,-487.086815751826
250494.15421745,564.377682403434,,,,powder,,,,,1.0,,,,,L-PBF,,5.08,strain,,,,,,air,-1.0,,,55.0,25.0,5.398797595190381,IN718,564.377682403434,-564.377682403434
252789.485732305,359.117676414812,,,,powder,,,,,1.0,,,,,L-PBF,,5.08,strain,,,,,,air,-1.0,,,55.0,25.0,5.402759006384862,IN718,359.117676414812,-359.117676414812
335985.276431558,398.275201998832,,,,powder,,,,,1.0,,,,,L-PBF,,5.08,strain,,,,,,air,-1.0,,,55.0,25.0,5.526320246126055,IN718,398.275201998832,-398.275201998832
4214.83401888772,739.08523434761,,,,powder,,,,,1.0,,,,,L-PBF,,5.08,strain,,,,,,air,-1.0,,,55.0,25.0,3.6247804766830622,IN718,739.08523434761,-739.08523434761
4378.80293202793,780.485532595237,,,,powder,,,,,1.0,,,,,L-PBF,,5.08,strain,,,,,,air,-1.0,,,55.0,25.0,3.6413554002141195,IN718,780.485532595237,-780.485532595237
5152.44853140564,732.523743492434,,,,powder,,,,,1.0,,,,,L-PBF,,5.08,strain,,,,,,air,-1.0,,,55.0,25.0,3.7120136622390887,IN718,732.523743492434,-732.523743492434
5509.20675432569,771.779040472687,,,,powder,,,,,1.0,,,,,L-PBF,,5.08,strain,,,,,,air,-1.0,,,55.0,25.0,3.741089071262019,IN718,771.779040472687,-771.779040472687
6386.31836446074,712.331972708641,,,,powder,,,,,1.0,,,,,L-PBF,,5.08,strain,,,,,,air,-1.0,,,55.0,25.0,3.8052505647643686,IN718,712.331972708641,-712.331972708641
7236.58597786772,716.326701620819,,,,powder,,,,,1.0,,,,,L-PBF,,5.08,strain,,,,,,air,-1.0,,,55.0,25.0,3.859533726326352,IN718,716.326701620819,-716.326701620819
9863.47278780166,685.897435897436,,,,powder,,,,,1.0,,,,,L-PBF,,5.08,strain,,,,,,air,-1.0,,,55.0,25.0,3.994029850746269,IN718,685.897435897436,-685.897435897436
10408.4874751954,604.723996948407,,,,powder,,,,,1.0,,,,,L-PBF,,5.08,strain,,,,,,air,-1.0,,,55.0,25.0,4.017387623948394,IN718,604.723996948407,-604.723996948407
14793.5346990494,619.282685026413,,,,powder,,,,,1.0,,,,,L-PBF,,5.08,strain,,,,,,air,-1.0,,,55.0,25.0,4.170071954719194,IN718,619.282685026413,-619.282685026413
14852.9689805041,587.049160453416,,,,powder,,,,,1.0,,,,,L-PBF,,5.08,strain,,,,,,air,-1.0,,,55.0,25.0,4.171813274055256,IN718,587.049160453416,-587.049160453416
15518.745294911,666.685034163544,,,,powder,,,,,1.0,,,,,L-PBF,,5.08,strain,,,,,,air,-1.0,,,55.0,25.0,4.190856605226018,IN718,666.685034163544,-666.685034163544
15729.167736197,618.886148787505,,,,powder,,,,,1.0,,,,,L-PBF,,5.08,strain,,,,,,air,-1.0,,,55.0,25.0,4.196705743784161,IN718,618.886148787505,-618.886148787505
15877.7106099696,565.85900613224,,,,powder,,,,,1.0,,,,,L-PBF,,5.08,strain,,,,,,air,-1.0,,,55.0,25.0,4.200787882150586,IN718,565.85900613224,-565.85900613224
20493.9440275841,528.678992964707,,,,powder,,,,,1.0,,,,,L-PBF,,5.08,strain,,,,,,air,-1.0,,,55.0,25.0,4.311625545740685,IN718,528.678992964707,-528.678992964707
21011.4072282215,463.675213675214,,,,powder,,,,,1.0,,,,,L-PBF,,5.08,strain,,,,,,air,-1.0,,,55.0,25.0,4.322455140030186,IN718,463.675213675214,-463.675213675214
22795.4237663859,488.90923980981,,,,powder,,,,,1.0,,,,,L-PBF,,5.08,strain,,,,,,air,-1.0,,,55.0,25.0,4.35784767013712,IN718,488.90923980981,-488.90923980981
26098.111928733,509.82905982906,,,,powder,,,,,1.0,,,,,L-PBF,,5.08,strain,,,,,,air,-1.0,,,55.0,25.0,4.4166090893845364,IN718,509.82905982906,-509.82905982906
26538.7581690017,378.205128205128,,,,powder,,,,,1.0,,,,,L-PBF,,5.08,strain,,,,,,air,-1.0,,,55.0,25.0,4.423880597014925,IN718,378.205128205128,-378.205128205128
35253.7186929568,388.171381713817,,,,powder,,,,,1.0,,,,,L-PBF,,5.08,strain,,,,,,air,-1.0,,,55.0,25.0,4.547204934735915,IN718,388.171381713817,-388.171381713817
36073.1068268815,421.641547595746,,,,powder,,,,,1.0,,,,,L-PBF,,5.08,strain,,,,,,air,-1.0,,,55.0,25.0,4.5571835479093075,IN718,421.641547595746,-421.641547595746
36911.7111886792,361.111111111111,,,,powder,,,,,1.0,,,,,L-PBF,,5.08,strain,,,,,,air,-1.0,,,55.0,25.0,4.567164179104477,IN718,361.111111111111,-361.111111111111
44755.5744545429,87.3370447100521,170.0,,,powder,384.0,1000.0,,,1.0,Ar,150.0,30.0,,L-PBF,5.0,6.0,force,,61.8,,200.0,243.0,air,0.1,34.0,,0.0,25.0,4.650847135832319,AlSi10Mg,194.08232157789354,19.408232157789357
63851.7374442269,76.5302921726723,170.0,,,powder,384.0,1000.0,,,1.0,Ar,150.0,30.0,,L-PBF,5.0,6.0,force,,61.8,,200.0,243.0,air,0.1,34.0,,0.0,25.0,4.805172719174598,AlSi10Mg,170.0673159392718,17.00673159392718
141890.870597738,65.7723215395356,170.0,,,powder,384.0,1000.0,,,1.0,Ar,150.0,30.0,,L-PBF,5.0,6.0,force,,61.8,,200.0,243.0,air,0.1,34.0,,0.0,25.0,5.151954453409736,AlSi10Mg,146.1607145323013,14.616071453230132
36654.0045420435,87.3370447100521,170.0,,,powder,384.0,1000.0,,,1.0,Ar,150.0,30.0,,L-PBF,5.0,6.0,force,,61.8,,200.0,243.0,air,0.1,34.0,,0.0,25.0,4.5641214293319985,AlSi10Mg,194.08232157789354,19.408232157789357
47397.3595219617,76.5546831247938,170.0,,,powder,384.0,1000.0,,,1.0,Ar,150.0,30.0,,L-PBF,5.0,6.0,force,,61.8,,200.0,243.0,air,0.1,34.0,,0.0,25.0,4.675754148066844,AlSi10Mg,170.1215180550973,17.01215180550973
90214.8953240769,65.7389223711364,170.0,,,powder,384.0,1000.0,,,1.0,Ar,150.0,30.0,,L-PBF,5.0,6.0,force,,61.8,,200.0,243.0,air,0.1,34.0,,0.0,25.0,4.955278249548379,AlSi10Mg,146.08649415808088,14.608649415808088
321.359637190787,304.613463509635,,,,powder,900.0,8.47,,,1.0,Ar,,500.0,,P-DED,,3.5,strain,,73.0,0.06,280.0,580.0,air,0.0,110.0,,90.0,25.0,2.5069913284132834,NiTi,609.22692701927,0.0
538.499268580365,294.919142692273,,,,powder,900.0,8.47,,,1.0,Ar,,500.0,,P-DED,,3.5,strain,,73.0,0.06,280.0,580.0,air,0.0,110.0,,90.0,25.0,2.7311851177514987,NiTi,589.838285384546,0.0
1899.03197651774,276.071646672317,,,,powder,900.0,8.47,,,1.0,Ar,,500.0,,P-DED,,3.5,strain,,73.0,0.06,280.0,580.0,air,0.0,110.0,,90.0,25.0,3.2785322775902483,NiTi,552.143293344634,0.0
4310.04157661259,256.070166122702,,,,powder,900.0,8.47,,,1.0,Ar,,500.0,,P-DED,,3.5,strain,,73.0,0.06,280.0,580.0,air,0.0,110.0,,90.0,25.0,3.6344814595821546,NiTi,512.140332245404,0.0
12164.6040421017,237.388335472132,,,,powder,900.0,8.47,,,1.0,Ar,,500.0,,P-DED,,3.5,strain,,73.0,0.06,280.0,580.0,air,0.0,110.0,,90.0,25.0,4.085097977210204,NiTi,474.776670944264,0.0
15795.3342329862,248.038410731198,,,,powder,900.0,8.47,,,1.0,Ar,,500.0,,P-DED,,3.5,strain,,73.0,0.06,280.0,580.0,air,0.0,110.0,,90.0,25.0,4.198528820111747,NiTi,496.076821462396,0.0
19557.0258155545,230.446064192148,,,,powder,900.0,8.47,,,1.0,Ar,,500.0,,P-DED,,3.5,strain,,73.0,0.06,280.0,580.0,air,0.0,110.0,,90.0,25.0,4.291302809035171,NiTi,460.892128384296,0.0
24426.6264768648,248.892031319377,,,,powder,900.0,8.47,,,1.0,Ar,,500.0,,P-DED,,3.5,strain,,73.0,0.06,280.0,580.0,air,0.0,110.0,,90.0,25.0,4.387863491384037,NiTi,497.784062638754,0.0
257423.946665268,224.815413537986,,,,powder,900.0,8.47,,,1.0,Ar,,500.0,,P-DED,,3.5,strain,,73.0,0.06,280.0,580.0,air,0.0,110.0,,90.0,25.0,5.410648944358769,NiTi,449.630827075972,0.0
727.255115589935,266.198111342457,,,,powder,700.0,8.47,,,1.0,Ar,,500.0,,P-DED,,3.5,strain,,58.0,0.06,280.0,430.0,air,0.0,110.0,,90.0,25.0,2.861686784803479,NiTi,532.396222684914,0.0
829.309340174043,261.404790681978,,,,powder,700.0,8.47,,,1.0,Ar,,500.0,,P-DED,,3.5,strain,,58.0,0.06,280.0,430.0,air,0.0,110.0,,90.0,25.0,2.9187165566921056,NiTi,522.809581363956,0.0
4610.99464389212,249.3656564895,,,,powder,700.0,8.47,,,1.0,Ar,,500.0,,P-DED,,3.5,strain,,58.0,0.06,280.0,430.0,air,0.0,110.0,,90.0,25.0,3.6637946177454435,NiTi,498.731312979,0.0
5355.78986905645,234.805363321799,,,,powder,700.0,8.47,,,1.0,Ar,,500.0,,P-DED,,3.5,strain,,58.0,0.06,280.0,430.0,air,0.0,110.0,,90.0,25.0,3.7288235294117644,NiTi,469.610726643598,0.0
13017.9432176468,206.63418079096,,,,powder,700.0,8.47,,,1.0,Ar,,500.0,,P-DED,,3.5,strain,,58.0,0.06,280.0,430.0,air,0.0,110.0,,90.0,25.0,4.114542372881356,NiTi,413.26836158192,0.0
16265.8162563805,174.494252873563,,,,powder,700.0,8.47,,,1.0,Ar,,500.0,,P-DED,,3.5,strain,,58.0,0.06,280.0,430.0,air,0.0,110.0,,90.0,25.0,4.211275862068964,NiTi,348.988505747126,0.0
99468.1783278192,509.533309833703,,,,powder,1007.0,450.0,,,1.0,,,60.0,,E-PBF,20.0,,force,,,,,940.0,air,-1.0,65.0,,0.0,25.0,4.997684164293185,Ti-6Al-4V,509.533309833703,-509.533309833703
103798.684332817,439.165874967093,,,,powder,1007.0,450.0,,,1.0,,,60.0,,E-PBF,20.0,,force,,,,,940.0,air,-1.0,65.0,,0.0,25.0,5.016191848785861,Ti-6Al-4V,439.165874967093,-439.165874967093
109618.04205219,434.317104012637,,,,powder,1007.0,450.0,,,1.0,,,60.0,,E-PBF,20.0,,force,,,,,940.0,air,-1.0,65.0,,0.0,25.0,5.039882040634159,Ti-6Al-4V,434.317104012637,-434.317104012637
159348.042660893,399.528953180705,,,,powder,1007.0,450.0,,,1.0,,,60.0,,E-PBF,20.0,,force,,,,,940.0,air,-1.0,65.0,,0.0,25.0,5.202346733220519,Ti-6Al-4V,399.528953180705,-399.528953180705
1099733.40571882,374.136723229385,,,,powder,1007.0,450.0,,,1.0,,,60.0,,E-PBF,20.0,,force,,,,,940.0,air,-1.0,65.0,,0.0,25.0,6.041287417469432,Ti-6Al-4V,374.136723229385,-374.136723229385
9958024.12661061,369.768194291375,,,,powder,1007.0,450.0,,,1.0,,,60.0,,E-PBF,20.0,,force,,,,,940.0,air,-1.0,65.0,,0.0,25.0,6.998173174162895,Ti-6Al-4V,369.768194291375,-369.768194291375
29894.855692563,439.165874967093,,,,powder,990.0,450.0,,,1.0,,,60.0,,E-PBF,20.0,,force,,,,,930.0,air,-1.0,65.0,,0.0,25.0,4.475596461349584,Ti-6Al-4V,439.165874967093,-439.165874967093
29934.2660358512,475.404022006363,,,,powder,990.0,450.0,,,1.0,,,60.0,,E-PBF,20.0,,force,,,,,930.0,air,-1.0,65.0,,0.0,25.0,4.47616861406054,Ti-6Al-4V,475.404022006363,-475.404022006363
39749.2855247506,399.048711164258,,,,powder,990.0,450.0,,,1.0,,,60.0,,E-PBF,20.0,,force,,,,,930.0,air,-1.0,65.0,,0.0,25.0,4.599329326817723,Ti-6Al-4V,399.048711164258,-399.048711164258
109618.04205219,344.046532837759,,,,powder,990.0,450.0,,,1.0,,,60.0,,E-PBF,20.0,,force,,,,,930.0,air,-1.0,65.0,,0.0,25.0,5.039882040634159,Ti-6Al-4V,344.046532837759,-344.046532837759
224656.703320013,324.152666687489,,,,powder,990.0,450.0,,,1.0,,,60.0,,E-PBF,20.0,,force,,,,,930.0,air,-1.0,65.0,,0.0,25.0,5.351519381626837,Ti-6Al-4V,324.152666687489,-324.152666687489
1048233.38939477,299.400759424765,,,,powder,990.0,450.0,,,1.0,,,60.0,,E-PBF,20.0,,force,,,,,930.0,air,-1.0,65.0,,0.0,25.0,6.020457989175917,Ti-6Al-4V,299.400759424765,-299.400759424765
9944913.76175877,290.183459532298,,,,powder,990.0,450.0,,,1.0,,,60.0,,E-PBF,20.0,,force,,,,,930.0,air,-1.0,65.0,,0.0,25.0,6.997601021451939,Ti-6Al-4V,290.183459532298,-290.183459532298
100133.192041155,480.092712288671,,,,powder,1046.0,450.0,,,1.0,,,60.0,,E-PBF,20.0,,force,,,,,1010.0,air,-1.0,65.0,,0.0,25.0,5.000578060804978,Ti-6Al-4V,480.092712288671,-480.092712288671
