Repository: Luwen-Zhang/SNEnsemble

# Copyright Notification

## Composites

We reformat and merge fatigue testing records from SNL/MSU/DOE, OptiMat, UPWIND, and FACT databases into a single database with careful considerations, including filtering invalid entries, rename variables, fix improper calculations in the records, to obtain clean and consistent data to fit machine 
learning usages. We leave the original format ("2019_SNL_MSU_DOE_Composite-Materials-Database_Wind_29pt0.xlsx" and "Optidat UPWIND 28_3_2017.xls") in the folder. Any derived database should be directly based on the original files instead of our merged database. We are not responsible for the accuracy of the testing records.

File: data/alloy/alloy_CMA2022.csv (part 2 of 4)
Cycles to Failure,Stress Amplitude,ingot shape,Frequency,stress concentration factor of specimens,fatigue environment,atomic-level structure,critical cross-section size of specimens (mm),type of the material,surface treatment,R-value,Young's modulus  (GPa),grain size (μm),ultimate tensile strength  (MPa),elongation  (%),load control,fatigue temperature  (°C),glass transition temperature (°C),yield strength  (MPa),log10(Cycles to Failure),Material_Code,Maximum Stress,Minimum Stress,Ca,Zn,Mg,Zr,Cu,Al,Ni,Ti,Be,Nb,Ag,Co,Fe,B1,Si,B2,Sr,Pd,Er,Cr,Mn,C0
4540.11778313716,1273.82725090524,circular,10.0,1.0,air,amorphous,0.9,metallic glass,machine; polish,0.1,,0.0,,,force,25.0,,,3.657067119796092,Dataset ID 48,2830.7272242338663,283.07272242338667,0.0,0.0,0.0,0.0,0.0,0.0,0.0,0.0,0.0,4.0,0.0,36.0,36.0,0.0,4.0,0.0,0.0,0.0,0.0,0.0,0.0,0.0
6067.94493837064,1471.07579641157,circular,10.0,1.0,air,amorphous,0.9,metallic glass,machine; polish,0.1,,0.0,,,force,25.0,,,3.7830416312659305,Dataset ID 48,3269.0573253590446,326.90573253590446,0.0,0.0,0.0,0.0,0.0,0.0,0.0,0.0,0.0,4.0,0.0,36.0,36.0,0.0,4.0,0.0,0.0,0.0,0.0,0.0,0.0,0.0
6820.0505804111,1187.41901623337,circular,10.0,1.0,air,amorphous,0.9,metallic glass,machine; polish,0.1,,0.0,,,force,25.0,,,3.8337875955819887,Dataset ID 48,2638.7089249630444,263.87089249630446,0.0,0.0,0.0,0.0,0.0,0.0,0.0,0.0,0.0,4.0,0.0,36.0,36.0,0.0,4.0,0.0,0.0,0.0,0.0,0.0,0.0,0.0
19768.7682038797,1175.49926320208,circular,10.0,1.0,air,amorphous,0.9,metallic glass,machine; polish,0.1,,0.0,,,force,25.0,,,4.295979609175871,Dataset ID 48,2612.2205848935114,261.2220584893511,0.0,0.0,0.0,0.0,0.0,0.0,0.0,0.0,0.0,4.0,0.0,36.0,36.0,0.0,4.0,0.0,0.0,0.0,0.0,0.0,0.0,0.0
4770222.73137805,1163.49615525449,circular,10.0,1.0,air,amorphous,0.9,metallic glass,machine; polish,0.1,,0.0,,,force,25.0,,,6.678538657604079,Dataset ID 48,2585.5470116766446,258.55470116766446,0.0,0.0,0.0,0.0,0.0,0.0,0.0,0.0,0.0,4.0,0.0,36.0,36.0,0.0,4.0,0.0,0.0,0.0,0.0,0.0,0.0,0.0
16828.886245169,225.502167822839,circular,10.0,1.0,air,amorphous,3.0,metallic glass,cut; polish,0.1,,0.0,,,force,25.0,,,4.226055374824144,Dataset ID 49,501.11592849519775,50.11159284951978,3.0,30.0,66.0,0.0,0.0,0.0,0.0,0.0,0.0,0.0,0.0,0.0,0.0,0.0,0.0,0.0,1.0,0.0,0.0,0.0,0.0,0.0
17716.1965233435,214.171042600897,circular,10.0,1.0,air,amorphous,3.0,metallic glass,cut; polish,0.1,,0.0,,,force,25.0,,,4.248370489208694,Dataset ID 49,475.9356502242156,47.59356502242156,3.0,30.0,66.0,0.0,0.0,0.0,0.0,0.0,0.0,0.0,0.0,0.0,0.0,0.0,0.0,0.0,1.0,0.0,0.0,0.0,0.0,0.0
20164.3501214989,214.112942307692,circular,10.0,1.0,air,amorphous,3.0,metallic glass,cut; polish,0.1,,0.0,,,force,25.0,,,4.304584229656554,Dataset ID 49,475.8065384615378,47.58065384615378,3.0,30.0,66.0,0.0,0.0,0.0,0.0,0.0,0.0,0.0,0.0,0.0,0.0,0.0,0.0,0.0,1.0,0.0,0.0,0.0,0.0,0.0
29223.710655969,213.753135557432,circular,10.0,1.0,air,amorphous,3.0,metallic glass,cut; polish,0.1,,0.0,,,force,25.0,,,4.465735359274415,Dataset ID 49,475.0069679054044,47.500696790540445,3.0,30.0,66.0,0.0,0.0,0.0,0.0,0.0,0.0,0.0,0.0,0.0,0.0,0.0,0.0,0.0,1.0,0.0,0.0,0.0,0.0,0.0
45363.5532821249,202.779596308798,circular,10.0,1.0,air,amorphous,3.0,metallic glass,cut; polish,0.1,,0.0,,,force,25.0,,,4.656707065073131,Dataset ID 49,450.6213251306622,45.062132513066224,3.0,30.0,66.0,0.0,0.0,0.0,0.0,0.0,0.0,0.0,0.0,0.0,0.0,0.0,0.0,0.0,1.0,0.0,0.0,0.0,0.0,0.0
110424.009610065,202.402113970588,circular,10.0,1.0,air,amorphous,3.0,metallic glass,cut; polish,0.1,,0.0,,,force,25.0,,,5.043063512772515,Dataset ID 49,449.78247549019557,44.97824754901956,3.0,30.0,66.0,0.0,0.0,0.0,0.0,0.0,0.0,0.0,0.0,0.0,0.0,0.0,0.0,0.0,1.0,0.0,0.0,0.0,0.0,0.0
167387.211990633,191.597612359551,circular,10.0,1.0,air,amorphous,3.0,metallic glass,cut; polish,0.1,,0.0,,,force,25.0,,,5.223722275795565,Dataset ID 49,425.7724719101133,42.57724719101134,3.0,30.0,66.0,0.0,0.0,0.0,0.0,0.0,0.0,0.0,0.0,0.0,0.0,0.0,0.0,0.0,1.0,0.0,0.0,0.0,0.0,0.0
492472.371375193,191.598390507519,circular,10.0,1.0,air,amorphous,3.0,metallic glass,cut; polish,0.1,,0.0,,,force,25.0,,,5.692381870781099,Dataset ID 49,425.77420112782,42.577420112782,3.0,30.0,66.0,0.0,0.0,0.0,0.0,0.0,0.0,0.0,0.0,0.0,0.0,0.0,0.0,0.0,1.0,0.0,0.0,0.0,0.0,0.0
984557.760799481,180.420626849112,circular,10.0,1.0,air,amorphous,3.0,metallic glass,cut; polish,0.1,,0.0,,,force,25.0,,,5.993241199865338,Dataset ID 49,400.93472633136,40.093472633136,3.0,30.0,66.0,0.0,0.0,0.0,0.0,0.0,0.0,0.0,0.0,0.0,0.0,0.0,0.0,0.0,1.0,0.0,0.0,0.0,0.0,0.0
9545.08080336764,180.209555209699,circular,10.0,1.0,phosphate buffered saline,amorphous,3.0,metallic glass,cut; polish,0.1,,0.0,,,force,25.0,,,3.9797796092418016,Dataset ID 50,400.4656782437755,40.046567824377554,3.0,30.0,66.0,0.0,0.0,0.0,0.0,0.0,0.0,0.0,0.0,0.0,0.0,0.0,0.0,0.0,1.0,0.0,0.0,0.0,0.0,0.0
16262.4552231399,157.846694711538,circular,10.0,1.0,phosphate buffered saline,amorphous,3.0,metallic glass,cut; polish,0.1,,0.0,,,force,25.0,,,4.211186113789779,Dataset ID 50,350.77043269230666,35.077043269230664,3.0,30.0,66.0,0.0,0.0,0.0,0.0,0.0,0.0,0.0,0.0,0.0,0.0,0.0,0.0,0.0,1.0,0.0,0.0,0.0,0.0,0.0
18272.4130719674,169.03125,circular,10.0,1.0,phosphate buffered saline,amorphous,3.0,metallic glass,cut; polish,0.1,,0.0,,,force,25.0,,,4.261795904475579,Dataset ID 50,375.625,37.5625,3.0,30.0,66.0,0.0,0.0,0.0,0.0,0.0,0.0,0.0,0.0,0.0,0.0,0.0,0.0,0.0,1.0,0.0,0.0,0.0,0.0,0.0
22603.3511980559,157.642481435644,circular,10.0,1.0,phosphate buffered saline,amorphous,3.0,metallic glass,cut; polish,0.1,,0.0,,,force,25.0,,,4.3541728329052765,Dataset ID 50,350.3166254125422,35.03166254125422,3.0,30.0,66.0,0.0,0.0,0.0,0.0,0.0,0.0,0.0,0.0,0.0,0.0,0.0,0.0,0.0,1.0,0.0,0.0,0.0,0.0,0.0
32947.3529787958,146.372084497207,circular,10.0,1.0,phosphate buffered saline,amorphous,3.0,metallic glass,cut; polish,0.1,,0.0,,,force,25.0,,,4.517820528706033,Dataset ID 50,325.27129888268223,32.52712988826823,3.0,30.0,66.0,0.0,0.0,0.0,0.0,0.0,0.0,0.0,0.0,0.0,0.0,0.0,0.0,0.0,1.0,0.0,0.0,0.0,0.0,0.0
40175.2431347138,134.872523265946,circular,10.0,1.0,phosphate buffered saline,amorphous,3.0,metallic glass,cut; polish,0.1,,0.0,,,force,25.0,,,4.603958513730219,Dataset ID 50,299.7167183687689,29.971671836876894,3.0,30.0,66.0,0.0,0.0,0.0,0.0,0.0,0.0,0.0,0.0,0.0,0.0,0.0,0.0,0.0,1.0,0.0,0.0,0.0,0.0,0.0
46468.7387093107,134.787159732976,circular,10.0,1.0,phosphate buffered saline,amorphous,3.0,metallic glass,cut; polish,0.1,,0.0,,,force,25.0,,,4.66716088467985,Dataset ID 50,299.52702162883554,29.952702162883554,3.0,30.0,66.0,0.0,0.0,0.0,0.0,0.0,0.0,0.0,0.0,0.0,0.0,0.0,0.0,0.0,1.0,0.0,0.0,0.0,0.0,0.0
59112.0025965371,123.838787828947,circular,10.0,1.0,phosphate buffered saline,amorphous,3.0,metallic glass,cut; polish,0.1,,0.0,,,force,25.0,,,4.771675672627406,Dataset ID 50,275.1973062865489,27.51973062865489,3.0,30.0,66.0,0.0,0.0,0.0,0.0,0.0,0.0,0.0,0.0,0.0,0.0,0.0,0.0,0.0,1.0,0.0,0.0,0.0,0.0,0.0
79331.5072676932,123.844193357696,circular,10.0,1.0,phosphate buffered saline,amorphous,3.0,metallic glass,cut; polish,0.1,,0.0,,,force,25.0,,,4.899445705790316,Dataset ID 50,275.20931857265776,27.52093185726578,3.0,30.0,66.0,0.0,0.0,0.0,0.0,0.0,0.0,0.0,0.0,0.0,0.0,0.0,0.0,0.0,1.0,0.0,0.0,0.0,0.0,0.0
123472.817065761,112.503551833832,circular,10.0,1.0,phosphate buffered saline,amorphous,3.0,metallic glass,cut; polish,0.1,,0.0,,,force,25.0,,,5.09157135680423,Dataset ID 50,250.00789296407112,25.000789296407113,3.0,30.0,66.0,0.0,0.0,0.0,0.0,0.0,0.0,0.0,0.0,0.0,0.0,0.0,0.0,0.0,1.0,0.0,0.0,0.0,0.0,0.0
237321.265241996,101.362369590417,circular,10.0,1.0,phosphate buffered saline,amorphous,3.0,metallic glass,cut; polish,0.1,,0.0,,,force,25.0,,,5.3753366550461354,Dataset ID 50,225.24971020092667,22.524971020092668,3.0,30.0,66.0,0.0,0.0,0.0,0.0,0.0,0.0,0.0,0.0,0.0,0.0,0.0,0.0,0.0,1.0,0.0,0.0,0.0,0.0,0.0
1633567.27536007,89.8044890300231,circular,10.0,1.0,phosphate buffered saline,amorphous,3.0,metallic glass,cut; polish,0.1,,0.0,,,force,25.0,,,6.21313702477167,Dataset ID 50,199.56553117782911,19.956553117782914,3.0,30.0,66.0,0.0,0.0,0.0,0.0,0.0,0.0,0.0,0.0,0.0,0.0,0.0,0.0,0.0,1.0,0.0,0.0,0.0,0.0,0.0
9481047.36687911,78.9544471153846,circular,10.0,1.0,phosphate buffered saline,amorphous,3.0,metallic glass,cut; polish,0.1,,0.0,,,force,25.0,,,6.976856316297011,Dataset ID 50,175.45432692307688,17.54543269230769,3.0,30.0,66.0,0.0,0.0,0.0,0.0,0.0,0.0,0.0,0.0,0.0,0.0,0.0,0.0,0.0,1.0,0.0,0.0,0.0,0.0,0.0
5430.68988496835,774.875621890547,circular,80.0,1.0,air,amorphous + B2,3.0,metallic glass,cut; polish,0.1,,0.0,,,force,25.0,,1650.0,3.734855003475309,Dataset ID 51,1721.9458264234377,172.1945826423438,0.0,0.0,0.0,48.0,47.5,4.0,0.0,0.0,0.0,0.0,0.0,0.5,0.0,0.0,0.0,0.0,0.0,0.0,0.0,0.0,0.0,0.0
52529.5364788143,749.999437203125,circular,80.0,1.0,air,amorphous + B2,3.0,metallic glass,cut; polish,0.1,,0.0,,,force,25.0,,1650.0,4.720403568600913,Dataset ID 51,1666.6654160069445,166.66654160069447,0.0,0.0,0.0,48.0,47.5,4.0,0.0,0.0,0.0,0.0,0.0,0.5,0.0,0.0,0.0,0.0,0.0,0.0,0.0,0.0,0.0,0.0
149272.708218309,699.752365567877,circular,80.0,1.0,air,amorphous + B2,3.0,metallic glass,cut; polish,0.1,,0.0,,,force,25.0,,1650.0,5.173980412188217,Dataset ID 51,1555.0052568175042,155.50052568175045,0.0,0.0,0.0,48.0,47.5,4.0,0.0,0.0,0.0,0.0,0.0,0.5,0.0,0.0,0.0,0.0,0.0,0.0,0.0,0.0,0.0,0.0
347794.949333996,699.99609655006,circular,80.0,1.0,air,amorphous + B2,3.0,metallic glass,cut; polish,0.1,,0.0,,,force,25.0,,1650.0,5.541323270903318,Dataset ID 51,1555.5468812223555,155.55468812223558,0.0,0.0,0.0,48.0,47.5,4.0,0.0,0.0,0.0,0.0,0.0,0.5,0.0,0.0,0.0,0.0,0.0,0.0,0.0,0.0,0.0,0.0
424134.394912949,749.999432063427,circular,80.0,1.0,air,amorphous + B2,3.0,metallic glass,cut; polish,0.1,,0.0,,,force,25.0,,1650.0,5.627503492726648,Dataset ID 51,1666.6654045853932,166.66654045853932,0.0,0.0,0.0,48.0,47.5,4.0,0.0,0.0,0.0,0.0,0.0,0.5,0.0,0.0,0.0,0.0,0.0,0.0,0.0,0.0,0.0,0.0
4693759.49422486,699.751243781095,circular,80.0,1.0,air,amorphous + B2,3.0,metallic glass,cut; polish,0.1,,0.0,,,force,25.0,,1650.0,6.671520832811156,Dataset ID 51,1555.002763957989,155.5002763957989,0.0,0.0,0.0,48.0,47.5,4.0,0.0,0.0,0.0,0.0,0.0,0.5,0.0,0.0,0.0,0.0,0.0,0.0,0.0,0.0,0.0,0.0
1494.99093533913,807.376926928527,circular,80.0,1.0,air,amorphous,3.0,metallic glass,cut; polish,0.1,,0.0,,,force,25.0,,1950.0,3.174638559386782,Dataset ID 52,1794.17094873006,179.41709487300602,0.0,0.0,0.0,48.0,47.5,4.0,0.0,0.0,0.0,0.0,0.0,0.5,0.0,0.0,0.0,0.0,0.0,0.0,0.0,0.0,0.0,0.0
19689.1211980438,774.631286218343,circular,80.0,1.0,air,amorphous,3.0,metallic glass,cut; polish,0.1,,0.0,,,force,25.0,,1950.0,4.294226332321074,Dataset ID 52,1721.4028582629844,172.14028582629845,0.0,0.0,0.0,48.0,47.5,4.0,0.0,0.0,0.0,0.0,0.0,0.5,0.0,0.0,0.0,0.0,0.0,0.0,0.0,0.0,0.0,0.0
298528.929332236,784.825870646766,circular,80.0,1.0,air,amorphous,3.0,metallic glass,cut; polish,0.1,,0.0,,,force,25.0,,1950.0,5.474986423373521,Dataset ID 52,1744.0574903261468,174.4057490326147,0.0,0.0,0.0,48.0,47.5,4.0,0.0,0.0,0.0,0.0,0.0,0.5,0.0,0.0,0.0,0.0,0.0,0.0,0.0,0.0,0.0,0.0
3550520.9708148,749.875820895522,circular,80.0,1.0,air,amorphous,3.0,metallic glass,cut; polish,0.1,,0.0,,,force,25.0,,1950.0,6.5502920821114365,Dataset ID 52,1666.39071310116,166.639071310116,0.0,0.0,0.0,48.0,47.5,4.0,0.0,0.0,0.0,0.0,0.0,0.5,0.0,0.0,0.0,0.0,0.0,0.0,0.0,0.0,0.0,0.0
855.08967876423,502.360529868321,circular,10.0,1.49,air,amorphous,,metallic glass,machine; polish,0.1,,0.0,,,force,25.0,,,2.9320116643773733,Dataset ID 56,1116.3567330407134,111.63567330407135,0.0,0.0,0.0,50.0,37.0,10.0,0.0,0.0,0.0,0.0,0.0,0.0,0.0,0.0,0.0,0.0,0.0,3.0,0.0,0.0,0.0,0.0
2254.26304805209,418.791332132619,circular,10.0,1.49,air,amorphous,,metallic glass,machine; polish,0.1,,0.0,,,force,25.0,,,3.3530045921235465,Dataset ID 56,930.6474047391533,93.06474047391534,0.0,0.0,0.0,50.0,37.0,10.0,0.0,0.0,0.0,0.0,0.0,0.0,0.0,0.0,0.0,0.0,0.0,3.0,0.0,0.0,0.0,0.0
3296.29031811737,460.677577787566,circular,10.0,1.49,air,amorphous,,metallic glass,machine; polish,0.1,,0.0,,,force,25.0,,,3.5180254548466356,Dataset ID 56,1023.7279506390355,102.37279506390355,0.0,0.0,0.0,50.0,37.0,10.0,0.0,0.0,0.0,0.0,0.0,0.0,0.0,0.0,0.0,0.0,0.0,3.0,0.0,0.0,0.0,0.0
8000.26704160385,329.022711144788,circular,10.0,1.49,air,amorphous,,metallic glass,machine; polish,0.1,,0.0,,,force,25.0,,,3.903104483586869,Dataset ID 56,731.1615803217511,73.11615803217511,0.0,0.0,0.0,50.0,37.0,10.0,0.0,0.0,0.0,0.0,0.0,0.0,0.0,0.0,0.0,0.0,0.0,3.0,0.0,0.0,0.0,0.0
10885.0258204344,334.409310626514,circular,10.0,1.49,air,amorphous,,metallic glass,machine; polish,0.1,,0.0,,,force,25.0,,,4.0368294635708555,Dataset ID 56,743.1318013922534,74.31318013922534,0.0,0.0,0.0,50.0,37.0,10.0,0.0,0.0,0.0,0.0,0.0,0.0,0.0,0.0,0.0,0.0,0.0,3.0,0.0,0.0,0.0,0.0
14566.0041193855,383.431395068443,circular,10.0,1.49,air,amorphous,,metallic glass,machine; polish,0.1,,0.0,,,force,25.0,,,4.163340428440312,Dataset ID 56,852.0697668187622,85.20697668187623,0.0,0.0,0.0,50.0,37.0,10.0,0.0,0.0,0.0,0.0,0.0,0.0,0.0,0.0,0.0,0.0,0.0,3.0,0.0,0.0,0.0,0.0
58703.1002994035,812.828080939543,circular,10.0,1.0,air,amorphous,5.33,metallic glass,machine; polish,0.1,,0.0,,,force,25.0,,,4.768661038340759,Dataset ID 57,1806.2846243100955,180.62846243100955,0.0,0.0,0.0,50.0,37.0,10.0,0.0,0.0,0.0,0.0,0.0,0.0,0.0,0.0,0.0,0.0,0.0,3.0,0.0,0.0,0.0,0.0
128994.506570117,768.279569892473,circular,10.0,1.0,air,amorphous,5.33,metallic glass,machine; polish,0.1,,0.0,,,force,25.0,,,5.110571215593164,Dataset ID 57,1707.2879330943842,170.72879330943843,0.0,0.0,0.0,50.0,37.0,10.0,0.0,0.0,0.0,0.0,0.0,0.0,0.0,0.0,0.0,0.0,0.0,3.0,0.0,0.0,0.0,0.0
251861.59839482,743.817204301075,circular,10.0,1.0,air,amorphous,5.33,metallic glass,machine; polish,0.1,,0.0,,,force,25.0,,,5.40116195520519,Dataset ID 57,1652.9271206690555,165.29271206690555,0.0,0.0,0.0,50.0,37.0,10.0,0.0,0.0,0.0,0.0,0.0,0.0,0.0,0.0,0.0,0.0,0.0,3.0,0.0,0.0,0.0,0.0
300011.598352266,632.633041275449,circular,10.0,1.0,air,amorphous,5.33,metallic glass,machine; polish,0.1,,0.0,,,force,25.0,,,5.477138044729731,Dataset ID 57,1405.8512028343312,140.58512028343313,0.0,0.0,0.0,50.0,37.0,10.0,0.0,0.0,0.0,0.0,0.0,0.0,0.0,0.0,0.0,0.0,0.0,3.0,0.0,0.0,0.0,0.0
315414.652224773,541.213230750216,circular,10.0,1.0,air,amorphous,5.33,metallic glass,machine; polish,0.1,,0.0,,,force,25.0,,,5.498881864111979,Dataset ID 57,1202.6960683338132,120.26960683338132,0.0,0.0,0.0,50.0,37.0,10.0,0.0,0.0,0.0,0.0,0.0,0.0,0.0,0.0,0.0,0.0,0.0,3.0,0.0,0.0,0.0,0.0
359584.813832559,653.122806045154,circular,10.0,1.0,air,amorphous,5.33,metallic glass,machine; polish,0.1,,0.0,,,force,25.0,,,5.555801342104611,Dataset ID 57,1451.3840134336756,145.13840134336758,0.0,0.0,0.0,50.0,37.0,10.0,0.0,0.0,0.0,0.0,0.0,0.0,0.0,0.0,0.0,0.0,0.0,3.0,0.0,0.0,0.0,0.0
467993.787728696,677.956989247312,circular,10.0,1.0,air,amorphous,5.33,metallic glass,machine; polish,0.1,,0.0,,,force,25.0,,,5.670240088174436,Dataset ID 57,1506.5710872162488,150.6571087216249,0.0,0.0,0.0,50.0,37.0,10.0,0.0,0.0,0.0,0.0,0.0,0.0,0.0,0.0,0.0,0.0,0.0,3.0,0.0,0.0,0.0,0.0
727987.935548892,723.118279569893,circular,10.0,1.0,air,amorphous,5.33,metallic glass,machine; polish,0.1,,0.0,,,force,25.0,,,5.862124182104303,Dataset ID 57,1606.9295101553178,160.69295101553178,0.0,0.0,0.0,50.0,37.0,10.0,0.0,0.0,0.0,0.0,0.0,0.0,0.0,0.0,0.0,0.0,0.0,3.0,0.0,0.0,0.0,0.0
761174.968528773,518.955668335187,circular,10.0,1.0,air,amorphous,5.33,metallic glass,machine; polish,0.1,,0.0,,,force,25.0,,,5.881484497943182,Dataset ID 57,1153.2348185226379,115.3234818522638,0.0,0.0,0.0,50.0,37.0,10.0,0.0,0.0,0.0,0.0,0.0,0.0,0.0,0.0,0.0,0.0,0.0,3.0,0.0,0.0,0.0,0.0
781245.219278114,608.951612903226,circular,10.0,1.0,air,amorphous,5.33,metallic glass,machine; polish,0.1,,0.0,,,force,25.0,,,5.892787372755348,Dataset ID 57,1353.2258064516132,135.3225806451613,0.0,0.0,0.0,50.0,37.0,10.0,0.0,0.0,0.0,0.0,0.0,0.0,0.0,0.0,0.0,0.0,0.0,3.0,0.0,0.0,0.0,0.0
1060844.24036046,496.385192410414,circular,10.0,1.0,air,amorphous,5.33,metallic glass,machine; polish,0.1,,0.0,,,force,25.0,,,6.025651622810126,Dataset ID 57,1103.0782053564756,110.30782053564756,0.0,0.0,0.0,50.0,37.0,10.0,0.0,0.0,0.0,0.0,0.0,0.0,0.0,0.0,0.0,0.0,0.0,3.0,0.0,0.0,0.0,0.0
1261399.37628262,451.52879959756,circular,10.0,1.0,air,amorphous,5.33,metallic glass,machine; polish,0.1,,0.0,,,force,25.0,,,6.1008526119140924,Dataset ID 57,1003.3973324390222,100.33973324390223,0.0,0.0,0.0,50.0,37.0,10.0,0.0,0.0,0.0,0.0,0.0,0.0,0.0,0.0,0.0,0.0,0.0,3.0,0.0,0.0,0.0,0.0
1771368.80431058,588.26164874552,circular,10.0,1.0,air,amorphous,5.33,metallic glass,machine; polish,0.1,,0.0,,,force,25.0,,,6.248308992021202,Dataset ID 57,1307.2481083233777,130.72481083233777,0.0,0.0,0.0,50.0,37.0,10.0,0.0,0.0,0.0,0.0,0.0,0.0,0.0,0.0,0.0,0.0,0.0,3.0,0.0,0.0,0.0,0.0
2380.58142723467,507.384629473491,circular,10.0,1.55,air,amorphous,2.98,metallic glass,machine; polish,0.1,,0.0,,,force,25.0,,,3.3766830410064497,Dataset ID 69,1127.52139882998,112.752139882998,0.0,0.0,0.0,50.0,40.0,10.0,0.0,0.0,0.0,0.0,0.0,0.0,0.0,0.0,0.0,0.0,0.0,0.0,0.0,0.0,0.0,0.0
3156.46664383086,498.970496453096,circular,10.0,1.55,air,amorphous,2.98,metallic glass,machine; polish,0.1,,0.0,,,force,25.0,,,3.4992012042520826,Dataset ID 69,1108.8233254513245,110.88233254513246,0.0,0.0,0.0,50.0,40.0,10.0,0.0,0.0,0.0,0.0,0.0,0.0,0.0,0.0,0.0,0.0,0.0,0.0,0.0,0.0,0.0,0.0
7044.56638156518,328.849606268111,circular,10.0,1.55,air,amorphous,2.98,metallic glass,machine; polish,0.1,,0.0,,,force,25.0,,,3.8478542658784196,Dataset ID 69,730.7769028180245,73.07769028180245,0.0,0.0,0.0,50.0,40.0,10.0,0.0,0.0,0.0,0.0,0.0,0.0,0.0,0.0,0.0,0.0,0.0,0.0,0.0,0.0,0.0,0.0
7903.32027742355,411.357955161425,circular,10.0,1.55,air,amorphous,2.98,metallic glass,machine; polish,0.1,,0.0,,,force,25.0,,,3.8978095818252583,Dataset ID 69,914.1287892476112,91.41287892476112,0.0,0.0,0.0,50.0,40.0,10.0,0.0,0.0,0.0,0.0,0.0,0.0,0.0,0.0,0.0,0.0,0.0,0.0,0.0,0.0,0.0,0.0
2537221.49840138,242.248893790966,circular,10.0,1.55,air,amorphous,2.98,metallic glass,machine; polish,0.1,,0.0,,,force,25.0,,,6.40435838260779,Dataset ID 69,538.3308750910355,53.83308750910356,0.0,0.0,0.0,50.0,40.0,10.0,0.0,0.0,0.0,0.0,0.0,0.0,0.0,0.0,0.0,0.0,0.0,0.0,0.0,0.0,0.0,0.0
5136134.62111358,278.529041814389,circular,10.0,1.55,air,amorphous,2.98,metallic glass,machine; polish,0.1,,0.0,,,force,25.0,,,6.710636398324147,Dataset ID 69,618.9534262541978,61.89534262541978,0.0,0.0,0.0,50.0,40.0,10.0,0.0,0.0,0.0,0.0,0.0,0.0,0.0,0.0,0.0,0.0,0.0,0.0,0.0,0.0,0.0,0.0
3356.31294862709,524.821253993452,circular,10.0,1.55,vacuum,amorphous,2.98,metallic glass,machine; polish,0.1,,0.0,,,force,25.0,,,3.5258624484395398,Dataset ID 70,1166.2694533187823,116.62694533187823,0.0,0.0,0.0,50.0,40.0,10.0,0.0,0.0,0.0,0.0,0.0,0.0,0.0,0.0,0.0,0.0,0.0,0.0,0.0,0.0,0.0,0.0
7024.14617735654,411.459937002644,circular,10.0,1.55,vacuum,amorphous,2.98,metallic glass,machine; polish,0.1,,0.0,,,force,25.0,,,3.846593540961649,Dataset ID 70,914.3554155614311,91.43554155614311,0.0,0.0,0.0,50.0,40.0,10.0,0.0,0.0,0.0,0.0,0.0,0.0,0.0,0.0,0.0,0.0,0.0,0.0,0.0,0.0,0.0,0.0
17896.23423913,335.008607055673,circular,10.0,1.55,vacuum,amorphous,2.98,metallic glass,machine; polish,0.1,,0.0,,,force,25.0,,,4.2527616554926775,Dataset ID 70,744.4635712348289,74.4463571234829,0.0,0.0,0.0,50.0,40.0,10.0,0.0,0.0,0.0,0.0,0.0,0.0,0.0,0.0,0.0,0.0,0.0,0.0,0.0,0.0,0.0,0.0
35941.3478895441,283.663547745415,circular,10.0,1.55,vacuum,amorphous,2.98,metallic glass,machine; polish,0.1,,0.0,,,force,25.0,,,4.555594360196841,Dataset ID 70,630.3634394342555,63.03634394342555,0.0,0.0,0.0,50.0,40.0,10.0,0.0,0.0,0.0,0.0,0.0,0.0,0.0,0.0,0.0,0.0,0.0,0.0,0.0,0.0,0.0,0.0
82012.514958808,254.524302257477,circular,10.0,1.55,vacuum,amorphous,2.98,metallic glass,machine; polish,0.1,,0.0,,,force,25.0,,,4.913880129979222,Dataset ID 70,565.6095605721711,56.56095605721711,0.0,0.0,0.0,50.0,40.0,10.0,0.0,0.0,0.0,0.0,0.0,0.0,0.0,0.0,0.0,0.0,0.0,0.0,0.0,0.0,0.0,0.0
96648.3053914218,259.702520067295,circular,10.0,1.55,vacuum,amorphous,2.98,metallic glass,machine; polish,0.1,,0.0,,,force,25.0,,,4.985194243614375,Dataset ID 70,577.1167112606555,57.71167112606555,0.0,0.0,0.0,50.0,40.0,10.0,0.0,0.0,0.0,0.0,0.0,0.0,0.0,0.0,0.0,0.0,0.0,0.0,0.0,0.0,0.0,0.0
342491.207065258,254.5056081727,circular,10.0,1.55,vacuum,amorphous,2.98,metallic glass,machine; polish,0.1,,0.0,,,force,25.0,,,5.534649426129006,Dataset ID 70,565.5680181615555,56.556801816155556,0.0,0.0,0.0,50.0,40.0,10.0,0.0,0.0,0.0,0.0,0.0,0.0,0.0,0.0,0.0,0.0,0.0,0.0,0.0,0.0,0.0,0.0
2704.18369761588,507.460080699364,circular,10.0,1.55,air,amorphous,2.98,metallic glass,machine; polish,0.1,,0.0,,,force,25.0,,,3.4320361902840695,Dataset ID 71,1127.6890682208088,112.7689068220809,0.0,0.0,0.0,50.0,30.0,10.0,10.0,0.0,0.0,0.0,0.0,0.0,0.0,0.0,0.0,0.0,0.0,0.0,0.0,0.0,0.0,0.0
6773.38929660169,425.172607286765,circular,10.0,1.55,air,amorphous,2.98,metallic glass,machine; polish,0.1,,0.0,,,force,25.0,,,3.830806037145895,Dataset ID 71,944.8280161928111,94.48280161928112,0.0,0.0,0.0,50.0,30.0,10.0,10.0,0.0,0.0,0.0,0.0,0.0,0.0,0.0,0.0,0.0,0.0,0.0,0.0,0.0,0.0,0.0
9625.85785816388,328.549500693461,circular,10.0,1.55,air,amorphous,2.98,metallic glass,machine; polish,0.1,,0.0,,,force,25.0,,,3.983439444306761,Dataset ID 71,730.1100015410245,73.01100015410246,0.0,0.0,0.0,50.0,30.0,10.0,10.0,0.0,0.0,0.0,0.0,0.0,0.0,0.0,0.0,0.0,0.0,0.0,0.0,0.0,0.0,0.0
1691318.23784752,269.966177049514,circular,10.0,1.55,air,amorphous,2.98,metallic glass,machine; polish,0.1,,0.0,,,force,25.0,,,6.228225331984271,Dataset ID 71,599.9248378878088,59.99248378878089,0.0,0.0,0.0,50.0,30.0,10.0,10.0,0.0,0.0,0.0,0.0,0.0,0.0,0.0,0.0,0.0,0.0,0.0,0.0,0.0,0.0,0.0
4979.86030481552,418.349907947559,circular,10.0,1.55,vacuum,amorphous,2.98,metallic glass,machine; polish,0.1,,0.0,,,force,25.0,,,3.6972171600892954,Dataset ID 72,929.6664621056867,92.96664621056868,0.0,0.0,0.0,50.0,30.0,10.0,10.0,0.0,0.0,0.0,0.0,0.0,0.0,0.0,0.0,0.0,0.0,0.0,0.0,0.0,0.0,0.0
5313.37655466449,533.911495701782,circular,10.0,1.55,vacuum,amorphous,2.98,metallic glass,machine; polish,0.1,,0.0,,,force,25.0,,,3.725370595096255,Dataset ID 72,1186.4699904484044,118.64699904484044,0.0,0.0,0.0,50.0,30.0,10.0,10.0,0.0,0.0,0.0,0.0,0.0,0.0,0.0,0.0,0.0,0.0,0.0,0.0,0.0,0.0,0.0
5567.91940954378,440.437128839402,circular,10.0,1.55,vacuum,amorphous,2.98,metallic glass,machine; polish,0.1,,0.0,,,force,25.0,,,3.745692940639193,Dataset ID 72,978.7491751986711,97.87491751986711,0.0,0.0,0.0,50.0,30.0,10.0,10.0,0.0,0.0,0.0,0.0,0.0,0.0,0.0,0.0,0.0,0.0,0.0,0.0,0.0,0.0,0.0
14731.6096627347,346.646820499331,circular,10.0,1.55,vacuum,amorphous,2.98,metallic glass,machine; polish,0.1,,0.0,,,force,25.0,,,4.168250203017097,Dataset ID 72,770.326267776291,77.0326267776291,0.0,0.0,0.0,50.0,30.0,10.0,10.0,0.0,0.0,0.0,0.0,0.0,0.0,0.0,0.0,0.0,0.0,0.0,0.0,0.0,0.0,0.0
2377323.26947724,288.407739568449,circular,10.0,1.55,vacuum,amorphous,2.98,metallic glass,machine; polish,0.1,,0.0,,,force,25.0,,,6.376088241300865,Dataset ID 72,640.9060879298867,64.09060879298868,0.0,0.0,0.0,50.0,30.0,10.0,10.0,0.0,0.0,0.0,0.0,0.0,0.0,0.0,0.0,0.0,0.0,0.0,0.0,0.0,0.0,0.0
854.196302744083,501.913342960973,circular,10.0,1.55,air,amorphous,2.98,metallic glass,machine; polish,0.1,,0.0,,,force,25.0,,,2.931557687318717,Dataset ID 73,1115.3629843577178,111.53629843577178,0.0,0.0,0.0,50.0,37.0,10.0,0.0,0.0,0.0,0.0,0.0,0.0,0.0,0.0,0.0,0.0,0.0,3.0,0.0,0.0,0.0,0.0
2227.35340657892,418.185523549011,circular,10.0,1.55,air,amorphous,2.98,metallic glass,machine; polish,0.1,,0.0,,,force,25.0,,,3.3477891305276053,Dataset ID 73,929.3011634422467,92.93011634422467,0.0,0.0,0.0,50.0,37.0,10.0,0.0,0.0,0.0,0.0,0.0,0.0,0.0,0.0,0.0,0.0,0.0,3.0,0.0,0.0,0.0,0.0
3269.70076151743,460.172920855064,circular,10.0,1.55,air,amorphous,2.98,metallic glass,machine; polish,0.1,,0.0,,,force,25.0,,,3.5145080084497837,Dataset ID 73,1022.606490789031,102.2606490789031,0.0,0.0,0.0,50.0,37.0,10.0,0.0,0.0,0.0,0.0,0.0,0.0,0.0,0.0,0.0,0.0,0.0,3.0,0.0,0.0,0.0,0.0
8002.77536769249,329.0151485023,circular,10.0,1.55,air,amorphous,2.98,metallic glass,machine; polish,0.1,,0.0,,,force,25.0,,,3.9032406267226767,Dataset ID 73,731.1447744495556,73.11447744495557,0.0,0.0,0.0,50.0,37.0,10.0,0.0,0.0,0.0,0.0,0.0,0.0,0.0,0.0,0.0,0.0,0.0,3.0,0.0,0.0,0.0,0.0
10852.0181115986,334.42731243816,circular,10.0,1.55,air,amorphous,2.98,metallic glass,machine; polish,0.1,,0.0,,,force,25.0,,,4.035510509910861,Dataset ID 73,743.1718054181333,74.31718054181333,0.0,0.0,0.0,50.0,37.0,10.0,0.0,0.0,0.0,0.0,0.0,0.0,0.0,0.0,0.0,0.0,0.0,3.0,0.0,0.0,0.0,0.0
14494.64496033,382.930662411914,circular,10.0,1.55,air,amorphous,2.98,metallic glass,machine; polish,0.1,,0.0,,,force,25.0,,,4.161207581977464,Dataset ID 73,850.9570275820311,85.09570275820312,0.0,0.0,0.0,50.0,37.0,10.0,0.0,0.0,0.0,0.0,0.0,0.0,0.0,0.0,0.0,0.0,0.0,3.0,0.0,0.0,0.0,0.0
4091.50551482862,502.051200011712,circular,10.0,1.55,vacuum,amorphous,2.98,metallic glass,machine; polish,0.1,,0.0,,,force,25.0,,,3.61188314088619,Dataset ID 74,1115.66933335936,111.56693333593601,0.0,0.0,0.0,50.0,37.0,10.0,0.0,0.0,0.0,0.0,0.0,0.0,0.0,0.0,0.0,0.0,0.0,3.0,0.0,0.0,0.0,0.0
5704.68329746779,418.185140545518,circular,10.0,1.55,vacuum,amorphous,2.98,metallic glass,machine; polish,0.1,,0.0,,,force,25.0,,,3.756231539029433,Dataset ID 74,929.3003123233733,92.93003123233734,0.0,0.0,0.0,50.0,37.0,10.0,0.0,0.0,0.0,0.0,0.0,0.0,0.0,0.0,0.0,0.0,0.0,3.0,0.0,0.0,0.0,0.0
15217.2244046138,376.430609351901,circular,10.0,1.55,vacuum,amorphous,2.98,metallic glass,machine; polish,0.1,,0.0,,,force,25.0,,,4.182335445096359,Dataset ID 74,836.5124652264467,83.65124652264467,0.0,0.0,0.0,50.0,37.0,10.0,0.0,0.0,0.0,0.0,0.0,0.0,0.0,0.0,0.0,0.0,0.0,3.0,0.0,0.0,0.0,0.0
23426.7268536374,444.282753391187,,20.0,1.11,air,amorphous,2.5,metallic glass,EDM; polish,-1,87.0,0.0,1560.0,,force,25.0,,,4.369711613876319,Dataset ID 80,444.282753391187,-444.282753391187,0.0,0.0,0.0,55.0,30.0,10.0,5.0,0.0,0.0,0.0,0.0,0.0,0.0,0.0,0.0,0.0,0.0,0.0,0.0,0.0,0.0,0.0
33745.4624886587,334.876232201533,,20.0,1.11,air,amorphous,2.5,metallic glass,EDM; polish,-1,87.0,0.0,1560.0,,force,25.0,,,4.528215384615384,Dataset ID 80,334.876232201533,-334.876232201533,0.0,0.0,0.0,55.0,30.0,10.0,5.0,0.0,0.0,0.0,0.0,0.0,0.0,0.0,0.0,0.0,0.0,0.0,0.0,0.0,0.0,0.0
482566.494131089,222.01230095206,,20.0,1.11,air,amorphous,2.5,metallic glass,EDM; polish,-1,87.0,0.0,1560.0,,force,25.0,,,5.683557164404223,Dataset ID 80,222.01230095206,-222.01230095206,0.0,0.0,0.0,55.0,30.0,10.0,5.0,0.0,0.0,0.0,0.0,0.0,0.0,0.0,0.0,0.0,0.0,0.0,0.0,0.0,0.0,0.0
9987838.08311236,166.674867301373,,20.0,1.11,air,amorphous,2.5,metallic glass,EDM; polish,-1,87.0,0.0,1560.0,,force,25.0,,,6.999471493212669,Dataset ID 80,166.674867301373,-166.674867301373,0.0,0.0,0.0,55.0,30.0,10.0,5.0,0.0,0.0,0.0,0.0,0.0,0.0,0.0,0.0,0.0,0.0,0.0,0.0,0.0,0.0,0.0
227528.766479095,90.1512092239863,,20.0,1.03,air,amorphous,2.5,metallic glass,EDM; polish,-1,87.0,0.0,1560.0,,force,25.0,,,5.357036312348508,Dataset ID 82,90.1512092239863,-90.1512092239863,0.0,0.0,0.0,55.0,30.0,10.0,5.0,0.0,0.0,0.0,0.0,0.0,0.0,0.0,0.0,0.0,0.0,0.0,0.0,0.0,0.0,0.0
766105.000006492,77.8836866889996,,20.0,1.03,air,amorphous,2.5,metallic glass,EDM; polish,-1,87.0,0.0,1560.0,,force,25.0,,,5.884288296784451,Dataset ID 82,77.8836866889996,-77.8836866889996,0.0,0.0,0.0,55.0,30.0,10.0,5.0,0.0,0.0,0.0,0.0,0.0,0.0,0.0,0.0,0.0,0.0,0.0,0.0,0.0,0.0,0.0
779185.508593394,66.724142741553,,20.0,1.03,air,amorphous,2.5,metallic glass,EDM; polish,-1,87.0,0.0,1560.0,,force,25.0,,,5.891640866873065,Dataset ID 82,66.724142741553,-66.724142741553,0.0,0.0,0.0,55.0,30.0,10.0,5.0,0.0,0.0,0.0,0.0,0.0,0.0,0.0,0.0,0.0,0.0,0.0,0.0,0.0,0.0,0.0
943927.710066288,59.9588735578729,,20.0,1.03,air,amorphous,2.5,metallic glass,EDM; polish,-1,87.0,0.0,1560.0,,force,25.0,,,5.974938735482961,Dataset ID 82,59.9588735578729,-59.9588735578729,0.0,0.0,0.0,55.0,30.0,10.0,5.0,0.0,0.0,0.0,0.0,0.0,0.0,0.0,0.0,0.0,0.0,0.0,0.0,0.0,0.0,0.0
1575627.01214337,50.0190741910951,,20.0,1.03,air,amorphous,2.5,metallic glass,EDM; polish,-1,87.0,0.0,1560.0,,force,25.0,,,6.197453417633582,Dataset ID 82,50.0190741910951,-50.0190741910951,0.0,0.0,0.0,55.0,30.0,10.0,5.0,0.0,0.0,0.0,0.0,0.0,0.0,0.0,0.0,0.0,0.0,0.0,0.0,0.0,0.0,0.0
2237923.31699861,39.9564744287269,,20.0,1.03,air,amorphous,2.5,metallic glass,EDM; polish,-1,87.0,0.0,1560.0,,force,25.0,,,6.34984520123839,Dataset ID 82,39.9564744287269,-39.9564744287269,0.0,0.0,0.0,55.0,30.0,10.0,5.0,0.0,0.0,0.0,0.0,0.0,0.0,0.0,0.0,0.0,0.0,0.0,0.0,0.0,0.0,0.0
303112.783837919,360.054184623455,circular,2.0,1.0,air,amorphous,6.0,metallic glass,EDM,0.1,,0.0,,,force,25.0,408.0,,5.481604253204266,Dataset ID 85,800.1204102743444,80.01204102743445,0.0,0.0,0.0,53.9,29.4,9.8,4.9,0.0,0.0,0.0,0.0,0.0,0.0,0.0,0.0,0.0,0.0,0.0,2.0,0.0,0.0,0.0
1318552.94383344,360.060039091886,circular,2.0,1.0,air,amorphous,6.0,metallic glass,EDM,0.1,,0.0,,,force,25.0,408.0,,6.120097572698346,Dataset ID 85,800.133420204191,80.0133420204191,0.0,0.0,0.0,53.9,29.4,9.8,4.9,0.0,0.0,0.0,0.0,0.0,0.0,0.0,0.0,0.0,0.0,0.0,2.0,0.0,0.0,0.0
1540081.5606196,359.856330193374,circular,2.0,1.0,air,amorphous,6.0,metallic glass,EDM,0.1,,0.0,,,force,25.0,408.0,,6.187543721089115,Dataset ID 85,799.6807337630532,79.96807337630533,0.0,0.0,0.0,53.9,29.4,9.8,4.9,0.0,0.0,0.0,0.0,0.0,0.0,0.0,0.0,0.0,0.0,0.0,2.0,0.0,0.0,0.0
167861.043303552,449.973656480506,circular,10.0,1.0,air,amorphous,6.0,metallic glass,EDM,0.1,,0.0,,,force,25.0,408.0,,5.224949918047714,Dataset ID 86,999.9414588455688,99.99414588455689,0.0,0.0,0.0,53.9,29.4,9.8,4.9,0.0,0.0,0.0,0.0,0.0,0.0,0.0,0.0,0.0,0.0,0.0,2.0,0.0,0.0,0.0
191784.852205489,449.973656480506,circular,10.0,1.0,air,amorphous,6.0,metallic glass,EDM,0.1,,0.0,,,force,25.0,408.0,,5.282814302191464,Dataset ID 86,999.9414588455688,99.99414588455689,0.0,0.0,0.0,53.9,29.4,9.8,4.9,0.0,0.0,0.0,0.0,0.0,0.0,0.0,0.0,0.0,0.0,0.0,2.0,0.0,0.0,0.0
295520.923520289,405.189673340358,circular,10.0,1.0,air,amorphous,6.0,metallic glass,EDM,0.1,,0.0,,,force,25.0,408.0,,5.470588235294118,Dataset ID 86,900.4214963119067,90.04214963119068,0.0,0.0,0.0,53.9,29.4,9.8,4.9,0.0,0.0,0.0,0.0,0.0,0.0,0.0,0.0,0.0,0.0,0.0,2.0,0.0,0.0,0.0
482186.640189048,359.878819810327,circular,10.0,1.0,air,amorphous,6.0,metallic glass,EDM,0.1,,0.0,,,force,25.0,408.0,,5.683215173331868,Dataset ID 86,799.7307106896155,79.97307106896156,0.0,0.0,0.0,53.9,29.4,9.8,4.9,0.0,0.0,0.0,0.0,0.0,0.0,0.0,0.0,0.0,0.0,0.0,2.0,0.0,0.0,0.0
550792.905371442,359.878819810327,circular,10.0,1.0,air,amorphous,6.0,metallic glass,EDM,0.1,,0.0,,,force,25.0,408.0,,5.740988337580025,Dataset ID 86,799.7307106896155,79.97307106896156,0.0,0.0,0.0,53.9,29.4,9.8,4.9,0.0,0.0,0.0,0.0,0.0,0.0,0.0,0.0,0.0,0.0,0.0,2.0,0.0,0.0,0.0
753711.976180768,405.189673340358,circular,10.0,1.0,air,amorphous,6.0,metallic glass,EDM,0.1,,0.0,,,force,25.0,408.0,,5.877205416091611,Dataset ID 86,900.4214963119067,90.04214963119068,0.0,0.0,0.0,53.9,29.4,9.8,4.9,0.0,0.0,0.0,0.0,0.0,0.0,0.0,0.0,0.0,0.0,0.0,2.0,0.0,0.0,0.0
920248.265010868,315.094836670179,circular,10.0,1.0,air,amorphous,6.0,metallic glass,EDM,0.1,,0.0,,,force,25.0,408.0,,5.963905007322816,Dataset ID 86,700.2107481559533,70.02107481559533,0.0,0.0,0.0,53.9,29.4,9.8,4.9,0.0,0.0,0.0,0.0,0.0,0.0,0.0,0.0,0.0,0.0,0.0,2.0,0.0,0.0,0.0
1459105.47581251,315.094836670179,circular,10.0,1.0,air,amorphous,6.0,metallic glass,EDM,0.1,,0.0,,,force,25.0,408.0,,6.164086687306501,Dataset ID 86,700.2107481559533,70.02107481559533,0.0,0.0,0.0,53.9,29.4,9.8,4.9,0.0,0.0,0.0,0.0,0.0,0.0,0.0,0.0,0.0,0.0,0.0,2.0,0.0,0.0,0.0
1781451.46153678,292.439409905163,circular,10.0,1.0,air,amorphous,6.0,metallic glass,EDM,0.1,,0.0,,,force,25.0,408.0,,6.250773993808049,Dataset ID 86,649.8653553448067,64.98653553448068,0.0,0.0,0.0,53.9,29.4,9.8,4.9,0.0,0.0,0.0,0.0,0.0,0.0,0.0,0.0,0.0,0.0,0.0,2.0,0.0,0.0,0.0
1103.957120343,950.910301566372,circular,0.5,1.0,air,FCC,2.1,multi-principal elements alloy,EDM; polish,-1,,1.0,1025.0,10.0,strain,25.0,,925.0,3.042952204951079,Dataset ID 108,950.910301566372,-950.910301566372,0.0,0.0,0.0,0.0,0.0,0.0,20.0,0.0,0.0,0.0,0.0,20.0,20.0,0.0,0.0,0.0,0.0,0.0,0.0,20.0,20.0,0.0
3836.20998664024,765.79908595188,circular,0.5,1.0,air,FCC,2.1,multi-principal elements alloy,EDM; polish,-1,,1.0,1025.0,10.0,strain,25.0,,925.0,3.5839023715807787,Dataset ID 108,765.79908595188,-765.79908595188,0.0,0.0,0.0,0.0,0.0,0.0,20.0,0.0,0.0,0.0,0.0,20.0,20.0,0.0,0.0,0.0,0.0,0.0,0.0,20.0,20.0,0.0
86914.7373865177,399.356787758887,circular,0.5,1.0,air,FCC,2.1,multi-principal elements alloy,EDM; polish,-1,,1.0,1025.0,10.0,strain,25.0,,925.0,4.939093422282776,Dataset ID 108,399.356787758887,-399.356787758887,0.0,0.0,0.0,0.0,0.0,0.0,20.0,0.0,0.0,0.0,0.0,20.0,20.0,0.0,0.0,0.0,0.0,0.0,0.0,20.0,20.0,0.0
3120.55166483159,368.879445376108,circular,0.5,1.0,air,FCC,2.1,multi-principal elements alloy,EDM; polish,-1,,12.0,800.0,38.0,strain,25.0,,255.0,3.4942313772920093,Dataset ID 109,368.879445376108,-368.879445376108,0.0,0.0,0.0,0.0,0.0,0.0,20.0,0.0,0.0,0.0,0.0,20.0,20.0,0.0,0.0,0.0,0.0,0.0,0.0,20.0,20.0,0.0
8910.15063012693,346.679499695353,circular,0.5,1.0,air,FCC,2.1,multi-principal elements alloy,EDM; polish,-1,,12.0,800.0,38.0,strain,25.0,,255.0,3.9498850460436055,Dataset ID 109,346.679499695353,-346.679499695353,0.0,0.0,0.0,0.0,0.0,0.0,20.0,0.0,0.0,0.0,0.0,20.0,20.0,0.0,0.0,0.0,0.0,0.0,0.0,20.0,20.0,0.0
27583.5701932053,327.065527851756,circular,0.5,1.0,air,FCC,2.1,multi-principal elements alloy,EDM; polish,-1,,12.0,800.0,38.0,strain,25.0,,255.0,4.44065047702696,Dataset ID 109,327.065527851756,-327.065527851756,0.0,0.0,0.0,0.0,0.0,0.0,20.0,0.0,0.0,0.0,0.0,20.0,20.0,0.0,0.0,0.0,0.0,0.0,0.0,20.0,20.0,0.0
2493.53242325479,434.125874125874,circular,,1.0,air,FCC,2.0,multi-principal elements alloy,,-1,,6.0,,,strain,25.0,,,3.396815019696588,Dataset ID 110,434.125874125874,-434.125874125874,0.0,0.0,0.0,0.0,0.0,0.0,20.0,0.0,0.0,0.0,0.0,20.0,20.0,0.0,0.0,0.0,0.0,0.0,0.0,20.0,20.0,0.0
4258.6141490319,427.972027972028,circular,,1.0,air,FCC,2.0,multi-principal elements alloy,,-1,,6.0,,,strain,25.0,,,3.6292682926829265,Dataset ID 110,427.972027972028,-427.972027972028,0.0,0.0,0.0,0.0,0.0,0.0,20.0,0.0,0.0,0.0,0.0,20.0,20.0,0.0,0.0,0.0,0.0,0.0,0.0,20.0,20.0,0.0
4258.6954989167,404.892250606536,circular,,1.0,air,FCC,2.0,multi-principal elements alloy,,-1,,6.0,,,strain,25.0,,,3.629276588684254,Dataset ID 110,404.892250606536,-404.892250606536,0.0,0.0,0.0,0.0,0.0,0.0,20.0,0.0,0.0,0.0,0.0,20.0,20.0,0.0,0.0,0.0,0.0,0.0,0.0,20.0,20.0,0.0
6800.30926052453,385.454545454545,circular,,1.0,air,FCC,2.0,multi-principal elements alloy,,-1,,6.0,,,strain,25.0,,,3.832528663748176,Dataset ID 110,385.454545454545,-385.454545454545,0.0,0.0,0.0,0.0,0.0,0.0,20.0,0.0,0.0,0.0,0.0,20.0,20.0,0.0,0.0,0.0,0.0,0.0,0.0,20.0,20.0,0.0
7060.83905683018,406.153846153846,circular,,1.0,air,FCC,2.0,multi-principal elements alloy,,-1,,6.0,,,strain,25.0,,,3.8488563123973214,Dataset ID 110,406.153846153846,-406.153846153846,0.0,0.0,0.0,0.0,0.0,0.0,20.0,0.0,0.0,0.0,0.0,20.0,20.0,0.0,0.0,0.0,0.0,0.0,0.0,20.0,20.0,0.0
9963.78328404987,385.454545454545,circular,,1.0,air,FCC,2.0,multi-principal elements alloy,,-1,,6.0,,,strain,25.0,,,3.998424272902523,Dataset ID 110,385.454545454545,-385.454545454545,0.0,0.0,0.0,0.0,0.0,0.0,20.0,0.0,0.0,0.0,0.0,20.0,20.0,0.0,0.0,0.0,0.0,0.0,0.0,20.0,20.0,0.0
27999.2383538014,332.867132867133,circular,,1.0,air,FCC,2.0,multi-principal elements alloy,,-1,,6.0,,,strain,25.0,,,4.447146217655071,Dataset ID 110,332.867132867133,-332.867132867133,0.0,0.0,0.0,0.0,0.0,0.0,20.0,0.0,0.0,0.0,0.0,20.0,20.0,0.0,0.0,0.0,0.0,0.0,0.0,20.0,20.0,0.0
45213.0563278775,331.474937276464,circular,,1.0,air,FCC,2.0,multi-principal elements alloy,,-1,,6.0,,,strain,25.0,,,4.655263865615756,Dataset ID 110,331.474937276464,-331.474937276464,0.0,0.0,0.0,0.0,0.0,0.0,20.0,0.0,0.0,0.0,0.0,20.0,20.0,0.0,0.0,0.0,0.0,0.0,0.0,20.0,20.0,0.0
1962.20775828818,346.853146853147,circular,,1.0,air,FCC,2.0,multi-principal elements alloy,,-1,,60.0,,,strain,25.0,,,3.2927449885185878,Dataset ID 111,346.853146853147,-346.853146853147,0.0,0.0,0.0,0.0,0.0,0.0,20.0,0.0,0.0,0.0,0.0,20.0,20.0,0.0,0.0,0.0,0.0,0.0,0.0,20.0,20.0,0.0
2021.72558272394,373.706293706294,circular,,1.0,air,FCC,2.0,multi-principal elements alloy,,-1,,60.0,,,strain,25.0,,,3.305722206647354,Dataset ID 111,373.706293706294,-373.706293706294,0.0,0.0,0.0,0.0,0.0,0.0,20.0,0.0,0.0,0.0,0.0,20.0,20.0,0.0,0.0,0.0,0.0,0.0,0.0,20.0,20.0,0.0
5818.20952507927,320.934338388884,circular,,1.0,air,FCC,2.0,multi-principal elements alloy,,-1,,60.0,,,strain,25.0,,,3.764789356984479,Dataset ID 111,320.934338388884,-320.934338388884,0.0,0.0,0.0,0.0,0.0,0.0,20.0,0.0,0.0,0.0,0.0,20.0,20.0,0.0,0.0,0.0,0.0,0.0,0.0,20.0,20.0,0.0
6980.7556905714,309.656854773134,circular,,1.0,air,FCC,2.0,multi-principal elements alloy,,-1,,60.0,,,strain,25.0,,,3.8439024390243905,Dataset ID 111,309.656854773134,-309.656854773134,0.0,0.0,0.0,0.0,0.0,0.0,20.0,0.0,0.0,0.0,0.0,20.0,20.0,0.0,0.0,0.0,0.0,0.0,0.0,20.0,20.0,0.0
13291.5991648429,278.041958041958,circular,,1.0,air,FCC,2.0,multi-principal elements alloy,,-1,,60.0,,,strain,25.0,,,4.123577235772357,Dataset ID 111,278.041958041958,-278.041958041958,0.0,0.0,0.0,0.0,0.0,0.0,20.0,0.0,0.0,0.0,0.0,20.0,20.0,0.0,0.0,0.0,0.0,0.0,0.0,20.0,20.0,0.0
24107.7373237046,284.195804195804,circular,,1.0,air,FCC,2.0,multi-principal elements alloy,,-1,,60.0,,,strain,25.0,,,4.382156450777991,Dataset ID 111,284.195804195804,-284.195804195804,0.0,0.0,0.0,0.0,0.0,0.0,20.0,0.0,0.0,0.0,0.0,20.0,20.0,0.0,0.0,0.0,0.0,0.0,0.0,20.0,20.0,0.0
73304.9988195141,314.853579175705,,20.0,1.0,air,FCC,,multi-principal elements alloy,polish,0.1,,10.82,923.3,30.8,force,25.0,,774.8,4.86513359109008,Dataset ID 112,699.6746203904556,69.96746203904557,0.0,0.0,0.0,0.0,0.0,0.0,20.0,0.0,0.0,0.0,0.0,20.0,20.0,0.0,0.0,0.0,0.0,0.0,0.0,20.0,20.0,0.0
114941.492490461,278.982936011409,,20.0,1.0,air,FCC,,multi-principal elements alloy,polish,0.1,,10.82,923.3,30.8,force,25.0,,774.8,5.060476832054363,Dataset ID 112,619.9620800253533,61.99620800253533,0.0,0.0,0.0,0.0,0.0,0.0,20.0,0.0,0.0,0.0,0.0,20.0,20.0,0.0,0.0,0.0,0.0,0.0,0.0,20.0,20.0,0.0
139367.94822278,269.951193058568,,20.0,1.0,air,FCC,,multi-principal elements alloy,polish,0.1,,10.82,923.3,30.8,force,25.0,,774.8,5.144162906398243,Dataset ID 112,599.891540130151,59.98915401301511,0.0,0.0,0.0,0.0,0.0,0.0,20.0,0.0,0.0,0.0,0.0,20.0,20.0,0.0,0.0,0.0,0.0,0.0,0.0,20.0,20.0,0.0
180255.840970247,269.951193058568,,20.0,1.0,air,FCC,,multi-principal elements alloy,polish,0.1,,10.82,923.3,30.8,force,25.0,,774.8,5.255889346401439,Dataset ID 112,599.891540130151,59.98915401301511,0.0,0.0,0.0,0.0,0.0,0.0,20.0,0.0,0.0,0.0,0.0,20.0,20.0,0.0,0.0,0.0,0.0,0.0,0.0,20.0,20.0,0.0
200925.005675123,301.478975471383,,20.0,1.0,air,FCC,,multi-principal elements alloy,polish,0.1,,10.82,923.3,30.8,force,25.0,,774.8,5.303033989266549,Dataset ID 112,669.9532788252956,66.99532788252957,0.0,0.0,0.0,0.0,0.0,0.0,20.0,0.0,0.0,0.0,0.0,20.0,20.0,0.0,0.0,0.0,0.0,0.0,0.0,20.0,20.0,0.0
936006.942051453,265.397505422994,,20.0,1.0,air,FCC,,multi-principal elements alloy,polish,0.1,,10.82,923.3,30.8,force,25.0,,774.8,5.971279069767442,Dataset ID 112,589.77223427332,58.97722342733201,0.0,0.0,0.0,0.0,0.0,0.0,20.0,0.0,0.0,0.0,0.0,20.0,20.0,0.0,0.0,0.0,0.0,0.0,0.0,20.0,20.0,0.0
1052872.22933186,292.572084098115,,20.0,1.0,air,FCC,,multi-principal elements alloy,polish,0.1,,10.82,923.3,30.8,force,25.0,,774.8,6.022375670840786,Dataset ID 112,650.1601868847,65.01601868847,0.0,0.0,0.0,0.0,0.0,0.0,20.0,0.0,0.0,0.0,0.0,20.0,20.0,0.0,0.0,0.0,0.0,0.0,0.0,20.0,20.0,0.0
2048021.56797975,283.346821291507,,20.0,1.0,air,FCC,,multi-principal elements alloy,polish,0.1,,10.82,923.3,30.8,force,25.0,,774.8,6.311334525939179,Dataset ID 112,629.6596028700155,62.96596028700156,0.0,0.0,0.0,0.0,0.0,0.0,20.0,0.0,0.0,0.0,0.0,20.0,20.0,0.0,0.0,0.0,0.0,0.0,0.0,20.0,20.0,0.0
3615186.93737108,260.922215855605,,20.0,1.0,air,FCC,,multi-principal elements alloy,polish,0.1,,10.82,923.3,30.8,force,25.0,,774.8,6.55813075910487,Dataset ID 112,579.8271463457888,57.98271463457888,0.0,0.0,0.0,0.0,0.0,0.0,20.0,0.0,0.0,0.0,0.0,20.0,20.0,0.0,0.0,0.0,0.0,0.0,0.0,20.0,20.0,0.0
47638.8503949592,216.020552486188,rectangular,20.0,1.0,air,FCC,8.0,multi-principal elements alloy,polish,0.1,169.0,,601.0,30.0,force,25.0,,535.0,4.677961272685853,Dataset ID 113,480.04567219152887,48.00456721915289,0.0,0.0,0.0,0.0,0.0,0.0,25.0,0.0,0.0,0.0,0.0,25.0,25.0,0.0,0.0,0.0,0.0,0.0,0.0,25.0,0.0,0.0
