Repository: Luwen-Zhang/SNEnsemble

# Copyright Notification

## Composites

We reformat and merge fatigue testing records from SNL/MSU/DOE, OptiMat, UPWIND, and FACT databases into a single database with careful considerations, including filtering invalid entries, rename variables, fix improper calculations in the records, to obtain clean and consistent data to fit machine 
learning usages. We leave the original format ("2019_SNL_MSU_DOE_Composite-Materials-Database_Wind_29pt0.xlsx" and "Optidat UPWIND 28_3_2017.xls") in the folder. Any derived database should be directly based on the original files instead of our merged database. We are not responsible for the accuracy of the testing records.

File: data/alloy/alloy_CMA2022_remove.csv (part 2 of 2)
Cycles to Failure,Stress Amplitude,ingot shape,Frequency,stress concentration factor of specimens,fatigue environment,atomic-level structure,critical cross-section size of specimens (mm),type of the material,surface treatment,R-value,Young's modulus  (GPa),grain size (μm),ultimate tensile strength  (MPa),elongation  (%),load control,fatigue temperature  (°C),glass transition temperature (°C),yield strength  (MPa),log10(Cycles to Failure),Material_Code,Maximum Stress,Minimum Stress,Ca,Zn,Mg,Zr,Cu,Al,Ni,Ti,Be,Nb,Ag,Co,Fe,B1,Si,B2,Sr,Pd,Er,Cr,Mn,C0
94248.9514701272,207.168244421149,rectangular,20,1,air,FCC,2,multi-principal elements alloy,machine; polish,0.1,,245.48,625.6,63.1,force,25,,293.1,4.97427652733119,Dataset ID 126,460.373876491442,46.0373876491442,0,0,0,0,0,0,20,0,0,0,0,20,20,0,0,0,0,0,0,20,20,0
144343.644645447,189.164136478081,rectangular,20,1,air,FCC,2,multi-principal elements alloy,machine; polish,0.1,,245.48,625.6,63.1,force,25,,293.1,5.15939766694085,Dataset ID 126,420.364747729069,42.0364747729069,0,0,0,0,0,0,20,0,0,0,0,20,20,0,0,0,0,0,0,20,20,0
179032.529505028,180.154747963324,rectangular,20,1,air,FCC,2,multi-principal elements alloy,machine; polish,0.1,,245.48,625.6,63.1,force,25,,293.1,5.25293194774531,Dataset ID 126,400.343884362942,40.0343884362942,0,0,0,0,0,0,20,0,0,0,0,20,20,0,0,0,0,0,0,20,20,0
228064.209358153,171.166665014424,rectangular,20,1,air,FCC,2,multi-principal elements alloy,machine; polish,0.1,,245.48,625.6,63.1,force,25,,293.1,5.35805713579025,Dataset ID 126,380.37036669872,38.037036669872,0,0,0,0,0,0,20,0,0,0,0,20,20,0,0,0,0,0,0,20,20,0
349394.311266145,162.082841791163,rectangular,20,1,air,FCC,2,multi-principal elements alloy,machine; polish,0.1,,245.48,625.6,63.1,force,25,,293.1,5.54331582965139,Dataset ID 126,360.184092869251,36.0184092869251,0,0,0,0,0,0,20,0,0,0,0,20,20,0,0,0,0,0,0,20,20,0
446187.793405537,153.093815986438,rectangular,20,1,air,FCC,2,multi-principal elements alloy,machine; polish,0.1,,245.48,625.6,63.1,force,25,,293.1,5.64951768488746,Dataset ID 126,340.208479969862,34.0208479969862,0,0,0,0,0,0,20,0,0,0,0,20,20,0,0,0,0,0,0,20,20,0
600761.396012616,143.789693874888,rectangular,20,1,air,FCC,2,multi-principal elements alloy,machine; polish,0.1,,245.48,625.6,63.1,force,25,,293.1,5.77870201780878,Dataset ID 126,319.532653055307,31.9532653055307,0,0,0,0,0,0,20,0,0,0,0,20,20,0,0,0,0,0,0,20,20,0
992623.934643794,137.298948237985,rectangular,20,1,air,FCC,2,multi-principal elements alloy,machine; polish,0.1,,245.48,625.6,63.1,force,25,,293.1,5.99678474291289,Dataset ID 126,305.108773862189,30.5108773862189,0,0,0,0,0,0,20,0,0,0,0,20,20,0,0,0,0,0,0,20,20,0
30476.6997067801,280.115328429408,,25,1,air,FCC,4,multi-principal elements alloy,as-built,0.1,,35,658.3,51.4,force,25,,551,4.48396793587174,Dataset ID 127,622.478507620907,62.2478507620907,0,0,0,0,0,0,25,0,0,0,0,26,25,0,0,0,0,0,0,24,0,0
67404.6157593571,248.570637000129,,25,1,air,FCC,4,multi-principal elements alloy,as-built,0.1,,35,658.3,51.4,force,25,,551,4.82868963733919,Dataset ID 127,552.37919333362,55.237919333362,0,0,0,0,0,0,25,0,0,0,0,26,25,0,0,0,0,0,0,24,0,0
149085.718971082,217.749250341371,,25,1,air,FCC,4,multi-principal elements alloy,as-built,0.1,,35,658.3,51.4,force,25,,551,5.17343604406265,Dataset ID 127,483.887222980824,48.3887222980825,0,0,0,0,0,0,25,0,0,0,0,26,25,0,0,0,0,0,0,24,0,0
193670.028725055,186.562205000075,,25,1,air,FCC,4,multi-principal elements alloy,as-built,0.1,,35,658.3,51.4,force,25,,551,5.28706241696877,Dataset ID 127,414.582677777944,41.4582677777945,0,0,0,0,0,0,25,0,0,0,0,26,25,0,0,0,0,0,0,24,0,0
305839.085188694,124.454061251664,,25,1,air,FCC,4,multi-principal elements alloy,as-built,0.1,,35,658.3,51.4,force,25,,551,5.48549298597194,Dataset ID 127,276.564580559253,27.6564580559253,0,0,0,0,0,0,25,0,0,0,0,26,25,0,0,0,0,0,0,24,0,0
821964.141644302,93.181318088109,,25,1,air,FCC,4,multi-principal elements alloy,as-built,0.1,,35,658.3,51.4,force,25,,551,5.9148528717667,Dataset ID 127,207.069595751353,20.7069595751353,0,0,0,0,0,0,25,0,0,0,0,26,25,0,0,0,0,0,0,24,0,0
9013614.24390669,70.2825538992534,,25,1,air,FCC,4,multi-principal elements alloy,as-built,0.1,,35,658.3,51.4,force,25,,551,6.95489896761031,Dataset ID 127,156.183453109452,15.6183453109452,0,0,0,0,0,0,25,0,0,0,0,26,25,0,0,0,0,0,0,24,0,0
10613.5688002991,242.174573604964,,25,1,air,FCC,4,multi-principal elements alloy,as-built,0.1,,35,637.5,64.8,force,25,,456.3,4.02586143947815,Dataset ID 128,538.165719122142,53.8165719122142,0,0,0,0,0,0,25,0,0,0,0,26,25,0,0,0,0,0,0,24,0,0
69059.4501618829,212.178002797278,,25,1,air,FCC,4,multi-principal elements alloy,as-built,0.1,,35,637.5,64.8,force,25,,456.3,4.8392231162577,Dataset ID 128,471.50667288284,47.150667288284,0,0,0,0,0,0,25,0,0,0,0,26,25,0,0,0,0,0,0,24,0,0
403833.510661322,181.795568923178,,25,1,air,FCC,4,multi-principal elements alloy,as-built,0.1,,35,637.5,64.8,force,25,,456.3,5.60620235445766,Dataset ID 128,403.990153162618,40.3990153162618,0,0,0,0,0,0,25,0,0,0,0,26,25,0,0,0,0,0,0,24,0,0
1069235.60966223,166.878411481892,,25,1,air,FCC,4,multi-principal elements alloy,as-built,0.1,,35,637.5,64.8,force,25,,456.3,6.02907341400358,Dataset ID 128,370.840914404204,37.0840914404204,0,0,0,0,0,0,25,0,0,0,0,26,25,0,0,0,0,0,0,24,0,0
2252640.40789156,159.447808327635,,25,1,air,FCC,4,multi-principal elements alloy,as-built,0.1,,35,637.5,64.8,force,25,,456.3,6.35269187022694,Dataset ID 128,354.3284629503,35.43284629503,0,0,0,0,0,0,25,0,0,0,0,26,25,0,0,0,0,0,0,24,0,0
5169844.25606938,156.333978937175,,25,1,air,FCC,4,multi-principal elements alloy,as-built,0.1,,35,637.5,64.8,force,25,,456.3,6.71347745997045,Dataset ID 128,347.408842082611,34.7408842082611,0,0,0,0,0,0,25,0,0,0,0,26,25,0,0,0,0,0,0,24,0,0
478829.054050119,279.761018457894,,25,1,air,FCC,4,multi-principal elements alloy,machine; polish,0.1,,35,658.3,51.4,force,25,,551,5.68018049434678,Dataset ID 129,621.691152128653,62.1691152128653,0,0,0,0,0,0,25,0,0,0,0,26,25,0,0,0,0,0,0,24,0,0
692327.565039824,249.08658444573,,25,1,air,FCC,4,multi-principal elements alloy,machine; polish,0.1,,35,658.3,51.4,force,25,,551,5.84031162340165,Dataset ID 129,553.525743212733,55.3525743212733,0,0,0,0,0,0,25,0,0,0,0,26,25,0,0,0,0,0,0,24,0,0
949647.230134711,233.731404484969,,25,1,air,FCC,4,multi-principal elements alloy,machine; polish,0.1,,35,658.3,51.4,force,25,,551,5.97756230585893,Dataset ID 129,519.403121077709,51.9403121077709,0,0,0,0,0,0,25,0,0,0,0,26,25,0,0,0,0,0,0,24,0,0
1215976.94435187,227.049477220622,,25,1,air,FCC,4,multi-principal elements alloy,machine; polish,0.1,,35,658.3,51.4,force,25,,551,6.08492534053237,Dataset ID 129,504.554393823604,50.4554393823605,0,0,0,0,0,0,25,0,0,0,0,26,25,0,0,0,0,0,0,24,0,0
5784607.87122257,223.681757656458,,25,1,air,FCC,4,multi-principal elements alloy,machine; polish,0.1,,35,658.3,51.4,force,25,,551,6.76227392419766,Dataset ID 129,497.070572569907,49.7070572569907,0,0,0,0,0,0,25,0,0,0,0,26,25,0,0,0,0,0,0,24,0,0
9826545.52342991,217.801327460821,,25,1,air,FCC,4,multi-principal elements alloy,machine; polish,0.1,,35,658.3,51.4,force,25,,551,6.99240087044799,Dataset ID 129,484.002949912936,48.4002949912936,0,0,0,0,0,0,25,0,0,0,0,26,25,0,0,0,0,0,0,24,0,0
54098.1755306357,286.957390146471,,25,1,air,FCC,4,multi-principal elements alloy,machine; polish,0.1,,35,637.5,64.8,force,25,,456.3,4.73318261870475,Dataset ID 130,637.68308921438,63.768308921438,0,0,0,0,0,0,25,0,0,0,0,26,25,0,0,0,0,0,0,24,0,0
62830.8086272098,291.404797412973,,25,1,air,FCC,4,multi-principal elements alloy,machine; polish,0.1,,35,637.5,64.8,force,25,,456.3,4.79817264908527,Dataset ID 130,647.566216473273,64.7566216473273,0,0,0,0,0,0,25,0,0,0,0,26,25,0,0,0,0,0,0,24,0,0
85090.3993872466,278.50913448735,,25,1,air,FCC,4,multi-principal elements alloy,machine; polish,0.1,,35,637.5,64.8,force,25,,456.3,4.92988056210161,Dataset ID 130,618.909187749667,61.8909187749667,0,0,0,0,0,0,25,0,0,0,0,26,25,0,0,0,0,0,0,24,0,0
174553.936498633,248.84641817527,,25,1,air,FCC,4,multi-principal elements alloy,machine; polish,0.1,,35,637.5,64.8,force,25,,456.3,5.24192964736594,Dataset ID 130,552.992040389489,55.2992040389489,0,0,0,0,0,0,25,0,0,0,0,26,25,0,0,0,0,0,0,24,0,0
244031.280441988,234.230850094611,,25,1,air,FCC,4,multi-principal elements alloy,machine; polish,0.1,,35,637.5,64.8,force,25,,456.3,5.38744549868561,Dataset ID 130,520.513000210247,52.0513000210247,0,0,0,0,0,0,25,0,0,0,0,26,25,0,0,0,0,0,0,24,0,0
1632766.62495263,226.154291563475,,25,1,air,FCC,4,multi-principal elements alloy,machine; polish,0.1,,35,637.5,64.8,force,25,,456.3,6.2129241144744,Dataset ID 130,502.565092363278,50.2565092363278,0,0,0,0,0,0,25,0,0,0,0,26,25,0,0,0,0,0,0,24,0,0
2309913.43870399,228.283047752697,,25,1,air,FCC,4,multi-principal elements alloy,machine; polish,0.1,,35,637.5,64.8,force,25,,456.3,6.3635957055209,Dataset ID 130,507.29566167266,50.729566167266,0,0,0,0,0,0,25,0,0,0,0,26,25,0,0,0,0,0,0,24,0,0
16986.8207347684,603.039169460362,rectangular,30,1,air,FCC,2.75,multi-principal elements alloy,EDM; polish,-1,,0.65,888,,force,25,,800,4.23011210361605,Dataset ID 131,603.039169460362,-603.039169460362,0,0,0,0,0,0,20,0,0,0,0,20,20,0,0,0,0,0,0,20,20,0
39500.7032673871,551.99169036888,rectangular,30,1,air,FCC,2.75,multi-principal elements alloy,EDM; polish,-1,,0.65,888,,force,25,,800,4.59660482783979,Dataset ID 131,551.99169036888,-551.99169036888,0,0,0,0,0,0,20,0,0,0,0,20,20,0,0,0,0,0,0,20,20,0
67122.5327590775,501.565503399779,rectangular,30,1,air,FCC,2.75,multi-principal elements alloy,EDM; polish,-1,,0.65,888,,force,25,,800,4.82686833552235,Dataset ID 131,501.565503399779,-501.565503399779,0,0,0,0,0,0,20,0,0,0,0,20,20,0,0,0,0,0,0,20,20,0
93146.243544166,450.936524185678,rectangular,30,1,air,FCC,2.75,multi-principal elements alloy,EDM; polish,-1,,0.65,888,,force,25,,800,4.9691653451052,Dataset ID 131,450.936524185678,-450.936524185678,0,0,0,0,0,0,20,0,0,0,0,20,20,0,0,0,0,0,0,20,20,0
228099.65307427,400.96235722705,rectangular,30,1,air,FCC,2.75,multi-principal elements alloy,EDM; polish,-1,,0.65,888,,force,25,,800,5.3581246247416,Dataset ID 131,400.96235722705,-400.96235722705,0,0,0,0,0,0,20,0,0,0,0,20,20,0,0,0,0,0,0,20,20,0
371484.651055943,350.771040305798,rectangular,30,1,air,FCC,2.75,multi-principal elements alloy,EDM; polish,-1,,0.65,888,,force,25,,800,5.56994087435658,Dataset ID 131,350.771040305798,-350.771040305798,0,0,0,0,0,0,20,0,0,0,0,20,20,0,0,0,0,0,0,20,20,0
742531.60552249,300.981443594311,rectangular,30,1,air,FCC,2.75,multi-principal elements alloy,EDM; polish,-1,,0.65,888,,force,25,,800,5.87071494393119,Dataset ID 131,300.981443594311,-300.981443594311,0,0,0,0,0,0,20,0,0,0,0,20,20,0,0,0,0,0,0,20,20,0
10958.7377957563,289.843753052642,rectangular,30,1,air,FCC,2.75,multi-principal elements alloy,EDM; polish,-1,,30,676,,force,25,,300,4.03976053590882,Dataset ID 132,289.843753052642,-289.843753052642,0,0,0,0,0,0,20,0,0,0,0,20,20,0,0,0,0,0,0,20,20,0
46162.7076778838,279.734464899665,rectangular,30,1,air,FCC,2.75,multi-principal elements alloy,EDM; polish,-1,,30,676,,force,25,,300,4.66429127447774,Dataset ID 132,279.734464899665,-279.734464899665,0,0,0,0,0,0,20,0,0,0,0,20,20,0,0,0,0,0,0,20,20,0
179932.64916436,270.260074425787,rectangular,30,1,air,FCC,2.75,multi-principal elements alloy,EDM; polish,-1,,30,676,,force,25,,300,5.25510997415937,Dataset ID 132,270.260074425787,-270.260074425787,0,0,0,0,0,0,20,0,0,0,0,20,20,0,0,0,0,0,0,20,20,0
801486.317454389,249.874644934506,rectangular,30,1,air,FCC,2.75,multi-principal elements alloy,EDM; polish,-1,,30,676,,force,25,,300,5.9038961127104,Dataset ID 132,249.874644934506,-249.874644934506,0,0,0,0,0,0,20,0,0,0,0,20,20,0,0,0,0,0,0,20,20,0
1146177.51451597,229.859584394954,rectangular,30,1,air,FCC,2.75,multi-principal elements alloy,EDM; polish,-1,,30,676,,force,25,,300,6.05925188430196,Dataset ID 132,229.859584394954,-229.859584394954,0,0,0,0,0,0,20,0,0,0,0,20,20,0,0,0,0,0,0,20,20,0
3669039.9022196,211.017853480261,rectangular,30,1,air,FCC,2.75,multi-principal elements alloy,EDM; polish,-1,,30,676,,force,25,,300,6.5645524349011,Dataset ID 132,211.017853480261,-211.017853480261,0,0,0,0,0,0,20,0,0,0,0,20,20,0,0,0,0,0,0,20,20,0
8032704.23767865,199.532680943196,rectangular,30,1,air,FCC,2.75,multi-principal elements alloy,EDM; polish,-1,,30,676,,force,25,,300,6.90486177663491,Dataset ID 132,199.532680943196,-199.532680943196,0,0,0,0,0,0,20,0,0,0,0,20,20,0,0,0,0,0,0,20,20,0
3010.27976821605,561.907825422194,rectangular,1,1,air,FCC,4,multi-principal elements alloy,machine; polish,-1,,5.5,900,61,strain,25,,555,3.47860685976202,Dataset ID 133,561.907825422194,-561.907825422194,0,0,0,0,0,0,0,0,0,0,0,10.9,47.4,0,0,0,0,0,0,11.2,30,0.4
3507.96277886977,524.31990495509,rectangular,1,1,air,FCC,4,multi-principal elements alloy,machine; polish,-1,,5.5,900,61,strain,25,,555,3.54505497665032,Dataset ID 133,524.31990495509,-524.31990495509,0,0,0,0,0,0,0,0,0,0,0,10.9,47.4,0,0,0,0,0,0,11.2,30,0.4
4507.27468239767,506.479623640817,rectangular,1,1,air,FCC,4,multi-principal elements alloy,machine; polish,-1,,5.5,900,61,strain,25,,555,3.65391402565796,Dataset ID 133,506.479623640817,-506.479623640817,0,0,0,0,0,0,0,0,0,0,0,10.9,47.4,0,0,0,0,0,0,11.2,30,0.4
6293.90998230873,506.841227477037,rectangular,1,1,air,FCC,4,multi-principal elements alloy,machine; polish,-1,,5.5,900,61,strain,25,,555,3.79892052719078,Dataset ID 133,506.841227477037,-506.841227477037,0,0,0,0,0,0,0,0,0,0,0,10.9,47.4,0,0,0,0,0,0,11.2,30,0.4
9212.24559044583,501.886559313764,rectangular,1,1,air,FCC,4,multi-principal elements alloy,machine; polish,-1,,5.5,900,61,strain,25,,555,3.96436550735925,Dataset ID 133,501.886559313764,-501.886559313764,0,0,0,0,0,0,0,0,0,0,0,10.9,47.4,0,0,0,0,0,0,11.2,30,0.4
12056.5358125893,494.624136711111,rectangular,1,1,air,FCC,4,multi-principal elements alloy,machine; polish,-1,,5.5,900,61,strain,25,,555,4.08122254050764,Dataset ID 133,494.624136711111,-494.624136711111,0,0,0,0,0,0,0,0,0,0,0,10.9,47.4,0,0,0,0,0,0,11.2,30,0.4
15613.3805451743,489.246367988482,rectangular,1,1,air,FCC,4,multi-principal elements alloy,machine; polish,-1,,5.5,900,61,strain,25,,555,4.19349694490511,Dataset ID 133,489.246367988482,-489.246367988482,0,0,0,0,0,0,0,0,0,0,0,10.9,47.4,0,0,0,0,0,0,11.2,30,0.4
28043.5403773113,409.243627144159,rectangular,1,1,air,FCC,4,multi-principal elements alloy,machine; polish,-1,,5.5,900,61,strain,25,,555,4.44783284058102,Dataset ID 133,409.243627144159,-409.243627144159,0,0,0,0,0,0,0,0,0,0,0,10.9,47.4,0,0,0,0,0,0,11.2,30,0.4
3808.43008796532,364.200305231873,rectangular,1,1,air,FCC,4,multi-principal elements alloy,machine; polish,-1,,70,728,73,strain,25,,292,3.58074598758082,Dataset ID 134,364.200305231873,-364.200305231873,0,0,0,0,0,0,0,0,0,0,0,10.9,47.4,0,0,0,0,0,0,11.2,30,0.4
3912.22310173646,364.051914361684,rectangular,1,1,air,FCC,4,multi-principal elements alloy,machine; polish,-1,,70,728,73,strain,25,,292,3.59242361326543,Dataset ID 134,364.051914361684,-364.051914361684,0,0,0,0,0,0,0,0,0,0,0,10.9,47.4,0,0,0,0,0,0,11.2,30,0.4
4019.67186513078,381.294162406631,rectangular,1,1,air,FCC,4,multi-principal elements alloy,machine; polish,-1,,70,728,73,strain,25,,292,3.60419060209456,Dataset ID 134,381.294162406631,-381.294162406631,0,0,0,0,0,0,0,0,0,0,0,10.9,47.4,0,0,0,0,0,0,11.2,30,0.4
5021.89378939714,359.119855962139,rectangular,1,1,air,FCC,4,multi-principal elements alloy,machine; polish,-1,,70,728,73,strain,25,,292,3.70086752335769,Dataset ID 134,359.119855962139,-359.119855962139,0,0,0,0,0,0,0,0,0,0,0,10.9,47.4,0,0,0,0,0,0,11.2,30,0.4
6469.32228843062,339.527901175444,rectangular,1,1,air,FCC,4,multi-principal elements alloy,machine; polish,-1,,70,728,73,strain,25,,292,3.81085878734399,Dataset ID 134,339.527901175444,-339.527901175444,0,0,0,0,0,0,0,0,0,0,0,10.9,47.4,0,0,0,0,0,0,11.2,30,0.4
7545.30541892952,359.044025596165,rectangular,1,1,air,FCC,4,multi-principal elements alloy,machine; polish,-1,,70,728,73,strain,25,,292,3.87767682384271,Dataset ID 134,359.044025596165,-359.044025596165,0,0,0,0,0,0,0,0,0,0,0,10.9,47.4,0,0,0,0,0,0,11.2,30,0.4
12056.7716973535,322.054050256774,rectangular,1,1,air,FCC,4,multi-principal elements alloy,machine; polish,-1,,70,728,73,strain,25,,292,4.0812310373471,Dataset ID 134,322.054050256774,-322.054050256774,0,0,0,0,0,0,0,0,0,0,0,10.9,47.4,0,0,0,0,0,0,11.2,30,0.4
12056.8507158889,339.527901175444,rectangular,1,1,air,FCC,4,multi-principal elements alloy,machine; polish,-1,,70,728,73,strain,25,,292,4.08123388364811,Dataset ID 134,339.527901175444,-339.527901175444,0,0,0,0,0,0,0,0,0,0,0,10.9,47.4,0,0,0,0,0,0,11.2,30,0.4
19143.1779784126,304.334105947605,rectangular,1,1,air,FCC,4,multi-principal elements alloy,machine; polish,-1,,70,728,73,strain,25,,292,4.28201403709388,Dataset ID 134,304.334105947605,-304.334105947605,0,0,0,0,0,0,0,0,0,0,0,10.9,47.4,0,0,0,0,0,0,11.2,30,0.4
21602.5963051336,293.906930649446,rectangular,1,1,air,FCC,4,multi-principal elements alloy,machine; polish,-1,,70,728,73,strain,25,,292,4.33450594991168,Dataset ID 134,293.906930649446,-293.906930649446,0,0,0,0,0,0,0,0,0,0,0,10.9,47.4,0,0,0,0,0,0,11.2,30,0.4
25154.2994167378,299.57598797075,rectangular,1,1,air,FCC,4,multi-principal elements alloy,machine; polish,-1,,70,728,73,strain,25,,292,4.40061222610693,Dataset ID 134,299.57598797075,-299.57598797075,0,0,0,0,0,0,0,0,0,0,0,10.9,47.4,0,0,0,0,0,0,11.2,30,0.4
5047.81601057582,164.147515728096,circular,127.5,1,air,FCC,1.75,multi-principal elements alloy,EDM,0.1,,375,362,38.7,force,25,,159,3.70310351678919,Dataset ID 138,364.772257173547,36.4772257173547,0,0,0,0,0,0,20,0,0,0,0,20,20,0,0,0,0,0,0,20,20,0
46900.0336876647,146.211484862721,circular,127.5,1,air,FCC,1.75,multi-principal elements alloy,EDM,0.1,,375,362,38.7,force,25,,159,4.67117315466309,Dataset ID 138,324.914410806047,32.4914410806047,0,0,0,0,0,0,20,0,0,0,0,20,20,0,0,0,0,0,0,20,20,0
92162.6528665845,152.886609534259,circular,127.5,1,air,FCC,1.75,multi-principal elements alloy,EDM,0.1,,375,362,38.7,force,25,,159,4.96455496725901,Dataset ID 138,339.748021187242,33.9748021187242,0,0,0,0,0,0,20,0,0,0,0,20,20,0,0,0,0,0,0,20,20,0
101772.095335181,134.942743613592,circular,127.5,1,air,FCC,1.75,multi-principal elements alloy,EDM,0.1,,375,362,38.7,force,25,,159,5.00762871608308,Dataset ID 138,299.87276358576,29.987276358576,0,0,0,0,0,0,20,0,0,0,0,20,20,0,0,0,0,0,0,20,20,0
110676.975421464,134.906973103973,circular,127.5,1,air,FCC,1.75,multi-principal elements alloy,EDM,0.1,,375,362,38.7,force,25,,159,5.04405728223873,Dataset ID 138,299.793273564384,29.9793273564384,0,0,0,0,0,0,20,0,0,0,0,20,20,0,0,0,0,0,0,20,20,0
271639.490073801,123.679795457091,circular,127.5,1,air,FCC,1.75,multi-principal elements alloy,EDM,0.1,,375,362,38.7,force,25,,159,5.4339929065306,Dataset ID 138,274.843989904647,27.4843989904647,0,0,0,0,0,0,20,0,0,0,0,20,20,0,0,0,0,0,0,20,20,0
308407.03048702,112.353530914385,circular,127.5,1,air,FCC,1.75,multi-principal elements alloy,EDM,0.1,,375,362,38.7,force,25,,159,5.4891242697256,Dataset ID 138,249.674513143078,24.9674513143078,0,0,0,0,0,0,20,0,0,0,0,20,20,0,0,0,0,0,0,20,20,0
365294.115695991,112.427497314715,circular,127.5,1,air,FCC,1.75,multi-principal elements alloy,EDM,0.1,,375,362,38.7,force,25,,159,5.5626426764787,Dataset ID 138,249.838882921589,24.9838882921589,0,0,0,0,0,0,20,0,0,0,0,20,20,0,0,0,0,0,0,20,20,0
571875.917351294,123.595890410959,circular,127.5,1,air,FCC,1.75,multi-principal elements alloy,EDM,0.1,,375,362,38.7,force,25,,159,5.75730180806676,Dataset ID 138,274.657534246576,27.4657534246576,0,0,0,0,0,0,20,0,0,0,0,20,20,0,0,0,0,0,0,20,20,0
1447740.38856158,89.9487922463967,circular,127.5,1,air,FCC,1.75,multi-principal elements alloy,EDM,0.1,,375,362,38.7,force,25,,159,6.16069069036692,Dataset ID 138,199.886204991993,19.9886204991993,0,0,0,0,0,0,20,0,0,0,0,20,20,0,0,0,0,0,0,20,20,0
2016420.95186979,101.117374037978,circular,127.5,1,air,FCC,1.75,multi-principal elements alloy,EDM,0.1,,375,362,38.7,force,25,,159,6.30458120137976,Dataset ID 138,224.705275639951,22.4705275639951,0,0,0,0,0,0,20,0,0,0,0,20,20,0,0,0,0,0,0,20,20,0
3409393.84821057,101.061922993285,circular,127.5,1,air,FCC,1.75,multi-principal elements alloy,EDM,0.1,,375,362,38.7,force,25,,159,6.53267717319272,Dataset ID 138,224.582051096189,22.4582051096189,0,0,0,0,0,0,20,0,0,0,0,20,20,0,0,0,0,0,0,20,20,0
2703.94218295822,387.336991637175,rectangular,1,1,air,FCC,4,multi-principal elements alloy,machine; polish,-1,,65,540,70,strain,25,,225,3.43199740106743,Dataset ID 143,387.336991637175,-387.336991637175,0,0,0,0,0,0,20,0,0,0,0,20,20,0,0,0,0,0,0,20,20,0
4336.20371677789,363.577201314875,rectangular,1,1,air,FCC,4,multi-principal elements alloy,machine; polish,-1,,65,540,70,strain,25,,225,3.63710967735741,Dataset ID 143,363.577201314875,-363.577201314875,0,0,0,0,0,0,20,0,0,0,0,20,20,0,0,0,0,0,0,20,20,0
5735.7017251567,344.819045288426,rectangular,1,1,air,FCC,4,multi-principal elements alloy,machine; polish,-1,,65,540,70,strain,25,,225,3.75858655854421,Dataset ID 143,344.819045288426,-344.819045288426,0,0,0,0,0,0,20,0,0,0,0,20,20,0,0,0,0,0,0,20,20,0
6835.98833964513,333.068474114806,rectangular,1,1,air,FCC,4,multi-principal elements alloy,machine; polish,-1,,65,540,70,strain,25,,225,3.83480131325992,Dataset ID 143,333.068474114806,-333.068474114806,0,0,0,0,0,0,20,0,0,0,0,20,20,0,0,0,0,0,0,20,20,0
8028.61214168585,342.316022207478,rectangular,1,1,air,FCC,4,multi-principal elements alloy,machine; polish,-1,,65,540,70,strain,25,,225,3.90464047786891,Dataset ID 143,342.316022207478,-342.316022207478,0,0,0,0,0,0,20,0,0,0,0,20,20,0,0,0,0,0,0,20,20,0
10933.2262810441,299.815496470576,rectangular,1,1,air,FCC,4,multi-principal elements alloy,machine; polish,-1,,65,540,70,strain,25,,225,4.03874833663414,Dataset ID 143,299.815496470576,-299.815496470576,0,0,0,0,0,0,20,0,0,0,0,20,20,0,0,0,0,0,0,20,20,0
12638.2789431856,300.308622088163,rectangular,1,1,air,FCC,4,multi-principal elements alloy,machine; polish,-1,,65,540,70,strain,25,,225,4.10168793657547,Dataset ID 143,300.308622088163,-300.308622088163,0,0,0,0,0,0,20,0,0,0,0,20,20,0,0,0,0,0,0,20,20,0
22043.167780548,281.903495833945,rectangular,1,1,air,FCC,4,multi-principal elements alloy,machine; polish,-1,,65,540,70,strain,25,,225,4.34327400627566,Dataset ID 143,281.903495833945,-281.903495833945,0,0,0,0,0,0,20,0,0,0,0,20,20,0,0,0,0,0,0,20,20,0
27051.5999492094,281.744806325415,rectangular,1,1,air,FCC,4,multi-principal elements alloy,machine; polish,-1,,65,540,70,strain,25,,225,4.43219295626567,Dataset ID 143,281.744806325415,-281.744806325415,0,0,0,0,0,0,20,0,0,0,0,20,20,0,0,0,0,0,0,20,20,0
1742.30828272768,529.341096056369,rectangular,1,1,air,FCC,4,multi-principal elements alloy,EDM; polish,-1,,4,791,47,strain,25,,474,3.2411250012124,Dataset ID 144,529.341096056369,-529.341096056369,0,0,0,0,0,0,20,0,0,0,0,20,20,0,0,0,0,0,0,20,20,0
3201.60318257877,499.321693584076,rectangular,1,1,air,FCC,4,multi-principal elements alloy,EDM; polish,-1,,4,791,47,strain,25,,474,3.50536750300619,Dataset ID 144,499.321693584076,-499.321693584076,0,0,0,0,0,0,20,0,0,0,0,20,20,0,0,0,0,0,0,20,20,0
5005.35772294474,469.282658547687,rectangular,1,1,air,FCC,4,multi-principal elements alloy,EDM; polish,-1,,4,791,47,strain,25,,474,3.69943512108592,Dataset ID 144,469.282658547687,-469.282658547687,0,0,0,0,0,0,20,0,0,0,0,20,20,0,0,0,0,0,0,20,20,0
14018.175435918,429.196786665961,rectangular,1,1,air,FCC,4,multi-principal elements alloy,EDM; polish,-1,,4,791,47,strain,25,,474,4.14669149082903,Dataset ID 144,429.196786665961,-429.196786665961,0,0,0,0,0,0,20,0,0,0,0,20,20,0,0,0,0,0,0,20,20,0
16712.255237063,424.745910860968,rectangular,1,1,air,FCC,4,multi-principal elements alloy,EDM; polish,-1,,4,791,47,strain,25,,474,4.22303505976316,Dataset ID 144,424.745910860968,-424.745910860968,0,0,0,0,0,0,20,0,0,0,0,20,20,0,0,0,0,0,0,20,20,0
2416.02539648395,504.466824355519,rectangular,1,1,air,FCC,4,multi-principal elements alloy,EDM; polish,-1,,10,783,50,strain,25,,410,3.38310149513737,Dataset ID 145,504.466824355519,-504.466824355519,0,0,0,0,0,0,20,0,0,0,0,20,20,0,0,0,0,0,0,20,20,0
4992.74092097442,464.224001338969,rectangular,1,1,air,FCC,4,multi-principal elements alloy,EDM; polish,-1,,10,783,50,strain,25,,410,3.69833903060339,Dataset ID 145,464.224001338969,-464.224001338969,0,0,0,0,0,0,20,0,0,0,0,20,20,0,0,0,0,0,0,20,20,0
10036.8607872447,426.879150607695,rectangular,1,1,air,FCC,4,multi-principal elements alloy,EDM; polish,-1,,10,783,50,strain,25,,410,4.00159790046237,Dataset ID 145,426.879150607695,-426.879150607695,0,0,0,0,0,0,20,0,0,0,0,20,20,0,0,0,0,0,0,20,20,0
24100.8053960386,379.564839134689,rectangular,1,1,air,FCC,4,multi-principal elements alloy,EDM; polish,-1,,10,783,50,strain,25,,410,4.38203155598611,Dataset ID 145,379.564839134689,-379.564839134689,0,0,0,0,0,0,20,0,0,0,0,20,20,0,0,0,0,0,0,20,20,0
30217.0770940447,370.152022612317,rectangular,1,1,air,FCC,4,multi-principal elements alloy,EDM; polish,-1,,10,783,50,strain,25,,410,4.48025245261319,Dataset ID 145,370.152022612317,-370.152022612317,0,0,0,0,0,0,20,0,0,0,0,20,20,0,0,0,0,0,0,20,20,0
2912.95200009149,454.279129081886,rectangular,1,1,air,FCC,4,multi-principal elements alloy,EDM; polish,-1,,15,775,51,strain,25,,409,3.4643333283396,Dataset ID 146,454.279129081886,-454.279129081886,0,0,0,0,0,0,20,0,0,0,0,20,20,0,0,0,0,0,0,20,20,0
3114.02809078974,454.076125585803,rectangular,1,1,air,FCC,4,multi-principal elements alloy,EDM; polish,-1,,15,775,51,strain,25,,409,3.49332252590068,Dataset ID 146,454.076125585803,-454.076125585803,0,0,0,0,0,0,20,0,0,0,0,20,20,0,0,0,0,0,0,20,20,0
5497.17738777619,421.759586225165,rectangular,1,1,air,FCC,4,multi-principal elements alloy,EDM; polish,-1,,15,775,51,strain,25,,409,3.74013975138985,Dataset ID 146,421.759586225165,-421.759586225165,0,0,0,0,0,0,20,0,0,0,0,20,20,0,0,0,0,0,0,20,20,0
9748.83430672596,381.496805016052,rectangular,1,1,air,FCC,4,multi-principal elements alloy,EDM; polish,-1,,15,775,51,strain,25,,409,3.98895268909112,Dataset ID 146,381.496805016052,-381.496805016052,0,0,0,0,0,0,20,0,0,0,0,20,20,0,0,0,0,0,0,20,20,0
24994.6229320928,350.102514322494,rectangular,1,1,air,FCC,4,multi-principal elements alloy,EDM; polish,-1,,15,775,51,strain,25,,409,4.3978465893884,Dataset ID 146,350.102514322494,-350.102514322494,0,0,0,0,0,0,20,0,0,0,0,20,20,0,0,0,0,0,0,20,20,0
2409.63509019904,412.500694737525,rectangular,1,1,air,FCC,4,multi-principal elements alloy,EDM; polish,-1,,66,683,60,strain,25,,300,3.38195127895987,Dataset ID 147,412.500694737525,-412.500694737525,0,0,0,0,0,0,20,0,0,0,0,20,20,0,0,0,0,0,0,20,20,0
2601.55696946494,404.521155888827,rectangular,1,1,air,FCC,4,multi-principal elements alloy,EDM; polish,-1,,66,683,60,strain,25,,300,3.41523334061198,Dataset ID 147,404.521155888827,-404.521155888827,0,0,0,0,0,0,20,0,0,0,0,20,20,0,0,0,0,0,0,20,20,0
4342.23816463791,369.405212463452,rectangular,1,1,air,FCC,4,multi-principal elements alloy,EDM; polish,-1,,66,683,60,strain,25,,300,3.63771364011135,Dataset ID 147,369.405212463452,-369.405212463452,0,0,0,0,0,0,20,0,0,0,0,20,20,0,0,0,0,0,0,20,20,0
4472.11231737666,364.787463981187,rectangular,1,1,air,FCC,4,multi-principal elements alloy,EDM; polish,-1,,66,683,60,strain,25,,300,3.65051270234804,Dataset ID 147,364.787463981187,-364.787463981187,0,0,0,0,0,0,20,0,0,0,0,20,20,0,0,0,0,0,0,20,20,0
8366.71593732073,344.781405259087,rectangular,1,1,air,FCC,4,multi-principal elements alloy,EDM; polish,-1,,66,683,60,strain,25,,300,3.92255502428052,Dataset ID 147,344.781405259087,-344.781405259087,0,0,0,0,0,0,20,0,0,0,0,20,20,0,0,0,0,0,0,20,20,0
8842.80558622501,339.407967415552,rectangular,1,1,air,FCC,4,multi-principal elements alloy,EDM; polish,-1,,66,683,60,strain,25,,300,3.94659007692536,Dataset ID 147,339.407967415552,-339.407967415552,0,0,0,0,0,0,20,0,0,0,0,20,20,0,0,0,0,0,0,20,20,0
19079.497989242,305.011982529907,rectangular,1,1,air,FCC,4,multi-principal elements alloy,EDM; polish,-1,,66,683,60,strain,25,,300,4.2805669435667,Dataset ID 147,305.011982529907,-305.011982529907,0,0,0,0,0,0,20,0,0,0,0,20,20,0,0,0,0,0,0,20,20,0
2535.70598290425,334.457820143929,,1,1,air,FCC,4,multi-principal elements alloy,machine; polish,-1,,,522,85,strain,25,,196,3.40409889534343,Dataset ID 149,334.457820143929,-334.457820143929,0,0,0,0,0,0,0,0,0,0,0,10,40,0,0,0,0,0,0,10,40,0
3752.09897429092,316.86319625615,,1,1,air,FCC,4,multi-principal elements alloy,machine; polish,-1,,,522,85,strain,25,,196,3.57427428584281,Dataset ID 149,316.86319625615,-316.86319625615,0,0,0,0,0,0,0,0,0,0,0,10,40,0,0,0,0,0,0,10,40,0
4059.16985202657,324.289862369321,,1,1,air,FCC,4,multi-principal elements alloy,machine; polish,-1,,,522,85,strain,25,,196,3.608437224329,Dataset ID 149,324.289862369321,-324.289862369321,0,0,0,0,0,0,0,0,0,0,0,10,40,0,0,0,0,0,0,10,40,0
4557.30284075129,319.3055124343,,1,1,air,FCC,4,multi-principal elements alloy,machine; polish,-1,,,522,85,strain,25,,196,3.65870788916993,Dataset ID 149,319.3055124343,-319.3055124343,0,0,0,0,0,0,0,0,0,0,0,10,40,0,0,0,0,0,0,10,40,0
6464.92442043167,299.376399229562,,1,1,air,FCC,4,multi-principal elements alloy,machine; polish,-1,,,522,85,strain,25,,196,3.81056345203446,Dataset ID 149,299.376399229562,-299.376399229562,0,0,0,0,0,0,0,0,0,0,0,10,40,0,0,0,0,0,0,10,40,0
9806.80022926047,274.76561308455,,1,1,air,FCC,4,multi-principal elements alloy,machine; polish,-1,,,522,85,strain,25,,196,3.99152732853614,Dataset ID 149,274.76561308455,-274.76561308455,0,0,0,0,0,0,0,0,0,0,0,10,40,0,0,0,0,0,0,10,40,0
17189.8986406736,259.351332954429,,1,1,air,FCC,4,multi-principal elements alloy,machine; polish,-1,,,522,85,strain,25,,196,4.2352733159002,Dataset ID 149,259.351332954429,-259.351332954429,0,0,0,0,0,0,0,0,0,0,0,10,40,0,0,0,0,0,0,10,40,0
26326.1249771096,242.400869034061,,1,1,air,FCC,4,multi-principal elements alloy,machine; polish,-1,,,522,85,strain,25,,196,4.42038693867659,Dataset ID 149,242.400869034061,-242.400869034061,0,0,0,0,0,0,0,0,0,0,0,10,40,0,0,0,0,0,0,10,40,0
631.321826118042,399.931825674846,,1,1,air,FCC,4,multi-principal elements alloy,machine; polish; ultrasonic nanocrystal surface modification,-1,,,533,48,strain,25,,307,2.80025080405691,Dataset ID 150,399.931825674846,-399.931825674846,0,0,0,0,0,0,0,0,0,0,0,10,40,0,0,0,0,0,0,10,40,0
1008.47589781558,392.628497017973,,1,1,air,FCC,4,multi-principal elements alloy,machine; polish; ultrasonic nanocrystal surface modification,-1,,,533,48,strain,25,,307,3.00366552320245,Dataset ID 150,392.628497017973,-392.628497017973,0,0,0,0,0,0,0,0,0,0,0,10,40,0,0,0,0,0,0,10,40,0
1389.80991261349,367.423461417477,,1,1,air,FCC,4,multi-principal elements alloy,machine; polish; ultrasonic nanocrystal surface modification,-1,,,533,48,strain,25,,307,3.14295540489559,Dataset ID 150,367.423461417477,-367.423461417477,0,0,0,0,0,0,0,0,0,0,0,10,40,0,0,0,0,0,0,10,40,0
2419.31211969973,359.609222064851,,1,1,air,FCC,4,multi-principal elements alloy,machine; polish; ultrasonic nanocrystal surface modification,-1,,,533,48,strain,25,,307,3.3836919010692,Dataset ID 150,359.609222064851,-359.609222064851,0,0,0,0,0,0,0,0,0,0,0,10,40,0,0,0,0,0,0,10,40,0
5055.69021462363,332.617032264483,,1,1,air,FCC,4,multi-principal elements alloy,machine; polish; ultrasonic nanocrystal surface modification,-1,,,533,48,strain,25,,307,3.70378045487058,Dataset ID 150,332.617032264483,-332.617032264483,0,0,0,0,0,0,0,0,0,0,0,10,40,0,0,0,0,0,0,10,40,0
14097.8250880382,307.274589603142,,1,1,air,FCC,4,multi-principal elements alloy,machine; polish; ultrasonic nanocrystal surface modification,-1,,,533,48,strain,25,,307,4.14915211796607,Dataset ID 150,307.274589603142,-307.274589603142,0,0,0,0,0,0,0,0,0,0,0,10,40,0,0,0,0,0,0,10,40,0
4815.65572512971,554.957845416746,circular,,1,air,FCC,2,multi-principal elements alloy,machine,-1,,7,,,strain,25,,,3.68265543131853,Dataset ID 160,554.957845416746,-554.957845416746,0,0,0,0,0,0,33.3,0,0,0,0,33.3,0,0,0,0,0,0,0,33.3,0,0
7820.71009481091,520.224685839028,circular,,1,air,FCC,2,multi-principal elements alloy,machine,-1,,7,,,strain,25,,,3.89324618736383,Dataset ID 160,520.224685839028,-520.224685839028,0,0,0,0,0,0,33.3,0,0,0,0,33.3,0,0,0,0,0,0,0,33.3,0,0
11279.8038459679,522.978680971486,circular,,1,air,FCC,2,multi-principal elements alloy,machine,-1,,7,,,strain,25,,,4.05230154739959,Dataset ID 160,522.978680971486,-522.978680971486,0,0,0,0,0,0,33.3,0,0,0,0,33.3,0,0,0,0,0,0,0,33.3,0,0
13927.0299514301,484.787899685755,circular,,1,air,FCC,2,multi-principal elements alloy,machine,-1,,7,,,strain,25,,,4.14385850958741,Dataset ID 160,484.787899685755,-484.787899685755,0,0,0,0,0,0,33.3,0,0,0,0,33.3,0,0,0,0,0,0,0,33.3,0,0
18474.1136168022,485.355891287007,circular,,1,air,FCC,2,multi-principal elements alloy,machine,-1,,7,,,strain,25,,,4.26656361022971,Dataset ID 160,485.355891287007,-485.355891287007,0,0,0,0,0,0,33.3,0,0,0,0,33.3,0,0,0,0,0,0,0,33.3,0,0
25043.3723339594,476.312495610558,circular,,1,air,FCC,2,multi-principal elements alloy,machine,-1,,7,,,strain,25,,,4.39869281045752,Dataset ID 160,476.312495610558,-476.312495610558,0,0,0,0,0,0,33.3,0,0,0,0,33.3,0,0,0,0,0,0,0,33.3,0,0
88656.874834549,450.174226182045,circular,,1,air,FCC,2,multi-principal elements alloy,machine,-1,,7,,,strain,25,,,4.94771241830065,Dataset ID 160,450.174226182045,-450.174226182045,0,0,0,0,0,0,33.3,0,0,0,0,33.3,0,0,0,0,0,0,0,33.3,0,0
100680.891511795,481.936734100308,circular,,1,air,FCC,2,multi-principal elements alloy,machine,-1,,7,,,strain,25,,,5.0029470524955,Dataset ID 160,481.936734100308,-481.936734100308,0,0,0,0,0,0,33.3,0,0,0,0,33.3,0,0,0,0,0,0,0,33.3,0,0
