Repository: Luwen-Zhang/SNEnsemble

# Copyright Notification

## Composites

We reformat and merge fatigue testing records from SNL/MSU/DOE, OptiMat, UPWIND, and FACT databases into a single database with careful considerations, including filtering invalid entries, rename variables, fix improper calculations in the records, to obtain clean and consistent data to fit machine 
learning usages. We leave the original format ("2019_SNL_MSU_DOE_Composite-Materials-Database_Wind_29pt0.xlsx" and "Optidat UPWIND 28_3_2017.xls") in the folder. Any derived database should be directly based on the original files instead of our merged database. We are not responsible for the accuracy of the testing records.

File: data/alloy/alloy_AM2022.csv (part 3 of 50)
Cycles to Failure,Stress Amplitude,hatch space  (μm),layer scan rotation  (°),wire feed rate  (mm/s),types of feedstock,ultimate tensile strength  (MPa),scan speed  (mm/s),scan pattern,current  (A),stress concentration factor of specimens,AM environment,preheat temperature  (°C),layer thickness  (μm),elongation  (%),types of AM,Frequency,critical cross-section size of specimens (mm),load control,voltage  (V),Young's modulus  (GPa),powder feed rate  (g/s),power  (W),yield strength  (MPa),fatigue environment,R-value,size of feedstock  (μm),speed function,direciton of specimen  (°),fatigue temperature  (°C),log10(Cycles to Failure),Material_Code,Maximum Stress,Minimum Stress
109618.04205219,399.208791836407,,,,powder,1046.0,450.0,,,1.0,,,60.0,,E-PBF,20.0,,force,,,,,1010.0,air,-1.0,65.0,,0.0,25.0,5.039882040634159,Ti-6Al-4V,399.208791836407,-399.208791836407
129638.900861333,379.314925686137,,,,powder,1046.0,450.0,,,1.0,,,60.0,,E-PBF,20.0,,force,,,,,1010.0,air,-1.0,65.0,,0.0,25.0,5.112735340225943,Ti-6Al-4V,379.314925686137,-379.314925686137
160413.394769921,379.475006358286,,,,powder,1046.0,450.0,,,1.0,,,60.0,,E-PBF,20.0,,force,,,,,1010.0,air,-1.0,65.0,,0.0,25.0,5.205240629732312,Ti-6Al-4V,379.475006358286,-379.475006358286
895876.567149064,349.224735294512,,,,powder,1046.0,450.0,,,1.0,,,60.0,,E-PBF,20.0,,force,,,,,1010.0,air,-1.0,65.0,,0.0,25.0,5.95224817718581,Ti-6Al-4V,349.224735294512,-349.224735294512
9944913.76175877,344.536045012204,,,,powder,1046.0,450.0,,,1.0,,,60.0,,E-PBF,20.0,,force,,,,,1010.0,air,-1.0,65.0,,0.0,25.0,6.997601021451939,Ti-6Al-4V,344.536045012204,-344.536045012204
19392.6766777466,549.807995741688,,,,powder,955.0,4530.0,snake,,1.0,,587.0,,9.8,E-PBF,20000.0,3,displacement,,,,,869.0,air,-1.0,,,0.0,25.0,4.2876377567912725,Ti-6Al-4V,549.807995741688,-549.807995741688
28946.3277622609,549.747931211754,,,,powder,955.0,4530.0,snake,,1.0,,587.0,,9.8,E-PBF,20000.0,3,displacement,,,,,869.0,air,-1.0,,,0.0,25.0,4.461593475360684,Ti-6Al-4V,549.747931211754,-549.747931211754
34363.3045491883,599.84701403606,,,,powder,955.0,4530.0,snake,,1.0,,587.0,,9.8,E-PBF,20000.0,3,displacement,,,,,869.0,air,-1.0,,,0.0,25.0,4.536094921121659,Ti-6Al-4V,599.84701403606,-599.84701403606
58189.922363295,549.873011044997,,,,powder,955.0,4530.0,snake,,1.0,,587.0,,9.8,E-PBF,20000.0,3,displacement,,,,,869.0,air,-1.0,,,0.0,25.0,4.764847777760259,Ti-6Al-4V,549.873011044997,-549.873011044997
77218.4207342088,499.887283321781,,,,powder,955.0,4530.0,snake,,1.0,,587.0,,9.8,E-PBF,20000.0,3,displacement,,,,,869.0,air,-1.0,,,0.0,25.0,4.8877209152182015,Ti-6Al-4V,499.887283321781,-499.887283321781
87202.7253521975,599.891512713025,,,,powder,955.0,4530.0,snake,,1.0,,587.0,,9.8,E-PBF,20000.0,3,displacement,,,,,869.0,air,-1.0,,,0.0,25.0,4.940530058177117,Ti-6Al-4V,599.891512713025,-599.891512713025
92355.5848450136,500.104951206956,,,,powder,955.0,4530.0,snake,,1.0,,587.0,,9.8,E-PBF,20000.0,3,displacement,,,,,869.0,air,-1.0,,,0.0,25.0,4.965463162841067,Ti-6Al-4V,500.104951206956,-500.104951206956
136084.094889296,549.855976142872,,,,powder,955.0,4530.0,snake,,1.0,,587.0,,9.8,E-PBF,20000.0,3,displacement,,,,,869.0,air,-1.0,,,0.0,25.0,5.133807369101488,Ti-6Al-4V,549.855976142872,-549.855976142872
144587.186683661,449.753907996408,,,,powder,955.0,4530.0,snake,,1.0,,587.0,,9.8,E-PBF,20000.0,3,displacement,,,,,869.0,air,-1.0,,,0.0,25.0,5.160129807487227,Ti-6Al-4V,449.753907996408,-449.753907996408
271469.061346403,499.952930935004,,,,powder,955.0,4530.0,snake,,1.0,,587.0,,9.8,E-PBF,20000.0,3,displacement,,,,,869.0,air,-1.0,,,0.0,25.0,5.433720341283366,Ti-6Al-4V,499.952930935004,-499.952930935004
304349.918733274,449.908619345822,,,,powder,955.0,4530.0,snake,,1.0,,587.0,,9.8,E-PBF,20000.0,3,displacement,,,,,869.0,air,-1.0,,,0.0,25.0,5.483373190124857,Ti-6Al-4V,449.908619345822,-449.908619345822
9863888.16891939,449.586795247532,,,,powder,955.0,4530.0,snake,,1.0,,587.0,,9.8,E-PBF,20000.0,3,displacement,,,,,869.0,air,-1.0,,,0.0,25.0,6.994048139834986,Ti-6Al-4V,449.586795247532,-449.586795247532
14788560.800368,449.293902512141,,,,powder,955.0,4530.0,snake,,1.0,,587.0,,9.8,E-PBF,20000.0,3,displacement,,,,,869.0,air,-1.0,,,0.0,25.0,7.16992591119288,Ti-6Al-4V,449.293902512141,-449.293902512141
16025452.5580109,449.836093290965,,,,powder,955.0,4530.0,snake,,1.0,,587.0,,9.8,E-PBF,20000.0,3,displacement,,,,,869.0,air,-1.0,,,0.0,25.0,7.204810302819352,Ti-6Al-4V,449.836093290965,-449.836093290965
17169281.6784676,399.501708735536,,,,powder,955.0,4530.0,snake,,1.0,,587.0,,9.8,E-PBF,20000.0,3,displacement,,,,,869.0,air,-1.0,,,0.0,25.0,7.234752125702352,Ti-6Al-4V,399.501708735536,-399.501708735536
30839155.8135427,349.710162479765,,,,powder,955.0,4530.0,snake,,1.0,,587.0,,9.8,E-PBF,20000.0,3,displacement,,,,,869.0,air,-1.0,,,0.0,25.0,7.489102481229178,Ti-6Al-4V,349.710162479765,-349.710162479765
42049142.8958433,400.041956951856,,,,powder,955.0,4530.0,snake,,1.0,,587.0,,9.8,E-PBF,20000.0,3,displacement,,,,,869.0,air,-1.0,,,0.0,25.0,7.623757147829547,Ti-6Al-4V,400.041956951856,-400.041956951856
95031119.3087874,349.710162479765,,,,powder,955.0,4530.0,snake,,1.0,,587.0,,9.8,E-PBF,20000.0,3,displacement,,,,,869.0,air,-1.0,,,0.0,25.0,7.977865844562678,Ti-6Al-4V,349.710162479765,-349.710162479765
544410643.551377,299.377072966005,,,,powder,955.0,4530.0,snake,,1.0,,587.0,,9.8,E-PBF,20000.0,3,displacement,,,,,869.0,air,-1.0,,,0.0,25.0,8.735926607329322,Ti-6Al-4V,299.377072966005,-299.377072966005
639374128.98497,299.376425445171,,,,powder,955.0,4530.0,snake,,1.0,,587.0,,9.8,E-PBF,20000.0,3,displacement,,,,,869.0,air,-1.0,,,0.0,25.0,8.805755059420218,Ti-6Al-4V,299.376425445171,-299.376425445171
1925474693.76172,249.583584147731,,,,powder,955.0,4530.0,snake,,1.0,,587.0,,9.8,E-PBF,20000.0,3,displacement,,,,,869.0,air,-1.0,,,0.0,25.0,9.284537815126049,Ti-6Al-4V,249.583584147731,-249.583584147731
11475.5243103016,315.49847486812,,,,powder,1188.0,18.3335,,,1.0,Ar,,,5.75,P-DED,,5,force,,,0.278,5250.0,1095.0,air,0.1,,,0.0,25.0,4.0597725373351246,TC18,701.1077219291556,70.11077219291556
24581.8480148351,360.531638198332,,,,powder,1188.0,18.3335,,,1.0,Ar,,,5.75,P-DED,,5,force,,,0.278,5250.0,1095.0,air,0.1,,,0.0,25.0,4.390614529180065,TC18,801.1814182185155,80.11814182185157
27051.7040226442,360.743159539043,,,,powder,1188.0,18.3335,,,1.0,Ar,,,5.75,P-DED,,5,force,,,0.278,5250.0,1095.0,air,0.1,,,0.0,25.0,4.432194627088527,TC18,801.6514656423178,80.16514656423179
44145.7965243146,315.524206702545,,,,powder,1188.0,18.3335,,,1.0,Ar,,,5.75,P-DED,,5,force,,,0.278,5250.0,1095.0,air,0.1,,,0.0,25.0,4.6448893572181245,TC18,701.1649037834333,70.11649037834333
53000.9036904843,360.494733043824,,,,powder,1188.0,18.3335,,,1.0,Ar,,,5.75,P-DED,,5,force,,,0.278,5250.0,1095.0,air,0.1,,,0.0,25.0,4.724283274590313,TC18,801.0994067640534,80.10994067640534
69157.9559785459,315.347089601478,,,,powder,1188.0,18.3335,,,1.0,Ar,,,5.75,P-DED,,5,force,,,0.278,5250.0,1095.0,air,0.1,,,0.0,25.0,4.839842148853522,TC18,700.7713102255067,70.07713102255067
69238.4061314722,360.527684087351,,,,powder,1188.0,18.3335,,,1.0,Ar,,,5.75,P-DED,,5,force,,,0.278,5250.0,1095.0,air,0.1,,,0.0,25.0,4.840347061856826,TC18,801.1726313052245,80.11726313052246
114011.27879694,269.874002545869,,,,powder,1188.0,18.3335,,,1.0,Ar,,,5.75,P-DED,,5,force,,,0.278,5250.0,1095.0,air,0.1,,,0.0,25.0,5.056947816923994,TC18,599.7200056574867,59.97200056574867
151188.622809291,315.500714490746,,,,powder,1188.0,18.3335,,,1.0,Ar,,,5.75,P-DED,,5,force,,,0.278,5250.0,1095.0,air,0.1,,,0.0,25.0,5.179519111025963,TC18,701.1126988683245,70.11126988683246
163508.33071515,269.892981166172,,,,powder,1188.0,18.3335,,,1.0,Ar,,,5.75,P-DED,,5,force,,,0.278,5250.0,1095.0,air,0.1,,,0.0,25.0,5.213539884772762,TC18,599.762180369271,59.97621803692711
177075.727119226,179.358155125989,,,,powder,1188.0,18.3335,,,1.0,Ar,,,5.75,P-DED,,5,force,,,0.278,5250.0,1095.0,air,0.1,,,0.0,25.0,5.248159033800762,TC18,398.5736780577533,39.85736780577533
199943.85808084,270.085883383201,,,,powder,1188.0,18.3335,,,1.0,Ar,,,5.75,P-DED,,5,force,,,0.278,5250.0,1095.0,air,0.1,,,0.0,25.0,5.300908067921563,TC18,600.190851962669,60.0190851962669
223607.695276362,202.602470315733,,,,powder,1188.0,18.3335,,,1.0,Ar,,,5.75,P-DED,,5,force,,,0.278,5250.0,1095.0,air,0.1,,,0.0,25.0,5.349486745361764,TC18,450.22771181274,45.022771181274
2290556.40374333,179.694985927261,,,,powder,1188.0,18.3335,,,1.0,Ar,,,5.75,P-DED,,5,force,,,0.278,5250.0,1095.0,air,0.1,,,0.0,25.0,6.359940990516331,TC18,399.3221909494689,39.932219094946895
4294749.41591379,188.396470775806,,,,powder,1188.0,18.3335,,,1.0,Ar,,,5.75,P-DED,,5,force,,,0.278,5250.0,1095.0,air,0.1,,,0.0,25.0,6.632937829293994,TC18,418.65882394623554,41.865882394623554
8452594.4049078,202.618005882967,,,,powder,1188.0,18.3335,,,1.0,Ar,,,5.75,P-DED,,5,force,,,0.278,5250.0,1095.0,air,0.1,,,0.0,25.0,6.9269900299910825,TC18,450.2622352954822,45.02622352954822
9185394.12582219,202.626342498988,,,,powder,1188.0,18.3335,,,1.0,Ar,,,5.75,P-DED,,5,force,,,0.278,5250.0,1095.0,air,0.1,,,0.0,25.0,6.9630977956987135,TC18,450.28076110886224,45.028076110886225
86687.6820935069,348.74478887618,120.0,67.0,,powder,601.0,750.0,,,1.0,Ar,100.0,30.0,60.0,L-PBF,,6.35,force,,,,190.0,408.0,air,-1.0,,,90.0,25.0,4.93795739068409,316L,348.74478887618,-348.74478887618
374796.789325353,298.783863103535,120.0,67.0,,powder,601.0,750.0,,,1.0,Ar,100.0,30.0,60.0,L-PBF,,6.35,force,,,,190.0,408.0,air,-1.0,,,90.0,25.0,5.5737958618735455,316L,298.783863103535,-298.783863103535
596324.076634362,252.959823354737,120.0,67.0,,powder,601.0,750.0,,,1.0,Ar,100.0,30.0,60.0,L-PBF,,6.35,force,,,,190.0,408.0,air,-1.0,,,90.0,25.0,5.775482344375683,316L,252.959823354737,-252.959823354737
658317.54570364,322.072164092874,120.0,67.0,,powder,601.0,750.0,,,1.0,Ar,100.0,30.0,60.0,L-PBF,,6.35,force,,,,190.0,408.0,air,-1.0,,,90.0,25.0,5.818435430210909,316L,322.072164092874,-322.072164092874
684637.768529292,308.619105646531,120.0,67.0,,powder,601.0,750.0,,,1.0,Ar,100.0,30.0,60.0,L-PBF,,6.35,force,,,,190.0,408.0,air,-1.0,,,90.0,25.0,5.8354608536266035,316L,308.619105646531,-308.619105646531
899677.521765149,305.028858932086,120.0,67.0,,powder,601.0,750.0,,,1.0,Ar,100.0,30.0,60.0,L-PBF,,6.35,force,,,,190.0,408.0,air,-1.0,,,90.0,25.0,5.954086869867529,316L,305.028858932086,-305.028858932086
241386.859702492,299.435415411578,120.0,67.0,,powder,601.0,750.0,,,1.0,Ar,100.0,30.0,60.0,L-PBF,,6.35,force,,,,190.0,408.0,air,-1.0,,,90.0,25.0,5.382713624858166,316L,299.435415411578,-299.435415411578
472189.239841492,254.362677766216,120.0,67.0,,powder,601.0,750.0,,,1.0,Ar,100.0,30.0,60.0,L-PBF,,6.35,force,,,,190.0,408.0,air,-1.0,,,90.0,25.0,5.67411608623549,316L,254.362677766216,-254.362677766216
630826.131907337,239.622693540008,120.0,67.0,,powder,601.0,750.0,,,1.0,Ar,100.0,30.0,60.0,L-PBF,,6.35,force,,,,190.0,408.0,air,-1.0,,,90.0,25.0,5.799909675633546,316L,239.622693540008,-239.622693540008
735019.094539616,229.651311117204,120.0,67.0,,powder,601.0,750.0,,,1.0,Ar,100.0,30.0,60.0,L-PBF,,6.35,force,,,,190.0,408.0,air,-1.0,,,90.0,25.0,5.86629862145899,316L,229.651311117204,-229.651311117204
804446.459862378,241.039984690277,120.0,67.0,,powder,601.0,750.0,,,1.0,Ar,100.0,30.0,60.0,L-PBF,,6.35,force,,,,190.0,408.0,air,-1.0,,,90.0,25.0,5.905497144817783,316L,241.039984690277,-241.039984690277
1428419.71404505,229.651311117204,120.0,67.0,,powder,601.0,750.0,,,1.0,Ar,100.0,30.0,60.0,L-PBF,,6.35,force,,,,190.0,408.0,air,-1.0,,,90.0,25.0,6.154855835389339,316L,229.651311117204,-229.651311117204
2096392.69068764,249.865972944849,120.0,67.0,,powder,601.0,750.0,,,1.0,Ar,100.0,30.0,60.0,L-PBF,,6.35,force,,,,190.0,408.0,air,-1.0,,,90.0,25.0,6.321472636815922,316L,249.865972944849,-249.865972944849
71503.2376127416,369.967434613124,120.0,67.0,,powder,633.0,750.0,,,1.0,Ar,100.0,30.0,63.0,L-PBF,,6.35,force,,,,190.0,516.0,air,-1.0,,,90.0,25.0,4.854325706773314,316L,369.967434613124,-369.967434613124
176150.367242838,249.991771124047,120.0,67.0,,powder,633.0,750.0,,,1.0,Ar,100.0,30.0,63.0,L-PBF,,6.35,force,,,,190.0,516.0,air,-1.0,,,90.0,25.0,5.245883552946565,316L,249.991771124047,-249.991771124047
1071366.55768075,230.113043278228,120.0,67.0,,powder,633.0,750.0,,,1.0,Ar,100.0,30.0,63.0,L-PBF,,6.35,force,,,,190.0,516.0,air,-1.0,,,90.0,25.0,6.029938085903382,316L,230.113043278228,-230.113043278228
1315449.19599395,299.971925266319,120.0,67.0,,powder,633.0,750.0,,,1.0,Ar,100.0,30.0,63.0,L-PBF,,6.35,force,,,,190.0,516.0,air,-1.0,,,90.0,25.0,6.1190740798443395,316L,299.971925266319,-299.971925266319
2118141.32927256,320.434829777482,120.0,67.0,,powder,633.0,750.0,,,1.0,Ar,100.0,30.0,63.0,L-PBF,,6.35,force,,,,190.0,516.0,air,-1.0,,,90.0,25.0,6.3259549342773544,316L,320.434829777482,-320.434829777482
2184913.19882779,250.145681581686,120.0,67.0,,powder,633.0,750.0,,,1.0,Ar,100.0,30.0,63.0,L-PBF,,6.35,force,,,,190.0,516.0,air,-1.0,,,90.0,25.0,6.33943418820854,316L,250.145681581686,-250.145681581686
2772646.15786519,280.150193652014,120.0,67.0,,powder,633.0,750.0,,,1.0,Ar,100.0,30.0,63.0,L-PBF,,6.35,force,,,,190.0,516.0,air,-1.0,,,90.0,25.0,6.44289444891724,316L,280.150193652014,-280.150193652014
4485719.409679,300.040198782505,120.0,67.0,,powder,633.0,750.0,,,1.0,Ar,100.0,30.0,63.0,L-PBF,,6.35,force,,,,190.0,516.0,air,-1.0,,,90.0,25.0,6.651832104146802,316L,300.040198782505,-300.040198782505
99664.710731778,299.832356001714,120.0,67.0,,powder,633.0,750.0,,,1.0,Ar,100.0,30.0,63.0,L-PBF,,6.35,force,,,,190.0,516.0,air,-1.0,,,90.0,25.0,4.998541410594088,316L,299.832356001714,-299.832356001714
191295.704663287,249.618343517707,120.0,67.0,,powder,633.0,750.0,,,1.0,Ar,100.0,30.0,63.0,L-PBF,,6.35,force,,,,190.0,516.0,air,-1.0,,,90.0,25.0,5.281705218527163,316L,249.618343517707,-249.618343517707
272680.838584738,219.805838197262,120.0,67.0,,powder,633.0,750.0,,,1.0,Ar,100.0,30.0,63.0,L-PBF,,6.35,force,,,,190.0,516.0,air,-1.0,,,90.0,25.0,5.435654620929192,316L,219.805838197262,-219.805838197262
337760.631405758,199.900031579874,120.0,67.0,,powder,633.0,750.0,,,1.0,Ar,100.0,30.0,63.0,L-PBF,,6.35,force,,,,190.0,516.0,air,-1.0,,,90.0,25.0,5.5286090278293445,316L,199.900031579874,-199.900031579874
577881.643016753,179.848933301481,120.0,67.0,,powder,633.0,750.0,,,1.0,Ar,100.0,30.0,63.0,L-PBF,,6.35,force,,,,190.0,516.0,air,-1.0,,,90.0,25.0,5.761838898890761,316L,179.848933301481,-179.848933301481
948800.949437247,149.696592721682,120.0,67.0,,powder,633.0,750.0,,,1.0,Ar,100.0,30.0,63.0,L-PBF,,6.35,force,,,,190.0,516.0,air,-1.0,,,90.0,25.0,5.977175110606139,316L,149.696592721682,-149.696592721682
2666557.95818697,129.953990893204,120.0,67.0,,powder,633.0,750.0,,,1.0,Ar,100.0,30.0,63.0,L-PBF,,6.35,force,,,,190.0,516.0,air,-1.0,,,90.0,25.0,6.425951027601582,316L,129.953990893204,-129.953990893204
2684199.7400047,99.2305389648339,120.0,67.0,,powder,633.0,750.0,,,1.0,Ar,100.0,30.0,63.0,L-PBF,,6.35,force,,,,190.0,516.0,air,-1.0,,,90.0,25.0,6.428814829959791,316L,99.2305389648339,-99.2305389648339
2997560.841603,90.0244842994429,120.0,67.0,,powder,633.0,750.0,,,1.0,Ar,100.0,30.0,63.0,L-PBF,,6.35,force,,,,190.0,516.0,air,-1.0,,,90.0,25.0,6.476768006751469,316L,90.0244842994429,-90.0244842994429
4073296.46780177,107.176542376479,120.0,67.0,,powder,633.0,750.0,,,1.0,Ar,100.0,30.0,63.0,L-PBF,,6.35,force,,,,190.0,516.0,air,-1.0,,,90.0,25.0,6.609946020605192,316L,107.176542376479,-107.176542376479
4642121.92090733,100.090001277909,120.0,67.0,,powder,633.0,750.0,,,1.0,Ar,100.0,30.0,63.0,L-PBF,,6.35,force,,,,190.0,516.0,air,-1.0,,,90.0,25.0,6.666716542600283,316L,100.090001277909,-100.090001277909
6428386.95492421,95.0383096942566,120.0,67.0,,powder,633.0,750.0,,,1.0,Ar,100.0,30.0,63.0,L-PBF,,6.35,force,,,,190.0,516.0,air,-1.0,,,90.0,25.0,6.808102011110955,316L,95.0383096942566,-95.0383096942566
14618.3961501343,144.074409501031,,67.0,,powder,543.4,2000.0,meander,,1.035,Ar,,30.0,11.0,L-PBF,,5.6,force,,67.6,,320.0,506.7,air,0.1,49.83,,90.0,25.0,4.164899726838291,Al-Mg-Sc,320.16535444673553,32.01653544467356
18358.6114542631,135.033702763572,,67.0,,powder,543.4,2000.0,meander,,1.035,Ar,,30.0,11.0,L-PBF,,5.6,force,,67.6,,320.0,506.7,air,0.1,49.83,,90.0,25.0,4.263839830429707,Al-Mg-Sc,300.07489503016,30.007489503016004
19363.1248994772,116.829557986627,,67.0,,powder,543.4,2000.0,meander,,1.035,Ar,,30.0,11.0,L-PBF,,5.6,force,,67.6,,320.0,506.7,air,0.1,49.83,,90.0,25.0,4.286975446830033,Al-Mg-Sc,259.6212399702822,25.962123997028222
20825.7642836335,125.841766517917,,67.0,,powder,543.4,2000.0,meander,,1.035,Ar,,30.0,11.0,L-PBF,,5.6,force,,67.6,,320.0,506.7,air,0.1,49.83,,90.0,25.0,4.318600948521751,Al-Mg-Sc,279.6483700398155,27.964837003981554
36505.4846261043,94.5160010562905,,67.0,,powder,543.4,2000.0,meander,,1.035,Ar,,30.0,11.0,L-PBF,,5.6,force,,67.6,,320.0,506.7,air,0.1,49.83,,90.0,25.0,4.562358118262242,Al-Mg-Sc,210.0355579028678,21.003555790286782
40743.0891264147,98.8708758137392,,67.0,,powder,543.4,2000.0,meander,,1.035,Ar,,30.0,11.0,L-PBF,,5.6,force,,67.6,,320.0,506.7,air,0.1,49.83,,90.0,25.0,4.610053953964466,Al-Mg-Sc,219.7130573638649,21.97130573638649
47947.3390495364,85.2298317147736,,67.0,,powder,543.4,2000.0,meander,,1.035,Ar,,30.0,11.0,L-PBF,,5.6,force,,67.6,,320.0,506.7,air,0.1,49.83,,90.0,25.0,4.680764509980723,Al-Mg-Sc,189.3996260328302,18.93996260328302
107860.171173664,76.4060893752065,,67.0,,powder,543.4,2000.0,meander,,1.035,Ar,,30.0,11.0,L-PBF,,5.6,force,,67.6,,320.0,506.7,air,0.1,49.83,,90.0,25.0,5.032861105176312,Al-Mg-Sc,169.79130972268112,16.979130972268113
367110.006401329,89.8016708701135,,67.0,,powder,543.4,2000.0,meander,,1.035,Ar,,30.0,11.0,L-PBF,,5.6,force,,67.6,,320.0,506.7,air,0.1,49.83,,90.0,25.0,5.56479622232925,Al-Mg-Sc,199.5592686002522,19.955926860025222
747991.465695986,67.2426513357189,,67.0,,powder,543.4,2000.0,meander,,1.035,Ar,,30.0,11.0,L-PBF,,5.6,force,,67.6,,320.0,506.7,air,0.1,49.83,,90.0,25.0,5.873896642754455,Al-Mg-Sc,149.42811407937535,14.942811407937535
16232.3881546155,144.102907707198,,67.0,,powder,546.3,2000.0,meander,,1.035,Ar,,30.0,12.0,L-PBF,,5.6,force,,69.2,,320.0,507.2,air,0.1,49.83,,90.0,25.0,4.210382419152946,Al-Mg-Sc,320.2286837937733,32.022868379377336
22311.4848093729,134.939469667711,,67.0,,powder,546.3,2000.0,meander,,1.035,Ar,,30.0,12.0,L-PBF,,5.6,force,,69.2,,320.0,507.2,air,0.1,49.83,,90.0,25.0,4.348528473155193,Al-Mg-Sc,299.8654881504689,29.986548815046888
22419.2314458862,125.992996026114,,67.0,,powder,546.3,2000.0,meander,,1.035,Ar,,30.0,12.0,L-PBF,,5.6,force,,69.2,,320.0,507.2,air,0.1,49.83,,90.0,25.0,4.350620720456468,Al-Mg-Sc,279.98443561358664,27.998443561358666
29411.1459189188,117.103518796853,,67.0,,powder,546.3,2000.0,meander,,1.035,Ar,,30.0,12.0,L-PBF,,5.6,force,,69.2,,320.0,507.2,air,0.1,49.83,,90.0,25.0,4.468511945845661,Al-Mg-Sc,260.23004177078445,26.023004177078448
47803.6219498671,94.6102341521524,,67.0,,powder,546.3,2000.0,meander,,1.035,Ar,,30.0,12.0,L-PBF,,5.6,force,,69.2,,320.0,507.2,air,0.1,49.83,,90.0,25.0,4.679460803165441,Al-Mg-Sc,210.24496478256088,21.02449647825609
56154.2742492508,98.9936071157685,,67.0,,powder,546.3,2000.0,meander,,1.035,Ar,,30.0,12.0,L-PBF,,5.6,force,,69.2,,320.0,507.2,air,0.1,49.83,,90.0,25.0,4.749382818695705,Al-Mg-Sc,219.98579359059664,21.998579359059665
659379.627215366,85.5695274146941,,67.0,,powder,546.3,2000.0,meander,,1.035,Ar,,30.0,12.0,L-PBF,,5.6,force,,69.2,,320.0,507.2,air,0.1,49.83,,90.0,25.0,5.819135524662411,Al-Mg-Sc,190.15450536598686,19.01545053659869
1108794.36252492,89.8586672824484,,67.0,,powder,546.3,2000.0,meander,,1.035,Ar,,30.0,12.0,L-PBF,,5.6,force,,69.2,,320.0,507.2,air,0.1,49.83,,90.0,25.0,6.044851009177415,Al-Mg-Sc,199.68592729432976,19.968592729432977
1542023.50733072,67.3653826377482,,67.0,,powder,546.3,2000.0,meander,,1.035,Ar,,30.0,12.0,L-PBF,,5.6,force,,69.2,,320.0,507.2,air,0.1,49.83,,90.0,25.0,6.188090994354497,Al-Mg-Sc,149.7008503061071,14.970085030610711
1716945.45087875,76.4345875813739,,67.0,,powder,546.3,2000.0,meander,,1.035,Ar,,30.0,12.0,L-PBF,,5.6,force,,69.2,,320.0,507.2,air,0.1,49.83,,90.0,25.0,6.234756497398143,Al-Mg-Sc,169.85463906971978,16.98546390697198
11685.7771588948,143.403756578549,,67.0,,powder,543.4,2000.0,meander,,1.035,Ar,,30.0,11.0,L-PBF,,5.6,force,,67.6,,320.0,506.7,air,0.1,49.83,,90.0,25.0,4.067657600305151,Al-Mg-Sc,318.6750146189978,31.86750146189978
22051.3174802089,129.828447369278,,67.0,,powder,543.4,2000.0,meander,,1.035,Ar,,30.0,11.0,L-PBF,,5.6,force,,67.6,,320.0,506.7,air,0.1,49.83,,90.0,25.0,4.343434541980357,Al-Mg-Sc,288.5076608206178,28.85076608206178
30871.3282062378,116.281636366175,,67.0,,powder,543.4,2000.0,meander,,1.035,Ar,,30.0,11.0,L-PBF,,5.6,force,,67.6,,320.0,506.7,air,0.1,49.83,,90.0,25.0,4.4895553149447105,Al-Mg-Sc,258.40363636927776,25.840363636927776
53241.1223803015,102.8575566651,,67.0,,powder,543.4,2000.0,meander,,1.035,Ar,,30.0,11.0,L-PBF,,5.6,force,,67.6,,320.0,506.7,air,0.1,49.83,,90.0,25.0,4.726247202295379,Al-Mg-Sc,228.57234814466668,22.85723481446667
58835.2559785989,89.0367848517703,,67.0,,powder,543.4,2000.0,meander,,1.035,Ar,,30.0,11.0,L-PBF,,5.6,force,,67.6,,320.0,506.7,air,0.1,49.83,,90.0,25.0,4.76963764730876,Al-Mg-Sc,197.8595218928229,19.78595218928229
78636.5565524946,75.9808990567837,,67.0,,powder,543.4,2000.0,meander,,1.035,Ar,,30.0,11.0,L-PBF,,5.6,force,,67.6,,320.0,506.7,air,0.1,49.83,,90.0,25.0,4.895624487746349,Al-Mg-Sc,168.8464423484082,16.88464423484082
80671.8073122465,75.9808990567837,,67.0,,powder,543.4,2000.0,meander,,1.035,Ar,,30.0,11.0,L-PBF,,5.6,force,,67.6,,320.0,506.7,air,0.1,49.83,,90.0,25.0,4.9067217866683075,Al-Mg-Sc,168.8464423484082,16.88464423484082
240966.137605272,89.4049787578582,,67.0,,powder,543.4,2000.0,meander,,1.035,Ar,,30.0,11.0,L-PBF,,5.6,force,,67.6,,320.0,506.7,air,0.1,49.83,,90.0,25.0,5.381956016498341,Al-Mg-Sc,198.6777305730182,19.86777305730182
336734.992229582,62.1886254496215,,67.0,,powder,543.4,2000.0,meander,,1.035,Ar,,30.0,11.0,L-PBF,,5.6,force,,67.6,,320.0,506.7,air,0.1,49.83,,90.0,25.0,5.527288248976701,Al-Mg-Sc,138.1969454436033,13.819694544360331
2263288.77804696,62.0373959414247,,67.0,,powder,543.4,2000.0,meander,,1.035,Ar,,30.0,11.0,L-PBF,,5.6,force,,67.6,,320.0,506.7,air,0.1,49.83,,90.0,25.0,6.3547399700886125,Al-Mg-Sc,137.86087986983267,13.786087986983269
12063.0646471896,269.68324492896,,,,powder,,,,,1.0,,,,,E-PBF,5.0,2.5,force,,,,,,air,-1.0,,,90.0,25.0,4.081457655257083,Ti-6Al-4V,269.68324492896,-269.68324492896
13308.0470725657,299.902502459237,,,,powder,,,,,1.0,,,,,E-PBF,5.0,2.5,force,,,,,,air,-1.0,,,90.0,25.0,4.124114328364457,Ti-6Al-4V,299.902502459237,-299.902502459237
13450.6759300247,329.595451426093,,,,powder,,,,,1.0,,,,,E-PBF,5.0,2.5,force,,,,,,air,-1.0,,,90.0,25.0,4.128744109268084,Ti-6Al-4V,329.595451426093,-329.595451426093
13950.3995436351,270.570781292377,,,,powder,,,,,1.0,,,,,E-PBF,5.0,2.5,force,,,,,,air,-1.0,,,90.0,25.0,4.144586646112208,Ti-6Al-4V,270.570781292377,-270.570781292377
14063.5794564107,300.027239970892,,,,powder,,,,,1.0,,,,,E-PBF,5.0,2.5,force,,,,,,air,-1.0,,,90.0,25.0,4.148095871204458,Ti-6Al-4V,300.027239970892,-300.027239970892
14996.8266763394,239.93071849801,,,,powder,,,,,1.0,,,,,E-PBF,5.0,2.5,force,,,,,,air,-1.0,,,90.0,25.0,4.175999372205442,Ti-6Al-4V,239.93071849801,-239.93071849801
19730.1192122761,329.725582907409,,,,powder,,,,,1.0,,,,,E-PBF,5.0,2.5,force,,,,,,air,-1.0,,,90.0,25.0,4.29512970933112,Ti-6Al-4V,329.725582907409,-329.725582907409
20270.8303643042,239.73125568003,,,,powder,,,,,1.0,,,,,E-PBF,5.0,2.5,force,,,,,,air,-1.0,,,90.0,25.0,4.3068715392825005,Ti-6Al-4V,239.73125568003,-239.73125568003
21115.9951823585,209.761896248619,,,,powder,,,,,1.0,,,,,E-PBF,5.0,2.5,force,,,,,,air,-1.0,,,90.0,25.0,4.324611554244087,Ti-6Al-4V,209.761896248619,-209.761896248619
27072.131048197,239.93071849801,,,,powder,,,,,1.0,,,,,E-PBF,5.0,2.5,force,,,,,,air,-1.0,,,90.0,25.0,4.432522443655437,Ti-6Al-4V,239.93071849801,-239.93071849801
46415.9042404873,179.891346544303,,,,powder,,,,,1.0,,,,,E-PBF,5.0,2.5,force,,,,,,air,-1.0,,,90.0,25.0,4.666666815477228,Ti-6Al-4V,179.891346544303,-179.891346544303
61647.2140807615,180.149656895989,,,,powder,,,,,1.0,,,,,E-PBF,5.0,2.5,force,,,,,,air,-1.0,,,90.0,25.0,4.789913455032471,Ti-6Al-4V,180.149656895989,-180.149656895989
66337.1751791636,209.993377055784,,,,powder,,,,,1.0,,,,,E-PBF,5.0,2.5,force,,,,,,air,-1.0,,,90.0,25.0,4.821756974114099,Ti-6Al-4V,209.993377055784,-209.993377055784
68718.7291239364,209.973865856915,,,,powder,,,,,1.0,,,,,E-PBF,5.0,2.5,force,,,,,,air,-1.0,,,90.0,25.0,4.837075119106578,Ti-6Al-4V,209.973865856915,-209.973865856915
90200.6548207084,180.149656895989,,,,powder,,,,,1.0,,,,,E-PBF,5.0,2.5,force,,,,,,air,-1.0,,,90.0,25.0,4.955209690357774,Ti-6Al-4V,180.149656895989,-180.149656895989
3422.13116513533,475.180663836714,,,,powder,,,,,1.0,,,,,E-PBF,,,force,,,,,,air,0.0,,,90.0,25.0,3.534296651377729,TiAl-4822,950.361327673428,0.0
8267.65041117559,485.113012050421,,,,powder,,,,,1.0,,,,,E-PBF,,,force,,,,,,air,0.0,,,90.0,25.0,3.917382104662169,TiAl-4822,970.226024100842,0.0
22186.9819384799,475.158240250072,,,,powder,,,,,1.0,,,,,E-PBF,,,force,,,,,,air,0.0,,,90.0,25.0,4.346098229829651,TiAl-4822,950.316480500144,0.0
46588.0131392875,475.153379389433,,,,powder,,,,,1.0,,,,,E-PBF,,,force,,,,,,air,0.0,,,90.0,25.0,4.6682741892839505,TiAl-4822,950.306758778866,0.0
2274525.25802816,485.05844315586,,,,powder,,,,,1.0,,,,,E-PBF,,,force,,,,,,air,0.0,,,90.0,25.0,6.356890763923216,TiAl-4822,970.11688631172,0.0
2526512.41006766,450.044253807952,,,,powder,,,,,1.0,,,,,E-PBF,,,force,,,,,,air,0.0,,,90.0,25.0,6.402521435806257,TiAl-4822,900.088507615904,0.0
3763773.50604018,450.044253807952,,,,powder,,,,,1.0,,,,,E-PBF,,,force,,,,,,air,0.0,,,90.0,25.0,6.575623480845403,TiAl-4822,900.088507615904,0.0
4834854.86735258,485.135435637063,,,,powder,,,,,1.0,,,,,E-PBF,,,force,,,,,,air,0.0,,,90.0,25.0,6.68438344196526,TiAl-4822,970.270871274126,0.0
8498926.72516746,485.217288978905,,,,powder,,,,,1.0,,,,,E-PBF,,,force,,,,,,air,0.0,,,90.0,25.0,6.929364084918107,TiAl-4822,970.43457795781,0.0
430989.213166562,475.081247768869,,,,powder,,,,,1.0,,,,,E-PBF,,,force,,,,,,air,0.0,,,0.0,25.0,5.634466400738776,TiAl-4822,950.162495537738,0.0
1478164.24025732,475.053963321588,,,,powder,,,,,1.0,,,,,E-PBF,,,force,,,,,,air,0.0,,,0.0,25.0,6.169722691619441,TiAl-4822,950.107926643176,0.0
2337421.29195095,485.135435637063,,,,powder,,,,,1.0,,,,,E-PBF,,,force,,,,,,air,0.0,,,0.0,25.0,6.3687369957811795,TiAl-4822,970.270871274126,0.0
5626962.06722768,475.153379389433,,,,powder,,,,,1.0,,,,,E-PBF,,,force,,,,,,air,0.0,,,0.0,25.0,6.750273987475082,TiAl-4822,950.306758778866,0.0
7285620.38447189,475.130955802791,,,,powder,,,,,1.0,,,,,E-PBF,,,force,,,,,,air,0.0,,,0.0,25.0,6.862466538684081,TiAl-4822,950.261911605582,0.0
9342976.36114082,475.100904204074,,,,powder,,,,,1.0,,,,,E-PBF,,,force,,,,,,air,0.0,,,0.0,25.0,6.970485250031522,TiAl-4822,950.201808408148,0.0
45147.4358002992,224.918464587229,,180.0,,powder,903.0,10.0,zigzag,,1.0,Ar,,,13.6,P-DED,50.0,,force,,,0.4,600.0,587.0,air,0.1,120.0,,0.0,25.0,4.654633089103466,GH4169,499.81881019384224,49.981881019384225
321694.060362409,202.761976094237,,180.0,,powder,903.0,10.0,zigzag,,1.0,Ar,,,13.6,P-DED,50.0,,force,,,0.4,600.0,587.0,air,0.1,120.0,,0.0,25.0,5.507443042326763,GH4169,450.58216909830446,45.05821690983045
395328.558579292,213.714878892733,,180.0,,powder,903.0,10.0,zigzag,,1.0,Ar,,,13.6,P-DED,50.0,,force,,,0.4,600.0,587.0,air,0.1,120.0,,0.0,25.0,5.5969581889581885,GH4169,474.9219530949622,47.492195309496225
514835.428336547,179.930795847751,,180.0,,powder,903.0,10.0,zigzag,,1.0,Ar,,,13.6,P-DED,50.0,,force,,,0.4,600.0,587.0,air,0.1,120.0,,0.0,25.0,5.711668425181939,GH4169,399.8462129950022,39.98462129950022
920373.199661823,175.434105955033,,180.0,,powder,903.0,10.0,zigzag,,1.0,Ar,,,13.6,P-DED,50.0,,force,,,0.4,600.0,587.0,air,0.1,120.0,,0.0,25.0,5.963963963963964,GH4169,389.8535687889622,38.985356878896226
20437.6064922389,682.307030060883,,,,powder,1995.0,,,,1.0,Ar,,,12.75,P-DED,130.0,5,force,,,,,,air,0.06,162.5,,,25.0,4.310430032946073,AerMet100 steel,1451.7170852359213,87.10302511415527
23748.9619662204,657.820687585734,,,,powder,1995.0,,,,1.0,Ar,,,12.75,P-DED,130.0,5,force,,,,,,air,0.06,162.5,,,25.0,4.3756446319737465,AerMet100 steel,1399.618484224966,83.97710905349797
24981.2759595309,705.857358975673,,,,powder,1995.0,,,,1.0,Ar,,,12.75,P-DED,130.0,5,force,,,,,,air,0.06,162.5,,,25.0,4.3976146169056625,AerMet100 steel,1501.824168033347,90.10945008200082
25158.5108598208,752.815972222222,,,,powder,1995.0,,,,1.0,Ar,,,12.75,P-DED,130.0,5,force,,,,,,air,0.06,162.5,,,25.0,4.4006849315068495,AerMet100 steel,1601.7361111111106,96.10416666666663
66075.7641121026,682.228935185185,,,,powder,1995.0,,,,1.0,Ar,,,12.75,P-DED,130.0,5,force,,,,,,air,0.06,162.5,,,25.0,4.820042194092827,AerMet100 steel,1451.5509259259256,87.09305555555554
89714.937068786,681.890807748538,,,,powder,1995.0,,,,1.0,Ar,,,12.75,P-DED,130.0,5,force,,,,,,air,0.06,162.5,,,25.0,4.952864756828781,AerMet100 steel,1450.8315058479534,87.0498903508772
113460.267725161,706.006277419024,,,,powder,1995.0,,,,1.0,Ar,,,12.75,P-DED,130.0,5,force,,,,,,air,0.06,162.5,,,25.0,5.054843804007662,AerMet100 steel,1502.1410157851574,90.12846094710945
120265.086359445,705.440404195708,,,,powder,1995.0,,,,1.0,Ar,,,12.75,P-DED,130.0,5,force,,,,,,air,0.06,162.5,,,25.0,5.0801395674716225,AerMet100 steel,1500.937030203634,90.05622181221804
156075.774072191,611.38599400369,,,,powder,1995.0,,,,1.0,Ar,,,12.75,P-DED,130.0,5,force,,,,,,air,0.06,162.5,,,25.0,5.193335497532192,AerMet100 steel,1300.8212638376385,78.04927583025831
168764.114050984,517.0,,,,powder,1995.0,,,,1.0,Ar,,,12.75,P-DED,130.0,5,force,,,,,,air,0.06,162.5,,,25.0,5.227280103862384,AerMet100 steel,1100.0,66.0
210942.569755812,611.129718660969,,,,powder,1995.0,,,,1.0,Ar,,,12.75,P-DED,130.0,5,force,,,,,,air,0.06,162.5,,,25.0,5.3241642323920795,AerMet100 steel,1300.2759971509981,78.01655982905989
213501.834511942,564.25220959596,,,,powder,1995.0,,,,1.0,Ar,,,12.75,P-DED,130.0,5,force,,,,,,air,0.06,162.5,,,25.0,5.329401611047181,AerMet100 steel,1200.536616161617,72.03219696969703
254495.298268724,705.977047258297,,,,powder,1995.0,,,,1.0,Ar,,,12.75,P-DED,130.0,5,force,,,,,,air,0.06,162.5,,,25.0,5.4056797632747005,AerMet100 steel,1502.0788239538235,90.1247294372294
347447.672748436,422.77668128655,,,,powder,1995.0,,,,1.0,Ar,,,12.75,P-DED,130.0,5,force,,,,,,air,0.06,162.5,,,25.0,5.540889407061959,AerMet100 steel,899.5248538011703,53.971491228070214
427483.044339742,516.969778806584,,,,powder,1995.0,,,,1.0,Ar,,,12.75,P-DED,130.0,5,force,,,,,,air,0.06,162.5,,,25.0,5.630918893577121,AerMet100 steel,1099.9356995884768,65.9961419753086
482025.063210195,657.898003472222,,,,powder,1995.0,,,,1.0,Ar,,,12.75,P-DED,130.0,5,force,,,,,,air,0.06,162.5,,,25.0,5.683069620253165,AerMet100 steel,1399.7829861111106,83.98697916666663
672092.269655587,564.273403679654,,,,powder,1995.0,,,,1.0,Ar,,,12.75,P-DED,130.0,5,force,,,,,,air,0.06,162.5,,,25.0,5.82742890021371,AerMet100 steel,1200.5817099567107,72.03490259740263
827264.398304588,460.180470867209,,,,powder,1995.0,,,,1.0,Ar,,,12.75,P-DED,130.0,5,force,,,,,,air,0.06,162.5,,,25.0,5.917644334671195,AerMet100 steel,979.107384823849,58.74644308943093
1147787.95403521,658.055803266366,,,,powder,1995.0,,,,1.0,Ar,,,12.75,P-DED,130.0,5,force,,,,,,air,0.06,162.5,,,25.0,6.059861662540675,AerMet100 steel,1400.1187303539702,84.00712382123821
1162225.47852241,441.623436859369,,,,powder,1995.0,,,,1.0,Ar,,,12.75,P-DED,130.0,5,force,,,,,,air,0.06,162.5,,,25.0,6.065290391891261,AerMet100 steel,939.6243337433384,56.3774600246003
1356909.46937174,611.456531293952,,,,powder,1995.0,,,,1.0,Ar,,,12.75,P-DED,130.0,5,force,,,,,,air,0.06,162.5,,,25.0,6.132550873257492,AerMet100 steel,1300.9713431786215,78.05828059071729
1525393.94741049,422.828436609687,,,,powder,1995.0,,,,1.0,Ar,,,12.75,P-DED,130.0,5,force,,,,,,air,0.06,162.5,,,25.0,6.183382018825056,AerMet100 steel,899.6349715099724,53.97809829059834
2218223.28873696,460.146870490621,,,,powder,1995.0,,,,1.0,Ar,,,12.75,P-DED,130.0,5,force,,,,,,air,0.06,162.5,,,25.0,6.346005260562222,AerMet100 steel,979.0358946608958,58.74215367965375
2953043.33479959,441.350785818713,,,,powder,1995.0,,,,1.0,Ar,,,12.75,P-DED,130.0,5,force,,,,,,air,0.06,162.5,,,25.0,6.4702698201199205,AerMet100 steel,939.044225146198,56.342653508771875
7645365.4097669,404.061075498575,,,,powder,1995.0,,,,1.0,Ar,,,12.75,P-DED,130.0,5,force,,,,,,air,0.06,162.5,,,25.0,6.883398247322298,AerMet100 steel,859.7044159544149,51.58226495726489
8357148.78429778,479.435056584362,,,,powder,1995.0,,,,1.0,Ar,,,12.75,P-DED,130.0,5,force,,,,,,air,0.06,162.5,,,25.0,6.922058134083451,AerMet100 steel,1020.074588477366,61.20447530864195
23741.1470530595,516.343241869919,,,,powder,2010.0,,,,1.0,Ar,,,14.5,P-DED,130.0,5,force,,,,,,air,0.06,162.5,,,25.0,4.375501698054955,AerMet100 steel,1098.6026422764235,65.9161585365854
32662.1425338265,398.795622266639,,,,powder,2010.0,,,,1.0,Ar,,,14.5,P-DED,130.0,5,force,,,,,,air,0.06,162.5,,,25.0,4.514044669687203,AerMet100 steel,848.5013239715723,50.91007943829434
57126.5888655861,516.765710588356,,,,powder,2010.0,,,,1.0,Ar,,,14.5,P-DED,130.0,5,force,,,,,,air,0.06,162.5,,,25.0,4.756838292306973,AerMet100 steel,1099.5015118901192,65.97009071340715
64870.9385586607,516.765710588356,,,,powder,2010.0,,,,1.0,Ar,,,14.5,P-DED,130.0,5,force,,,,,,air,0.06,162.5,,,25.0,4.81205018138789,AerMet100 steel,1099.5015118901192,65.97009071340715
77352.3194902164,399.870896464647,,,,powder,2010.0,,,,1.0,Ar,,,14.5,P-DED,130.0,5,force,,,,,,air,0.06,162.5,,,25.0,4.888473341004986,AerMet100 steel,850.7891414141426,51.047348484848555
83081.6624991406,469.599431818182,,,,powder,2010.0,,,,1.0,Ar,,,14.5,P-DED,130.0,5,force,,,,,,air,0.06,162.5,,,25.0,4.919505178365938,AerMet100 steel,999.1477272727277,59.94886363636366
110188.972935505,328.210134874265,,,,powder,2010.0,,,,1.0,Ar,,,14.5,P-DED,130.0,5,force,,,,,,air,0.06,162.5,,,25.0,5.042138135052237,AerMet100 steel,698.3194359026916,41.89916615416149
136032.18527095,469.234241452991,,,,powder,2010.0,,,,1.0,Ar,,,14.5,P-DED,130.0,5,force,,,,,,air,0.06,162.5,,,25.0,5.133641674780916,AerMet100 steel,998.3707264957255,59.90224358974353
202280.4365932,299.469634071341,,,,powder,2010.0,,,,1.0,Ar,,,14.5,P-DED,130.0,5,force,,,,,,air,0.06,162.5,,,25.0,5.3059538823236325,AerMet100 steel,637.1694341943426,38.230166051660554
295602.132300377,351.483173076923,,,,powder,2010.0,,,,1.0,Ar,,,14.5,P-DED,130.0,5,force,,,,,,air,0.06,162.5,,,25.0,5.470707562479715,AerMet100 steel,747.8365384615383,44.8701923076923
415223.690703605,314.122821084461,,,,powder,2010.0,,,,1.0,Ar,,,14.5,P-DED,130.0,5,force,,,,,,air,0.06,162.5,,,25.0,5.61828212434023,AerMet100 steel,668.3464278392788,40.10078567035673
687696.865516069,351.827976117261,,,,powder,2010.0,,,,1.0,Ar,,,14.5,P-DED,130.0,5,force,,,,,,air,0.06,162.5,,,25.0,5.837397044856524,AerMet100 steel,748.5701619516192,44.91420971709715
974079.508620732,285.501438174798,,,,powder,2010.0,,,,1.0,Ar,,,14.5,P-DED,130.0,5,force,,,,,,air,0.06,162.5,,,25.0,5.988594407336478,AerMet100 steel,607.449868457017,36.44699210742102
1252746.20260933,272.158716601749,,,,powder,2010.0,,,,1.0,Ar,,,14.5,P-DED,130.0,5,force,,,,,,air,0.06,162.5,,,25.0,6.097863094960063,AerMet100 steel,579.0610991526574,34.74366594915944
1303040.68866122,399.093459153341,,,,powder,2010.0,,,,1.0,Ar,,,14.5,P-DED,130.0,5,force,,,,,,air,0.06,162.5,,,25.0,6.114957977174708,AerMet100 steel,849.1350194751936,50.94810116851162
1306510.99142055,285.65035661815,,,,powder,2010.0,,,,1.0,Ar,,,14.5,P-DED,130.0,5,force,,,,,,air,0.06,162.5,,,25.0,6.116113067712953,AerMet100 steel,607.7667162088298,36.466002972529786
6048653.55651407,351.976894560612,,,,powder,2010.0,,,,1.0,Ar,,,14.5,P-DED,130.0,5,force,,,,,,air,0.06,162.5,,,25.0,6.781658710511155,AerMet100 steel,748.8870097034298,44.93322058220579
35206.2638161763,74.4978380531815,150.0,67.0,,powder,304.0,250.0,,,1.0,,35.0,30.0,18.8,L-PBF,30.0,3.0,force,,,,200.0,236.0,air,0.1,,,0.0,25.0,4.54661993901189,Al-5024,165.55075122929222,16.55507512292922
46526.3812191213,80.9930779401471,150.0,67.0,,powder,304.0,250.0,,,1.0,,35.0,30.0,18.8,L-PBF,30.0,3.0,force,,,,200.0,236.0,air,0.1,,,0.0,25.0,4.667699274805249,Al-5024,179.98461764477133,17.998461764477135
189487.416075705,60.8062315476551,150.0,67.0,,powder,304.0,250.0,,,1.0,,35.0,30.0,18.8,L-PBF,30.0,3.0,force,,,,200.0,236.0,air,0.1,,,0.0,25.0,5.277580373616236,Al-5024,135.12495899478913,13.512495899478914
259224.182645406,51.7405940872992,150.0,67.0,,powder,304.0,250.0,,,1.0,,35.0,30.0,18.8,L-PBF,30.0,3.0,force,,,,200.0,236.0,air,0.1,,,0.0,25.0,5.413675513786388,Al-5024,114.979097971776,11.4979097971776
325336.470170753,54.1360934521289,150.0,67.0,,powder,304.0,250.0,,,1.0,,35.0,30.0,18.8,L-PBF,30.0,3.0,force,,,,200.0,236.0,air,0.1,,,0.0,25.0,5.512332750358754,Al-5024,120.30242989361977,12.030242989361978
362025.776438492,47.2762543619347,150.0,67.0,,powder,304.0,250.0,,,1.0,,35.0,30.0,18.8,L-PBF,30.0,3.0,force,,,,200.0,236.0,air,0.1,,,0.0,25.0,5.558739493644937,Al-5024,105.05834302652154,10.505834302652154
424197.726088968,47.3191288229042,150.0,67.0,,powder,304.0,250.0,,,1.0,,35.0,30.0,18.8,L-PBF,30.0,3.0,force,,,,200.0,236.0,air,0.1,,,0.0,25.0,5.6275683361521125,Al-5024,105.15361960645377,10.515361960645379
780463.004832145,40.5632418054391,150.0,67.0,,powder,304.0,250.0,,,1.0,,35.0,30.0,18.8,L-PBF,30.0,3.0,force,,,,200.0,236.0,air,0.1,,,0.0,25.0,5.892352321648217,Al-5024,90.14053734542021,9.014053734542022
10031441.6959822,33.7083369772808,150.0,67.0,,powder,304.0,250.0,,,1.0,,35.0,30.0,18.8,L-PBF,30.0,3.0,force,,,,200.0,236.0,air,0.1,,,0.0,25.0,7.001363353321034,Al-5024,74.90741550506844,7.490741550506844
84075.7085599434,74.3130713205493,150.0,67.0,,powder,447.0,250.0,,,1.0,,35.0,30.0,5.3,L-PBF,30.0,3.0,force,,,,200.0,414.0,air,0.1,,,0.0,25.0,4.924670536080361,Al-5024,165.14015849010954,16.514015849010956
87114.9656741103,81.0640240759785,150.0,67.0,,powder,447.0,250.0,,,1.0,,35.0,30.0,5.3,L-PBF,30.0,3.0,force,,,,200.0,414.0,air,0.1,,,0.0,25.0,4.9400927698339485,Al-5024,180.14227572439665,18.014227572439665
151525.484693653,67.4532322303551,150.0,67.0,,powder,447.0,250.0,,,1.0,,35.0,30.0,5.3,L-PBF,30.0,3.0,force,,,,200.0,414.0,air,0.1,,,0.0,25.0,5.180485681888068,Al-5024,149.89607162301132,14.989607162301134
475222.455974629,60.8821119455223,150.0,67.0,,powder,447.0,250.0,,,1.0,,35.0,30.0,5.3,L-PBF,30.0,3.0,force,,,,200.0,414.0,air,0.1,,,0.0,25.0,5.676896954438295,Al-5024,135.29358210116067,13.529358210116067
779732.959375026,53.9892669184303,150.0,67.0,,powder,447.0,250.0,,,1.0,,35.0,30.0,5.3,L-PBF,30.0,3.0,force,,,,200.0,414.0,air,0.1,,,0.0,25.0,5.891945892271423,Al-5024,119.9761487076229,11.997614870762291
3499069.18177905,51.7026538883656,150.0,67.0,,powder,447.0,250.0,,,1.0,,35.0,30.0,5.3,L-PBF,30.0,3.0,force,,,,200.0,414.0,air,0.1,,,0.0,25.0,6.543952529212792,Al-5024,114.89478641859023,11.489478641859023
10022058.2807618,47.2762543619347,150.0,67.0,,powder,447.0,250.0,,,1.0,,35.0,30.0,5.3,L-PBF,30.0,3.0,force,,,,200.0,414.0,air,0.1,,,0.0,25.0,7.000956923944241,Al-5024,105.05834302652154,10.505834302652154
11202956.2884608,47.2383141630011,150.0,67.0,,powder,447.0,250.0,,,1.0,,35.0,30.0,5.3,L-PBF,30.0,3.0,force,,,,200.0,414.0,air,0.1,,,0.0,25.0,7.049332641451414,Al-5024,104.97403147333577,10.497403147333578
78249.7235438306,77.5796613634989,150.0,67.0,,powder,425.0,250.0,,,1.0,,35.0,30.0,11.0,L-PBF,30.0,3.0,force,,,,200.0,380.0,air,0.1,,,0.0,25.0,4.893482811859369,Al-5024,172.399247474442,17.239924747444203
88295.0831401363,67.5241783661865,150.0,67.0,,powder,425.0,250.0,,,1.0,,35.0,30.0,11.0,L-PBF,30.0,3.0,force,,,,200.0,380.0,air,0.1,,,0.0,25.0,4.945936519833948,Al-5024,150.05372970263667,15.005372970263668
121491.838910207,60.7732256107573,150.0,67.0,,powder,425.0,250.0,,,1.0,,35.0,30.0,11.0,L-PBF,30.0,3.0,force,,,,200.0,380.0,air,0.1,,,0.0,25.0,5.084547105627305,Al-5024,135.05161246834956,13.505161246834957
205161.75346531,54.0932189911594,150.0,67.0,,powder,425.0,250.0,,,1.0,,35.0,30.0,11.0,L-PBF,30.0,3.0,force,,,,200.0,380.0,air,0.1,,,0.0,25.0,5.3120964022140225,Al-5024,120.20715331368754,12.020715331368756
236960.01318616,54.0222728553281,150.0,67.0,,powder,425.0,250.0,,,1.0,,35.0,30.0,11.0,L-PBF,30.0,3.0,force,,,,200.0,380.0,air,0.1,,,0.0,25.0,5.3746750653444035,Al-5024,120.04949523406243,12.004949523406244
656865.593885526,47.2003739640675,150.0,67.0,,powder,425.0,250.0,,,1.0,,35.0,30.0,11.0,L-PBF,30.0,3.0,force,,,,200.0,380.0,air,0.1,,,0.0,25.0,5.817476514452644,Al-5024,104.88971992015,10.488971992015001
