Repository: Luwen-Zhang/SNEnsemble

# Copyright Notification

## Composites

We reformat and merge fatigue testing records from SNL/MSU/DOE, OptiMat, UPWIND, and FACT databases into a single database with careful considerations, including filtering invalid entries, rename variables, fix improper calculations in the records, to obtain clean and consistent data to fit machine 
learning usages. We leave the original format ("2019_SNL_MSU_DOE_Composite-Materials-Database_Wind_29pt0.xlsx" and "Optidat UPWIND 28_3_2017.xls") in the folder. Any derived database should be directly based on the original files instead of our merged database. We are not responsible for the accuracy of the testing records.

File: data/alloy/alloy_CMA2022.csv (part 3 of 4)
Cycles to Failure,Stress Amplitude,ingot shape,Frequency,stress concentration factor of specimens,fatigue environment,atomic-level structure,critical cross-section size of specimens (mm),type of the material,surface treatment,R-value,Young's modulus  (GPa),grain size (μm),ultimate tensile strength  (MPa),elongation  (%),load control,fatigue temperature  (°C),glass transition temperature (°C),yield strength  (MPa),log10(Cycles to Failure),Material_Code,Maximum Stress,Minimum Stress,Ca,Zn,Mg,Zr,Cu,Al,Ni,Ti,Be,Nb,Ag,Co,Fe,B1,Si,B2,Sr,Pd,Er,Cr,Mn,C0
105648.199587764,202.677246068848,rectangular,20.0,1.0,air,FCC,8.0,multi-principal elements alloy,polish,0.1,169.0,,601.0,30.0,force,25.0,,535.0,5.023862100387275,Dataset ID 113,450.39388015299556,45.03938801529956,0.0,0.0,0.0,0.0,0.0,0.0,25.0,0.0,0.0,0.0,0.0,25.0,25.0,0.0,0.0,0.0,0.0,0.0,0.0,25.0,0.0,0.0
142040.197955811,157.482175945601,rectangular,20.0,1.0,air,FCC,8.0,multi-principal elements alloy,polish,0.1,169.0,,601.0,30.0,force,25.0,,535.0,5.1524112688890575,Dataset ID 113,349.9603909902244,34.99603909902245,0.0,0.0,0.0,0.0,0.0,0.0,25.0,0.0,0.0,0.0,0.0,25.0,25.0,0.0,0.0,0.0,0.0,0.0,0.0,25.0,0.0,0.0
234294.950100579,135.037841053974,rectangular,20.0,1.0,air,FCC,8.0,multi-principal elements alloy,polish,0.1,169.0,,601.0,30.0,force,25.0,,535.0,5.369762928088693,Dataset ID 113,300.0840912310533,30.008409123105334,0.0,0.0,0.0,0.0,0.0,0.0,25.0,0.0,0.0,0.0,0.0,25.0,25.0,0.0,0.0,0.0,0.0,0.0,0.0,25.0,0.0,0.0
298576.108627263,90.0734891627709,rectangular,20.0,1.0,air,FCC,8.0,multi-principal elements alloy,polish,0.1,169.0,,601.0,30.0,force,25.0,,535.0,5.475055053534817,Dataset ID 113,200.163309250602,20.016330925060203,0.0,0.0,0.0,0.0,0.0,0.0,25.0,0.0,0.0,0.0,0.0,25.0,25.0,0.0,0.0,0.0,0.0,0.0,0.0,25.0,0.0,0.0
369270.420731782,90.0734891627709,rectangular,20.0,1.0,air,FCC,8.0,multi-principal elements alloy,polish,0.1,169.0,,601.0,30.0,force,25.0,,535.0,5.567344521224086,Dataset ID 113,200.163309250602,20.016330925060203,0.0,0.0,0.0,0.0,0.0,0.0,25.0,0.0,0.0,0.0,0.0,25.0,25.0,0.0,0.0,0.0,0.0,0.0,0.0,25.0,0.0,0.0
438030.285257032,112.686527836804,rectangular,20.0,1.0,air,FCC,8.0,multi-principal elements alloy,polish,0.1,169.0,,601.0,30.0,force,25.0,,535.0,5.6415041385071,Dataset ID 113,250.41450630400888,25.041450630400888,0.0,0.0,0.0,0.0,0.0,0.0,25.0,0.0,0.0,0.0,0.0,25.0,25.0,0.0,0.0,0.0,0.0,0.0,0.0,25.0,0.0,0.0
741052.34779072,90.1355036124097,rectangular,20.0,1.0,air,FCC,8.0,multi-principal elements alloy,polish,0.1,169.0,,601.0,30.0,force,25.0,,535.0,5.869848887538917,Dataset ID 113,200.30111913868822,20.030111913868822,0.0,0.0,0.0,0.0,0.0,0.0,25.0,0.0,0.0,0.0,0.0,25.0,25.0,0.0,0.0,0.0,0.0,0.0,0.0,25.0,0.0,0.0
69138.0880960547,420.180200993416,rectangular,15.0,1.0,air,FCC,6.0,multi-principal elements alloy,machine,-1,,,755.0,51.0,force,25.0,,,4.839717365648766,Dataset ID 119,420.180200993416,-420.180200993416,0.0,0.0,0.0,0.0,0.0,0.0,20.0,0.0,0.0,0.0,0.0,20.0,20.0,0.0,0.0,0.0,0.0,0.0,0.0,20.0,20.0,0.0
121646.615049991,400.182052785924,rectangular,15.0,1.0,air,FCC,6.0,multi-principal elements alloy,machine,-1,,,755.0,51.0,force,25.0,,,5.085100028716378,Dataset ID 119,400.182052785924,-400.182052785924,0.0,0.0,0.0,0.0,0.0,0.0,20.0,0.0,0.0,0.0,0.0,20.0,20.0,0.0,0.0,0.0,0.0,0.0,0.0,20.0,20.0,0.0
121656.651024868,360.0,rectangular,15.0,1.0,air,FCC,6.0,multi-principal elements alloy,machine,-1,,,755.0,51.0,force,25.0,,,5.085135856994251,Dataset ID 119,360.0,-360.0,0.0,0.0,0.0,0.0,0.0,0.0,20.0,0.0,0.0,0.0,0.0,20.0,20.0,0.0,0.0,0.0,0.0,0.0,0.0,20.0,20.0,0.0
133249.348679402,420.182054616385,rectangular,15.0,1.0,air,FCC,6.0,multi-principal elements alloy,machine,-1,,,755.0,51.0,force,25.0,,,5.1246650948796,Dataset ID 119,420.182054616385,-420.182054616385,0.0,0.0,0.0,0.0,0.0,0.0,20.0,0.0,0.0,0.0,0.0,20.0,20.0,0.0,0.0,0.0,0.0,0.0,0.0,20.0,20.0,0.0
283802.890925404,380.182280823502,rectangular,15.0,1.0,air,FCC,6.0,multi-principal elements alloy,machine,-1,,,755.0,51.0,force,25.0,,,5.453016815034619,Dataset ID 119,380.182280823502,-380.182280823502,0.0,0.0,0.0,0.0,0.0,0.0,20.0,0.0,0.0,0.0,0.0,20.0,20.0,0.0,0.0,0.0,0.0,0.0,0.0,20.0,20.0,0.0
364072.402246497,360.119337706967,rectangular,15.0,1.0,air,FCC,6.0,multi-principal elements alloy,machine,-1,,,755.0,51.0,force,25.0,,,5.561187759388989,Dataset ID 119,360.119337706967,-360.119337706967,0.0,0.0,0.0,0.0,0.0,0.0,20.0,0.0,0.0,0.0,0.0,20.0,20.0,0.0,0.0,0.0,0.0,0.0,0.0,20.0,20.0,0.0
581027.351983815,340.119551681196,rectangular,15.0,1.0,air,FCC,6.0,multi-principal elements alloy,machine,-1,,,755.0,51.0,force,25.0,,,5.7641965773749035,Dataset ID 119,340.119551681196,-340.119551681196,0.0,0.0,0.0,0.0,0.0,0.0,20.0,0.0,0.0,0.0,0.0,20.0,20.0,0.0,0.0,0.0,0.0,0.0,0.0,20.0,20.0,0.0
745424.32517449,300.0,rectangular,15.0,1.0,air,FCC,6.0,multi-principal elements alloy,machine,-1,,,755.0,51.0,force,25.0,,,5.872403560830861,Dataset ID 119,300.0,-300.0,0.0,0.0,0.0,0.0,0.0,0.0,20.0,0.0,0.0,0.0,0.0,20.0,20.0,0.0,0.0,0.0,0.0,0.0,0.0,20.0,20.0,0.0
905342.617958956,320.117885544987,rectangular,15.0,1.0,air,FCC,6.0,multi-principal elements alloy,machine,-1,,,755.0,51.0,force,25.0,,,5.956812964763247,Dataset ID 119,320.117885544987,-320.117885544987,0.0,0.0,0.0,0.0,0.0,0.0,20.0,0.0,0.0,0.0,0.0,20.0,20.0,0.0,0.0,0.0,0.0,0.0,0.0,20.0,20.0,0.0
1384981.95418789,300.0,rectangular,15.0,1.0,air,FCC,6.0,multi-principal elements alloy,machine,-1,,,755.0,51.0,force,25.0,,,6.141444114737884,Dataset ID 119,300.0,-300.0,0.0,0.0,0.0,0.0,0.0,0.0,20.0,0.0,0.0,0.0,0.0,20.0,20.0,0.0,0.0,0.0,0.0,0.0,0.0,20.0,20.0,0.0
2458397.99452357,280.0,rectangular,15.0,1.0,air,FCC,6.0,multi-principal elements alloy,machine,-1,,,755.0,51.0,force,25.0,,,6.390652192965983,Dataset ID 119,280.0,-280.0,0.0,0.0,0.0,0.0,0.0,0.0,20.0,0.0,0.0,0.0,0.0,20.0,20.0,0.0,0.0,0.0,0.0,0.0,0.0,20.0,20.0,0.0
4458.07508535761,420.234909090909,rectangular,15.0,1.0,air,FCC,6.0,multi-principal elements alloy,machine,-1,,260.0,640.0,72.0,force,25.0,,365.0,3.6491473788328395,Dataset ID 120,420.234909090909,-420.234909090909,0.0,0.0,0.0,0.0,0.0,0.0,20.0,0.0,0.0,0.0,0.0,20.0,20.0,0.0,0.0,0.0,0.0,0.0,0.0,20.0,20.0,0.0
8973.40910114771,399.971636363636,rectangular,15.0,1.0,air,FCC,6.0,multi-principal elements alloy,machine,-1,,260.0,640.0,72.0,force,25.0,,365.0,3.9529574678536106,Dataset ID 120,399.971636363636,-399.971636363636,0.0,0.0,0.0,0.0,0.0,0.0,20.0,0.0,0.0,0.0,0.0,20.0,20.0,0.0,0.0,0.0,0.0,0.0,0.0,20.0,20.0,0.0
17301.8673183717,380.066909090909,rectangular,15.0,1.0,air,FCC,6.0,multi-principal elements alloy,machine,-1,,260.0,640.0,72.0,force,25.0,,365.0,4.238092977250248,Dataset ID 120,380.066909090909,-380.066909090909,0.0,0.0,0.0,0.0,0.0,0.0,20.0,0.0,0.0,0.0,0.0,20.0,20.0,0.0,0.0,0.0,0.0,0.0,0.0,20.0,20.0,0.0
86830.9554075964,360.363636363636,rectangular,15.0,1.0,air,FCC,6.0,multi-principal elements alloy,machine,-1,,260.0,640.0,72.0,force,25.0,,365.0,4.938674579624134,Dataset ID 120,360.363636363636,-360.363636363636,0.0,0.0,0.0,0.0,0.0,0.0,20.0,0.0,0.0,0.0,0.0,20.0,20.0,0.0,0.0,0.0,0.0,0.0,0.0,20.0,20.0,0.0
204448.336198034,340.0,rectangular,15.0,1.0,air,FCC,6.0,multi-principal elements alloy,machine,-1,,260.0,640.0,72.0,force,25.0,,365.0,5.3105835806132555,Dataset ID 120,340.0,-340.0,0.0,0.0,0.0,0.0,0.0,0.0,20.0,0.0,0.0,0.0,0.0,20.0,20.0,0.0,0.0,0.0,0.0,0.0,0.0,20.0,20.0,0.0
3637733.3409571,320.0,rectangular,15.0,1.0,air,FCC,6.0,multi-principal elements alloy,machine,-1,,260.0,640.0,72.0,force,25.0,,365.0,6.560830860534125,Dataset ID 120,320.0,-320.0,0.0,0.0,0.0,0.0,0.0,0.0,20.0,0.0,0.0,0.0,0.0,20.0,20.0,0.0,0.0,0.0,0.0,0.0,0.0,20.0,20.0,0.0
4694747.77820248,300.0,rectangular,15.0,1.0,air,FCC,6.0,multi-principal elements alloy,machine,-1,,260.0,640.0,72.0,force,25.0,,365.0,6.671612265084076,Dataset ID 120,300.0,-300.0,0.0,0.0,0.0,0.0,0.0,0.0,20.0,0.0,0.0,0.0,0.0,20.0,20.0,0.0,0.0,0.0,0.0,0.0,0.0,20.0,20.0,0.0
11889760.2097446,279.769454545455,rectangular,15.0,1.0,air,FCC,6.0,multi-principal elements alloy,machine,-1,,260.0,640.0,72.0,force,25.0,,365.0,7.075173095944607,Dataset ID 120,279.769454545455,-279.769454545455,0.0,0.0,0.0,0.0,0.0,0.0,20.0,0.0,0.0,0.0,0.0,20.0,20.0,0.0,0.0,0.0,0.0,0.0,0.0,20.0,20.0,0.0
13845025.7732956,279.858181818182,rectangular,15.0,1.0,air,FCC,6.0,multi-principal elements alloy,machine,-1,,260.0,640.0,72.0,force,25.0,,365.0,7.141293768545995,Dataset ID 120,279.858181818182,-279.858181818182,0.0,0.0,0.0,0.0,0.0,0.0,20.0,0.0,0.0,0.0,0.0,20.0,20.0,0.0,0.0,0.0,0.0,0.0,0.0,20.0,20.0,0.0
85989.1949313409,419.76600435707,rectangular,15.0,1.0,air,FCC,6.0,multi-principal elements alloy,machine,-1,,,725.0,54.0,force,25.0,,,4.934443882912071,Dataset ID 121,419.76600435707,-419.76600435707,0.0,0.0,0.0,0.0,0.0,0.0,20.0,0.0,0.0,0.0,0.0,20.0,20.0,0.0,0.0,0.0,0.0,0.0,0.0,20.0,20.0,0.0
149079.925739714,399.999037072701,rectangular,15.0,1.0,air,FCC,6.0,multi-principal elements alloy,machine,-1,,,725.0,54.0,force,25.0,,,5.17341916774936,Dataset ID 121,399.999037072701,-399.999037072701,0.0,0.0,0.0,0.0,0.0,0.0,20.0,0.0,0.0,0.0,0.0,20.0,20.0,0.0,0.0,0.0,0.0,0.0,0.0,20.0,20.0,0.0
252754.434093341,379.820692470393,rectangular,15.0,1.0,air,FCC,6.0,multi-principal elements alloy,machine,-1,,,725.0,54.0,force,25.0,,,5.402698783196288,Dataset ID 121,379.820692470393,-379.820692470393,0.0,0.0,0.0,0.0,0.0,0.0,20.0,0.0,0.0,0.0,0.0,20.0,20.0,0.0,0.0,0.0,0.0,0.0,0.0,20.0,20.0,0.0
505987.668643861,339.94167875879,rectangular,15.0,1.0,air,FCC,6.0,multi-principal elements alloy,machine,-1,,,725.0,54.0,force,25.0,,,5.70413993283746,Dataset ID 121,339.94167875879,-339.94167875879,0.0,0.0,0.0,0.0,0.0,0.0,20.0,0.0,0.0,0.0,0.0,20.0,20.0,0.0,0.0,0.0,0.0,0.0,0.0,20.0,20.0,0.0
1113498.4916291,319.841615809358,rectangular,15.0,1.0,air,FCC,6.0,multi-principal elements alloy,machine,-1,,,725.0,54.0,force,25.0,,,6.04668963306507,Dataset ID 121,319.841615809358,-319.841615809358,0.0,0.0,0.0,0.0,0.0,0.0,20.0,0.0,0.0,0.0,0.0,20.0,20.0,0.0,0.0,0.0,0.0,0.0,0.0,20.0,20.0,0.0
1124317.32621896,299.902903225806,rectangular,15.0,1.0,air,FCC,6.0,multi-principal elements alloy,machine,-1,,,725.0,54.0,force,25.0,,,6.050888903382439,Dataset ID 121,299.902903225806,-299.902903225806,0.0,0.0,0.0,0.0,0.0,0.0,20.0,0.0,0.0,0.0,0.0,20.0,20.0,0.0,0.0,0.0,0.0,0.0,0.0,20.0,20.0,0.0
1872182.40451172,279.838709677419,rectangular,15.0,1.0,air,FCC,6.0,multi-principal elements alloy,machine,-1,,,725.0,54.0,force,25.0,,,6.2723481592598676,Dataset ID 121,279.838709677419,-279.838709677419,0.0,0.0,0.0,0.0,0.0,0.0,20.0,0.0,0.0,0.0,0.0,20.0,20.0,0.0,0.0,0.0,0.0,0.0,0.0,20.0,20.0,0.0
273252.507007011,380.025041405578,rectangular,15.0,1.0,air,FCC,6.0,multi-principal elements alloy,machine,-1,,,700.0,65.0,force,25.0,,500.0,5.436564155157208,Dataset ID 122,380.025041405578,-380.025041405578,0.0,0.0,0.0,0.0,0.0,0.0,20.0,0.0,0.0,0.0,0.0,20.0,20.0,0.0,0.0,0.0,0.0,0.0,0.0,20.0,20.0,0.0
637318.798414302,340.330084739654,rectangular,15.0,1.0,air,FCC,6.0,multi-principal elements alloy,machine,-1,,,700.0,65.0,force,25.0,,500.0,5.804356728659052,Dataset ID 122,340.330084739654,-340.330084739654,0.0,0.0,0.0,0.0,0.0,0.0,20.0,0.0,0.0,0.0,0.0,20.0,20.0,0.0,0.0,0.0,0.0,0.0,0.0,20.0,20.0,0.0
2317289.13413205,280.274680471318,rectangular,15.0,1.0,air,FCC,6.0,multi-principal elements alloy,machine,-1,,,700.0,65.0,force,25.0,,500.0,6.364980225211619,Dataset ID 122,280.274680471318,-280.274680471318,0.0,0.0,0.0,0.0,0.0,0.0,20.0,0.0,0.0,0.0,0.0,20.0,20.0,0.0,0.0,0.0,0.0,0.0,0.0,20.0,20.0,0.0
271376.103700654,380.082002891663,rectangular,15.0,1.0,air,FCC,6.0,multi-principal elements alloy,machine,-1,,,700.0,75.0,force,25.0,,500.0,5.433571602764196,Dataset ID 123,380.082002891663,-380.082002891663,0.0,0.0,0.0,0.0,0.0,0.0,20.0,0.0,0.0,0.0,0.0,20.0,20.0,0.0,0.0,0.0,0.0,0.0,0.0,20.0,20.0,0.0
632435.764704218,339.933007715605,rectangular,15.0,1.0,air,FCC,6.0,multi-principal elements alloy,machine,-1,,,700.0,75.0,force,25.0,,500.0,5.80101642162465,Dataset ID 123,339.933007715605,-339.933007715605,0.0,0.0,0.0,0.0,0.0,0.0,20.0,0.0,0.0,0.0,0.0,20.0,20.0,0.0,0.0,0.0,0.0,0.0,0.0,20.0,20.0,0.0
2099816.94929335,280.15102879624,rectangular,15.0,1.0,air,FCC,6.0,multi-principal elements alloy,machine,-1,,,700.0,75.0,force,25.0,,500.0,6.32218143693544,Dataset ID 123,280.15102879624,-280.15102879624,0.0,0.0,0.0,0.0,0.0,0.0,20.0,0.0,0.0,0.0,0.0,20.0,20.0,0.0,0.0,0.0,0.0,0.0,0.0,20.0,20.0,0.0
395.626221154885,331.384615384615,,,1.0,air,FCC,2.0,multi-principal elements alloy,machine,-1,,6.0,,,strain,550.0,,,2.597285067873303,Dataset ID 124,331.384615384615,-331.384615384615,0.0,0.0,0.0,0.0,0.0,0.0,20.0,0.0,0.0,0.0,0.0,20.0,20.0,0.0,0.0,0.0,0.0,0.0,0.0,20.0,20.0,0.0
743.14089376398,328.307692307692,,,1.0,air,FCC,2.0,multi-principal elements alloy,machine,-1,,6.0,,,strain,550.0,,,2.87107116044072,Dataset ID 124,328.307692307692,-328.307692307692,0.0,0.0,0.0,0.0,0.0,0.0,20.0,0.0,0.0,0.0,0.0,20.0,20.0,0.0,0.0,0.0,0.0,0.0,0.0,20.0,20.0,0.0
3212.08722632402,292.931468531469,,,1.0,air,FCC,2.0,multi-principal elements alloy,machine,-1,,6.0,,,strain,550.0,,,3.506787330316743,Dataset ID 124,292.931468531469,-292.931468531469,0.0,0.0,0.0,0.0,0.0,0.0,20.0,0.0,0.0,0.0,0.0,20.0,20.0,0.0,0.0,0.0,0.0,0.0,0.0,20.0,20.0,0.0
5106.50827509384,274.153846153846,,,1.0,air,FCC,2.0,multi-principal elements alloy,machine,-1,,6.0,,,strain,550.0,,,3.708124040018266,Dataset ID 124,274.153846153846,-274.153846153846,0.0,0.0,0.0,0.0,0.0,0.0,20.0,0.0,0.0,0.0,0.0,20.0,20.0,0.0,0.0,0.0,0.0,0.0,0.0,20.0,20.0,0.0
39770.1809164136,265.538461538462,,,1.0,air,FCC,2.0,multi-principal elements alloy,machine,-1,,6.0,,,strain,550.0,,,4.59955756661639,Dataset ID 124,265.538461538462,-265.538461538462,0.0,0.0,0.0,0.0,0.0,0.0,20.0,0.0,0.0,0.0,0.0,20.0,20.0,0.0,0.0,0.0,0.0,0.0,0.0,20.0,20.0,0.0
58780.1607227491,231.692307692308,,,1.0,air,FCC,2.0,multi-principal elements alloy,machine,-1,,6.0,,,strain,550.0,,,4.769230769230769,Dataset ID 124,231.692307692308,-231.692307692308,0.0,0.0,0.0,0.0,0.0,0.0,20.0,0.0,0.0,0.0,0.0,20.0,20.0,0.0,0.0,0.0,0.0,0.0,0.0,20.0,20.0,0.0
665.662075458685,495.001230110609,,,1.0,air,FCC + BCC,2.0,multi-principal elements alloy,machine,-1,,7.5,,,strain,25.0,,,2.8232538147431763,Dataset ID 125,495.001230110609,-495.001230110609,0.0,0.0,0.0,0.0,0.0,9.1,18.2,0.0,0.0,0.0,0.0,18.2,18.2,0.0,0.0,0.0,0.0,0.0,0.0,18.2,18.2,0.0
1329.54453308062,502.234212139105,,,1.0,air,FCC + BCC,2.0,multi-principal elements alloy,machine,-1,,7.5,,,strain,25.0,,,3.1237028886004685,Dataset ID 125,502.234212139105,-502.234212139105,0.0,0.0,0.0,0.0,0.0,9.1,18.2,0.0,0.0,0.0,0.0,18.2,18.2,0.0,0.0,0.0,0.0,0.0,0.0,18.2,18.2,0.0
8152.2100570932,434.854808525153,,,1.0,air,FCC + BCC,2.0,multi-principal elements alloy,machine,-1,,7.5,,,strain,25.0,,,3.911275361560335,Dataset ID 125,434.854808525153,-434.854808525153,0.0,0.0,0.0,0.0,0.0,9.1,18.2,0.0,0.0,0.0,0.0,18.2,18.2,0.0,0.0,0.0,0.0,0.0,0.0,18.2,18.2,0.0
8969.20138952708,436.804999131668,,,1.0,air,FCC + BCC,2.0,multi-principal elements alloy,machine,-1,,7.5,,,strain,25.0,,,3.952753775534399,Dataset ID 125,436.804999131668,-436.804999131668,0.0,0.0,0.0,0.0,0.0,9.1,18.2,0.0,0.0,0.0,0.0,18.2,18.2,0.0,0.0,0.0,0.0,0.0,0.0,18.2,18.2,0.0
33515.1742640285,376.929962380518,,,1.0,air,FCC + BCC,2.0,multi-principal elements alloy,machine,-1,,7.5,,,strain,25.0,,,4.525241481874135,Dataset ID 125,376.929962380518,-376.929962380518,0.0,0.0,0.0,0.0,0.0,9.1,18.2,0.0,0.0,0.0,0.0,18.2,18.2,0.0,0.0,0.0,0.0,0.0,0.0,18.2,18.2,0.0
70815.6975575748,350.724310456917,,,1.0,air,FCC + BCC,2.0,multi-principal elements alloy,machine,-1,,7.5,,,strain,25.0,,,4.850129537449423,Dataset ID 125,350.724310456917,-350.724310456917,0.0,0.0,0.0,0.0,0.0,9.1,18.2,0.0,0.0,0.0,0.0,18.2,18.2,0.0,0.0,0.0,0.0,0.0,0.0,18.2,18.2,0.0
94248.9514701272,207.168244421149,rectangular,20.0,1.0,air,FCC,2.0,multi-principal elements alloy,machine; polish,0.1,,245.48,625.6,63.1,force,25.0,,293.1,4.97427652733119,Dataset ID 126,460.3738764914422,46.03738764914422,0.0,0.0,0.0,0.0,0.0,0.0,20.0,0.0,0.0,0.0,0.0,20.0,20.0,0.0,0.0,0.0,0.0,0.0,0.0,20.0,20.0,0.0
144343.644645447,189.164136478081,rectangular,20.0,1.0,air,FCC,2.0,multi-principal elements alloy,machine; polish,0.1,,245.48,625.6,63.1,force,25.0,,293.1,5.15939766694085,Dataset ID 126,420.3647477290689,42.03647477290689,0.0,0.0,0.0,0.0,0.0,0.0,20.0,0.0,0.0,0.0,0.0,20.0,20.0,0.0,0.0,0.0,0.0,0.0,0.0,20.0,20.0,0.0
179032.529505028,180.154747963324,rectangular,20.0,1.0,air,FCC,2.0,multi-principal elements alloy,machine; polish,0.1,,245.48,625.6,63.1,force,25.0,,293.1,5.252931947745312,Dataset ID 126,400.3438843629422,40.03438843629422,0.0,0.0,0.0,0.0,0.0,0.0,20.0,0.0,0.0,0.0,0.0,20.0,20.0,0.0,0.0,0.0,0.0,0.0,0.0,20.0,20.0,0.0
228064.209358153,171.166665014424,rectangular,20.0,1.0,air,FCC,2.0,multi-principal elements alloy,machine; polish,0.1,,245.48,625.6,63.1,force,25.0,,293.1,5.358057135790253,Dataset ID 126,380.37036669872003,38.037036669872,0.0,0.0,0.0,0.0,0.0,0.0,20.0,0.0,0.0,0.0,0.0,20.0,20.0,0.0,0.0,0.0,0.0,0.0,0.0,20.0,20.0,0.0
349394.311266145,162.082841791163,rectangular,20.0,1.0,air,FCC,2.0,multi-principal elements alloy,machine; polish,0.1,,245.48,625.6,63.1,force,25.0,,293.1,5.543315829651392,Dataset ID 126,360.18409286925106,36.018409286925106,0.0,0.0,0.0,0.0,0.0,0.0,20.0,0.0,0.0,0.0,0.0,20.0,20.0,0.0,0.0,0.0,0.0,0.0,0.0,20.0,20.0,0.0
446187.793405537,153.093815986438,rectangular,20.0,1.0,air,FCC,2.0,multi-principal elements alloy,machine; polish,0.1,,245.48,625.6,63.1,force,25.0,,293.1,5.64951768488746,Dataset ID 126,340.2084799698622,34.02084799698622,0.0,0.0,0.0,0.0,0.0,0.0,20.0,0.0,0.0,0.0,0.0,20.0,20.0,0.0,0.0,0.0,0.0,0.0,0.0,20.0,20.0,0.0
600761.396012616,143.789693874888,rectangular,20.0,1.0,air,FCC,2.0,multi-principal elements alloy,machine; polish,0.1,,245.48,625.6,63.1,force,25.0,,293.1,5.778702017808777,Dataset ID 126,319.53265305530664,31.953265305530664,0.0,0.0,0.0,0.0,0.0,0.0,20.0,0.0,0.0,0.0,0.0,20.0,20.0,0.0,0.0,0.0,0.0,0.0,0.0,20.0,20.0,0.0
992623.934643794,137.298948237985,rectangular,20.0,1.0,air,FCC,2.0,multi-principal elements alloy,machine; polish,0.1,,245.48,625.6,63.1,force,25.0,,293.1,5.99678474291289,Dataset ID 126,305.1087738621889,30.510877386218894,0.0,0.0,0.0,0.0,0.0,0.0,20.0,0.0,0.0,0.0,0.0,20.0,20.0,0.0,0.0,0.0,0.0,0.0,0.0,20.0,20.0,0.0
30476.6997067801,280.115328429408,,25.0,1.0,air,FCC,4.0,multi-principal elements alloy,as-built,0.1,,35.0,658.3,51.4,force,25.0,,551.0,4.4839679358717435,Dataset ID 127,622.4785076209067,62.24785076209068,0.0,0.0,0.0,0.0,0.0,0.0,25.0,0.0,0.0,0.0,0.0,26.0,25.0,0.0,0.0,0.0,0.0,0.0,0.0,24.0,0.0,0.0
67404.6157593571,248.570637000129,,25.0,1.0,air,FCC,4.0,multi-principal elements alloy,as-built,0.1,,35.0,658.3,51.4,force,25.0,,551.0,4.8286896373391945,Dataset ID 127,552.37919333362,55.23791933336201,0.0,0.0,0.0,0.0,0.0,0.0,25.0,0.0,0.0,0.0,0.0,26.0,25.0,0.0,0.0,0.0,0.0,0.0,0.0,24.0,0.0,0.0
149085.718971082,217.749250341371,,25.0,1.0,air,FCC,4.0,multi-principal elements alloy,as-built,0.1,,35.0,658.3,51.4,force,25.0,,551.0,5.1734360440626475,Dataset ID 127,483.88722298082445,48.38872229808245,0.0,0.0,0.0,0.0,0.0,0.0,25.0,0.0,0.0,0.0,0.0,26.0,25.0,0.0,0.0,0.0,0.0,0.0,0.0,24.0,0.0,0.0
193670.028725055,186.562205000075,,25.0,1.0,air,FCC,4.0,multi-principal elements alloy,as-built,0.1,,35.0,658.3,51.4,force,25.0,,551.0,5.2870624169687686,Dataset ID 127,414.58267777794447,41.45826777779445,0.0,0.0,0.0,0.0,0.0,0.0,25.0,0.0,0.0,0.0,0.0,26.0,25.0,0.0,0.0,0.0,0.0,0.0,0.0,24.0,0.0,0.0
305839.085188694,124.454061251664,,25.0,1.0,air,FCC,4.0,multi-principal elements alloy,as-built,0.1,,35.0,658.3,51.4,force,25.0,,551.0,5.485492985971944,Dataset ID 127,276.56458055925333,27.656458055925334,0.0,0.0,0.0,0.0,0.0,0.0,25.0,0.0,0.0,0.0,0.0,26.0,25.0,0.0,0.0,0.0,0.0,0.0,0.0,24.0,0.0,0.0
821964.141644302,93.181318088109,,25.0,1.0,air,FCC,4.0,multi-principal elements alloy,as-built,0.1,,35.0,658.3,51.4,force,25.0,,551.0,5.9148528717666995,Dataset ID 127,207.06959575135332,20.706959575135333,0.0,0.0,0.0,0.0,0.0,0.0,25.0,0.0,0.0,0.0,0.0,26.0,25.0,0.0,0.0,0.0,0.0,0.0,0.0,24.0,0.0,0.0
9013614.24390669,70.2825538992534,,25.0,1.0,air,FCC,4.0,multi-principal elements alloy,as-built,0.1,,35.0,658.3,51.4,force,25.0,,551.0,6.954898967610312,Dataset ID 127,156.183453109452,15.6183453109452,0.0,0.0,0.0,0.0,0.0,0.0,25.0,0.0,0.0,0.0,0.0,26.0,25.0,0.0,0.0,0.0,0.0,0.0,0.0,24.0,0.0,0.0
10613.5688002991,242.174573604964,,25.0,1.0,air,FCC,4.0,multi-principal elements alloy,as-built,0.1,,35.0,637.5,64.8,force,25.0,,456.3,4.025861439478148,Dataset ID 128,538.1657191221421,53.816571912214215,0.0,0.0,0.0,0.0,0.0,0.0,25.0,0.0,0.0,0.0,0.0,26.0,25.0,0.0,0.0,0.0,0.0,0.0,0.0,24.0,0.0,0.0
69059.4501618829,212.178002797278,,25.0,1.0,air,FCC,4.0,multi-principal elements alloy,as-built,0.1,,35.0,637.5,64.8,force,25.0,,456.3,4.839223116257704,Dataset ID 128,471.50667288284,47.150667288284005,0.0,0.0,0.0,0.0,0.0,0.0,25.0,0.0,0.0,0.0,0.0,26.0,25.0,0.0,0.0,0.0,0.0,0.0,0.0,24.0,0.0,0.0
403833.510661322,181.795568923178,,25.0,1.0,air,FCC,4.0,multi-principal elements alloy,as-built,0.1,,35.0,637.5,64.8,force,25.0,,456.3,5.606202354457659,Dataset ID 128,403.99015316261773,40.399015316261774,0.0,0.0,0.0,0.0,0.0,0.0,25.0,0.0,0.0,0.0,0.0,26.0,25.0,0.0,0.0,0.0,0.0,0.0,0.0,24.0,0.0,0.0
1069235.60966223,166.878411481892,,25.0,1.0,air,FCC,4.0,multi-principal elements alloy,as-built,0.1,,35.0,637.5,64.8,force,25.0,,456.3,6.029073414003582,Dataset ID 128,370.8409144042044,37.084091440420444,0.0,0.0,0.0,0.0,0.0,0.0,25.0,0.0,0.0,0.0,0.0,26.0,25.0,0.0,0.0,0.0,0.0,0.0,0.0,24.0,0.0,0.0
2252640.40789156,159.447808327635,,25.0,1.0,air,FCC,4.0,multi-principal elements alloy,as-built,0.1,,35.0,637.5,64.8,force,25.0,,456.3,6.35269187022694,Dataset ID 128,354.3284629503,35.43284629503,0.0,0.0,0.0,0.0,0.0,0.0,25.0,0.0,0.0,0.0,0.0,26.0,25.0,0.0,0.0,0.0,0.0,0.0,0.0,24.0,0.0,0.0
5169844.25606938,156.333978937175,,25.0,1.0,air,FCC,4.0,multi-principal elements alloy,as-built,0.1,,35.0,637.5,64.8,force,25.0,,456.3,6.713477459970447,Dataset ID 128,347.4088420826111,34.740884208261114,0.0,0.0,0.0,0.0,0.0,0.0,25.0,0.0,0.0,0.0,0.0,26.0,25.0,0.0,0.0,0.0,0.0,0.0,0.0,24.0,0.0,0.0
478829.054050119,279.761018457894,,25.0,1.0,air,FCC,4.0,multi-principal elements alloy,machine; polish,0.1,,35.0,658.3,51.4,force,25.0,,551.0,5.680180494346784,Dataset ID 129,621.6911521286534,62.169115212865336,0.0,0.0,0.0,0.0,0.0,0.0,25.0,0.0,0.0,0.0,0.0,26.0,25.0,0.0,0.0,0.0,0.0,0.0,0.0,24.0,0.0,0.0
692327.565039824,249.08658444573,,25.0,1.0,air,FCC,4.0,multi-principal elements alloy,machine; polish,0.1,,35.0,658.3,51.4,force,25.0,,551.0,5.840311623401652,Dataset ID 129,553.5257432127333,55.35257432127334,0.0,0.0,0.0,0.0,0.0,0.0,25.0,0.0,0.0,0.0,0.0,26.0,25.0,0.0,0.0,0.0,0.0,0.0,0.0,24.0,0.0,0.0
949647.230134711,233.731404484969,,25.0,1.0,air,FCC,4.0,multi-principal elements alloy,machine; polish,0.1,,35.0,658.3,51.4,force,25.0,,551.0,5.977562305858925,Dataset ID 129,519.4031210777089,51.94031210777089,0.0,0.0,0.0,0.0,0.0,0.0,25.0,0.0,0.0,0.0,0.0,26.0,25.0,0.0,0.0,0.0,0.0,0.0,0.0,24.0,0.0,0.0
1215976.94435187,227.049477220622,,25.0,1.0,air,FCC,4.0,multi-principal elements alloy,machine; polish,0.1,,35.0,658.3,51.4,force,25.0,,551.0,6.08492534053237,Dataset ID 129,504.55439382360447,50.45543938236045,0.0,0.0,0.0,0.0,0.0,0.0,25.0,0.0,0.0,0.0,0.0,26.0,25.0,0.0,0.0,0.0,0.0,0.0,0.0,24.0,0.0,0.0
5784607.87122257,223.681757656458,,25.0,1.0,air,FCC,4.0,multi-principal elements alloy,machine; polish,0.1,,35.0,658.3,51.4,force,25.0,,551.0,6.762273924197664,Dataset ID 129,497.07057256990663,49.707057256990666,0.0,0.0,0.0,0.0,0.0,0.0,25.0,0.0,0.0,0.0,0.0,26.0,25.0,0.0,0.0,0.0,0.0,0.0,0.0,24.0,0.0,0.0
9826545.52342991,217.801327460821,,25.0,1.0,air,FCC,4.0,multi-principal elements alloy,machine; polish,0.1,,35.0,658.3,51.4,force,25.0,,551.0,6.9924008704479945,Dataset ID 129,484.00294991293555,48.400294991293556,0.0,0.0,0.0,0.0,0.0,0.0,25.0,0.0,0.0,0.0,0.0,26.0,25.0,0.0,0.0,0.0,0.0,0.0,0.0,24.0,0.0,0.0
54098.1755306357,286.957390146471,,25.0,1.0,air,FCC,4.0,multi-principal elements alloy,machine; polish,0.1,,35.0,637.5,64.8,force,25.0,,456.3,4.733182618704752,Dataset ID 130,637.6830892143801,63.768308921438006,0.0,0.0,0.0,0.0,0.0,0.0,25.0,0.0,0.0,0.0,0.0,26.0,25.0,0.0,0.0,0.0,0.0,0.0,0.0,24.0,0.0,0.0
62830.8086272098,291.404797412973,,25.0,1.0,air,FCC,4.0,multi-principal elements alloy,machine; polish,0.1,,35.0,637.5,64.8,force,25.0,,456.3,4.798172649085274,Dataset ID 130,647.5662164732732,64.75662164732732,0.0,0.0,0.0,0.0,0.0,0.0,25.0,0.0,0.0,0.0,0.0,26.0,25.0,0.0,0.0,0.0,0.0,0.0,0.0,24.0,0.0,0.0
85090.3993872466,278.50913448735,,25.0,1.0,air,FCC,4.0,multi-principal elements alloy,machine; polish,0.1,,35.0,637.5,64.8,force,25.0,,456.3,4.9298805621016095,Dataset ID 130,618.9091877496667,61.89091877496667,0.0,0.0,0.0,0.0,0.0,0.0,25.0,0.0,0.0,0.0,0.0,26.0,25.0,0.0,0.0,0.0,0.0,0.0,0.0,24.0,0.0,0.0
174553.936498633,248.84641817527,,25.0,1.0,air,FCC,4.0,multi-principal elements alloy,machine; polish,0.1,,35.0,637.5,64.8,force,25.0,,456.3,5.241929647365935,Dataset ID 130,552.9920403894889,55.29920403894889,0.0,0.0,0.0,0.0,0.0,0.0,25.0,0.0,0.0,0.0,0.0,26.0,25.0,0.0,0.0,0.0,0.0,0.0,0.0,24.0,0.0,0.0
244031.280441988,234.230850094611,,25.0,1.0,air,FCC,4.0,multi-principal elements alloy,machine; polish,0.1,,35.0,637.5,64.8,force,25.0,,456.3,5.387445498685605,Dataset ID 130,520.5130002102467,52.05130002102467,0.0,0.0,0.0,0.0,0.0,0.0,25.0,0.0,0.0,0.0,0.0,26.0,25.0,0.0,0.0,0.0,0.0,0.0,0.0,24.0,0.0,0.0
1632766.62495263,226.154291563475,,25.0,1.0,air,FCC,4.0,multi-principal elements alloy,machine; polish,0.1,,35.0,637.5,64.8,force,25.0,,456.3,6.2129241144744,Dataset ID 130,502.56509236327776,50.25650923632778,0.0,0.0,0.0,0.0,0.0,0.0,25.0,0.0,0.0,0.0,0.0,26.0,25.0,0.0,0.0,0.0,0.0,0.0,0.0,24.0,0.0,0.0
2309913.43870399,228.283047752697,,25.0,1.0,air,FCC,4.0,multi-principal elements alloy,machine; polish,0.1,,35.0,637.5,64.8,force,25.0,,456.3,6.3635957055209005,Dataset ID 130,507.29566167266,50.729566167266,0.0,0.0,0.0,0.0,0.0,0.0,25.0,0.0,0.0,0.0,0.0,26.0,25.0,0.0,0.0,0.0,0.0,0.0,0.0,24.0,0.0,0.0
16986.8207347684,603.039169460362,rectangular,30.0,1.0,air,FCC,2.75,multi-principal elements alloy,EDM; polish,-1,,0.65,888.0,,force,25.0,,800.0,4.230112103616049,Dataset ID 131,603.039169460362,-603.039169460362,0.0,0.0,0.0,0.0,0.0,0.0,20.0,0.0,0.0,0.0,0.0,20.0,20.0,0.0,0.0,0.0,0.0,0.0,0.0,20.0,20.0,0.0
39500.7032673871,551.99169036888,rectangular,30.0,1.0,air,FCC,2.75,multi-principal elements alloy,EDM; polish,-1,,0.65,888.0,,force,25.0,,800.0,4.596604827839792,Dataset ID 131,551.99169036888,-551.99169036888,0.0,0.0,0.0,0.0,0.0,0.0,20.0,0.0,0.0,0.0,0.0,20.0,20.0,0.0,0.0,0.0,0.0,0.0,0.0,20.0,20.0,0.0
67122.5327590775,501.565503399779,rectangular,30.0,1.0,air,FCC,2.75,multi-principal elements alloy,EDM; polish,-1,,0.65,888.0,,force,25.0,,800.0,4.826868335522349,Dataset ID 131,501.565503399779,-501.565503399779,0.0,0.0,0.0,0.0,0.0,0.0,20.0,0.0,0.0,0.0,0.0,20.0,20.0,0.0,0.0,0.0,0.0,0.0,0.0,20.0,20.0,0.0
93146.243544166,450.936524185678,rectangular,30.0,1.0,air,FCC,2.75,multi-principal elements alloy,EDM; polish,-1,,0.65,888.0,,force,25.0,,800.0,4.969165345105198,Dataset ID 131,450.936524185678,-450.936524185678,0.0,0.0,0.0,0.0,0.0,0.0,20.0,0.0,0.0,0.0,0.0,20.0,20.0,0.0,0.0,0.0,0.0,0.0,0.0,20.0,20.0,0.0
228099.65307427,400.96235722705,rectangular,30.0,1.0,air,FCC,2.75,multi-principal elements alloy,EDM; polish,-1,,0.65,888.0,,force,25.0,,800.0,5.358124624741599,Dataset ID 131,400.96235722705,-400.96235722705,0.0,0.0,0.0,0.0,0.0,0.0,20.0,0.0,0.0,0.0,0.0,20.0,20.0,0.0,0.0,0.0,0.0,0.0,0.0,20.0,20.0,0.0
371484.651055943,350.771040305798,rectangular,30.0,1.0,air,FCC,2.75,multi-principal elements alloy,EDM; polish,-1,,0.65,888.0,,force,25.0,,800.0,5.569940874356576,Dataset ID 131,350.771040305798,-350.771040305798,0.0,0.0,0.0,0.0,0.0,0.0,20.0,0.0,0.0,0.0,0.0,20.0,20.0,0.0,0.0,0.0,0.0,0.0,0.0,20.0,20.0,0.0
742531.60552249,300.981443594311,rectangular,30.0,1.0,air,FCC,2.75,multi-principal elements alloy,EDM; polish,-1,,0.65,888.0,,force,25.0,,800.0,5.870714943931187,Dataset ID 131,300.981443594311,-300.981443594311,0.0,0.0,0.0,0.0,0.0,0.0,20.0,0.0,0.0,0.0,0.0,20.0,20.0,0.0,0.0,0.0,0.0,0.0,0.0,20.0,20.0,0.0
10958.7377957563,289.843753052642,rectangular,30.0,1.0,air,FCC,2.75,multi-principal elements alloy,EDM; polish,-1,,30.0,676.0,,force,25.0,,300.0,4.039760535908816,Dataset ID 132,289.843753052642,-289.843753052642,0.0,0.0,0.0,0.0,0.0,0.0,20.0,0.0,0.0,0.0,0.0,20.0,20.0,0.0,0.0,0.0,0.0,0.0,0.0,20.0,20.0,0.0
46162.7076778838,279.734464899665,rectangular,30.0,1.0,air,FCC,2.75,multi-principal elements alloy,EDM; polish,-1,,30.0,676.0,,force,25.0,,300.0,4.664291274477742,Dataset ID 132,279.734464899665,-279.734464899665,0.0,0.0,0.0,0.0,0.0,0.0,20.0,0.0,0.0,0.0,0.0,20.0,20.0,0.0,0.0,0.0,0.0,0.0,0.0,20.0,20.0,0.0
179932.64916436,270.260074425787,rectangular,30.0,1.0,air,FCC,2.75,multi-principal elements alloy,EDM; polish,-1,,30.0,676.0,,force,25.0,,300.0,5.255109974159368,Dataset ID 132,270.260074425787,-270.260074425787,0.0,0.0,0.0,0.0,0.0,0.0,20.0,0.0,0.0,0.0,0.0,20.0,20.0,0.0,0.0,0.0,0.0,0.0,0.0,20.0,20.0,0.0
801486.317454389,249.874644934506,rectangular,30.0,1.0,air,FCC,2.75,multi-principal elements alloy,EDM; polish,-1,,30.0,676.0,,force,25.0,,300.0,5.903896112710402,Dataset ID 132,249.874644934506,-249.874644934506,0.0,0.0,0.0,0.0,0.0,0.0,20.0,0.0,0.0,0.0,0.0,20.0,20.0,0.0,0.0,0.0,0.0,0.0,0.0,20.0,20.0,0.0
1146177.51451597,229.859584394954,rectangular,30.0,1.0,air,FCC,2.75,multi-principal elements alloy,EDM; polish,-1,,30.0,676.0,,force,25.0,,300.0,6.059251884301958,Dataset ID 132,229.859584394954,-229.859584394954,0.0,0.0,0.0,0.0,0.0,0.0,20.0,0.0,0.0,0.0,0.0,20.0,20.0,0.0,0.0,0.0,0.0,0.0,0.0,20.0,20.0,0.0
3669039.9022196,211.017853480261,rectangular,30.0,1.0,air,FCC,2.75,multi-principal elements alloy,EDM; polish,-1,,30.0,676.0,,force,25.0,,300.0,6.564552434901098,Dataset ID 132,211.017853480261,-211.017853480261,0.0,0.0,0.0,0.0,0.0,0.0,20.0,0.0,0.0,0.0,0.0,20.0,20.0,0.0,0.0,0.0,0.0,0.0,0.0,20.0,20.0,0.0
8032704.23767865,199.532680943196,rectangular,30.0,1.0,air,FCC,2.75,multi-principal elements alloy,EDM; polish,-1,,30.0,676.0,,force,25.0,,300.0,6.90486177663491,Dataset ID 132,199.532680943196,-199.532680943196,0.0,0.0,0.0,0.0,0.0,0.0,20.0,0.0,0.0,0.0,0.0,20.0,20.0,0.0,0.0,0.0,0.0,0.0,0.0,20.0,20.0,0.0
3010.27976821605,561.907825422194,rectangular,1.0,1.0,air,FCC,4.0,multi-principal elements alloy,machine; polish,-1,,5.5,900.0,61.0,strain,25.0,,555.0,3.4786068597620243,Dataset ID 133,561.907825422194,-561.907825422194,0.0,0.0,0.0,0.0,0.0,0.0,0.0,0.0,0.0,0.0,0.0,10.9,47.4,0.0,0.0,0.0,0.0,0.0,0.0,11.2,30.0,0.4
3507.96277886977,524.31990495509,rectangular,1.0,1.0,air,FCC,4.0,multi-principal elements alloy,machine; polish,-1,,5.5,900.0,61.0,strain,25.0,,555.0,3.5450549766503237,Dataset ID 133,524.31990495509,-524.31990495509,0.0,0.0,0.0,0.0,0.0,0.0,0.0,0.0,0.0,0.0,0.0,10.9,47.4,0.0,0.0,0.0,0.0,0.0,0.0,11.2,30.0,0.4
4507.27468239767,506.479623640817,rectangular,1.0,1.0,air,FCC,4.0,multi-principal elements alloy,machine; polish,-1,,5.5,900.0,61.0,strain,25.0,,555.0,3.65391402565796,Dataset ID 133,506.479623640817,-506.479623640817,0.0,0.0,0.0,0.0,0.0,0.0,0.0,0.0,0.0,0.0,0.0,10.9,47.4,0.0,0.0,0.0,0.0,0.0,0.0,11.2,30.0,0.4
6293.90998230873,506.841227477037,rectangular,1.0,1.0,air,FCC,4.0,multi-principal elements alloy,machine; polish,-1,,5.5,900.0,61.0,strain,25.0,,555.0,3.798920527190776,Dataset ID 133,506.841227477037,-506.841227477037,0.0,0.0,0.0,0.0,0.0,0.0,0.0,0.0,0.0,0.0,0.0,10.9,47.4,0.0,0.0,0.0,0.0,0.0,0.0,11.2,30.0,0.4
9212.24559044583,501.886559313764,rectangular,1.0,1.0,air,FCC,4.0,multi-principal elements alloy,machine; polish,-1,,5.5,900.0,61.0,strain,25.0,,555.0,3.9643655073592483,Dataset ID 133,501.886559313764,-501.886559313764,0.0,0.0,0.0,0.0,0.0,0.0,0.0,0.0,0.0,0.0,0.0,10.9,47.4,0.0,0.0,0.0,0.0,0.0,0.0,11.2,30.0,0.4
12056.5358125893,494.624136711111,rectangular,1.0,1.0,air,FCC,4.0,multi-principal elements alloy,machine; polish,-1,,5.5,900.0,61.0,strain,25.0,,555.0,4.081222540507636,Dataset ID 133,494.624136711111,-494.624136711111,0.0,0.0,0.0,0.0,0.0,0.0,0.0,0.0,0.0,0.0,0.0,10.9,47.4,0.0,0.0,0.0,0.0,0.0,0.0,11.2,30.0,0.4
15613.3805451743,489.246367988482,rectangular,1.0,1.0,air,FCC,4.0,multi-principal elements alloy,machine; polish,-1,,5.5,900.0,61.0,strain,25.0,,555.0,4.1934969449051085,Dataset ID 133,489.246367988482,-489.246367988482,0.0,0.0,0.0,0.0,0.0,0.0,0.0,0.0,0.0,0.0,0.0,10.9,47.4,0.0,0.0,0.0,0.0,0.0,0.0,11.2,30.0,0.4
28043.5403773113,409.243627144159,rectangular,1.0,1.0,air,FCC,4.0,multi-principal elements alloy,machine; polish,-1,,5.5,900.0,61.0,strain,25.0,,555.0,4.447832840581015,Dataset ID 133,409.243627144159,-409.243627144159,0.0,0.0,0.0,0.0,0.0,0.0,0.0,0.0,0.0,0.0,0.0,10.9,47.4,0.0,0.0,0.0,0.0,0.0,0.0,11.2,30.0,0.4
3808.43008796532,364.200305231873,rectangular,1.0,1.0,air,FCC,4.0,multi-principal elements alloy,machine; polish,-1,,70.0,728.0,73.0,strain,25.0,,292.0,3.5807459875808245,Dataset ID 134,364.200305231873,-364.200305231873,0.0,0.0,0.0,0.0,0.0,0.0,0.0,0.0,0.0,0.0,0.0,10.9,47.4,0.0,0.0,0.0,0.0,0.0,0.0,11.2,30.0,0.4
3912.22310173646,364.051914361684,rectangular,1.0,1.0,air,FCC,4.0,multi-principal elements alloy,machine; polish,-1,,70.0,728.0,73.0,strain,25.0,,292.0,3.59242361326543,Dataset ID 134,364.051914361684,-364.051914361684,0.0,0.0,0.0,0.0,0.0,0.0,0.0,0.0,0.0,0.0,0.0,10.9,47.4,0.0,0.0,0.0,0.0,0.0,0.0,11.2,30.0,0.4
4019.67186513078,381.294162406631,rectangular,1.0,1.0,air,FCC,4.0,multi-principal elements alloy,machine; polish,-1,,70.0,728.0,73.0,strain,25.0,,292.0,3.604190602094556,Dataset ID 134,381.294162406631,-381.294162406631,0.0,0.0,0.0,0.0,0.0,0.0,0.0,0.0,0.0,0.0,0.0,10.9,47.4,0.0,0.0,0.0,0.0,0.0,0.0,11.2,30.0,0.4
5021.89378939714,359.119855962139,rectangular,1.0,1.0,air,FCC,4.0,multi-principal elements alloy,machine; polish,-1,,70.0,728.0,73.0,strain,25.0,,292.0,3.700867523357685,Dataset ID 134,359.119855962139,-359.119855962139,0.0,0.0,0.0,0.0,0.0,0.0,0.0,0.0,0.0,0.0,0.0,10.9,47.4,0.0,0.0,0.0,0.0,0.0,0.0,11.2,30.0,0.4
6469.32228843062,339.527901175444,rectangular,1.0,1.0,air,FCC,4.0,multi-principal elements alloy,machine; polish,-1,,70.0,728.0,73.0,strain,25.0,,292.0,3.810858787343994,Dataset ID 134,339.527901175444,-339.527901175444,0.0,0.0,0.0,0.0,0.0,0.0,0.0,0.0,0.0,0.0,0.0,10.9,47.4,0.0,0.0,0.0,0.0,0.0,0.0,11.2,30.0,0.4
7545.30541892952,359.044025596165,rectangular,1.0,1.0,air,FCC,4.0,multi-principal elements alloy,machine; polish,-1,,70.0,728.0,73.0,strain,25.0,,292.0,3.8776768238427137,Dataset ID 134,359.044025596165,-359.044025596165,0.0,0.0,0.0,0.0,0.0,0.0,0.0,0.0,0.0,0.0,0.0,10.9,47.4,0.0,0.0,0.0,0.0,0.0,0.0,11.2,30.0,0.4
12056.7716973535,322.054050256774,rectangular,1.0,1.0,air,FCC,4.0,multi-principal elements alloy,machine; polish,-1,,70.0,728.0,73.0,strain,25.0,,292.0,4.081231037347103,Dataset ID 134,322.054050256774,-322.054050256774,0.0,0.0,0.0,0.0,0.0,0.0,0.0,0.0,0.0,0.0,0.0,10.9,47.4,0.0,0.0,0.0,0.0,0.0,0.0,11.2,30.0,0.4
12056.8507158889,339.527901175444,rectangular,1.0,1.0,air,FCC,4.0,multi-principal elements alloy,machine; polish,-1,,70.0,728.0,73.0,strain,25.0,,292.0,4.081233883648111,Dataset ID 134,339.527901175444,-339.527901175444,0.0,0.0,0.0,0.0,0.0,0.0,0.0,0.0,0.0,0.0,0.0,10.9,47.4,0.0,0.0,0.0,0.0,0.0,0.0,11.2,30.0,0.4
19143.1779784126,304.334105947605,rectangular,1.0,1.0,air,FCC,4.0,multi-principal elements alloy,machine; polish,-1,,70.0,728.0,73.0,strain,25.0,,292.0,4.282014037093878,Dataset ID 134,304.334105947605,-304.334105947605,0.0,0.0,0.0,0.0,0.0,0.0,0.0,0.0,0.0,0.0,0.0,10.9,47.4,0.0,0.0,0.0,0.0,0.0,0.0,11.2,30.0,0.4
21602.5963051336,293.906930649446,rectangular,1.0,1.0,air,FCC,4.0,multi-principal elements alloy,machine; polish,-1,,70.0,728.0,73.0,strain,25.0,,292.0,4.334505949911684,Dataset ID 134,293.906930649446,-293.906930649446,0.0,0.0,0.0,0.0,0.0,0.0,0.0,0.0,0.0,0.0,0.0,10.9,47.4,0.0,0.0,0.0,0.0,0.0,0.0,11.2,30.0,0.4
25154.2994167378,299.57598797075,rectangular,1.0,1.0,air,FCC,4.0,multi-principal elements alloy,machine; polish,-1,,70.0,728.0,73.0,strain,25.0,,292.0,4.400612226106932,Dataset ID 134,299.57598797075,-299.57598797075,0.0,0.0,0.0,0.0,0.0,0.0,0.0,0.0,0.0,0.0,0.0,10.9,47.4,0.0,0.0,0.0,0.0,0.0,0.0,11.2,30.0,0.4
5047.81601057582,164.147515728096,circular,127.5,1.0,air,FCC,1.75,multi-principal elements alloy,EDM,0.1,,375.0,362.0,38.7,force,25.0,,159.0,3.703103516789191,Dataset ID 138,364.7722571735467,36.47722571735467,0.0,0.0,0.0,0.0,0.0,0.0,20.0,0.0,0.0,0.0,0.0,20.0,20.0,0.0,0.0,0.0,0.0,0.0,0.0,20.0,20.0,0.0
46900.0336876647,146.211484862721,circular,127.5,1.0,air,FCC,1.75,multi-principal elements alloy,EDM,0.1,,375.0,362.0,38.7,force,25.0,,159.0,4.671173154663093,Dataset ID 138,324.91441080604665,32.491441080604666,0.0,0.0,0.0,0.0,0.0,0.0,20.0,0.0,0.0,0.0,0.0,20.0,20.0,0.0,0.0,0.0,0.0,0.0,0.0,20.0,20.0,0.0
92162.6528665845,152.886609534259,circular,127.5,1.0,air,FCC,1.75,multi-principal elements alloy,EDM,0.1,,375.0,362.0,38.7,force,25.0,,159.0,4.964554967259009,Dataset ID 138,339.7480211872422,33.97480211872422,0.0,0.0,0.0,0.0,0.0,0.0,20.0,0.0,0.0,0.0,0.0,20.0,20.0,0.0,0.0,0.0,0.0,0.0,0.0,20.0,20.0,0.0
101772.095335181,134.942743613592,circular,127.5,1.0,air,FCC,1.75,multi-principal elements alloy,EDM,0.1,,375.0,362.0,38.7,force,25.0,,159.0,5.007628716083082,Dataset ID 138,299.87276358575997,29.987276358575997,0.0,0.0,0.0,0.0,0.0,0.0,20.0,0.0,0.0,0.0,0.0,20.0,20.0,0.0,0.0,0.0,0.0,0.0,0.0,20.0,20.0,0.0
110676.975421464,134.906973103973,circular,127.5,1.0,air,FCC,1.75,multi-principal elements alloy,EDM,0.1,,375.0,362.0,38.7,force,25.0,,159.0,5.044057282238732,Dataset ID 138,299.79327356438444,29.979327356438446,0.0,0.0,0.0,0.0,0.0,0.0,20.0,0.0,0.0,0.0,0.0,20.0,20.0,0.0,0.0,0.0,0.0,0.0,0.0,20.0,20.0,0.0
271639.490073801,123.679795457091,circular,127.5,1.0,air,FCC,1.75,multi-principal elements alloy,EDM,0.1,,375.0,362.0,38.7,force,25.0,,159.0,5.4339929065306,Dataset ID 138,274.84398990464666,27.48439899046467,0.0,0.0,0.0,0.0,0.0,0.0,20.0,0.0,0.0,0.0,0.0,20.0,20.0,0.0,0.0,0.0,0.0,0.0,0.0,20.0,20.0,0.0
308407.03048702,112.353530914385,circular,127.5,1.0,air,FCC,1.75,multi-principal elements alloy,EDM,0.1,,375.0,362.0,38.7,force,25.0,,159.0,5.489124269725599,Dataset ID 138,249.67451314307777,24.96745131430778,0.0,0.0,0.0,0.0,0.0,0.0,20.0,0.0,0.0,0.0,0.0,20.0,20.0,0.0,0.0,0.0,0.0,0.0,0.0,20.0,20.0,0.0
365294.115695991,112.427497314715,circular,127.5,1.0,air,FCC,1.75,multi-principal elements alloy,EDM,0.1,,375.0,362.0,38.7,force,25.0,,159.0,5.562642676478702,Dataset ID 138,249.8388829215889,24.98388829215889,0.0,0.0,0.0,0.0,0.0,0.0,20.0,0.0,0.0,0.0,0.0,20.0,20.0,0.0,0.0,0.0,0.0,0.0,0.0,20.0,20.0,0.0
571875.917351294,123.595890410959,circular,127.5,1.0,air,FCC,1.75,multi-principal elements alloy,EDM,0.1,,375.0,362.0,38.7,force,25.0,,159.0,5.75730180806676,Dataset ID 138,274.65753424657555,27.465753424657557,0.0,0.0,0.0,0.0,0.0,0.0,20.0,0.0,0.0,0.0,0.0,20.0,20.0,0.0,0.0,0.0,0.0,0.0,0.0,20.0,20.0,0.0
1447740.38856158,89.9487922463967,circular,127.5,1.0,air,FCC,1.75,multi-principal elements alloy,EDM,0.1,,375.0,362.0,38.7,force,25.0,,159.0,6.160690690366921,Dataset ID 138,199.88620499199268,19.98862049919927,0.0,0.0,0.0,0.0,0.0,0.0,20.0,0.0,0.0,0.0,0.0,20.0,20.0,0.0,0.0,0.0,0.0,0.0,0.0,20.0,20.0,0.0
2016420.95186979,101.117374037978,circular,127.5,1.0,air,FCC,1.75,multi-principal elements alloy,EDM,0.1,,375.0,362.0,38.7,force,25.0,,159.0,6.3045812013797615,Dataset ID 138,224.70527563995108,22.47052756399511,0.0,0.0,0.0,0.0,0.0,0.0,20.0,0.0,0.0,0.0,0.0,20.0,20.0,0.0,0.0,0.0,0.0,0.0,0.0,20.0,20.0,0.0
3409393.84821057,101.061922993285,circular,127.5,1.0,air,FCC,1.75,multi-principal elements alloy,EDM,0.1,,375.0,362.0,38.7,force,25.0,,159.0,6.532677173192716,Dataset ID 138,224.58205109618888,22.458205109618888,0.0,0.0,0.0,0.0,0.0,0.0,20.0,0.0,0.0,0.0,0.0,20.0,20.0,0.0,0.0,0.0,0.0,0.0,0.0,20.0,20.0,0.0
3869.95460950241,156.726232980696,circular,127.5,1.0,air,FCC,1.75,multi-principal elements alloy,EDM,0.1,,200.0,349.0,36.7,force,25.0,,164.0,3.5877058712312526,Dataset ID 139,348.28051773488,34.828051773488,0.0,0.0,0.0,0.0,0.0,0.0,20.0,0.0,0.0,0.0,0.0,20.0,20.0,0.0,0.0,0.0,0.0,0.0,0.0,20.0,20.0,0.0
18144.7739355639,134.383522365235,circular,127.5,1.0,air,FCC,1.75,multi-principal elements alloy,EDM,0.1,,200.0,349.0,36.7,force,25.0,,164.0,4.258751561726504,Dataset ID 139,298.6300497005222,29.86300497005222,0.0,0.0,0.0,0.0,0.0,0.0,20.0,0.0,0.0,0.0,0.0,20.0,20.0,0.0,0.0,0.0,0.0,0.0,0.0,20.0,20.0,0.0
