Repository: Luwen-Zhang/SNEnsemble

# Copyright Notification

## Composites

We reformat and merge fatigue testing records from SNL/MSU/DOE, OptiMat, UPWIND, and FACT databases into a single database with careful considerations, including filtering invalid entries, rename variables, fix improper calculations in the records, to obtain clean and consistent data to fit machine 
learning usages. We leave the original format ("2019_SNL_MSU_DOE_Composite-Materials-Database_Wind_29pt0.xlsx" and "Optidat UPWIND 28_3_2017.xls") in the folder. Any derived database should be directly based on the original files instead of our merged database. We are not responsible for the accuracy of the testing records.

File: data/alloy/alloy_AM2022.csv (part 4 of 50)
Cycles to Failure,Stress Amplitude,hatch space  (μm),layer scan rotation  (°),wire feed rate  (mm/s),types of feedstock,ultimate tensile strength  (MPa),scan speed  (mm/s),scan pattern,current  (A),stress concentration factor of specimens,AM environment,preheat temperature  (°C),layer thickness  (μm),elongation  (%),types of AM,Frequency,critical cross-section size of specimens (mm),load control,voltage  (V),Young's modulus  (GPa),powder feed rate  (g/s),power  (W),yield strength  (MPa),fatigue environment,R-value,size of feedstock  (μm),speed function,direciton of specimen  (°),fatigue temperature  (°C),log10(Cycles to Failure),Material_Code,Maximum Stress,Minimum Stress
9990738.5459357,40.4873614075719,150.0,67.0,,powder,425.0,250.0,,,1.0,,35.0,30.0,11.0,L-PBF,30.0,3.0,force,,,,200.0,380.0,air,0.1,,,0.0,25.0,6.9995975937884385,Al-5024,89.97191423904867,8.997191423904868
11243335.9177041,40.4873614075719,150.0,67.0,,powder,425.0,250.0,,,1.0,,35.0,30.0,11.0,L-PBF,30.0,3.0,force,,,,200.0,380.0,air,0.1,,,0.0,25.0,7.050895186295614,Al-5024,89.97191423904867,8.997191423904868
7125.80615114535,269.97054440567,100.0,,,powder,,1200.0,,,1.0,Ar,,30.0,,L-PBF,,,force,,,,170.0,,air,0.1,34.5,,90.0,25.0,3.8528340037246522,Ti-6Al-4V,599.9345431237111,59.993454312371114
7825.17969899591,269.97054440567,100.0,,,powder,,1200.0,,,1.0,Ar,,30.0,,L-PBF,,,force,,,,170.0,,air,0.1,34.5,,90.0,25.0,3.8934943195585796,Ti-6Al-4V,599.9345431237111,59.993454312371114
8296.66630356974,247.44575186589,100.0,,,powder,,1200.0,,,1.0,Ar,,30.0,,L-PBF,,,force,,,,170.0,,air,0.1,34.5,,90.0,25.0,3.918903622882383,Ti-6Al-4V,549.8794485908667,54.98794485908667
8361.60638772688,270.124893556628,100.0,,,powder,,1200.0,,,1.0,Ar,,30.0,,L-PBF,,,force,,,,170.0,,air,0.1,34.5,,90.0,25.0,3.9222897198202746,Ti-6Al-4V,600.2775412369512,60.02775412369512
9688.57707996256,247.982290327428,100.0,,,powder,,1200.0,,,1.0,Ar,,30.0,,L-PBF,,,force,,,,170.0,,air,0.1,34.5,,90.0,25.0,3.986259998753834,Ti-6Al-4V,551.0717562831733,55.10717562831733
12805.6376900266,225.227201916816,100.0,,,powder,,1200.0,,,1.0,Ar,,30.0,,L-PBF,,,force,,,,170.0,,air,0.1,34.5,,90.0,25.0,4.107401210165948,Ti-6Al-4V,500.50489314848,50.050489314848
13630.2418529516,225.227201916816,100.0,,,powder,,1200.0,,,1.0,Ar,,30.0,,L-PBF,,,force,,,,170.0,,air,0.1,34.5,,90.0,25.0,4.134503561958697,Ti-6Al-4V,500.50489314848,50.050489314848
56092.9768202747,150.173383515879,100.0,,,powder,,1200.0,,,1.0,Ar,,30.0,,L-PBF,,,force,,,,170.0,,air,0.1,34.5,,90.0,25.0,4.748908488365976,Ti-6Al-4V,333.7186300352867,33.371863003528674
78566.779658169,170.14019093019,100.0,,,powder,,1200.0,,,1.0,Ar,,30.0,,L-PBF,,,force,,,,170.0,,air,0.1,34.5,,90.0,25.0,4.895238952389524,Ti-6Al-4V,378.0893131782,37.80893131782
109566.187638506,170.446433520896,100.0,,,powder,,1200.0,,,1.0,Ar,,30.0,,L-PBF,,,force,,,,170.0,,air,0.1,34.5,,90.0,25.0,5.039676550611658,Ti-6Al-4V,378.76985226865776,37.87698522686578
137655.812972111,150.295634986893,100.0,,,powder,,1200.0,,,1.0,Ar,,30.0,,L-PBF,,,force,,,,170.0,,air,0.1,34.5,,90.0,25.0,5.138794555637863,Ti-6Al-4V,333.9902999708733,33.39902999708733
151272.009295727,170.135746606335,100.0,,,powder,,1200.0,,,1.0,Ar,,30.0,,L-PBF,,,force,,,,170.0,,air,0.1,34.5,,90.0,25.0,5.179758575524796,Ti-6Al-4V,378.0794369029667,37.80794369029667
191407.50992512,150.143741547144,100.0,,,powder,,1200.0,,,1.0,Ar,,30.0,,L-PBF,,,force,,,,170.0,,air,0.1,34.5,,90.0,25.0,5.281958973435888,Ti-6Al-4V,333.6527589936533,33.365275899365336
207548.823459266,169.833948339483,100.0,,,powder,,1200.0,,,1.0,Ar,,30.0,,L-PBF,,,force,,,,170.0,,air,0.1,34.5,,90.0,25.0,5.3171202758181435,Ti-6Al-4V,377.40877408773997,37.740877408774
244692.293453341,170.135746606335,100.0,,,powder,,1200.0,,,1.0,Ar,,30.0,,L-PBF,,,force,,,,170.0,,air,0.1,34.5,,90.0,25.0,5.38862029152836,Ti-6Al-4V,378.0794369029667,37.80794369029667
347002.133383781,130.223238883973,100.0,,,powder,,1200.0,,,1.0,Ar,,30.0,,L-PBF,,,force,,,,170.0,,air,0.1,34.5,,90.0,25.0,5.54033214485991,Ti-6Al-4V,289.3849752977178,28.93849752977178
2135288.90664047,130.223238883973,100.0,,,powder,,1200.0,,,1.0,Ar,,30.0,,L-PBF,,,force,,,,170.0,,air,0.1,34.5,,90.0,25.0,6.329456643797209,Ti-6Al-4V,289.3849752977178,28.93849752977178
2585839.86189288,150.141402714932,100.0,,,powder,,1200.0,,,1.0,Ar,,30.0,,L-PBF,,,force,,,,170.0,,air,0.1,34.5,,90.0,25.0,6.41260162601626,Ti-6Al-4V,333.6475615887378,33.36475615887378
4189264.72858516,129.916996293266,100.0,,,powder,,1200.0,,,1.0,Ar,,30.0,,L-PBF,,,force,,,,170.0,,air,0.1,34.5,,90.0,25.0,6.622137805224207,Ti-6Al-4V,288.7044362072578,28.87044362072578
6529218.8464244,130.529481474679,100.0,,,powder,,1200.0,,,1.0,Ar,,30.0,,L-PBF,,,force,,,,170.0,,air,0.1,34.5,,90.0,25.0,6.814861225535332,Ti-6Al-4V,290.06551438817553,29.006551438817553
55169.3970974811,350.710139904103,140.0,,,powder,1233.0,1200.0,,,1.0,"inert gas, 1003 ppm O2",30.0,30.0,14.0,L-PBF,,3.5,force,,,,285.0,1163.0,air,0.1,,,0.0,25.0,4.741698237924248,Ti-6Al-4V,779.3558664535623,77.93558664535624
64470.5786028786,337.1783754101,140.0,,,powder,1233.0,1200.0,,,1.0,"inert gas, 1003 ppm O2",30.0,30.0,14.0,L-PBF,,3.5,force,,,,285.0,1163.0,air,0.1,,,0.0,25.0,4.809361567883043,Ti-6Al-4V,749.2852786891111,74.92852786891112
70490.7015040351,352.577472151752,140.0,,,powder,1233.0,1200.0,,,1.0,"inert gas, 1003 ppm O2",30.0,30.0,14.0,L-PBF,,3.5,force,,,,285.0,1163.0,air,0.1,,,0.0,25.0,4.848131832568379,Ti-6Al-4V,783.5054936705599,78.35054936705599
80844.5234612522,337.366316583628,140.0,,,powder,1233.0,1200.0,,,1.0,"inert gas, 1003 ppm O2",30.0,30.0,14.0,L-PBF,,3.5,force,,,,285.0,1163.0,air,0.1,,,0.0,25.0,4.9076506054283735,Ti-6Al-4V,749.7029257413956,74.97029257413956
98688.3543668065,303.548984836249,140.0,,,powder,1233.0,1200.0,,,1.0,"inert gas, 1003 ppm O2",30.0,30.0,14.0,L-PBF,,3.5,force,,,,285.0,1163.0,air,0.1,,,0.0,25.0,4.9942659071515685,Ti-6Al-4V,674.5532996361089,67.4553299636109
102135.694750518,314.789216785031,140.0,,,powder,1233.0,1200.0,,,1.0,"inert gas, 1003 ppm O2",30.0,30.0,14.0,L-PBF,,3.5,force,,,,285.0,1163.0,air,0.1,,,0.0,25.0,5.009177547415158,Ti-6Al-4V,699.5315928556244,69.95315928556244
122642.897216999,314.837534735548,140.0,,,powder,1233.0,1200.0,,,1.0,"inert gas, 1003 ppm O2",30.0,30.0,14.0,L-PBF,,3.5,force,,,,285.0,1163.0,air,0.1,,,0.0,25.0,5.0886424013904605,Ti-6Al-4V,699.6389660789955,69.96389660789956
142970.925295318,326.053607709071,140.0,,,powder,1233.0,1200.0,,,1.0,"inert gas, 1003 ppm O2",30.0,30.0,14.0,L-PBF,,3.5,force,,,,285.0,1163.0,air,0.1,,,0.0,25.0,5.155247727901166,Ti-6Al-4V,724.5635726868244,72.45635726868244
198218.810080708,341.714217635034,140.0,,,powder,1233.0,1200.0,,,1.0,"inert gas, 1003 ppm O2",30.0,30.0,14.0,L-PBF,,3.5,force,,,,285.0,1163.0,air,0.1,,,0.0,25.0,5.297144864713521,Ti-6Al-4V,759.3649280778533,75.93649280778533
746789.059713462,292.038410969196,140.0,,,powder,1233.0,1200.0,,,1.0,"inert gas, 1003 ppm O2",30.0,30.0,14.0,L-PBF,,3.5,force,,,,285.0,1163.0,air,0.1,,,0.0,25.0,5.8731979470102,Ti-6Al-4V,648.9742465982133,64.89742465982134
52571.566328827,356.190141852722,140.0,,,powder,1203.0,1200.0,,,1.0,"inert gas, 68 ppm O2",30.0,30.0,16.8,L-PBF,,3.5,force,,,,285.0,1123.0,air,0.1,,,0.0,25.0,4.720750916676645,Ti-6Al-4V,791.5336485616044,79.15336485616045
52999.6702310869,327.954036298176,140.0,,,powder,1203.0,1200.0,,,1.0,"inert gas, 68 ppm O2",30.0,30.0,16.8,L-PBF,,3.5,force,,,,285.0,1123.0,air,0.1,,,0.0,25.0,4.724273167388246,Ti-6Al-4V,728.7867473292799,72.87867473292799
58749.5336006286,356.123049783724,140.0,,,powder,1203.0,1200.0,,,1.0,"inert gas, 68 ppm O2",30.0,30.0,16.8,L-PBF,,3.5,force,,,,285.0,1123.0,air,0.1,,,0.0,25.0,4.769004423190967,Ti-6Al-4V,791.3845550749422,79.13845550749423
91256.5329883976,346.334592845397,140.0,,,powder,1203.0,1200.0,,,1.0,"inert gas, 68 ppm O2",30.0,30.0,16.8,L-PBF,,3.5,force,,,,285.0,1123.0,air,0.1,,,0.0,25.0,4.96026396506551,Ti-6Al-4V,769.6324285453267,76.96324285453267
174130.771280893,303.099173553719,140.0,,,powder,1203.0,1200.0,,,1.0,"inert gas, 68 ppm O2",30.0,30.0,16.8,L-PBF,,3.5,force,,,,285.0,1123.0,air,0.1,,,0.0,25.0,5.240875523654039,Ti-6Al-4V,673.5537190082645,67.35537190082646
181837.323156369,314.521015788824,140.0,,,powder,1203.0,1200.0,,,1.0,"inert gas, 68 ppm O2",30.0,30.0,16.8,L-PBF,,3.5,force,,,,285.0,1123.0,air,0.1,,,0.0,25.0,5.259683029475743,Ti-6Al-4V,698.9355906418311,69.89355906418312
254105.583862692,325.661157024793,140.0,,,powder,1203.0,1200.0,,,1.0,"inert gas, 68 ppm O2",30.0,30.0,16.8,L-PBF,,3.5,force,,,,285.0,1123.0,air,0.1,,,0.0,25.0,5.405014208592715,Ti-6Al-4V,723.6914600550955,72.36914600550955
295664.348684186,337.08295649462,140.0,,,powder,1203.0,1200.0,,,1.0,"inert gas, 68 ppm O2",30.0,30.0,16.8,L-PBF,,3.5,force,,,,285.0,1123.0,air,0.1,,,0.0,25.0,5.470798960294882,Ti-6Al-4V,749.0732366547112,74.90732366547113
308159.736701387,309.828057150861,140.0,,,powder,1203.0,1200.0,,,1.0,"inert gas, 68 ppm O2",30.0,30.0,16.8,L-PBF,,3.5,force,,,,285.0,1123.0,air,0.1,,,0.0,25.0,5.488775894373622,Ti-6Al-4V,688.50679366858,68.850679366858
381707.435286475,318.943181818182,140.0,,,powder,1203.0,1200.0,,,1.0,"inert gas, 68 ppm O2",30.0,30.0,16.8,L-PBF,,3.5,force,,,,285.0,1123.0,air,0.1,,,0.0,25.0,5.581730619662061,Ti-6Al-4V,708.7626262626267,70.87626262626267
116639.304077633,404.947755417957,80.0,67.0,,powder,,960.0,,,1.0,,,40.0,,L-PBF,20.0,,force,,,,285.0,,air,0.1,30.0,,0.0,25.0,5.066844919786096,IN718,899.8839009287933,89.98839009287934
137734.495527117,382.363889550069,80.0,67.0,,powder,,960.0,,,1.0,,,40.0,,L-PBF,20.0,,force,,,,285.0,,air,0.1,30.0,,0.0,25.0,5.1390427226890365,IN718,849.6975323334867,84.96975323334868
223321.471737331,382.395510835913,80.0,67.0,,powder,,960.0,,,1.0,,,40.0,,L-PBF,20.0,,force,,,,285.0,,air,0.1,30.0,,0.0,25.0,5.348930481283423,IN718,849.7678018575845,84.97678018575846
247731.660824453,337.263104219504,80.0,67.0,,powder,,960.0,,,1.0,,,40.0,,L-PBF,20.0,,force,,,,285.0,,air,0.1,30.0,,0.0,25.0,5.393981514226783,IN718,749.473564932231,74.94735649322311
531189.259662051,314.851911508945,80.0,67.0,,powder,,960.0,,,1.0,,,40.0,,L-PBF,20.0,,force,,,,285.0,,air,0.1,30.0,,0.0,25.0,5.725249285266849,IN718,699.6709144643222,69.96709144643222
232421.659705183,427.457155070793,80.0,67.0,,powder,,960.0,,,1.0,,,40.0,,L-PBF,20.0,,force,,,,285.0,,air,0.1,30.0,,0.0,25.0,5.366276598124987,IN718,949.9047890462067,94.99047890462067
305465.843337221,404.928613463654,80.0,67.0,,powder,,960.0,,,1.0,,,40.0,,L-PBF,20.0,,force,,,,285.0,,air,0.1,30.0,,0.0,25.0,5.484962655234897,IN718,899.8413632525644,89.98413632525644
756572.390085388,382.44286198603,80.0,67.0,,powder,,960.0,,,1.0,,,40.0,,L-PBF,20.0,,force,,,,285.0,,air,0.1,30.0,,0.0,25.0,5.878850488354621,IN718,849.8730266356222,84.98730266356222
1120681.77014592,359.962057835452,80.0,67.0,,powder,,960.0,,,1.0,,,40.0,,L-PBF,20.0,,force,,,,285.0,,air,0.1,30.0,,0.0,25.0,6.0494823074297415,IN718,799.9156840787822,79.99156840787822
1532516.40082502,337.600006712584,80.0,67.0,,powder,,960.0,,,1.0,,,40.0,,L-PBF,20.0,,force,,,,285.0,,air,0.1,30.0,,0.0,25.0,6.185405130987967,IN718,750.2222371390756,75.02222371390756
1986376.17392441,314.972426470588,80.0,67.0,,powder,,960.0,,,1.0,,,40.0,,L-PBF,20.0,,force,,,,285.0,,air,0.1,30.0,,0.0,25.0,6.298061497326204,IN718,699.9387254901956,69.99387254901956
71067.624368919,404.992084154236,80.0,67.0,,powder,,960.0,,,1.0,,,40.0,,L-PBF,20.0,,force,,,,285.0,,air,0.1,30.0,,0.0,25.0,4.851671798195862,IN718,899.9824092316355,89.99824092316356
145502.921604048,382.508118211831,80.0,67.0,,powder,,960.0,,,1.0,,,40.0,,L-PBF,20.0,,force,,,,285.0,,air,0.1,30.0,,0.0,25.0,5.16287171376026,IN718,850.0180404707355,85.00180404707356
178466.847230533,359.934398388891,80.0,67.0,,powder,,960.0,,,1.0,,,40.0,,L-PBF,20.0,,force,,,,285.0,,air,0.1,30.0,,0.0,25.0,5.251557551528998,IN718,799.85421864198,79.985421864198
403908.899672769,337.477534829721,80.0,67.0,,powder,,960.0,,,1.0,,,40.0,,L-PBF,20.0,,force,,,,285.0,,air,0.1,30.0,,0.0,25.0,5.606283422459893,IN718,749.9500773993799,74.99500773993799
422212.050620163,315.006463247263,80.0,67.0,,powder,,960.0,,,1.0,,,40.0,,L-PBF,20.0,,force,,,,285.0,,air,0.1,30.0,,0.0,25.0,5.625530624620982,IN718,700.0143627716956,70.00143627716956
4562808.11037042,292.449355958011,80.0,67.0,,powder,,960.0,,,1.0,,,40.0,,L-PBF,20.0,,force,,,,285.0,,air,0.1,30.0,,0.0,25.0,6.659232204832358,IN718,649.8874576844688,64.98874576844689
73280.1751438402,382.420857217301,80.0,67.0,,powder,,960.0,,,1.0,,,40.0,,L-PBF,20.0,,force,,,,285.0,,air,0.1,30.0,,0.0,25.0,4.864986498649865,IN718,849.8241271495577,84.98241271495579
97311.6711970214,359.862514257781,80.0,67.0,,powder,,960.0,,,1.0,,,40.0,,L-PBF,20.0,,force,,,,285.0,,air,0.1,30.0,,0.0,25.0,4.988164931044188,IN718,799.6944761284022,79.96944761284023
353508.445434682,337.424682937562,80.0,67.0,,powder,,960.0,,,1.0,,,40.0,,L-PBF,20.0,,force,,,,285.0,,air,0.1,30.0,,0.0,25.0,5.548399793696897,IN718,749.8326287501378,74.98326287501378
356581.331063707,281.238956429812,80.0,67.0,,powder,,960.0,,,1.0,,,40.0,,L-PBF,20.0,,force,,,,285.0,,air,0.1,30.0,,0.0,25.0,5.552158601799921,IN718,624.9754587329155,62.49754587329156
577621.568060831,315.010320296915,80.0,67.0,,powder,,960.0,,,1.0,,,40.0,,L-PBF,20.0,,force,,,,285.0,,air,0.1,30.0,,0.0,25.0,5.761643401173295,IN718,700.0229339931444,70.00229339931444
1861020.77225763,292.49076255216,80.0,67.0,,powder,,960.0,,,1.0,,,40.0,,L-PBF,20.0,,force,,,,285.0,,air,0.1,30.0,,0.0,25.0,6.26975122064636,IN718,649.9794723381333,64.99794723381333
2267576.91380777,303.696203598688,80.0,67.0,,powder,,960.0,,,1.0,,,40.0,,L-PBF,20.0,,force,,,,285.0,,air,0.1,30.0,,0.0,25.0,6.355562026790915,IN718,674.8804524415289,67.48804524415289
27764.7689260491,247.456646610801,80.0,,,powder,,900.0,stripe,,1.0,,80.0,60.0,,L-PBF,,4,force,,,,200.0,,air,0.1,29.3,,90.0,25.0,4.443494063381811,Hastelloy-X,549.9036591351133,54.99036591351134
32382.9063397583,247.573930707287,80.0,,,powder,,900.0,stripe,,1.0,,80.0,60.0,,L-PBF,,4,force,,,,200.0,,air,0.1,29.3,,90.0,25.0,4.510315823746472,Hastelloy-X,550.1642904606377,55.01642904606378
35538.6141636464,247.484763146893,80.0,,,powder,,900.0,stripe,,1.0,,80.0,60.0,,L-PBF,,4,force,,,,200.0,,air,0.1,29.3,,90.0,25.0,4.550700488387237,Hastelloy-X,549.9661403264289,54.996614032642896
178595.254991993,157.603367871633,80.0,,,powder,,900.0,stripe,,1.0,,80.0,60.0,,L-PBF,,4,force,,,,200.0,,air,0.1,29.3,,90.0,25.0,5.251869916152925,Hastelloy-X,350.22970638140663,35.02297063814066
185981.381865325,157.612663698025,80.0,,,powder,,900.0,stripe,,1.0,,80.0,60.0,,L-PBF,,4,force,,,,200.0,,air,0.1,29.3,,90.0,25.0,5.269469470250919,Hastelloy-X,350.25036377338887,35.025036377338886
193730.453236409,157.56058295312,80.0,,,powder,,900.0,stripe,,1.0,,80.0,60.0,,L-PBF,,4,force,,,,200.0,,air,0.1,29.3,,90.0,25.0,5.287197894508356,Hastelloy-X,350.1346287847111,35.01346287847111
48783.7623440639,247.733346585835,80.0,,,powder,,900.0,stripe,,1.0,,80.0,60.0,,L-PBF,,4,force,,,,200.0,,air,0.1,29.3,,90.0,25.0,4.688275291308919,Hastelloy-X,550.5185479685222,55.05185479685222
54307.0378685466,247.600690429247,80.0,,,powder,,900.0,stripe,,1.0,,80.0,60.0,,L-PBF,,4,force,,,,200.0,,air,0.1,29.3,,90.0,25.0,4.734856115213396,Hastelloy-X,550.2237565094377,55.02237565094378
57920.9912909474,247.470661856771,80.0,,,powder,,900.0,stripe,,1.0,,80.0,60.0,,L-PBF,,4,force,,,,200.0,,air,0.1,29.3,,90.0,25.0,4.762835986001666,Hastelloy-X,549.9348041261577,54.993480412615774
428143.205598702,157.504600234459,80.0,,,powder,,900.0,stripe,,1.0,,80.0,60.0,,L-PBF,,4,force,,,,200.0,,air,0.1,29.3,,90.0,25.0,5.631589056393758,Hastelloy-X,350.0102227432422,35.00102227432422
482036.657862073,157.633924959182,80.0,,,powder,,900.0,stripe,,1.0,,80.0,60.0,,L-PBF,,4,force,,,,200.0,,air,0.1,29.3,,90.0,25.0,5.683080066665921,Hastelloy-X,350.2976110204044,35.029761102040446
81904.5489300059,247.508860237508,80.0,,,powder,,900.0,stripe,,1.0,,80.0,60.0,,L-PBF,,4,force,,,,200.0,,air,0.1,29.3,,90.0,25.0,4.9133080228878665,Hastelloy-X,550.0196894166844,55.001968941668444
145677.294157858,247.606754477979,80.0,,,powder,,900.0,stripe,,1.0,,80.0,60.0,,L-PBF,,4,force,,,,200.0,,air,0.1,29.3,,90.0,25.0,5.163391866180434,Hastelloy-X,550.2372321732867,55.023723217328666
1625494.50610782,157.683999873924,80.0,,,powder,,900.0,stripe,,1.0,,80.0,60.0,,L-PBF,,4,force,,,,200.0,,air,0.1,29.3,,90.0,25.0,6.210985505993887,Hastelloy-X,350.40888860871996,35.040888860871995
60035.426554963,247.547097092889,80.0,,,powder,,900.0,stripe,,1.0,,80.0,60.0,,L-PBF,,4,force,,,,200.0,,air,0.1,29.3,,90.0,25.0,4.778407600666582,Hastelloy-X,550.10466020642,55.010466020642006
75417.0405453069,247.833159952335,80.0,,,powder,,900.0,stripe,,1.0,,80.0,60.0,,L-PBF,,4,force,,,,200.0,,air,0.1,29.3,,90.0,25.0,4.877469486170103,Hastelloy-X,550.7403554496333,55.07403554496333
1224299.80941687,157.608963918504,80.0,,,powder,,900.0,stripe,,1.0,,80.0,60.0,,L-PBF,,4,force,,,,200.0,,air,0.1,29.3,,90.0,25.0,6.087887781887601,Hastelloy-X,350.24214204112,35.024214204112006
1600996.16621056,157.532466417029,80.0,,,powder,,900.0,stripe,,1.0,,80.0,60.0,,L-PBF,,4,force,,,,200.0,,air,0.1,29.3,,90.0,25.0,6.204390291947037,Hastelloy-X,350.0721475933978,35.00721475933978
2895774.27634727,157.610837438424,80.0,,,powder,,900.0,stripe,,1.0,,80.0,60.0,,L-PBF,,4,force,,,,200.0,,air,0.1,29.3,,90.0,25.0,6.461764705882352,Hastelloy-X,350.24630541872,35.024630541872
19828.4940345409,807.750221532843,100.0,67.0,,powder,1238.0,755.5,parallel,,1.0,Ar,,40.0,30.0,L-PBF,,5,strain,,,,220.0,1150.0,air,-1.0,30.0,,90.0,25.0,4.297289730981655,17-4 PH,807.750221532843,-807.750221532843
25768.6065916921,811.415973039056,100.0,67.0,,powder,1238.0,755.5,parallel,,1.0,Ar,,40.0,30.0,L-PBF,,5,strain,,,,220.0,1150.0,air,-1.0,30.0,,90.0,25.0,4.41109093520204,17-4 PH,811.415973039056,-811.415973039056
60374.6155150002,720.831165423236,100.0,67.0,,powder,1238.0,755.5,parallel,,1.0,Ar,,40.0,30.0,L-PBF,,5,strain,,,,220.0,1150.0,air,-1.0,30.0,,90.0,25.0,4.780854378041217,17-4 PH,720.831165423236,-720.831165423236
67867.3048757143,713.433455550828,100.0,67.0,,powder,1238.0,755.5,parallel,,1.0,Ar,,40.0,30.0,L-PBF,,5,strain,,,,220.0,1150.0,air,-1.0,30.0,,90.0,25.0,4.831660602973022,17-4 PH,713.433455550828,-713.433455550828
122685.602280341,602.937224110218,100.0,67.0,,powder,1238.0,755.5,parallel,,1.0,Ar,,40.0,30.0,L-PBF,,5,strain,,,,220.0,1150.0,air,-1.0,30.0,,90.0,25.0,5.088793599262572,17-4 PH,602.937224110218,-602.937224110218
126696.060005981,592.263823182901,100.0,67.0,,powder,1238.0,755.5,parallel,,1.0,Ar,,40.0,30.0,L-PBF,,5,strain,,,,220.0,1150.0,air,-1.0,30.0,,90.0,25.0,5.102763109403828,17-4 PH,592.263823182901,-592.263823182901
345290.332244412,505.327767447016,100.0,67.0,,powder,1238.0,755.5,parallel,,1.0,Ar,,40.0,30.0,L-PBF,,5,strain,,,,220.0,1150.0,air,-1.0,30.0,,90.0,25.0,5.538184418744234,17-4 PH,505.327767447016,-505.327767447016
703296.466604161,506.559313707861,100.0,67.0,,powder,1238.0,755.5,parallel,,1.0,Ar,,40.0,30.0,L-PBF,,5,strain,,,,220.0,1150.0,air,-1.0,30.0,,90.0,25.0,5.847138435502173,17-4 PH,506.559313707861,-506.559313707861
1243364.11639348,507.790859968705,100.0,67.0,,powder,1238.0,755.5,parallel,,1.0,Ar,,40.0,30.0,L-PBF,,5,strain,,,,220.0,1150.0,air,-1.0,30.0,,90.0,25.0,6.094598329432991,17-4 PH,507.790859968705,-507.790859968705
32723.7561074583,802.570348527304,100.0,67.0,,powder,1192.0,755.5,parallel,,1.0,N2,,40.0,39.0,L-PBF,,5,strain,,,,220.0,1178.0,air,-1.0,30.0,,90.0,25.0,4.514863147172858,17-4 PH,802.570348527304,-802.570348527304
38356.023317482,807.633061629629,100.0,67.0,,powder,1192.0,755.5,parallel,,1.0,N2,,40.0,39.0,L-PBF,,5,strain,,,,220.0,1178.0,air,-1.0,30.0,,90.0,25.0,4.5838335739730915,17-4 PH,807.633061629629,-807.633061629629
61128.928464285,716.519407686943,100.0,67.0,,powder,1192.0,755.5,parallel,,1.0,N2,,40.0,39.0,L-PBF,,5,strain,,,,220.0,1178.0,air,-1.0,30.0,,90.0,25.0,4.78624678306073,17-4 PH,716.519407686943,-716.519407686943
62193.2953212329,707.883470971781,100.0,67.0,,powder,1192.0,755.5,parallel,,1.0,N2,,40.0,39.0,L-PBF,,5,strain,,,,220.0,1178.0,air,-1.0,30.0,,90.0,25.0,4.793743568582494,17-4 PH,707.883470971781,-707.883470971781
151727.741241576,620.277309910408,100.0,67.0,,powder,1192.0,755.5,parallel,,1.0,N2,,40.0,39.0,L-PBF,,5,strain,,,,220.0,1178.0,air,-1.0,30.0,,90.0,25.0,5.181064992564453,17-4 PH,620.277309910408,-620.277309910408
217314.193702641,606.099161975856,100.0,67.0,,powder,1192.0,755.5,parallel,,1.0,N2,,40.0,39.0,L-PBF,,5,strain,,,,220.0,1178.0,air,-1.0,30.0,,90.0,25.0,5.337088092843414,17-4 PH,606.099161975856,-606.099161975856
582441.771083109,612.815040106512,100.0,67.0,,powder,1192.0,755.5,parallel,,1.0,N2,,40.0,39.0,L-PBF,,5,strain,,,,220.0,1178.0,air,-1.0,30.0,,90.0,25.0,5.765252513798753,17-4 PH,612.815040106512,-612.815040106512
5382026.82821078,510.985968182184,100.0,67.0,,powder,1192.0,755.5,parallel,,1.0,N2,,40.0,39.0,L-PBF,,5,strain,,,,220.0,1178.0,air,-1.0,30.0,,90.0,25.0,6.73094585829486,17-4 PH,510.985968182184,-510.985968182184
87316.4609276914,139.947488523766,190.0,,,powder,,1300.0,stripe,,1.0,,,30.0,,L-PBF,106.0,5,force,,,,370.0,,air,-1.0,,,90.0,25.0,4.9410961247613026,AlSi10Mg,139.947488523766,-139.947488523766
98157.9775975406,139.947488523766,190.0,,,powder,,1300.0,stripe,,1.0,,,30.0,,L-PBF,106.0,5,force,,,,370.0,,air,-1.0,,,90.0,25.0,4.991925601804558,AlSi10Mg,139.947488523766,-139.947488523766
133615.43702914,139.970880088087,190.0,,,powder,,1300.0,stripe,,1.0,,,30.0,,L-PBF,106.0,5,force,,,,370.0,,air,-1.0,,,90.0,25.0,5.125856636502383,AlSi10Mg,139.970880088087,-139.970880088087
134889.019779831,140.084389301224,190.0,,,powder,,1300.0,stripe,,1.0,,,30.0,,L-PBF,106.0,5,force,,,,370.0,,air,-1.0,,,90.0,25.0,5.129976598722218,AlSi10Mg,140.084389301224,-140.084389301224
140012.488162376,129.995630519487,190.0,,,powder,,1300.0,stripe,,1.0,,,30.0,,L-PBF,106.0,5,force,,,,370.0,,air,-1.0,,,90.0,25.0,5.146166773522026,AlSi10Mg,129.995630519487,-129.995630519487
150562.252731412,130.101050316249,190.0,,,powder,,1300.0,stripe,,1.0,,,30.0,,L-PBF,106.0,5,force,,,,370.0,,air,-1.0,,,90.0,25.0,5.177716104100599,AlSi10Mg,130.101050316249,-130.101050316249
162041.707059955,130.144545507949,190.0,,,powder,,1300.0,stripe,,1.0,,,30.0,,L-PBF,106.0,5,force,,,,370.0,,air,-1.0,,,90.0,25.0,5.20962680969554,AlSi10Mg,130.144545507949,-130.144545507949
166546.15809613,140.084389301224,190.0,,,powder,,1300.0,stripe,,1.0,,,30.0,,L-PBF,106.0,5,force,,,,370.0,,air,-1.0,,,90.0,25.0,5.22153461879306,AlSi10Mg,140.084389301224,-140.084389301224
167080.5839118,130.017358677561,190.0,,,powder,,1300.0,stripe,,1.0,,,30.0,,L-PBF,106.0,5,force,,,,370.0,,air,-1.0,,,90.0,25.0,5.222925984364388,AlSi10Mg,130.017358677561,-130.017358677561
199879.990558306,129.973905992565,190.0,,,powder,,1300.0,stripe,,1.0,,,30.0,,L-PBF,106.0,5,force,,,,370.0,,air,-1.0,,,90.0,25.0,5.300769320255862,AlSi10Mg,129.973905992565,-129.973905992565
216322.344903262,139.970880088087,190.0,,,powder,,1300.0,stripe,,1.0,,,30.0,,L-PBF,106.0,5,force,,,,370.0,,air,-1.0,,,90.0,25.0,5.335101381977092,AlSi10Mg,139.970880088087,-139.970880088087
248758.933961619,130.017358677561,190.0,,,powder,,1300.0,stripe,,1.0,,,30.0,,L-PBF,106.0,5,force,,,,370.0,,air,-1.0,,,90.0,25.0,5.39577868700795,AlSi10Mg,130.017358677561,-130.017358677561
695031.97826033,119.9909804478,190.0,,,powder,,1300.0,stripe,,1.0,,,30.0,,L-PBF,106.0,5,force,,,,370.0,,air,-1.0,,,90.0,25.0,5.842004786838324,AlSi10Mg,119.9909804478,-119.9909804478
762636.909969028,115.095958508436,190.0,,,powder,,1300.0,stripe,,1.0,,,30.0,,L-PBF,106.0,5,force,,,,370.0,,air,-1.0,,,90.0,25.0,5.8823178203553885,AlSi10Mg,115.095958508436,-115.095958508436
781979.987856725,110.003652502644,190.0,,,powder,,1300.0,stripe,,1.0,,,30.0,,L-PBF,106.0,5,force,,,,370.0,,air,-1.0,,,90.0,25.0,5.893195638897949,AlSi10Mg,110.003652502644,-110.003652502644
966870.122095531,115.057492656796,190.0,,,powder,,1300.0,stripe,,1.0,,,30.0,,L-PBF,106.0,5,force,,,,370.0,,air,-1.0,,,90.0,25.0,5.985368140013229,AlSi10Mg,115.057492656796,-115.057492656796
1018952.09753821,120.088286985886,190.0,,,powder,,1300.0,stripe,,1.0,,,30.0,,L-PBF,106.0,5,force,,,,370.0,,air,-1.0,,,90.0,25.0,6.00815376765331,AlSi10Mg,120.088286985886,-120.088286985886
1435941.40219919,120.011093736169,190.0,,,powder,,1300.0,stripe,,1.0,,,30.0,,L-PBF,106.0,5,force,,,,370.0,,air,-1.0,,,90.0,25.0,6.15713671760768,AlSi10Mg,120.011093736169,-120.011093736169
1610409.05596288,115.038264552076,190.0,,,powder,,1300.0,stripe,,1.0,,,30.0,,L-PBF,106.0,5,force,,,,370.0,,air,-1.0,,,90.0,25.0,6.206936204095979,AlSi10Mg,115.038264552076,-115.038264552076
1806074.62362694,114.94505000508,190.0,,,powder,,1300.0,stripe,,1.0,,,30.0,,L-PBF,106.0,5,force,,,,370.0,,air,-1.0,,,90.0,25.0,6.256735690584275,AlSi10Mg,114.94505000508,-114.94505000508
1968846.50239987,110.022039095646,190.0,,,powder,,1300.0,stripe,,1.0,,,30.0,,L-PBF,106.0,5,force,,,,370.0,,air,-1.0,,,90.0,25.0,6.294211858464532,AlSi10Mg,110.022039095646,-110.022039095646
4965360.99175745,109.970465216196,190.0,,,powder,,1300.0,stripe,,1.0,,,30.0,,L-PBF,106.0,5,force,,,,370.0,,air,-1.0,,,90.0,25.0,6.6959508280638556,AlSi10Mg,109.970465216196,-109.970465216196
8554791.56182999,109.933852456449,190.0,,,powder,,1300.0,stripe,,1.0,,,30.0,,L-PBF,106.0,5,force,,,,370.0,,air,-1.0,,,90.0,25.0,6.93220943238678,AlSi10Mg,109.933852456449,-109.933852456449
132343.732455337,160.00022777476,190.0,,,powder,,1300.0,stripe,,1.0,,,30.0,,L-PBF,106.0,5,force,,,,370.0,,air,-1.0,,,90.0,25.0,5.121703378772882,AlSi10Mg,160.00022777476,-160.00022777476
164004.583200528,160.001112521365,190.0,,,powder,,1300.0,stripe,,1.0,,,30.0,,L-PBF,106.0,5,force,,,,370.0,,air,-1.0,,,90.0,25.0,5.214855984821394,AlSi10Mg,160.001112521365,-160.001112521365
970285.34221357,149.987152238965,190.0,,,powder,,1300.0,stripe,,1.0,,,30.0,,L-PBF,106.0,5,force,,,,370.0,,air,-1.0,,,90.0,25.0,5.986899470684188,AlSi10Mg,149.987152238965,-149.987152238965
1022073.0115554,150.037149789821,190.0,,,powder,,1300.0,stripe,,1.0,,,30.0,,L-PBF,106.0,5,force,,,,370.0,,air,-1.0,,,90.0,25.0,6.0094819206353405,AlSi10Mg,150.037149789821,-150.037149789821
3735654.57572777,134.999798913387,190.0,,,powder,,1300.0,stripe,,1.0,,,30.0,,L-PBF,106.0,5,force,,,,370.0,,air,-1.0,,,90.0,25.0,6.57236671156478,AlSi10Mg,134.999798913387,-134.999798913387
6835292.1970944,135.06678937796,190.0,,,powder,,1300.0,stripe,,1.0,,,30.0,,L-PBF,106.0,5,force,,,,370.0,,air,-1.0,,,90.0,25.0,6.8347570846497545,AlSi10Mg,135.06678937796,-135.06678937796
7677042.26118448,135.133813084971,190.0,,,powder,,1300.0,stripe,,1.0,,,30.0,,L-PBF,106.0,5,force,,,,370.0,,air,-1.0,,,90.0,25.0,6.885193931351761,AlSi10Mg,135.133813084971,-135.133813084971
7790539.49274363,140.033101557273,190.0,,,powder,,1300.0,stripe,,1.0,,,30.0,,L-PBF,106.0,5,force,,,,370.0,,air,-1.0,,,90.0,25.0,6.891567533488846,AlSi10Mg,140.033101557273,-140.033101557273
9267830.31478979,139.963647899774,190.0,,,powder,,1300.0,stripe,,1.0,,,30.0,,L-PBF,106.0,5,force,,,,370.0,,air,-1.0,,,90.0,25.0,6.966978073669397,AlSi10Mg,139.963647899774,-139.963647899774
96919.7900963609,120.014640617992,190.0,,,powder,,1300.0,stripe,,1.0,,,30.0,,L-PBF,106.0,5,force,,,,370.0,,air,-1.0,,,90.0,25.0,4.986412464894989,AlSi10Mg,120.014640617992,-120.014640617992
180838.3582937,120.014640617992,190.0,,,powder,,1300.0,stripe,,1.0,,,30.0,,L-PBF,106.0,5,force,,,,370.0,,air,-1.0,,,90.0,25.0,5.257290555721119,AlSi10Mg,120.014640617992,-120.014640617992
320524.358063594,120.072459368799,190.0,,,powder,,1300.0,stripe,,1.0,,,30.0,,L-PBF,106.0,5,force,,,,370.0,,air,-1.0,,,90.0,25.0,5.505861039067448,AlSi10Mg,120.072459368799,-120.072459368799
511993.369875429,110.048188927655,190.0,,,powder,,1300.0,stripe,,1.0,,,30.0,,L-PBF,106.0,5,force,,,,370.0,,air,-1.0,,,90.0,25.0,5.709264337059504,AlSi10Mg,110.048188927655,-110.048188927655
1020524.97491181,99.9947605663472,190.0,,,powder,,1300.0,stripe,,1.0,,,30.0,,L-PBF,106.0,5,force,,,,370.0,,air,-1.0,,,90.0,25.0,6.008823637502519,AlSi10Mg,99.9947605663472,-99.9947605663472
1061280.85127209,109.993607195642,190.0,,,powder,,1300.0,stripe,,1.0,,,30.0,,L-PBF,106.0,5,force,,,,370.0,,air,-1.0,,,90.0,25.0,6.025830328309705,AlSi10Mg,109.993607195642,-109.993607195642
1634296.59655721,99.9707764369024,190.0,,,powder,,1300.0,stripe,,1.0,,,30.0,,L-PBF,106.0,5,force,,,,370.0,,air,-1.0,,,90.0,25.0,6.213330876283927,AlSi10Mg,99.9707764369024,-99.9707764369024
2868414.26142566,109.967758368471,190.0,,,powder,,1300.0,stripe,,1.0,,,30.0,,L-PBF,106.0,5,force,,,,370.0,,air,-1.0,,,90.0,25.0,6.457641873097241,AlSi10Mg,109.967758368471,-109.967758368471
3277366.47884805,99.9953398831036,190.0,,,powder,,1300.0,stripe,,1.0,,,30.0,,L-PBF,106.0,5,force,,,,370.0,,air,-1.0,,,90.0,25.0,6.515525007400807,AlSi10Mg,99.9953398831036,-99.9953398831036
9638645.76998523,94.9209711927984,190.0,,,powder,,1300.0,stripe,,1.0,,,30.0,,L-PBF,106.0,5,force,,,,370.0,,air,-1.0,,,90.0,25.0,6.984016019801464,AlSi10Mg,94.9209711927984,-94.9209711927984
81843.9061734358,239.793528807114,,,,powder,,1600.0,stripe,,1.0,,,,,L-PBF,106.0,5,force,,,,370.0,,air,-1.0,,,90.0,25.0,4.912986348820978,Scalmalloy,239.793528807114,-239.793528807114
90736.4083848033,240.011747808638,,,,powder,,1600.0,stripe,,1.0,,,,,L-PBF,106.0,5,force,,,,370.0,,air,-1.0,,,90.0,25.0,4.957781584611156,Scalmalloy,240.011747808638,-240.011747808638
173572.352718152,240.145320676893,,,,powder,,1600.0,stripe,,1.0,,,,,L-PBF,106.0,5,force,,,,370.0,,air,-1.0,,,90.0,25.0,5.2394805502289445,Scalmalloy,240.145320676893,-240.145320676893
342617.559595885,219.964858956174,,,,powder,,1600.0,stripe,,1.0,,,,,L-PBF,106.0,5,force,,,,370.0,,air,-1.0,,,90.0,25.0,5.534809617357372,Scalmalloy,219.964858956174,-219.964858956174
539960.224882049,230.043480491259,,,,powder,,1600.0,stripe,,1.0,,,,,L-PBF,106.0,5,force,,,,370.0,,air,-1.0,,,90.0,25.0,5.732361769544339,Scalmalloy,230.043480491259,-230.043480491259
582202.012175063,230.663840413536,,,,powder,,1600.0,stripe,,1.0,,,,,L-PBF,106.0,5,force,,,,370.0,,air,-1.0,,,90.0,25.0,5.7650737020904534,Scalmalloy,230.663840413536,-230.663840413536
893666.332550453,230.025162451656,,,,powder,,1600.0,stripe,,1.0,,,,,L-PBF,106.0,5,force,,,,370.0,,air,-1.0,,,90.0,25.0,5.951175396892995,Scalmalloy,230.025162451656,-230.025162451656
1135732.3671077,219.964858956174,,,,powder,,1600.0,stripe,,1.0,,,,,L-PBF,106.0,5,force,,,,370.0,,air,-1.0,,,90.0,25.0,6.055276002869651,Scalmalloy,219.964858956174,-219.964858956174
2521955.35873762,200.245525626698,,,,powder,,1600.0,stripe,,1.0,,,,,L-PBF,106.0,5,force,,,,370.0,,air,-1.0,,,90.0,25.0,6.40173739483599,Scalmalloy,200.245525626698,-200.245525626698
3467522.14041674,219.964858956174,,,,powder,,1600.0,stripe,,1.0,,,,,L-PBF,106.0,5,force,,,,370.0,,air,-1.0,,,90.0,25.0,6.540019242760498,Scalmalloy,219.964858956174,-219.964858956174
6062437.80925492,200.260653673635,,,,powder,,1600.0,stripe,,1.0,,,,,L-PBF,106.0,5,force,,,,370.0,,air,-1.0,,,90.0,25.0,6.7826472964786175,Scalmalloy,200.260653673635,-200.260653673635
6327193.94560805,179.984452719659,,,,powder,,1600.0,stripe,,1.0,,,,,L-PBF,106.0,5,force,,,,370.0,,air,-1.0,,,90.0,25.0,6.80121114696372,Scalmalloy,179.984452719659,-179.984452719659
147028.068743173,150.11182154406,,,,powder,,1600.0,stripe,,1.0,,,,,L-PBF,106.0,5,force,,,,370.0,,air,-1.0,,,90.0,25.0,5.167400252684298,Scalmalloy,150.11182154406,-150.11182154406
158196.058718597,149.931083701419,,,,powder,,1600.0,stripe,,1.0,,,,,L-PBF,106.0,5,force,,,,370.0,,air,-1.0,,,90.0,25.0,5.199195659325456,Scalmalloy,149.931083701419,-149.931083701419
165570.586307979,149.931083701419,,,,powder,,1600.0,stripe,,1.0,,,,,L-PBF,106.0,5,force,,,,370.0,,air,-1.0,,,90.0,25.0,5.218983186683514,Scalmalloy,149.931083701419,-149.931083701419
179014.115435984,129.808265687448,,,,powder,,1600.0,stripe,,1.0,,,,,L-PBF,106.0,5,force,,,,370.0,,air,-1.0,,,90.0,25.0,5.25288727686963,Scalmalloy,129.808265687448,-129.808265687448
184129.429234332,139.658252995228,,,,powder,,1600.0,stripe,,1.0,,,,,L-PBF,106.0,5,force,,,,370.0,,air,-1.0,,,90.0,25.0,5.265123206932253,Scalmalloy,139.658252995228,-139.658252995228
184779.224018723,144.806987257111,,,,powder,,1600.0,stripe,,1.0,,,,,L-PBF,106.0,5,force,,,,370.0,,air,-1.0,,,90.0,25.0,5.266653138955201,Scalmalloy,144.806987257111,-144.806987257111
191261.80565437,145.031224887491,,,,powder,,1600.0,stripe,,1.0,,,,,L-PBF,106.0,5,force,,,,370.0,,air,-1.0,,,90.0,25.0,5.281628251524,Scalmalloy,145.031224887491,-145.031224887491
199350.308810847,144.865150853082,,,,powder,,1600.0,stripe,,1.0,,,,,L-PBF,106.0,5,force,,,,370.0,,air,-1.0,,,90.0,25.0,5.299616912758599,Scalmalloy,144.865150853082,-144.865150853082
199763.595333511,139.706105758109,,,,powder,,1600.0,stripe,,1.0,,,,,L-PBF,106.0,5,force,,,,370.0,,air,-1.0,,,90.0,25.0,5.300516345820329,Scalmalloy,139.706105758109,-139.706105758109
228656.689483122,129.864314557228,,,,powder,,1600.0,stripe,,1.0,,,,,L-PBF,106.0,5,force,,,,370.0,,air,-1.0,,,90.0,25.0,5.3591839114377136,Scalmalloy,129.864314557228,-129.864314557228
295940.368975132,125.030947296936,,,,powder,,1600.0,stripe,,1.0,,,,,L-PBF,106.0,5,force,,,,370.0,,air,-1.0,,,90.0,25.0,5.4712042109440775,Scalmalloy,125.030947296936,-125.030947296936
340182.153433462,129.673129240164,,,,powder,,1600.0,stripe,,1.0,,,,,L-PBF,106.0,5,force,,,,370.0,,air,-1.0,,,90.0,25.0,5.53171152600591,Scalmalloy,129.673129240164,-129.673129240164
569479.646483138,139.916560146137,,,,powder,,1600.0,stripe,,1.0,,,,,L-PBF,106.0,5,force,,,,370.0,,air,-1.0,,,90.0,25.0,5.755478206768022,Scalmalloy,139.916560146137,-139.916560146137
165384.263316518,89.9604790883483,,,,powder,,1600.0,stripe,,1.0,,,,,L-PBF,106.0,5,force,,,,370.0,,air,-1.0,,,90.0,25.0,5.2184941830887075,Scalmalloy,89.9604790883483,-89.9604790883483
229040.609804469,89.9676430855437,,,,powder,,1600.0,stripe,,1.0,,,,,L-PBF,106.0,5,force,,,,370.0,,air,-1.0,,,90.0,25.0,5.359912491293508,Scalmalloy,89.9676430855437,-89.9676430855437
290646.323754145,64.9525320201058,,,,powder,,1600.0,stripe,,1.0,,,,,L-PBF,106.0,5,force,,,,370.0,,air,-1.0,,,90.0,25.0,5.4633648341446825,Scalmalloy,64.9525320201058,-64.9525320201058
307075.543962655,54.9282112678299,,,,powder,,1600.0,stripe,,1.0,,,,,L-PBF,106.0,5,force,,,,370.0,,air,-1.0,,,90.0,25.0,5.487245229842615,Scalmalloy,54.9282112678299,-54.9282112678299
313293.757787654,70.0072993367559,,,,powder,,1600.0,stripe,,1.0,,,,,L-PBF,106.0,5,force,,,,370.0,,air,-1.0,,,90.0,25.0,5.495951741880162,Scalmalloy,70.0072993367559,-70.0072993367559
318131.483538965,89.8430024374348,,,,powder,,1600.0,stripe,,1.0,,,,,L-PBF,106.0,5,force,,,,370.0,,air,-1.0,,,90.0,25.0,5.502606650718957,Scalmalloy,89.8430024374348,-89.8430024374348
331929.213124742,70.0072993367559,,,,powder,,1600.0,stripe,,1.0,,,,,L-PBF,106.0,5,force,,,,370.0,,air,-1.0,,,90.0,25.0,5.521045476393424,Scalmalloy,70.0072993367559,-70.0072993367559
353389.243696286,65.0478213834172,,,,powder,,1600.0,stripe,,1.0,,,,,L-PBF,106.0,5,force,,,,370.0,,air,-1.0,,,90.0,25.0,5.548253326510753,Scalmalloy,65.0478213834172,-65.0478213834172
387666.641914152,59.8607518135839,,,,powder,,1600.0,stripe,,1.0,,,,,L-PBF,106.0,5,force,,,,370.0,,air,-1.0,,,90.0,25.0,5.588458432279085,Scalmalloy,59.8607518135839,-59.8607518135839
432856.803980085,54.9282112678299,,,,powder,,1600.0,stripe,,1.0,,,,,L-PBF,106.0,5,force,,,,370.0,,air,-1.0,,,90.0,25.0,5.636344248485587,Scalmalloy,54.9282112678299,-54.9282112678299
574544.578616783,49.8521629546109,,,,powder,,1600.0,stripe,,1.0,,,,,L-PBF,106.0,5,force,,,,370.0,,air,-1.0,,,90.0,25.0,5.759323731015922,Scalmalloy,49.8521629546109,-49.8521629546109
127453.25481231,600.150363892707,100.0,,,powder,,850.0,stripe,,1.0,,,50.0,,L-PBF,166.0,5,force,,,,250.0,,air,-1.0,,,90.0,25.0,5.105350930656417,17-4 PH,600.150363892707,-600.150363892707
265572.992225058,599.6689633541,100.0,,,powder,,850.0,stripe,,1.0,,,50.0,,L-PBF,166.0,5,force,,,,250.0,,air,-1.0,,,90.0,25.0,5.424183906825423,17-4 PH,599.6689633541,-599.6689633541
282965.292248203,599.6689633541,100.0,,,powder,,850.0,stripe,,1.0,,,50.0,,L-PBF,166.0,5,force,,,,250.0,,air,-1.0,,,90.0,25.0,5.451733169413064,17-4 PH,599.6689633541,-599.6689633541
302645.53332391,600.093691998546,100.0,,,powder,,850.0,stripe,,1.0,,,50.0,,L-PBF,166.0,5,force,,,,250.0,,air,-1.0,,,90.0,25.0,5.480934268643108,17-4 PH,600.093691998546,-600.093691998546
345996.830890812,600.093691998546,100.0,,,powder,,850.0,stripe,,1.0,,,50.0,,L-PBF,166.0,5,force,,,,250.0,,air,-1.0,,,90.0,25.0,5.539072120951921,17-4 PH,600.093691998546,-600.093691998546
543940.494615696,499.926451449955,100.0,,,powder,,850.0,stripe,,1.0,,,50.0,,L-PBF,166.0,5,force,,,,250.0,,air,-1.0,,,90.0,25.0,5.735551391842373,17-4 PH,499.926451449955,-499.926451449955
682218.041605496,449.787645104186,100.0,,,powder,,850.0,stripe,,1.0,,,50.0,,L-PBF,166.0,5,force,,,,250.0,,air,-1.0,,,90.0,25.0,5.833923200363237,17-4 PH,449.787645104186,-449.787645104186
982387.053975792,499.926451449955,100.0,,,powder,,850.0,stripe,,1.0,,,50.0,,L-PBF,166.0,5,force,,,,250.0,,air,-1.0,,,90.0,25.0,5.992282630645706,17-4 PH,499.926451449955,-499.926451449955
1091108.55868592,450.425014592297,100.0,,,powder,,850.0,stripe,,1.0,,,50.0,,L-PBF,166.0,5,force,,,,250.0,,air,-1.0,,,90.0,25.0,6.037867962405746,17-4 PH,450.425014592297,-450.425014592297
4581413.08272096,500.327780979577,100.0,,,powder,,850.0,stripe,,1.0,,,50.0,,L-PBF,166.0,5,force,,,,250.0,,air,-1.0,,,90.0,25.0,6.660999451666559,17-4 PH,500.327780979577,-500.327780979577
8117202.88641929,425.179180886128,100.0,,,powder,,850.0,stripe,,1.0,,,50.0,,L-PBF,166.0,5,force,,,,250.0,,air,-1.0,,,90.0,25.0,6.909406401129256,17-4 PH,425.179180886128,-425.179180886128
85375.6244030808,650.047954154804,100.0,,,powder,,850.0,stripe,,1.0,,,50.0,,L-PBF,166.0,5,force,,,,250.0,,air,-1.0,,,0.0,25.0,4.93133389295689,17-4 PH,650.047954154804,-650.047954154804
92600.4277544431,650.047954154804,100.0,,,powder,,850.0,stripe,,1.0,,,50.0,,L-PBF,166.0,5,force,,,,250.0,,air,-1.0,,,0.0,25.0,4.966612992847865,17-4 PH,650.047954154804,-650.047954154804
117277.04984723,600.150363892707,100.0,,,powder,,850.0,stripe,,1.0,,,50.0,,L-PBF,166.0,5,force,,,,250.0,,air,-1.0,,,0.0,25.0,5.069213032576865,17-4 PH,600.150363892707,-600.150363892707
133039.759727064,599.725595137564,100.0,,,powder,,850.0,stripe,,1.0,,,50.0,,L-PBF,166.0,5,force,,,,250.0,,air,-1.0,,,0.0,25.0,5.123981451866119,17-4 PH,599.725595137564,-599.725595137564
144583.705155868,600.093691998546,100.0,,,powder,,850.0,stripe,,1.0,,,50.0,,L-PBF,166.0,5,force,,,,250.0,,air,-1.0,,,0.0,25.0,5.160119349945671,17-4 PH,600.093691998546,-600.093691998546
215842.214259387,500.327780979577,100.0,,,powder,,850.0,stripe,,1.0,,,50.0,,L-PBF,166.0,5,force,,,,250.0,,air,-1.0,,,0.0,25.0,5.334136387645197,17-4 PH,500.327780979577,-500.327780979577
291351.905653525,500.327780979577,100.0,,,powder,,850.0,stripe,,1.0,,,50.0,,L-PBF,166.0,5,force,,,,250.0,,air,-1.0,,,0.0,25.0,5.464417863037474,17-4 PH,500.327780979577,-500.327780979577
382422.41268427,499.57261822878,100.0,,,powder,,850.0,stripe,,1.0,,,50.0,,L-PBF,166.0,5,force,,,,250.0,,air,-1.0,,,0.0,25.0,5.582543337107894,17-4 PH,499.57261822878,-499.57261822878
757719.618833707,500.327780979577,100.0,,,powder,,850.0,stripe,,1.0,,,50.0,,L-PBF,166.0,5,force,,,,250.0,,air,-1.0,,,0.0,25.0,5.879508532123277,17-4 PH,500.327780979577,-500.327780979577
757719.618833707,400.175512413812,100.0,,,powder,,850.0,stripe,,1.0,,,50.0,,L-PBF,166.0,5,force,,,,250.0,,air,-1.0,,,0.0,25.0,5.879508532123277,17-4 PH,400.175512413812,-400.175512413812
1298317.82144851,399.571513091279,100.0,,,powder,,850.0,stripe,,1.0,,,50.0,,L-PBF,166.0,5,force,,,,250.0,,air,-1.0,,,0.0,25.0,6.113381018508772,17-4 PH,399.571513091279,-399.571513091279
206778.731333341,319.618141664007,100.0,,,powder,,700.0,stripe,,1.0,,,20.0,,L-PBF,166.0,5,force,,,,175.0,,air,-1.0,,,90.0,25.0,5.315505866435494,17-4 PH,319.618141664007,-319.618141664007
347685.22577653,319.618141664007,100.0,,,powder,,700.0,stripe,,1.0,,,20.0,,L-PBF,166.0,5,force,,,,175.0,,air,-1.0,,,90.0,25.0,5.5411862365559905,17-4 PH,319.618141664007,-319.618141664007
376878.176817095,274.693400185176,100.0,,,powder,,700.0,stripe,,1.0,,,20.0,,L-PBF,166.0,5,force,,,,175.0,,air,-1.0,,,90.0,25.0,5.576200990295688,17-4 PH,274.693400185176,-274.693400185176
389704.529307918,289.89334847387,100.0,,,powder,,700.0,stripe,,1.0,,,20.0,,L-PBF,166.0,5,force,,,,175.0,,air,-1.0,,,90.0,25.0,5.590735453372892,17-4 PH,289.89334847387,-289.89334847387
569252.645230011,270.052290677024,100.0,,,powder,,700.0,stripe,,1.0,,,20.0,,L-PBF,166.0,5,force,,,,175.0,,air,-1.0,,,90.0,25.0,5.755305057391928,17-4 PH,270.052290677024,-270.052290677024
