Repository: Luwen-Zhang/SNEnsemble

# Copyright Notification

## Composites

We reformat and merge fatigue testing records from SNL/MSU/DOE, OptiMat, UPWIND, and FACT databases into a single database with careful considerations, including filtering invalid entries, rename variables, fix improper calculations in the records, to obtain clean and consistent data to fit machine 
learning usages. We leave the original format ("2019_SNL_MSU_DOE_Composite-Materials-Database_Wind_29pt0.xlsx" and "Optidat UPWIND 28_3_2017.xls") in the folder. Any derived database should be directly based on the original files instead of our merged database. We are not responsible for the accuracy of the testing records.

File: data/alloy/alloy_AM2022.csv (part 5 of 50)
Cycles to Failure,Stress Amplitude,hatch space  (μm),layer scan rotation  (°),wire feed rate  (mm/s),types of feedstock,ultimate tensile strength  (MPa),scan speed  (mm/s),scan pattern,current  (A),stress concentration factor of specimens,AM environment,preheat temperature  (°C),layer thickness  (μm),elongation  (%),types of AM,Frequency,critical cross-section size of specimens (mm),load control,voltage  (V),Young's modulus  (GPa),powder feed rate  (g/s),power  (W),yield strength  (MPa),fatigue environment,R-value,size of feedstock  (μm),speed function,direciton of specimen  (°),fatigue temperature  (°C),log10(Cycles to Failure),Material_Code,Maximum Stress,Minimum Stress
664700.487405818,274.862000256876,100.0,,,powder,,700.0,stripe,,1.0,,,20.0,,L-PBF,166.0,5,force,,,,175.0,,air,-1.0,,,90.0,25.0,5.822625997229955,17-4 PH,274.862000256876,-274.862000256876
916969.533322306,259.848481832656,100.0,,,powder,,700.0,stripe,,1.0,,,20.0,,L-PBF,166.0,5,force,,,,175.0,,air,-1.0,,,90.0,25.0,5.962354906302722,17-4 PH,259.848481832656,-259.848481832656
982387.053975792,270.026789776323,100.0,,,powder,,700.0,stripe,,1.0,,,20.0,,L-PBF,166.0,5,force,,,,175.0,,air,-1.0,,,90.0,25.0,5.992282630645706,17-4 PH,270.026789776323,-270.026789776323
1157976.1872836,275.08265318883,100.0,,,powder,,700.0,stripe,,1.0,,,20.0,,L-PBF,166.0,5,force,,,,175.0,,air,-1.0,,,90.0,25.0,6.063699628616232,17-4 PH,275.08265318883,-275.08265318883
1323443.20309351,290.358974805507,100.0,,,powder,,700.0,stripe,,1.0,,,20.0,,L-PBF,166.0,5,force,,,,175.0,,air,-1.0,,,90.0,25.0,6.121705307849407,17-4 PH,290.358974805507,-290.358974805507
5124952.803915,250.030219486232,100.0,,,powder,,700.0,stripe,,1.0,,,20.0,,L-PBF,166.0,5,force,,,,175.0,,air,-1.0,,,90.0,25.0,6.709689870294882,17-4 PH,250.030219486232,-250.030219486232
11067.9363704861,281.797330318022,90.0,67.0,,powder,,1150.0,stripe,,1.0,Ar,80.0,40.0,,L-PBF,10.0,4,force,,,,195.0,470.0,air,0.1,30.0,,90.0,25.0,4.044066653719167,Hastelloy-X,626.2162895956044,62.62162895956044
13020.5139598793,282.211069670663,90.0,67.0,,powder,,1150.0,stripe,,1.0,Ar,80.0,40.0,,L-PBF,10.0,4,force,,,,195.0,470.0,air,0.1,30.0,,90.0,25.0,4.114628127514358,Hastelloy-X,627.1357103792511,62.713571037925114
13711.8301484797,281.775898904304,90.0,67.0,,powder,,1150.0,stripe,,1.0,Ar,80.0,40.0,,L-PBF,10.0,4,force,,,,195.0,470.0,air,0.1,30.0,,90.0,25.0,4.137095424909134,Hastelloy-X,626.1686642317866,62.616866423178664
27749.167762987,248.427920158162,90.0,67.0,,powder,,1150.0,stripe,,1.0,Ar,80.0,40.0,,L-PBF,10.0,4,force,,,,195.0,470.0,air,0.1,30.0,,90.0,25.0,4.443249962544738,Hastelloy-X,552.0620447959155,55.206204479591555
35496.9889762133,247.81802683606,90.0,67.0,,powder,,1150.0,stripe,,1.0,Ar,80.0,40.0,,L-PBF,10.0,4,force,,,,195.0,470.0,air,0.1,30.0,,90.0,25.0,4.550191515689592,Hastelloy-X,550.7067263023555,55.07067263023555
164251.46538063,157.771400548162,90.0,67.0,,powder,,1150.0,stripe,,1.0,Ar,80.0,40.0,,L-PBF,10.0,4,force,,,,195.0,470.0,air,0.1,30.0,,90.0,25.0,5.215509252836887,Hastelloy-X,350.6031123292489,35.060311232924896
187239.80012478,157.771400548162,90.0,67.0,,powder,,1150.0,stripe,,1.0,Ar,80.0,40.0,,L-PBF,10.0,4,force,,,,195.0,470.0,air,0.1,30.0,,90.0,25.0,5.2723981688538695,Hastelloy-X,350.6031123292489,35.060311232924896
1019806.09668592,89.8556564116748,90.0,67.0,,powder,,1150.0,stripe,,1.0,Ar,80.0,40.0,,L-PBF,10.0,4,force,,,,195.0,470.0,air,0.1,30.0,,90.0,25.0,6.00851760397303,Hastelloy-X,199.67923647038845,19.967923647038845
1156026.02413113,89.8770878253928,90.0,67.0,,powder,,1150.0,stripe,,1.0,Ar,80.0,40.0,,L-PBF,10.0,4,force,,,,195.0,470.0,air,0.1,30.0,,90.0,25.0,6.06296761090919,Hastelloy-X,199.72686183420623,19.972686183420624
1503924.00459591,89.6809338559314,90.0,67.0,,powder,,1150.0,stripe,,1.0,Ar,80.0,40.0,,L-PBF,10.0,4,force,,,,195.0,470.0,air,0.1,30.0,,90.0,25.0,6.177225891296507,Hastelloy-X,199.290964124292,19.929096412429203
5568.12904377053,282.189638256945,90.0,67.0,,powder,,850.0,stripe,,1.0,Ar,80.0,40.0,,L-PBF,10.0,4,force,,,,195.0,440.0,air,0.1,30.0,,90.0,25.0,3.7457092916793826,Hastelloy-X,627.0880850154333,62.70880850154333
6420.61454674284,281.916487678126,90.0,67.0,,powder,,850.0,stripe,,1.0,Ar,80.0,40.0,,L-PBF,10.0,4,force,,,,195.0,440.0,air,0.1,30.0,,90.0,25.0,3.8075765983937813,Hastelloy-X,626.4810837291689,62.64810837291689
7139.59310725748,282.071787797288,90.0,67.0,,powder,,850.0,stripe,,1.0,Ar,80.0,40.0,,L-PBF,10.0,4,force,,,,195.0,440.0,air,0.1,30.0,,90.0,25.0,3.853673461592955,Hastelloy-X,626.8261951050844,62.68261951050844
28168.0490082889,247.80019987241,90.0,67.0,,powder,,850.0,stripe,,1.0,Ar,80.0,40.0,,L-PBF,10.0,4,force,,,,195.0,440.0,air,0.1,30.0,,90.0,25.0,4.449756767671717,Hastelloy-X,550.6671108275777,55.06671108275778
31701.2141733415,248.21393922505,90.0,67.0,,powder,,850.0,stripe,,1.0,Ar,80.0,40.0,,L-PBF,10.0,4,force,,,,195.0,440.0,air,0.1,30.0,,90.0,25.0,4.50107589624564,Hastelloy-X,551.5865316112222,55.158653161122224
241562.117842454,157.632077335111,90.0,67.0,,powder,,850.0,stripe,,1.0,Ar,80.0,40.0,,L-PBF,10.0,4,force,,,,195.0,440.0,air,0.1,30.0,,90.0,25.0,5.38302882853381,Hastelloy-X,350.29350518913554,35.02935051891355
280522.953904127,157.476777215949,90.0,67.0,,powder,,850.0,stripe,,1.0,Ar,80.0,40.0,,L-PBF,10.0,4,force,,,,195.0,440.0,air,0.1,30.0,,90.0,25.0,5.447968403367726,Hastelloy-X,349.94839381322,34.994839381322
2285158.04728822,89.9521919684257,90.0,67.0,,powder,,850.0,stripe,,1.0,Ar,80.0,40.0,,L-PBF,10.0,4,force,,,,195.0,440.0,air,0.1,30.0,,90.0,25.0,6.358916242345245,Hastelloy-X,199.89375992983486,19.989375992983486
2578644.39066527,89.6937527349469,90.0,67.0,,powder,,850.0,stripe,,1.0,Ar,80.0,40.0,,L-PBF,10.0,4,force,,,,195.0,440.0,air,0.1,30.0,,90.0,25.0,6.411391454654298,Hastelloy-X,199.3194505221042,19.931945052210423
73718.3172260174,315.27986652978,80.0,180.0,,powder,923.3,600.0,,,1.0,Ar,,25.0,30.8,L-PBF,20.0,,force,,,,90.0,774.8,air,0.1,,,,25.0,4.867575412984962,CoCrFeMnNi,700.6219256217333,70.06219256217334
116069.62257989,279.168244136582,80.0,180.0,,powder,923.3,600.0,,,1.0,Ar,,25.0,30.8,L-PBF,20.0,,force,,,,90.0,774.8,air,0.1,,,,25.0,5.0647185722608645,CoCrFeMnNi,620.3738758590712,62.03738758590712
140615.708685458,270.09328884326,80.0,180.0,,powder,923.3,600.0,,,1.0,Ar,,25.0,30.8,L-PBF,20.0,,force,,,,90.0,774.8,air,0.1,,,,25.0,5.148033839989155,CoCrFeMnNi,600.2073085405777,60.020730854057774
183003.425923662,270.09328884326,80.0,180.0,,powder,923.3,600.0,,,1.0,Ar,,25.0,30.8,L-PBF,20.0,,force,,,,90.0,774.8,air,0.1,,,,25.0,5.26245922003543,CoCrFeMnNi,600.2073085405777,60.020730854057774
937624.790121039,265.392150447502,80.0,180.0,,powder,923.3,600.0,,,1.0,Ar,,25.0,30.8,L-PBF,20.0,,force,,,,90.0,774.8,air,0.1,,,,25.0,5.972029081257682,CoCrFeMnNi,589.7603343277822,58.97603343277822
3638635.33563391,261.213360762384,80.0,180.0,,powder,923.3,600.0,,,1.0,Ar,,25.0,30.8,L-PBF,20.0,,force,,,,90.0,774.8,air,0.1,,,,25.0,6.560938532734439,CoCrFeMnNi,580.47413502752,58.047413502752
200566.941660246,301.824265906538,80.0,180.0,,powder,923.3,600.0,,,1.0,Ar,,25.0,30.8,L-PBF,20.0,,force,,,,90.0,774.8,air,0.1,,,,25.0,5.302259352225437,CoCrFeMnNi,670.7205909034178,67.07205909034178
1059001.95376902,292.421989115022,80.0,180.0,,powder,923.3,600.0,,,1.0,Ar,,25.0,30.8,L-PBF,20.0,,force,,,,90.0,774.8,air,0.1,,,,25.0,6.024896761344805,CoCrFeMnNi,649.8266424778266,64.98266424778267
2043290.91900761,283.674355319894,80.0,180.0,,powder,923.3,600.0,,,1.0,Ar,,25.0,30.8,L-PBF,20.0,,force,,,,90.0,774.8,air,0.1,,,,25.0,6.310330204872751,CoCrFeMnNi,630.3874562664311,63.038745626643106
3630.35729171091,170.039721867008,,,,powder,,1000.0,,,1.0,Ar,,30.0,,L-PBF,10.0,,force,,,,145.0,,air,0.1,30.0,,90.0,25.0,3.559949369439003,Ti-6Al-4V,377.86604859335114,37.786604859335114
6643.39851521585,150.041748154982,,,,powder,,1000.0,,,1.0,Ar,,30.0,,L-PBF,10.0,,force,,,,145.0,,air,0.1,30.0,,90.0,25.0,3.822390305093674,Ti-6Al-4V,333.4261070110711,33.34261070110711
7153.55856814399,150.041748154982,,,,powder,,1000.0,,,1.0,Ar,,30.0,,L-PBF,10.0,,force,,,,145.0,,air,0.1,30.0,,90.0,25.0,3.8545221371920193,Ti-6Al-4V,333.4261070110711,33.34261070110711
7164.06922317337,130.034134615385,,,,powder,,1000.0,,,1.0,Ar,,30.0,,L-PBF,10.0,,force,,,,145.0,,air,0.1,30.0,,90.0,25.0,3.8551597735891896,Ti-6Al-4V,288.96474358974444,28.896474358974444
7369.1371311561,160.158414437269,,,,powder,,1000.0,,,1.0,Ar,,30.0,,L-PBF,10.0,,force,,,,145.0,,air,0.1,30.0,,90.0,25.0,3.8674166383181854,Ti-6Al-4V,355.9075876383755,35.59075876383755
7895.01533108177,160.158414437269,,,,powder,,1000.0,,,1.0,Ar,,30.0,,L-PBF,10.0,,force,,,,145.0,,air,0.1,30.0,,90.0,25.0,3.8973529776879166,Ti-6Al-4V,355.9075876383755,35.59075876383755
9154.85455122283,129.799988468635,,,,powder,,1000.0,,,1.0,Ar,,30.0,,L-PBF,10.0,,force,,,,145.0,,air,0.1,30.0,,90.0,25.0,3.961651448790297,Ti-6Al-4V,288.4444188191889,28.844441881918893
12487.6312699949,110.303713662791,,,,powder,,1000.0,,,1.0,Ar,,30.0,,L-PBF,10.0,,force,,,,145.0,,air,0.1,30.0,,90.0,25.0,4.096480066562149,Ti-6Al-4V,245.1193636950911,24.51193636950911
31869.0257298497,90.0007343342036,,,,powder,,1000.0,,,1.0,Ar,,30.0,,L-PBF,10.0,,force,,,,145.0,,air,0.1,30.0,,90.0,25.0,4.503368786830566,Ti-6Al-4V,200.00163185378577,20.00016318537858
53811.8648193,110.018684725849,,,,powder,,1000.0,,,1.0,Ar,,30.0,,L-PBF,10.0,,force,,,,145.0,,air,0.1,30.0,,90.0,25.0,4.730878042533366,Ti-6Al-4V,244.48596605744223,24.448596605744225
69759.5499882172,90.0021690231363,,,,powder,,1000.0,,,1.0,Ar,,30.0,,L-PBF,10.0,,force,,,,145.0,,air,0.1,30.0,,90.0,25.0,4.843603670343885,Ti-6Al-4V,200.00482005141401,20.000482005141404
101535.999313352,69.7442307692308,,,,powder,,1000.0,,,1.0,Ar,,30.0,,L-PBF,10.0,,force,,,,145.0,,air,0.1,30.0,,90.0,25.0,5.006620047483356,Ti-6Al-4V,154.98717948717953,15.498717948717953
143080.863704647,69.5978344095942,,,,powder,,1000.0,,,1.0,Ar,,30.0,,L-PBF,10.0,,force,,,,145.0,,air,0.1,30.0,,90.0,25.0,5.155581553094419,Ti-6Al-4V,154.66185424354265,15.466185424354265
198849.279963051,59.9229651162791,,,,powder,,1000.0,,,1.0,Ar,,30.0,,L-PBF,10.0,,force,,,,145.0,,air,0.1,30.0,,90.0,25.0,5.298524022736433,Ti-6Al-4V,133.16214470284245,13.316214470284246
199943.368929964,49.8194711538461,,,,powder,,1000.0,,,1.0,Ar,,30.0,,L-PBF,10.0,,force,,,,145.0,,air,0.1,30.0,,90.0,25.0,5.300907005444386,Ti-6Al-4V,110.70993589743578,11.07099358974358
391508.813139637,59.7469441881919,,,,powder,,1000.0,,,1.0,Ar,,30.0,,L-PBF,10.0,,force,,,,145.0,,air,0.1,30.0,,90.0,25.0,5.592741542779231,Ti-6Al-4V,132.77098708487088,13.277098708487088
20167.2295597422,168.709919280443,,,,powder,,1000.0,,,1.0,Ar,,30.0,,L-PBF,10.0,,force,,,,145.0,,air,0.1,30.0,,90.0,25.0,4.304646241814375,Ti-6Al-4V,374.9109317343177,37.49109317343177
30671.7267162925,168.718346402214,,,,powder,,1000.0,,,1.0,Ar,,30.0,,L-PBF,10.0,,force,,,,145.0,,air,0.1,30.0,,90.0,25.0,4.4867382260068975,Ti-6Al-4V,374.92965867158665,37.49296586715867
35749.2550850605,159.909492619926,,,,powder,,1000.0,,,1.0,Ar,,30.0,,L-PBF,10.0,,force,,,,145.0,,air,0.1,30.0,,90.0,25.0,4.553266996743583,Ti-6Al-4V,355.35442804428,35.535442804428
45754.2156994553,159.909492619926,,,,powder,,1000.0,,,1.0,Ar,,30.0,,L-PBF,10.0,,force,,,,145.0,,air,0.1,30.0,,90.0,25.0,4.660431115247551,Ti-6Al-4V,355.35442804428,35.535442804428
145185.880559833,129.023728090406,,,,powder,,1000.0,,,1.0,Ar,,30.0,,L-PBF,10.0,,force,,,,145.0,,air,0.1,30.0,,90.0,25.0,5.161924382940431,Ti-6Al-4V,286.71939575645774,28.671939575645776
156844.656347223,148.964642396907,,,,powder,,1000.0,,,1.0,Ar,,30.0,,L-PBF,10.0,,force,,,,145.0,,air,0.1,30.0,,90.0,25.0,5.195469726996487,Ti-6Al-4V,331.0325386597934,33.10325386597934
197885.213325791,128.921065414508,,,,powder,,1000.0,,,1.0,Ar,,30.0,,L-PBF,10.0,,force,,,,145.0,,air,0.1,30.0,,90.0,25.0,5.296413343418436,Ti-6Al-4V,286.49125647668444,28.649125647668445
235971.818216619,148.918231865285,,,,powder,,1000.0,,,1.0,Ar,,30.0,,L-PBF,10.0,,force,,,,145.0,,air,0.1,30.0,,90.0,25.0,5.372860138886046,Ti-6Al-4V,330.9294041450778,33.09294041450778
20468.8523078643,160.158414437269,,,,powder,,1000.0,,,1.0,Ar,,30.0,,L-PBF,10.0,,force,,,,145.0,,air,0.1,30.0,,90.0,25.0,4.311093492377459,Ti-6Al-4V,355.9075876383755,35.59075876383755
21219.8427820992,149.823016109785,,,,powder,,1000.0,,,1.0,Ar,,30.0,,L-PBF,10.0,,force,,,,145.0,,air,0.1,30.0,,90.0,25.0,4.3267421618876725,Ti-6Al-4V,332.9400357995222,33.294003579952225
30985.8931088131,160.158414437269,,,,powder,,1000.0,,,1.0,Ar,,30.0,,L-PBF,10.0,,force,,,,145.0,,air,0.1,30.0,,90.0,25.0,4.491164018369815,Ti-6Al-4V,355.9075876383755,35.59075876383755
41660.66074691,170.017731780443,,,,powder,,1000.0,,,1.0,Ar,,30.0,,L-PBF,10.0,,force,,,,145.0,,air,0.1,30.0,,90.0,25.0,4.619726153668888,Ti-6Al-4V,377.8171817343178,37.78171817343178
43975.9512458766,149.780185654982,,,,powder,,1000.0,,,1.0,Ar,,30.0,,L-PBF,10.0,,force,,,,145.0,,air,0.1,30.0,,90.0,25.0,4.643215242475536,Ti-6Al-4V,332.8448570110711,33.28448570110711
67972.36703756,129.828089244851,,,,powder,,1000.0,,,1.0,Ar,,30.0,,L-PBF,10.0,,force,,,,145.0,,air,0.1,30.0,,90.0,25.0,4.832332393851222,Ti-6Al-4V,288.50686498855777,28.85068649885578
68605.4600990455,170.21420824295,,,,powder,,1000.0,,,1.0,Ar,,30.0,,L-PBF,10.0,,force,,,,145.0,,air,0.1,30.0,,90.0,25.0,4.836358681253715,Ti-6Al-4V,378.25379609544444,37.82537960954445
83928.8849115757,119.690244932432,,,,powder,,1000.0,,,1.0,Ar,,30.0,,L-PBF,10.0,,force,,,,145.0,,air,0.1,30.0,,90.0,25.0,4.923911453067037,Ti-6Al-4V,265.9783220720711,26.59783220720711
107870.658031675,119.704275534442,,,,powder,,1000.0,,,1.0,Ar,,30.0,,L-PBF,10.0,,force,,,,145.0,,air,0.1,30.0,,90.0,25.0,5.032903328020279,Ti-6Al-4V,266.0095011876489,26.60095011876489
127089.002001974,130.057337407749,,,,powder,,1000.0,,,1.0,Ar,,30.0,,L-PBF,10.0,,force,,,,145.0,,air,0.1,30.0,,90.0,25.0,5.104107969306826,Ti-6Al-4V,289.01630535055335,28.901630535055336
156832.39904246,109.860008949881,,,,powder,,1000.0,,,1.0,Ar,,30.0,,L-PBF,10.0,,force,,,,145.0,,air,0.1,30.0,,90.0,25.0,5.195435785847571,Ti-6Al-4V,244.13335322195778,24.413335322195778
566852.827257457,110.085567343173,,,,powder,,1000.0,,,1.0,Ar,,30.0,,L-PBF,10.0,,force,,,,145.0,,air,0.1,30.0,,90.0,25.0,5.753470317082337,Ti-6Al-4V,244.63459409593997,24.463459409593998
11949.6143595719,150.041748154982,,,,powder,,1000.0,,,1.0,Ar,,30.0,,L-PBF,10.0,,force,,,,145.0,,air,0.1,30.0,,90.0,25.0,4.077353889868894,Ti-6Al-4V,333.4261070110711,33.34261070110711
16070.1690700087,169.764596402214,,,,powder,,1000.0,,,1.0,Ar,,30.0,,L-PBF,10.0,,force,,,,145.0,,air,0.1,30.0,,90.0,25.0,4.206020445885036,Ti-6Al-4V,377.2546586715867,37.72546586715867
35398.1391392628,160.154200876384,,,,powder,,1000.0,,,1.0,Ar,,30.0,,L-PBF,10.0,,force,,,,145.0,,air,0.1,30.0,,90.0,25.0,4.5489804320034235,Ti-6Al-4V,355.89822416974226,35.58982241697423
38116.4340745256,170.009304658672,,,,powder,,1000.0,,,1.0,Ar,,30.0,,L-PBF,10.0,,force,,,,145.0,,air,0.1,30.0,,90.0,25.0,4.581112264101769,Ti-6Al-4V,377.79845479704886,37.77984547970489
56846.1075803501,160.162627998155,,,,powder,,1000.0,,,1.0,Ar,,30.0,,L-PBF,10.0,,force,,,,145.0,,air,0.1,30.0,,90.0,25.0,4.754700732625352,Ti-6Al-4V,355.9169511070111,35.59169511070111
97342.1888248378,150.041748154982,,,,powder,,1000.0,,,1.0,Ar,,30.0,,L-PBF,10.0,,force,,,,145.0,,air,0.1,30.0,,90.0,25.0,4.988301107511159,Ti-6Al-4V,333.4261070110711,33.34261070110711
127058.448702286,130.061550968635,,,,powder,,1000.0,,,1.0,Ar,,30.0,,L-PBF,10.0,,force,,,,145.0,,air,0.1,30.0,,90.0,25.0,5.104003548589753,Ti-6Al-4V,289.02566881918887,28.902566881918887
145174.244978538,99.703125,,,,powder,,1000.0,,,1.0,Ar,,30.0,,L-PBF,10.0,,force,,,,145.0,,air,0.1,30.0,,90.0,25.0,5.161889576034741,Ti-6Al-4V,221.5625,22.15625
155559.138462131,119.944884686347,,,,powder,,1000.0,,,1.0,Ar,,30.0,,L-PBF,10.0,,force,,,,145.0,,air,0.1,30.0,,90.0,25.0,5.191895529215853,Ti-6Al-4V,266.5441881918822,26.654418819188223
205078.126816209,110.081353782288,,,,powder,,1000.0,,,1.0,Ar,,30.0,,L-PBF,10.0,,force,,,,145.0,,air,0.1,30.0,,90.0,25.0,5.311919341940298,Ti-6Al-4V,244.62523062730668,24.462523062730668
262493.326956272,130.061550968635,,,,powder,,1000.0,,,1.0,Ar,,30.0,,L-PBF,10.0,,force,,,,145.0,,air,0.1,30.0,,90.0,25.0,5.419118267349956,Ti-6Al-4V,289.02566881918887,28.902566881918887
467627.13938773,119.944884686347,,,,powder,,1000.0,,,1.0,Ar,,30.0,,L-PBF,10.0,,force,,,,145.0,,air,0.1,30.0,,90.0,25.0,5.669899708102087,Ti-6Al-4V,266.5441881918822,26.654418819188223
896898.643432937,99.9731146217712,,,,powder,,1000.0,,,1.0,Ar,,30.0,,L-PBF,10.0,,force,,,,145.0,,air,0.1,30.0,,90.0,25.0,5.952743367141183,Ti-6Al-4V,222.16247693726933,22.216247693726935
496611.917018281,249.673712751775,100.0,,,powder,,700.0,stripe,,1.0,,,20.0,,L-PBF,,,force,,,,175.0,,air,-1.0,,,90.0,25.0,5.696017136952703,17-4 PH,249.673712751775,-249.673712751775
560036.347407179,249.856828055602,100.0,,,powder,,700.0,stripe,,1.0,,,20.0,,L-PBF,,,force,,,,175.0,,air,-1.0,,,90.0,25.0,5.748216214445673,17-4 PH,249.856828055602,-249.856828055602
788286.756697977,239.805652012853,100.0,,,powder,,700.0,stripe,,1.0,,,20.0,,L-PBF,,,force,,,,175.0,,air,-1.0,,,90.0,25.0,5.896684230430316,17-4 PH,239.805652012853,-239.805652012853
832251.19595346,239.818914811691,100.0,,,powder,,700.0,stripe,,1.0,,,20.0,,L-PBF,,,force,,,,175.0,,air,-1.0,,,90.0,25.0,5.920254427914755,17-4 PH,239.818914811691,-239.818914811691
858260.151991984,219.641536102938,100.0,,,powder,,700.0,stripe,,1.0,,,20.0,,L-PBF,,,force,,,,175.0,,air,-1.0,,,90.0,25.0,5.933618949211709,17-4 PH,219.641536102938,-219.641536102938
1045937.15126815,200.026806962769,100.0,,,powder,,700.0,stripe,,1.0,,,20.0,,L-PBF,,,force,,,,175.0,,air,-1.0,,,90.0,25.0,6.019505589237304,17-4 PH,200.026806962769,-200.026806962769
1099004.13644288,200.026806962769,100.0,,,powder,,700.0,stripe,,1.0,,,20.0,,L-PBF,,,force,,,,175.0,,air,-1.0,,,90.0,25.0,6.040999327028529,17-4 PH,200.026806962769,-200.026806962769
1132888.65069746,200.026806962769,100.0,,,powder,,700.0,stripe,,1.0,,,20.0,,L-PBF,,,force,,,,175.0,,air,-1.0,,,90.0,25.0,6.05418722604689,17-4 PH,200.026806962769,-200.026806962769
1365185.93679467,219.641536102938,100.0,,,powder,,700.0,stripe,,1.0,,,20.0,,L-PBF,,,force,,,,175.0,,air,-1.0,,,90.0,25.0,6.135191805826986,17-4 PH,219.641536102938,-219.641536102938
1535707.47399621,199.90232107143,100.0,,,powder,,700.0,stripe,,1.0,,,20.0,,L-PBF,,,force,,,,175.0,,air,-1.0,,,90.0,25.0,6.186308497903699,17-4 PH,199.90232107143,-199.90232107143
1561463.9114179,194.824214458916,100.0,,,powder,,700.0,stripe,,1.0,,,20.0,,L-PBF,,,force,,,,175.0,,air,-1.0,,,90.0,25.0,6.193531951260304,17-4 PH,194.824214458916,-194.824214458916
1859093.47346604,194.702966380422,100.0,,,powder,,700.0,stripe,,1.0,,,20.0,,L-PBF,,,force,,,,175.0,,air,-1.0,,,90.0,25.0,6.2693012262377135,17-4 PH,194.702966380422,-194.702966380422
254330.705046523,399.944850361982,100.0,,,powder,,850.0,stripe,,1.0,,,50.0,,L-PBF,,,force,,,,250.0,,air,-1.0,,,90.0,25.0,5.405398795202362,17-4 PH,399.944850361982,-399.944850361982
352081.623236803,360.010452017613,100.0,,,powder,,850.0,stripe,,1.0,,,50.0,,L-PBF,,,force,,,,250.0,,air,-1.0,,,90.0,25.0,5.546643357830398,17-4 PH,360.010452017613,-360.010452017613
414168.750710492,319.350492084454,100.0,,,powder,,850.0,stripe,,1.0,,,50.0,,L-PBF,,,force,,,,250.0,,air,-1.0,,,90.0,25.0,5.617177328005119,17-4 PH,319.350492084454,-319.350492084454
414252.977968119,399.651738409195,100.0,,,powder,,850.0,stripe,,1.0,,,50.0,,L-PBF,,,force,,,,250.0,,air,-1.0,,,90.0,25.0,5.617265639144416,17-4 PH,399.651738409195,-399.651738409195
417107.368441456,360.010452017613,100.0,,,powder,,850.0,stripe,,1.0,,,50.0,,L-PBF,,,force,,,,250.0,,air,-1.0,,,90.0,25.0,5.620247861975294,17-4 PH,360.010452017613,-360.010452017613
884722.043617286,299.715209023232,100.0,,,powder,,850.0,stripe,,1.0,,,50.0,,L-PBF,,,force,,,,250.0,,air,-1.0,,,90.0,25.0,5.946806848230071,17-4 PH,299.715209023232,-299.715209023232
969892.921678327,299.715209023232,100.0,,,powder,,850.0,stripe,,1.0,,,50.0,,L-PBF,,,force,,,,250.0,,air,-1.0,,,90.0,25.0,5.986723789842342,17-4 PH,299.715209023232,-299.715209023232
1076157.99440556,320.164422751824,100.0,,,powder,,850.0,stripe,,1.0,,,50.0,,L-PBF,,,force,,,,250.0,,air,-1.0,,,90.0,25.0,6.0318760362573025,17-4 PH,320.164422751824,-320.164422751824
2140163.59477068,280.207492015619,100.0,,,powder,,850.0,stripe,,1.0,,,50.0,,L-PBF,,,force,,,,250.0,,air,-1.0,,,90.0,25.0,6.330446972223316,17-4 PH,280.207492015619,-280.207492015619
157355.776616716,69.9587586749668,190.0,,,powder,,1300.0,stripe,,1.0,,,30.0,,L-PBF,106.0,,force,,,,370.0,,air,-1.0,,,90.0,25.0,5.1968826907301064,AlSi10Mg,69.9587586749668,-69.9587586749668
180053.0993798,59.9932278874101,190.0,,,powder,,1300.0,stripe,,1.0,,,30.0,,L-PBF,106.0,,force,,,,370.0,,air,-1.0,,,90.0,25.0,5.255400601586,AlSi10Mg,59.9932278874101,-59.9932278874101
205939.854617606,69.9583474200548,190.0,,,powder,,1300.0,stripe,,1.0,,,30.0,,L-PBF,106.0,,force,,,,370.0,,air,-1.0,,,90.0,25.0,5.313740401817472,AlSi10Mg,69.9583474200548,-69.9583474200548
208898.043479772,60.0294764254166,190.0,,,powder,,1300.0,stripe,,1.0,,,30.0,,L-PBF,106.0,,force,,,,370.0,,air,-1.0,,,90.0,25.0,5.319934372436422,AlSi10Mg,60.0294764254166,-60.0294764254166
270679.779020886,70.0841546036505,190.0,,,powder,,1300.0,stripe,,1.0,,,30.0,,L-PBF,106.0,,force,,,,370.0,,air,-1.0,,,90.0,25.0,5.43245581325975,AlSi10Mg,70.0841546036505,-70.0841546036505
326127.818458391,70.0052751966526,190.0,,,powder,,1300.0,stripe,,1.0,,,30.0,,L-PBF,106.0,,force,,,,370.0,,air,-1.0,,,90.0,25.0,5.513387845379683,AlSi10Mg,70.0052751966526,-70.0052751966526
415470.111665256,60.0294764254166,190.0,,,powder,,1300.0,stripe,,1.0,,,30.0,,L-PBF,106.0,,force,,,,370.0,,air,-1.0,,,90.0,25.0,5.618539786710419,AlSi10Mg,60.0294764254166,-60.0294764254166
643191.210461428,50.0054508259916,190.0,,,powder,,1300.0,stripe,,1.0,,,30.0,,L-PBF,106.0,,force,,,,370.0,,air,-1.0,,,90.0,25.0,5.808340100923569,AlSi10Mg,50.0054508259916,-50.0054508259916
674152.065083904,50.0422659422333,190.0,,,powder,,1300.0,stripe,,1.0,,,30.0,,L-PBF,106.0,,force,,,,370.0,,air,-1.0,,,90.0,25.0,5.828757869202974,AlSi10Mg,50.0422659422333,-50.0422659422333
869624.642733272,45.0074177917053,190.0,,,powder,,1300.0,stripe,,1.0,,,30.0,,L-PBF,106.0,,force,,,,370.0,,air,-1.0,,,90.0,25.0,5.939331837945122,AlSi10Mg,45.0074177917053,-45.0074177917053
931030.918420193,45.0103604779229,190.0,,,powder,,1300.0,stripe,,1.0,,,30.0,,L-PBF,106.0,,force,,,,370.0,,air,-1.0,,,90.0,25.0,5.968964103619707,AlSi10Mg,45.0103604779229,-45.0103604779229
1464294.35101216,40.0190310152013,190.0,,,powder,,1300.0,stripe,,1.0,,,30.0,,L-PBF,106.0,,force,,,,370.0,,air,-1.0,,,90.0,25.0,6.165628386948348,AlSi10Mg,40.0190310152013,-40.0190310152013
1478067.51724184,45.0103604779229,190.0,,,powder,,1300.0,stripe,,1.0,,,30.0,,L-PBF,106.0,,force,,,,370.0,,air,-1.0,,,90.0,25.0,6.169694272824598,AlSi10Mg,45.0103604779229,-45.0103604779229
2462092.40149463,45.0351870150104,190.0,,,powder,,1300.0,stripe,,1.0,,,30.0,,L-PBF,106.0,,force,,,,370.0,,air,-1.0,,,90.0,25.0,6.391304347826088,AlSi10Mg,45.0351870150104,-45.0351870150104
2583247.5515832,50.0087202948519,190.0,,,powder,,1300.0,stripe,,1.0,,,30.0,,L-PBF,106.0,,force,,,,370.0,,air,-1.0,,,90.0,25.0,6.412166026434669,AlSi10Mg,50.0087202948519,-50.0087202948519
5910439.33050701,39.9895897968439,190.0,,,powder,,1300.0,stripe,,1.0,,,30.0,,L-PBF,106.0,,force,,,,370.0,,air,-1.0,,,90.0,25.0,6.771619763744807,AlSi10Mg,39.9895897968439,-39.9895897968439
211364.482965615,80.0584318191519,190.0,,,powder,,1300.0,stripe,,1.0,,,30.0,,L-PBF,106.0,,force,,,,370.0,,air,-1.0,,,90.0,25.0,5.325032011599853,AlSi10Mg,80.0584318191519,-80.0584318191519
227941.874443579,80.0584318191519,190.0,,,powder,,1300.0,stripe,,1.0,,,30.0,,L-PBF,106.0,,force,,,,370.0,,air,-1.0,,,90.0,25.0,5.357824115304319,AlSi10Mg,80.0584318191519,-80.0584318191519
533824.372043393,69.9023100619482,190.0,,,powder,,1300.0,stripe,,1.0,,,30.0,,L-PBF,106.0,,force,,,,370.0,,air,-1.0,,,90.0,25.0,5.727398397856005,AlSi10Mg,69.9023100619482,-69.9023100619482
674305.692089682,59.9580022845144,190.0,,,powder,,1300.0,stripe,,1.0,,,30.0,,L-PBF,106.0,,force,,,,370.0,,air,-1.0,,,90.0,25.0,5.828856825749168,AlSi10Mg,59.9580022845144,-59.9580022845144
698559.98348192,70.0052751966526,190.0,,,powder,,1300.0,stripe,,1.0,,,30.0,,L-PBF,106.0,,force,,,,370.0,,air,-1.0,,,90.0,25.0,5.844203703759761,AlSi10Mg,70.0052751966526,-70.0052751966526
129773.766741624,80.0047649462966,190.0,,,powder,,1300.0,stripe,,1.0,,,30.0,,L-PBF,106.0,,force,,,,370.0,,air,-1.0,,,90.0,25.0,5.113186910408892,AlSi10Mg,80.0047649462966,-80.0047649462966
550512.418195977,70.0052751966526,190.0,,,powder,,1300.0,stripe,,1.0,,,30.0,,L-PBF,106.0,,force,,,,370.0,,air,-1.0,,,90.0,25.0,5.740767120025589,AlSi10Mg,70.0052751966526,-70.0052751966526
600769.443356188,70.0098522990191,190.0,,,powder,,1300.0,stripe,,1.0,,,30.0,,L-PBF,106.0,,force,,,,370.0,,air,-1.0,,,90.0,25.0,5.778707835248984,AlSi10Mg,70.0098522990191,-70.0098522990191
1655891.94458119,60.0087223922983,190.0,,,powder,,1300.0,stripe,,1.0,,,30.0,,L-PBF,106.0,,force,,,,370.0,,air,-1.0,,,90.0,25.0,6.219031993437245,AlSi10Mg,60.0087223922983,-60.0087223922983
2939131.7999455,59.9975193891161,190.0,,,powder,,1300.0,stripe,,1.0,,,30.0,,L-PBF,106.0,,force,,,,370.0,,air,-1.0,,,90.0,25.0,6.4682190616444455,AlSi10Mg,59.9975193891161,-59.9975193891161
76978.1512746448,249.95938261576,,,,wire,852.0,,,156.0,1.0,,,,19.0,W-DED,100.0,8,force,13.4,113.0,,,394.0,air,-1.0,,,90.0,25.0,4.886367476765568,CuAl9Ni5Fe4,249.95938261576,-249.95938261576
126538.172966094,324.714359564075,,,,wire,852.0,,,156.0,1.0,,,,19.0,W-DED,100.0,8,force,13.4,113.0,,,394.0,air,-1.0,,,90.0,25.0,5.102221559564636,CuAl9Ni5Fe4,324.714359564075,-324.714359564075
143512.85709887,300.0,,,,wire,852.0,,,156.0,1.0,,,,19.0,W-DED,100.0,8,force,13.4,113.0,,,394.0,air,-1.0,,,90.0,25.0,5.156890810595896,CuAl9Ni5Fe4,300.0,-300.0
172349.37831207,274.829881734837,,,,wire,852.0,,,156.0,1.0,,,,19.0,W-DED,100.0,8,force,13.4,113.0,,,394.0,air,-1.0,,,90.0,25.0,5.236409721186819,CuAl9Ni5Fe4,274.829881734837,-274.829881734837
213876.228322693,324.792429341576,,,,wire,852.0,,,156.0,1.0,,,,19.0,W-DED,100.0,8,force,13.4,113.0,,,394.0,air,-1.0,,,90.0,25.0,5.3301625167735205,CuAl9Ni5Fe4,324.792429341576,-324.792429341576
226439.682436734,325.092048487662,,,,wire,852.0,,,156.0,1.0,,,,19.0,W-DED,100.0,8,force,13.4,113.0,,,394.0,air,-1.0,,,90.0,25.0,5.354952537150241,CuAl9Ni5Fe4,325.092048487662,-325.092048487662
306420.472164987,219.970038085391,,,,wire,852.0,,,156.0,1.0,,,,19.0,W-DED,100.0,8,force,13.4,113.0,,,394.0,air,-1.0,,,90.0,25.0,5.48631777744645,CuAl9Ni5Fe4,219.970038085391,-219.970038085391
321316.520223138,325.092048487662,,,,wire,852.0,,,156.0,1.0,,,,19.0,W-DED,100.0,8,force,13.4,113.0,,,394.0,air,-1.0,,,90.0,25.0,5.5069330550171465,CuAl9Ni5Fe4,325.092048487662,-325.092048487662
345274.183679756,275.207570658424,,,,wire,852.0,,,156.0,1.0,,,,19.0,W-DED,100.0,8,force,13.4,113.0,,,394.0,air,-1.0,,,90.0,25.0,5.538164107151731,CuAl9Ni5Fe4,275.207570658424,-275.207570658424
394813.350175386,274.829881734837,,,,wire,852.0,,,156.0,1.0,,,,19.0,W-DED,100.0,8,force,13.4,113.0,,,394.0,air,-1.0,,,90.0,25.0,5.596391829431937,CuAl9Ni5Fe4,274.829881734837,-274.829881734837
525581.569208563,219.89196830789,,,,wire,852.0,,,156.0,1.0,,,,19.0,W-DED,100.0,8,force,13.4,113.0,,,394.0,air,-1.0,,,90.0,25.0,5.720640127230257,CuAl9Ni5Fe4,219.89196830789,-219.89196830789
751829.698683103,299.921930222499,,,,wire,852.0,,,156.0,1.0,,,,19.0,W-DED,100.0,8,force,13.4,113.0,,,394.0,air,-1.0,,,90.0,25.0,5.876119477163163,CuAl9Ni5Fe4,299.921930222499,-299.921930222499
1372078.18017529,250.037452393261,,,,wire,852.0,,,156.0,1.0,,,,19.0,W-DED,100.0,8,force,13.4,113.0,,,394.0,air,-1.0,,,90.0,25.0,6.137378857909645,CuAl9Ni5Fe4,250.037452393261,-250.037452393261
1909110.08843154,300.149809573043,,,,wire,852.0,,,156.0,1.0,,,,19.0,W-DED,100.0,8,force,13.4,113.0,,,394.0,air,-1.0,,,90.0,25.0,6.280830972615675,CuAl9Ni5Fe4,300.149809573043,-300.149809573043
2041338.44194468,190.130503128066,,,,wire,852.0,,,156.0,1.0,,,,19.0,W-DED,100.0,8,force,13.4,113.0,,,394.0,air,-1.0,,,90.0,25.0,6.3099150141643054,CuAl9Ni5Fe4,190.130503128066,-190.130503128066
3012261.69487646,200.224714359564,,,,wire,852.0,,,156.0,1.0,,,,19.0,W-DED,100.0,8,force,13.4,113.0,,,394.0,air,-1.0,,,90.0,25.0,6.4788926991700215,CuAl9Ni5Fe4,200.224714359564,-200.224714359564
3635453.71984192,229.920769725806,,,,wire,852.0,,,156.0,1.0,,,,19.0,W-DED,100.0,8,force,13.4,113.0,,,394.0,air,-1.0,,,90.0,25.0,6.560558620346901,CuAl9Ni5Fe4,229.920769725806,-229.920769725806
4246104.2872012,299.921930222499,,,,wire,852.0,,,156.0,1.0,,,,19.0,W-DED,100.0,8,force,13.4,113.0,,,394.0,air,-1.0,,,90.0,25.0,6.627990656528006,CuAl9Ni5Fe4,299.921930222499,-299.921930222499
4547893.10130909,209.869496871934,,,,wire,852.0,,,156.0,1.0,,,,19.0,W-DED,100.0,8,force,13.4,113.0,,,394.0,air,-1.0,,,90.0,25.0,6.657810247999603,CuAl9Ni5Fe4,209.869496871934,-209.869496871934
4623035.09683899,249.887642820218,,,,wire,852.0,,,156.0,1.0,,,,19.0,W-DED,100.0,8,force,13.4,113.0,,,394.0,air,-1.0,,,90.0,25.0,6.664927190497491,CuAl9Ni5Fe4,249.887642820218,-249.887642820218
4815705.35998877,240.014980957304,,,,wire,852.0,,,156.0,1.0,,,,19.0,W-DED,100.0,8,force,13.4,113.0,,,394.0,air,-1.0,,,90.0,25.0,6.682659907559266,CuAl9Ni5Fe4,240.014980957304,-240.014980957304
4983904.40105024,200.074904786521,,,,wire,852.0,,,156.0,1.0,,,,19.0,W-DED,100.0,8,force,13.4,113.0,,,394.0,air,-1.0,,,90.0,25.0,6.697569703295065,CuAl9Ni5Fe4,200.074904786521,-200.074904786521
5878895.77302455,274.97969130788,,,,wire,852.0,,,156.0,1.0,,,,19.0,W-DED,100.0,8,force,13.4,113.0,,,394.0,air,-1.0,,,90.0,25.0,6.769295760648079,CuAl9Ni5Fe4,274.97969130788,-274.97969130788
10266229.3829736,210.097376222478,,,,wire,852.0,,,156.0,1.0,,,,19.0,W-DED,100.0,8,force,13.4,113.0,,,394.0,air,-1.0,,,90.0,25.0,7.0114109636698,CuAl9Ni5Fe4,210.097376222478,-210.097376222478
17693782.517646,240.242860307848,,,,wire,852.0,,,156.0,1.0,,,,19.0,W-DED,100.0,8,force,13.4,113.0,,,394.0,air,-1.0,,,90.0,25.0,7.247820684856617,CuAl9Ni5Fe4,240.242860307848,-240.242860307848
18582830.8249541,200.302784137065,,,,wire,852.0,,,156.0,1.0,,,,19.0,W-DED,100.0,8,force,13.4,113.0,,,394.0,air,-1.0,,,90.0,25.0,7.269111873167339,CuAl9Ni5Fe4,200.302784137065,-200.302784137065
23477806.6660983,190.130503128066,,,,wire,852.0,,,156.0,1.0,,,,19.0,W-DED,100.0,8,force,13.4,113.0,,,394.0,air,-1.0,,,90.0,25.0,7.370657521991949,CuAl9Ni5Fe4,190.130503128066,-190.130503128066
361446.342790869,324.642619768534,,,,wire,852.0,,,156.0,1.0,,,,19.0,W-DED,100.0,8,force,13.4,113.0,,,394.0,air,-1.0,,,90.0,25.0,5.558043834799463,CuAl9Ni5Fe4,324.642619768534,-324.642619768534
503699.894906888,300.149809573043,,,,wire,852.0,,,156.0,1.0,,,,19.0,W-DED,100.0,8,force,13.4,113.0,,,394.0,air,-1.0,,,90.0,25.0,5.702171860245515,CuAl9Ni5Fe4,300.149809573043,-300.149809573043
535931.015334358,300.0,,,,wire,852.0,,,156.0,1.0,,,,19.0,W-DED,100.0,8,force,13.4,113.0,,,394.0,air,-1.0,,,90.0,25.0,5.72910889120819,CuAl9Ni5Fe4,300.0,-300.0
591222.436670225,324.714359564075,,,,wire,852.0,,,156.0,1.0,,,,19.0,W-DED,100.0,8,force,13.4,113.0,,,394.0,air,-1.0,,,90.0,25.0,5.771750907012574,CuAl9Ni5Fe4,324.714359564075,-324.714359564075
2248130.30531291,274.97969130788,,,,wire,852.0,,,156.0,1.0,,,,19.0,W-DED,100.0,8,force,13.4,113.0,,,394.0,air,-1.0,,,90.0,25.0,6.351821480045723,CuAl9Ni5Fe4,274.97969130788,-274.97969130788
2307665.21945961,299.772120649456,,,,wire,852.0,,,156.0,1.0,,,,19.0,W-DED,100.0,8,force,13.4,113.0,,,394.0,air,-1.0,,,90.0,25.0,6.363172804532579,CuAl9Ni5Fe4,299.772120649456,-299.772120649456
2835512.58349665,299.772120649456,,,,wire,852.0,,,156.0,1.0,,,,19.0,W-DED,100.0,8,force,13.4,113.0,,,394.0,air,-1.0,,,90.0,25.0,6.4526315789473685,CuAl9Ni5Fe4,299.772120649456,-299.772120649456
3168979.55573132,274.901621530379,,,,wire,852.0,,,156.0,1.0,,,,19.0,W-DED,100.0,8,force,13.4,113.0,,,394.0,air,-1.0,,,90.0,25.0,6.500919437403707,CuAl9Ni5Fe4,274.901621530379,-274.901621530379
6844099.83799386,274.97969130788,,,,wire,852.0,,,156.0,1.0,,,,19.0,W-DED,100.0,8,force,13.4,113.0,,,394.0,air,-1.0,,,90.0,25.0,6.835316336166194,CuAl9Ni5Fe4,274.97969130788,-274.97969130788
16627387.3701235,250.109192188802,,,,wire,852.0,,,156.0,1.0,,,,19.0,W-DED,100.0,8,force,13.4,113.0,,,394.0,air,-1.0,,,90.0,25.0,7.220824014710998,CuAl9Ni5Fe4,250.109192188802,-250.109192188802
17867141.0886675,274.680072161794,,,,wire,852.0,,,156.0,1.0,,,,19.0,W-DED,100.0,8,force,13.4,113.0,,,394.0,air,-1.0,,,90.0,25.0,7.2520550668455845,CuAl9Ni5Fe4,274.680072161794,-274.680072161794
24941274.5024013,250.037452393261,,,,wire,852.0,,,156.0,1.0,,,,19.0,W-DED,100.0,8,force,13.4,113.0,,,394.0,air,-1.0,,,90.0,25.0,7.396918642214602,CuAl9Ni5Fe4,250.037452393261,-250.037452393261
89022.2701879389,374.952481682065,100.0,,,powder,,755.5,,,1.0,N2,,40.0,,L-PBF,,5,force,,,,220.0,,air,-1.0,30.0,,90.0,25.0,4.949498665182668,17-4 PH,374.952481682065,-374.952481682065
99687.7146750696,299.623582228539,100.0,,,powder,,755.5,,,1.0,N2,,40.0,,L-PBF,,5,force,,,,220.0,,air,-1.0,30.0,,90.0,25.0,4.998641639980889,17-4 PH,299.623582228539,-299.623582228539
112135.665499916,374.812576273679,100.0,,,powder,,755.5,,,1.0,N2,,40.0,,L-PBF,,5,force,,,,220.0,,air,-1.0,30.0,,90.0,25.0,5.049743764836758,17-4 PH,374.812576273679,-374.812576273679
114134.593066504,299.903393045311,100.0,,,powder,,755.5,,,1.0,N2,,40.0,,L-PBF,,5,force,,,,220.0,,air,-1.0,30.0,,90.0,25.0,5.057417294732989,17-4 PH,299.903393045311,-299.903393045311
126827.45920091,374.952481682065,100.0,,,powder,,755.5,,,1.0,N2,,40.0,,L-PBF,,5,force,,,,220.0,,air,-1.0,30.0,,90.0,25.0,5.103213292097508,17-4 PH,374.952481682065,-374.952481682065
185382.075236929,325.051391468458,100.0,,,powder,,755.5,,,1.0,N2,,40.0,,L-PBF,,5,force,,,,220.0,,air,-1.0,30.0,,90.0,25.0,5.268067739506265,17-4 PH,325.051391468458,-325.051391468458
201990.433775913,375.072411783974,100.0,,,powder,,755.5,,,1.0,N2,,40.0,,L-PBF,,5,force,,,,220.0,,air,-1.0,30.0,,90.0,25.0,5.3053308018391405,17-4 PH,375.072411783974,-375.072411783974
363562.908345869,300.002274119636,100.0,,,powder,,755.5,,,1.0,N2,,40.0,,L-PBF,,5,force,,,,220.0,,air,-1.0,30.0,,90.0,25.0,5.560579568932735,17-4 PH,300.002274119636,-300.002274119636
11.998320917698,371.921142941162,100.0,,,powder,,755.5,,,1.0,N2,,80.0,,L-PBF,,5,force,,,,220.0,,air,-1.0,30.0,,90.0,25.0,1.0791204737809226,17-4 PH,371.921142941162,-371.921142941162
13.0696322059422,371.921142941162,100.0,,,powder,,755.5,,,1.0,N2,,80.0,,L-PBF,,5,force,,,,220.0,,air,-1.0,30.0,,90.0,25.0,1.1162633662203865,17-4 PH,371.921142941162,-371.921142941162
99.4425029380024,372.200953757934,100.0,,,powder,,755.5,,,1.0,N2,,80.0,,L-PBF,,5,force,,,,220.0,,air,-1.0,30.0,,90.0,25.0,1.9975720468331357,17-4 PH,372.200953757934,-372.200953757934
125.662291177373,296.872054304409,100.0,,,powder,,755.5,,,1.0,N2,,80.0,,L-PBF,,5,force,,,,220.0,,air,-1.0,30.0,,90.0,25.0,2.099204973863279,17-4 PH,296.872054304409,-296.872054304409
171.420395677105,297.15186512118,100.0,,,powder,,755.5,,,1.0,N2,,80.0,,L-PBF,,5,force,,,,220.0,,air,-1.0,30.0,,90.0,25.0,2.2340624932175883,17-4 PH,297.15186512118,-297.15186512118
286.149971629232,297.76979439802,100.0,,,powder,,755.5,,,1.0,N2,,80.0,,L-PBF,,5,force,,,,220.0,,air,-1.0,30.0,,90.0,25.0,2.4565937071856325,17-4 PH,297.76979439802,-297.76979439802
294.399037330409,322.38524689637,100.0,,,powder,,755.5,,,1.0,N2,,80.0,,L-PBF,,5,force,,,,220.0,,air,-1.0,30.0,,90.0,25.0,2.46893638554734,17-4 PH,322.38524689637,-322.38524689637
16.008303637296,374.952481682065,100.0,,,powder,,755.5,,,1.0,N2,,120.0,,L-PBF,,5,force,,,,220.0,,air,-1.0,30.0,,90.0,25.0,1.2043453131813497,17-4 PH,374.952481682065,-374.952481682065
101.672786629872,374.812576273679,100.0,,,powder,,755.5,,,1.0,N2,,120.0,,L-PBF,,5,force,,,,220.0,,air,-1.0,30.0,,90.0,25.0,2.0072047267870166,17-4 PH,374.812576273679,-374.812576273679
194.615975051604,375.023122349287,100.0,,,powder,,755.5,,,1.0,N2,,120.0,,L-PBF,,5,force,,,,220.0,,air,-1.0,30.0,,90.0,25.0,2.289178486456507,17-4 PH,375.023122349287,-375.023122349287
256.112223987291,299.903393045311,100.0,,,powder,,755.5,,,1.0,N2,,120.0,,L-PBF,,5,force,,,,220.0,,air,-1.0,30.0,,90.0,25.0,2.4084303074162356,17-4 PH,299.903393045311,-299.903393045311
320.862828295398,375.009589691244,100.0,,,powder,,755.5,,,1.0,N2,,120.0,,L-PBF,,5,force,,,,220.0,,air,-1.0,30.0,,90.0,25.0,2.506319407337762,17-4 PH,375.009589691244,-375.009589691244
609.436007141996,299.944441478106,100.0,,,powder,,755.5,,,1.0,N2,,120.0,,L-PBF,,5,force,,,,220.0,,air,-1.0,30.0,,90.0,25.0,2.7849281099475505,17-4 PH,299.944441478106,-299.944441478106
1385.13964264276,299.623582228539,100.0,,,powder,,755.5,,,1.0,N2,,120.0,,L-PBF,,5,force,,,,220.0,,air,-1.0,30.0,,90.0,25.0,3.1414935589398727,17-4 PH,299.623582228539,-299.623582228539
1461.09084308686,299.903393045311,100.0,,,powder,,755.5,,,1.0,N2,,120.0,,L-PBF,,5,force,,,,220.0,,air,-1.0,30.0,,90.0,25.0,3.164677218962932,17-4 PH,299.903393045311,-299.903393045311
45391.4440367717,215.632290365865,140.0,,,powder,,1200.0,,,1.0,,,30.0,,L-PBF,,5.0,strain,,,,280.0,,air,0.1,,,90.0,25.0,4.656973999161134,Ti-6Al-4V,479.1828674797,47.91828674797
48841.4291761866,220.417909285691,140.0,,,powder,,1200.0,,,1.0,,,30.0,,L-PBF,,5.0,strain,,,,280.0,,air,0.1,,,90.0,25.0,4.688788363590829,Ti-6Al-4V,489.8175761904244,48.98175761904244
91387.9173152937,169.466317831469,140.0,,,powder,,1200.0,,,1.0,,,30.0,,L-PBF,,5.0,strain,,,,280.0,,air,0.1,,,90.0,25.0,4.96088878008646,Ti-6Al-4V,376.5918174032645,37.65918174032645
109944.45386371,160.812450628172,140.0,,,powder,,1200.0,,,1.0,,,30.0,,L-PBF,,5.0,strain,,,,280.0,,air,0.1,,,90.0,25.0,5.041173326310381,Ti-6Al-4V,357.36100139593776,35.73610013959378
134446.043238296,160.603330068931,140.0,,,powder,,1200.0,,,1.0,,,30.0,,L-PBF,,5.0,strain,,,,280.0,,air,0.1,,,90.0,25.0,5.1285480254134646,Ti-6Al-4V,356.8962890420689,35.68962890420689
193057.743223861,139.749505558208,140.0,,,powder,,1200.0,,,1.0,,,30.0,,L-PBF,,5.0,strain,,,,280.0,,air,0.1,,,90.0,25.0,5.285687225136215,Ti-6Al-4V,310.55445679601775,31.055445679601775
258729.419220168,127.166135905425,140.0,,,powder,,1200.0,,,1.0,,,30.0,,L-PBF,,5.0,strain,,,,280.0,,air,0.1,,,90.0,25.0,5.412845813635607,Ti-6Al-4V,282.59141312316666,28.259141312316668
325647.20316006,138.102086061183,140.0,,,powder,,1200.0,,,1.0,,,30.0,,L-PBF,,5.0,strain,,,,280.0,,air,0.1,,,90.0,25.0,5.512747352562708,Ti-6Al-4V,306.8935245804067,30.68935245804067
50442.1106344277,223.702690967526,140.0,,,powder,,1200.0,,,1.0,,,30.0,,L-PBF,,5.0,strain,,,,280.0,,air,0.1,,,90.0,25.0,4.702793250337756,Ti-6Al-4V,497.1170910389466,49.71170910389466
61145.3391920081,220.791105766629,140.0,,,powder,,1200.0,,,1.0,,,30.0,,L-PBF,,5.0,strain,,,,280.0,,air,0.1,,,90.0,25.0,4.7863633585049925,Ti-6Al-4V,490.64690170361996,49.064690170362
131971.341459845,161.87252442891,140.0,,,powder,,1200.0,,,1.0,,,30.0,,L-PBF,,5.0,strain,,,,280.0,,air,0.1,,,90.0,25.0,5.12047963122746,Ti-6Al-4V,359.71672095313335,35.97167209531334
153203.597622887,170.50223769745,140.0,,,powder,,1200.0,,,1.0,,,30.0,,L-PBF,,5.0,strain,,,,280.0,,air,0.1,,,90.0,25.0,5.185268963791511,Ti-6Al-4V,378.89386154988887,37.88938615498889
163257.220508249,162.37280350824,140.0,,,powder,,1200.0,,,1.0,,,30.0,,L-PBF,,5.0,strain,,,,280.0,,air,0.1,,,90.0,25.0,5.21287239826284,Ti-6Al-4V,360.8284522405333,36.08284522405333
287646.906126106,136.459695220266,140.0,,,powder,,1200.0,,,1.0,,,30.0,,L-PBF,,5.0,strain,,,,280.0,,air,0.1,,,90.0,25.0,5.458859707200086,Ti-6Al-4V,303.2437671561467,30.324376715614672
291605.828181005,138.042570419106,140.0,,,powder,,1200.0,,,1.0,,,30.0,,L-PBF,,5.0,strain,,,,280.0,,air,0.1,,,90.0,25.0,5.464796199761011,Ti-6Al-4V,306.7612675980133,30.676126759801335
400450.652512383,134.899342340198,140.0,,,powder,,1200.0,,,1.0,,,30.0,,L-PBF,,5.0,strain,,,,280.0,,air,0.1,,,90.0,25.0,5.602549005658697,Ti-6Al-4V,299.77631631155106,29.977631631155106
99253.3656392315,270.989818270681,200.0,,,powder,918.0,,,,1.0,,750.0,50.0,17.0,E-PBF,12.0,,force,,,,,845.0,air,0.1,75.0,60.0,0.0,25.0,4.996745242425214,Ti-6Al-4V,602.1995961570689,60.21995961570689
101771.738524251,270.997383025428,200.0,,,powder,918.0,,,,1.0,,750.0,50.0,17.0,E-PBF,12.0,,force,,,,,845.0,air,0.1,75.0,60.0,0.0,25.0,5.007627193452649,Ti-6Al-4V,602.2164067231733,60.221640672317335
114029.857100009,271.257130319562,200.0,,,powder,918.0,,,,1.0,,750.0,50.0,17.0,E-PBF,12.0,,force,,,,,845.0,air,0.1,75.0,60.0,0.0,25.0,5.05701858007374,Ti-6Al-4V,602.79362293236,60.279362293236005
