Repository: Luwen-Zhang/SNEnsemble

# Copyright Notification

## Composites

We reformat and merge fatigue testing records from SNL/MSU/DOE, OptiMat, UPWIND, and FACT databases into a single database with careful considerations, including filtering invalid entries, rename variables, fix improper calculations in the records, to obtain clean and consistent data to fit machine 
learning usages. We leave the original format ("2019_SNL_MSU_DOE_Composite-Materials-Database_Wind_29pt0.xlsx" and "Optidat UPWIND 28_3_2017.xls") in the folder. Any derived database should be directly based on the original files instead of our merged database. We are not responsible for the accuracy of the testing records.

File: data/alloy/alloy_AM2022.csv (part 6 of 50)
Cycles to Failure,Stress Amplitude,hatch space  (μm),layer scan rotation  (°),wire feed rate  (mm/s),types of feedstock,ultimate tensile strength  (MPa),scan speed  (mm/s),scan pattern,current  (A),stress concentration factor of specimens,AM environment,preheat temperature  (°C),layer thickness  (μm),elongation  (%),types of AM,Frequency,critical cross-section size of specimens (mm),load control,voltage  (V),Young's modulus  (GPa),powder feed rate  (g/s),power  (W),yield strength  (MPa),fatigue environment,R-value,size of feedstock  (μm),speed function,direciton of specimen  (°),fatigue temperature  (°C),log10(Cycles to Failure),Material_Code,Maximum Stress,Minimum Stress
130091.497178108,270.470323682412,200.0,,,powder,918.0,,,,1.0,,750.0,50.0,17.0,E-PBF,12.0,,force,,,,,845.0,air,0.1,75.0,60.0,0.0,25.0,5.114248911862857,Ti-6Al-4V,601.0451637386933,60.10451637386933
81783.4634740006,270.485453191906,200.0,,,powder,928.0,,,,1.0,,750.0,50.0,18.0,E-PBF,12.0,,force,,,,,857.0,air,0.1,77.0,60.0,0.0,25.0,4.912665498683419,Ti-6Al-4V,601.0787848709023,60.10787848709023
91265.6769862126,270.485453191906,200.0,,,powder,928.0,,,,1.0,,750.0,50.0,18.0,E-PBF,12.0,,force,,,,,857.0,air,0.1,77.0,60.0,0.0,25.0,4.9603074796361195,Ti-6Al-4V,601.0787848709023,60.10787848709023
97160.0259262363,269.71377606425,200.0,,,powder,928.0,,,,1.0,,750.0,50.0,18.0,E-PBF,12.0,,force,,,,,857.0,air,0.1,77.0,60.0,0.0,25.0,4.987487622020494,Ti-6Al-4V,599.3639468094444,59.936394680944446
100619.752477989,271.257130319562,200.0,,,powder,928.0,,,,1.0,,750.0,50.0,18.0,E-PBF,12.0,,force,,,,,857.0,air,0.1,77.0,60.0,0.0,25.0,5.002683244637754,Ti-6Al-4V,602.79362293236,60.279362293236005
169154.208620594,449.652666022554,70.0,,,powder,1162.0,1000.0,meander,,1.0,,,30.0,11.7,L-PBF,5.0,,force,,,,200.0,1078.0,air,0.1,,,0.0,25.0,5.22828280766915,18Ni300,999.2281467167867,99.92281467167868
234115.169944909,426.637188542133,70.0,,,powder,1162.0,1000.0,meander,,1.0,,,30.0,11.7,L-PBF,5.0,,force,,,,200.0,1078.0,air,0.1,,,0.0,25.0,5.3694295555587,18Ni300,948.08264120474,94.808264120474
278615.396249978,374.650180054734,70.0,,,powder,1162.0,1000.0,meander,,1.0,,,30.0,11.7,L-PBF,5.0,,force,,,,200.0,1078.0,air,0.1,,,0.0,25.0,5.44500511180674,18Ni300,832.5559556771866,83.25559556771867
300818.900360933,399.723366606728,70.0,,,powder,1162.0,1000.0,meander,,1.0,,,30.0,11.7,L-PBF,5.0,,force,,,,200.0,1078.0,air,0.1,,,0.0,25.0,5.478305119368376,18Ni300,888.2741480149512,88.82741480149512
36101.0936378173,300.43165436117,70.0,,,powder,1393.0,1000.0,meander,,6.3,,,30.0,2.4,L-PBF,5.0,,force,,,,200.0,1342.0,air,0.1,,,0.0,25.0,4.557520358517154,18Ni300,667.6258985803778,66.76258985803779
66262.8901420543,249.714212656404,70.0,,,powder,1393.0,1000.0,meander,,6.3,,,30.0,2.4,L-PBF,5.0,,force,,,,200.0,1342.0,air,0.1,,,0.0,25.0,4.8212703742771925,18Ni300,554.9204725697866,55.492047256978665
126028.122145682,249.254497923614,70.0,,,powder,1393.0,1000.0,meander,,6.3,,,30.0,2.4,L-PBF,5.0,,force,,,,200.0,1342.0,air,0.1,,,0.0,25.0,5.100467465196447,18Ni300,553.8988842746977,55.38988842746977
192650.893405029,224.670538848329,70.0,,,powder,1393.0,1000.0,meander,,6.3,,,30.0,2.4,L-PBF,5.0,,force,,,,200.0,1342.0,air,0.1,,,0.0,25.0,5.2847710273639406,18Ni300,499.2678641073977,49.92678641073977
91115.6502429238,299.875830845634,70.0,,,powder,1343.0,1000.0,meander,,2.3,,,30.0,3.6,L-PBF,5.0,,force,,,,200.0,1284.0,air,0.1,,,0.0,25.0,4.9595929788433635,18Ni300,666.3907352125201,66.63907352125202
100743.528776232,304.302695746497,70.0,,,powder,1343.0,1000.0,meander,,2.3,,,30.0,3.6,L-PBF,5.0,,force,,,,200.0,1284.0,air,0.1,,,0.0,25.0,5.003217158961686,18Ni300,676.2282127699933,67.62282127699933
101570.287211674,289.91940452542,70.0,,,powder,1343.0,1000.0,meander,,2.3,,,30.0,3.6,L-PBF,5.0,,force,,,,200.0,1284.0,air,0.1,,,0.0,25.0,5.006766680514105,18Ni300,644.2653433898223,64.42653433898224
151181.679061813,314.755389174828,70.0,,,powder,1343.0,1000.0,meander,,2.3,,,30.0,3.6,L-PBF,5.0,,force,,,,200.0,1284.0,air,0.1,,,0.0,25.0,5.179499164416158,18Ni300,699.4564203885067,69.94564203885066
193751.377683177,279.89812782032,70.0,,,powder,1343.0,1000.0,meander,,2.3,,,30.0,3.6,L-PBF,5.0,,force,,,,200.0,1284.0,air,0.1,,,0.0,25.0,5.287244799271635,18Ni300,621.9958396007111,62.19958396007111
81791.4521722536,300.214969821466,70.0,,,powder,1357.0,1000.0,meander,,2.3,,,30.0,3.2,L-PBF,5.0,,force,,,,200.0,1305.0,air,0.1,,,0.0,25.0,4.912707918972103,18Ni300,667.1443773810356,66.71443773810357
140822.649782765,290.028895179428,70.0,,,powder,1357.0,1000.0,meander,,2.3,,,30.0,3.2,L-PBF,5.0,,force,,,,200.0,1305.0,air,0.1,,,0.0,25.0,5.148672511940808,18Ni300,644.5086559542844,64.45086559542845
314603.738298762,249.783398913092,70.0,,,powder,1357.0,1000.0,meander,,2.3,,,30.0,3.2,L-PBF,5.0,,force,,,,200.0,1305.0,air,0.1,,,0.0,25.0,5.4977638788495,18Ni300,555.074219806871,55.507421980687106
71563.6458171263,298.600491129447,70.0,,,powder,1391.0,1000.0,meander,,2.5,,,30.0,2.3,L-PBF,5.0,,force,,,,200.0,1351.0,air,0.1,,,0.0,25.0,4.854692457634954,18Ni300,663.5566469543267,66.35566469543267
87935.9222853717,293.658659896058,70.0,,,powder,1391.0,1000.0,meander,,2.5,,,30.0,2.3,L-PBF,5.0,,force,,,,200.0,1351.0,air,0.1,,,0.0,25.0,4.944166322893632,18Ni300,652.5747997690178,65.25747997690178
107827.086515644,249.061126889004,70.0,,,powder,1391.0,1000.0,meander,,2.5,,,30.0,2.3,L-PBF,5.0,,force,,,,200.0,1351.0,air,0.1,,,0.0,25.0,5.032727870745308,18Ni300,553.4691708644533,55.34691708644533
114217.177779423,278.88205859257,70.0,,,powder,1391.0,1000.0,meander,,2.5,,,30.0,2.3,L-PBF,5.0,,force,,,,200.0,1351.0,air,0.1,,,0.0,25.0,5.057731424871251,18Ni300,619.7379079834889,61.97379079834889
36064.6300373766,300.293452133787,70.0,,,powder,1221.0,1000.0,meander,,6.6,,,30.0,2.9,L-PBF,5.0,,force,,,,200.0,1203.0,air,0.1,,,0.0,25.0,4.557081481415868,18Ni300,667.3187825195267,66.73187825195268
89723.990254886,250.211690987574,70.0,,,powder,1221.0,1000.0,meander,,6.6,,,30.0,2.9,L-PBF,5.0,,force,,,,200.0,1203.0,air,0.1,,,0.0,25.0,4.952908579524657,18Ni300,556.0259799723866,55.60259799723866
147590.934024044,225.30960537224,70.0,,,powder,1221.0,1000.0,meander,,6.6,,,30.0,2.9,L-PBF,5.0,,force,,,,200.0,1203.0,air,0.1,,,0.0,25.0,5.169059681170929,18Ni300,500.6880119383111,50.06880119383111
240562.801991965,200.217786570259,70.0,,,powder,1221.0,1000.0,meander,,6.6,,,30.0,2.9,L-PBF,5.0,,force,,,,200.0,1203.0,air,0.1,,,0.0,25.0,5.3812284736332066,18Ni300,444.92841460057554,44.492841460057555
107914.882598869,300.013952530545,70.0,,,powder,1183.0,1000.0,meander,,2.6,,,30.0,3.4,L-PBF,5.0,,force,,,,200.0,1151.0,air,0.1,,,0.0,25.0,5.033081342596322,18Ni300,666.6976722901,66.66976722900999
119529.236926027,284.37656761923,70.0,,,powder,1183.0,1000.0,meander,,2.6,,,30.0,3.4,L-PBF,5.0,,force,,,,200.0,1151.0,air,0.1,,,0.0,25.0,5.077474146979674,18Ni300,631.9479280427333,63.194792804273334
216722.774221122,289.764259455041,70.0,,,powder,1183.0,1000.0,meander,,2.6,,,30.0,3.4,L-PBF,5.0,,force,,,,200.0,1151.0,air,0.1,,,0.0,25.0,5.335904551369951,18Ni300,643.9205765667577,64.39205765667577
93797.8156514073,300.539616269103,70.0,,,powder,1216.0,1000.0,meander,,2.5,,,30.0,3.5,L-PBF,5.0,,force,,,,200.0,1181.0,air,0.1,,,0.0,25.0,4.9721927247160975,18Ni300,667.8658139313401,66.78658139313401
95866.9485141683,280.082106803974,70.0,,,powder,1216.0,1000.0,meander,,2.5,,,30.0,3.5,L-PBF,5.0,,force,,,,200.0,1181.0,air,0.1,,,0.0,25.0,4.981668903812825,18Ni300,622.4046817866089,62.24046817866089
100353.073655943,270.070552317328,70.0,,,powder,1216.0,1000.0,meander,,2.5,,,30.0,3.5,L-PBF,5.0,,force,,,,200.0,1181.0,air,0.1,,,0.0,25.0,5.001530678780381,18Ni300,600.1567829273955,60.01567829273955
200156.507306672,275.400078923438,70.0,,,powder,1216.0,1000.0,meander,,2.5,,,30.0,3.5,L-PBF,5.0,,force,,,,200.0,1181.0,air,0.1,,,0.0,25.0,5.301369714058609,18Ni300,612.0001753854177,61.20001753854177
57018.6317347568,299.095707160698,70.0,,,powder,1210.0,1000.0,meander,,2.9,,,30.0,3.5,L-PBF,5.0,,force,,,,200.0,1166.0,air,0.1,,,0.0,25.0,4.756016791416537,18Ni300,664.6571270237733,66.46571270237733
63385.6781730888,293.227801069957,70.0,,,powder,1210.0,1000.0,meander,,2.9,,,30.0,3.5,L-PBF,5.0,,force,,,,200.0,1166.0,air,0.1,,,0.0,25.0,4.801991141272437,18Ni300,651.6173357110156,65.16173357110156
99216.3330475841,248.933674323721,70.0,,,powder,1210.0,1000.0,meander,,2.9,,,30.0,3.5,L-PBF,5.0,,force,,,,200.0,1166.0,air,0.1,,,0.0,25.0,4.996583171837148,18Ni300,553.1859429416022,55.31859429416022
124180.844858662,268.573782226217,70.0,,,powder,1210.0,1000.0,meander,,2.9,,,30.0,3.5,L-PBF,5.0,,force,,,,200.0,1166.0,air,0.1,,,0.0,25.0,5.094054610222533,18Ni300,596.8306271693712,59.683062716937116
20766.2339559095,300.369259937196,70.0,,,powder,1180.0,1000.0,meander,,7.8,,,30.0,2.5,L-PBF,5.0,,force,,,,200.0,1163.0,air,0.1,,,0.0,25.0,4.317357742540535,18Ni300,667.4872443048799,66.748724430488
36497.7389493863,249.768981707389,70.0,,,powder,1180.0,1000.0,meander,,7.8,,,30.0,2.5,L-PBF,5.0,,force,,,,200.0,1163.0,air,0.1,,,0.0,25.0,4.562265960560017,18Ni300,555.0421815719756,55.504218157197556
73715.7385246076,199.60490777591,70.0,,,powder,1180.0,1000.0,meander,,7.8,,,30.0,2.5,L-PBF,5.0,,force,,,,200.0,1163.0,air,0.1,,,0.0,25.0,4.867560220894001,18Ni300,443.5664617242444,44.35664617242444
234222.151532607,150.138497200865,70.0,,,powder,1180.0,1000.0,meander,,7.8,,,30.0,2.5,L-PBF,5.0,,force,,,,200.0,1163.0,air,0.1,,,0.0,25.0,5.369627966028589,18Ni300,333.6411048908111,33.36411048908111
901178.046438285,149.9249475738,70.0,,,powder,1180.0,1000.0,meander,,7.8,,,30.0,2.5,L-PBF,5.0,,force,,,,200.0,1163.0,air,0.1,,,0.0,25.0,5.954810603350459,18Ni300,333.166550164,33.3166550164
64504.1932363638,299.386646618502,70.0,,,powder,1146.0,1000.0,meander,,4.2,,,30.0,3.1,L-PBF,5.0,,force,,,,200.0,1107.0,air,0.1,,,0.0,25.0,4.809587947816982,18Ni300,665.3036591522267,66.53036591522267
85879.4213378104,284.547347606045,70.0,,,powder,1146.0,1000.0,meander,,4.2,,,30.0,3.1,L-PBF,5.0,,force,,,,200.0,1107.0,air,0.1,,,0.0,25.0,4.9338891094642285,18Ni300,632.3274391245444,63.232743912454445
140398.62146484,249.973787764203,70.0,,,powder,1146.0,1000.0,meander,,4.2,,,30.0,3.1,L-PBF,5.0,,force,,,,200.0,1107.0,air,0.1,,,0.0,25.0,5.147362843597545,18Ni300,555.4973061426733,55.54973061426733
162738.708024964,269.779824744735,70.0,,,powder,1146.0,1000.0,meander,,4.2,,,30.0,3.1,L-PBF,5.0,,force,,,,200.0,1107.0,air,0.1,,,0.0,25.0,5.2114908638295825,18Ni300,599.5107216549666,59.95107216549666
4682.86669918987,172.359684992027,,,,powder,350.0,,stripe,,1.0,Ar,,,9.0,L-PBF,,5,strain,,,,,225.0,air,-1.0,41.5,,90.0,25.0,3.6705117954864943,AlSi10Mg,172.359684992027,-172.359684992027
11825.1538186333,167.86367416509,,,,powder,350.0,,stripe,,1.0,Ar,,,9.0,L-PBF,,5,strain,,,,,225.0,air,-1.0,41.5,,90.0,25.0,4.072806798640224,AlSi10Mg,167.86367416509,-167.86367416509
13640.6460730733,169.397181535021,,,,powder,350.0,,stripe,,1.0,Ar,,,9.0,L-PBF,,5,strain,,,,,225.0,air,-1.0,41.5,,90.0,25.0,4.134834940652258,AlSi10Mg,169.397181535021,-169.397181535021
79947.0444811315,143.932950877888,,,,powder,350.0,,stripe,,1.0,Ar,,,9.0,L-PBF,,5,strain,,,,,225.0,air,-1.0,41.5,,90.0,25.0,4.902802413182176,AlSi10Mg,143.932950877888,-143.932950877888
93802.596023458,145.977627371131,,,,powder,350.0,,stripe,,1.0,Ar,,,9.0,L-PBF,,5,strain,,,,,225.0,air,-1.0,41.5,,90.0,25.0,4.972214857814687,AlSi10Mg,145.977627371131,-145.977627371131
36439.6600467921,216.838761919789,100.0,,,powder,530.0,1000.0,stripe,,1.0,Ar,,30.0,16.0,L-PBF,,5,strain,,,,370.0,508.0,air,-1.0,41.5,,90.0,25.0,4.56157431669583,Scalmalloy,216.838761919789,-216.838761919789
58846.1060093018,213.897604502969,100.0,,,powder,530.0,1000.0,stripe,,1.0,Ar,,30.0,16.0,L-PBF,,5,strain,,,,370.0,508.0,air,-1.0,41.5,,90.0,25.0,4.7697177298026485,Scalmalloy,213.897604502969,-213.897604502969
69501.3252552928,218.309340628199,100.0,,,powder,530.0,1000.0,stripe,,1.0,Ar,,30.0,16.0,L-PBF,,5,strain,,,,370.0,508.0,air,-1.0,41.5,,90.0,25.0,4.841993085821386,Scalmalloy,218.309340628199,-218.309340628199
31260.4221860194,222.167304582726,170.0,,,powder,496.0,1040.0,stripe,,1.0,Ar,,30.0,5.0,L-PBF,,5,strain,,,,370.0,421.0,air,-1.0,41.5,,90.0,25.0,4.4949948390645,QuesTek Al,222.167304582726,-222.167304582726
32047.1372635774,220.074035078291,170.0,,,powder,496.0,1040.0,stripe,,1.0,Ar,,30.0,5.0,L-PBF,,5,strain,,,,370.0,421.0,air,-1.0,41.5,,90.0,25.0,4.505789240526916,QuesTek Al,220.074035078291,-220.074035078291
44488.6481161634,224.48577120352,170.0,,,powder,496.0,1040.0,stripe,,1.0,Ar,,30.0,5.0,L-PBF,,5,strain,,,,370.0,421.0,air,-1.0,41.5,,90.0,25.0,4.648249208971,QuesTek Al,224.48577120352,-224.48577120352
383117.872897174,147.415697336888,170.0,,,powder,496.0,1040.0,stripe,,1.0,Ar,,30.0,5.0,L-PBF,,5,strain,,,,370.0,421.0,air,-1.0,41.5,,90.0,25.0,5.583332412801559,QuesTek Al,147.415697336888,-147.415697336888
46164.6509967815,224.824647707562,,,,powder,435.0,,stripe,,1.0,Ar,,,18.0,L-PBF,,5,strain,,,,,409.0,air,-1.0,30.0,,90.0,25.0,4.664309556657284,AD1,224.824647707562,-224.824647707562
51757.8711558835,213.317588028454,,,,powder,435.0,,stripe,,1.0,Ar,,,18.0,L-PBF,,5,strain,,,,,409.0,air,-1.0,30.0,,90.0,25.0,4.713976405136185,AD1,213.317588028454,-213.317588028454
83726.1844008792,228.179061310144,,,,powder,435.0,,stripe,,1.0,Ar,,,18.0,L-PBF,,5,strain,,,,,409.0,air,-1.0,30.0,,90.0,25.0,4.922861299838395,AD1,228.179061310144,-228.179061310144
143829.042846043,153.788561912025,,,,powder,435.0,,stripe,,1.0,Ar,,,18.0,L-PBF,,5,strain,,,,,409.0,air,-1.0,30.0,,90.0,25.0,5.157846590318264,AD1,153.788561912025,-153.788561912025
7342.06466702015,208.735271401893,,,,powder,390.0,,stripe,,1.0,Ar,,,11.5,L-PBF,,5,strain,,,,,250.0,air,-1.0,55.0,,90.0,25.0,3.8658182053390835,AIF357,208.735271401893,-208.735271401893
11444.7158733914,212.623892166254,,,,powder,390.0,,stripe,,1.0,Ar,,,11.5,L-PBF,,5,strain,,,,,250.0,air,-1.0,55.0,,90.0,25.0,4.058605015346083,AIF357,212.623892166254,-212.623892166254
15460.1858043036,208.418037060202,,,,powder,390.0,,stripe,,1.0,Ar,,,11.5,L-PBF,,5,strain,,,,,250.0,air,-1.0,55.0,,90.0,25.0,4.189214709071237,AIF357,208.418037060202,-208.418037060202
120574.568254995,141.454293131791,,,,powder,390.0,,stripe,,1.0,Ar,,,11.5,L-PBF,,5,strain,,,,,250.0,air,-1.0,55.0,,90.0,25.0,5.0812557155053115,AIF357,141.454293131791,-141.454293131791
139160.025180327,150.514207037847,,,,powder,390.0,,stripe,,1.0,Ar,,,11.5,L-PBF,,5,strain,,,,,250.0,air,-1.0,55.0,,90.0,25.0,5.143514498659024,AIF357,150.514207037847,-150.514207037847
145759.45220929,145.652789819964,,,,powder,390.0,,stripe,,1.0,Ar,,,11.5,L-PBF,,5,strain,,,,,250.0,air,-1.0,55.0,,90.0,25.0,5.163636727473808,AIF357,145.652789819964,-145.652789819964
10350.861431312,175.810425019496,,,,powder,340.0,,stripe,,1.0,Ar,,,12.0,L-PBF,,5,strain,,,,,220.0,air,-1.0,41.5,,0.0,25.0,4.014976494652589,AlSi10Mg,175.810425019496,-175.810425019496
12659.9192012616,169.986775837775,,,,powder,340.0,,stripe,,1.0,Ar,,,12.0,L-PBF,,5,strain,,,,,220.0,air,-1.0,41.5,,0.0,25.0,4.102430933915285,AlSi10Mg,169.986775837775,-169.986775837775
12742.4237906742,172.575064362985,,,,powder,340.0,,stripe,,1.0,Ar,,,12.0,L-PBF,,5,strain,,,,,220.0,air,-1.0,41.5,,0.0,25.0,4.1052520448592436,AlSi10Mg,172.575064362985,-172.575064362985
39457.1169529831,145.398034848286,,,,powder,340.0,,stripe,,1.0,Ar,,,12.0,L-PBF,,5,strain,,,,,220.0,air,-1.0,41.5,,0.0,25.0,4.596125349107931,AlSi10Mg,145.398034848286,-145.398034848286
72191.9323891641,145.074498782635,,,,powder,340.0,,stripe,,1.0,Ar,,,12.0,L-PBF,,5,strain,,,,,220.0,air,-1.0,41.5,,0.0,25.0,4.858488666896022,AlSi10Mg,145.074498782635,-145.074498782635
105223.586789383,145.721570913937,,,,powder,340.0,,stripe,,1.0,Ar,,,12.0,L-PBF,,5,strain,,,,,220.0,air,-1.0,41.5,,0.0,25.0,5.022113101645584,AlSi10Mg,145.721570913937,-145.721570913937
17692.8059972263,216.329934360703,100.0,,,powder,531.0,1000.0,stripe,,1.0,Ar,,30.0,14.0,L-PBF,,5,strain,,,,370.0,520.0,air,-1.0,41.5,,0.0,25.0,4.247796715468911,Scalmalloy,216.329934360703,-216.329934360703
29994.7515288706,220.55343347864,100.0,,,powder,531.0,1000.0,stripe,,1.0,Ar,,30.0,14.0,L-PBF,,5,strain,,,,370.0,520.0,air,-1.0,41.5,,0.0,25.0,4.477045268670961,Scalmalloy,220.55343347864,-220.55343347864
38835.971567031,218.65867686376,100.0,,,powder,531.0,1000.0,stripe,,1.0,Ar,,30.0,14.0,L-PBF,,5,strain,,,,370.0,520.0,air,-1.0,41.5,,0.0,25.0,4.589234174455723,Scalmalloy,218.65867686376,-218.65867686376
98009.1564756143,148.315837536358,100.0,,,powder,531.0,1000.0,stripe,,1.0,Ar,,30.0,14.0,L-PBF,,5,strain,,,,370.0,520.0,air,-1.0,41.5,,0.0,25.0,4.991266651417704,Scalmalloy,148.315837536358,-148.315837536358
32830.0821999493,226.504390316823,170.0,,,powder,,1040.0,stripe,,1.0,Ar,,30.0,,L-PBF,,5,strain,,,,370.0,,air,-1.0,41.5,,0.0,25.0,4.516271970117086,QuesTek Al,226.504390316823,-226.504390316823
52819.1486367194,221.056965049044,170.0,,,powder,,1040.0,stripe,,1.0,Ar,,30.0,,L-PBF,,5,strain,,,,370.0,,air,-1.0,41.5,,0.0,25.0,4.722791396769529,QuesTek Al,221.056965049044,-221.056965049044
69516.4112166514,226.588381538052,,,,powder,439.0,,stripe,,1.0,Ar,,,19.0,L-PBF,,5,strain,,,,,419.0,air,-1.0,30.0,,0.0,25.0,4.842087343575313,AD1,226.588381538052,-226.588381538052
70321.0122581027,217.417759522035,,,,powder,439.0,,stripe,,1.0,Ar,,,19.0,L-PBF,,5,strain,,,,,419.0,air,-1.0,30.0,,0.0,25.0,4.847085113700302,AD1,217.417759522035,-217.417759522035
92839.2331541429,228.881037042056,,,,powder,439.0,,stripe,,1.0,Ar,,,19.0,L-PBF,,5,strain,,,,,419.0,air,-1.0,30.0,,0.0,25.0,4.967731544555319,AD1,228.881037042056,-228.881037042056
6061.22041155771,207.950521472419,,,,powder,370.0,,stripe,,1.0,Ar,,,11.5,L-PBF,,5,strain,,,,,255.0,air,-1.0,55.0,,0.0,25.0,3.78256007707762,AIF357,207.950521472419,-207.950521472419
7904.21534645398,201.942334870006,,,,powder,370.0,,stripe,,1.0,Ar,,,11.5,L-PBF,,5,strain,,,,,255.0,air,-1.0,55.0,,0.0,25.0,3.8978587638800075,AIF357,201.942334870006,-201.942334870006
13891.5114110441,204.214922182813,,,,powder,370.0,,stripe,,1.0,Ar,,,11.5,L-PBF,,5,strain,,,,,255.0,air,-1.0,55.0,,0.0,25.0,4.142749500004475,AIF357,204.214922182813,-204.214922182813
26746.8365170726,152.067043562315,,,,powder,370.0,,stripe,,1.0,Ar,,,11.5,L-PBF,,5,strain,,,,,255.0,air,-1.0,55.0,,0.0,25.0,4.4272724232012175,AIF357,152.067043562315,-152.067043562315
53881.0999463022,135.445291158285,,,,powder,370.0,,stripe,,1.0,Ar,,,11.5,L-PBF,,5,strain,,,,,255.0,air,-1.0,55.0,,0.0,25.0,4.731436452970277,AIF357,135.445291158285,-135.445291158285
95945.5655352807,146.048822864304,,,,powder,370.0,,stripe,,1.0,Ar,,,11.5,L-PBF,,5,strain,,,,,255.0,air,-1.0,55.0,,0.0,25.0,4.982024907075009,AIF357,146.048822864304,-146.048822864304
18705.0932470756,143.629456421436,120.0,67.0,,powder,536.3,1000.0,stripe,,1.0,Ar,80.0,30.0,13.7,L-PBF,100.0,5,force,,72.7,,370.0,508.4,air,0.1,29.5,,0.0,25.0,4.271959877548362,Al-Mg-Sc-Zr,319.1765698254133,31.91765698254133
22543.3091059166,134.63660087677,120.0,67.0,,powder,536.3,1000.0,stripe,,1.0,Ar,80.0,30.0,13.7,L-PBF,100.0,5,force,,72.7,,370.0,508.4,air,0.1,29.5,,0.0,25.0,4.353017665967292,Al-Mg-Sc-Zr,299.1924463928222,29.919244639282223
26672.2333167086,134.750944371545,120.0,67.0,,powder,536.3,1000.0,stripe,,1.0,Ar,80.0,30.0,13.7,L-PBF,100.0,5,force,,72.7,,370.0,508.4,air,0.1,29.5,,0.0,25.0,4.42605938151347,Al-Mg-Sc-Zr,299.44654304787775,29.944654304787775
32997.3051683458,134.816590832414,120.0,67.0,,powder,536.3,1000.0,stripe,,1.0,Ar,80.0,30.0,13.7,L-PBF,100.0,5,force,,72.7,,370.0,508.4,air,0.1,29.5,,0.0,25.0,4.5184784732625545,Al-Mg-Sc-Zr,299.59242407203106,29.959242407203106
34989.1029526456,143.599198607344,120.0,67.0,,powder,536.3,1000.0,stripe,,1.0,Ar,80.0,30.0,13.7,L-PBF,100.0,5,force,,72.7,,370.0,508.4,air,0.1,29.5,,0.0,25.0,4.543932808224261,Al-Mg-Sc-Zr,319.1093302385422,31.910933023854223
37226.7567160221,143.609356097277,120.0,67.0,,powder,536.3,1000.0,stripe,,1.0,Ar,80.0,30.0,13.7,L-PBF,100.0,5,force,,72.7,,370.0,508.4,air,0.1,29.5,,0.0,25.0,4.570855201093741,Al-Mg-Sc-Zr,319.1319024383933,31.91319024383933
38554.2500297759,125.787680230722,120.0,67.0,,powder,536.3,1000.0,stripe,,1.0,Ar,80.0,30.0,13.7,L-PBF,100.0,5,force,,72.7,,370.0,508.4,air,0.1,29.5,,0.0,25.0,4.586072259500903,Al-Mg-Sc-Zr,279.5281782904933,27.952817829049334
41141.7029216915,125.680942552376,120.0,67.0,,powder,536.3,1000.0,stripe,,1.0,Ar,80.0,30.0,13.7,L-PBF,100.0,5,force,,72.7,,370.0,508.4,air,0.1,29.5,,0.0,25.0,4.614282263882466,Al-Mg-Sc-Zr,279.2909834497244,27.929098344972445
45911.6892015069,125.68983259439,120.0,67.0,,powder,536.3,1000.0,stripe,,1.0,Ar,80.0,30.0,13.7,L-PBF,100.0,5,force,,72.7,,370.0,508.4,air,0.1,29.5,,0.0,25.0,4.661923271798856,Al-Mg-Sc-Zr,279.31073909864443,27.931073909864445
55730.2361631832,103.457705624004,120.0,67.0,,powder,536.3,1000.0,stripe,,1.0,Ar,80.0,30.0,13.7,L-PBF,100.0,5,force,,72.7,,370.0,508.4,air,0.1,29.5,,0.0,25.0,4.746090883432119,Al-Mg-Sc-Zr,229.90601249778666,22.990601249778667
67924.1292261331,94.559041609184,120.0,67.0,,powder,536.3,1000.0,stripe,,1.0,Ar,80.0,30.0,13.7,L-PBF,100.0,5,force,,72.7,,370.0,508.4,air,0.1,29.5,,0.0,25.0,4.832024079556481,Al-Mg-Sc-Zr,210.13120357596446,21.01312035759645
69214.4191564563,116.733192976333,120.0,67.0,,powder,536.3,1000.0,stripe,,1.0,Ar,80.0,30.0,13.7,L-PBF,100.0,5,force,,72.7,,370.0,508.4,air,0.1,29.5,,0.0,25.0,4.840196578672831,Al-Mg-Sc-Zr,259.4070955029622,25.94070955029622
78013.2855262974,112.365899606094,120.0,67.0,,powder,536.3,1000.0,stripe,,1.0,Ar,80.0,30.0,13.7,L-PBF,100.0,5,force,,72.7,,370.0,508.4,air,0.1,29.5,,0.0,25.0,4.892168568580688,Al-Mg-Sc-Zr,249.70199912465333,24.970199912465333
86264.0224244755,112.365899606094,120.0,67.0,,powder,536.3,1000.0,stripe,,1.0,Ar,80.0,30.0,13.7,L-PBF,100.0,5,force,,72.7,,370.0,508.4,air,0.1,29.5,,0.0,25.0,4.935829705097022,Al-Mg-Sc-Zr,249.70199912465333,24.970199912465333
115388.975393889,94.4129270369852,120.0,67.0,,powder,536.3,1000.0,stripe,,1.0,Ar,80.0,30.0,13.7,L-PBF,100.0,5,force,,72.7,,370.0,508.4,air,0.1,29.5,,0.0,25.0,5.0621643170145285,Al-Mg-Sc-Zr,209.80650452663377,20.98065045266338
130504.26264392,107.879256826741,120.0,67.0,,powder,536.3,1000.0,stripe,,1.0,Ar,80.0,30.0,13.7,L-PBF,100.0,5,force,,72.7,,370.0,508.4,air,0.1,29.5,,0.0,25.0,5.1156246972106905,Al-Mg-Sc-Zr,239.73168183720222,23.973168183720222
618285.353986991,94.506075442312,120.0,67.0,,powder,536.3,1000.0,stripe,,1.0,Ar,80.0,30.0,13.7,L-PBF,100.0,5,force,,72.7,,370.0,508.4,air,0.1,29.5,,0.0,25.0,5.7911889590041845,Al-Mg-Sc-Zr,210.01350098291553,21.001350098291553
1959915.15478208,99.042372435463,120.0,67.0,,powder,536.3,1000.0,stripe,,1.0,Ar,80.0,30.0,13.7,L-PBF,100.0,5,force,,72.7,,370.0,508.4,air,0.1,29.5,,0.0,25.0,6.292237271046516,Al-Mg-Sc-Zr,220.09416096769553,22.009416096769556
9258260.45521975,103.490136574234,120.0,67.0,,powder,536.3,1000.0,stripe,,1.0,Ar,80.0,30.0,13.7,L-PBF,100.0,5,force,,72.7,,370.0,508.4,air,0.1,29.5,,0.0,25.0,6.966529394277169,Al-Mg-Sc-Zr,229.97808127607556,22.997808127607556
23532.7609800608,89.9573468481239,120.0,67.0,,powder,530.2,1000.0,stripe,,1.0,Ar,80.0,30.0,14.4,L-PBF,100.0,5,force,,72.8,,370.0,502.4,air,0.1,29.5,,90.0,25.0,4.371672883744716,Al-Mg-Sc-Zr,199.90521521805312,19.990521521805313
27699.0723740146,89.9065862888121,120.0,67.0,,powder,530.2,1000.0,stripe,,1.0,Ar,80.0,30.0,14.4,L-PBF,100.0,5,force,,72.8,,370.0,502.4,air,0.1,29.5,,90.0,25.0,4.442465225035839,Al-Mg-Sc-Zr,199.79241397513798,19.9792413975138
38516.6027598793,89.9573468481239,120.0,67.0,,powder,530.2,1000.0,stripe,,1.0,Ar,80.0,30.0,14.4,L-PBF,100.0,5,force,,72.8,,370.0,502.4,air,0.1,29.5,,90.0,25.0,4.585647974514208,Al-Mg-Sc-Zr,199.90521521805312,19.990521521805313
53443.733593548,80.8905133203416,120.0,67.0,,powder,530.2,1000.0,stripe,,1.0,Ar,80.0,30.0,14.4,L-PBF,100.0,5,force,,72.8,,370.0,502.4,air,0.1,29.5,,90.0,25.0,4.727896790456183,Al-Mg-Sc-Zr,179.75669626742578,17.97566962674258
61968.6922499286,80.8905133203416,120.0,67.0,,powder,530.2,1000.0,stripe,,1.0,Ar,80.0,30.0,14.4,L-PBF,100.0,5,force,,72.8,,370.0,502.4,air,0.1,29.5,,90.0,25.0,4.792172331156416,Al-Mg-Sc-Zr,179.75669626742578,17.97566962674258
74134.621297636,80.987974573325,120.0,67.0,,powder,530.2,1000.0,stripe,,1.0,Ar,80.0,30.0,14.4,L-PBF,100.0,5,force,,72.8,,370.0,502.4,air,0.1,29.5,,90.0,25.0,4.870021073391759,Al-Mg-Sc-Zr,179.9732768296111,17.99732768296111
77407.458534077,71.9580309516709,120.0,67.0,,powder,530.2,1000.0,stripe,,1.0,Ar,80.0,30.0,14.4,L-PBF,100.0,5,force,,72.8,,370.0,502.4,air,0.1,29.5,,90.0,25.0,4.8887828087982985,Al-Mg-Sc-Zr,159.90673544815758,15.990673544815758
79499.3559396737,72.0275622461851,120.0,67.0,,powder,530.2,1000.0,stripe,,1.0,Ar,80.0,30.0,14.4,L-PBF,100.0,5,force,,72.8,,370.0,502.4,air,0.1,29.5,,90.0,25.0,4.900363610254222,Al-Mg-Sc-Zr,160.0612494359669,16.00612494359669
96130.5187725709,58.5592717614618,120.0,67.0,,powder,530.2,1000.0,stripe,,1.0,Ar,80.0,30.0,14.4,L-PBF,100.0,5,force,,72.8,,370.0,502.4,air,0.1,29.5,,90.0,25.0,4.982861286007664,Al-Mg-Sc-Zr,130.13171502547067,13.013171502547067
106359.680584755,58.5027419852982,120.0,67.0,,powder,530.2,1000.0,stripe,,1.0,Ar,80.0,30.0,14.4,L-PBF,100.0,5,force,,72.8,,370.0,502.4,air,0.1,29.5,,90.0,25.0,5.026777024405236,Al-Mg-Sc-Zr,130.00609330066266,13.000609330066267
132369.959246627,71.8885667786969,120.0,67.0,,powder,530.2,1000.0,stripe,,1.0,Ar,80.0,30.0,14.4,L-PBF,100.0,5,force,,72.8,,370.0,502.4,air,0.1,29.5,,90.0,25.0,5.121789435150996,Al-Mg-Sc-Zr,159.75237061932643,15.975237061932644
140390.516340257,63.0461780476593,120.0,67.0,,powder,530.2,1000.0,stripe,,1.0,Ar,80.0,30.0,14.4,L-PBF,100.0,5,force,,72.8,,370.0,502.4,air,0.1,29.5,,90.0,25.0,5.147337771325092,Al-Mg-Sc-Zr,140.10261788368734,14.010261788368735
155567.059588815,67.5066904221904,120.0,67.0,,powder,530.2,1000.0,stripe,,1.0,Ar,80.0,30.0,14.4,L-PBF,100.0,5,force,,72.8,,370.0,502.4,air,0.1,29.5,,90.0,25.0,5.191917643082391,Al-Mg-Sc-Zr,150.01486760486756,15.001486760486756
332811.926006088,63.0809547605008,120.0,67.0,,powder,530.2,1000.0,stripe,,1.0,Ar,80.0,30.0,14.4,L-PBF,100.0,5,force,,72.8,,370.0,502.4,air,0.1,29.5,,90.0,25.0,5.522198880436699,Al-Mg-Sc-Zr,140.17989946777956,14.017989946777957
345170.985280163,54.0726400774005,120.0,67.0,,powder,530.2,1000.0,stripe,,1.0,Ar,80.0,30.0,14.4,L-PBF,100.0,5,force,,72.8,,370.0,502.4,air,0.1,29.5,,90.0,25.0,5.538034282227659,Al-Mg-Sc-Zr,120.16142239422334,12.016142239422335
834976.768267723,58.6150954502955,120.0,67.0,,powder,530.2,1000.0,stripe,,1.0,Ar,80.0,30.0,14.4,L-PBF,100.0,5,force,,72.8,,370.0,502.4,air,0.1,29.5,,90.0,25.0,5.9216743921860076,Al-Mg-Sc-Zr,130.25576766732334,13.025576766732335
2386189.39007315,54.1086979672124,120.0,67.0,,powder,530.2,1000.0,stripe,,1.0,Ar,80.0,30.0,14.4,L-PBF,100.0,5,force,,72.8,,370.0,502.4,air,0.1,29.5,,90.0,25.0,6.377704910331602,Al-Mg-Sc-Zr,120.24155103824978,12.02415510382498
27600.2610137537,350.000448184117,,,,powder,573.0,,,,1.0,,,60.0,46.0,L-PBF,60.0,2.5,force,,,,,453.0,air,-1.0,30.0,,90.0,25.0,4.440913189177425,316L,350.000448184117,-350.000448184117
28259.1587918593,349.914971022558,,,,powder,573.0,,,,1.0,,,60.0,46.0,L-PBF,60.0,2.5,force,,,,,453.0,air,-1.0,30.0,,90.0,25.0,4.451159229788155,316L,349.914971022558,-349.914971022558
30391.1820550534,350.257004971264,,,,powder,573.0,,,,1.0,,,60.0,46.0,L-PBF,60.0,2.5,force,,,,,453.0,air,-1.0,30.0,,90.0,25.0,4.482747592149814,316L,350.257004971264,-350.257004971264
69340.7617195784,300.20553397272,,,,powder,573.0,,,,1.0,,,60.0,46.0,L-PBF,60.0,2.5,force,,,,,453.0,air,-1.0,30.0,,90.0,25.0,4.840988608142308,316L,300.20553397272,-300.20553397272
71424.3471407312,300.180082040635,,,,powder,573.0,,,,1.0,,,60.0,46.0,L-PBF,60.0,2.5,force,,,,,453.0,air,-1.0,30.0,,90.0,25.0,4.8538462793736645,316L,300.180082040635,-300.180082040635
89128.0694291155,299.994590257138,,,,powder,573.0,,,,1.0,,,60.0,46.0,L-PBF,60.0,2.5,force,,,,,453.0,air,-1.0,30.0,,90.0,25.0,4.950014499529469,316L,299.994590257138,-299.994590257138
126171.089325624,249.902802917639,,,,powder,573.0,,,,1.0,,,60.0,46.0,L-PBF,60.0,2.5,force,,,,,453.0,air,-1.0,30.0,,90.0,25.0,5.1009598526518305,316L,249.902802917639,-249.902802917639
131197.372912268,249.97667072435,,,,powder,573.0,,,,1.0,,,60.0,46.0,L-PBF,60.0,2.5,force,,,,,453.0,air,-1.0,30.0,,90.0,25.0,5.117925138842017,316L,249.97667072435,-249.97667072435
170089.467492325,250.055548255478,,,,powder,573.0,,,,1.0,,,60.0,46.0,L-PBF,60.0,2.5,force,,,,,453.0,air,-1.0,30.0,,90.0,25.0,5.230677421480964,316L,250.055548255478,-250.055548255478
325386.772567835,200.122055022563,,,,powder,573.0,,,,1.0,,,60.0,46.0,L-PBF,60.0,2.5,force,,,,,453.0,air,-1.0,30.0,,90.0,25.0,5.512399894275209,316L,200.122055022563,-200.122055022563
451195.831777049,199.899498857876,,,,powder,573.0,,,,1.0,,,60.0,46.0,L-PBF,60.0,2.5,force,,,,,453.0,air,-1.0,30.0,,90.0,25.0,5.654365078908379,316L,199.899498857876,-199.899498857876
478064.783488643,199.964496093374,,,,powder,573.0,,,,1.0,,,60.0,46.0,L-PBF,60.0,2.5,force,,,,,453.0,air,-1.0,30.0,,90.0,25.0,5.679486752690002,316L,199.964496093374,-199.964496093374
25539.7144038415,350.07339156275,,,,powder,573.0,,,,1.0,,,60.0,46.0,L-PBF,60.0,2.5,force,,,,,453.0,air,-1.0,30.0,,50.0,25.0,4.4072160364853765,316L,350.07339156275,-350.07339156275
32780.8704711832,350.216750862923,,,,powder,573.0,,,,1.0,,,60.0,46.0,L-PBF,60.0,2.5,force,,,,,453.0,air,-1.0,30.0,,50.0,25.0,4.51562048174858,316L,350.216750862923,-350.216750862923
54322.6673347331,300.089589436854,,,,powder,573.0,,,,1.0,,,60.0,46.0,L-PBF,60.0,2.5,force,,,,,453.0,air,-1.0,30.0,,50.0,25.0,4.734981086388712,316L,300.089589436854,-300.089589436854
55644.3741984367,300.095575481816,,,,powder,573.0,,,,1.0,,,60.0,46.0,L-PBF,60.0,2.5,force,,,,,453.0,air,-1.0,30.0,,50.0,25.0,4.74542126250575,316L,300.095575481816,-300.095575481816
117585.186157906,250.058409861173,,,,powder,573.0,,,,1.0,,,60.0,46.0,L-PBF,60.0,2.5,force,,,,,453.0,air,-1.0,30.0,,50.0,25.0,5.070352611067302,316L,250.058409861173,-250.058409861173
196671.619754424,207.016847809268,,,,powder,573.0,,,,1.0,,,60.0,46.0,L-PBF,60.0,2.5,force,,,,,453.0,air,-1.0,30.0,,50.0,25.0,5.2937416945746545,316L,207.016847809268,-207.016847809268
205642.611842787,199.887509179112,,,,powder,573.0,,,,1.0,,,60.0,46.0,L-PBF,60.0,2.5,force,,,,,453.0,air,-1.0,30.0,,50.0,25.0,5.313113111153499,316L,199.887509179112,-199.887509179112
247990.793371662,200.030522416221,,,,powder,573.0,,,,1.0,,,60.0,46.0,L-PBF,60.0,2.5,force,,,,,453.0,air,-1.0,30.0,,50.0,25.0,5.3944355579951555,316L,200.030522416221,-200.030522416221
4083.57342766937,349.951097239454,,,,powder,573.0,,,,1.0,,,60.0,46.0,L-PBF,60.0,2.5,force,,,,,453.0,air,-1.0,30.0,,0.0,25.0,3.6110403691433093,316L,349.951097239454,-349.951097239454
15393.3381165804,350.27758804361,,,,powder,573.0,,,,1.0,,,60.0,46.0,L-PBF,60.0,2.5,force,,,,,453.0,air,-1.0,30.0,,0.0,25.0,4.187332808811959,316L,350.27758804361,-350.27758804361
23670.3632936889,300.155083248515,,,,powder,573.0,,,,1.0,,,60.0,46.0,L-PBF,60.0,2.5,force,,,,,453.0,air,-1.0,30.0,,0.0,25.0,4.37420492354943,316L,300.155083248515,-300.155083248515
47035.3766975114,350.09962455516,,,,powder,573.0,,,,1.0,,,60.0,46.0,L-PBF,60.0,2.5,force,,,,,453.0,air,-1.0,30.0,,0.0,25.0,4.672424626557944,316L,350.09962455516,-350.09962455516
52740.9459609312,350.215181494131,,,,powder,573.0,,,,1.0,,,60.0,46.0,L-PBF,60.0,2.5,force,,,,,453.0,air,-1.0,30.0,,0.0,25.0,4.722147915027537,316L,350.215181494131,-350.215181494131
98689.3909509528,299.974023701829,,,,powder,573.0,,,,1.0,,,60.0,46.0,L-PBF,60.0,2.5,force,,,,,453.0,air,-1.0,30.0,,0.0,25.0,4.994270468788181,316L,299.974023701829,-299.974023701829
136128.481302969,249.765067317944,,,,powder,573.0,,,,1.0,,,60.0,46.0,L-PBF,60.0,2.5,force,,,,,453.0,air,-1.0,30.0,,0.0,25.0,5.133948999403586,316L,249.765067317944,-249.765067317944
166246.508828776,300.177098200039,,,,powder,573.0,,,,1.0,,,60.0,46.0,L-PBF,60.0,2.5,force,,,,,453.0,air,-1.0,30.0,,0.0,25.0,5.22075253390105,316L,300.177098200039,-300.177098200039
177479.277780826,200.050914764624,,,,powder,573.0,,,,1.0,,,60.0,46.0,L-PBF,60.0,2.5,force,,,,,453.0,air,-1.0,30.0,,0.0,25.0,5.249147652766851,316L,200.050914764624,-200.050914764624
179901.329010959,249.855115942577,,,,powder,573.0,,,,1.0,,,60.0,46.0,L-PBF,60.0,2.5,force,,,,,453.0,air,-1.0,30.0,,0.0,25.0,5.255034371683483,316L,249.855115942577,-249.855115942577
211627.935189215,249.876958012232,,,,powder,573.0,,,,1.0,,,60.0,46.0,L-PBF,60.0,2.5,force,,,,,453.0,air,-1.0,30.0,,0.0,25.0,5.325572994638028,316L,249.876958012232,-249.876958012232
282075.733650583,199.923363802373,,,,powder,573.0,,,,1.0,,,60.0,46.0,L-PBF,60.0,2.5,force,,,,,453.0,air,-1.0,30.0,,0.0,25.0,5.45036572637179,316L,199.923363802373,-199.923363802373
541878.296862443,200.044990960955,,,,powder,573.0,,,,1.0,,,60.0,46.0,L-PBF,60.0,2.5,force,,,,,453.0,air,-1.0,30.0,,0.0,25.0,5.7339017571359685,316L,200.044990960955,-200.044990960955
33378.1289080282,350.187960899985,,,,powder,570.0,,,,1.0,,,60.0,48.0,L-PBF,60.0,2.5,force,,,,,449.0,air,-1.0,30.0,,90.0,25.0,4.523461987595046,316L,350.187960899985,-350.187960899985
35165.0411530936,350.359069491566,,,,powder,570.0,,,,1.0,,,60.0,48.0,L-PBF,60.0,2.5,force,,,,,449.0,air,-1.0,30.0,,90.0,25.0,4.546111129997712,316L,350.359069491566,-350.359069491566
70888.6744487735,300.135507928084,,,,powder,570.0,,,,1.0,,,60.0,48.0,L-PBF,60.0,2.5,force,,,,,449.0,air,-1.0,30.0,,90.0,25.0,4.8505768555315285,316L,300.135507928084,-300.135507928084
81155.0788351054,300.098854037902,,,,powder,570.0,,,,1.0,,,60.0,48.0,L-PBF,60.0,2.5,force,,,,,449.0,air,-1.0,30.0,,90.0,25.0,4.909315703965586,316L,300.098854037902,-300.098854037902
107581.921235903,300.044105925735,,,,powder,570.0,,,,1.0,,,60.0,48.0,L-PBF,60.0,2.5,force,,,,,449.0,air,-1.0,30.0,,90.0,25.0,5.031739295799151,316L,300.044105925735,-300.044105925735
136007.476314675,250.048673239528,,,,powder,570.0,,,,1.0,,,60.0,48.0,L-PBF,60.0,2.5,force,,,,,449.0,air,-1.0,30.0,,90.0,25.0,5.133562782142021,316L,250.048673239528,-250.048673239528
149021.46612175,250.147053491477,,,,powder,570.0,,,,1.0,,,60.0,48.0,L-PBF,60.0,2.5,force,,,,,449.0,air,-1.0,30.0,,90.0,25.0,5.173248831813235,316L,250.147053491477,-250.147053491477
251680.455365374,200.00651576207,,,,powder,570.0,,,,1.0,,,60.0,48.0,L-PBF,60.0,2.5,force,,,,,449.0,air,-1.0,30.0,,90.0,25.0,5.400849491048801,316L,200.00651576207,-200.00651576207
334759.024714019,199.807810085847,,,,powder,570.0,,,,1.0,,,60.0,48.0,L-PBF,60.0,2.5,force,,,,,449.0,air,-1.0,30.0,,90.0,25.0,5.524732293916064,316L,199.807810085847,-199.807810085847
363836.187980024,199.951910797092,,,,powder,570.0,,,,1.0,,,60.0,48.0,L-PBF,60.0,2.5,force,,,,,449.0,air,-1.0,30.0,,90.0,25.0,5.5609058927989965,316L,199.951910797092,-199.951910797092
6239.1404714751,300.020949862954,,,,powder,570.0,,,,1.0,,,60.0,48.0,L-PBF,60.0,2.5,force,,,,,449.0,air,-1.0,30.0,,0.0,25.0,3.795124763687702,316L,300.020949862954,-300.020949862954
125013.195641958,300.057336221123,,,,powder,570.0,,,,1.0,,,60.0,48.0,L-PBF,60.0,2.5,force,,,,,449.0,air,-1.0,30.0,,0.0,25.0,5.096955856944239,316L,300.057336221123,-300.057336221123
222162.067805443,250.053977345398,,,,powder,570.0,,,,1.0,,,60.0,48.0,L-PBF,60.0,2.5,force,,,,,449.0,air,-1.0,30.0,,0.0,25.0,5.346669909019453,316L,250.053977345398,-250.053977345398
232633.11591672,249.94912616974,,,,powder,570.0,,,,1.0,,,60.0,48.0,L-PBF,60.0,2.5,force,,,,,449.0,air,-1.0,30.0,,0.0,25.0,5.366671537719105,316L,249.94912616974,-249.94912616974
559257.064957177,199.985370955658,,,,powder,570.0,,,,1.0,,,60.0,48.0,L-PBF,60.0,2.5,force,,,,,449.0,air,-1.0,30.0,,0.0,25.0,5.747611479138871,316L,199.985370955658,-199.985370955658
842014.092461721,200.008114190136,,,,powder,570.0,,,,1.0,,,60.0,48.0,L-PBF,60.0,2.5,force,,,,,449.0,air,-1.0,30.0,,0.0,25.0,5.925319360177969,316L,200.008114190136,-200.008114190136
6195.70119200211,400.129040163603,,,,powder,573.0,,,,1.0,,,60.0,46.0,L-PBF,60.0,2.5,force,,,,,453.0,air,-1.0,30.0,,90.0,25.0,3.7920904643173348,316L,400.129040163603,-400.129040163603
44295.9049527528,375.052937373558,,,,powder,573.0,,,,1.0,,,60.0,46.0,L-PBF,60.0,2.5,force,,,,,453.0,air,-1.0,30.0,,90.0,25.0,4.646363578624266,316L,375.052937373558,-375.052937373558
79923.0098998464,375.174182547214,,,,powder,573.0,,,,1.0,,,60.0,46.0,L-PBF,60.0,2.5,force,,,,,453.0,air,-1.0,30.0,,90.0,25.0,4.902671831052258,316L,375.174182547214,-375.174182547214
215617.268816359,350.317014296696,,,,powder,573.0,,,,1.0,,,60.0,46.0,L-PBF,60.0,2.5,force,,,,,453.0,air,-1.0,30.0,,90.0,25.0,5.333683540611721,316L,350.317014296696,-350.317014296696
253884.013800131,350.110961403735,,,,powder,573.0,,,,1.0,,,60.0,46.0,L-PBF,60.0,2.5,force,,,,,453.0,air,-1.0,30.0,,90.0,25.0,5.404635355710411,316L,350.110961403735,-350.110961403735
311882.104322802,350.317014296696,,,,powder,573.0,,,,1.0,,,60.0,46.0,L-PBF,60.0,2.5,force,,,,,453.0,air,-1.0,30.0,,90.0,25.0,5.493990455818927,316L,350.317014296696,-350.317014296696
139641.338478157,375.115143980391,,,,powder,573.0,,,,1.0,,,60.0,46.0,L-PBF,60.0,2.5,force,,,,,453.0,air,-1.0,30.0,,50.0,25.0,5.145014002924237,316L,375.115143980391,-375.115143980391
176185.535315638,375.270680842739,,,,powder,573.0,,,,1.0,,,60.0,46.0,L-PBF,60.0,2.5,force,,,,,453.0,air,-1.0,30.0,,50.0,25.0,5.245970250327649,316L,375.270680842739,-375.270680842739
276781.851462196,350.194803021862,,,,powder,573.0,,,,1.0,,,60.0,46.0,L-PBF,60.0,2.5,force,,,,,453.0,air,-1.0,30.0,,50.0,25.0,5.442137610104728,316L,350.194803021862,-350.194803021862
543235.916589653,300.151492949647,,,,powder,573.0,,,,1.0,,,60.0,46.0,L-PBF,60.0,2.5,force,,,,,453.0,air,-1.0,30.0,,50.0,25.0,5.734988476038706,316L,300.151492949647,-300.151492949647
798325.869119867,350.194803021862,,,,powder,573.0,,,,1.0,,,60.0,46.0,L-PBF,60.0,2.5,force,,,,,453.0,air,-1.0,30.0,,50.0,25.0,5.902180202469072,316L,350.194803021862,-350.194803021862
9571.25033176276,399.893691644175,,,,powder,573.0,,,,1.0,,,60.0,46.0,L-PBF,60.0,2.5,force,,,,,453.0,air,-1.0,30.0,,0.0,25.0,3.9809686751556956,316L,399.893691644175,-399.893691644175
24420.3336955621,400.070502013337,,,,powder,573.0,,,,1.0,,,60.0,46.0,L-PBF,60.0,2.5,force,,,,,453.0,air,-1.0,30.0,,0.0,25.0,4.387751594135936,316L,400.070502013337,-400.070502013337
64641.0657505093,375.142262284575,,,,powder,573.0,,,,1.0,,,60.0,46.0,L-PBF,60.0,2.5,force,,,,,453.0,air,-1.0,30.0,,0.0,25.0,4.810508508127756,316L,375.142262284575,-375.142262284575
68186.8418692904,374.987572321206,,,,powder,573.0,,,,1.0,,,60.0,46.0,L-PBF,60.0,2.5,force,,,,,453.0,air,-1.0,30.0,,0.0,25.0,4.833700576197643,316L,374.987572321206,-374.987572321206
200219.003028747,350.110763031331,,,,powder,573.0,,,,1.0,,,60.0,46.0,L-PBF,60.0,2.5,force,,,,,453.0,air,-1.0,30.0,,0.0,25.0,5.301505294516252,316L,350.110763031331,-350.110763031331
249030.284094434,349.911001355994,,,,powder,573.0,,,,1.0,,,60.0,46.0,L-PBF,60.0,2.5,force,,,,,453.0,air,-1.0,30.0,,0.0,25.0,5.396252164024901,316L,349.911001355994,-349.911001355994
374315.202294175,349.936182615389,,,,powder,573.0,,,,1.0,,,60.0,46.0,L-PBF,60.0,2.5,force,,,,,453.0,air,-1.0,30.0,,0.0,25.0,5.57323746574226,316L,349.936182615389,-349.936182615389
24106.1183863169,399.972918208389,,,,powder,570.0,,,,1.0,,,60.0,48.0,L-PBF,60.0,2.5,force,,,,,449.0,air,-1.0,30.0,,90.0,25.0,4.382127285071829,316L,399.972918208389,-399.972918208389
49437.012875574,375.187542786812,,,,powder,570.0,,,,1.0,,,60.0,48.0,L-PBF,60.0,2.5,force,,,,,449.0,air,-1.0,30.0,,90.0,25.0,4.694052221570096,316L,375.187542786812,-375.187542786812
51874.128668547,375.032834152022,,,,powder,570.0,,,,1.0,,,60.0,48.0,L-PBF,60.0,2.5,force,,,,,449.0,air,-1.0,30.0,,90.0,25.0,4.714950814922654,316L,375.032834152022,-375.032834152022
71930.9608741659,374.85845256191,,,,powder,570.0,,,,1.0,,,60.0,48.0,L-PBF,60.0,2.5,force,,,,,449.0,air,-1.0,30.0,,90.0,25.0,4.856915861768336,316L,374.85845256191,-374.85845256191
200687.711290362,350.204425039703,,,,powder,570.0,,,,1.0,,,60.0,48.0,L-PBF,60.0,2.5,force,,,,,449.0,air,-1.0,30.0,,90.0,25.0,5.302520780149768,316L,350.204425039703,-350.204425039703
217117.463726467,350.204425039703,,,,powder,570.0,,,,1.0,,,60.0,48.0,L-PBF,60.0,2.5,force,,,,,449.0,air,-1.0,30.0,,90.0,25.0,5.336694757102538,316L,350.204425039703,-350.204425039703
264561.760149524,350.108315656853,,,,powder,570.0,,,,1.0,,,60.0,48.0,L-PBF,60.0,2.5,force,,,,,449.0,air,-1.0,30.0,,90.0,25.0,5.4225270713094975,316L,350.108315656853,-350.108315656853
36111.3345165861,399.958425915193,,,,powder,570.0,,,,1.0,,,60.0,48.0,L-PBF,60.0,2.5,force,,,,,449.0,air,-1.0,30.0,,0.0,25.0,4.557643538343193,316L,399.958425915193,-399.958425915193
37958.2448482983,399.775324182139,,,,powder,570.0,,,,1.0,,,60.0,48.0,L-PBF,60.0,2.5,force,,,,,449.0,air,-1.0,30.0,,0.0,25.0,4.579306122872179,316L,399.775324182139,-399.775324182139
