Repository: Luwen-Zhang/SNEnsemble

# Copyright Notification

## Composites

We reformat and merge fatigue testing records from SNL/MSU/DOE, OptiMat, UPWIND, and FACT databases into a single database with careful considerations, including filtering invalid entries, rename variables, fix improper calculations in the records, to obtain clean and consistent data to fit machine 
learning usages. We leave the original format ("2019_SNL_MSU_DOE_Composite-Materials-Database_Wind_29pt0.xlsx" and "Optidat UPWIND 28_3_2017.xls") in the folder. Any derived database should be directly based on the original files instead of our merged database. We are not responsible for the accuracy of the testing records.

File: data/alloy/alloy_AM2022.csv (part 7 of 50)
Cycles to Failure,Stress Amplitude,hatch space  (μm),layer scan rotation  (°),wire feed rate  (mm/s),types of feedstock,ultimate tensile strength  (MPa),scan speed  (mm/s),scan pattern,current  (A),stress concentration factor of specimens,AM environment,preheat temperature  (°C),layer thickness  (μm),elongation  (%),types of AM,Frequency,critical cross-section size of specimens (mm),load control,voltage  (V),Young's modulus  (GPa),powder feed rate  (g/s),power  (W),yield strength  (MPa),fatigue environment,R-value,size of feedstock  (μm),speed function,direciton of specimen  (°),fatigue temperature  (°C),log10(Cycles to Failure),Material_Code,Maximum Stress,Minimum Stress
163856.341722548,375.147650677934,,,,powder,570.0,,,,1.0,,,60.0,48.0,L-PBF,60.0,2.5,force,,,,,449.0,air,-1.0,30.0,,0.0,25.0,5.21446325451797,316L,375.147650677934,-375.147650677934
232838.093900283,375.044695927489,,,,powder,570.0,,,,1.0,,,60.0,48.0,L-PBF,60.0,2.5,force,,,,,449.0,air,-1.0,30.0,,0.0,25.0,5.367054035330343,316L,375.044695927489,-375.044695927489
825990.243228519,349.995719961529,,,,powder,570.0,,,,1.0,,,60.0,48.0,L-PBF,60.0,2.5,force,,,,,449.0,air,-1.0,30.0,,0.0,25.0,5.91697491737239,316L,349.995719961529,-349.995719961529
4383.28808628058,350.16522057296,,,,powder,560.0,,,,1.0,,,60.0,57.0,L-PBF,60.0,2.5,force,,,,,338.0,air,-1.0,30.0,,90.0,25.0,3.6418000150688314,316L,350.16522057296,-350.16522057296
4699.51676999148,350.16522057296,,,,powder,560.0,,,,1.0,,,60.0,57.0,L-PBF,60.0,2.5,force,,,,,338.0,air,-1.0,30.0,,90.0,25.0,3.672053203698375,316L,350.16522057296,-350.16522057296
14161.5402420701,325.331853359482,,,,powder,560.0,,,,1.0,,,60.0,57.0,L-PBF,60.0,2.5,force,,,,,338.0,air,-1.0,30.0,,90.0,25.0,4.151110490801063,316L,325.331853359482,-325.331853359482
16043.4423430635,325.250685614703,,,,powder,560.0,,,,1.0,,,60.0,57.0,L-PBF,60.0,2.5,force,,,,,338.0,air,-1.0,30.0,,90.0,25.0,4.205297557850909,316L,325.250685614703,-325.250685614703
32522.0666819998,324.992549670877,,,,powder,560.0,,,,1.0,,,60.0,57.0,L-PBF,60.0,2.5,force,,,,,338.0,air,-1.0,30.0,,90.0,25.0,4.5121781359401565,316L,324.992549670877,-324.992549670877
75262.9720440547,312.539952916778,,,,powder,560.0,,,,1.0,,,60.0,57.0,L-PBF,60.0,2.5,force,,,,,338.0,air,-1.0,30.0,,90.0,25.0,4.8765813640881195,316L,312.539952916778,-312.539952916778
80789.2987018571,312.566445248792,,,,powder,560.0,,,,1.0,,,60.0,57.0,L-PBF,60.0,2.5,force,,,,,338.0,air,-1.0,30.0,,90.0,25.0,4.907353838218615,316L,312.566445248792,-312.566445248792
8831.35885934543,362.78528836679,,,,powder,560.0,,,,1.0,,,60.0,57.0,L-PBF,60.0,2.5,force,,,,,338.0,air,-1.0,30.0,,50.0,25.0,3.9460275325369105,316L,362.78528836679,-362.78528836679
18234.4811858564,350.180070719325,,,,powder,560.0,,,,1.0,,,60.0,57.0,L-PBF,60.0,2.5,force,,,,,338.0,air,-1.0,30.0,,50.0,25.0,4.2608934111197705,316L,350.180070719325,-350.180070719325
30806.5868568261,362.805237754217,,,,powder,560.0,,,,1.0,,,60.0,57.0,L-PBF,60.0,2.5,force,,,,,338.0,air,-1.0,30.0,,50.0,25.0,4.48864358434882,316L,362.805237754217,-362.805237754217
34981.6534952038,362.795262923381,,,,powder,560.0,,,,1.0,,,60.0,57.0,L-PBF,60.0,2.5,force,,,,,338.0,air,-1.0,30.0,,50.0,25.0,4.543840333640974,316L,362.795262923381,-362.795262923381
38321.1863274007,362.805237754217,,,,powder,560.0,,,,1.0,,,60.0,57.0,L-PBF,60.0,2.5,force,,,,,338.0,air,-1.0,30.0,,50.0,25.0,4.583438945277824,316L,362.805237754217,-362.805237754217
44282.8680931796,350.199326951934,,,,powder,560.0,,,,1.0,,,60.0,57.0,L-PBF,60.0,2.5,force,,,,,338.0,air,-1.0,30.0,,50.0,25.0,4.646235741310196,316L,350.199326951934,-350.199326951934
81025.920481508,350.339262932058,,,,powder,560.0,,,,1.0,,,60.0,57.0,L-PBF,60.0,2.5,force,,,,,338.0,air,-1.0,30.0,,50.0,25.0,4.90862397346258,316L,350.339262932058,-350.339262932058
108157.92526902,337.41989090898,,,,powder,560.0,,,,1.0,,,60.0,57.0,L-PBF,60.0,2.5,force,,,,,338.0,air,-1.0,30.0,,50.0,25.0,5.034058347857378,316L,337.41989090898,-337.41989090898
111352.136997487,350.358527918569,,,,powder,560.0,,,,1.0,,,60.0,57.0,L-PBF,60.0,2.5,force,,,,,338.0,air,-1.0,30.0,,50.0,25.0,5.046698556146086,316L,350.358527918569,-350.358527918569
116427.859400077,337.280041904502,,,,powder,560.0,,,,1.0,,,60.0,57.0,L-PBF,60.0,2.5,force,,,,,338.0,air,-1.0,30.0,,50.0,25.0,5.0660569127540125,316L,337.280041904502,-337.280041904502
285206.528116564,337.58431659344,,,,powder,560.0,,,,1.0,,,60.0,57.0,L-PBF,60.0,2.5,force,,,,,338.0,air,-1.0,30.0,,50.0,25.0,5.455159461897058,316L,337.58431659344,-337.58431659344
6836.28571965801,350.09055302417,,,,powder,560.0,,,,1.0,,,60.0,57.0,L-PBF,60.0,2.5,force,,,,,338.0,air,-1.0,30.0,,0.0,25.0,3.834820205581429,316L,350.09055302417,-350.09055302417
16302.4759921367,350.359057004279,,,,powder,560.0,,,,1.0,,,60.0,57.0,L-PBF,60.0,2.5,force,,,,,338.0,air,-1.0,30.0,,0.0,25.0,4.212253569315613,316L,350.359057004279,-350.359057004279
22876.2303641642,350.359057004279,,,,powder,560.0,,,,1.0,,,60.0,57.0,L-PBF,60.0,2.5,force,,,,,338.0,air,-1.0,30.0,,0.0,25.0,4.359384461252044,316L,350.359057004279,-350.359057004279
61240.3562150447,325.253407616327,,,,powder,560.0,,,,1.0,,,60.0,57.0,L-PBF,60.0,2.5,force,,,,,338.0,air,-1.0,30.0,,0.0,25.0,4.787037708181977,316L,325.253407616327,-325.253407616327
112051.514051899,350.076203501849,,,,powder,560.0,,,,1.0,,,60.0,57.0,L-PBF,60.0,2.5,force,,,,,338.0,air,-1.0,30.0,,0.0,25.0,5.04941772914366,316L,350.076203501849,-350.076203501849
188754.003117183,312.578538416173,,,,powder,560.0,,,,1.0,,,60.0,57.0,L-PBF,60.0,2.5,force,,,,,338.0,air,-1.0,30.0,,0.0,25.0,5.275896170967543,316L,312.578538416173,-312.578538416173
195584.795797389,312.552757374471,,,,powder,560.0,,,,1.0,,,60.0,57.0,L-PBF,60.0,2.5,force,,,,,338.0,air,-1.0,30.0,,0.0,25.0,5.291335090952901,316L,312.552757374471,-312.552757374471
323746.643766337,312.561350818765,,,,powder,560.0,,,,1.0,,,60.0,57.0,L-PBF,60.0,2.5,force,,,,,338.0,air,-1.0,30.0,,0.0,25.0,5.510205274845864,316L,312.561350818765,-312.561350818765
645225.974589499,299.860999548224,,,,powder,560.0,,,,1.0,,,60.0,57.0,L-PBF,60.0,2.5,force,,,,,338.0,air,-1.0,30.0,,0.0,25.0,5.809711842278341,316L,299.860999548224,-299.860999548224
1600082.46263354,299.871711630666,,,,powder,560.0,,,,1.0,,,60.0,57.0,L-PBF,60.0,2.5,force,,,,,338.0,air,-1.0,30.0,,0.0,25.0,6.204142365245834,316L,299.871711630666,-299.871711630666
14590.8882758145,324.999057736969,,,,powder,560.0,,,,1.0,,,60.0,59.0,L-PBF,60.0,2.5,force,,,,,320.0,air,-1.0,30.0,,90.0,25.0,4.164081732026536,316L,324.999057736969,-324.999057736969
26434.7832464191,312.606945214731,,,,powder,560.0,,,,1.0,,,60.0,59.0,L-PBF,60.0,2.5,force,,,,,320.0,air,-1.0,30.0,,90.0,25.0,4.422175753732239,316L,312.606945214731,-312.606945214731
33678.0240505813,324.999057736969,,,,powder,560.0,,,,1.0,,,60.0,59.0,L-PBF,60.0,2.5,force,,,,,320.0,air,-1.0,30.0,,90.0,25.0,4.5273466027473575,316L,324.999057736969,-324.999057736969
43970.9741967635,312.323081197546,,,,powder,560.0,,,,1.0,,,60.0,59.0,L-PBF,60.0,2.5,force,,,,,320.0,air,-1.0,30.0,,90.0,25.0,4.643166087716404,316L,312.323081197546,-312.323081197546
273557.008013802,312.492178323737,,,,powder,560.0,,,,1.0,,,60.0,59.0,L-PBF,60.0,2.5,force,,,,,320.0,air,-1.0,30.0,,90.0,25.0,5.437047845060255,316L,312.492178323737,-312.492178323737
363616.175272275,300.042556843606,,,,powder,560.0,,,,1.0,,,60.0,59.0,L-PBF,60.0,2.5,force,,,,,320.0,air,-1.0,30.0,,90.0,25.0,5.560643194338825,316L,300.042556843606,-300.042556843606
13083.3845537137,350.161543719127,,,,powder,560.0,,,,1.0,,,60.0,59.0,L-PBF,60.0,2.5,force,,,,,320.0,air,-1.0,30.0,,50.0,25.0,4.11672010659231,316L,350.161543719127,-350.161543719127
20656.3366655904,350.418698129444,,,,powder,560.0,,,,1.0,,,60.0,59.0,L-PBF,60.0,2.5,force,,,,,320.0,air,-1.0,30.0,,50.0,25.0,4.315053303292632,316L,350.418698129444,-350.418698129444
80637.2091415946,337.573494112522,,,,powder,560.0,,,,1.0,,,60.0,59.0,L-PBF,60.0,2.5,force,,,,,320.0,air,-1.0,30.0,,50.0,25.0,4.906535488404778,316L,337.573494112522,-337.573494112522
108216.499182945,337.565382933419,,,,powder,560.0,,,,1.0,,,60.0,59.0,L-PBF,60.0,2.5,force,,,,,320.0,air,-1.0,30.0,,50.0,25.0,5.034293480343918,316L,337.565382933419,-337.565382933419
125568.930711148,325.101119904674,,,,powder,560.0,,,,1.0,,,60.0,59.0,L-PBF,60.0,2.5,force,,,,,320.0,air,-1.0,30.0,,50.0,25.0,5.098882196010503,316L,325.101119904674,-325.101119904674
136611.907140993,325.101119904674,,,,powder,560.0,,,,1.0,,,60.0,59.0,L-PBF,60.0,2.5,force,,,,,320.0,air,-1.0,30.0,,50.0,25.0,5.135488554252248,316L,325.101119904674,-325.101119904674
207596.938944715,324.999801660203,,,,powder,560.0,,,,1.0,,,60.0,59.0,L-PBF,60.0,2.5,force,,,,,320.0,air,-1.0,30.0,,50.0,25.0,5.317220945471121,316L,324.999801660203,-324.999801660203
470803.374788728,325.047906576879,,,,powder,560.0,,,,1.0,,,60.0,59.0,L-PBF,60.0,2.5,force,,,,,320.0,air,-1.0,30.0,,50.0,25.0,5.6728395672701,316L,325.047906576879,-325.047906576879
18044.1108777571,325.226571630686,,,,powder,560.0,,,,1.0,,,60.0,59.0,L-PBF,60.0,2.5,force,,,,,320.0,air,-1.0,30.0,,0.0,25.0,4.256335487093935,316L,325.226571630686,-325.226571630686
70928.5728797099,325.081578246441,,,,powder,560.0,,,,1.0,,,60.0,59.0,L-PBF,60.0,2.5,force,,,,,320.0,air,-1.0,30.0,,0.0,25.0,4.85082122170244,316L,325.081578246441,-325.081578246441
80322.7299974058,312.731871529099,,,,powder,560.0,,,,1.0,,,60.0,59.0,L-PBF,60.0,2.5,force,,,,,320.0,air,-1.0,30.0,,0.0,25.0,4.904838460790241,316L,312.731871529099,-312.731871529099
87388.2909319013,312.768485162738,,,,powder,560.0,,,,1.0,,,60.0,59.0,L-PBF,60.0,2.5,force,,,,,320.0,air,-1.0,30.0,,0.0,25.0,4.9414532458572,316L,312.768485162738,-312.768485162738
114744.652853505,325.081578246441,,,,powder,560.0,,,,1.0,,,60.0,59.0,L-PBF,60.0,2.5,force,,,,,320.0,air,-1.0,30.0,,0.0,25.0,5.059732456385121,316L,325.081578246441,-325.081578246441
201171.955910326,312.553714211457,,,,powder,560.0,,,,1.0,,,60.0,59.0,L-PBF,60.0,2.5,force,,,,,320.0,air,-1.0,30.0,,0.0,25.0,5.303567438400384,316L,312.553714211457,-312.553714211457
7055.37668190891,500.258476392073,140.0,,,powder,,1200.0,,,1.0,,,30.0,,L-PBF,,6,force,,,,280.0,,air,-1.0,34.0,,90.0,25.0,3.848520205405376,Ti-6Al-4V,500.258476392073,-500.258476392073
8193.54318284529,500.258476392073,140.0,,,powder,,1200.0,,,1.0,,,30.0,,L-PBF,,6,force,,,,280.0,,air,-1.0,34.0,,90.0,25.0,3.913471746937118,Ti-6Al-4V,500.258476392073,-500.258476392073
15962.7372114773,400.264255134246,140.0,,,powder,,1200.0,,,1.0,,,30.0,,L-PBF,,6,force,,,,280.0,,air,-1.0,34.0,,90.0,25.0,4.203107364076964,Ti-6Al-4V,400.264255134246,-400.264255134246
19701.7564106558,400.758748956261,140.0,,,powder,,1200.0,,,1.0,,,30.0,,L-PBF,,6,force,,,,280.0,,air,-1.0,34.0,,90.0,25.0,4.294504945220121,Ti-6Al-4V,400.758748956261,-400.758748956261
50047.9064402464,299.516031705168,140.0,,,powder,,1200.0,,,1.0,,,30.0,,L-PBF,,6,force,,,,280.0,,air,-1.0,34.0,,90.0,25.0,4.699385915172678,Ti-6Al-4V,299.516031705168,-299.516031705168
55555.3679254148,300.789050574891,140.0,,,powder,,1200.0,,,1.0,,,30.0,,L-PBF,,6,force,,,,280.0,,air,-1.0,34.0,,90.0,25.0,4.744726028132991,Ti-6Al-4V,300.789050574891,-300.789050574891
430488.608118367,201.054337666301,140.0,,,powder,,1200.0,,,1.0,,,30.0,,L-PBF,,6,force,,,,280.0,,air,-1.0,34.0,,90.0,25.0,5.633961663346486,Ti-6Al-4V,201.054337666301,-201.054337666301
656888.700549824,201.051549888759,140.0,,,powder,,1200.0,,,1.0,,,30.0,,L-PBF,,6,force,,,,280.0,,air,-1.0,34.0,,90.0,25.0,5.817491791429235,Ti-6Al-4V,201.051549888759,-201.051549888759
13969.9161142809,401.277765654733,140.0,,,powder,,1200.0,,,1.0,,,30.0,,L-PBF,,6,force,,,,280.0,,air,-1.0,34.0,,90.0,25.0,4.145193798296408,Ti-6Al-4V,401.277765654733,-401.277765654733
15159.8290100641,401.772259476748,140.0,,,powder,,1200.0,,,1.0,,,30.0,,L-PBF,,6,force,,,,280.0,,air,-1.0,34.0,,90.0,25.0,4.180694302852472,Ti-6Al-4V,401.772259476748,-401.772259476748
39772.5499621859,300.270033876419,140.0,,,powder,,1200.0,,,1.0,,,30.0,,L-PBF,,6,force,,,,280.0,,air,-1.0,34.0,,90.0,25.0,4.599583436070336,Ti-6Al-4V,300.270033876419,-300.270033876419
157668.710063675,199.535195670145,140.0,,,powder,,1200.0,,,1.0,,,30.0,,L-PBF,,6,force,,,,280.0,,air,-1.0,34.0,,90.0,25.0,5.1977455145401015,Ti-6Al-4V,199.535195670145,-199.535195670145
264724.874457253,199.632925214321,140.0,,,powder,,1200.0,,,1.0,,,30.0,,L-PBF,,6,force,,,,280.0,,air,-1.0,34.0,,90.0,25.0,5.422794751017909,Ti-6Al-4V,199.632925214321,-199.632925214321
8597.70044136079,495.709940488109,140.0,,,powder,,1200.0,,,1.0,,,30.0,,L-PBF,,6,force,,,,280.0,,air,-1.0,30.0,,90.0,25.0,3.934382309479478,Ti-6Al-4V,495.709940488109,-495.709940488109
9352.69765115275,495.825867201974,140.0,,,powder,,1200.0,,,1.0,,,30.0,,L-PBF,,6,force,,,,280.0,,air,-1.0,30.0,,90.0,25.0,3.970936894940059,Ti-6Al-4V,495.825867201974,-495.825867201974
18749.2447692564,396.16088068308,140.0,,,powder,,1200.0,,,1.0,,,30.0,,L-PBF,,6,force,,,,280.0,,air,-1.0,30.0,,90.0,25.0,4.272983778775722,Ti-6Al-4V,396.16088068308,-396.16088068308
19876.9896347539,396.16088068308,140.0,,,powder,,1200.0,,,1.0,,,30.0,,L-PBF,,6,force,,,,280.0,,air,-1.0,30.0,,90.0,25.0,4.29835061124784,Ti-6Al-4V,396.16088068308,-396.16088068308
36393.3889837714,296.495894164186,140.0,,,powder,,1200.0,,,1.0,,,30.0,,L-PBF,,6,force,,,,280.0,,air,-1.0,30.0,,90.0,25.0,4.561022499346077,Ti-6Al-4V,296.495894164186,-296.495894164186
52091.401471293,296.495894164186,140.0,,,powder,,1200.0,,,1.0,,,30.0,,L-PBF,,6,force,,,,280.0,,air,-1.0,30.0,,90.0,25.0,4.716766041883867,Ti-6Al-4V,296.495894164186,-296.495894164186
209293.429566384,197.202521913279,140.0,,,powder,,1200.0,,,1.0,,,30.0,,L-PBF,,6,force,,,,280.0,,air,-1.0,30.0,,90.0,25.0,5.320755594569679,Ti-6Al-4V,197.202521913279,-197.202521913279
387584.055102608,197.244349662241,140.0,,,powder,,1200.0,,,1.0,,,30.0,,L-PBF,,6,force,,,,280.0,,air,-1.0,30.0,,90.0,25.0,5.588365902219311,Ti-6Al-4V,197.244349662241,-197.244349662241
12210.2858745618,395.182438409778,140.0,,,powder,,1200.0,,,1.0,,,30.0,,L-PBF,,6,force,,,,280.0,,air,-1.0,30.0,,90.0,25.0,4.086725832027709,Ti-6Al-4V,395.182438409778,-395.182438409778
16353.359596063,395.182438409778,140.0,,,powder,,1200.0,,,1.0,,,30.0,,L-PBF,,6,force,,,,280.0,,air,-1.0,30.0,,90.0,25.0,4.213606986607864,Ti-6Al-4V,395.182438409778,-395.182438409778
42252.1925881379,295.44254948044,140.0,,,powder,,1200.0,,,1.0,,,30.0,,L-PBF,,6,force,,,,280.0,,air,-1.0,30.0,,90.0,25.0,4.625849250663746,Ti-6Al-4V,295.44254948044,-295.44254948044
46562.6792421777,295.44254948044,140.0,,,powder,,1200.0,,,1.0,,,30.0,,L-PBF,,6,force,,,,280.0,,air,-1.0,30.0,,90.0,25.0,4.66803796190421,Ti-6Al-4V,295.44254948044,-295.44254948044
98210.3966097575,196.065805847633,140.0,,,powder,,1200.0,,,1.0,,,30.0,,L-PBF,,6,force,,,,280.0,,air,-1.0,30.0,,90.0,25.0,4.992157464887249,Ti-6Al-4V,196.065805847633,-196.065805847633
211169.496946414,193.813514217031,140.0,,,powder,,1200.0,,,1.0,,,30.0,,L-PBF,,6,force,,,,280.0,,air,-1.0,30.0,,90.0,25.0,5.3246311853362895,Ti-6Al-4V,193.813514217031,-193.813514217031
9941.49978546489,700.900975575891,140.0,,,powder,,1200.0,,,1.0,,,30.0,,L-PBF,,5,force,,,,280.0,,air,-1.0,34.0,,90.0,25.0,3.9974519074775343,Ti-6Al-4V,700.900975575891,-700.900975575891
18458.1133341333,700.104393874067,140.0,,,powder,,1200.0,,,1.0,,,30.0,,L-PBF,,5,force,,,,280.0,,air,-1.0,34.0,,90.0,25.0,4.26618730825821,Ti-6Al-4V,700.104393874067,-700.104393874067
36717.6160994739,600.016383200045,140.0,,,powder,,1200.0,,,1.0,,,30.0,,L-PBF,,5,force,,,,280.0,,air,-1.0,34.0,,90.0,25.0,4.564874476765256,Ti-6Al-4V,600.016383200045,-600.016383200045
56148.8421005545,600.816637112828,140.0,,,powder,,1200.0,,,1.0,,,30.0,,L-PBF,,5,force,,,,280.0,,air,-1.0,34.0,,90.0,25.0,4.749340804684301,Ti-6Al-4V,600.816637112828,-600.816637112828
86221.7662695835,501.256008695729,140.0,,,powder,,1200.0,,,1.0,,,30.0,,L-PBF,,5,force,,,,280.0,,air,-1.0,34.0,,90.0,25.0,4.935616915215581,Ti-6Al-4V,501.256008695729,-501.256008695729
100668.819537949,501.256008695729,140.0,,,powder,,1200.0,,,1.0,,,30.0,,L-PBF,,5,force,,,,280.0,,air,-1.0,34.0,,90.0,25.0,5.002894976020142,Ti-6Al-4V,501.256008695729,-501.256008695729
319526.052015943,400.492343173717,140.0,,,powder,,1200.0,,,1.0,,,30.0,,L-PBF,,5,force,,,,280.0,,air,-1.0,34.0,,90.0,25.0,5.504506273403684,Ti-6Al-4V,400.492343173717,-400.492343173717
16952.8473882532,701.336301814472,140.0,,,powder,,1200.0,,,1.0,,,30.0,,L-PBF,,5,force,,,,280.0,,air,-1.0,34.0,,90.0,25.0,4.229242652459498,Ti-6Al-4V,701.336301814472,-701.336301814472
19181.024840029,701.336301814472,140.0,,,powder,,1200.0,,,1.0,,,30.0,,L-PBF,,5,force,,,,280.0,,air,-1.0,34.0,,90.0,25.0,4.28287180776055,Ti-6Al-4V,701.336301814472,-701.336301814472
32692.1726255341,599.690602140338,140.0,,,powder,,1200.0,,,1.0,,,30.0,,L-PBF,,5,force,,,,280.0,,air,-1.0,34.0,,90.0,25.0,4.514443783471985,Ti-6Al-4V,599.690602140338,-599.690602140338
33363.7947590059,599.793018092092,140.0,,,powder,,1200.0,,,1.0,,,30.0,,L-PBF,,5,force,,,,280.0,,air,-1.0,34.0,,90.0,25.0,4.523275440921625,Ti-6Al-4V,599.793018092092,-599.793018092092
76922.7523642374,500.142445771225,140.0,,,powder,,1200.0,,,1.0,,,30.0,,L-PBF,,5,force,,,,280.0,,air,-1.0,34.0,,90.0,25.0,4.886054815285828,Ti-6Al-4V,500.142445771225,-500.142445771225
109636.867034439,401.306938304824,140.0,,,powder,,1200.0,,,1.0,,,30.0,,L-PBF,,5,force,,,,280.0,,air,-1.0,34.0,,90.0,25.0,5.039956616715185,Ti-6Al-4V,401.306938304824,-401.306938304824
110540.466561479,400.845013852096,140.0,,,powder,,1200.0,,,1.0,,,30.0,,L-PBF,,5,force,,,,280.0,,air,-1.0,34.0,,90.0,25.0,5.043521293289435,Ti-6Al-4V,400.845013852096,-400.845013852096
1373091.54481531,501.474388204894,140.0,,,powder,,1200.0,,,1.0,,,30.0,,L-PBF,,5,force,,,,280.0,,air,-1.0,34.0,,90.0,25.0,6.137699492868789,Ti-6Al-4V,501.474388204894,-501.474388204894
9004.68194649296,699.749937686595,140.0,,,powder,,1200.0,,,1.0,,,30.0,,L-PBF,,5,force,,,,280.0,,air,-1.0,30.0,,90.0,25.0,3.9544683777527263,Ti-6Al-4V,699.749937686595,-699.749937686595
11049.9570238218,699.206911046486,140.0,,,powder,,1200.0,,,1.0,,,30.0,,L-PBF,,5,force,,,,280.0,,air,-1.0,30.0,,90.0,25.0,4.043360588939379,Ti-6Al-4V,699.206911046486,-699.206911046486
20221.8811736888,599.778516057586,140.0,,,powder,,1200.0,,,1.0,,,30.0,,L-PBF,,5,force,,,,280.0,,air,-1.0,30.0,,90.0,25.0,4.30582155409132,Ti-6Al-4V,599.778516057586,-599.778516057586
21154.2391871982,500.553709856035,140.0,,,powder,,1200.0,,,1.0,,,30.0,,L-PBF,,5,force,,,,280.0,,air,-1.0,30.0,,90.0,25.0,4.32539741053504,Ti-6Al-4V,500.553709856035,-500.553709856035
31103.5554542338,600.660863724372,140.0,,,powder,,1200.0,,,1.0,,,30.0,,L-PBF,,5,force,,,,280.0,,air,-1.0,30.0,,90.0,25.0,4.49281003616179,Ti-6Al-4V,600.660863724372,-600.660863724372
72749.9826611619,400.219333612876,140.0,,,powder,,1200.0,,,1.0,,,30.0,,L-PBF,,5,force,,,,280.0,,air,-1.0,30.0,,90.0,25.0,4.861832894150555,Ti-6Al-4V,400.219333612876,-400.219333612876
82877.3751112056,500.320802983466,140.0,,,powder,,1200.0,,,1.0,,,30.0,,L-PBF,,5,force,,,,280.0,,air,-1.0,30.0,,90.0,25.0,4.91843598766212,Ti-6Al-4V,500.320802983466,-500.320802983466
2510280.85690067,399.838394597963,140.0,,,powder,,1200.0,,,1.0,,,30.0,,L-PBF,,5,force,,,,280.0,,air,-1.0,30.0,,90.0,25.0,6.3997223142214725,Ti-6Al-4V,399.838394597963,-399.838394597963
3551484.79088927,400.153335037056,140.0,,,powder,,1200.0,,,1.0,,,30.0,,L-PBF,,5,force,,,,280.0,,air,-1.0,30.0,,90.0,25.0,6.550409959160965,Ti-6Al-4V,400.153335037056,-400.153335037056
5704.5485448741,700.091631951997,140.0,,,powder,,1200.0,,,1.0,,,30.0,,L-PBF,,5,force,,,,280.0,,air,-1.0,30.0,,90.0,25.0,3.7562212802655353,Ti-6Al-4V,700.091631951997,-700.091631951997
6519.62861119897,700.096467559435,140.0,,,powder,,1200.0,,,1.0,,,30.0,,L-PBF,,5,force,,,,280.0,,air,-1.0,30.0,,90.0,25.0,3.814222856974126,Ti-6Al-4V,700.096467559435,-700.096467559435
11254.738799395,599.778516057586,140.0,,,powder,,1200.0,,,1.0,,,30.0,,L-PBF,,5,force,,,,280.0,,air,-1.0,30.0,,90.0,25.0,4.0513354203229675,Ti-6Al-4V,599.778516057586,-599.778516057586
46561.6838968376,499.609360738929,140.0,,,powder,,1200.0,,,1.0,,,30.0,,L-PBF,,5,force,,,,280.0,,air,-1.0,30.0,,90.0,25.0,4.668028678125524,Ti-6Al-4V,499.609360738929,-499.609360738929
68570.1918930509,500.210864044903,140.0,,,powder,,1200.0,,,1.0,,,30.0,,L-PBF,,5,force,,,,280.0,,air,-1.0,30.0,,90.0,25.0,4.836135364836186,Ti-6Al-4V,500.210864044903,-500.210864044903
378467.653962436,400.512646759186,140.0,,,powder,,1200.0,,,1.0,,,30.0,,L-PBF,,5,force,,,,280.0,,air,-1.0,30.0,,90.0,25.0,5.578028768100537,Ti-6Al-4V,400.512646759186,-400.512646759186
495792.018782683,400.498338870432,140.0,,,powder,,1200.0,,,1.0,,,30.0,,L-PBF,,5,force,,,,280.0,,air,-1.0,30.0,,90.0,25.0,5.695299531252822,Ti-6Al-4V,400.498338870432,-400.498338870432
2826926.16036361,400.002850925371,140.0,,,powder,,1200.0,,,1.0,,,30.0,,L-PBF,,5,force,,,,280.0,,air,-1.0,30.0,,90.0,25.0,6.45131446481586,Ti-6Al-4V,400.002850925371,-400.002850925371
32103.6783597808,296.547654447187,140.0,67.0,,powder,,1200.0,,,1.0,,,30.0,,L-PBF,20.0,6,force,,,,280.0,,air,0.01,34.0,,90.0,25.0,4.506554795639559,Ti-6Al-4V,599.0861706003778,5.990861706003779
70471.3563924617,246.949599019419,140.0,67.0,,powder,,1200.0,,,1.0,,,30.0,,L-PBF,20.0,6,force,,,,280.0,,air,0.01,34.0,,90.0,25.0,4.848012630630123,Ti-6Al-4V,498.8880788271091,4.988880788271091
249108.693974711,172.785231849905,140.0,67.0,,powder,,1200.0,,,1.0,,,30.0,,L-PBF,20.0,6,force,,,,280.0,,air,0.01,34.0,,90.0,25.0,5.396388884820146,Ti-6Al-4V,349.0610744442525,3.4906107444425247
335086.543084947,172.155473869301,140.0,67.0,,powder,,1200.0,,,1.0,,,30.0,,L-PBF,20.0,6,force,,,,280.0,,air,0.01,34.0,,90.0,25.0,5.525156987127122,Ti-6Al-4V,347.788836099598,3.47788836099598
28585.6464732557,296.245070710738,140.0,67.0,,powder,,1200.0,,,1.0,,,30.0,,L-PBF,20.0,6,force,,,,280.0,,air,0.01,34.0,,90.0,25.0,4.45614801836568,Ti-6Al-4V,598.4748903247232,5.984748903247232
30838.1157448865,296.850547241664,140.0,67.0,,powder,,1200.0,,,1.0,,,30.0,,L-PBF,20.0,6,force,,,,280.0,,air,0.01,34.0,,90.0,25.0,4.489087834145518,Ti-6Al-4V,599.6980752356849,5.996980752356849
50647.4657590415,246.697622882481,140.0,67.0,,powder,,1200.0,,,1.0,,,30.0,,L-PBF,20.0,6,force,,,,280.0,,air,0.01,34.0,,90.0,25.0,4.704557719500858,Ti-6Al-4V,498.37903612622426,4.983790361262243
54836.4871877231,247.400867027905,140.0,67.0,,powder,,1200.0,,,1.0,,,30.0,,L-PBF,20.0,6,force,,,,280.0,,air,0.01,34.0,,90.0,25.0,4.739069626207712,Ti-6Al-4V,499.7997313695051,4.997997313695051
179120.371715413,172.785231849905,140.0,67.0,,powder,,1200.0,,,1.0,,,30.0,,L-PBF,20.0,6,force,,,,280.0,,air,0.01,34.0,,90.0,25.0,5.253144981831499,Ti-6Al-4V,349.0610744442525,3.4906107444425247
195085.968074402,173.100974202928,140.0,67.0,,powder,,1200.0,,,1.0,,,30.0,,L-PBF,20.0,6,force,,,,280.0,,air,0.01,34.0,,90.0,25.0,5.290226033069489,Ti-6Al-4V,349.69893778369294,3.4969893778369294
363635.225967156,172.646225777191,140.0,67.0,,powder,,1200.0,,,1.0,,,30.0,,L-PBF,20.0,6,force,,,,280.0,,air,0.01,34.0,,90.0,25.0,5.5606659474381,Ti-6Al-4V,348.78025409533535,3.4878025409533535
28732.9280416901,296.027039678318,140.0,67.0,,powder,,1200.0,,,1.0,,,30.0,,L-PBF,20.0,6,force,,,,280.0,,air,0.01,34.0,,90.0,25.0,4.458379885217616,Ti-6Al-4V,598.0344235925616,5.980344235925616
54156.2658955166,245.768726121699,140.0,67.0,,powder,,1200.0,,,1.0,,,30.0,,L-PBF,20.0,6,force,,,,280.0,,air,0.01,34.0,,90.0,25.0,4.733648711864693,Ti-6Al-4V,496.50247701353334,4.965024770135334
66509.5268290206,246.659045193035,140.0,67.0,,powder,,1200.0,,,1.0,,,30.0,,L-PBF,20.0,6,force,,,,280.0,,air,0.01,34.0,,90.0,25.0,4.822883858129199,Ti-6Al-4V,498.30110140007076,4.983011014000708
369015.080150774,171.90518876177,140.0,67.0,,powder,,1200.0,,,1.0,,,30.0,,L-PBF,20.0,6,force,,,,280.0,,air,0.01,34.0,,90.0,25.0,5.56704411437707,Ti-6Al-4V,347.28320961973736,3.4728320961973735
392760.80440316,171.959516707224,140.0,67.0,,powder,,1200.0,,,1.0,,,30.0,,L-PBF,20.0,6,force,,,,280.0,,air,0.01,34.0,,90.0,25.0,5.5941281408237415,Ti-6Al-4V,347.392963044897,3.47392963044897
26614.5190549119,293.443807928538,140.0,67.0,,powder,,1200.0,,,1.0,,,30.0,,L-PBF,20.0,6,force,,,,280.0,,air,0.01,34.0,,90.0,25.0,4.425118622540143,Ti-6Al-4V,592.815773593006,5.928157735930061
30108.987131421,293.912033861419,140.0,67.0,,powder,,1200.0,,,1.0,,,30.0,,L-PBF,20.0,6,force,,,,280.0,,air,0.01,34.0,,90.0,25.0,4.478696146059637,Ti-6Al-4V,593.7616845685233,5.937616845685233
47919.9684694375,244.762862077723,140.0,67.0,,powder,,1200.0,,,1.0,,,30.0,,L-PBF,20.0,6,force,,,,280.0,,air,0.01,34.0,,90.0,25.0,4.68051652362262,Ti-6Al-4V,494.47042843984445,4.944704284398445
54362.3523626936,244.586787184711,140.0,67.0,,powder,,1200.0,,,1.0,,,30.0,,L-PBF,20.0,6,force,,,,280.0,,air,0.01,34.0,,90.0,25.0,4.7352982412178015,Ti-6Al-4V,494.11472158527476,4.941147215852748
123233.534767041,171.307613464929,140.0,67.0,,powder,,1200.0,,,1.0,,,30.0,,L-PBF,20.0,6,force,,,,280.0,,air,0.01,34.0,,90.0,25.0,5.090728905738294,Ti-6Al-4V,346.0759867978364,3.4607598679783638
308462.173512356,171.245985659168,140.0,67.0,,powder,,1200.0,,,1.0,,,30.0,,L-PBF,20.0,6,force,,,,280.0,,air,0.01,34.0,,90.0,25.0,5.48920191442411,Ti-6Al-4V,345.9514861801374,3.4595148618013742
322900.025308601,171.245985659168,140.0,67.0,,powder,,1200.0,,,1.0,,,30.0,,L-PBF,20.0,6,force,,,,280.0,,air,0.01,34.0,,90.0,25.0,5.509068079056757,Ti-6Al-4V,345.9514861801374,3.4595148618013742
905078.801841116,146.623055144167,140.0,67.0,,powder,,1200.0,,,1.0,,,30.0,,L-PBF,20.0,6,force,,,,280.0,,air,0.01,34.0,,90.0,25.0,5.956686393254787,Ti-6Al-4V,296.2081922104384,2.9620819221043844
13808.8462224056,297.316623226747,140.0,67.0,,powder,,1200.0,,,1.0,,,30.0,,L-PBF,20.0,4.5,force,,,,280.0,,air,0.01,34.0,,90.0,25.0,4.140157393265418,Ti-6Al-4V,600.6396428823173,6.006396428823173
14943.1473861532,297.290244928071,140.0,67.0,,powder,,1200.0,,,1.0,,,30.0,,L-PBF,20.0,4.5,force,,,,280.0,,air,0.01,34.0,,90.0,25.0,4.1744420799745905,Ti-6Al-4V,600.5863533900424,6.005863533900424
27002.4911527185,247.298561043307,140.0,67.0,,powder,,1200.0,,,1.0,,,30.0,,L-PBF,20.0,4.5,force,,,,280.0,,air,0.01,34.0,,90.0,25.0,4.431403832454242,Ti-6Al-4V,499.5930526127414,4.995930526127414
30907.2385746837,246.959206234428,140.0,67.0,,powder,,1200.0,,,1.0,,,30.0,,L-PBF,20.0,4.5,force,,,,280.0,,air,0.01,34.0,,90.0,25.0,4.490060204501989,Ti-6Al-4V,498.9074873422788,4.989074873422788
98762.2332048848,173.369123847866,140.0,67.0,,powder,,1200.0,,,1.0,,,30.0,,L-PBF,20.0,4.5,force,,,,280.0,,air,0.01,34.0,,90.0,25.0,4.994590901608143,Ti-6Al-4V,350.24065423811317,3.5024065423811317
120586.211890487,173.353742324692,140.0,67.0,,powder,,1200.0,,,1.0,,,30.0,,L-PBF,20.0,4.5,force,,,,280.0,,air,0.01,34.0,,90.0,25.0,5.081297652396081,Ti-6Al-4V,350.20958045392325,3.5020958045392327
358283.924105412,123.565110322125,140.0,67.0,,powder,,1200.0,,,1.0,,,30.0,,L-PBF,20.0,4.5,force,,,,280.0,,air,0.01,34.0,,90.0,25.0,5.554227322179676,Ti-6Al-4V,249.62648549924242,2.4962648549924245
385326.031351664,123.565110322125,140.0,67.0,,powder,,1200.0,,,1.0,,,30.0,,L-PBF,20.0,4.5,force,,,,280.0,,air,0.01,34.0,,90.0,25.0,5.585828349502235,Ti-6Al-4V,249.62648549924242,2.4962648549924245
1297.41117922373,325.642050305108,100.0,67.0,,powder,,750.0,,,1.0,,,30.0,,L-PBF,10.0,4.85,force,,,,185.0,,air,0.1,30.0,,0.0,25.0,3.1130776357356145,Ti-6Al-4V,723.6490006780177,72.36490006780177
1518.44106248307,325.272817528766,100.0,67.0,,powder,,750.0,,,1.0,,,30.0,,L-PBF,10.0,4.85,force,,,,185.0,,air,0.1,30.0,,0.0,25.0,3.1813979396621694,Ti-6Al-4V,722.8284833972577,72.28284833972577
1876.72501397191,325.272817528766,100.0,67.0,,powder,,750.0,,,1.0,,,30.0,,L-PBF,10.0,4.85,force,,,,185.0,,air,0.1,30.0,,0.0,25.0,3.273400642539564,Ti-6Al-4V,722.8284833972577,72.28284833972577
2734.88206922235,325.381543014103,100.0,67.0,,powder,,750.0,,,1.0,,,30.0,,L-PBF,10.0,4.85,force,,,,185.0,,air,0.1,30.0,,0.0,25.0,3.436938603872294,Ti-6Al-4V,723.0700955868955,72.30700955868956
5402.97313169928,325.594624612306,100.0,67.0,,powder,,750.0,,,1.0,,,30.0,,L-PBF,10.0,4.85,force,,,,185.0,,air,0.1,30.0,,0.0,25.0,3.732632807853141,Ti-6Al-4V,723.5436102495689,72.3543610249569
6837.88576143936,324.946800491607,100.0,67.0,,powder,,750.0,,,1.0,,,30.0,,L-PBF,10.0,4.85,force,,,,185.0,,air,0.1,30.0,,0.0,25.0,3.8349218408900962,Ti-6Al-4V,722.10400109246,72.210400109246
8487.24125354396,324.533346357099,100.0,67.0,,powder,,750.0,,,1.0,,,30.0,,L-PBF,10.0,4.85,force,,,,185.0,,air,0.1,30.0,,0.0,25.0,3.9287665473626707,Ti-6Al-4V,721.1852141268866,72.11852141268866
9565.42093024924,448.793939467325,90.0,67.0,,powder,,1250.0,stripe,,1.0,,,60.0,,L-PBF,30.0,6.06,force,,,,370.0,,air,-1.0,65.5,,90.0,25.0,3.980704086089628,Ti-6Al-4V,448.793939467325,-448.793939467325
12388.0913814279,498.289309059012,90.0,67.0,,powder,,1250.0,stripe,,1.0,,,60.0,,L-PBF,30.0,6.06,force,,,,370.0,,air,-1.0,65.5,,90.0,25.0,4.093004400293363,Ti-6Al-4V,498.289309059012,-498.289309059012
16229.5428283881,449.385049672233,90.0,67.0,,powder,,1250.0,stripe,,1.0,,,60.0,,L-PBF,30.0,6.06,force,,,,370.0,,air,-1.0,65.5,,90.0,25.0,4.210306286313925,Ti-6Al-4V,449.385049672233,-449.385049672233
21092.5073153331,399.082914646556,90.0,67.0,,powder,,1250.0,stripe,,1.0,,,60.0,,L-PBF,30.0,6.06,force,,,,370.0,,air,-1.0,65.5,,90.0,25.0,4.324128208401894,Ti-6Al-4V,399.082914646556,-399.082914646556
21100.5439291247,349.516612532159,90.0,67.0,,powder,,1250.0,stripe,,1.0,,,60.0,,L-PBF,30.0,6.06,force,,,,370.0,,air,-1.0,65.5,,90.0,25.0,4.324293650670805,Ti-6Al-4V,349.516612532159,-349.516612532159
23324.3674720943,399.401750775489,90.0,67.0,,powder,,1250.0,stripe,,1.0,,,60.0,,L-PBF,30.0,6.06,force,,,,370.0,,air,-1.0,65.5,,90.0,25.0,4.367809875050741,Ti-6Al-4V,399.401750775489,-399.401750775489
43220.2139242919,349.834058980803,90.0,67.0,,powder,,1250.0,stripe,,1.0,,,60.0,,L-PBF,30.0,6.06,force,,,,370.0,,air,-1.0,65.5,,90.0,25.0,4.635686912151795,Ti-6Al-4V,349.834058980803,-349.834058980803
57558.8126263354,299.775510239899,90.0,67.0,,powder,,1250.0,stripe,,1.0,,,60.0,,L-PBF,30.0,6.06,force,,,,370.0,,air,-1.0,65.5,,90.0,25.0,4.760111826349535,Ti-6Al-4V,299.775510239899,-299.775510239899
70934.3585871916,299.458021608195,90.0,67.0,,powder,,1250.0,stripe,,1.0,,,60.0,,L-PBF,30.0,6.06,force,,,,370.0,,air,-1.0,65.5,,90.0,25.0,4.850856646049148,Ti-6Al-4V,299.458021608195,-299.458021608195
73301.0782380665,249.399772420086,90.0,67.0,,powder,,1250.0,stripe,,1.0,,,60.0,,L-PBF,30.0,6.06,force,,,,370.0,,air,-1.0,65.5,,90.0,25.0,4.86511036303674,Ti-6Al-4V,249.399772420086,-249.399772420086
83026.1532364088,249.591059414634,90.0,67.0,,powder,,1250.0,stripe,,1.0,,,60.0,,L-PBF,30.0,6.06,force,,,,370.0,,air,-1.0,65.5,,90.0,25.0,4.919214916679098,Ti-6Al-4V,249.591059414634,-249.591059414634
111967.642650988,199.429877373902,90.0,67.0,,powder,,1250.0,stripe,,1.0,,,60.0,,L-PBF,30.0,6.06,force,,,,370.0,,air,-1.0,65.5,,90.0,25.0,5.049092534737582,Ti-6Al-4V,199.429877373902,-199.429877373902
222113.33336783,199.238999135232,90.0,67.0,,powder,,1250.0,stripe,,1.0,,,60.0,,L-PBF,30.0,6.06,force,,,,370.0,,air,-1.0,65.5,,90.0,25.0,5.346574629841884,Ti-6Al-4V,199.238999135232,-199.238999135232
8174.7922123243,497.85794228839,90.0,67.0,,powder,,1250.0,stripe,,1.0,,,60.0,,L-PBF,30.0,6.06,force,,,,370.0,,air,-1.0,65.5,,90.0,25.0,3.9124767225325887,Ti-6Al-4V,497.85794228839,-497.85794228839
15203.8097368313,498.169454324544,90.0,67.0,,powder,,1250.0,stripe,,1.0,,,60.0,,L-PBF,30.0,6.06,force,,,,370.0,,air,-1.0,65.5,,90.0,25.0,4.181952426126982,Ti-6Al-4V,498.169454324544,-498.169454324544
19018.1817264261,448.148640314782,90.0,67.0,,powder,,1250.0,stripe,,1.0,,,60.0,,L-PBF,30.0,6.06,force,,,,370.0,,air,-1.0,65.5,,90.0,25.0,4.279168992941701,Ti-6Al-4V,448.148640314782,-448.148640314782
27983.0029040931,348.855048452388,90.0,67.0,,powder,,1250.0,stripe,,1.0,,,60.0,,L-PBF,30.0,6.06,force,,,,370.0,,air,-1.0,65.5,,90.0,25.0,4.446894317543221,Ti-6Al-4V,348.855048452388,-348.855048452388
46444.4955384727,348.629736416398,90.0,67.0,,powder,,1250.0,stripe,,1.0,,,60.0,,L-PBF,30.0,6.06,force,,,,370.0,,air,-1.0,65.5,,90.0,25.0,4.666934250107435,Ti-6Al-4V,348.629736416398,-348.629736416398
64524.2670691162,399.0881931194,90.0,67.0,,powder,,1250.0,stripe,,1.0,,,60.0,,L-PBF,30.0,6.06,force,,,,370.0,,air,-1.0,65.5,,90.0,25.0,4.8097230800946935,Ti-6Al-4V,399.0881931194,-399.0881931194
140971.790568094,299.32538324502,90.0,67.0,,powder,,1250.0,stripe,,1.0,,,60.0,,L-PBF,30.0,6.06,force,,,,370.0,,air,-1.0,65.5,,90.0,25.0,5.1491322160149,Ti-6Al-4V,299.32538324502,-299.32538324502
1489993.44410138,249.430318118293,90.0,67.0,,powder,,1250.0,stripe,,1.0,,,60.0,,L-PBF,30.0,6.06,force,,,,370.0,,air,-1.0,65.5,,90.0,25.0,6.173184357541899,Ti-6Al-4V,249.430318118293,-249.430318118293
1541991.3471404,199.149165855579,90.0,67.0,,powder,,1250.0,stripe,,1.0,,,60.0,,L-PBF,30.0,6.06,force,,,,370.0,,air,-1.0,65.5,,90.0,25.0,6.188081936685288,Ti-6Al-4V,199.149165855579,-199.149165855579
17777.0476471909,219.276314047398,90.0,67.0,,powder,1136.0,660.0,back and forth,,1.0,,175.0,60.0,2.92,L-PBF,20.0,7,force,,,,220.0,1052.0,air,-1.0,24.0,,0.0,25.0,4.249859636443042,Ti-6Al-4V,219.276314047398,-219.276314047398
20942.968126269,259.776989275784,90.0,67.0,,powder,1136.0,660.0,back and forth,,1.0,,175.0,60.0,2.92,L-PBF,20.0,7,force,,,,220.0,1052.0,air,-1.0,24.0,,0.0,25.0,4.321038231760767,Ti-6Al-4V,259.776989275784,-259.776989275784
51236.4109104771,219.276314047398,90.0,67.0,,powder,1136.0,660.0,back and forth,,1.0,,175.0,60.0,2.92,L-PBF,20.0,7,force,,,,220.0,1052.0,air,-1.0,24.0,,0.0,25.0,4.709578699988193,Ti-6Al-4V,219.276314047398,-219.276314047398
156746.347278087,159.802409638554,90.0,67.0,,powder,1136.0,660.0,back and forth,,1.0,,175.0,60.0,2.92,L-PBF,20.0,7,force,,,,220.0,1052.0,air,-1.0,24.0,,0.0,25.0,5.195197429085183,Ti-6Al-4V,159.802409638554,-159.802409638554
552479.913017909,129.561816496756,90.0,67.0,,powder,1136.0,660.0,back and forth,,1.0,,175.0,60.0,2.92,L-PBF,20.0,7,force,,,,220.0,1052.0,air,-1.0,24.0,,0.0,25.0,5.742316492630334,Ti-6Al-4V,129.561816496756,-129.561816496756
655827.166091707,99.8176618562159,90.0,67.0,,powder,1136.0,660.0,back and forth,,1.0,,175.0,60.0,2.92,L-PBF,20.0,7,force,,,,220.0,1052.0,air,-1.0,24.0,,0.0,25.0,5.81678940232933,Ti-6Al-4V,99.8176618562159,-99.8176618562159
39172.8094549509,400.227035614987,90.0,67.0,,powder,948.0,660.0,back and forth,,1.0,,175.0,60.0,14.6,L-PBF,20.0,7,force,,,,220.0,908.0,air,-1.0,24.0,,0.0,25.0,4.592984720055083,Ti-6Al-4V,400.227035614987,-400.227035614987
42842.5787876769,339.257469445522,90.0,67.0,,powder,948.0,660.0,back and forth,,1.0,,175.0,60.0,14.6,L-PBF,20.0,7,force,,,,220.0,908.0,air,-1.0,24.0,,0.0,25.0,4.6318756040727775,Ti-6Al-4V,339.257469445522,-339.257469445522
57304.8590376655,359.259289915152,90.0,67.0,,powder,948.0,660.0,back and forth,,1.0,,175.0,60.0,14.6,L-PBF,20.0,7,force,,,,220.0,908.0,air,-1.0,24.0,,0.0,25.0,4.7581914485603365,Ti-6Al-4V,359.259289915152,-359.259289915152
68479.3208031795,359.618090909903,90.0,67.0,,powder,948.0,660.0,back and forth,,1.0,,175.0,60.0,14.6,L-PBF,20.0,7,force,,,,220.0,908.0,air,-1.0,24.0,,0.0,25.0,4.835559444237816,Ti-6Al-4V,359.618090909903,-359.618090909903
72489.2178532592,379.619911379534,90.0,67.0,,powder,948.0,660.0,back and forth,,1.0,,175.0,60.0,14.6,L-PBF,20.0,7,force,,,,220.0,908.0,air,-1.0,24.0,,0.0,25.0,4.860273413811469,Ti-6Al-4V,379.619911379534,-379.619911379534
109336.003185826,339.46422806153,90.0,67.0,,powder,948.0,660.0,back and forth,,1.0,,175.0,60.0,14.6,L-PBF,20.0,7,force,,,,220.0,908.0,air,-1.0,24.0,,0.0,25.0,5.038763194065628,Ti-6Al-4V,339.46422806153,-339.46422806153
161277.845632613,379.337131574155,90.0,67.0,,powder,948.0,660.0,back and forth,,1.0,,175.0,60.0,14.6,L-PBF,20.0,7,force,,,,220.0,908.0,air,-1.0,24.0,,0.0,25.0,5.20757471345022,Ti-6Al-4V,379.337131574155,-379.337131574155
171099.548570273,299.612629501011,90.0,67.0,,powder,948.0,660.0,back and forth,,1.0,,175.0,60.0,14.6,L-PBF,20.0,7,force,,,,220.0,908.0,air,-1.0,24.0,,0.0,25.0,5.233248863698329,Ti-6Al-4V,299.612629501011,-299.612629501011
216436.662775012,299.688650690383,90.0,67.0,,powder,948.0,660.0,back and forth,,1.0,,175.0,60.0,14.6,L-PBF,20.0,7,force,,,,220.0,908.0,air,-1.0,24.0,,0.0,25.0,5.335330828949462,Ti-6Al-4V,299.688650690383,-299.688650690383
929195.853171137,259.583252748326,90.0,67.0,,powder,948.0,660.0,back and forth,,1.0,,175.0,60.0,14.6,L-PBF,20.0,7,force,,,,220.0,908.0,air,-1.0,24.0,,0.0,25.0,5.968107262956748,Ti-6Al-4V,259.583252748326,-259.583252748326
85449.9123721041,179.491525423729,90.0,67.0,,powder,948.0,660.0,back and forth,,1.0,,175.0,60.0,14.6,L-PBF,20.0,7,force,,,,220.0,908.0,air,0.1,24.0,,0.0,25.0,4.931711621693021,Ti-6Al-4V,398.87005649717554,39.88700564971756
128595.690452967,220.169491525424,90.0,67.0,,powder,948.0,660.0,back and forth,,1.0,,175.0,60.0,14.6,L-PBF,20.0,7,force,,,,220.0,908.0,air,0.1,24.0,,0.0,25.0,5.109226414592428,Ti-6Al-4V,489.2655367231645,48.92655367231645
196674.078797192,159.152542372881,90.0,67.0,,powder,948.0,660.0,back and forth,,1.0,,175.0,60.0,14.6,L-PBF,20.0,7,force,,,,220.0,908.0,air,0.1,24.0,,0.0,25.0,5.293747124651601,Ti-6Al-4V,353.67231638417996,35.367231638418
394655.726657512,139.26221335992,90.0,67.0,,powder,948.0,660.0,back and forth,,1.0,,175.0,60.0,14.6,L-PBF,20.0,7,force,,,,220.0,908.0,air,0.1,24.0,,0.0,25.0,5.596218409023337,Ti-6Al-4V,309.47158524426663,30.947158524426666
82233.5236351247,140.169491525424,90.0,67.0,,powder,948.0,660.0,back and forth,,1.0,,175.0,60.0,14.6,L-PBF,20.0,7,force,,,,220.0,908.0,air,0.5,24.0,,0.0,25.0,4.91504889979953,Ti-6Al-4V,560.677966101696,280.338983050848
406292.908744793,129.763967357188,90.0,67.0,,powder,948.0,660.0,back and forth,,1.0,,175.0,60.0,14.6,L-PBF,20.0,7,force,,,,220.0,908.0,air,0.5,24.0,,0.0,25.0,5.608839242410385,Ti-6Al-4V,519.055869428752,259.527934714376
454383.586593085,119.830508474576,90.0,67.0,,powder,948.0,660.0,back and forth,,1.0,,175.0,60.0,14.6,L-PBF,20.0,7,force,,,,220.0,908.0,air,0.5,24.0,,0.0,25.0,5.657422635245226,Ti-6Al-4V,479.322033898304,239.661016949152
1256836.32948968,99.4915254237288,90.0,67.0,,powder,948.0,660.0,back and forth,,1.0,,175.0,60.0,14.6,L-PBF,20.0,7,force,,,,220.0,908.0,air,0.5,24.0,,0.0,25.0,6.099278725714973,Ti-6Al-4V,397.9661016949152,198.9830508474576
7086.89920882779,384.897841191067,950.0,,,powder,1134.0,6.3,alternate,,1.0,Ar,,480.0,17.2,P-DED,50.0,,force,,173.0,0.2,500.0,946.0,air,0.1,75.0,,90.0,25.0,3.8504562561901623,IN718,855.3285359801489,85.5328535980149
7968.77764805049,384.687266554244,950.0,,,powder,1134.0,6.3,alternate,,1.0,Ar,,480.0,17.2,P-DED,50.0,,force,,173.0,0.2,500.0,946.0,air,0.1,75.0,,90.0,25.0,3.901391708921884,IN718,854.8605923427644,85.48605923427645
39675.2425220841,342.093278180445,950.0,,,powder,1134.0,6.3,alternate,,1.0,Ar,,480.0,17.2,P-DED,50.0,,force,,173.0,0.2,500.0,946.0,air,0.1,75.0,,90.0,25.0,4.598519590138441,IN718,760.2072848454333,76.02072848454333
45207.8461999429,342.128088210964,950.0,,,powder,1134.0,6.3,alternate,,1.0,Ar,,480.0,17.2,P-DED,50.0,,force,,173.0,0.2,500.0,946.0,air,0.1,75.0,,90.0,25.0,4.655213816794051,IN718,760.2846404688089,76.0284640468809
51877.8563596108,299.239365059491,950.0,,,powder,1134.0,6.3,alternate,,1.0,Ar,,480.0,17.2,P-DED,50.0,,force,,173.0,0.2,500.0,946.0,air,0.1,75.0,,90.0,25.0,4.71498202233829,IN718,664.9763667988689,66.4976366798869
58842.4852806833,299.204555028973,950.0,,,powder,1134.0,6.3,alternate,,1.0,Ar,,480.0,17.2,P-DED,50.0,,force,,173.0,0.2,500.0,946.0,air,0.1,75.0,,90.0,25.0,4.76969100737454,IN718,664.8990111754955,66.48990111754955
91997.2415800855,256.396093051954,950.0,,,powder,1134.0,6.3,alternate,,1.0,Ar,,480.0,17.2,P-DED,50.0,,force,,173.0,0.2,500.0,946.0,air,0.1,75.0,,90.0,25.0,4.9637748057748246,IN718,569.7690956710088,56.97690956710088
147548.058642139,256.199603200172,950.0,,,powder,1134.0,6.3,alternate,,1.0,Ar,,480.0,17.2,P-DED,50.0,,force,,173.0,0.2,500.0,946.0,air,0.1,75.0,,90.0,25.0,5.1689334996607625,IN718,569.3324515559378,56.93324515559379
313346.98784373,213.678779152095,950.0,,,powder,1134.0,6.3,alternate,,1.0,Ar,,480.0,17.2,P-DED,50.0,,force,,173.0,0.2,500.0,946.0,air,0.1,75.0,,90.0,25.0,5.496025524250178,IN718,474.84173144909994,47.484173144909995
438282.915776051,213.447479269795,950.0,,,powder,1134.0,6.3,alternate,,1.0,Ar,,480.0,17.2,P-DED,50.0,,force,,173.0,0.2,500.0,946.0,air,0.1,75.0,,90.0,25.0,5.641754542228694,IN718,474.32773171065554,47.432773171065556
21626.1455608309,385.084442844832,950.0,,,powder,1134.0,6.3,alternate,,1.0,Ar,,480.0,8.5,P-DED,50.0,,force,,194.0,0.2,500.0,948.0,air,0.1,75.0,,90.0,25.0,4.33497912180485,IN718,855.7432063218488,85.57432063218488
52232.6448196642,385.196823648505,950.0,,,powder,1134.0,6.3,alternate,,1.0,Ar,,480.0,8.5,P-DED,50.0,,force,,194.0,0.2,500.0,948.0,air,0.1,75.0,,90.0,25.0,4.717942017058602,IN718,855.9929414411222,85.59929414411222
