Repository: Luwen-Zhang/SNEnsemble

# Copyright Notification

## Composites

We reformat and merge fatigue testing records from SNL/MSU/DOE, OptiMat, UPWIND, and FACT databases into a single database with careful considerations, including filtering invalid entries, rename variables, fix improper calculations in the records, to obtain clean and consistent data to fit machine 
learning usages. We leave the original format ("2019_SNL_MSU_DOE_Composite-Materials-Database_Wind_29pt0.xlsx" and "Optidat UPWIND 28_3_2017.xls") in the folder. Any derived database should be directly based on the original files instead of our merged database. We are not responsible for the accuracy of the testing records.

File: data/alloy/alloy_AM2022.csv (part 8 of 50)
Cycles to Failure,Stress Amplitude,hatch space  (μm),layer scan rotation  (°),wire feed rate  (mm/s),types of feedstock,ultimate tensile strength  (MPa),scan speed  (mm/s),scan pattern,current  (A),stress concentration factor of specimens,AM environment,preheat temperature  (°C),layer thickness  (μm),elongation  (%),types of AM,Frequency,critical cross-section size of specimens (mm),load control,voltage  (V),Young's modulus  (GPa),powder feed rate  (g/s),power  (W),yield strength  (MPa),fatigue environment,R-value,size of feedstock  (μm),speed function,direciton of specimen  (°),fatigue temperature  (°C),log10(Cycles to Failure),Material_Code,Maximum Stress,Minimum Stress
74068.7664519965,342.188828309115,950.0,,,powder,1134.0,6.3,alternate,,1.0,Ar,,480.0,8.5,P-DED,50.0,,force,,194.0,0.2,500.0,948.0,air,0.1,75.0,,90.0,25.0,4.869635111931842,IN718,760.4196184647001,76.04196184647002
90301.8724827056,299.457837475147,950.0,,,powder,1134.0,6.3,alternate,,1.0,Ar,,480.0,8.5,P-DED,50.0,,force,,194.0,0.2,500.0,948.0,air,0.1,75.0,,90.0,25.0,4.955696755855866,IN718,665.4618610558822,66.54618610558822
107180.945874418,342.342910527551,950.0,,,powder,1134.0,6.3,alternate,,1.0,Ar,,480.0,8.5,P-DED,50.0,,force,,194.0,0.2,500.0,948.0,air,0.1,75.0,,90.0,25.0,5.030117585383724,IN718,760.7620233945578,76.07620233945578
160488.261497666,256.639717536479,950.0,,,powder,1134.0,6.3,alternate,,1.0,Ar,,480.0,8.5,P-DED,50.0,,force,,194.0,0.2,500.0,948.0,air,0.1,75.0,,90.0,25.0,5.205443272546351,IN718,570.3104834143977,57.03104834143977
167802.047721722,299.423257540975,950.0,,,powder,1134.0,6.3,alternate,,1.0,Ar,,480.0,8.5,P-DED,50.0,,force,,194.0,0.2,500.0,948.0,air,0.1,75.0,,90.0,25.0,5.224797256306854,IN718,665.3850167577222,66.53850167577222
170814.297871254,256.639717536479,950.0,,,powder,1134.0,6.3,alternate,,1.0,Ar,,480.0,8.5,P-DED,50.0,,force,,194.0,0.2,500.0,948.0,air,0.1,75.0,,90.0,25.0,5.232524220139294,IN718,570.3104834143977,57.03104834143977
208629.681230861,213.787448171034,950.0,,,powder,1134.0,6.3,alternate,,1.0,Ar,,480.0,8.5,P-DED,50.0,,force,,194.0,0.2,500.0,948.0,air,0.1,75.0,,90.0,25.0,5.319376094492205,IN718,475.0832181578533,47.50832181578534
359572.621012908,213.423093332324,950.0,,,powder,1134.0,6.3,alternate,,1.0,Ar,,480.0,8.5,P-DED,50.0,,force,,194.0,0.2,500.0,948.0,air,0.1,75.0,,90.0,25.0,5.555786615776168,IN718,474.27354073849773,47.42735407384978
624030.951955571,192.35190887697,950.0,,,powder,1134.0,6.3,alternate,,1.0,Ar,,480.0,8.5,P-DED,50.0,,force,,194.0,0.2,500.0,948.0,air,0.1,75.0,,90.0,25.0,5.795206131237127,IN718,427.4486863932666,42.74486863932666
722443.629356726,192.24198390879,950.0,,,powder,1134.0,6.3,alternate,,1.0,Ar,,480.0,8.5,P-DED,50.0,,force,,194.0,0.2,500.0,948.0,air,0.1,75.0,,90.0,25.0,5.858803965733904,IN718,427.20440868619994,42.720440868619995
878087.728517715,170.86987478423,950.0,,,powder,1134.0,6.3,alternate,,1.0,Ar,,480.0,8.5,P-DED,50.0,,force,,194.0,0.2,500.0,948.0,air,0.1,75.0,,90.0,25.0,5.943537907828456,IN718,379.71083285384447,37.971083285384445
11484.8354112454,336.386214350468,80.0,45.0,,powder,,300.0,,,1.0,Ar,,25.0,,L-PBF,15.0,3.5,force,,,,95.0,,air,0.1,,,0.0,25.0,4.060124775717367,Ti-6Al-4V,747.5249207788178,74.75249207788178
31322.1995741702,199.871245576776,80.0,45.0,,powder,,300.0,,,1.0,Ar,,25.0,,L-PBF,15.0,3.5,force,,,,95.0,,air,0.1,,,0.0,25.0,4.49585225240834,Ti-6Al-4V,444.1583235039467,44.41583235039467
126559.238323508,153.948082053496,80.0,45.0,,powder,,300.0,,,1.0,Ar,,25.0,,L-PBF,15.0,3.5,force,,,,95.0,,air,0.1,,,0.0,25.0,5.1022938524297325,Ti-6Al-4V,342.10684900776886,34.21068490077689
361657.048984754,117.492118538135,80.0,45.0,,powder,,300.0,,,1.0,Ar,,25.0,,L-PBF,15.0,3.5,force,,,,95.0,,air,0.1,,,0.0,25.0,5.558296934261969,Ti-6Al-4V,261.0935967514111,26.10935967514111
502482.854323481,110.257292766869,80.0,45.0,,powder,,300.0,,,1.0,Ar,,25.0,,L-PBF,15.0,3.5,force,,,,95.0,,air,0.1,,,0.0,25.0,5.701121247386577,Ti-6Al-4V,245.01620614859777,24.501620614859778
590814.848509416,109.640726897437,80.0,45.0,,powder,,300.0,,,1.0,Ar,,25.0,,L-PBF,15.0,3.5,force,,,,95.0,,air,0.1,,,0.0,25.0,5.771451401576725,Ti-6Al-4V,243.64605977208222,24.364605977208225
148923.314284001,122.601784120549,80.0,45.0,,powder,,300.0,,,1.31,Ar,,25.0,,L-PBF,15.0,3.5,force,,,,95.0,,air,0.1,,,0.0,25.0,5.172962692864891,Ti-6Al-4V,272.44840915677554,27.244840915677557
165653.561364946,109.27883958116,80.0,45.0,,powder,,300.0,,,1.31,Ar,,25.0,,L-PBF,15.0,3.5,force,,,,95.0,,air,0.1,,,0.0,25.0,5.219200777160436,Ti-6Al-4V,242.8418657359111,24.284186573591114
169542.4100322,112.888570101984,80.0,45.0,,powder,,300.0,,,1.31,Ar,,25.0,,L-PBF,15.0,3.5,force,,,,95.0,,air,0.1,,,0.0,25.0,5.229278352327522,Ti-6Al-4V,250.86348911552,25.086348911552
192770.66027993,96.4043777666332,80.0,45.0,,powder,,300.0,,,1.31,Ar,,25.0,,L-PBF,15.0,3.5,force,,,,95.0,,air,0.1,,,0.0,25.0,5.285040934918727,Ti-6Al-4V,214.23195059251822,21.423195059251825
314298.16958398,99.9362057360343,80.0,45.0,,powder,,300.0,,,1.31,Ar,,25.0,,L-PBF,15.0,3.5,force,,,,95.0,,air,0.1,,,0.0,25.0,5.4973418517719805,Ti-6Al-4V,222.08045719118732,22.208045719118733
91482.6875950353,89.5894379713488,80.0,45.0,,powder,,300.0,,,2.3,Ar,,25.0,,L-PBF,15.0,3.5,force,,,,95.0,,air,0.1,,,0.0,25.0,4.96133891490441,Ti-6Al-4V,199.08763993633067,19.90876399363307
239542.735735299,69.9631832081495,80.0,45.0,,powder,,300.0,,,2.3,Ar,,25.0,,L-PBF,15.0,3.5,force,,,,95.0,,air,0.1,,,0.0,25.0,5.379383005175754,Ti-6Al-4V,155.47374046255445,15.547374046255445
245317.943692047,62.6880484862532,80.0,45.0,,powder,,300.0,,,2.3,Ar,,25.0,,L-PBF,15.0,3.5,force,,,,95.0,,air,0.1,,,0.0,25.0,5.389729315680627,Ti-6Al-4V,139.306774413896,13.9306774413896
289343.990684406,64.9695767356038,80.0,45.0,,powder,,300.0,,,2.3,Ar,,25.0,,L-PBF,15.0,3.5,force,,,,95.0,,air,0.1,,,0.0,25.0,5.461414467035825,Ti-6Al-4V,144.37683719023065,14.437683719023065
1029733.90490593,59.2701675182685,80.0,45.0,,powder,,300.0,,,2.3,Ar,,25.0,,L-PBF,15.0,3.5,force,,,,95.0,,air,0.1,,,0.0,25.0,6.012725012509817,Ti-6Al-4V,131.71148337393,13.171148337393001
21090.2768878608,115.799027424544,80.0,45.0,,powder,,300.0,,,6.72,Ar,,25.0,,L-PBF,15.0,3.5,force,,,,95.0,,air,0.1,,,0.0,25.0,4.324082281497698,Ti-6Al-4V,257.3311720545422,25.73311720545422
100833.039931306,67.5821196465565,80.0,45.0,,powder,,300.0,,,6.72,Ar,,25.0,,L-PBF,15.0,3.5,force,,,,95.0,,air,0.1,,,0.0,25.0,5.003602860568989,Ti-6Al-4V,150.1824881034589,15.01824881034589
148538.852937537,59.3194869906524,80.0,45.0,,powder,,300.0,,,6.72,Ar,,25.0,,L-PBF,15.0,3.5,force,,,,95.0,,air,0.1,,,0.0,25.0,5.171840065837681,Ti-6Al-4V,131.82108220144977,13.182108220144977
190351.496844453,53.2770137718195,80.0,45.0,,powder,,300.0,,,6.72,Ar,,25.0,,L-PBF,15.0,3.5,force,,,,95.0,,air,0.1,,,0.0,25.0,5.279556296273739,Ti-6Al-4V,118.39336393737666,11.839336393737668
486483.868214282,51.6923545897809,80.0,45.0,,powder,,300.0,,,6.72,Ar,,25.0,,L-PBF,15.0,3.5,force,,,,95.0,,air,0.1,,,0.0,25.0,5.687068443655393,Ti-6Al-4V,114.87189908840199,11.4871899088402
49735.4815417212,110.232747141141,80.0,45.0,,powder,,300.0,,,4.21,Ar,,25.0,,L-PBF,15.0,3.5,force,,,,95.0,,air,0.1,,,0.0,25.0,4.696666327161628,Ti-6Al-4V,244.96166031364666,24.496166031364666
211409.546825523,80.7681007023964,80.0,45.0,,powder,,300.0,,,4.21,Ar,,25.0,,L-PBF,15.0,3.5,force,,,,95.0,,air,0.1,,,0.0,25.0,5.325124595270497,Ti-6Al-4V,179.48466822754753,17.948466822754753
419397.92426976,70.986538591135,80.0,45.0,,powder,,300.0,,,4.21,Ar,,25.0,,L-PBF,15.0,3.5,force,,,,95.0,,air,0.1,,,0.0,25.0,5.622626276676726,Ti-6Al-4V,157.74786353585554,15.774786353585554
422866.366460647,77.5207755787533,80.0,45.0,,powder,,300.0,,,4.21,Ar,,25.0,,L-PBF,15.0,3.5,force,,,,95.0,,air,0.1,,,0.0,25.0,5.626203144022697,Ti-6Al-4V,172.26839017500734,17.226839017500733
429889.540642793,75.2784623153799,80.0,45.0,,powder,,300.0,,,4.21,Ar,,25.0,,L-PBF,15.0,3.5,force,,,,95.0,,air,0.1,,,0.0,25.0,5.633356878714638,Ti-6Al-4V,167.28547181195532,16.728547181195534
554931.996719335,68.2972386494166,80.0,45.0,,powder,,300.0,,,4.21,Ar,,25.0,,L-PBF,15.0,3.5,force,,,,95.0,,air,0.1,,,0.0,25.0,5.744239766439729,Ti-6Al-4V,151.77164144314798,15.1771641443148
1050623.197657,72.7755914598761,80.0,45.0,,powder,,300.0,,,4.21,Ar,,25.0,,L-PBF,15.0,3.5,force,,,,95.0,,air,0.1,,,0.0,25.0,6.021446985752455,Ti-6Al-4V,161.72353657750244,16.172353657750246
151926.604920984,110.37892662505,80.0,45.0,,powder,,300.0,,,2.93,Ar,,25.0,,L-PBF,15.0,3.5,force,,,,95.0,,air,0.1,,,0.0,25.0,5.181633832839961,Ti-6Al-4V,245.2865036112222,24.52865036112222
189683.872672022,102.426874185705,80.0,45.0,,powder,,300.0,,,2.93,Ar,,25.0,,L-PBF,15.0,3.5,force,,,,95.0,,air,0.1,,,0.0,25.0,5.27803040781387,Ti-6Al-4V,227.61527596823333,22.761527596823335
322256.600601391,83.8381229584892,80.0,45.0,,powder,,300.0,,,2.93,Ar,,25.0,,L-PBF,15.0,3.5,force,,,,95.0,,air,0.1,,,0.0,25.0,5.508201821527081,Ti-6Al-4V,186.30693990775376,18.630693990775377
328148.882551404,90.3470119144622,80.0,45.0,,powder,,300.0,,,2.93,Ar,,25.0,,L-PBF,15.0,3.5,force,,,,95.0,,air,0.1,,,0.0,25.0,5.516070929688217,Ti-6Al-4V,200.77113758769377,20.07711375876938
333392.940347307,89.8875982948025,80.0,45.0,,powder,,300.0,,,2.93,Ar,,25.0,,L-PBF,15.0,3.5,force,,,,95.0,,air,0.1,,,0.0,25.0,5.52295639932921,Ti-6Al-4V,199.75021843289443,19.975021843289444
1616413.42158485,81.6015539670583,80.0,45.0,,powder,,300.0,,,2.93,Ar,,25.0,,L-PBF,15.0,3.5,force,,,,95.0,,air,0.1,,,0.0,25.0,6.2085524478681355,Ti-6Al-4V,181.33678659346288,18.133678659346288
63886.1194546529,148.95579813756,80.0,45.0,,powder,,300.0,,,5.51,Ar,,25.0,,L-PBF,15.0,3.5,force,,,,95.0,,air,0.1,,,0.0,25.0,4.805406509189991,Ti-6Al-4V,331.01288475013337,33.10128847501334
79299.7635693824,134.964925109322,80.0,45.0,,powder,,300.0,,,5.51,Ar,,25.0,,L-PBF,15.0,3.5,force,,,,95.0,,air,0.1,,,0.0,25.0,4.899271892479449,Ti-6Al-4V,299.9220557984933,29.992205579849333
127760.571867243,126.694904477878,80.0,45.0,,powder,,300.0,,,5.51,Ar,,25.0,,L-PBF,15.0,3.5,force,,,,95.0,,air,0.1,,,0.0,25.0,5.106396847074009,Ti-6Al-4V,281.5442321730622,28.15442321730622
132068.212135204,112.76310407244,80.0,45.0,,powder,,300.0,,,5.51,Ar,,25.0,,L-PBF,15.0,3.5,force,,,,95.0,,air,0.1,,,0.0,25.0,5.120798298647408,Ti-6Al-4V,250.58467571653333,25.058467571653335
181573.403280065,121.501724794013,80.0,45.0,,powder,,300.0,,,5.51,Ar,,25.0,,L-PBF,15.0,3.5,force,,,,95.0,,air,0.1,,,0.0,25.0,5.259052233752029,Ti-6Al-4V,270.00383287558446,27.00038328755845
194023.858440368,110.540878102957,80.0,45.0,,powder,,300.0,,,5.51,Ar,,25.0,,L-PBF,15.0,3.5,force,,,,95.0,,air,0.1,,,0.0,25.0,5.287855136898825,Ti-6Al-4V,245.64639578434887,24.56463957843489
369938.897870345,108.968964911896,80.0,45.0,,powder,,300.0,,,5.51,Ar,,25.0,,L-PBF,15.0,3.5,force,,,,95.0,,air,0.1,,,0.0,25.0,5.568129998366729,Ti-6Al-4V,242.15325535976888,24.215325535976888
1273243.22864941,105.65937165086,80.0,45.0,,powder,,300.0,,,5.51,Ar,,25.0,,L-PBF,15.0,3.5,force,,,,95.0,,air,0.1,,,0.0,25.0,6.104911375193383,Ti-6Al-4V,234.79860366857775,23.47986036685778
51008.9554784337,140.001329168605,,,,powder,,,,,1.0,,25.0,,,L-PBF,,5,force,,,,,,air,-1.0,,,,25.0,4.707646430478904,AlSi12,140.001329168605,-140.001329168605
65959.0485718722,139.927640420818,,,,powder,,,,,1.0,,25.0,,,L-PBF,,5,force,,,,,,air,-1.0,,,,25.0,4.819274382524847,AlSi12,139.927640420818,-139.927640420818
76949.6440320051,140.024387982299,,,,powder,,,,,1.0,,25.0,,,L-PBF,,5,force,,,,,,air,-1.0,,,,25.0,4.886206615131845,AlSi12,140.024387982299,-140.024387982299
97782.3895036106,119.964019626572,,,,powder,,,,,1.0,,25.0,,,L-PBF,,5,force,,,,,,air,-1.0,,,,25.0,4.99026064589113,AlSi12,119.964019626572,-119.964019626572
202908.046669215,119.939084101809,,,,powder,,,,,1.0,,25.0,,,L-PBF,,5,force,,,,,,air,-1.0,,,,25.0,5.307299270072992,AlSi12,119.939084101809,-119.939084101809
240758.258106549,109.951696804558,,,,powder,,,,,1.0,,25.0,,,L-PBF,,5,force,,,,,,air,-1.0,,,,25.0,5.381581192530097,AlSi12,109.951696804558,-109.951696804558
375363.944945502,109.948166753943,,,,powder,,,,,1.0,,25.0,,,L-PBF,,5,force,,,,,,air,-1.0,,,,25.0,5.574452554744525,AlSi12,109.948166753943,-109.948166753943
518184.93802835,109.950812130649,,,,powder,,,,,1.0,,25.0,,,L-PBF,,5,force,,,,,,air,-1.0,,,,25.0,5.714484785287705,AlSi12,109.950812130649,-109.950812130649
15865.0534101301,139.990764853153,,,,powder,,,,,1.0,,200.0,,,L-PBF,,5,force,,,,,,air,-1.0,,,,25.0,4.200441538502976,AlSi12,139.990764853153,-139.990764853153
19186.2566524975,139.931762246778,,,,powder,,,,,1.0,,200.0,,,L-PBF,,5,force,,,,,,air,-1.0,,,,25.0,4.282990249683518,AlSi12,139.931762246778,-139.931762246778
88151.8098665972,120.001764581679,,,,powder,,,,,1.0,,200.0,,,L-PBF,,5,force,,,,,,air,-1.0,,,,25.0,4.945231233334231,AlSi12,120.001764581679,-120.001764581679
96106.0066333681,120.005886407638,,,,powder,,,,,1.0,,200.0,,,L-PBF,,5,force,,,,,,air,-1.0,,,,25.0,4.982750531957874,AlSi12,120.005886407638,-120.005886407638
106808.598508896,109.940018187648,,,,powder,,,,,1.0,,200.0,,,L-PBF,,5,force,,,,,,air,-1.0,,,,25.0,5.028606216500121,AlSi12,109.940018187648,-109.940018187648
122469.610091328,109.935896361688,,,,powder,,,,,1.0,,200.0,,,L-PBF,,5,force,,,,,,air,-1.0,,,,25.0,5.088028335173862,AlSi12,109.935896361688,-109.935896361688
716010.84487996,109.902273232542,,,,powder,,,,,1.0,,200.0,,,L-PBF,,5,force,,,,,,air,-1.0,,,,25.0,5.854919600290893,AlSi12,109.902273232542,-109.902273232542
853848.304221247,110.032643923169,,,,powder,,,,,1.0,,200.0,,,L-PBF,,5,force,,,,,,air,-1.0,,,,25.0,5.931380720230559,AlSi12,110.032643923169,-110.032643923169
13675.9294208227,139.940005898697,,,,powder,,,,,1.0,,200.0,,,L-PBF,,5,force,,,,,,air,-1.0,,,,25.0,4.135956850809382,AlSi12,139.940005898697,-139.940005898697
13952.7388639124,139.990764853153,,,,powder,,,,,1.0,,200.0,,,L-PBF,,5,force,,,,,,air,-1.0,,,,25.0,4.144659466156704,AlSi12,139.990764853153,-139.990764853153
26968.0733374795,120.027144058907,,,,powder,,,,,1.0,,200.0,,,L-PBF,,5,force,,,,,,air,-1.0,,,,25.0,4.430849920543001,AlSi12,120.027144058907,-120.027144058907
30124.7276129319,120.027144058907,,,,powder,,,,,1.0,,200.0,,,L-PBF,,5,force,,,,,,air,-1.0,,,,25.0,4.4789231287203375,AlSi12,120.027144058907,-120.027144058907
519946.620605703,230.083292633699,100.0,,,powder,1114.4,1250.0,,,1.0,Ar,35.0,30.0,6.4,L-PBF,100.0,6,force,,,,170.0,1020.0,air,-1.0,30.0,,90.0,25.0,5.715958759853379,Ti-6Al-4V,230.083292633699,-230.083292633699
740212.330559853,214.954883718721,100.0,,,powder,1114.4,1250.0,,,1.0,Ar,35.0,30.0,6.4,L-PBF,100.0,6,force,,,,170.0,1020.0,air,-1.0,30.0,,90.0,25.0,5.869356315357174,Ti-6Al-4V,214.954883718721,-214.954883718721
2807904.87458828,224.909127261157,100.0,,,powder,1114.4,1250.0,,,1.0,Ar,35.0,30.0,6.4,L-PBF,100.0,6,force,,,,170.0,1020.0,air,-1.0,30.0,,90.0,25.0,6.448382390800654,Ti-6Al-4V,224.909127261157,-224.909127261157
7895164.26050415,204.943058503944,100.0,,,powder,1114.4,1250.0,,,1.0,Ar,35.0,30.0,6.4,L-PBF,100.0,6,force,,,,170.0,1020.0,air,-1.0,30.0,,90.0,25.0,6.89736117002366,Ti-6Al-4V,204.943058503944,-204.943058503944
19666.3766554811,135.245962897688,,,,powder,385.85,,,,1.0,,200.0,60.0,6.05,L-PBF,,5.55,force,,72.95,,,230.6,air,-1.0,,,,25.0,4.293724352624876,AlSi10Mg,135.245962897688,-135.245962897688
39253.1529976517,130.132593651903,,,,powder,385.85,,,,1.0,,200.0,60.0,6.05,L-PBF,,5.55,force,,72.95,,,230.6,air,-1.0,,,,25.0,4.593874547055402,AlSi10Mg,130.132593651903,-130.132593651903
91907.4645388703,107.66413982188,,,,powder,385.85,,,,1.0,,200.0,60.0,6.05,L-PBF,,5.55,force,,72.95,,,230.6,air,-1.0,,,,25.0,4.963350785340314,AlSi10Mg,107.66413982188,-107.66413982188
2611936.52487807,84.5469539647577,,,,powder,385.85,,,,1.0,,200.0,60.0,6.05,L-PBF,,5.55,force,,72.95,,,230.6,air,-1.0,,,,25.0,6.416962618533299,AlSi10Mg,84.5469539647577,-84.5469539647577
11417591.8291221,89.8739581733835,,,,powder,385.85,,,,1.0,,200.0,60.0,6.05,L-PBF,,5.55,force,,72.95,,,230.6,air,-1.0,,,,25.0,7.057574513225886,AlSi10Mg,89.8739581733835,-89.8739581733835
15426210.3072721,76.9675957367683,,,,powder,385.85,,,,1.0,,200.0,60.0,6.05,L-PBF,,5.55,force,,72.95,,,230.6,air,-1.0,,,,25.0,7.188259247852718,AlSi10Mg,76.9675957367683,-76.9675957367683
16386.5699714121,186.41075416409,,,,powder,441.5,,,,1.0,,200.0,60.0,6.7,L-PBF,,5,force,,74.6,,,304.5,air,-1.0,,,0.0,25.0,4.214488056780796,AlSi10Mg,186.41075416409,-186.41075416409
19913.0941082525,186.192918465425,,,,powder,441.5,,,,1.0,,200.0,60.0,6.7,L-PBF,,5,force,,74.6,,,304.5,air,-1.0,,,0.0,25.0,4.299138746202116,AlSi10Mg,186.192918465425,-186.192918465425
27788.1904444429,183.18352118132,,,,powder,441.5,,,,1.0,,200.0,60.0,6.7,L-PBF,,5,force,,74.6,,,304.5,air,-1.0,,,0.0,25.0,4.443860266619737,AlSi10Mg,183.18352118132,-183.18352118132
65494.3987955938,165.308021035142,,,,powder,441.5,,,,1.0,,200.0,60.0,6.7,L-PBF,,5,force,,74.6,,,304.5,air,-1.0,,,0.0,25.0,4.8162041598974055,AlSi10Mg,165.308021035142,-165.308021035142
80884.1494417162,150.251563145046,,,,powder,441.5,,,,1.0,,200.0,60.0,6.7,L-PBF,,5,force,,74.6,,,304.5,air,-1.0,,,0.0,25.0,4.907863422916961,AlSi10Mg,150.251563145046,-150.251563145046
84371.40388059,147.639285945765,,,,powder,441.5,,,,1.0,,200.0,60.0,6.7,L-PBF,,5,force,,74.6,,,304.5,air,-1.0,,,0.0,25.0,4.926195275520872,AlSi10Mg,147.639285945765,-147.639285945765
96477.4611196136,147.552996642497,,,,powder,441.5,,,,1.0,,200.0,60.0,6.7,L-PBF,,5,force,,74.6,,,304.5,air,-1.0,,,0.0,25.0,4.98442586614506,AlSi10Mg,147.552996642497,-147.552996642497
100387.131832835,147.639285945765,,,,powder,441.5,,,,1.0,,200.0,60.0,6.7,L-PBF,,5,force,,74.6,,,304.5,air,-1.0,,,0.0,25.0,5.001678046153986,AlSi10Mg,147.639285945765,-147.639285945765
109094.491388878,119.962071013605,,,,powder,441.5,,,,1.0,,200.0,60.0,6.7,L-PBF,,5,force,,74.6,,,304.5,air,-1.0,,,0.0,25.0,5.037802821900788,AlSi10Mg,119.962071013605,-119.962071013605
150545.2341527,118.300568032717,,,,powder,441.5,,,,1.0,,200.0,60.0,6.7,L-PBF,,5,force,,74.6,,,304.5,air,-1.0,,,0.0,25.0,5.177667011499755,AlSi10Mg,118.300568032717,-118.300568032717
156361.328565968,110.045327343468,,,,powder,441.5,,,,1.0,,200.0,60.0,6.7,L-PBF,,5,force,,74.6,,,304.5,air,-1.0,,,0.0,25.0,5.19412935187544,AlSi10Mg,110.045327343468,-110.045327343468
247009.897562969,109.977710593257,,,,powder,441.5,,,,1.0,,200.0,60.0,6.7,L-PBF,,5,force,,74.6,,,304.5,air,-1.0,,,0.0,25.0,5.392714355570848,AlSi10Mg,109.977710593257,-109.977710593257
278880.005131946,130.132102542022,,,,powder,441.5,,,,1.0,,200.0,60.0,6.7,L-PBF,,5,force,,74.6,,,304.5,air,-1.0,,,0.0,25.0,5.445417377757799,AlSi10Mg,130.132102542022,-130.132102542022
460212.187033814,118.700582868987,,,,powder,441.5,,,,1.0,,200.0,60.0,6.7,L-PBF,,5,force,,74.6,,,304.5,air,-1.0,,,0.0,25.0,5.662958115183246,AlSi10Mg,118.700582868987,-118.700582868987
525938.548084444,130.220060621809,,,,powder,441.5,,,,1.0,,200.0,60.0,6.7,L-PBF,,5,force,,74.6,,,304.5,air,-1.0,,,0.0,25.0,5.720935003113956,AlSi10Mg,130.220060621809,-130.220060621809
954415.817150893,135.342885504559,,,,powder,441.5,,,,1.0,,200.0,60.0,6.7,L-PBF,,5,force,,74.6,,,304.5,air,-1.0,,,0.0,25.0,5.979737628110348,AlSi10Mg,135.342885504559,-135.342885504559
1529759.07965462,118.45365918495,,,,powder,441.5,,,,1.0,,200.0,60.0,6.7,L-PBF,,5,force,,74.6,,,304.5,air,-1.0,,,0.0,25.0,6.184623039565825,AlSi10Mg,118.45365918495,-118.45365918495
1648061.32409981,118.592243594178,,,,powder,441.5,,,,1.0,,200.0,60.0,6.7,L-PBF,,5,force,,74.6,,,304.5,air,-1.0,,,0.0,25.0,6.2169733676903745,AlSi10Mg,118.592243594178,-118.592243594178
11743.155098318,215.646935514089,,,,powder,441.95,,,,1.0,,165.0,30.0,4.8,L-PBF,,5.5,force,,71.5,,,272.35,air,-1.0,,,,25.0,4.069784796885844,AlSi10Mg,215.646935514089,-215.646935514089
16431.0861360584,190.264609181453,,,,powder,441.95,,,,1.0,,165.0,30.0,4.8,L-PBF,,5.5,force,,71.5,,,272.35,air,-1.0,,,,25.0,4.215666272339873,AlSi10Mg,190.264609181453,-190.264609181453
19828.5260054272,190.443838016625,,,,powder,441.95,,,,1.0,,165.0,30.0,4.8,L-PBF,,5.5,force,,71.5,,,272.35,air,-1.0,,,,25.0,4.297290431224865,AlSi10Mg,190.443838016625,-190.443838016625
25509.4760073234,190.443838016625,,,,powder,441.95,,,,1.0,,165.0,30.0,4.8,L-PBF,,5.5,force,,71.5,,,272.35,air,-1.0,,,,25.0,4.406701537815387,AlSi10Mg,190.443838016625,-190.443838016625
29577.3223393605,190.443838016625,,,,powder,441.95,,,,1.0,,165.0,30.0,4.8,L-PBF,,5.5,force,,71.5,,,272.35,air,-1.0,,,,25.0,4.470958854384422,AlSi10Mg,190.443838016625,-190.443838016625
37149.2333454137,190.443838016625,,,,powder,441.95,,,,1.0,,165.0,30.0,4.8,L-PBF,,5.5,force,,71.5,,,272.35,air,-1.0,,,,25.0,4.569949855585371,AlSi10Mg,190.443838016625,-190.443838016625
46846.5422445145,165.332851486124,,,,powder,441.95,,,,1.0,,165.0,30.0,4.8,L-PBF,,5.5,force,,71.5,,,272.35,air,-1.0,,,,25.0,4.670677541017914,AlSi10Mg,165.332851486124,-165.332851486124
52223.9258273222,165.515647718443,,,,powder,441.95,,,,1.0,,165.0,30.0,4.8,L-PBF,,5.5,force,,71.5,,,272.35,air,-1.0,,,,25.0,4.717869515917751,AlSi10Mg,165.515647718443,-165.515647718443
72729.8691953163,165.204257043516,,,,powder,441.95,,,,1.0,,165.0,30.0,4.8,L-PBF,,5.5,force,,71.5,,,272.35,air,-1.0,,,,25.0,4.861712806493427,AlSi10Mg,165.204257043516,-165.204257043516
82658.3443134223,165.671563087418,,,,powder,441.95,,,,1.0,,165.0,30.0,4.8,L-PBF,,5.5,force,,71.5,,,272.35,air,-1.0,,,,25.0,4.9172867019044855,AlSi10Mg,165.671563087418,-165.671563087418
92451.4783991231,165.515647718443,,,,powder,441.95,,,,1.0,,165.0,30.0,4.8,L-PBF,,5.5,force,,71.5,,,272.35,air,-1.0,,,,25.0,4.965913860389162,AlSi10Mg,165.515647718443,-165.515647718443
98954.9428524139,140.027128425548,,,,powder,441.95,,,,1.0,,165.0,30.0,4.8,L-PBF,,5.5,force,,71.5,,,272.35,air,-1.0,,,,25.0,4.995437492326286,AlSi10Mg,140.027128425548,-140.027128425548
111739.498339971,165.390970124465,,,,powder,441.95,,,,1.0,,165.0,30.0,4.8,L-PBF,,5.5,force,,71.5,,,272.35,air,-1.0,,,,25.0,5.04820671724187,AlSi10Mg,165.390970124465,-165.390970124465
175300.57371942,140.159033666508,,,,powder,441.95,,,,1.0,,165.0,30.0,4.8,L-PBF,,5.5,force,,71.5,,,272.35,air,-1.0,,,,25.0,5.243783337444454,AlSi10Mg,140.159033666508,-140.159033666508
190494.271613763,130.217541069746,,,,powder,441.95,,,,1.0,,165.0,30.0,4.8,L-PBF,,5.5,force,,71.5,,,272.35,air,-1.0,,,,25.0,5.279881920463406,AlSi10Mg,130.217541069746,-130.217541069746
351533.237387973,140.159033666508,,,,powder,441.95,,,,1.0,,165.0,30.0,4.8,L-PBF,,5.5,force,,71.5,,,272.35,air,-1.0,,,,25.0,5.545966393742084,AlSi10Mg,140.159033666508,-140.159033666508
377769.342184349,140.423217028799,,,,powder,441.95,,,,1.0,,165.0,30.0,4.8,L-PBF,,5.5,force,,71.5,,,272.35,air,-1.0,,,,25.0,5.577226709910805,AlSi10Mg,140.423217028799,-140.423217028799
487949.076889971,130.234476721982,,,,powder,441.95,,,,1.0,,165.0,30.0,4.8,L-PBF,,5.5,force,,71.5,,,272.35,air,-1.0,,,,25.0,5.688374500732921,AlSi10Mg,130.234476721982,-130.234476721982
666554.816241222,140.027128425548,,,,powder,441.95,,,,1.0,,165.0,30.0,4.8,L-PBF,,5.5,force,,71.5,,,272.35,air,-1.0,,,,25.0,5.823835870797376,AlSi10Mg,140.027128425548,-140.027128425548
982413.317887087,140.15860842328,,,,powder,441.95,,,,1.0,,165.0,30.0,4.8,L-PBF,,5.5,force,,71.5,,,272.35,air,-1.0,,,,25.0,5.992294241262146,AlSi10Mg,140.15860842328,-140.15860842328
1326006.21199912,140.15860842328,,,,powder,441.95,,,,1.0,,165.0,30.0,4.8,L-PBF,,5.5,force,,71.5,,,272.35,air,-1.0,,,,25.0,6.122545558631816,AlSi10Mg,140.15860842328,-140.15860842328
1385747.16616671,130.202190333657,,,,powder,441.95,,,,1.0,,165.0,30.0,4.8,L-PBF,,5.5,force,,71.5,,,272.35,air,-1.0,,,,25.0,6.141683999139355,AlSi10Mg,130.202190333657,-130.202190333657
2518016.57899702,130.203650040223,,,,powder,441.95,,,,1.0,,165.0,30.0,4.8,L-PBF,,5.5,force,,71.5,,,272.35,air,-1.0,,,,25.0,6.401058585240953,AlSi10Mg,130.203650040223,-130.203650040223
4617331.32107234,130.362958174375,,,,powder,441.95,,,,1.0,,165.0,30.0,4.8,L-PBF,,5.5,force,,71.5,,,272.35,air,-1.0,,,,25.0,6.664391038889633,AlSi10Mg,130.362958174375,-130.362958174375
5433532.2265246,140.061524976627,,,,powder,441.95,,,,1.0,,165.0,30.0,4.8,L-PBF,,5.5,force,,71.5,,,272.35,air,-1.0,,,,25.0,6.735082247224389,AlSi10Mg,140.061524976627,-140.061524976627
11445067.5286988,129.872906330009,,,,powder,441.95,,,,1.0,,165.0,30.0,4.8,L-PBF,,5.5,force,,71.5,,,272.35,air,-1.0,,,,25.0,7.0586183594618275,AlSi10Mg,129.872906330009,-129.872906330009
12201277.5715147,129.973998967076,,,,powder,441.95,,,,1.0,,165.0,30.0,4.8,L-PBF,,5.5,force,,71.5,,,272.35,air,-1.0,,,,25.0,7.086405307167358,AlSi10Mg,129.973998967076,-129.973998967076
17836.8496803892,181.73451320062,,,,powder,441.5,,,,1.0,,200.0,60.0,6.7,L-PBF,,5.55,force,,74.6,,,304.5,air,-1.0,,,0.0,25.0,4.251318152324974,AlSi10Mg,181.73451320062,-181.73451320062
28141.1196668699,160.140887741423,,,,powder,441.5,,,,1.0,,200.0,60.0,6.7,L-PBF,,5.55,force,,74.6,,,304.5,air,-1.0,,,0.0,25.0,4.4493413729661535,AlSi10Mg,160.140887741423,-160.140887741423
35620.6278993334,150.512945542336,,,,powder,441.5,,,,1.0,,200.0,60.0,6.7,L-PBF,,5.55,force,,74.6,,,304.5,air,-1.0,,,0.0,25.0,4.5517015706806285,AlSi10Mg,150.512945542336,-150.512945542336
76071.2119973563,142.316793804896,,,,powder,441.5,,,,1.0,,200.0,60.0,6.7,L-PBF,,5.55,force,,74.6,,,304.5,air,-1.0,,,0.0,25.0,4.881220335665704,AlSi10Mg,142.316793804896,-142.316793804896
136761.781739067,130.129536619095,,,,powder,441.5,,,,1.0,,200.0,60.0,6.7,L-PBF,,5.55,force,,74.6,,,304.5,air,-1.0,,,0.0,25.0,5.1359647501708015,AlSi10Mg,130.129536619095,-130.129536619095
148457.77138822,120.020298533914,,,,powder,441.5,,,,1.0,,200.0,60.0,6.7,L-PBF,,5.55,force,,74.6,,,304.5,air,-1.0,,,0.0,25.0,5.171602936742983,AlSi10Mg,120.020298533914,-120.020298533914
150353.828136459,109.957763933479,,,,powder,441.5,,,,1.0,,200.0,60.0,6.7,L-PBF,,5.55,force,,74.6,,,304.5,air,-1.0,,,0.0,25.0,5.177114490084525,AlSi10Mg,109.957763933479,-109.957763933479
243296.322184806,89.9044546555034,,,,powder,441.5,,,,1.0,,200.0,60.0,6.7,L-PBF,,5.55,force,,74.6,,,304.5,air,-1.0,,,0.0,25.0,5.386135543920886,AlSi10Mg,89.9044546555034,-89.9044546555034
244730.707484934,100.116441752715,,,,powder,441.5,,,,1.0,,200.0,60.0,6.7,L-PBF,,5.55,force,,74.6,,,304.5,air,-1.0,,,0.0,25.0,5.38868846569243,AlSi10Mg,100.116441752715,-100.116441752715
546678.294282435,74.9556235957869,,,,powder,441.5,,,,1.0,,200.0,60.0,6.7,L-PBF,,5.55,force,,74.6,,,304.5,air,-1.0,,,0.0,25.0,5.737731830685953,AlSi10Mg,74.9556235957869,-74.9556235957869
15351.3223569053,135.35554979875,,,,powder,385.85,,,,1.0,,200.0,60.0,6.05,L-PBF,,5.55,force,,72.95,,,230.6,air,-1.0,,,,25.0,4.186145791381395,AlSi10Mg,135.35554979875,-135.35554979875
55050.569743601,113.539194552798,,,,powder,385.85,,,,1.0,,200.0,60.0,6.05,L-PBF,,5.55,force,,72.95,,,230.6,air,-1.0,,,,25.0,4.7407618180438575,AlSi10Mg,113.539194552798,-113.539194552798
234006.420316322,90.0628042942664,,,,powder,385.85,,,,1.0,,200.0,60.0,6.05,L-PBF,,5.55,force,,72.95,,,230.6,air,-1.0,,,,25.0,5.36922777309262,AlSi10Mg,90.0628042942664,-90.0628042942664
235036.547768776,83.5739637862021,,,,powder,385.85,,,,1.0,,200.0,60.0,6.05,L-PBF,,5.55,force,,72.95,,,230.6,air,-1.0,,,,25.0,5.3711353995490505,AlSi10Mg,83.5739637862021,-83.5739637862021
3791026.52403652,77.8819083211054,,,,powder,385.85,,,,1.0,,200.0,60.0,6.05,L-PBF,,5.55,force,,72.95,,,230.6,air,-1.0,,,,25.0,6.578756822992091,AlSi10Mg,77.8819083211054,-77.8819083211054
31751.8583862684,328.871477944792,120.0,67.0,,powder,1016.0,1200.0,stripe,,1.0,,,60.0,17.1,L-PBF,105.0,5,force,,,,325.0,951.0,air,0.06,36.0,,90.0,25.0,4.501769148943975,Ti-6Al-4V,699.7265488187064,41.98359292912238
46909.2607283279,328.945942438006,120.0,67.0,,powder,1016.0,1200.0,stripe,,1.0,,,60.0,17.1,L-PBF,105.0,5,force,,,,325.0,951.0,air,0.06,36.0,,90.0,25.0,4.671258588689266,Ti-6Al-4V,699.8849839106512,41.993099034639066
55647.2405636915,328.871477944792,120.0,67.0,,powder,1016.0,1200.0,stripe,,1.0,,,60.0,17.1,L-PBF,105.0,5,force,,,,325.0,951.0,air,0.06,36.0,,90.0,25.0,4.7454436334025365,Ti-6Al-4V,699.7265488187064,41.98359292912238
63450.6084653792,282.041858853578,120.0,67.0,,powder,1016.0,1200.0,stripe,,1.0,,,60.0,17.1,L-PBF,105.0,5,force,,,,325.0,951.0,air,0.06,36.0,,90.0,25.0,4.802435791157116,Ti-6Al-4V,600.0890613905915,36.00534368343549
77727.3893672746,253.844534881407,120.0,67.0,,powder,1016.0,1200.0,stripe,,1.0,,,60.0,17.1,L-PBF,105.0,5,force,,,,325.0,951.0,air,0.06,36.0,,90.0,25.0,4.890574081285483,Ti-6Al-4V,540.0947550668234,32.4056853040094
133113.402238788,225.6865099733,120.0,67.0,,powder,1016.0,1200.0,stripe,,1.0,,,60.0,17.1,L-PBF,105.0,5,force,,,,325.0,951.0,air,0.06,36.0,,90.0,25.0,5.124221783689008,Ti-6Al-4V,480.18406377297873,28.81104382637872
139401.809184047,235.031368773142,120.0,67.0,,powder,1016.0,1200.0,stripe,,1.0,,,60.0,17.1,L-PBF,105.0,5,force,,,,325.0,951.0,air,0.06,36.0,,90.0,25.0,5.144268410157613,Ti-6Al-4V,500.0667420705149,30.004004524230893
214094.054876327,216.319265457286,120.0,67.0,,powder,1016.0,1200.0,stripe,,1.0,,,60.0,17.1,L-PBF,105.0,5,force,,,,325.0,951.0,air,0.06,36.0,,90.0,25.0,5.330604607648228,Ti-6Al-4V,460.25375629209793,27.615225377525874
246485.850350823,244.487957167704,120.0,67.0,,powder,1016.0,1200.0,stripe,,1.0,,,60.0,17.1,L-PBF,105.0,5,force,,,,325.0,951.0,air,0.06,36.0,,90.0,25.0,5.391791993426892,Ti-6Al-4V,520.1871429100086,31.21122857460051
296336.178882871,225.59398551376,120.0,67.0,,powder,1016.0,1200.0,stripe,,1.0,,,60.0,17.1,L-PBF,105.0,5,force,,,,325.0,951.0,air,0.06,36.0,,90.0,25.0,5.471784676556048,Ti-6Al-4V,479.987203220766,28.79923219324596
299388.677104495,282.18734934384,120.0,67.0,,powder,1016.0,1200.0,stripe,,1.0,,,60.0,17.1,L-PBF,105.0,5,force,,,,325.0,951.0,air,0.06,36.0,,90.0,25.0,5.4762353712774905,Ti-6Al-4V,600.3986156251916,36.023916937511494
409622.586835525,225.665338494854,120.0,67.0,,powder,1016.0,1200.0,stripe,,1.0,,,60.0,17.1,L-PBF,105.0,5,force,,,,325.0,951.0,air,0.06,36.0,,90.0,25.0,5.612383895886673,Ti-6Al-4V,480.1390180741575,28.80834108444945
458243.089620805,216.272167551836,120.0,67.0,,powder,1016.0,1200.0,stripe,,1.0,,,60.0,17.1,L-PBF,105.0,5,force,,,,325.0,951.0,air,0.06,36.0,,90.0,25.0,5.6610959244532815,Ti-6Al-4V,460.1535479826298,27.609212878957788
819810.72337132,244.348901331851,120.0,67.0,,powder,1016.0,1200.0,stripe,,1.0,,,60.0,17.1,L-PBF,105.0,5,force,,,,325.0,951.0,air,0.06,36.0,,90.0,25.0,5.913713594720338,Ti-6Al-4V,519.8912794294703,31.193476765768214
827542.190760034,206.863798964118,120.0,67.0,,powder,1016.0,1200.0,stripe,,1.0,,,60.0,17.1,L-PBF,105.0,5,force,,,,325.0,951.0,air,0.06,36.0,,90.0,25.0,5.9177901447404135,Ti-6Al-4V,440.1357424768468,26.408144548610807
87285.916560926,422.734055301081,,67.0,,powder,642.0,1000.0,,,1.0,N2,,30.0,67.0,L-PBF,15.0,6,force,,,,225.0,484.0,air,-1.0,,,90.0,25.0,4.940944176657668,316L,422.734055301081,-422.734055301081
130315.381210844,448.165606800429,,67.0,,powder,642.0,1000.0,,,1.0,N2,,30.0,67.0,L-PBF,15.0,6,force,,,,225.0,484.0,air,-1.0,,,90.0,25.0,5.114995678803591,316L,448.165606800429,-448.165606800429
217550.093001213,324.656475138829,,67.0,,powder,642.0,1000.0,,,1.0,N2,,30.0,67.0,L-PBF,15.0,6,force,,,,225.0,484.0,air,-1.0,,,90.0,25.0,5.337559273286768,316L,324.656475138829,-324.656475138829
226859.163244549,398.677992719594,,67.0,,powder,642.0,1000.0,,,1.0,N2,,30.0,67.0,L-PBF,15.0,6,force,,,,225.0,484.0,air,-1.0,,,90.0,25.0,5.355756325881835,316L,398.677992719594,-398.677992719594
330425.527740626,399.39702792168,,67.0,,powder,642.0,1000.0,,,1.0,N2,,30.0,67.0,L-PBF,15.0,6,force,,,,225.0,484.0,air,-1.0,,,90.0,25.0,5.5190735923063965,316L,399.39702792168,-399.39702792168
333748.698729056,373.22297316288,,67.0,,powder,642.0,1000.0,,,1.0,N2,,30.0,67.0,L-PBF,15.0,6,force,,,,225.0,484.0,air,-1.0,,,90.0,25.0,5.523419581081569,316L,373.22297316288,-373.22297316288
380318.544259934,349.699603704213,,67.0,,powder,642.0,1000.0,,,1.0,N2,,30.0,67.0,L-PBF,15.0,6,force,,,,225.0,484.0,air,-1.0,,,90.0,25.0,5.580147502044266,316L,349.699603704213,-349.699603704213
393743.412773594,349.699603704213,,67.0,,powder,642.0,1000.0,,,1.0,N2,,30.0,67.0,L-PBF,15.0,6,force,,,,225.0,484.0,air,-1.0,,,90.0,25.0,5.595213301223031,316L,349.699603704213,-349.699603704213
515826.639584138,499.130404714379,,67.0,,powder,642.0,1000.0,,,1.0,N2,,30.0,67.0,L-PBF,15.0,6,force,,,,225.0,484.0,air,-1.0,,,90.0,25.0,5.7125037672816354,316L,499.130404714379,-499.130404714379
582972.197949056,324.007657261844,,67.0,,powder,642.0,1000.0,,,1.0,N2,,30.0,67.0,L-PBF,15.0,6,force,,,,225.0,484.0,air,-1.0,,,90.0,25.0,5.765647843669446,316L,324.007657261844,-324.007657261844
22.0599966958561,368.018846912279,,,,powder,,,,,1.0,,25.0,50.0,,L-PBF,0.5,,strain,,,,,,air,-1.0,27.5,,,250.0,1.3436054430555966,316L,368.018846912279,-368.018846912279
52.339101980074,348.373117007361,,,,powder,,,,,1.0,,25.0,50.0,,L-PBF,0.5,,strain,,,,,,air,-1.0,27.5,,,250.0,1.7188262668624352,316L,348.373117007361,-348.373117007361
91.4555643924056,299.047619047619,,,,powder,,,,,1.0,,25.0,50.0,,L-PBF,0.5,,strain,,,,,,air,-1.0,27.5,,,250.0,1.961210134212652,316L,299.047619047619,-299.047619047619
109.493720146475,362.927293264372,,,,powder,,,,,1.0,,25.0,50.0,,L-PBF,0.5,,strain,,,,,,air,-1.0,27.5,,,250.0,2.0393892115602292,316L,362.927293264372,-362.927293264372
941.767366739613,301.123411234112,,,,powder,,,,,1.0,,25.0,50.0,,L-PBF,0.5,,strain,,,,,,air,-1.0,27.5,,,250.0,2.9739436375927357,316L,301.123411234112,-301.123411234112
1007.46116874424,321.582010582011,,,,powder,,,,,1.0,,25.0,50.0,,L-PBF,0.5,,strain,,,,,,air,-1.0,27.5,,,250.0,3.0032283158304156,316L,321.582010582011,-321.582010582011
1023.68058291666,289.233292332923,,,,powder,,,,,1.0,,25.0,50.0,,L-PBF,0.5,,strain,,,,,,air,-1.0,27.5,,,250.0,3.0101644657053344,316L,289.233292332923,-289.233292332923
3159.68173364247,278.757387688163,,,,powder,,,,,1.0,,25.0,50.0,,L-PBF,0.5,,strain,,,,,,air,-1.0,27.5,,,250.0,3.4996433394905715,316L,278.757387688163,-278.757387688163
4725.60288496656,271.001776684433,,,,powder,,,,,1.0,,25.0,50.0,,L-PBF,0.5,,strain,,,,,,air,-1.0,27.5,,,250.0,3.6744572229853,316L,271.001776684433,-271.001776684433
8710.54970177534,227.921390778534,,,,powder,,,,,1.0,,25.0,50.0,,L-PBF,0.5,,strain,,,,,,air,-1.0,27.5,,,250.0,3.9400455631494142,316L,227.921390778534,-227.921390778534
790.111280037311,226.363008971705,,,,powder,,,,,1.0,,800.0,100.0,,E-PBF,0.5,,strain,,,,,,air,-1.0,101.5,,,250.0,2.8976882620533373,316L,226.363008971705,-226.363008971705
2235.60990548206,220.892142369043,,,,powder,,,,,1.0,,800.0,100.0,,E-PBF,0.5,,strain,,,,,,air,-1.0,101.5,,,250.0,3.3493960252087938,316L,220.892142369043,-220.892142369043
2447.35131353376,217.924078955075,,,,powder,,,,,1.0,,800.0,100.0,,E-PBF,0.5,,strain,,,,,,air,-1.0,101.5,,,250.0,3.38869631613469,316L,217.924078955075,-217.924078955075
3848.94233720304,189.089165867689,,,,powder,,,,,1.0,,800.0,100.0,,E-PBF,0.5,,strain,,,,,,air,-1.0,101.5,,,250.0,3.5853414047755163,316L,189.089165867689,-189.089165867689
7810.35038643988,196.854973873607,,,,powder,,,,,1.0,,800.0,100.0,,E-PBF,0.5,,strain,,,,,,air,-1.0,101.5,,,250.0,3.8926705175500267,316L,196.854973873607,-196.854973873607
11004.4002561105,184.460611101349,,,,powder,,,,,1.0,,800.0,100.0,,E-PBF,0.5,,strain,,,,,,air,-1.0,101.5,,,250.0,4.041566378324227,316L,184.460611101349,-184.460611101349
11030.4407442645,192.666626837697,,,,powder,,,,,1.0,,800.0,100.0,,E-PBF,0.5,,strain,,,,,,air,-1.0,101.5,,,250.0,4.0425928659286585,316L,192.666626837697,-192.666626837697
17930.3576852125,215.28773072747,,,,powder,,,,,1.0,,800.0,100.0,,E-PBF,0.5,,strain,,,,,,air,-1.0,101.5,,,250.0,4.253588953207728,316L,215.28773072747,-215.28773072747
80350.2930251765,204.004400440044,,,,powder,,,,,1.0,,800.0,100.0,,E-PBF,0.5,,strain,,,,,,air,-1.0,101.5,,,250.0,4.904987464907517,316L,204.004400440044,-204.004400440044
87983.6618301448,162.234059725585,,,,powder,,,,,1.0,,800.0,100.0,,E-PBF,0.5,,strain,,,,,,air,-1.0,101.5,,,250.0,4.944402033107213,316L,162.234059725585,-162.234059725585
124.751030762904,748.827726809378,50.0,,,powder,940.0,300.0,,,1.0,Ar,,30.0,5.8,L-PBF,,4,strain,,187.3,,48.0,580.0,air,-1.0,,,90.0,25.0,2.0960441426945615,17-4 PH,748.827726809378,-748.827726809378
778.079790752435,669.734623431118,50.0,,,powder,940.0,300.0,,,1.0,Ar,,30.0,5.8,L-PBF,,4,strain,,187.3,,48.0,580.0,air,-1.0,,,90.0,25.0,2.891024135430103,17-4 PH,669.734623431118,-669.734623431118
953.10144371413,706.770267131015,50.0,,,powder,940.0,300.0,,,1.0,Ar,,30.0,5.8,L-PBF,,4,strain,,187.3,,48.0,580.0,air,-1.0,,,90.0,25.0,2.979139127396569,17-4 PH,706.770267131015,-706.770267131015
3856.14642492549,528.923948309141,50.0,,,powder,940.0,300.0,,,1.0,Ar,,30.0,5.8,L-PBF,,4,strain,,187.3,,48.0,580.0,air,-1.0,,,90.0,25.0,3.5861535164988934,17-4 PH,528.923948309141,-528.923948309141
6476.43891618043,521.237305277087,50.0,,,powder,940.0,300.0,,,1.0,Ar,,30.0,5.8,L-PBF,,4,strain,,187.3,,48.0,580.0,air,-1.0,,,90.0,25.0,3.81133627374653,17-4 PH,521.237305277087,-521.237305277087
62658.1078512647,353.539600289885,50.0,,,powder,940.0,300.0,,,1.0,Ar,,30.0,5.8,L-PBF,,4,strain,,187.3,,48.0,580.0,air,-1.0,,,90.0,25.0,4.796977275924522,17-4 PH,353.539600289885,-353.539600289885
183761.170483482,257.673128214679,50.0,,,powder,940.0,300.0,,,1.0,Ar,,30.0,5.8,L-PBF,,4,strain,,187.3,,48.0,580.0,air,-1.0,,,90.0,25.0,5.264253748473966,17-4 PH,257.673128214679,-257.673128214679
239638.026961005,284.238536139134,50.0,,,powder,940.0,300.0,,,1.0,Ar,,30.0,5.8,L-PBF,,4,strain,,187.3,,48.0,580.0,air,-1.0,,,90.0,25.0,5.379555735206945,17-4 PH,284.238536139134,-284.238536139134
416.058008650479,849.712757488595,50.0,,,powder,1150.0,300.0,,,1.0,Ar,,30.0,2.8,L-PBF,,4,strain,,187.3,,48.0,1020.0,air,-1.0,,,90.0,25.0,2.619153886108655,17-4 PH,849.712757488595,-849.712757488595
1879.81598521044,810.831586303284,50.0,,,powder,1150.0,300.0,,,1.0,Ar,,30.0,2.8,L-PBF,,4,strain,,187.3,,48.0,1020.0,air,-1.0,,,90.0,25.0,3.274115338349277,17-4 PH,810.831586303284,-810.831586303284
2859.82082885038,734.251570632389,50.0,,,powder,1150.0,300.0,,,1.0,Ar,,30.0,2.8,L-PBF,,4,strain,,187.3,,48.0,1020.0,air,-1.0,,,90.0,25.0,3.456338824919573,17-4 PH,734.251570632389,-734.251570632389
11523.2003577437,575.546371031384,50.0,,,powder,1150.0,300.0,,,1.0,Ar,,30.0,2.8,L-PBF,,4,strain,,187.3,,48.0,1020.0,air,-1.0,,,90.0,25.0,4.061573113174088,17-4 PH,575.546371031384,-575.546371031384
38137.7860985625,261.384598884599,50.0,,,powder,1150.0,300.0,,,1.0,Ar,,30.0,2.8,L-PBF,,4,strain,,187.3,,48.0,1020.0,air,-1.0,,,90.0,25.0,4.581355478613385,17-4 PH,261.384598884599,-261.384598884599
50656.4258841081,375.026493133689,50.0,,,powder,1150.0,300.0,,,1.0,Ar,,30.0,2.8,L-PBF,,4,strain,,187.3,,48.0,1020.0,air,-1.0,,,90.0,25.0,4.704634544444513,17-4 PH,375.026493133689,-375.026493133689
101804.466427797,213.175675675676,50.0,,,powder,1150.0,300.0,,,1.0,Ar,,30.0,2.8,L-PBF,,4,strain,,187.3,,48.0,1020.0,air,-1.0,,,90.0,25.0,5.007766832051767,17-4 PH,213.175675675676,-213.175675675676
165439.292533696,279.132260975562,50.0,,,powder,1150.0,300.0,,,1.0,Ar,,30.0,2.8,L-PBF,,4,strain,,187.3,,48.0,1020.0,air,-1.0,,,90.0,25.0,5.218638664248901,17-4 PH,279.132260975562,-279.132260975562
318359.093603305,217.512064768186,50.0,,,powder,1150.0,300.0,,,1.0,Ar,,30.0,2.8,L-PBF,,4,strain,,187.3,,48.0,1020.0,air,-1.0,,,90.0,25.0,5.502917259556643,17-4 PH,217.512064768186,-217.512064768186
416065.163982231,196.395028413252,50.0,,,powder,1150.0,300.0,,,1.0,Ar,,30.0,2.8,L-PBF,,4,strain,,187.3,,48.0,1020.0,air,-1.0,,,90.0,25.0,5.619161355005565,17-4 PH,196.395028413252,-196.395028413252
974.347776650184,899.876078346972,50.0,,,powder,1410.0,300.0,,,1.0,Ar,,30.0,11.0,L-PBF,,4,strain,,187.3,,48.0,1250.0,air,-1.0,,,0.0,25.0,2.988713998482095,17-4 PH,899.876078346972,-899.876078346972
4146.11458665002,640.813147852818,50.0,,,powder,1410.0,300.0,,,1.0,Ar,,30.0,11.0,L-PBF,,4,strain,,187.3,,48.0,1250.0,air,-1.0,,,0.0,25.0,3.617641300570704,17-4 PH,640.813147852818,-640.813147852818
5803.07014633131,664.375260698483,50.0,,,powder,1410.0,300.0,,,1.0,Ar,,30.0,11.0,L-PBF,,4,strain,,187.3,,48.0,1250.0,air,-1.0,,,0.0,25.0,3.7636578202596005,17-4 PH,664.375260698483,-664.375260698483
14363.7411140606,579.068849602144,50.0,,,powder,1410.0,300.0,,,1.0,Ar,,30.0,11.0,L-PBF,,4,strain,,187.3,,48.0,1250.0,air,-1.0,,,0.0,25.0,4.15726756898619,17-4 PH,579.068849602144,-579.068849602144
15452.9105495385,519.317487782614,50.0,,,powder,1410.0,300.0,,,1.0,Ar,,30.0,11.0,L-PBF,,4,strain,,187.3,,48.0,1250.0,air,-1.0,,,0.0,25.0,4.189010290657689,17-4 PH,519.317487782614,-519.317487782614
26359.4686660145,596.675531914894,50.0,,,powder,1410.0,300.0,,,1.0,Ar,,30.0,11.0,L-PBF,,4,strain,,187.3,,48.0,1250.0,air,-1.0,,,0.0,25.0,4.420936651834581,17-4 PH,596.675531914894,-596.675531914894
48046.503377453,499.644594089039,50.0,,,powder,1410.0,300.0,,,1.0,Ar,,30.0,11.0,L-PBF,,4,strain,,187.3,,48.0,1250.0,air,-1.0,,,0.0,25.0,4.681661787027801,17-4 PH,499.644594089039,-499.644594089039
