Repository: Luwen-Zhang/SNEnsemble

# Copyright Notification

## Composites

We reformat and merge fatigue testing records from SNL/MSU/DOE, OptiMat, UPWIND, and FACT databases into a single database with careful considerations, including filtering invalid entries, rename variables, fix improper calculations in the records, to obtain clean and consistent data to fit machine 
learning usages. We leave the original format ("2019_SNL_MSU_DOE_Composite-Materials-Database_Wind_29pt0.xlsx" and "Optidat UPWIND 28_3_2017.xls") in the folder. Any derived database should be directly based on the original files instead of our merged database. We are not responsible for the accuracy of the testing records.

File: data/alloy/alloy_AM2022.csv (part 9 of 50)
Cycles to Failure,Stress Amplitude,hatch space  (μm),layer scan rotation  (°),wire feed rate  (mm/s),types of feedstock,ultimate tensile strength  (MPa),scan speed  (mm/s),scan pattern,current  (A),stress concentration factor of specimens,AM environment,preheat temperature  (°C),layer thickness  (μm),elongation  (%),types of AM,Frequency,critical cross-section size of specimens (mm),load control,voltage  (V),Young's modulus  (GPa),powder feed rate  (g/s),power  (W),yield strength  (MPa),fatigue environment,R-value,size of feedstock  (μm),speed function,direciton of specimen  (°),fatigue temperature  (°C),log10(Cycles to Failure),Material_Code,Maximum Stress,Minimum Stress
111243.458473873,282.004199915229,50.0,,,powder,1410.0,300.0,,,1.0,Ar,,30.0,11.0,L-PBF,,4,strain,,187.3,,48.0,1250.0,air,-1.0,,,0.0,25.0,5.04627448228463,17-4 PH,282.004199915229,-282.004199915229
142557.158238817,388.879787426089,50.0,,,powder,1410.0,300.0,,,1.0,Ar,,30.0,11.0,L-PBF,,4,strain,,187.3,,48.0,1250.0,air,-1.0,,,0.0,25.0,5.153989029471267,17-4 PH,388.879787426089,-388.879787426089
162523.14656284,417.939466332529,50.0,,,powder,1410.0,300.0,,,1.0,Ar,,30.0,11.0,L-PBF,,4,strain,,187.3,,48.0,1250.0,air,-1.0,,,0.0,25.0,5.210915221983501,17-4 PH,417.939466332529,-417.939466332529
333301.079567883,225.757467725329,50.0,,,powder,1410.0,300.0,,,1.0,Ar,,30.0,11.0,L-PBF,,4,strain,,187.3,,48.0,1250.0,air,-1.0,,,0.0,25.0,5.522836720350044,17-4 PH,225.757467725329,-225.757467725329
615253.608289958,180.385556848813,50.0,,,powder,1410.0,300.0,,,1.0,Ar,,30.0,11.0,L-PBF,,4,strain,,187.3,,48.0,1250.0,air,-1.0,,,0.0,25.0,5.789054169397713,17-4 PH,180.385556848813,-180.385556848813
475.81940075643,830.655626780627,50.0,,,powder,1060.0,300.0,,,1.0,Ar,,30.0,14.5,L-PBF,,4,strain,,187.3,,48.0,650.0,air,-1.0,,,0.0,25.0,2.6774421457081603,17-4 PH,830.655626780627,-830.655626780627
1679.39780113036,694.201923076923,50.0,,,powder,1060.0,300.0,,,1.0,Ar,,30.0,14.5,L-PBF,,4,strain,,187.3,,48.0,650.0,air,-1.0,,,0.0,25.0,3.225153580219595,17-4 PH,694.201923076923,-694.201923076923
2374.86441083271,694.758547008547,50.0,,,powder,1060.0,300.0,,,1.0,Ar,,30.0,14.5,L-PBF,,4,strain,,187.3,,48.0,650.0,air,-1.0,,,0.0,25.0,3.375638819304835,17-4 PH,694.758547008547,-694.758547008547
9315.44221667179,554.985754985755,50.0,,,powder,1060.0,300.0,,,1.0,Ar,,30.0,14.5,L-PBF,,4,strain,,187.3,,48.0,650.0,air,-1.0,,,0.0,25.0,3.969203476269492,17-4 PH,554.985754985755,-554.985754985755
14661.9533662793,548.347578347578,50.0,,,powder,1060.0,300.0,,,1.0,Ar,,30.0,14.5,L-PBF,,4,strain,,187.3,,48.0,650.0,air,-1.0,,,0.0,25.0,4.166191833857847,17-4 PH,548.347578347578,-548.347578347578
95784.712440563,357.221688034188,50.0,,,powder,1060.0,300.0,,,1.0,Ar,,30.0,14.5,L-PBF,,4,strain,,187.3,,48.0,650.0,air,-1.0,,,0.0,25.0,4.981296199762213,17-4 PH,357.221688034188,-357.221688034188
119988.737145926,352.706908831908,50.0,,,powder,1060.0,300.0,,,1.0,Ar,,30.0,14.5,L-PBF,,4,strain,,187.3,,48.0,650.0,air,-1.0,,,0.0,25.0,5.079140482506498,17-4 PH,352.706908831908,-352.706908831908
285761.341678227,365.983262108262,50.0,,,powder,1060.0,300.0,,,1.0,Ar,,30.0,14.5,L-PBF,,4,strain,,187.3,,48.0,650.0,air,-1.0,,,0.0,25.0,5.456003476269492,17-4 PH,365.983262108262,-365.983262108262
560528.443112436,374.002670940171,50.0,,,powder,1060.0,300.0,,,1.0,Ar,,30.0,14.5,L-PBF,,4,strain,,187.3,,48.0,650.0,air,-1.0,,,0.0,25.0,5.748597655063668,17-4 PH,374.002670940171,-374.002670940171
7639.34310429229,318.545780368601,,,,powder,,,,,1.0,,,70.0,,E-PBF,20.0,6.35,force,60000.0,,,,,air,0.1,70.0,35.0,90.0,25.0,3.883056015847109,Ti-6Al-4V,707.8795119302245,70.78795119302245
11302.0782003036,360.366570988441,,,,powder,,,,,1.0,,,70.0,,E-PBF,20.0,6.35,force,60000.0,,,,,air,0.1,70.0,35.0,90.0,25.0,4.05315830790285,Ti-6Al-4V,800.8146021965356,80.08146021965356
12602.0275794843,360.366570988441,,,,powder,,,,,1.0,,,70.0,,E-PBF,20.0,6.35,force,60000.0,,,,,air,0.1,70.0,35.0,90.0,25.0,4.100440425731794,Ti-6Al-4V,800.8146021965356,80.08146021965356
12795.0459270569,317.537371028338,,,,powder,,,,,1.0,,,70.0,,E-PBF,20.0,6.35,force,60000.0,,,,,air,0.1,70.0,35.0,90.0,25.0,4.107041849100233,Ti-6Al-4V,705.6386022851955,70.56386022851954
28304.1801511457,228.137876386688,,,,powder,,,,,1.0,,,70.0,,E-PBF,20.0,6.35,force,60000.0,,,,,air,0.1,70.0,35.0,90.0,25.0,4.451850579782702,Ti-6Al-4V,506.9730586370844,50.69730586370844
42516.1856934339,228.005239768156,,,,powder,,,,,1.0,,,70.0,,E-PBF,20.0,6.35,force,60000.0,,,,,air,0.1,70.0,35.0,90.0,25.0,4.6285542952068806,Ti-6Al-4V,506.6783105959022,50.66783105959022
46956.403699838,318.280507131537,,,,powder,,,,,1.0,,,70.0,,E-PBF,20.0,6.35,force,60000.0,,,,,air,0.1,70.0,35.0,90.0,25.0,4.6716948277386265,Ti-6Al-4V,707.29001584786,70.729001584786
56352.3339745509,315.029982378952,,,,powder,,,,,1.0,,,70.0,,E-PBF,20.0,6.35,force,60000.0,,,,,air,0.1,70.0,35.0,90.0,25.0,4.750911908159889,Ti-6Al-4V,700.0666275087823,70.00666275087823
65835.6090134527,184.910766570988,,,,powder,,,,,1.0,,,70.0,,E-PBF,20.0,6.35,force,60000.0,,,,,air,0.1,70.0,35.0,90.0,25.0,4.8184608573679375,Ti-6Al-4V,410.9128146021955,41.091281460219555
93388.5419304282,269.215530903328,,,,powder,,,,,1.0,,,70.0,,E-PBF,20.0,6.35,force,60000.0,,,,,air,0.1,70.0,35.0,90.0,25.0,4.970293594842026,Ti-6Al-4V,598.2567353407288,59.825673534072884
96373.8043017249,183.637083993661,,,,powder,,,,,1.0,,,70.0,,E-PBF,20.0,6.35,force,60000.0,,,,,air,0.1,70.0,35.0,90.0,25.0,4.983959002852692,Ti-6Al-4V,408.08240887480224,40.808240887480224
193714.40481256,271.670235944721,,,,powder,,,,,1.0,,,70.0,,E-PBF,20.0,6.35,force,60000.0,,,,,air,0.1,70.0,35.0,90.0,25.0,5.287161916527077,Ti-6Al-4V,603.7116354327134,60.37116354327134
259491.822379041,228.177852891957,,,,powder,,,,,1.0,,,70.0,,E-PBF,20.0,6.35,force,60000.0,,,,,air,0.1,70.0,35.0,90.0,25.0,5.414123676051075,Ti-6Al-4V,507.06189531546,50.706189531546
387998.560805093,136.588926445979,,,,powder,,,,,1.0,,,70.0,,E-PBF,20.0,6.35,force,60000.0,,,,,air,0.1,70.0,35.0,90.0,25.0,5.588830114677801,Ti-6Al-4V,303.53094765773113,30.353094765773115
7959.08255027108,362.343413163698,,,,powder,,,,,1.0,,,70.0,,E-PBF,20.0,6.35,force,60000.0,,,,,air,0.1,70.0,35.0,90.0,25.0,3.9008630091549743,Ti-6Al-4V,805.2075848082178,80.52075848082178
11775.1189019503,316.874187935678,,,,powder,,,,,1.0,,,70.0,,E-PBF,20.0,6.35,force,60000.0,,,,,air,0.1,70.0,35.0,90.0,25.0,4.070965301210716,Ti-6Al-4V,704.1648620792844,70.41648620792844
13756.6994912014,358.349752307914,,,,powder,,,,,1.0,,,70.0,,E-PBF,20.0,6.35,force,60000.0,,,,,air,0.1,70.0,35.0,90.0,25.0,4.138514250418764,Ti-6Al-4V,796.3327829064756,79.63327829064757
14398.5420985125,269.786053882726,,,,powder,,,,,1.0,,,70.0,,E-PBF,20.0,6.35,force,60000.0,,,,,air,0.1,70.0,35.0,90.0,25.0,4.158318520524081,Ti-6Al-4V,599.5245641838355,59.952456418383555
24886.8403499473,272.638668779715,,,,powder,,,,,1.0,,,70.0,,E-PBF,20.0,6.35,force,60000.0,,,,,air,0.1,70.0,35.0,90.0,25.0,4.395969761787868,Ti-6Al-4V,605.8637083993666,60.58637083993666
24974.9413666447,310.4258220385,,,,powder,,,,,1.0,,,70.0,,E-PBF,20.0,6.35,force,60000.0,,,,,air,0.1,70.0,35.0,90.0,25.0,4.397504477311531,Ti-6Al-4V,689.8351600855555,68.98351600855555
32753.5172476547,230.419968304279,,,,powder,,,,,1.0,,,70.0,,E-PBF,20.0,6.35,force,60000.0,,,,,air,0.1,70.0,35.0,90.0,25.0,4.515257943693551,Ti-6Al-4V,512.0443740095088,51.20443740095089
46248.0477078578,226.731557190828,,,,powder,,,,,1.0,,,70.0,,E-PBF,20.0,6.35,force,60000.0,,,,,air,0.1,70.0,35.0,90.0,25.0,4.665093404370188,Ti-6Al-4V,503.84790486850665,50.38479048685067
120925.472247862,184.778129952456,,,,powder,,,,,1.0,,,70.0,,E-PBF,20.0,6.35,force,60000.0,,,,,air,0.1,70.0,35.0,90.0,25.0,5.08251779210548,Ti-6Al-4V,410.61806656101334,41.06180665610134
121482.877117774,182.098128179269,,,,powder,,,,,1.0,,,70.0,,E-PBF,20.0,6.35,force,60000.0,,,,,air,0.1,70.0,35.0,90.0,25.0,5.084515068902933,Ti-6Al-4V,404.6625070650422,40.46625070650422
245571.419510539,134.174197909856,,,,powder,,,,,1.0,,,70.0,,E-PBF,20.0,6.35,force,60000.0,,,,,air,0.1,70.0,35.0,90.0,25.0,5.39017782064856,Ti-6Al-4V,298.16488424412444,29.816488424412444
592376.490897277,227.129467046424,,,,powder,,,,,1.0,,,70.0,,E-PBF,20.0,6.35,force,60000.0,,,,,air,0.1,70.0,35.0,90.0,25.0,5.772597814744209,Ti-6Al-4V,504.73214899205334,50.47321489920534
664262.553520374,133.868948167522,,,,powder,,,,,1.0,,,70.0,,E-PBF,20.0,6.35,force,60000.0,,,,,air,0.1,70.0,35.0,90.0,25.0,5.822339770644393,Ti-6Al-4V,297.48655148338224,29.748655148338226
239480.926955049,317.873480877285,,,,powder,,,,,1.0,,,70.0,,E-PBF,20.0,6.35,force,60000.0,,,,,air,0.1,70.0,35.0,90.0,25.0,5.379270930493706,Ti-6Al-4V,706.3855130606332,70.63855130606332
273816.704021902,357.951842452318,,,,powder,,,,,1.0,,,70.0,,E-PBF,20.0,6.35,force,60000.0,,,,,air,0.1,70.0,35.0,90.0,25.0,5.437459938477504,Ti-6Al-4V,795.4485387829288,79.54485387829288
290981.669934379,356.545523256458,,,,powder,,,,,1.0,,,70.0,,E-PBF,20.0,6.35,force,60000.0,,,,,air,0.1,70.0,35.0,90.0,25.0,5.463865631951259,Ti-6Al-4V,792.3233850143511,79.23233850143511
533900.103950299,356.638183369721,,,,powder,,,,,1.0,,,70.0,,E-PBF,20.0,6.35,force,60000.0,,,,,air,0.1,70.0,35.0,90.0,25.0,5.727460005415011,Ti-6Al-4V,792.5292963771577,79.25292963771578
942263.803158178,361.335003823435,,,,powder,,,,,1.0,,,70.0,,E-PBF,20.0,6.35,force,60000.0,,,,,air,0.1,70.0,35.0,90.0,25.0,5.974172508118482,Ti-6Al-4V,802.9666751631888,80.29666751631889
1402431.53897156,317.444710915075,,,,powder,,,,,1.0,,,70.0,,E-PBF,20.0,6.35,force,60000.0,,,,,air,0.1,70.0,35.0,90.0,25.0,6.146881669947757,Ti-6Al-4V,705.4326909223889,70.5432690922389
2131336.84716437,318.983666729467,,,,powder,,,,,1.0,,,70.0,,E-PBF,20.0,6.35,force,60000.0,,,,,air,0.1,70.0,35.0,90.0,25.0,6.3286520932167125,Ti-6Al-4V,708.8525927321489,70.88525927321488
3178969.62013423,270.621850099188,,,,powder,,,,,1.0,,,70.0,,E-PBF,20.0,6.35,force,60000.0,,,,,air,0.1,70.0,35.0,90.0,25.0,6.502286377593569,Ti-6Al-4V,601.3818891093067,60.13818891093067
3417895.48901638,274.655487460242,,,,powder,,,,,1.0,,,70.0,,E-PBF,20.0,6.35,force,60000.0,,,,,air,0.1,70.0,35.0,90.0,25.0,6.533758778912099,Ti-6Al-4V,610.3455276894266,61.03455276894266
29349.9274117034,158.100796811469,,90.0,,powder,972.0,,,,1.0,,630.0,,15.0,E-PBF,,,force,,,,,868.0,air,0.1,,,90.0,25.0,4.467607031487018,Ti-6Al-4V,351.33510402548666,35.133510402548666
42142.1739648892,146.580208079583,,90.0,,powder,972.0,,,,1.0,,630.0,,15.0,E-PBF,,,force,,,,,868.0,air,0.1,,,90.0,25.0,4.624716935557852,Ti-6Al-4V,325.7337957324067,32.57337957324067
61831.2662831268,135.380154992732,,90.0,,powder,972.0,,,,1.0,,630.0,,15.0,E-PBF,,,force,,,,,868.0,air,0.1,,,90.0,25.0,4.791208140791988,Ti-6Al-4V,300.84478887273775,30.084478887273775
68084.0694330463,124.180101905881,,90.0,,powder,972.0,,,,1.0,,630.0,,15.0,E-PBF,,,force,,,,,868.0,air,0.1,,,90.0,25.0,4.833045505941074,Ti-6Al-4V,275.95578201306887,27.59557820130689
96597.1049100432,112.942659840356,,90.0,,powder,972.0,,,,1.0,,630.0,,15.0,E-PBF,,,force,,,,,868.0,air,0.1,,,90.0,25.0,4.984964110468971,Ti-6Al-4V,250.98368853412444,25.098368853412445
130302.363316253,101.366377586502,,90.0,,powder,972.0,,,,1.0,,630.0,,15.0,E-PBF,,,force,,,,,868.0,air,0.1,,,90.0,25.0,5.1149522926573265,Ti-6Al-4V,225.25861685889333,22.525861685889335
215394.363536819,96.2876745179177,,90.0,,powder,972.0,,,,1.0,,630.0,,15.0,E-PBF,,,force,,,,,868.0,air,0.1,,,90.0,25.0,5.3332343344453195,Ti-6Al-4V,213.97261003981708,21.39726100398171
295710.28060722,90.4993384179703,,90.0,,powder,972.0,,,,1.0,,630.0,,15.0,E-PBF,,,force,,,,,868.0,air,0.1,,,90.0,25.0,5.470866423387714,Ti-6Al-4V,201.1096409288229,20.11096409288229
544366.065836303,79.2751545178124,,90.0,,powder,972.0,,,,1.0,,630.0,,15.0,E-PBF,,,force,,,,,868.0,air,0.1,,,90.0,25.0,5.735891044746992,Ti-6Al-4V,176.1670100395831,17.61670100395831
637413.12836403,73.524207396538,,90.0,,powder,972.0,,,,1.0,,630.0,,15.0,E-PBF,,,force,,,,,868.0,air,0.1,,,90.0,25.0,5.804421004097454,Ti-6Al-4V,163.38712754786224,16.338712754786226
23122.8400588844,226.187826850752,,30.0,,powder,1165.0,,,,1.0,Ar,35.0,60.0,15.0,L-PBF,,,force,,,,370.0,1086.0,air,0.1,,,90.0,25.0,4.364041175170259,Ti-6Al-4V,502.6396152238933,50.26396152238934
30509.9778821704,200.740703102116,,30.0,,powder,1165.0,,,,1.0,Ar,35.0,60.0,15.0,L-PBF,,,force,,,,370.0,1086.0,air,0.1,,,90.0,25.0,4.48444189280613,Ti-6Al-4V,446.0904513380355,44.609045133803555
35927.2899846918,172.618789411232,,30.0,,powder,1165.0,,,,1.0,Ar,35.0,60.0,15.0,L-PBF,,,force,,,,370.0,1086.0,air,0.1,,,90.0,25.0,4.555424459367692,Ti-6Al-4V,383.59730980273775,38.359730980273774
65789.4592815038,169.074202826523,,30.0,,powder,1165.0,,,,1.0,Ar,35.0,60.0,15.0,L-PBF,,,force,,,,370.0,1086.0,air,0.1,,,90.0,25.0,4.818156316978973,Ti-6Al-4V,375.72045072560667,37.57204507256067
65844.9275026249,153.969442791076,,30.0,,powder,1165.0,,,,1.0,Ar,35.0,60.0,15.0,L-PBF,,,force,,,,370.0,1086.0,air,0.1,,,90.0,25.0,4.8185223238312584,Ti-6Al-4V,342.15431731350225,34.21543173135023
119543.759385572,142.848559141928,,30.0,,powder,1165.0,,,,1.0,Ar,35.0,60.0,15.0,L-PBF,,,force,,,,370.0,1086.0,air,0.1,,,90.0,25.0,5.077526909308746,Ti-6Al-4V,317.44124253761777,31.74412425376178
120260.376477803,127.695965013051,,30.0,,powder,1165.0,,,,1.0,Ar,35.0,60.0,15.0,L-PBF,,,force,,,,370.0,1086.0,air,0.1,,,90.0,25.0,5.080122559080214,Ti-6Al-4V,283.7688111401133,28.376881114011333
153208.119896299,112.233918447417,,30.0,,powder,1165.0,,,,1.0,Ar,35.0,60.0,15.0,L-PBF,,,force,,,,370.0,1086.0,air,0.1,,,90.0,25.0,5.185281783134091,Ti-6Al-4V,249.40870766092667,24.94087076609267
199920.444203665,123.937594178446,,30.0,,powder,1165.0,,,,1.0,Ar,35.0,60.0,15.0,L-PBF,,,force,,,,370.0,1086.0,air,0.1,,,90.0,25.0,5.300857208079309,Ti-6Al-4V,275.4168759521022,27.54168759521022
673830.347010175,94.0485388533065,,30.0,,powder,1165.0,,,,1.0,Ar,35.0,60.0,15.0,L-PBF,,,force,,,,370.0,1086.0,air,0.1,,,90.0,25.0,5.828550566221053,Ti-6Al-4V,208.99675300734776,20.899675300734778
19215.7237357645,202.490306268165,,90.0,,powder,896.0,,,,1.0,,630.0,,18.0,E-PBF,,,force,,,,,774.0,air,0.1,,,90.0,25.0,4.283656746257026,Ti-6Al-4V,449.9784583737,44.99784583737
27590.9497551579,180.034116626453,,90.0,,powder,896.0,,,,1.0,,630.0,,18.0,E-PBF,,,force,,,,,774.0,air,0.1,,,90.0,25.0,4.44076665032786,Ti-6Al-4V,400.0758147254511,40.00758147254511
38055.9194171163,157.935851608447,,90.0,,powder,896.0,,,,1.0,,630.0,,18.0,E-PBF,,,force,,,,,774.0,air,0.1,,,90.0,25.0,4.580422218800252,Ti-6Al-4V,350.9685591298822,35.09685591298822
52228.9464190778,146.396568387225,,90.0,,powder,896.0,,,,1.0,,630.0,,18.0,E-PBF,,,force,,,,,774.0,air,0.1,,,90.0,25.0,4.717911265182278,Ti-6Al-4V,325.3257075271666,32.532570752716666
83404.9024182701,135.221471846946,,90.0,,powder,896.0,,,,1.0,,630.0,,18.0,E-PBF,,,force,,,,,774.0,air,0.1,,,90.0,25.0,4.92119157858293,Ti-6Al-4V,300.49215965988,30.049215965987997
130995.722005803,112.480621595897,,90.0,,powder,896.0,,,,1.0,,630.0,,18.0,E-PBF,,,force,,,,,774.0,air,0.1,,,90.0,25.0,5.1172571129106466,Ti-6Al-4V,249.95693687977112,24.995693687977113
170928.994138473,101.582409664743,,90.0,,powder,896.0,,,,1.0,,630.0,,18.0,E-PBF,,,force,,,,,774.0,air,0.1,,,90.0,25.0,5.232815736953131,Ti-6Al-4V,225.73868814387333,22.573868814387335
424451.957193286,90.4026337719818,,90.0,,powder,896.0,,,,1.0,,630.0,,18.0,E-PBF,,,force,,,,,774.0,air,0.1,,,90.0,25.0,5.627828540500765,Ti-6Al-4V,200.8947417155151,20.08947417155151
1702263.83231987,67.9885583026098,,90.0,,powder,896.0,,,,1.0,,630.0,,18.0,E-PBF,,,force,,,,,774.0,air,0.1,,,90.0,25.0,6.231026871871255,Ti-6Al-4V,151.08568511691067,15.108568511691068
24517.9052117118,224.032440186923,,30.0,,powder,997.0,,,,1.0,Ar,35.0,60.0,18.0,L-PBF,,,force,,,,370.0,894.0,air,0.1,,,90.0,25.0,4.389483361692317,Ti-6Al-4V,497.8498670820511,49.78498670820511
36009.2669970102,201.635884974183,,30.0,,powder,997.0,,,,1.0,Ar,35.0,60.0,18.0,L-PBF,,,force,,,,370.0,894.0,air,0.1,,,90.0,25.0,4.556414280982679,Ti-6Al-4V,448.07974438707333,44.80797443870733
81118.3576995111,179.239329761444,,30.0,,powder,997.0,,,,1.0,Ar,35.0,60.0,18.0,L-PBF,,,force,,,,370.0,894.0,air,0.1,,,90.0,25.0,4.909119149468798,Ti-6Al-4V,398.3096216920978,39.83096216920978
92521.4078373873,167.920640567909,,30.0,,powder,997.0,,,,1.0,Ar,35.0,60.0,18.0,L-PBF,,,force,,,,370.0,894.0,air,0.1,,,90.0,25.0,4.966242232522241,Ti-6Al-4V,373.15697903979776,37.315697903979775
123990.142553919,156.842774548704,,30.0,,powder,997.0,,,,1.0,Ar,35.0,60.0,18.0,L-PBF,,,force,,,,370.0,894.0,air,0.1,,,90.0,25.0,5.093387159318612,Ti-6Al-4V,348.53949899712,34.853949899712
237310.642085775,134.981772575231,,30.0,,powder,997.0,,,,1.0,Ar,35.0,60.0,18.0,L-PBF,,,force,,,,370.0,894.0,air,0.1,,,90.0,25.0,5.375317214388832,Ti-6Al-4V,299.9594946116244,29.99594946116244
423654.104362801,112.862662065765,,30.0,,powder,997.0,,,,1.0,Ar,35.0,60.0,18.0,L-PBF,,,force,,,,370.0,894.0,air,0.1,,,90.0,25.0,5.627011418210108,Ti-6Al-4V,250.80591570169997,25.08059157017
783790.567175988,101.303149697899,,30.0,,powder,997.0,,,,1.0,Ar,35.0,60.0,18.0,L-PBF,,,force,,,,370.0,894.0,air,0.1,,,90.0,25.0,5.894200032492341,Ti-6Al-4V,225.11811043977556,22.51181104397756
2975462.99265812,90.2771397636784,,30.0,,powder,997.0,,,,1.0,Ar,35.0,60.0,18.0,L-PBF,,,force,,,,370.0,894.0,air,0.1,,,90.0,25.0,6.4735545530937335,Ti-6Al-4V,200.61586614150755,20.061586614150755
13751.4017383171,258.32144231155,,90.0,,powder,972.0,,,,1.0,,630.0,,15.0,E-PBF,,,force,,,,,868.0,air,0.1,,,90.0,25.0,4.138346969889048,Ti-6Al-4V,574.0476495812222,57.40476495812223
13858.007833929,280.782978979772,,90.0,,powder,972.0,,,,1.0,,630.0,,15.0,E-PBF,,,force,,,,,868.0,air,0.1,,,90.0,25.0,4.141700802504042,Ti-6Al-4V,623.9621755106044,62.396217551060445
21797.1669337178,258.415217253185,,90.0,,powder,972.0,,,,1.0,,630.0,,15.0,E-PBF,,,force,,,,,868.0,air,0.1,,,90.0,25.0,4.338400050255576,Ti-6Al-4V,574.2560383404111,57.42560383404111
25743.0771317885,269.411548233209,,90.0,,powder,972.0,,,,1.0,,630.0,,15.0,E-PBF,,,force,,,,,868.0,air,0.1,,,90.0,25.0,4.410660457932868,Ti-6Al-4V,598.6923294071311,59.86923294071311
37946.2808356656,246.950011564986,,90.0,,powder,972.0,,,,1.0,,630.0,,15.0,E-PBF,,,force,,,,,868.0,air,0.1,,,90.0,25.0,4.579169216550349,Ti-6Al-4V,548.7778034777466,54.87778034777466
47760.402483268,235.859905643327,,90.0,,powder,972.0,,,,1.0,,630.0,,15.0,E-PBF,,,force,,,,,868.0,air,0.1,,,90.0,25.0,4.679067977994132,Ti-6Al-4V,524.1331236518378,52.41331236518378
59417.6512427555,202.17108410424,,90.0,,powder,972.0,,,,1.0,,630.0,,15.0,E-PBF,,,force,,,,,868.0,air,0.1,,,90.0,25.0,4.7739154803106025,Ti-6Al-4V,449.2690757872,44.926907578720005
94662.3108721598,168.431891631088,,90.0,,powder,972.0,,,,1.0,,630.0,,15.0,E-PBF,,,force,,,,,868.0,air,0.1,,,90.0,25.0,4.976177102147372,Ti-6Al-4V,374.2930925135289,37.42930925135289
148326.908072764,191.109457111381,,90.0,,powder,972.0,,,,1.0,,630.0,,15.0,E-PBF,,,force,,,,,868.0,air,0.1,,,90.0,25.0,5.171219943796227,Ti-6Al-4V,424.68768246973553,42.46876824697355
18251.5528697371,377.894715698614,,30.0,,powder,1165.0,,,,1.0,Ar,35.0,60.0,15.0,L-PBF,,,force,,,,370.0,1086.0,air,0.1,,,90.0,25.0,4.261299820796193,Ti-6Al-4V,839.7660348858088,83.97660348858089
87893.0985605694,333.32844207445,,30.0,,powder,1165.0,,,,1.0,Ar,35.0,60.0,15.0,L-PBF,,,force,,,,370.0,1086.0,air,0.1,,,90.0,25.0,4.943954775247465,Ti-6Al-4V,740.7298712765555,74.07298712765555
141105.973724284,295.17589574877,,30.0,,powder,1165.0,,,,1.0,Ar,35.0,60.0,15.0,L-PBF,,,force,,,,370.0,1086.0,air,0.1,,,90.0,25.0,5.149545400009317,Ti-6Al-4V,655.9464349972667,65.59464349972667
150528.491732742,305.586925493668,,30.0,,powder,1165.0,,,,1.0,Ar,35.0,60.0,15.0,L-PBF,,,force,,,,370.0,1086.0,air,0.1,,,90.0,25.0,5.177618710103892,Ti-6Al-4V,679.0820566525955,67.90820566525956
336900.062842975,255.486956667977,,30.0,,powder,1165.0,,,,1.0,Ar,35.0,60.0,15.0,L-PBF,,,force,,,,370.0,1086.0,air,0.1,,,90.0,25.0,5.5275010919913745,Ti-6Al-4V,567.7487925955045,56.77487925955045
1320206.47970821,292.013523989865,,30.0,,powder,1165.0,,,,1.0,Ar,35.0,60.0,15.0,L-PBF,,,force,,,,370.0,1086.0,air,0.1,,,90.0,25.0,6.120641859982461,Ti-6Al-4V,648.9189421997,64.89189421997001
1424240.72551841,222.507294268235,,30.0,,powder,1165.0,,,,1.0,Ar,35.0,60.0,15.0,L-PBF,,,force,,,,370.0,1086.0,air,0.1,,,90.0,25.0,6.153583400065322,Ti-6Al-4V,494.4606539294111,49.44606539294111
2766195.66798296,246.612525201599,,30.0,,powder,1165.0,,,,1.0,Ar,35.0,60.0,15.0,L-PBF,,,force,,,,370.0,1086.0,air,0.1,,,90.0,25.0,6.441882896857802,Ti-6Al-4V,548.0278337813311,54.802783378133114
5579668.15934085,280.538597955253,,30.0,,powder,1165.0,,,,1.0,Ar,35.0,60.0,15.0,L-PBF,,,force,,,,370.0,1086.0,air,0.1,,,90.0,25.0,6.746608370827795,Ti-6Al-4V,623.4191065672289,62.341910656722895
1917372.15952301,314.532652117133,,90.0,,powder,896.0,,,,1.0,,630.0,,18.0,E-PBF,,,force,,,,,774.0,air,0.1,,,90.0,25.0,6.282706417072342,Ti-6Al-4V,698.9614491491844,69.89614491491845
3922704.80887256,303.300526846878,,90.0,,powder,896.0,,,,1.0,,630.0,,18.0,E-PBF,,,force,,,,,774.0,air,0.1,,,90.0,25.0,6.593585627859009,Ti-6Al-4V,674.00117077084,67.400117077084
5195802.97823956,292.117513811361,,90.0,,powder,896.0,,,,1.0,,630.0,,18.0,E-PBF,,,force,,,,,774.0,air,0.1,,,90.0,25.0,6.715652674524614,Ti-6Al-4V,649.1500306919133,64.91500306919134
6529342.40353171,280.696263683887,,90.0,,powder,896.0,,,,1.0,,630.0,,18.0,E-PBF,,,force,,,,,774.0,air,0.1,,,90.0,25.0,6.814869443924614,Ti-6Al-4V,623.7694748530822,62.37694748530822
10533336.1905424,269.477188050097,,90.0,,powder,896.0,,,,1.0,,630.0,,18.0,E-PBF,,,force,,,,,774.0,air,0.1,,,90.0,25.0,7.022565945702852,Ti-6Al-4V,598.8381956668823,59.88381956668823
25012582.0944257,258.289299196382,,90.0,,powder,896.0,,,,1.0,,630.0,,18.0,E-PBF,,,force,,,,,774.0,air,0.1,,,90.0,25.0,7.398158527055465,Ti-6Al-4V,573.9762204364044,57.397622043640446
78857.6178616577,357.87362991804,,30.0,,powder,997.0,,,,1.0,Ar,35.0,60.0,18.0,L-PBF,,,force,,,,370.0,894.0,air,0.1,,,90.0,25.0,4.896843653726769,Ti-6Al-4V,795.2747331512,79.52747331512
1350166.7304283,347.012805116882,,30.0,,powder,997.0,,,,1.0,Ar,35.0,60.0,18.0,L-PBF,,,force,,,,370.0,894.0,air,0.1,,,90.0,25.0,6.130387402297877,Ti-6Al-4V,771.1395669264044,77.11395669264044
1426134.60238705,335.373600934677,,30.0,,powder,997.0,,,,1.0,Ar,35.0,60.0,18.0,L-PBF,,,force,,,,370.0,894.0,air,0.1,,,90.0,25.0,6.154160517321732,Ti-6Al-4V,745.2746687437266,74.52746687437266
1841131.07498593,312.873777474721,,30.0,,powder,997.0,,,,1.0,Ar,35.0,60.0,18.0,L-PBF,,,force,,,,370.0,894.0,air,0.1,,,90.0,25.0,6.265084708176329,Ti-6Al-4V,695.2750610549356,69.52750610549356
2054144.25020783,324.111629788573,,30.0,,powder,997.0,,,,1.0,Ar,35.0,60.0,18.0,L-PBF,,,force,,,,370.0,894.0,air,0.1,,,90.0,25.0,6.312630938224044,Ti-6Al-4V,720.2480661968289,72.02480661968289
2970957.47016632,301.684162825371,,30.0,,powder,997.0,,,,1.0,Ar,35.0,60.0,18.0,L-PBF,,,force,,,,370.0,894.0,air,0.1,,,90.0,25.0,6.472896434838236,Ti-6Al-4V,670.4092507230466,67.04092507230466
3296700.95761623,291.176657751468,,30.0,,powder,997.0,,,,1.0,Ar,35.0,60.0,18.0,L-PBF,,,force,,,,370.0,894.0,air,0.1,,,90.0,25.0,6.518079554256502,Ti-6Al-4V,647.0592394477067,64.70592394477067
6297203.24293912,279.601400713462,,30.0,,powder,997.0,,,,1.0,Ar,35.0,60.0,18.0,L-PBF,,,force,,,,370.0,894.0,air,0.1,,,90.0,25.0,6.799147710431253,Ti-6Al-4V,621.3364460299156,62.13364460299156
10164861.0373029,267.974865466496,,30.0,,powder,997.0,,,,1.0,Ar,35.0,60.0,18.0,L-PBF,,,force,,,,370.0,894.0,air,0.1,,,90.0,25.0,7.007101445822551,Ti-6Al-4V,595.4997010366577,59.54997010366577
15380904.3400713,257.930632375505,,30.0,,powder,997.0,,,,1.0,Ar,35.0,60.0,18.0,L-PBF,,,force,,,,370.0,894.0,air,0.1,,,90.0,25.0,7.186981871119274,Ti-6Al-4V,573.1791830566777,57.317918305667774
55875.4133696778,99.8888118339063,190.0,67.0,,powder,285.0,1300.0,,,1.0,,,30.0,17.9,L-PBF,50.0,5.1,force,,,,370.0,182.0,air,0.1,,,0.0,25.0,4.747220749088646,AlSi10Mg,221.97513740868067,22.197513740868068
230755.336126978,79.4639041964123,190.0,67.0,,powder,285.0,1300.0,,,1.0,,,30.0,17.9,L-PBF,50.0,5.1,force,,,,370.0,182.0,air,0.1,,,0.0,25.0,5.36315175270426,AlSi10Mg,176.5864537698051,17.658645376980513
356795.207422922,89.9992544390286,190.0,79.0,,powder,,930.0,chessboard,,1.0,Ar,25.0,50.0,,L-PBF,20000.0,3,displacement,,,,350.0,,air,-1.0,33.0,,90.0,25.0,5.552419012173374,AlSi12,89.9992544390286,-89.9992544390286
416710.551700495,80.0354368876552,190.0,79.0,,powder,,930.0,chessboard,,1.0,Ar,25.0,50.0,,L-PBF,20000.0,3,displacement,,,,350.0,,air,-1.0,33.0,,90.0,25.0,5.619834497546985,AlSi12,80.0354368876552,-80.0354368876552
418445.322886687,89.9992544390286,190.0,79.0,,powder,,930.0,chessboard,,1.0,Ar,25.0,50.0,,L-PBF,20000.0,3,displacement,,,,350.0,,air,-1.0,33.0,,90.0,25.0,5.621638717956659,AlSi12,89.9992544390286,-89.9992544390286
677011.516483462,80.1757723461252,190.0,79.0,,powder,,930.0,chessboard,,1.0,Ar,25.0,50.0,,L-PBF,20000.0,3,displacement,,,,350.0,,air,-1.0,33.0,,90.0,25.0,5.83059605642913,AlSi12,80.1757723461252,-80.1757723461252
895217.569419085,80.0354368876552,190.0,79.0,,powder,,930.0,chessboard,,1.0,Ar,25.0,50.0,,L-PBF,20000.0,3,displacement,,,,350.0,,air,-1.0,33.0,,90.0,25.0,5.951928597008768,AlSi12,80.0354368876552,-80.0354368876552
994174.494290486,89.9045302701752,190.0,79.0,,powder,,930.0,chessboard,,1.0,Ar,25.0,50.0,,L-PBF,20000.0,3,displacement,,,,350.0,,air,-1.0,33.0,,90.0,25.0,5.997462617049823,AlSi12,89.9045302701752,-89.9045302701752
1586763.99965711,70.0716193362817,190.0,79.0,,powder,,930.0,chessboard,,1.0,Ar,25.0,50.0,,L-PBF,20000.0,3,displacement,,,,350.0,,air,-1.0,33.0,,90.0,25.0,6.200512338684126,AlSi12,70.0716193362817,-70.0716193362817
2574096.28020511,69.9312838778116,190.0,79.0,,powder,,930.0,chessboard,,1.0,Ar,25.0,50.0,,L-PBF,20000.0,3,displacement,,,,350.0,,air,-1.0,33.0,,90.0,25.0,6.410624787004961,AlSi12,69.9312838778116,-69.9312838778116
3619022.63930553,70.0716193362817,190.0,79.0,,powder,,930.0,chessboard,,1.0,Ar,25.0,50.0,,L-PBF,20000.0,3,displacement,,,,350.0,,air,-1.0,33.0,,90.0,25.0,6.5585912999069595,AlSi12,70.0716193362817,-70.0716193362817
6502699.75543631,65.0897105605949,190.0,79.0,,powder,,930.0,chessboard,,1.0,Ar,25.0,50.0,,L-PBF,20000.0,3,displacement,,,,350.0,,air,-1.0,33.0,,90.0,25.0,6.813093702098397,AlSi12,65.0897105605949,-65.0897105605949
9306429.58978076,65.0195428313599,190.0,79.0,,powder,,930.0,chessboard,,1.0,Ar,25.0,50.0,,L-PBF,20000.0,3,displacement,,,,350.0,,air,-1.0,33.0,,90.0,25.0,6.968783095926149,AlSi12,65.0195428313599,-65.0195428313599
109955196.544853,60.0518371911981,190.0,79.0,,powder,,930.0,chessboard,,1.0,Ar,25.0,50.0,,L-PBF,20000.0,3,displacement,,,,350.0,,air,-1.0,33.0,,90.0,25.0,8.041215759184979,AlSi12,60.0518371911981,-60.0518371911981
149412048.724604,65.0337459668848,190.0,79.0,,powder,,930.0,chessboard,,1.0,Ar,25.0,50.0,,L-PBF,20000.0,3,displacement,,,,350.0,,air,-1.0,33.0,,90.0,25.0,8.174385620796777,AlSi12,65.0337459668848,-65.0337459668848
159948040.279945,60.0518371911981,190.0,79.0,,powder,,930.0,chessboard,,1.0,Ar,25.0,50.0,,L-PBF,20000.0,3,displacement,,,,350.0,,air,-1.0,33.0,,90.0,25.0,8.203978923377177,AlSi12,60.0518371911981,-60.0518371911981
319948658.150735,69.9508739550537,190.0,79.0,,powder,,930.0,chessboard,,1.0,Ar,25.0,50.0,,L-PBF,20000.0,3,displacement,,,,350.0,,air,-1.0,33.0,,90.0,25.0,8.505080293098786,AlSi12,69.9508739550537,-69.9508739550537
128807.997146401,120.018592626695,190.0,79.0,,powder,,930.0,chessboard,,1.0,Ar,200.0,50.0,,L-PBF,20000.0,3,displacement,,,,350.0,,air,-1.0,33.0,,90.0,25.0,5.109942827377327,AlSi12,120.018592626695,-120.018592626695
272826.735758896,120.029963288223,190.0,79.0,,powder,,930.0,chessboard,,1.0,Ar,200.0,50.0,,L-PBF,20000.0,3,displacement,,,,350.0,,air,-1.0,33.0,,90.0,25.0,5.435886926921457,AlSi12,120.029963288223,-120.029963288223
706861.426795713,110.112382742658,190.0,79.0,,powder,,930.0,chessboard,,1.0,Ar,200.0,50.0,,L-PBF,20000.0,3,displacement,,,,350.0,,air,-1.0,33.0,,90.0,25.0,5.849334282995516,AlSi12,110.112382742658,-110.112382742658
835114.847774157,110.15595138193,190.0,79.0,,powder,,930.0,chessboard,,1.0,Ar,200.0,50.0,,L-PBF,20000.0,3,displacement,,,,350.0,,air,-1.0,33.0,,90.0,25.0,5.9217462052138305,AlSi12,110.15595138193,-110.15595138193
1767489.64119461,99.9198889126255,190.0,79.0,,powder,,930.0,chessboard,,1.0,Ar,200.0,50.0,,L-PBF,20000.0,3,displacement,,,,350.0,,air,-1.0,33.0,,90.0,25.0,6.247356877187351,AlSi12,99.9198889126255,-99.9198889126255
10967823.6718886,99.9407942281036,190.0,79.0,,powder,,930.0,chessboard,,1.0,Ar,200.0,50.0,,L-PBF,20000.0,3,displacement,,,,350.0,,air,-1.0,33.0,,90.0,25.0,7.040120459748145,AlSi12,99.9407942281036,-99.9407942281036
59160263.1741023,94.8652575690256,190.0,79.0,,powder,,930.0,chessboard,,1.0,Ar,200.0,50.0,,L-PBF,20000.0,3,displacement,,,,350.0,,air,-1.0,33.0,,90.0,25.0,7.772030097285744,AlSi12,94.8652575690256,-94.8652575690256
65841379.1874689,89.8781297060404,190.0,79.0,,powder,,930.0,chessboard,,1.0,Ar,200.0,50.0,,L-PBF,20000.0,3,displacement,,,,350.0,,air,-1.0,33.0,,90.0,25.0,7.818498919519429,AlSi12,89.8781297060404,-89.8781297060404
66.7572484930655,1291.29844083587,,,,powder,,,,,1.0,,,,,L-PBF,,,force,,,,,,air,-1.0,,,,25.0,1.8244984282333263,IN718,1291.29844083587,-1291.29844083587
97.7800215484678,1287.18782274476,,,,powder,,,,,1.0,,,,,L-PBF,,,force,,,,,,air,-1.0,,,,25.0,1.9902501286363423,IN718,1287.18782274476,-1287.18782274476
402.020526294412,1210.73623808894,,,,powder,,,,,1.0,,,,,L-PBF,,,force,,,,,,air,-1.0,,,,25.0,2.6042482277830192,IN718,1210.73623808894,-1210.73623808894
3441.64113569325,1009.88548877531,,,,powder,,,,,1.0,,,,,L-PBF,,,force,,,,,,air,-1.0,,,,25.0,3.5367655839132803,IN718,1009.88548877531,-1009.88548877531
10082.61820109,753.084176137204,,,,powder,,,,,1.0,,,,,L-PBF,,,force,,,,,,air,-1.0,,,,25.0,4.003573322053843,IN718,753.084176137204,-753.084176137204
12096.6192605147,621.65208569967,,,,powder,,,,,1.0,,,,,L-PBF,,,force,,,,,,air,-1.0,,,,25.0,4.082664011502066,IN718,621.65208569967,-621.65208569967
37380.0738539545,621.808719939369,,,,powder,,,,,1.0,,,,,L-PBF,,,force,,,,,,air,-1.0,,,,25.0,4.572640155104162,IN718,621.808719939369,-621.808719939369
445535.236124215,312.228798970828,,,,powder,,,,,1.0,,,,,L-PBF,,,force,,,,,,air,-1.0,,,,25.0,5.648882056855867,IN718,312.228798970828,-312.228798970828
470679.87116841,312.746151749262,,,,powder,,,,,1.0,,,,,L-PBF,,,force,,,,,,air,-1.0,,,,25.0,5.672725625909301,IN718,312.746151749262,-312.746151749262
883872.146819503,232.227899351166,,,,powder,,,,,1.0,,,,,L-PBF,,,force,,,,,,air,-1.0,,,,25.0,5.9463894483314705,IN718,232.227899351166,-232.227899351166
216.192289307757,1185.19245803122,,,,powder,,,,,1.0,,,,,L-PBF,,,force,,,,,,air,-1.0,,,,25.0,2.3348402003906057,IN718,1185.19245803122,-1185.19245803122
357.46197617861,1184.00481201321,,,,powder,,,,,1.0,,,,,L-PBF,,,force,,,,,,air,-1.0,,,,25.0,2.5532298519718815,IN718,1184.00481201321,-1184.00481201321
911.404771026966,1100.16366240084,,,,powder,,,,,1.0,,,,,L-PBF,,,force,,,,,,air,-1.0,,,,25.0,2.959711297699646,IN718,1100.16366240084,-1100.16366240084
4646.49500080528,983.871765695345,,,,powder,,,,,1.0,,,,,L-PBF,,,force,,,,,,air,-1.0,,,,25.0,3.6671254742259336,IN718,983.871765695345,-983.871765695345
16222.1204757048,714.045416316232,,,,powder,,,,,1.0,,,,,L-PBF,,,force,,,,,,air,-1.0,,,,25.0,4.210107622421778,IN718,714.045416316232,-714.045416316232
26328.4603114006,718.933270977986,,,,powder,,,,,1.0,,,,,L-PBF,,,force,,,,,,air,-1.0,,,,25.0,4.420425462303396,IN718,718.933270977986,-718.933270977986
44577.8220233577,619.221088728437,,,,powder,,,,,1.0,,,,,L-PBF,,,force,,,,,,air,-1.0,,,,25.0,4.64911884596692,IN718,619.221088728437,-619.221088728437
52668.9544285604,552.40677812685,,,,powder,,,,,1.0,,,,,L-PBF,,,force,,,,,,air,-1.0,,,,25.0,4.721554696933258,IN718,552.40677812685,-552.40677812685
114713.084066082,481.849385129452,,,,powder,,,,,1.0,,,,,L-PBF,,,force,,,,,,air,-1.0,,,,25.0,5.059612955945094,IN718,481.849385129452,-481.849385129452
354729.632370428,242.140795126497,,,,powder,,,,,1.0,,,,,L-PBF,,,force,,,,,,air,-1.0,,,,25.0,5.549897468814299,IN718,242.140795126497,-242.140795126497
458573.99970638,414.01300915888,,,,powder,,,,,1.0,,,,,L-PBF,,,force,,,,,,air,-1.0,,,,25.0,5.661409427401874,IN718,414.01300915888,-414.01300915888
563793.526967043,276.161638037419,,,,powder,,,,,1.0,,,,,L-PBF,,,force,,,,,,air,-1.0,,,,25.0,5.751120085337229,IN718,276.161638037419,-276.161638037419
951312.634670513,241.378638202783,,,,powder,,,,,1.0,,,,,L-PBF,,,force,,,,,,air,-1.0,,,,25.0,5.978323264781278,IN718,241.378638202783,-241.378638202783
1035631.05496009,275.644285258984,,,,powder,,,,,1.0,,,,,L-PBF,,,force,,,,,,air,-1.0,,,,25.0,6.015205064933544,IN718,275.644285258984,-275.644285258984
44037.5970381781,347.655751098337,160.0,67.0,,powder,1052.0,1000.0,,,1.0,,,50.0,3.5,L-PBF,,,strain,,109.8,,400.0,951.0,air,-1.0,30.0,,90.0,25.0,4.64382361317139,Ti-6Al-4V,347.655751098337,-347.655751098337
85412.4988176521,266.46987974547,160.0,67.0,,powder,1052.0,1000.0,,,1.0,,,50.0,3.5,L-PBF,,,strain,,109.8,,400.0,951.0,air,-1.0,30.0,,90.0,25.0,4.931521427718893,Ti-6Al-4V,266.46987974547,-266.46987974547
97153.3206611873,205.29581249448,160.0,67.0,,powder,1052.0,1000.0,,,1.0,,,50.0,3.5,L-PBF,,,strain,,109.8,,400.0,951.0,air,-1.0,30.0,,90.0,25.0,4.987457649199143,Ti-6Al-4V,205.29581249448,-205.29581249448
123647.693111603,205.084730326952,160.0,67.0,,powder,1052.0,1000.0,,,1.0,,,50.0,3.5,L-PBF,,,strain,,109.8,,400.0,951.0,air,-1.0,30.0,,90.0,25.0,5.0921860181639795,Ti-6Al-4V,205.084730326952,-205.084730326952
10413.2856399043,332.627883074478,160.0,67.0,,powder,1052.0,1000.0,,,1.0,,,50.0,3.5,L-PBF,,,strain,,109.8,,400.0,951.0,air,-1.0,30.0,,90.0,25.0,4.017587781397205,Ti-6Al-4V,332.627883074478,-332.627883074478
18386.4854045362,190.094461953962,160.0,67.0,,powder,1052.0,1000.0,,,1.0,,,50.0,3.5,L-PBF,,,strain,,109.8,,400.0,951.0,air,-1.0,30.0,,90.0,25.0,4.2644987213375725,Ti-6Al-4V,190.094461953962,-190.094461953962
27059.9323529345,222.032008472431,160.0,67.0,,powder,1052.0,1000.0,,,1.0,,,50.0,3.5,L-PBF,,,strain,,109.8,,400.0,951.0,air,-1.0,30.0,,90.0,25.0,4.432326706571139,Ti-6Al-4V,222.032008472431,-222.032008472431
47061.954019433,190.802240335474,160.0,67.0,,powder,1052.0,1000.0,,,1.0,,,50.0,3.5,L-PBF,,,strain,,109.8,,400.0,951.0,air,-1.0,30.0,,90.0,25.0,4.672669955186786,Ti-6Al-4V,190.802240335474,-190.802240335474
411574.196685487,139.814584977767,160.0,67.0,,powder,1052.0,1000.0,,,1.0,,,50.0,3.5,L-PBF,,,strain,,109.8,,400.0,951.0,air,-1.0,30.0,,90.0,25.0,5.614448139199279,Ti-6Al-4V,139.814584977767,-139.814584977767
18410.192613011,179.722608332573,,,,powder,,,,,1.0,,,50.0,,E-PBF,20.0,6.75,force,,,,,,air,0.1,72.5,,90.0,25.0,4.265058332248188,Ti-6Al-4V,399.3835740723844,39.93835740723844
24601.5281516208,179.777685487506,,,,powder,,,,,1.0,,,50.0,,E-PBF,20.0,6.75,force,,,,,,air,0.1,72.5,,90.0,25.0,4.390962084631988,Ti-6Al-4V,399.5059677500133,39.95059677500134
151722.760027686,101.051058896527,,,,powder,,,,,1.0,,,50.0,,E-PBF,20.0,6.75,force,,,,,,air,0.1,72.5,,90.0,25.0,5.181050734465048,Ti-6Al-4V,224.55790865894886,22.455790865894887
284262.640574225,112.210887373031,,,,powder,,,,,1.0,,,50.0,,E-PBF,20.0,6.75,force,,,,,,air,0.1,72.5,,90.0,25.0,5.45371978597041,Ti-6Al-4V,249.35752749562442,24.935752749562443
659444.434835922,89.5369155652306,,,,powder,,,,,1.0,,,50.0,,E-PBF,20.0,6.75,force,,,,,,air,0.1,72.5,,90.0,25.0,5.81917820752334,Ti-6Al-4V,198.97092347829022,19.897092347829023
784683.57407578,80.3429491972913,,,,powder,,,,,1.0,,,50.0,,E-PBF,20.0,6.75,force,,,,,,air,0.1,72.5,,90.0,25.0,5.894694561538867,Ti-6Al-4V,178.5398871050918,17.85398871050918
43150.7702164577,180.415303566864,,,,powder,,,,,1.0,,,50.0,,E-PBF,20.0,6.75,force,,,,,,air,0.1,72.5,,90.0,25.0,4.634988552027407,Ti-6Al-4V,400.9228968152533,40.09228968152533
65115.0487519889,158.146460090096,,,,powder,,,,,1.0,,,50.0,,E-PBF,20.0,6.75,force,,,,,,air,0.1,72.5,,90.0,25.0,4.8136813700531285,Ti-6Al-4V,351.43657797799113,35.143657797799115
159935.370259961,134.74803759639,,,,powder,,,,,1.0,,,50.0,,E-PBF,20.0,6.75,force,,,,,,air,0.1,72.5,,90.0,25.0,5.2039445200940655,Ti-6Al-4V,299.44008354753333,29.944008354753336
319730.980307085,112.322078443767,,,,powder,,,,,1.0,,,50.0,,E-PBF,20.0,6.75,force,,,,,,air,0.1,72.5,,90.0,25.0,5.5047847192387,Ti-6Al-4V,249.60461876392665,24.960461876392667
912834.898921229,105.445845917319,,,,powder,,,,,1.0,,,50.0,,E-PBF,20.0,6.75,force,,,,,,air,0.1,72.5,,90.0,25.0,5.960392235396996,Ti-6Al-4V,234.32410203848667,23.43241020384867
29498.4010418247,254.61606377349,,,,powder,,,,,1.0,,,30.0,,L-PBF,20.0,6.75,force,,,,,,air,0.1,50.0,,90.0,25.0,4.469798475722826,Ti-6Al-4V,565.8134750522,56.58134750522001
51144.0057336114,223.669683416273,,,,powder,,,,,1.0,,,30.0,,L-PBF,20.0,6.75,force,,,,,,air,0.1,50.0,,90.0,25.0,4.70879474011335,Ti-6Al-4V,497.04374092505105,49.704374092505105
59687.2281382133,223.669683416273,,,,powder,,,,,1.0,,,30.0,,L-PBF,20.0,6.75,force,,,,,,air,0.1,50.0,,90.0,25.0,4.775881410819462,Ti-6Al-4V,497.04374092505105,49.704374092505105
78972.5209047153,178.573574726146,,,,powder,,,,,1.0,,,30.0,,L-PBF,20.0,6.75,force,,,,,,air,0.1,50.0,,90.0,25.0,4.89747600147429,Ti-6Al-4V,396.83016605810224,39.683016605810224
233128.52670744,178.573574726146,,,,powder,,,,,1.0,,,30.0,,L-PBF,20.0,6.75,force,,,,,,air,0.1,50.0,,90.0,25.0,5.367595419095907,Ti-6Al-4V,396.83016605810224,39.683016605810224
415078.080439192,133.199549980903,,,,powder,,,,,1.0,,,30.0,,L-PBF,20.0,6.75,force,,,,,,air,0.1,50.0,,90.0,25.0,5.618129799638082,Ti-6Al-4V,295.9989999575622,29.59989999575622
30861.7177822678,223.480388459938,,,,powder,,,,,1.0,,,30.0,,L-PBF,20.0,6.75,force,,,,,,air,0.1,50.0,,90.0,25.0,4.489420095498923,Ti-6Al-4V,496.6230854665289,49.662308546652895
60597.5975702408,200.802274226732,,,,powder,,,,,1.0,,,30.0,,L-PBF,20.0,6.75,force,,,,,,air,0.1,50.0,,90.0,25.0,4.782455406630483,Ti-6Al-4V,446.22727605940446,44.62272760594045
106269.083836783,148.766777617329,,,,powder,,,,,1.0,,,30.0,,L-PBF,20.0,6.75,force,,,,,,air,0.1,50.0,,90.0,25.0,5.026406936470891,Ti-6Al-4V,330.59283914962003,33.059283914962
112507.963526481,144.902534633899,,,,powder,,,,,1.0,,,30.0,,L-PBF,20.0,6.75,force,,,,,,air,0.1,50.0,,90.0,25.0,5.051183263720307,Ti-6Al-4V,322.00563251977553,32.200563251977556
117374.434291851,167.295690936107,,,,powder,,,,,1.0,,,30.0,,L-PBF,20.0,6.75,force,,,,,,air,0.1,50.0,,90.0,25.0,5.069573512115322,Ti-6Al-4V,371.7682020802378,37.176820208023784
154736.714574417,133.4675738749,,,,powder,,,,,1.0,,,30.0,,L-PBF,20.0,6.75,force,,,,,,air,0.1,50.0,,90.0,25.0,5.189593371522816,Ti-6Al-4V,296.5946086108889,29.65946086108889
181820.035159057,155.979635066003,,,,powder,,,,,1.0,,,30.0,,L-PBF,20.0,6.75,force,,,,,,air,0.1,50.0,,90.0,25.0,5.259641737409627,Ti-6Al-4V,346.6214112577844,34.66214112577844
77409.1016256673,107.794835501295,,,,powder,,,,,2.5,,,50.0,,E-PBF,20.0,6.75,force,,,,,,air,0.1,72.5,,90.0,25.0,4.888792027264466,Ti-6Al-4V,239.54407889176665,23.954407889176665
150267.179716922,90.1380076219776,,,,powder,,,,,2.5,,,50.0,,E-PBF,20.0,6.75,force,,,,,,air,0.1,72.5,,90.0,25.0,5.176864135448425,Ti-6Al-4V,200.30668360439464,20.030668360439464
215686.373266,68.6756895428008,,,,powder,,,,,2.5,,,50.0,,E-PBF,20.0,6.75,force,,,,,,air,0.1,72.5,,90.0,25.0,5.3338227079105,Ti-6Al-4V,152.6126434284462,15.26126434284462
459879.819721919,62.927567830435,,,,powder,,,,,2.5,,,50.0,,E-PBF,20.0,6.75,force,,,,,,air,0.1,72.5,,90.0,25.0,5.662644352440521,Ti-6Al-4V,139.83903962318888,13.98390396231889
660089.65258348,58.6355285961263,,,,powder,,,,,2.5,,,50.0,,E-PBF,20.0,6.75,force,,,,,,air,0.1,72.5,,90.0,25.0,5.819602924902595,Ti-6Al-4V,130.30117465805844,13.030117465805844
24022.59039978,139.553960755814,,,,powder,,,,,2.5,,,50.0,,E-PBF,20.0,6.75,force,,,,,,air,0.1,72.5,,90.0,25.0,4.380619836358852,Ti-6Al-4V,310.11991279069775,31.011991279069775
30932.4537160349,116.049563282765,,,,powder,,,,,2.5,,,50.0,,E-PBF,20.0,6.75,force,,,,,,air,0.1,72.5,,90.0,25.0,4.490414371767397,Ti-6Al-4V,257.8879184061445,25.78879184061445
39894.6000439333,104.422656420584,,,,powder,,,,,2.5,,,50.0,,E-PBF,20.0,6.75,force,,,,,,air,0.1,72.5,,90.0,25.0,4.60091411549048,Ti-6Al-4V,232.05034760129777,23.205034760129777
158063.400666272,69.8155101131512,,,,powder,,,,,2.5,,,50.0,,E-PBF,20.0,6.75,force,,,,,,air,0.1,72.5,,90.0,25.0,5.19883132136323,Ti-6Al-4V,155.1455780292249,15.514557802922491
465119.026261559,69.6359357395018,,,,powder,,,,,2.5,,,50.0,,E-PBF,20.0,6.75,force,,,,,,air,0.1,72.5,,90.0,25.0,5.667564105220826,Ti-6Al-4V,154.74652386555957,15.474652386555958
1224399.02707273,58.1468023255814,,,,powder,,,,,2.5,,,50.0,,E-PBF,20.0,6.75,force,,,,,,air,0.1,72.5,,90.0,25.0,6.087922975828015,Ti-6Al-4V,129.21511627906978,12.921511627906979
