Repository: Luwen-Zhang/SNEnsemble

# Copyright Notification

## Composites

We reformat and merge fatigue testing records from SNL/MSU/DOE, OptiMat, UPWIND, and FACT databases into a single database with careful considerations, including filtering invalid entries, rename variables, fix improper calculations in the records, to obtain clean and consistent data to fit machine 
learning usages. We leave the original format ("2019_SNL_MSU_DOE_Composite-Materials-Database_Wind_29pt0.xlsx" and "Optidat UPWIND 28_3_2017.xls") in the folder. Any derived database should be directly based on the original files instead of our merged database. We are not responsible for the accuracy of the testing records.

File: data/alloy/alloy_AM2022.csv (part 10 of 50)
Cycles to Failure,Stress Amplitude,hatch space  (μm),layer scan rotation  (°),wire feed rate  (mm/s),types of feedstock,ultimate tensile strength  (MPa),scan speed  (mm/s),scan pattern,current  (A),stress concentration factor of specimens,AM environment,preheat temperature  (°C),layer thickness  (μm),elongation  (%),types of AM,Frequency,critical cross-section size of specimens (mm),load control,voltage  (V),Young's modulus  (GPa),powder feed rate  (g/s),power  (W),yield strength  (MPa),fatigue environment,R-value,size of feedstock  (μm),speed function,direciton of specimen  (°),fatigue temperature  (°C),log10(Cycles to Failure),Material_Code,Maximum Stress,Minimum Stress
1776466.31807121,58.0938589118846,,,,powder,,,,,2.5,,,50.0,,E-PBF,20.0,6.75,force,,,,,,air,0.1,72.5,,90.0,25.0,6.249556977648885,Ti-6Al-4V,129.09746424863243,12.909746424863243
1249359.01693779,371.045370037592,,,,powder,,,,,1.0,,,50.0,,E-PBF,20.0,6.75,force,,,,,,air,0.1,72.5,,90.0,25.0,6.096687255564146,Ti-6Al-4V,824.5452667502045,82.45452667502046
2315732.76503949,360.380510002469,,,,powder,,,,,1.0,,,50.0,,E-PBF,20.0,6.75,force,,,,,,air,0.1,72.5,,90.0,25.0,6.364688440476368,Ti-6Al-4V,800.8455777832644,80.08455777832644
2792317.13791192,360.244717242974,,,,powder,,,,,1.0,,,50.0,,E-PBF,20.0,6.75,force,,,,,,air,0.1,72.5,,90.0,25.0,6.445964741824844,Ti-6Al-4V,800.5438160954977,80.05438160954978
35140.0977438856,360.715463399232,,,,powder,,,,,1.0,,,30.0,,L-PBF,,6.75,force,,,,,,air,0.1,50.0,,90.0,25.0,4.545802965172114,Ti-6Al-4V,801.58991866496,80.15899186649601
50290.7813818594,371.408109665904,,,,powder,,,,,1.0,,,30.0,,L-PBF,,6.75,force,,,,,,air,0.1,50.0,,90.0,25.0,4.7014883834275185,Ti-6Al-4V,825.35135481312,82.53513548131201
408540.718862049,292.366133712706,,,,powder,,,,,1.0,,,30.0,,L-PBF,,6.75,force,,,,,,air,0.1,50.0,,90.0,25.0,5.611235348740639,Ti-6Al-4V,649.7025193615689,64.97025193615688
434139.119976695,270.422006036222,,,,powder,,,,,1.0,,,30.0,,L-PBF,,6.75,force,,,,,,air,0.1,50.0,,90.0,25.0,5.637628921578225,Ti-6Al-4V,600.9377911916044,60.093779119160445
452180.040116925,213.294644459958,,,,powder,,,,,2.5,,,30.0,,L-PBF,20.0,6.75,force,,,,,,air,0.1,50.0,,90.0,25.0,5.655311388043849,Ti-6Al-4V,473.98809879990665,47.398809879990665
588131.102663413,225.034182706692,,,,powder,,,,,2.5,,,30.0,,L-PBF,20.0,6.75,force,,,,,,air,0.1,50.0,,90.0,25.0,5.769474147193087,Ti-6Al-4V,500.07596157042667,50.00759615704267
1450587.76118615,213.223047771018,,,,powder,,,,,2.5,,,30.0,,L-PBF,20.0,6.75,force,,,,,,air,0.1,50.0,,90.0,25.0,6.161544008937293,Ti-6Al-4V,473.82899504670667,47.38289950467067
2069480.07972655,213.52409397847,,,,powder,,,,,2.5,,,30.0,,L-PBF,20.0,6.75,force,,,,,,air,0.1,50.0,,90.0,25.0,6.315861250351915,Ti-6Al-4V,474.4979866188222,47.44979866188223
30634.0412311852,134.187411899911,,,,powder,,,,,2.5,,,30.0,,L-PBF,20.0,6.75,force,,,,,,air,0.1,50.0,,90.0,25.0,4.486204292550409,Ti-6Al-4V,298.1942486664689,29.819424866646894
64100.7595396637,120.57341972165,,,,powder,,,,,2.5,,,30.0,,L-PBF,20.0,6.75,force,,,,,,air,0.1,50.0,,90.0,25.0,4.806863175570774,Ti-6Al-4V,267.9409327147778,26.794093271477777
72094.397340221,111.206724840685,,,,powder,,,,,2.5,,,30.0,,L-PBF,20.0,6.75,force,,,,,,air,0.1,50.0,,90.0,25.0,4.857901515776723,Ti-6Al-4V,247.1260552015222,24.712605520152223
130332.092056726,95.9061469404713,,,,powder,,,,,2.5,,,30.0,,L-PBF,20.0,6.75,force,,,,,,air,0.1,50.0,,90.0,25.0,5.11505136649604,Ti-6Al-4V,213.1247709788251,21.31247709788251
317004.214082072,66.4588642357465,,,,powder,,,,,2.5,,,30.0,,L-PBF,20.0,6.75,force,,,,,,air,0.1,50.0,,90.0,25.0,5.501065035531397,Ti-6Al-4V,147.68636496832556,14.768636496832556
336189.546734033,78.1044978827229,,,,powder,,,,,2.5,,,30.0,,L-PBF,20.0,6.75,force,,,,,,air,0.1,50.0,,90.0,25.0,5.526584205634371,Ti-6Al-4V,173.56555085049533,17.356555085049532
5286799.75075062,55.2718990845116,,,,powder,,,,,2.5,,,30.0,,L-PBF,20.0,6.75,force,,,,,,air,0.1,50.0,,90.0,25.0,6.723192860851295,Ti-6Al-4V,122.82644241002578,12.28264424100258
112395.039988572,214.083453260115,,,,powder,,,,,1.0,,,50.0,,E-PBF,20.0,6.75,force,,,,,,air,0.1,72.5,,90.0,25.0,5.050747146169669,Ti-6Al-4V,475.7410072447,47.57410072447
172106.506976508,225.530529831843,,,,powder,,,,,1.0,,,50.0,,E-PBF,20.0,6.75,force,,,,,,air,0.1,72.5,,90.0,25.0,5.235797290377352,Ti-6Al-4V,501.17895518187333,50.11789551818734
3304728.0083193,202.578544588242,,,,powder,,,,,1.0,,,50.0,,E-PBF,20.0,6.75,force,,,,,,air,0.1,72.5,,90.0,25.0,6.5191357212053305,Ti-6Al-4V,450.17454352942667,45.01745435294267
4340780.38054573,207.313335863919,,,,powder,,,,,1.0,,,50.0,,E-PBF,20.0,6.75,force,,,,,,air,0.1,72.5,,90.0,25.0,6.637567813498247,Ti-6Al-4V,460.69630191982003,46.06963019198201
27235.6705430194,247.515919406982,,,,powder,,1200.0,,,1.0,,,30.0,,L-PBF,110.0,,force,,,,,,air,0.1,44.0,,90.0,25.0,4.435138072083847,Ti-6Al-4V,550.0353764599599,55.003537645996
27335.5640170416,269.876783789962,,,,powder,,1200.0,,,1.0,,,30.0,,L-PBF,110.0,,force,,,,,,air,0.1,44.0,,90.0,25.0,4.4367280391553905,Ti-6Al-4V,599.7261861999156,59.97261861999156
37455.0906322703,225.49815498155,,,,powder,,1200.0,,,1.0,,,30.0,,L-PBF,110.0,,force,,,,,,air,0.1,44.0,,90.0,25.0,4.573510852296023,Ti-6Al-4V,501.10701107011107,50.11070110701111
53245.3668230927,214.392017437873,,,,powder,,1200.0,,,1.0,,,30.0,,L-PBF,110.0,,force,,,,,,air,0.1,44.0,,90.0,25.0,4.726281823365109,Ti-6Al-4V,476.42670541749555,47.64267054174956
56116.9045171163,202.40516931718,,,,powder,,1200.0,,,1.0,,,30.0,,L-PBF,110.0,,force,,,,,,air,0.1,44.0,,90.0,25.0,4.74909370675738,Ti-6Al-4V,449.7892651492889,44.978926514928894
77958.0591265062,202.942779936649,,,,powder,,1200.0,,,1.0,,,30.0,,L-PBF,110.0,,force,,,,,,air,0.1,44.0,,90.0,25.0,4.891861018219557,Ti-6Al-4V,450.98395541477555,45.09839554147756
93209.698000195,180.192894229827,,,,powder,,1200.0,,,1.0,,,30.0,,L-PBF,110.0,,force,,,,,,air,0.1,44.0,,90.0,25.0,4.969461100861008,Ti-6Al-4V,400.42865384406,40.04286538440601
110323.149675172,168.789578094896,,,,powder,,1200.0,,,1.0,,,30.0,,L-PBF,110.0,,force,,,,,,air,0.1,44.0,,90.0,25.0,5.0426666522524615,Ti-6Al-4V,375.0879513219911,37.50879513219911
169763.035980782,158.221051170689,,,,powder,,1200.0,,,1.0,,,30.0,,L-PBF,110.0,,force,,,,,,air,0.1,44.0,,90.0,25.0,5.229843133392273,Ti-6Al-4V,351.60233593486447,35.160233593486446
209998.782501261,145.891103092447,,,,powder,,1200.0,,,1.0,,,30.0,,L-PBF,110.0,,force,,,,,,air,0.1,44.0,,90.0,25.0,5.322216776855268,Ti-6Al-4V,324.2024513165489,32.42024513165489
47901.3263064301,404.684778651176,,,,powder,,1200.0,,,1.0,,,30.0,,L-PBF,110.0,,force,,,,,,air,0.1,44.0,,90.0,25.0,4.680347538458185,Ti-6Al-4V,899.2995081137244,89.92995081137245
102236.306259074,381.086514988612,,,,powder,,1200.0,,,1.0,,,30.0,,L-PBF,110.0,,force,,,,,,air,0.1,44.0,,90.0,25.0,5.009605150279502,Ti-6Al-4V,846.8589221969155,84.68589221969155
601033.440149061,370.902127727098,,,,powder,,1200.0,,,1.0,,,30.0,,L-PBF,110.0,,force,,,,,,air,0.1,44.0,,90.0,25.0,5.778898635843328,Ti-6Al-4V,824.2269505046622,82.42269505046623
2847923.63913626,359.374248967069,,,,powder,,1200.0,,,1.0,,,30.0,,L-PBF,110.0,,force,,,,,,air,0.1,44.0,,90.0,25.0,6.454528340461184,Ti-6Al-4V,798.6094421490421,79.86094421490422
3969862.52142984,348.435462649147,,,,powder,,1200.0,,,1.0,,,30.0,,L-PBF,110.0,,force,,,,,,air,0.1,44.0,,90.0,25.0,6.598775467161549,Ti-6Al-4V,774.3010281092155,77.43010281092155
4308766.82028801,360.34054093738,,,,powder,,1200.0,,,1.0,,,30.0,,L-PBF,110.0,,force,,,,,,air,0.1,44.0,,90.0,25.0,6.634352991790302,Ti-6Al-4V,800.7567576386223,80.07567576386224
4879704.91371745,371.279327255303,,,,powder,,1200.0,,,1.0,,,30.0,,L-PBF,110.0,,force,,,,,,air,0.1,44.0,,90.0,25.0,6.688393560072587,Ti-6Al-4V,825.0651716784511,82.50651716784512
8120261.87592637,360.128648023478,,,,powder,,1200.0,,,1.0,,,30.0,,L-PBF,110.0,,force,,,,,,air,0.1,44.0,,90.0,25.0,6.909570035329334,Ti-6Al-4V,800.2858844966177,80.02858844966177
11490834.2051325,336.928731671026,,,,powder,,1200.0,,,1.0,,,30.0,,L-PBF,110.0,,force,,,,,,air,0.1,44.0,,90.0,25.0,7.060351558499844,Ti-6Al-4V,748.7305148245023,74.87305148245024
12162.9310749802,247.183297281677,,,,powder,,1200.0,,,1.0,,,30.0,,L-PBF,110.0,,force,,,,,,air,0.1,44.0,,90.0,25.0,4.085038245684841,Ti-6Al-4V,549.2962161815044,54.92962161815044
38857.2140303145,359.603643400773,,,,powder,,1200.0,,,1.0,,,30.0,,L-PBF,110.0,,force,,,,,,air,0.1,44.0,,90.0,25.0,4.589471659500132,Ti-6Al-4V,799.1192075572734,79.91192075572735
67146.4927992245,337.513330231021,,,,powder,,1200.0,,,1.0,,,30.0,,L-PBF,110.0,,force,,,,,,air,0.1,44.0,,90.0,25.0,4.827023333494356,Ti-6Al-4V,750.0296227356022,75.00296227356021
82691.1742184453,292.409505888371,,,,powder,,1200.0,,,1.0,,,30.0,,L-PBF,110.0,,force,,,,,,air,0.1,44.0,,90.0,25.0,4.9174591589749,Ti-6Al-4V,649.7989019741577,64.97989019741577
109398.317321836,303.333301761848,,,,powder,,1200.0,,,1.0,,,30.0,,L-PBF,110.0,,force,,,,,,air,0.1,44.0,,90.0,25.0,5.039010642075461,Ti-6Al-4V,674.0740039152178,67.40740039152178
115943.121718912,269.655325864714,,,,powder,,1200.0,,,1.0,,,30.0,,L-PBF,110.0,,force,,,,,,air,0.1,44.0,,90.0,25.0,5.064244989385158,Ti-6Al-4V,599.2340574771422,59.92340574771422
153856.746648578,247.565012694962,,,,powder,,1200.0,,,1.0,,,30.0,,L-PBF,110.0,,force,,,,,,air,0.1,44.0,,90.0,25.0,5.187116544899412,Ti-6Al-4V,550.1444726554711,55.01444726554711
204168.200220397,258.852890702636,,,,powder,,1200.0,,,1.0,,,30.0,,L-PBF,110.0,,force,,,,,,air,0.1,44.0,,90.0,25.0,5.309988100413666,Ti-6Al-4V,575.2286460058577,57.52286460058578
239670.904681535,314.880510918763,,,,powder,,1200.0,,,1.0,,,30.0,,L-PBF,110.0,,force,,,,,,air,0.1,44.0,,90.0,25.0,5.379615315205078,Ti-6Al-4V,699.7344687083622,69.97344687083623
2372492.96313207,314.842104453586,,,,powder,,1200.0,,,1.0,,,30.0,,L-PBF,110.0,,force,,,,,,air,0.1,44.0,,90.0,25.0,6.375204932973959,Ti-6Al-4V,699.6491210079688,69.96491210079688
30939.5775036261,269.775663023468,,,,powder,,1200.0,,,1.0,,,30.0,,L-PBF,110.0,,force,,,,,,air,0.1,44.0,,90.0,25.0,4.490514378881881,Ti-6Al-4V,599.5014733854844,59.95014733854844
34373.7820355799,360.145125990635,,,,powder,,1200.0,,,1.0,,,30.0,,L-PBF,110.0,,force,,,,,,air,0.1,44.0,,90.0,25.0,4.536227318777289,Ti-6Al-4V,800.3225022014111,80.03225022014112
41902.2561744029,281.241965039451,,,,powder,,1200.0,,,1.0,,,30.0,,L-PBF,110.0,,force,,,,,,air,0.1,44.0,,90.0,25.0,4.622237407637266,Ti-6Al-4V,624.9821445321132,62.498214453211325
47223.8810125647,337.010254106337,,,,powder,,1200.0,,,1.0,,,30.0,,L-PBF,110.0,,force,,,,,,air,0.1,44.0,,90.0,25.0,4.674161675946417,Ti-6Al-4V,748.91167579186,74.891167579186
75134.9389036532,235.716995265693,,,,powder,,1200.0,,,1.0,,,30.0,,L-PBF,110.0,,force,,,,,,air,0.1,44.0,,90.0,25.0,4.875841937596635,Ti-6Al-4V,523.8155450348733,52.38155450348733
104438.846761114,314.960394507052,,,,powder,,1200.0,,,1.0,,,30.0,,L-PBF,110.0,,force,,,,,,air,0.1,44.0,,90.0,25.0,5.018862067593173,Ti-6Al-4V,699.9119877934489,69.9911987793449
119179.65580505,202.500618370133,,,,powder,,1200.0,,,1.0,,,30.0,,L-PBF,110.0,,force,,,,,,air,0.1,44.0,,90.0,25.0,5.07620212683316,Ti-6Al-4V,450.00137415585107,45.00013741558511
125124.039193496,224.550477969419,,,,powder,,1200.0,,,1.0,,,30.0,,L-PBF,110.0,,force,,,,,,air,0.1,44.0,,90.0,25.0,5.0973407556257175,Ti-6Al-4V,499.00106215426445,49.90010621542645
129736.923009475,292.246668053861,,,,powder,,1200.0,,,1.0,,,30.0,,L-PBF,110.0,,force,,,,,,air,0.1,44.0,,90.0,25.0,5.1130635934874356,Ti-6Al-4V,649.4370401196911,64.94370401196912
30939.5775036261,291.821940188499,,,,powder,,1200.0,,,1.0,,,30.0,,L-PBF,110.0,,force,,,,,,air,0.1,44.0,,90.0,25.0,4.490514378881881,Ti-6Al-4V,648.4932004188867,64.84932004188867
34321.580799005,337.468270673656,,,,powder,,1200.0,,,1.0,,,30.0,,L-PBF,110.0,,force,,,,,,air,0.1,44.0,,90.0,25.0,4.535567282570442,Ti-6Al-4V,749.9294903859021,74.99294903859021
34347.6715004314,314.875904931864,,,,powder,,1200.0,,,1.0,,,30.0,,L-PBF,110.0,,force,,,,,,air,0.1,44.0,,90.0,25.0,4.5358973006738665,Ti-6Al-4V,699.72423318192,69.972423318192
41934.1095806122,270.19322602032,,,,powder,,1200.0,,,1.0,,,30.0,,L-PBF,110.0,,force,,,,,,air,0.1,44.0,,90.0,25.0,4.62256742574069,Ti-6Al-4V,600.4293911562667,60.042939115626666
70388.5349635191,244.126945844716,,,,powder,,1200.0,,,1.0,,,30.0,,L-PBF,110.0,,force,,,,,,air,0.1,44.0,,90.0,25.0,4.847501926080066,Ti-6Al-4V,542.5043240993689,54.25043240993689
72983.513001765,247.017900565556,,,,powder,,1200.0,,,1.0,,,30.0,,L-PBF,110.0,,force,,,,,,air,0.1,44.0,,90.0,25.0,4.863224763941787,Ti-6Al-4V,548.9286679234577,54.89286679234578
75789.2549983033,258.646016863405,,,,powder,,1200.0,,,1.0,,,30.0,,L-PBF,110.0,,force,,,,,,air,0.1,44.0,,90.0,25.0,4.879607638010354,Ti-6Al-4V,574.7689263631222,57.47689263631222
121633.611004346,234.08589440392,,,,powder,,1200.0,,,1.0,,,30.0,,L-PBF,110.0,,force,,,,,,air,0.1,44.0,,90.0,25.0,5.085053600074289,Ti-6Al-4V,520.1908764531555,52.01908764531555
158031.500688816,227.518757396936,,,,powder,,1200.0,,,1.0,,,30.0,,L-PBF,110.0,,force,,,,,,air,0.1,44.0,,90.0,25.0,5.1987436642439935,Ti-6Al-4V,505.59723865985774,50.559723865985774
9475791.99317574,236.053651121613,,,,powder,,1200.0,,,1.0,,,30.0,,L-PBF,110.0,,force,,,,,,air,0.1,44.0,,90.0,25.0,6.976615518786959,Ti-6Al-4V,524.56366915914,52.456366915914
9976.92934262573,314.965125900254,125.0,,,powder,,710.0,,,1.0,,,30.0,,L-PBF,10.0,5.5,force,,,,175.0,,air,0.1,43.0,,90.0,25.0,3.998996896522579,Ti-6Al-4V,699.9225020005645,69.99225020005645
15309.5245667959,270.239611997713,125.0,,,powder,,710.0,,,1.0,,,30.0,,L-PBF,10.0,5.5,force,,,,175.0,,air,0.1,43.0,,90.0,25.0,4.184961704008314,Ti-6Al-4V,600.5324711060289,60.05324711060289
22576.9022368273,315.092177765816,125.0,,,powder,,710.0,,,1.0,,,30.0,,L-PBF,10.0,5.5,force,,,,175.0,,air,0.1,43.0,,90.0,25.0,4.353664352392108,Ti-6Al-4V,700.2048394795911,70.02048394795911
27381.4055509671,315.028651833035,125.0,,,powder,,710.0,,,1.0,,,30.0,,L-PBF,10.0,5.5,force,,,,175.0,,air,0.1,43.0,,90.0,25.0,4.437455737711834,Ti-6Al-4V,700.0636707400778,70.00636707400778
36453.8400140472,314.965125900254,125.0,,,powder,,710.0,,,1.0,,,30.0,,L-PBF,10.0,5.5,force,,,,175.0,,air,0.1,43.0,,90.0,25.0,4.5617432832457965,Ti-6Al-4V,699.9225020005645,69.99225020005645
53332.6912994683,270.303137930494,125.0,,,powder,,710.0,,,1.0,,,30.0,,L-PBF,10.0,5.5,force,,,,175.0,,air,0.1,43.0,,90.0,25.0,4.726993499809204,Ti-6Al-4V,600.6736398455422,60.06736398455422
101322.863658534,270.303137930494,125.0,,,powder,,710.0,,,1.0,,,30.0,,L-PBF,10.0,5.5,force,,,,175.0,,air,0.1,43.0,,90.0,25.0,5.0057074556302,Ti-6Al-4V,600.6736398455422,60.06736398455422
221061.078673536,314.901599967472,125.0,,,powder,,710.0,,,1.0,,,30.0,,L-PBF,10.0,5.5,force,,,,175.0,,air,0.1,43.0,,90.0,25.0,5.34451228484342,Ti-6Al-4V,699.7813332610489,69.9781333261049
308684.214649495,270.709738186868,125.0,,,powder,,710.0,,,1.0,,,30.0,,L-PBF,10.0,5.5,force,,,,175.0,,air,0.1,43.0,,90.0,25.0,5.489514421299709,Ti-6Al-4V,601.5771959708177,60.15771959708177
2480379.13305997,270.239611997713,125.0,,,powder,,710.0,,,1.0,,,30.0,,L-PBF,10.0,5.5,force,,,,175.0,,air,0.1,43.0,,90.0,25.0,6.3945180690565335,Ti-6Al-4V,600.5324711060289,60.05324711060289
39810.7564639226,314.351000042398,125.0,,,powder,,710.0,,,1.0,,,30.0,,L-PBF,10.0,5.5,force,,,,175.0,,air,0.1,43.0,,0.0,25.0,4.6000004299072845,Ti-6Al-4V,698.5577778719957,69.85577778719957
134433.113002788,314.527969638034,125.0,,,powder,,710.0,,,1.0,,,30.0,,L-PBF,10.0,5.5,force,,,,175.0,,air,0.1,43.0,,0.0,25.0,5.128506255497093,Ti-6Al-4V,698.9510436400756,69.89510436400757
153841.313762578,269.949596144513,125.0,,,powder,,710.0,,,1.0,,,30.0,,L-PBF,10.0,5.5,force,,,,175.0,,air,0.1,43.0,,0.0,25.0,5.187072980001887,Ti-6Al-4V,599.8879914322512,59.98879914322512
181468.745715692,270.130850141927,125.0,,,powder,,710.0,,,1.0,,,30.0,,L-PBF,10.0,5.5,force,,,,175.0,,air,0.1,43.0,,0.0,25.0,5.258801837460131,Ti-6Al-4V,600.2907780931711,60.02907780931711
212243.540512745,314.527969638034,125.0,,,powder,,710.0,,,1.0,,,30.0,,L-PBF,10.0,5.5,force,,,,175.0,,air,0.1,43.0,,0.0,25.0,5.326834481661058,Ti-6Al-4V,698.9510436400756,69.89510436400757
228405.061972787,270.483248266449,125.0,,,powder,,710.0,,,1.0,,,30.0,,L-PBF,10.0,5.5,force,,,,175.0,,air,0.1,43.0,,0.0,25.0,5.3587057246284875,Ti-6Al-4V,601.0738850365533,60.10738850365533
273677.048774571,270.120740271621,125.0,,,powder,,710.0,,,1.0,,,30.0,,L-PBF,10.0,5.5,force,,,,175.0,,air,0.1,43.0,,0.0,25.0,5.437238377941734,Ti-6Al-4V,600.2683117147134,60.02683117147134
288265.180674205,270.301994269035,125.0,,,powder,,710.0,,,1.0,,,30.0,,L-PBF,10.0,5.5,force,,,,175.0,,air,0.1,43.0,,0.0,25.0,5.45979218746522,Ti-6Al-4V,600.6710983756333,60.06710983756333
500561.653177919,314.890715655183,125.0,,,powder,,710.0,,,1.0,,,30.0,,L-PBF,10.0,5.5,force,,,,175.0,,air,0.1,43.0,,0.0,25.0,5.6994575762927475,Ti-6Al-4V,699.7571459004066,69.97571459004067
1742906.22519485,314.708390557325,125.0,,,powder,,710.0,,,1.0,,,30.0,,L-PBF,10.0,5.5,force,,,,175.0,,air,0.1,43.0,,0.0,25.0,6.241274021088191,Ti-6Al-4V,699.3519790162778,69.93519790162779
108.733502648715,869.736572082105,,,,powder,1048.0,,,,1.0,,1100.0,50.0,8.5,E-PBF,0.5,6.35,strain,,177.0,,,827.0,air,-1.0,80.0,,0.0,650.0,2.0363633782507997,IN718,869.736572082105,-869.736572082105
271.157369416707,716.185560848368,,,,powder,1048.0,,,,1.0,,1100.0,50.0,8.5,E-PBF,0.5,6.35,strain,,177.0,,,827.0,air,-1.0,80.0,,0.0,650.0,2.4332214120298894,IN718,716.185560848368,-716.185560848368
3121.34273513693,635.478501507056,,,,powder,1048.0,,,,1.0,,1100.0,50.0,8.5,E-PBF,0.5,6.35,strain,,177.0,,,827.0,air,-1.0,80.0,,0.0,650.0,3.4943414584462973,IN718,635.478501507056,-635.478501507056
13291.6251549329,491.880686986545,,,,powder,1048.0,,,,1.0,,1100.0,50.0,8.5,E-PBF,0.5,6.35,strain,,177.0,,,827.0,air,-1.0,80.0,,0.0,650.0,4.123578084981056,IN718,491.880686986545,-491.880686986545
59711.9826381689,449.502897852283,,,,powder,1048.0,,,,1.0,,1100.0,50.0,8.5,E-PBF,0.5,6.35,strain,,177.0,,,827.0,air,-1.0,80.0,,0.0,650.0,4.776061491455123,IN718,449.502897852283,-449.502897852283
699.068807554687,740.242744006103,,,,powder,1055.0,,,,1.0,,1100.0,50.0,20.0,E-PBF,0.5,6.35,strain,,174.0,,,834.0,air,-1.0,80.0,,90.0,650.0,2.8445199243445725,IN718,740.242744006103,-740.242744006103
1545.04021786866,668.780037955458,,,,powder,1055.0,,,,1.0,,1100.0,50.0,20.0,E-PBF,0.5,6.35,strain,,174.0,,,834.0,air,-1.0,80.0,,90.0,650.0,3.188939788725969,IN718,668.780037955458,-668.780037955458
3697.21568924823,609.22895828091,,,,powder,1055.0,,,,1.0,,1100.0,50.0,20.0,E-PBF,0.5,6.35,strain,,174.0,,,834.0,air,-1.0,80.0,,90.0,650.0,3.5678747873104366,IN718,609.22895828091,-609.22895828091
7538.22794233542,569.145800019132,,,,powder,1055.0,,,,1.0,,1100.0,50.0,20.0,E-PBF,0.5,6.35,strain,,174.0,,,834.0,air,-1.0,80.0,,90.0,650.0,3.877269265589276,IN718,569.145800019132,-569.145800019132
24527.3781952908,476.022812487306,,,,powder,1055.0,,,,1.0,,1100.0,50.0,20.0,E-PBF,0.5,6.35,strain,,174.0,,,834.0,air,-1.0,80.0,,90.0,650.0,4.389651127653115,IN718,476.022812487306,-476.022812487306
2111.24324324017,717.062504875733,,,,powder,1082.0,,,,1.0,,1100.0,50.0,38.0,E-PBF,0.5,6.35,strain,,88.0,,,1009.0,air,-1.0,80.0,,90.0,650.0,3.3245382726781982,IN718,717.062504875733,-717.062504875733
4862.74137536698,652.045219428854,,,,powder,1082.0,,,,1.0,,1100.0,50.0,38.0,E-PBF,0.5,6.35,strain,,88.0,,,1009.0,air,-1.0,80.0,,90.0,650.0,3.686881172254215,IN718,652.045219428854,-652.045219428854
45992.7400391654,541.310469343062,,,,powder,1082.0,,,,1.0,,1100.0,50.0,38.0,E-PBF,0.5,6.35,strain,,88.0,,,1009.0,air,-1.0,80.0,,90.0,650.0,4.662689283643229,IN718,541.310469343062,-541.310469343062
120177.120140004,568.875428610255,,,,powder,1082.0,,,,1.0,,1100.0,50.0,38.0,E-PBF,0.5,6.35,strain,,88.0,,,1009.0,air,-1.0,80.0,,90.0,650.0,5.079821792602079,IN718,568.875428610255,-568.875428610255
165.995681866559,731.06422051617,,,,powder,834.0,,,,1.0,,1100.0,50.0,17.0,E-PBF,0.5,6.35,strain,,122.0,,,752.0,air,-1.0,80.0,,0.0,650.0,2.22009679065501,IN718,731.06422051617,-731.06422051617
500.373676852862,649.750588556371,,,,powder,834.0,,,,1.0,,1100.0,50.0,17.0,E-PBF,0.5,6.35,strain,,122.0,,,752.0,air,-1.0,80.0,,0.0,650.0,2.699294454701949,IN718,649.750588556371,-649.750588556371
3536.88399623402,541.748941356744,,,,powder,834.0,,,,1.0,,1100.0,50.0,17.0,E-PBF,0.5,6.35,strain,,122.0,,,752.0,air,-1.0,80.0,,0.0,650.0,3.548620815929645,IN718,541.748941356744,-541.748941356744
12201.1587672324,491.171843563986,,,,powder,834.0,,,,1.0,,1100.0,50.0,17.0,E-PBF,0.5,6.35,strain,,122.0,,,752.0,air,-1.0,80.0,,0.0,650.0,4.086401078405647,IN718,491.171843563986,-491.171843563986
28415.6418846806,373.655471664815,,,,powder,834.0,,,,1.0,,1100.0,50.0,17.0,E-PBF,0.5,6.35,strain,,122.0,,,752.0,air,-1.0,80.0,,0.0,650.0,4.453557470826859,IN718,373.655471664815,-373.655471664815
47968.9414429099,300.001066382173,,,,powder,1090.0,,,,1.0,,,,10.0,L-PBF,150.0,4,force,,113.0,,,1015.0,air,-1.0,9.0,,90.0,25.0,4.680960134755756,Ti-6Al-4V,300.001066382173,-300.001066382173
52477.3536196496,350.074004816815,,,,powder,1090.0,,,,1.0,,,,10.0,L-PBF,150.0,4,force,,113.0,,,1015.0,air,-1.0,9.0,,90.0,25.0,4.719971925884336,Ti-6Al-4V,350.074004816815,-350.074004816815
71870.0598865569,349.470900138312,,,,powder,1090.0,,,,1.0,,,,10.0,L-PBF,150.0,4,force,,113.0,,,1015.0,air,-1.0,9.0,,90.0,25.0,4.856548006737788,Ti-6Al-4V,349.470900138312,-349.470900138312
94098.647252768,299.990047282505,,,,powder,1090.0,,,,1.0,,,,10.0,L-PBF,150.0,4,force,,113.0,,,1015.0,air,-1.0,9.0,,90.0,25.0,4.973583380123526,Ti-6Al-4V,299.990047282505,-299.990047282505
102959.113622081,300.001066382173,,,,powder,1090.0,,,,1.0,,,,10.0,L-PBF,150.0,4,force,,113.0,,,1015.0,air,-1.0,9.0,,90.0,25.0,5.012664795058956,Ti-6Al-4V,300.001066382173,-300.001066382173
162512.848843308,275.336655577557,,,,powder,1090.0,,,,1.0,,,,10.0,L-PBF,150.0,4,force,,113.0,,,1015.0,air,-1.0,9.0,,90.0,25.0,5.210887703537337,Ti-6Al-4V,275.336655577557,-275.336655577557
190766.41229205,249.908356236712,,,,powder,1090.0,,,,1.0,,,,10.0,L-PBF,150.0,4,force,,113.0,,,1015.0,air,-1.0,9.0,,90.0,25.0,5.280501912085637,Ti-6Al-4V,249.908356236712,-249.908356236712
227265.044681356,225.268292667595,,,,powder,1090.0,,,,1.0,,,,10.0,L-PBF,150.0,4,force,,113.0,,,1015.0,air,-1.0,9.0,,90.0,25.0,5.356532642634707,Ti-6Al-4V,225.268292667595,-225.268292667595
258451.466372622,274.867355815982,,,,powder,1090.0,,,,1.0,,,,10.0,L-PBF,150.0,4,force,,113.0,,,1015.0,air,-1.0,9.0,,90.0,25.0,5.412379000561483,Ti-6Al-4V,274.867355815982,-274.867355815982
276224.562018234,249.96119411098,,,,powder,1090.0,,,,1.0,,,,10.0,L-PBF,150.0,4,force,,113.0,,,1015.0,air,-1.0,9.0,,90.0,25.0,5.441262293629671,Ti-6Al-4V,249.96119411098,-249.96119411098
278032.232202148,275.121416007305,,,,powder,1090.0,,,,1.0,,,,10.0,L-PBF,150.0,4,force,,113.0,,,1015.0,air,-1.0,9.0,,90.0,25.0,5.4440951464795635,Ti-6Al-4V,275.121416007305,-275.121416007305
13483618.7788323,250.441707536946,,,,powder,1090.0,,,,1.0,,,,10.0,L-PBF,150.0,4,force,,113.0,,,1015.0,air,-1.0,9.0,,90.0,25.0,7.129806465252823,Ti-6Al-4V,250.441707536946,-250.441707536946
36896.9112436363,250.168665324973,,,,powder,950.0,,,,1.0,,,,11.0,L-PBF,150.0,4,force,,110.0,,,880.0,air,-1.0,9.0,,90.0,25.0,4.566990011525164,Ti-6Al-4V,250.168665324973,-250.168665324973
46938.8933966175,225.179206440686,,,,powder,950.0,,,,1.0,,,,11.0,L-PBF,150.0,4,force,,110.0,,,880.0,air,-1.0,9.0,,90.0,25.0,4.671532846715328,Ti-6Al-4V,225.179206440686,-225.179206440686
61421.6060091013,225.179206440686,,,,powder,950.0,,,,1.0,,,,11.0,L-PBF,150.0,4,force,,110.0,,,880.0,air,-1.0,9.0,,90.0,25.0,4.788321167883212,Ti-6Al-4V,225.179206440686,-225.179206440686
71058.0260188287,250.210067742494,,,,powder,950.0,,,,1.0,,,,11.0,L-PBF,150.0,4,force,,110.0,,,880.0,air,-1.0,9.0,,90.0,25.0,4.851613138686131,Ti-6Al-4V,250.210067742494,-250.210067742494
74382.2752501108,250.148685918637,,,,powder,950.0,,,,1.0,,,,11.0,L-PBF,150.0,4,force,,110.0,,,880.0,air,-1.0,9.0,,90.0,25.0,4.871469458688928,Ti-6Al-4V,250.148685918637,-250.148685918637
77716.0911383889,225.179206440686,,,,powder,950.0,,,,1.0,,,,11.0,L-PBF,150.0,4,force,,110.0,,,880.0,air,-1.0,9.0,,90.0,25.0,4.890510948905109,Ti-6Al-4V,225.179206440686,-225.179206440686
154803.587808288,212.540868709412,,,,powder,950.0,,,,1.0,,,,11.0,L-PBF,150.0,4,force,,110.0,,,880.0,air,-1.0,9.0,,90.0,25.0,5.189781021897811,Ti-6Al-4V,212.540868709412,-212.540868709412
884137.328771807,200.097513731909,,,,powder,950.0,,,,1.0,,,,11.0,L-PBF,150.0,4,force,,110.0,,,880.0,air,-1.0,9.0,,90.0,25.0,5.946519727112257,Ti-6Al-4V,200.097513731909,-200.097513731909
919398.201021854,212.540868709412,,,,powder,950.0,,,,1.0,,,,11.0,L-PBF,150.0,4,force,,110.0,,,880.0,air,-1.0,9.0,,90.0,25.0,5.963503649635037,Ti-6Al-4V,212.540868709412,-212.540868709412
5907014.33083028,200.099170811978,,,,powder,950.0,,,,1.0,,,,11.0,L-PBF,150.0,4,force,,110.0,,,880.0,air,-1.0,9.0,,90.0,25.0,6.771368024487874,Ti-6Al-4V,200.099170811978,-200.099170811978
35784.8277890861,399.843213362058,,,,powder,1090.0,,,,1.0,,,,10.0,L-PBF,150.0,4,force,,113.0,,,1015.0,air,-1.0,9.0,,90.0,25.0,4.55369893155612,Ti-6Al-4V,399.843213362058,-399.843213362058
59896.0964059914,400.457503294713,,,,powder,1090.0,,,,1.0,,,,10.0,L-PBF,150.0,4,force,,113.0,,,1015.0,air,-1.0,9.0,,90.0,25.0,4.777398519140892,Ti-6Al-4V,400.457503294713,-400.457503294713
121933.749042209,349.849768032355,,,,powder,1090.0,,,,1.0,,,,10.0,L-PBF,150.0,4,force,,113.0,,,1015.0,air,-1.0,9.0,,90.0,25.0,5.086123927063953,Ti-6Al-4V,349.849768032355,-349.849768032355
139555.852404143,349.807968338493,,,,powder,1090.0,,,,1.0,,,,10.0,L-PBF,150.0,4,force,,113.0,,,1015.0,air,-1.0,9.0,,90.0,25.0,5.144748053748554,Ti-6Al-4V,349.807968338493,-349.807968338493
209482.123859278,300.059234512352,,,,powder,1090.0,,,,1.0,,,,10.0,L-PBF,150.0,4,force,,113.0,,,1015.0,air,-1.0,9.0,,90.0,25.0,5.321146968397717,Ti-6Al-4V,300.059234512352,-300.059234512352
934981.288830911,300.578179087409,,,,powder,1090.0,,,,1.0,,,,10.0,L-PBF,150.0,4,force,,113.0,,,1015.0,air,-1.0,9.0,,90.0,25.0,5.97080291970803,Ti-6Al-4V,300.578179087409,-300.578179087409
3967712.04587113,275.101212961402,,,,powder,1090.0,,,,1.0,,,,10.0,L-PBF,150.0,4,force,,113.0,,,1015.0,air,-1.0,9.0,,90.0,25.0,6.598540145985402,Ti-6Al-4V,275.101212961402,-275.101212961402
222318.044389793,500.233894033516,,,,powder,1090.0,,,,1.0,,,,10.0,L-PBF,150.0,4,force,,113.0,,,1015.0,air,-1.0,9.0,,90.0,25.0,5.346974713535162,Ti-6Al-4V,500.233894033516,-500.233894033516
428263.555505762,500.233894033516,,,,powder,1090.0,,,,1.0,,,,10.0,L-PBF,150.0,4,force,,113.0,,,1015.0,air,-1.0,9.0,,90.0,25.0,5.631711118253266,Ti-6Al-4V,500.233894033516,-500.233894033516
2125980.33599692,449.482725079974,,,,powder,1090.0,,,,1.0,,,,10.0,L-PBF,150.0,4,force,,113.0,,,1015.0,air,-1.0,9.0,,90.0,25.0,6.327559243250531,Ti-6Al-4V,449.482725079974,-449.482725079974
2724513.85300452,399.697491019033,,,,powder,1090.0,,,,1.0,,,,10.0,L-PBF,150.0,4,force,,113.0,,,1015.0,air,-1.0,9.0,,90.0,25.0,6.435289020450121,Ti-6Al-4V,399.697491019033,-399.697491019033
3752724.38049714,449.698535858969,,,,powder,1090.0,,,,1.0,,,,10.0,L-PBF,150.0,4,force,,113.0,,,1015.0,air,-1.0,9.0,,90.0,25.0,6.574346668749671,Ti-6Al-4V,449.698535858969,-449.698535858969
4216751.23411543,399.889398342909,,,,powder,1090.0,,,,1.0,,,,10.0,L-PBF,150.0,4,force,,113.0,,,1015.0,air,-1.0,9.0,,90.0,25.0,6.624977980707129,Ti-6Al-4V,399.889398342909,-399.889398342909
18624001.274962,374.354979633716,,,,powder,1090.0,,,,1.0,,,,10.0,L-PBF,150.0,4,force,,113.0,,,1015.0,air,-1.0,9.0,,90.0,25.0,7.27007299270073,Ti-6Al-4V,374.354979633716,-374.354979633716
19733511.7932963,374.354979633716,,,,powder,1090.0,,,,1.0,,,,10.0,L-PBF,150.0,4,force,,113.0,,,1015.0,air,-1.0,9.0,,90.0,25.0,7.295204379562043,Ti-6Al-4V,374.354979633716,-374.354979633716
29067866.8931913,349.942006149375,,,,powder,1090.0,,,,1.0,,,,10.0,L-PBF,150.0,4,force,,113.0,,,1015.0,air,-1.0,9.0,,90.0,25.0,7.463413162815949,Ti-6Al-4V,349.942006149375,-349.942006149375
32185874.2756979,350.334114521322,,,,powder,1090.0,,,,1.0,,,,10.0,L-PBF,150.0,4,force,,113.0,,,1015.0,air,-1.0,9.0,,90.0,25.0,7.507665310511884,Ti-6Al-4V,350.334114521322,-350.334114521322
55284.2029125287,499.875561110488,,,,powder,960.0,,,,1.0,,,,14.0,L-PBF,150.0,4,force,,110.0,,,850.0,air,-1.0,9.0,,90.0,25.0,4.7426010523171955,Ti-6Al-4V,499.875561110488,-499.875561110488
68289.487193844,449.458524827835,,,,powder,960.0,,,,1.0,,,,14.0,L-PBF,150.0,4,force,,110.0,,,850.0,air,-1.0,9.0,,90.0,25.0,4.83435385148367,Ti-6Al-4V,449.458524827835,-449.458524827835
72742.4086001325,499.379129508511,,,,powder,960.0,,,,1.0,,,,14.0,L-PBF,150.0,4,force,,110.0,,,850.0,air,-1.0,9.0,,90.0,25.0,4.86178767703803,Ti-6Al-4V,499.379129508511,-499.379129508511
99092.6410360617,424.710670540853,,,,powder,960.0,,,,1.0,,,,14.0,L-PBF,150.0,4,force,,110.0,,,850.0,air,-1.0,9.0,,90.0,25.0,4.9960414034650995,Ti-6Al-4V,424.710670540853,-424.710670540853
114391.606862371,450.358412881372,,,,powder,960.0,,,,1.0,,,,14.0,L-PBF,150.0,4,force,,110.0,,,850.0,air,-1.0,9.0,,90.0,25.0,5.05839416058394,Ti-6Al-4V,450.358412881372,-450.358412881372
178723.694111707,399.733601263529,,,,powder,960.0,,,,1.0,,,,14.0,L-PBF,150.0,4,force,,110.0,,,850.0,air,-1.0,9.0,,90.0,25.0,5.252182132471117,Ti-6Al-4V,399.733601263529,-399.733601263529
209829.950347341,425.013303290102,,,,powder,960.0,,,,1.0,,,,14.0,L-PBF,150.0,4,force,,110.0,,,850.0,air,-1.0,9.0,,90.0,25.0,5.32186747786246,Ti-6Al-4V,425.013303290102,-425.013303290102
242113.648553426,398.940036341118,,,,powder,960.0,,,,1.0,,,,14.0,L-PBF,150.0,4,force,,110.0,,,850.0,air,-1.0,9.0,,90.0,25.0,5.384019272400684,Ti-6Al-4V,398.940036341118,-398.940036341118
7154405.60060106,373.87767122673,,,,powder,960.0,,,,1.0,,,,14.0,L-PBF,150.0,4,force,,110.0,,,850.0,air,-1.0,9.0,,90.0,25.0,6.854573557718124,Ti-6Al-4V,373.87767122673,-373.87767122673
85962.0114940233,449.062918539052,,,,powder,1090.0,,,,1.0,,,,10.0,L-PBF,150.0,4,force,,113.0,,,1015.0,air,-3.0,9.0,,90.0,25.0,4.934306569343065,Ti-6Al-4V,224.531459269526,-673.594377808578
144738.458044642,449.062918539052,,,,powder,1090.0,,,,1.0,,,,10.0,L-PBF,150.0,4,force,,113.0,,,1015.0,air,-3.0,9.0,,90.0,25.0,5.160583941605839,Ti-6Al-4V,224.531459269526,-673.594377808578
283501.097523765,399.71994351037,,,,powder,1090.0,,,,1.0,,,,10.0,L-PBF,150.0,4,force,,113.0,,,1015.0,air,-3.0,9.0,,90.0,25.0,5.452554744525547,Ti-6Al-4V,199.859971755185,-599.579915265555
509571.103210638,399.62121034462,,,,powder,1090.0,,,,1.0,,,,10.0,L-PBF,150.0,4,force,,113.0,,,1015.0,air,-3.0,9.0,,90.0,25.0,5.707204792027465,Ti-6Al-4V,199.81060517231,-599.43181551693
679386.305254825,350.260908588784,,,,powder,1090.0,,,,1.0,,,,10.0,L-PBF,150.0,4,force,,113.0,,,1015.0,air,-3.0,9.0,,90.0,25.0,5.832116788321168,Ti-6Al-4V,175.130454294392,-525.391362883176
18992084.7612132,349.702973110461,,,,powder,1090.0,,,,1.0,,,,10.0,L-PBF,150.0,4,force,,113.0,,,1015.0,air,-3.0,9.0,,90.0,25.0,7.27857263986057,Ti-6Al-4V,174.8514865552305,-524.5544596656915
60397.9082183038,200.382184935593,,,,powder,1090.0,,,,1.0,,,,10.0,L-PBF,150.0,4,force,,113.0,,,1015.0,air,0.1,9.0,,90.0,25.0,4.781021897810219,Ti-6Al-4V,445.29374430131776,44.52937443013178
110530.938872897,175.042054888021,,,,powder,1090.0,,,,1.0,,,,10.0,L-PBF,150.0,4,force,,113.0,,,1015.0,air,0.1,9.0,,90.0,25.0,5.0434838590263205,Ti-6Al-4V,388.9823441956022,38.898234419560225
125050.323347102,175.141695681154,,,,powder,1090.0,,,,1.0,,,,10.0,L-PBF,150.0,4,force,,113.0,,,1015.0,air,0.1,9.0,,90.0,25.0,5.097084819038777,Ti-6Al-4V,389.2037681803422,38.92037681803422
129792.405396529,149.953869978056,,,,powder,1090.0,,,,1.0,,,,10.0,L-PBF,150.0,4,force,,113.0,,,1015.0,air,0.1,9.0,,90.0,25.0,5.113249281132493,Ti-6Al-4V,333.23082217345774,33.32308221734578
182353.673452118,144.18696128649,,,,powder,1090.0,,,,1.0,,,,10.0,L-PBF,150.0,4,force,,113.0,,,1015.0,air,0.1,9.0,,90.0,25.0,5.26091451645109,Ti-6Al-4V,320.41546952553335,32.04154695255334
213831.391848605,144.155486411759,,,,powder,1090.0,,,,1.0,,,,10.0,L-PBF,150.0,4,force,,113.0,,,1015.0,air,0.1,9.0,,90.0,25.0,5.330071462827145,Ti-6Al-4V,320.34552535946443,32.034552535946446
400098.930638281,149.953869978056,,,,powder,1090.0,,,,1.0,,,,10.0,L-PBF,150.0,4,force,,113.0,,,1015.0,air,0.1,9.0,,90.0,25.0,5.6021673906229,Ti-6Al-4V,333.23082217345774,33.32308221734578
16954.0949633005,487.326480665688,140.0,,,powder,,1200.0,,,1.0,,,,,L-PBF,,6.06,force,,,,280.0,,air,-1.0,30.0,,45.0,25.0,4.2292746113989645,Ti-6Al-4V,487.326480665688,-487.326480665688
44237.6512328952,300.711324177248,140.0,,,powder,,1200.0,,,1.0,,,,,L-PBF,,6.06,force,,,,280.0,,air,-1.0,30.0,,45.0,25.0,4.645792060347455,Ti-6Al-4V,300.711324177248,-300.711324177248
61982.2960797558,319.680799908696,140.0,,,powder,,1200.0,,,1.0,,,,,L-PBF,,6.06,force,,,,280.0,,air,-1.0,30.0,,45.0,25.0,4.792267660259153,Ti-6Al-4V,319.680799908696,-319.680799908696
66154.0884231902,330.037890137336,140.0,,,powder,,1200.0,,,1.0,,,,,L-PBF,,6.06,force,,,,280.0,,air,-1.0,30.0,,45.0,25.0,4.820556689411854,Ti-6Al-4V,330.037890137336,-330.037890137336
130309.522595088,200.814510504638,140.0,,,powder,,1200.0,,,1.0,,,,,L-PBF,,6.06,force,,,,280.0,,air,-1.0,30.0,,45.0,25.0,5.114976153697143,Ti-6Al-4V,200.814510504638,-200.814510504638
307760.369012634,219.266405576979,140.0,,,powder,,1200.0,,,1.0,,,,,L-PBF,,6.06,force,,,,280.0,,air,-1.0,30.0,,45.0,25.0,5.488212694029376,Ti-6Al-4V,219.266405576979,-219.266405576979
310934.314103472,214.655095860182,140.0,,,powder,,1200.0,,,1.0,,,,,L-PBF,,6.06,force,,,,280.0,,air,-1.0,30.0,,45.0,25.0,5.492668652578598,Ti-6Al-4V,214.655095860182,-214.655095860182
11129.7160870559,482.120578980491,140.0,,,powder,,1200.0,,,1.0,,,,,L-PBF,,4.9,force,,,,280.0,,air,-1.0,30.0,,45.0,25.0,4.046484085862325,Ti-6Al-4V,482.120578980491,-482.120578980491
32235.4942179815,311.035269092868,140.0,,,powder,,1200.0,,,1.0,,,,,L-PBF,,4.9,force,,,,280.0,,air,-1.0,30.0,,45.0,25.0,4.508334332977305,Ti-6Al-4V,311.035269092868,-311.035269092868
37101.891723151,328.539280920024,140.0,,,powder,,1200.0,,,1.0,,,,,L-PBF,,4.9,force,,,,280.0,,air,-1.0,30.0,,45.0,25.0,4.569396053657654,Ti-6Al-4V,328.539280920024,-328.539280920024
46524.904453664,206.717512337453,140.0,,,powder,,1200.0,,,1.0,,,,,L-PBF,,4.9,force,,,,280.0,,air,-1.0,30.0,,45.0,25.0,4.667685489910508,Ti-6Al-4V,206.717512337453,-206.717512337453
88365.7925197417,205.0089973891,140.0,,,powder,,1200.0,,,1.0,,,,,L-PBF,,4.9,force,,,,280.0,,air,-1.0,30.0,,45.0,25.0,4.9462841768339105,Ti-6Al-4V,205.0089973891,-205.0089973891
168386.745055498,209.63133319639,140.0,,,powder,,1200.0,,,1.0,,,,,L-PBF,,4.9,force,,,,280.0,,air,-1.0,30.0,,45.0,25.0,5.226307902034064,Ti-6Al-4V,209.63133319639,-209.63133319639
194351.451513411,153.297957549059,140.0,,,powder,,1200.0,,,1.0,,,,,L-PBF,,4.9,force,,,,280.0,,air,-1.0,30.0,,45.0,25.0,5.288587788506831,Ti-6Al-4V,153.297957549059,-153.297957549059
7908.41367196919,484.25550660793,140.0,,,powder,,1200.0,,,1.0,,,,,L-PBF,,4.9,force,,,,280.0,,air,-1.0,30.0,,45.0,25.0,3.898089378238342,Ti-6Al-4V,484.25550660793,-484.25550660793
16317.0716272514,340.941913801717,140.0,,,powder,,1200.0,,,1.0,,,,,L-PBF,,4.9,force,,,,280.0,,air,-1.0,30.0,,45.0,25.0,4.212642219966884,Ti-6Al-4V,340.941913801717,-340.941913801717
20757.744625804,322.508625708766,140.0,,,powder,,1200.0,,,1.0,,,,,L-PBF,,4.9,force,,,,280.0,,air,-1.0,30.0,,45.0,25.0,4.3171801646976995,Ti-6Al-4V,322.508625708766,-322.508625708766
25901.8330013229,325.585050921681,140.0,,,powder,,1200.0,,,1.0,,,,,L-PBF,,4.9,force,,,,280.0,,air,-1.0,30.0,,45.0,25.0,4.413330498992125,Ti-6Al-4V,325.585050921681,-325.585050921681
47862.1589887419,223.956103053151,140.0,,,powder,,1200.0,,,1.0,,,,,L-PBF,,4.9,force,,,,280.0,,air,-1.0,30.0,,45.0,25.0,4.679992285078695,Ti-6Al-4V,223.956103053151,-223.956103053151
86840.6980875524,220.966416787155,140.0,,,powder,,1200.0,,,1.0,,,,,L-PBF,,4.9,force,,,,280.0,,air,-1.0,30.0,,45.0,25.0,4.938723305965631,Ti-6Al-4V,220.966416787155,-220.966416787155
87143.6625353737,225.090573848197,140.0,,,powder,,1200.0,,,1.0,,,,,L-PBF,,4.9,force,,,,280.0,,air,-1.0,30.0,,45.0,25.0,4.940235808818421,Ti-6Al-4V,225.090573848197,-225.090573848197
1423710.8448912,114.689505579284,140.0,,,powder,,1200.0,,,1.0,,,,,L-PBF,,4.9,force,,,,280.0,,air,-1.0,30.0,,45.0,25.0,6.153421793219538,Ti-6Al-4V,114.689505579284,-114.689505579284
2081626.26972406,114.331574126576,140.0,,,powder,,1200.0,,,1.0,,,,,L-PBF,,4.9,force,,,,280.0,,air,-1.0,30.0,,45.0,25.0,6.318402759965115,Ti-6Al-4V,114.331574126576,-114.331574126576
18582.3676882822,375.125415496549,140.0,,,powder,,1200.0,,,1.0,,,,,L-PBF,,3.25,force,,,,280.0,,air,-1.0,30.0,,45.0,25.0,4.269101049186355,Ti-6Al-4V,375.125415496549,-375.125415496549
21853.3634751598,341.505420577439,140.0,,,powder,,1200.0,,,1.0,,,,,L-PBF,,3.25,force,,,,280.0,,air,-1.0,30.0,,45.0,25.0,4.339518289191301,Ti-6Al-4V,341.505420577439,-341.505420577439
24120.202913128,334.731242496723,140.0,,,powder,,1200.0,,,1.0,,,,,L-PBF,,3.25,force,,,,280.0,,air,-1.0,30.0,,45.0,25.0,4.382380957020399,Ti-6Al-4V,334.731242496723,-334.731242496723
50387.1919652572,211.41300801758,140.0,,,powder,,1200.0,,,1.0,,,,,L-PBF,,3.25,force,,,,280.0,,air,-1.0,30.0,,45.0,25.0,4.702320156173304,Ti-6Al-4V,211.41300801758,-211.41300801758
58840.4217624668,235.248079042321,140.0,,,powder,,1200.0,,,1.0,,,,,L-PBF,,3.25,force,,,,280.0,,air,-1.0,30.0,,45.0,25.0,4.769675777047599,Ti-6Al-4V,235.248079042321,-235.248079042321
62254.2105383538,219.19076803618,140.0,,,powder,,1200.0,,,1.0,,,,,L-PBF,,3.25,force,,,,280.0,,air,-1.0,30.0,,45.0,25.0,4.794168730092798,Ti-6Al-4V,219.19076803618,-219.19076803618
259505.522265563,116.908955981803,140.0,,,powder,,1200.0,,,1.0,,,,,L-PBF,,3.25,force,,,,280.0,,air,-1.0,30.0,,45.0,25.0,5.414146604049385,Ti-6Al-4V,116.908955981803,-116.908955981803
272632.695837766,122.175311189523,140.0,,,powder,,1200.0,,,1.0,,,,,L-PBF,,3.25,force,,,,280.0,,air,-1.0,30.0,,45.0,25.0,5.435577937963933,Ti-6Al-4V,122.175311189523,-122.175311189523
5397600.07720417,111.746128443425,140.0,,,powder,,1200.0,,,1.0,,,,,L-PBF,,3.25,force,,,,280.0,,air,-1.0,30.0,,45.0,25.0,6.732200703359137,Ti-6Al-4V,111.746128443425,-111.746128443425
19216.8264231648,355.633430152216,140.0,,,powder,,1200.0,,,1.0,,,,,L-PBF,,3.25,force,,,,280.0,,air,-1.0,30.0,,45.0,25.0,4.283681667374743,Ti-6Al-4V,355.633430152216,-355.633430152216
20026.80797501,363.29711986921,140.0,,,powder,,1200.0,,,1.0,,,,,L-PBF,,3.25,force,,,,280.0,,air,-1.0,30.0,,45.0,25.0,4.3016117336514785,Ti-6Al-4V,363.29711986921,-363.29711986921
29644.7207217649,358.889086923442,140.0,,,powder,,1200.0,,,1.0,,,,,L-PBF,,3.25,force,,,,280.0,,air,-1.0,30.0,,45.0,25.0,4.471947363280486,Ti-6Al-4V,358.889086923442,-358.889086923442
34771.3453170062,241.427631325937,140.0,,,powder,,1200.0,,,1.0,,,,,L-PBF,,3.25,force,,,,280.0,,air,-1.0,30.0,,45.0,25.0,4.541221494032392,Ti-6Al-4V,241.427631325937,-241.427631325937
36441.6216377938,254.668519475939,140.0,,,powder,,1200.0,,,1.0,,,,,L-PBF,,3.25,force,,,,280.0,,air,-1.0,30.0,,45.0,25.0,4.561597694664172,Ti-6Al-4V,254.668519475939,-254.668519475939
48618.4203860488,240.008654948781,140.0,,,powder,,1200.0,,,1.0,,,,,L-PBF,,3.25,force,,,,280.0,,air,-1.0,30.0,,45.0,25.0,4.686800844495659,Ti-6Al-4V,240.008654948781,-240.008654948781
300796.19141884,118.181960403839,140.0,,,powder,,1200.0,,,1.0,,,,,L-PBF,,3.25,force,,,,280.0,,air,-1.0,30.0,,45.0,25.0,5.47827233306238,Ti-6Al-4V,118.181960403839,-118.181960403839
349356.496239173,115.927575992856,140.0,,,powder,,1200.0,,,1.0,,,,,L-PBF,,3.25,force,,,,280.0,,air,-1.0,30.0,,45.0,25.0,5.543268823315552,Ti-6Al-4V,115.927575992856,-115.927575992856
418319.381984985,114.141263536885,140.0,,,powder,,1200.0,,,1.0,,,,,L-PBF,,3.25,force,,,,280.0,,air,-1.0,30.0,,45.0,25.0,5.621507987205829,Ti-6Al-4V,114.141263536885,-114.141263536885
14339.699191659,209.700768395919,100.0,,,powder,477.5,2000.0,,,1.0,,,40.0,4.0,L-PBF,15.0,5.5,force,,,,490.0,319.0,air,-1.0,33.7,,90.0,25.0,4.156540041096577,AlSi10Mg,209.700768395919,-209.700768395919
37420.1275801913,179.796990350652,100.0,,,powder,477.5,2000.0,,,1.0,,,40.0,4.0,L-PBF,15.0,5.5,force,,,,490.0,319.0,air,-1.0,33.7,,90.0,25.0,4.573105263850218,AlSi10Mg,179.796990350652,-179.796990350652
63594.2999890187,149.736887345344,100.0,,,powder,477.5,2000.0,,,1.0,,,40.0,4.0,L-PBF,15.0,5.5,force,,,,490.0,319.0,air,-1.0,33.7,,90.0,25.0,4.803418191210482,AlSi10Mg,149.736887345344,-149.736887345344
270033.06225028,119.821123353906,100.0,,,powder,477.5,2000.0,,,1.0,,,40.0,4.0,L-PBF,15.0,5.5,force,,,,490.0,319.0,air,-1.0,33.7,,90.0,25.0,5.431416941469332,AlSi10Mg,119.821123353906,-119.821123353906
