Repository: Luwen-Zhang/SNEnsemble

# Copyright Notification

## Composites

We reformat and merge fatigue testing records from SNL/MSU/DOE, OptiMat, UPWIND, and FACT databases into a single database with careful considerations, including filtering invalid entries, rename variables, fix improper calculations in the records, to obtain clean and consistent data to fit machine 
learning usages. We leave the original format ("2019_SNL_MSU_DOE_Composite-Materials-Database_Wind_29pt0.xlsx" and "Optidat UPWIND 28_3_2017.xls") in the folder. Any derived database should be directly based on the original files instead of our merged database. We are not responsible for the accuracy of the testing records.

File: data/alloy/alloy_AM2022.csv (part 11 of 50)
Cycles to Failure,Stress Amplitude,hatch space  (μm),layer scan rotation  (°),wire feed rate  (mm/s),types of feedstock,ultimate tensile strength  (MPa),scan speed  (mm/s),scan pattern,current  (A),stress concentration factor of specimens,AM environment,preheat temperature  (°C),layer thickness  (μm),elongation  (%),types of AM,Frequency,critical cross-section size of specimens (mm),load control,voltage  (V),Young's modulus  (GPa),powder feed rate  (g/s),power  (W),yield strength  (MPa),fatigue environment,R-value,size of feedstock  (μm),speed function,direciton of specimen  (°),fatigue temperature  (°C),log10(Cycles to Failure),Material_Code,Maximum Stress,Minimum Stress
5406.07358788883,149.918052156038,100.0,,,powder,369.0,2000.0,,,1.0,,,40.0,7.5,L-PBF,15.0,5.5,force,,,,490.0,266.0,air,-1.0,33.7,,90.0,25.0,3.7328819530527806,AlSi10Mg,149.918052156038,-149.918052156038
28315.0187149082,134.816816972395,100.0,,,powder,369.0,2000.0,,,1.0,,,40.0,7.5,L-PBF,15.0,5.5,force,,,,490.0,266.0,air,-1.0,33.7,,90.0,25.0,4.452016853011062,AlSi10Mg,134.816816972395,-134.816816972395
203323.501009028,104.888377370811,100.0,,,powder,369.0,2000.0,,,1.0,,,40.0,7.5,L-PBF,15.0,5.5,force,,,,490.0,266.0,air,-1.0,33.7,,90.0,25.0,5.308187579172568,AlSi10Mg,104.888377370811,-104.888377370811
2016.21323075733,149.799040160278,100.0,,,powder,253.0,2000.0,,,1.0,,,40.0,,L-PBF,15.0,5.5,force,,,,490.0,151.0,air,-1.0,33.7,,90.0,25.0,3.3045364603351195,AlSi10Mg,149.799040160278,-149.799040160278
30273.8752186308,134.857760792016,100.0,,,powder,253.0,2000.0,,,1.0,,,40.0,,L-PBF,15.0,5.5,force,,,,490.0,151.0,air,-1.0,33.7,,90.0,25.0,4.481068016541221,AlSi10Mg,134.857760792016,-134.857760792016
49420.4600893592,119.813563083534,100.0,,,powder,253.0,2000.0,,,1.0,,,40.0,,L-PBF,15.0,5.5,force,,,,490.0,151.0,air,-1.0,33.7,,90.0,25.0,4.6939067842336,AlSi10Mg,119.813563083534,-119.813563083534
76338.2329696945,104.634259723753,100.0,,,powder,253.0,2000.0,,,1.0,,,40.0,,L-PBF,15.0,5.5,force,,,,490.0,151.0,air,-1.0,33.7,,90.0,25.0,4.882742102948779,AlSi10Mg,104.634259723753,-104.634259723753
164996.812938119,89.8441796623297,100.0,,,powder,253.0,2000.0,,,1.0,,,40.0,,L-PBF,15.0,5.5,force,,,,490.0,151.0,air,-1.0,33.7,,90.0,25.0,5.217475555506294,AlSi10Mg,89.8441796623297,-89.8441796623297
5406.07358788883,149.782946504738,100.0,,,powder,,2000.0,,,1.0,,,40.0,,L-PBF,15.0,5.5,force,,,,490.0,,air,-1.0,33.7,,90.0,25.0,3.7328819530527806,AlSi10Mg,149.782946504738,-149.782946504738
28471.7707928735,119.575539092015,100.0,,,powder,,2000.0,,,1.0,,,40.0,,L-PBF,15.0,5.5,force,,,,490.0,,air,-1.0,33.7,,90.0,25.0,4.454414478796333,AlSi10Mg,119.575539092015,-119.575539092015
177926.447401161,104.753271719512,100.0,,,powder,,2000.0,,,1.0,,,40.0,,L-PBF,15.0,5.5,force,,,,490.0,,air,-1.0,33.7,,90.0,25.0,5.250240507424524,AlSi10Mg,104.753271719512,-104.753271719512
126280.55012687,498.915718704829,,,,powder,1432.0,,,,1.0,,,,29.2,L-PBF,30.0,5.5,force,,,,,1284.0,air,-1.0,,,90.0,25.0,5.101336465178871,IN718,498.915718704829,-498.915718704829
255786.441309045,398.368081713541,,,,powder,1432.0,,,,1.0,,,,29.2,L-PBF,30.0,5.5,force,,,,,1284.0,air,-1.0,,,90.0,25.0,5.407877519733221,IN718,398.368081713541,-398.368081713541
256268.633179675,352.507928493665,,,,powder,1432.0,,,,1.0,,,,29.2,L-PBF,30.0,5.5,force,,,,,1284.0,air,-1.0,,,90.0,25.0,5.408695452572738,IN718,352.507928493665,-352.507928493665
663981.537878396,449.045524187677,,,,powder,1432.0,,,,1.0,,,,29.2,L-PBF,30.0,5.5,force,,,,,1284.0,air,-1.0,,,90.0,25.0,5.822156003902646,IN718,449.045524187677,-449.045524187677
318827.564954464,498.968997297288,,,,powder,1499.0,,,,1.0,,,,31.8,L-PBF,30.0,5.5,force,,,,,1329.0,air,-1.0,,,0.0,25.0,5.503555862253872,IN718,498.968997297288,-498.968997297288
553780.350322144,398.421360305999,,,,powder,1499.0,,,,1.0,,,,31.8,L-PBF,30.0,5.5,force,,,,,1329.0,air,-1.0,,,0.0,25.0,5.743337541698355,IN718,398.421360305999,-398.421360305999
1418509.4467597,373.809969137228,,,,powder,1499.0,,,,1.0,,,,31.8,L-PBF,30.0,5.5,force,,,,,1329.0,air,-1.0,,,0.0,25.0,6.151832232385624,IN718,373.809969137228,-373.809969137228
3324048.47471841,450.119165106954,,,,powder,1499.0,,,,1.0,,,,31.8,L-PBF,30.0,5.5,force,,,,,1329.0,air,-1.0,,,0.0,25.0,6.521667348490296,IN718,450.119165106954,-450.119165106954
55647.9411795446,498.468046849143,,,,powder,1366.0,,,,1.0,,,,13.6,L-PBF,30.0,5.5,force,,,,,1227.0,air,-1.0,,,90.0,25.0,4.745449101269055,IN718,498.468046849143,-498.468046849143
77837.2001161312,349.678045021415,,,,powder,1366.0,,,,1.0,,,,13.6,L-PBF,30.0,5.5,force,,,,,1227.0,air,-1.0,,,90.0,25.0,4.8911872055236065,IN718,349.678045021415,-349.678045021415
115593.926159455,448.552144123851,,,,powder,1366.0,,,,1.0,,,,13.6,L-PBF,30.0,5.5,force,,,,,1227.0,air,-1.0,,,90.0,25.0,5.062935014839411,IN718,448.552144123851,-448.552144123851
179832.556489221,398.680944688965,,,,powder,1366.0,,,,1.0,,,,13.6,L-PBF,30.0,5.5,force,,,,,1227.0,air,-1.0,,,90.0,25.0,5.254868318229721,IN718,398.680944688965,-398.680944688965
1309535.28077145,299.762142296122,,,,powder,1366.0,,,,1.0,,,,13.6,L-PBF,30.0,5.5,force,,,,,1227.0,air,-1.0,,,90.0,25.0,6.117117203439338,IN718,299.762142296122,-299.762142296122
194781.598218698,499.559863068511,,,,powder,1467.0,,,,1.0,,,,27.3,L-PBF,30.0,5.5,force,,,,,1300.0,air,-1.0,,,0.0,25.0,5.289547924978055,IN718,499.559863068511,-499.559863068511
305672.751436823,397.678535050411,,,,powder,1467.0,,,,1.0,,,,27.3,L-PBF,30.0,5.5,force,,,,,1300.0,air,-1.0,,,0.0,25.0,5.48525672617108,IN718,397.678535050411,-397.678535050411
770422.21214354,349.722748311821,,,,powder,1467.0,,,,1.0,,,,27.3,L-PBF,30.0,5.5,force,,,,,1300.0,air,-1.0,,,0.0,25.0,5.886728795497978,IN718,349.722748311821,-349.722748311821
1467427.25813682,324.285943775101,,,,powder,1467.0,,,,1.0,,,,27.3,L-PBF,30.0,5.5,force,,,,,1300.0,air,-1.0,,,0.0,25.0,6.166556582033603,IN718,324.285943775101,-324.285943775101
15260.2176770505,163.459377904223,,90.0,,powder,,,,,1.0,,730.0,50.0,,E-PBF,10.0,2,force,60000.0,,,,,air,0.1,,,90.0,25.0,4.183560728590527,Ti-6Al-4V,363.24306200938446,36.324306200938445
17481.6452194515,163.461556896928,,90.0,,powder,,,,,1.0,,730.0,50.0,,E-PBF,10.0,2,force,60000.0,,,,,air,0.1,,,90.0,25.0,4.2425823022175235,Ti-6Al-4V,363.2479042153955,36.324790421539554
18759.9544830302,162.119744744231,,90.0,,powder,,,,,1.0,,730.0,50.0,,E-PBF,10.0,2,force,60000.0,,,,,air,0.1,,,90.0,25.0,4.273231780322747,Ti-6Al-4V,360.26609943162447,36.02660994316245
21305.7290505345,162.423516784441,,90.0,,powder,,,,,1.0,,730.0,50.0,,E-PBF,10.0,2,force,60000.0,,,,,air,0.1,,,90.0,25.0,4.328496399705537,Ti-6Al-4V,360.9411484098689,36.09411484098689
40431.8818487558,130.762203857231,,90.0,,powder,,,,,1.0,,730.0,50.0,,E-PBF,10.0,2,force,60000.0,,,,,air,0.1,,,90.0,25.0,4.606723955469479,Ti-6Al-4V,290.5826752382911,29.05826752382911
46703.6131139359,128.834415076898,,90.0,,powder,,,,,1.0,,730.0,50.0,,E-PBF,10.0,2,force,60000.0,,,,,air,0.1,,,90.0,25.0,4.669350480025348,Ti-6Al-4V,286.29870017088444,28.629870017088447
54610.9069842728,129.59363499687,,90.0,,powder,,,,,1.0,,730.0,50.0,,E-PBF,10.0,2,force,60000.0,,,,,air,0.1,,,90.0,25.0,4.737279389408531,Ti-6Al-4V,287.9858555486,28.79858555486
61045.9536739337,131.946356421655,,90.0,,powder,,,,,1.0,,730.0,50.0,,E-PBF,10.0,2,force,60000.0,,,,,air,0.1,,,90.0,25.0,4.785656882771958,Ti-6Al-4V,293.2141253814555,29.32141253814555
65205.7885244288,130.686968638558,,90.0,,powder,,,,,1.0,,730.0,50.0,,E-PBF,10.0,2,force,60000.0,,,,,air,0.1,,,90.0,25.0,4.814286151140355,Ti-6Al-4V,290.4154858634622,29.041548586346224
89519.1667343312,98.9295098883385,,90.0,,powder,,,,,1.0,,730.0,50.0,,E-PBF,10.0,2,force,60000.0,,,,,air,0.1,,,90.0,25.0,4.951916031022906,Ti-6Al-4V,219.84335530741888,21.984335530741888
98678.4354258212,97.9926647591752,,90.0,,powder,,,,,1.0,,730.0,50.0,,E-PBF,10.0,2,force,60000.0,,,,,air,0.1,,,90.0,25.0,4.994222255011871,Ti-6Al-4V,217.76147724261153,21.776147724261154
146646.977286705,98.506345791016,,90.0,,powder,,,,,1.0,,730.0,50.0,,E-PBF,10.0,2,force,60000.0,,,,,air,0.1,,,90.0,25.0,5.166273115654562,Ti-6Al-4V,218.90299064670222,21.890299064670224
153391.487482577,97.3838389474847,,90.0,,powder,,,,,1.0,,730.0,50.0,,E-PBF,10.0,2,force,60000.0,,,,,air,0.1,,,90.0,25.0,5.1858012589485325,Ti-6Al-4V,216.40853099441046,21.640853099441046
186175.140490388,98.8234679561804,,90.0,,powder,,,,,1.0,,730.0,50.0,,E-PBF,10.0,2,force,60000.0,,,,,air,0.1,,,90.0,25.0,5.269921690240275,Ti-6Al-4V,219.60770656928975,21.960770656928975
395499.798239211,72.2409778812573,,90.0,,powder,,,,,1.0,,730.0,50.0,,E-PBF,10.0,2,force,60000.0,,,,,air,0.1,,,90.0,25.0,5.597146266282192,Ti-6Al-4V,160.53550640279397,16.053550640279397
506482.45441806,72.920256111758,,90.0,,powder,,,,,1.0,,730.0,50.0,,E-PBF,10.0,2,force,60000.0,,,,,air,0.1,,,90.0,25.0,5.704564405113077,Ti-6Al-4V,162.04501358168443,16.204501358168443
537602.908533535,73.3410400076602,,90.0,,powder,,,,,1.0,,730.0,50.0,,E-PBF,10.0,2,force,60000.0,,,,,air,0.1,,,90.0,25.0,5.730461609667509,Ti-6Al-4V,162.98008890591154,16.298008890591156
767283.311259212,73.7077997671711,,90.0,,powder,,,,,1.0,,730.0,50.0,,E-PBF,10.0,2,force,60000.0,,,,,air,0.1,,,90.0,25.0,5.88495575221239,Ti-6Al-4V,163.79511059371353,16.379511059371353
1013861.23442127,71.2668289951924,,90.0,,powder,,,,,1.0,,730.0,50.0,,E-PBF,10.0,2,force,60000.0,,,,,air,0.1,,,90.0,25.0,6.005978517867999,Ti-6Al-4V,158.37073110042755,15.837073110042756
126423.638684125,132.016872414079,,90.0,,powder,,,,,1.0,,730.0,50.0,,E-PBF,10.0,2,force,60000.0,,,,,air,0.1,,,45.0,25.0,5.101828285894412,Ti-6Al-4V,293.3708275868422,29.33708275868422
155318.433832869,129.247659201789,,90.0,,powder,,,,,1.0,,730.0,50.0,,E-PBF,10.0,2,force,60000.0,,,,,air,0.1,,,45.0,25.0,5.191223002649364,Ti-6Al-4V,287.21702044842,28.721702044842
163227.407621899,130.463079825853,,90.0,,powder,,,,,1.0,,730.0,50.0,,E-PBF,10.0,2,force,60000.0,,,,,air,0.1,,,45.0,25.0,5.212793083214279,Ti-6Al-4V,289.9179551685622,28.991795516856218
171824.992922513,129.866196235534,,90.0,,powder,,,,,1.0,,730.0,50.0,,E-PBF,10.0,2,force,60000.0,,,,,air,0.1,,,45.0,25.0,5.235086334692469,Ti-6Al-4V,288.5915471900756,28.85915471900756
217194.018246946,130.582266852435,,90.0,,powder,,,,,1.0,,730.0,50.0,,E-PBF,10.0,2,force,60000.0,,,,,air,0.1,,,0.0,25.0,5.336847860151999,Ti-6Al-4V,290.18281522763334,29.018281522763335
234929.869122741,131.759511331156,,90.0,,powder,,,,,1.0,,730.0,50.0,,E-PBF,10.0,2,force,60000.0,,,,,air,0.1,,,0.0,25.0,5.370938236745751,Ti-6Al-4V,292.79891406923554,29.279891406923554
263545.142483356,134.906033965284,,90.0,,powder,,,,,1.0,,730.0,50.0,,E-PBF,10.0,2,force,60000.0,,,,,air,0.1,,,0.0,25.0,5.42085501595179,Ti-6Al-4V,299.79118658952,29.979118658952004
281414.256726629,133.038583337272,,90.0,,powder,,,,,1.0,,730.0,50.0,,E-PBF,10.0,2,force,60000.0,,,,,air,0.1,,,0.0,25.0,5.449346095447218,Ti-6Al-4V,295.6412963050489,29.564129630504894
37452.6527667255,135.754689343068,,90.0,,powder,,,,,1.0,,730.0,50.0,,E-PBF,10.0,2,force,60000.0,,,,,air,0.1,,,90.0,25.0,4.5734825841489375,Ti-6Al-4V,301.67708742904,30.167708742904
45367.6393242816,134.265847765509,,90.0,,powder,,,,,1.0,,730.0,50.0,,E-PBF,10.0,2,force,60000.0,,,,,air,0.1,,,90.0,25.0,4.656746181621953,Ti-6Al-4V,298.36855059002,29.836855059002
56678.9860863969,134.267177600739,,90.0,,powder,,,,,1.0,,730.0,50.0,,E-PBF,10.0,2,force,60000.0,,,,,air,0.1,,,90.0,25.0,4.7534220726794905,Ti-6Al-4V,298.37150577942,29.837150577941998
26524.2572503764,399.638009327763,,,,powder,,500.0,island,,1.0,,,20.0,,L-PBF,,6,force,,,,120.0,,air,-1.0,30.0,,90.0,25.0,4.423643231345127,Maraging Steel,399.638009327763,-399.638009327763
36174.3225493689,399.638009327763,,,,powder,,500.0,island,,1.0,,,20.0,,L-PBF,,6,force,,,,120.0,,air,-1.0,30.0,,90.0,25.0,4.558400406665277,Maraging Steel,399.638009327763,-399.638009327763
101825.629224059,271.455836955035,,,,powder,,500.0,island,,1.0,,,20.0,,L-PBF,,6,force,,,,120.0,,air,-1.0,30.0,,90.0,25.0,5.007857102457445,Maraging Steel,271.455836955035,-271.455836955035
134100.882540099,300.69503281719,,,,powder,,500.0,island,,1.0,,,20.0,,L-PBF,,6,force,,,,120.0,,air,-1.0,30.0,,90.0,25.0,5.127431636024856,Maraging Steel,300.69503281719,-300.69503281719
200987.924585329,292.354899223133,,,,powder,,500.0,island,,1.0,,,20.0,,L-PBF,,6,force,,,,120.0,,air,-1.0,30.0,,90.0,25.0,5.3031699656618105,Maraging Steel,292.354899223133,-292.354899223133
229691.803138852,301.785304088492,,,,powder,,500.0,island,,1.0,,,20.0,,L-PBF,,6,force,,,,120.0,,air,-1.0,30.0,,90.0,25.0,5.361145497088436,Maraging Steel,301.785304088492,-301.785304088492
260314.01929093,271.480755933576,,,,powder,,500.0,island,,1.0,,,20.0,,L-PBF,,6,force,,,,120.0,,air,-1.0,30.0,,90.0,25.0,5.4154975578008955,Maraging Steel,271.480755933576,-271.480755933576
298734.11730591,271.480755933576,,,,powder,,500.0,island,,1.0,,,20.0,,L-PBF,,6,force,,,,120.0,,air,-1.0,30.0,,90.0,25.0,5.475284824584601,Maraging Steel,271.480755933576,-271.480755933576
401714.987409336,251.209324467807,,,,powder,,500.0,island,,1.0,,,20.0,,L-PBF,,6,force,,,,120.0,,air,-1.0,30.0,,90.0,25.0,5.603918034937426,Maraging Steel,251.209324467807,-251.209324467807
478642.127186913,239.949678698187,,,,powder,,500.0,island,,1.0,,,20.0,,L-PBF,,6,force,,,,120.0,,air,-1.0,30.0,,90.0,25.0,5.680010919934871,Maraging Steel,239.949678698187,-239.949678698187
668266.589069538,223.64862894737,,,,powder,,500.0,island,,1.0,,,20.0,,L-PBF,,6,force,,,,120.0,,air,-1.0,30.0,,90.0,25.0,5.824949748501432,Maraging Steel,223.64862894737,-223.64862894737
960662.24885746,231.678599541825,,,,powder,,500.0,island,,1.0,,,20.0,,L-PBF,,6,force,,,,120.0,,air,-1.0,30.0,,90.0,25.0,5.982570724567567,Maraging Steel,231.678599541825,-231.678599541825
1166953.29760977,199.516001956972,,,,powder,,500.0,island,,1.0,,,20.0,,L-PBF,,6,force,,,,120.0,,air,-1.0,30.0,,90.0,25.0,6.06705347558588,Maraging Steel,199.516001956972,-199.516001956972
1758318.39216091,180.669092036524,,,,powder,,500.0,island,,1.0,,,20.0,,L-PBF,,6,force,,,,120.0,,air,-1.0,30.0,,90.0,25.0,6.245097518882501,Maraging Steel,180.669092036524,-180.669092036524
26395.0616327891,400.591328806421,,,,powder,,500.0,island,,1.0,,,20.0,,L-PBF,,6,force,,,,120.0,,air,-1.0,30.0,,0.0,25.0,4.421522680421044,Maraging Steel,400.591328806421,-400.591328806421
29413.4106443863,398.665666082527,,,,powder,,500.0,island,,1.0,,,20.0,,L-PBF,,6,force,,,,120.0,,air,-1.0,30.0,,0.0,25.0,4.468545386226056,Maraging Steel,398.665666082527,-398.665666082527
33532.6293898527,347.509448356157,,,,powder,,500.0,island,,1.0,,,20.0,,L-PBF,,6,force,,,,120.0,,air,-1.0,30.0,,0.0,25.0,4.525467609042648,Maraging Steel,347.509448356157,-347.509448356157
63845.3047960377,290.061450574435,,,,powder,,500.0,island,,1.0,,,20.0,,L-PBF,,6,force,,,,120.0,,air,-1.0,30.0,,0.0,25.0,4.8051289646198185,Maraging Steel,290.061450574435,-290.061450574435
72786.5588214716,268.538565172816,,,,powder,,500.0,island,,1.0,,,20.0,,L-PBF,,6,force,,,,120.0,,air,-1.0,30.0,,0.0,25.0,4.8620511874364105,Maraging Steel,268.538565172816,-268.538565172816
83454.2175249822,298.570070664364,,,,powder,,500.0,island,,1.0,,,20.0,,L-PBF,,6,force,,,,120.0,,air,-1.0,30.0,,0.0,25.0,4.921448289505898,Maraging Steel,298.570070664364,-298.570070664364
93528.9103278126,211.583467593618,,,,powder,,500.0,island,,1.0,,,20.0,,L-PBF,,6,force,,,,120.0,,air,-1.0,30.0,,0.0,25.0,4.970945874563805,Maraging Steel,211.583467593618,-211.583467593618
96782.1242428499,238.096554470781,,,,powder,,500.0,island,,1.0,,,20.0,,L-PBF,,6,force,,,,120.0,,air,-1.0,30.0,,0.0,25.0,4.985795150081176,Maraging Steel,238.096554470781,-238.096554470781
103631.957383665,231.3113026128,,,,powder,,500.0,island,,1.0,,,20.0,,L-PBF,,6,force,,,,120.0,,air,-1.0,30.0,,0.0,25.0,5.015493701115919,Maraging Steel,231.3113026128,-231.3113026128
108895.505548965,248.051090478163,,,,powder,,500.0,island,,1.0,,,20.0,,L-PBF,,6,force,,,,120.0,,air,-1.0,30.0,,0.0,25.0,5.037009955462259,Maraging Steel,248.051090478163,-248.051090478163
138189.518432003,230.754670317431,,,,powder,,500.0,island,,1.0,,,20.0,,L-PBF,,6,force,,,,120.0,,air,-1.0,30.0,,0.0,25.0,5.140475103387134,Maraging Steel,230.754670317431,-230.754670317431
145876.876706611,249.482187391363,,,,powder,,500.0,island,,1.0,,,20.0,,L-PBF,,6,force,,,,120.0,,air,-1.0,30.0,,0.0,25.0,5.163986456289639,Maraging Steel,249.482187391363,-249.482187391363
146293.117874088,289.406207044754,,,,powder,,500.0,island,,1.0,,,20.0,,L-PBF,,6,force,,,,120.0,,air,-1.0,30.0,,0.0,25.0,5.165223895916086,Maraging Steel,289.406207044754,-289.406207044754
156201.430671104,268.578253705013,,,,powder,,500.0,island,,1.0,,,20.0,,L-PBF,,6,force,,,,120.0,,air,-1.0,30.0,,0.0,25.0,5.193685007324383,Maraging Steel,268.578253705013,-268.578253705013
240180.857442985,197.672981012856,,,,powder,,500.0,island,,1.0,,,20.0,,L-PBF,,6,force,,,,120.0,,air,-1.0,30.0,,0.0,25.0,5.380538390917978,Maraging Steel,197.672981012856,-197.672981012856
313947.99643321,198.334999559445,,,,powder,,500.0,island,,1.0,,,20.0,,L-PBF,,6,force,,,,120.0,,air,-1.0,30.0,,0.0,25.0,5.496857715804059,Maraging Steel,198.334999559445,-198.334999559445
215906.20303842,149.48455432661,,,,powder,315.0,,,,1.0,,150.0,,14.95,L-PBF,80.0,6,force,,,,,267.5,air,-1.0,30.0,,90.0,25.0,5.334265119900964,AlSi10Mg,149.48455432661,-149.48455432661
267536.641596496,159.188630237687,,,,powder,315.0,,,,1.0,,150.0,,14.95,L-PBF,80.0,6,force,,,,,267.5,air,-1.0,30.0,,90.0,25.0,5.427383271042796,AlSi10Mg,159.188630237687,-159.188630237687
434031.963931653,139.413659314377,,,,powder,315.0,,,,1.0,,150.0,,14.95,L-PBF,80.0,6,force,,,,,267.5,air,-1.0,30.0,,90.0,25.0,5.637521713954835,AlSi10Mg,139.413659314377,-139.413659314377
559909.870875968,129.348279689234,,,,powder,315.0,,,,1.0,,150.0,,14.95,L-PBF,80.0,6,force,,,,,267.5,air,-1.0,30.0,,90.0,25.0,5.748118123914303,AlSi10Mg,129.348279689234,-129.348279689234
798359.118413345,139.665242792836,,,,powder,315.0,,,,1.0,,150.0,,14.95,L-PBF,80.0,6,force,,,,,267.5,air,-1.0,30.0,,90.0,25.0,5.902198289925019,AlSi10Mg,139.665242792836,-139.665242792836
837133.703536455,149.435931091058,,,,powder,315.0,,,,1.0,,150.0,,14.95,L-PBF,80.0,6,force,,,,,267.5,air,-1.0,30.0,,90.0,25.0,5.922794827253426,AlSi10Mg,149.435931091058,-149.435931091058
29927.9919613304,149.983225740982,,,,powder,337.5,,,,1.0,,200.0,,15.0,L-PBF,80.0,6,force,,,,,280.0,air,-1.0,30.0,,0.0,25.0,4.476077578538508,AlSi10Mg,149.983225740982,-149.983225740982
49975.4505771327,149.78845079095,,,,powder,337.5,,,,1.0,,200.0,,15.0,L-PBF,80.0,6,force,,,,,280.0,air,-1.0,30.0,,0.0,25.0,4.698756718393562,AlSi10Mg,149.78845079095,-149.78845079095
92101.1460510404,129.946091644205,,,,powder,337.5,,,,1.0,,200.0,,15.0,L-PBF,80.0,6,force,,,,,280.0,air,-1.0,30.0,,0.0,25.0,4.9642650343287285,AlSi10Mg,129.946091644205,-129.946091644205
92103.0827962486,139.998178936924,,,,powder,337.5,,,,1.0,,200.0,,15.0,L-PBF,80.0,6,force,,,,,280.0,air,-1.0,30.0,,0.0,25.0,4.964274166776578,AlSi10Mg,139.998178936924,-139.998178936924
129912.678116872,119.962779990223,,,,powder,337.5,,,,1.0,,200.0,,15.0,L-PBF,80.0,6,force,,,,,280.0,air,-1.0,30.0,,0.0,25.0,5.1136515357344905,AlSi10Mg,119.962779990223,-119.962779990223
200299.198982206,129.934157449577,,,,powder,337.5,,,,1.0,,200.0,,15.0,L-PBF,80.0,6,force,,,,,280.0,air,-1.0,30.0,,0.0,25.0,5.3016792125072385,AlSi10Mg,129.934157449577,-129.934157449577
200399.625875345,119.962779990223,,,,powder,337.5,,,,1.0,,200.0,,15.0,L-PBF,80.0,6,force,,,,,280.0,air,-1.0,30.0,,0.0,25.0,5.301896906414645,AlSi10Mg,119.962779990223,-119.962779990223
209741.947665739,110.10971321525,,,,powder,337.5,,,,1.0,,200.0,,15.0,L-PBF,80.0,6,force,,,,,280.0,air,-1.0,30.0,,0.0,25.0,5.3216852965497745,AlSi10Mg,110.10971321525,-110.10971321525
276736.911954445,120.075160351484,,,,powder,337.5,,,,1.0,,200.0,,15.0,L-PBF,80.0,6,force,,,,,280.0,air,-1.0,30.0,,0.0,25.0,5.442067090434689,AlSi10Mg,120.075160351484,-120.075160351484
313031.050728208,140.009063160021,,,,powder,337.5,,,,1.0,,200.0,,15.0,L-PBF,80.0,6,force,,,,,280.0,air,-1.0,30.0,,0.0,25.0,5.4955874189875855,AlSi10Mg,140.009063160021,-140.009063160021
325424.458665872,109.973590874901,,,,powder,337.5,,,,1.0,,200.0,,15.0,L-PBF,80.0,6,force,,,,,280.0,air,-1.0,30.0,,0.0,25.0,5.512450191085266,AlSi10Mg,109.973590874901,-109.973590874901
413845.187757934,129.941202281703,,,,powder,337.5,,,,1.0,,200.0,,15.0,L-PBF,80.0,6,force,,,,,280.0,air,-1.0,30.0,,0.0,25.0,5.616837909535287,AlSi10Mg,129.941202281703,-129.941202281703
636742.836606695,109.811914188495,,,,powder,337.5,,,,1.0,,200.0,,15.0,L-PBF,80.0,6,force,,,,,280.0,air,-1.0,30.0,,0.0,25.0,5.803964067825392,AlSi10Mg,109.811914188495,-109.811914188495
665662.505476239,109.940291150578,,,,powder,337.5,,,,1.0,,200.0,,15.0,L-PBF,80.0,6,force,,,,,280.0,air,-1.0,30.0,,0.0,25.0,5.823254095297226,AlSi10Mg,109.940291150578,-109.940291150578
40002.2014576916,129.278212290503,,,,powder,350.0,,,,1.0,,200.0,,8.0,L-PBF,80.0,6,force,,,,,195.0,air,-1.0,30.0,,90.0,25.0,4.602083892693435,AlSi10Mg,129.278212290503,-129.278212290503
70169.5492108927,119.217030084883,,,,powder,350.0,,,,1.0,,200.0,,8.0,L-PBF,80.0,6,force,,,,,195.0,air,-1.0,30.0,,90.0,25.0,4.846148686506717,AlSi10Mg,119.217030084883,-119.217030084883
189333.735670153,109.27746880469,,,,powder,350.0,,,,1.0,,200.0,,8.0,L-PBF,80.0,6,force,,,,,195.0,air,-1.0,30.0,,90.0,25.0,5.277228003874147,AlSi10Mg,109.27746880469,-109.27746880469
931241.554050154,99.0877371432402,,,,powder,350.0,,,,1.0,,200.0,,8.0,L-PBF,80.0,6,force,,,,,195.0,air,-1.0,30.0,,90.0,25.0,5.969062346914957,AlSi10Mg,99.0877371432402,-99.0877371432402
45073.8549974537,129.791440067708,,,,powder,327.5,,,,1.0,,200.0,,11.0,L-PBF,80.0,6,force,,,,,209.0,air,-1.0,30.0,,0.0,25.0,4.653924703234627,AlSi10Mg,129.791440067708,-129.791440067708
100478.550126884,119.944378823169,,,,powder,327.5,,,,1.0,,200.0,,11.0,L-PBF,80.0,6,force,,,,,209.0,air,-1.0,30.0,,0.0,25.0,5.002073359708839,AlSi10Mg,119.944378823169,-119.944378823169
155060.553983311,119.94352587445,,,,powder,327.5,,,,1.0,,200.0,,11.0,L-PBF,80.0,6,force,,,,,209.0,air,-1.0,30.0,,0.0,25.0,5.19050133123587,AlSi10Mg,119.94352587445,-119.94352587445
186377.128093685,109.936255784385,,,,powder,327.5,,,,1.0,,200.0,,11.0,L-PBF,80.0,6,force,,,,,209.0,air,-1.0,30.0,,0.0,25.0,5.2703926153561165,AlSi10Mg,109.936255784385,-109.936255784385
262664.229317094,108.4217279146,,,,powder,327.5,,,,1.0,,200.0,,11.0,L-PBF,80.0,6,force,,,,,209.0,air,-1.0,30.0,,0.0,25.0,5.41940093282428,AlSi10Mg,108.4217279146,-108.4217279146
363860.144808653,99.755713244832,,,,powder,327.5,,,,1.0,,200.0,,11.0,L-PBF,80.0,6,force,,,,,209.0,air,-1.0,30.0,,0.0,25.0,5.560934488019317,AlSi10Mg,99.755713244832,-99.755713244832
436957.077035209,99.6630817479323,,,,powder,327.5,,,,1.0,,200.0,,11.0,L-PBF,80.0,6,force,,,,,209.0,air,-1.0,30.0,,0.0,25.0,5.640438777651651,AlSi10Mg,99.6630817479323,-99.6630817479323
10006.9281395496,140.11630238808,,,,powder,320.0,,,,1.0,,150.0,,1.075,L-PBF,80.0,6,force,,,,,,air,-1.0,30.0,,0.0,25.0,4.000300781096981,AlSi10Mg,140.11630238808,-140.11630238808
13984.2623976844,130.010348701525,,,,powder,320.0,,,,1.0,,150.0,,1.075,L-PBF,80.0,6,force,,,,,,air,-1.0,30.0,,0.0,25.0,4.145639564374799,AlSi10Mg,130.010348701525,-130.010348701525
21984.4104797496,99.7831781925135,,,,powder,320.0,,,,1.0,,150.0,,1.075,L-PBF,80.0,6,force,,,,,,air,-1.0,30.0,,0.0,25.0,4.342114824341698,AlSi10Mg,99.7831781925135,-99.7831781925135
32982.406726171,109.923835886511,,,,powder,320.0,,,,1.0,,150.0,,1.075,L-PBF,80.0,6,force,,,,,,air,-1.0,30.0,,0.0,25.0,4.518282342932498,AlSi10Mg,109.923835886511,-109.923835886511
40091.2638336823,120.044911550464,,,,powder,320.0,,,,1.0,,150.0,,1.075,L-PBF,80.0,6,force,,,,,,air,-1.0,30.0,,0.0,25.0,4.603049747129614,AlSi10Mg,120.044911550464,-120.044911550464
45836.6186066196,89.8688549097649,,,,powder,320.0,,,,1.0,,150.0,,1.075,L-PBF,80.0,6,force,,,,,,air,-1.0,30.0,,0.0,25.0,4.661212571990491,AlSi10Mg,89.8688549097649,-89.8688549097649
8388.53501745384,700.960711788234,120.0,,,powder,,1000.0,,,1.0,Ar,,40.0,,L-PBF,20.0,5.5,force,,,,300.0,,air,-1.0,,,,25.0,3.923686121807375,Ti-6Al-4V,700.960711788234,-700.960711788234
21924.9334718984,602.429417614661,120.0,,,powder,,1000.0,,,1.0,Ar,,40.0,,L-PBF,20.0,5.5,force,,,,300.0,,air,-1.0,,,,25.0,4.340938284235056,Ti-6Al-4V,602.429417614661,-602.429417614661
33678.4863611921,601.482625253876,120.0,,,powder,,1000.0,,,1.0,Ar,,40.0,,L-PBF,20.0,5.5,force,,,,300.0,,air,-1.0,,,,25.0,4.527352564426368,Ti-6Al-4V,601.482625253876,-601.482625253876
159648.908633087,503.92583894021,120.0,,,powder,,1000.0,,,1.0,Ar,,40.0,,L-PBF,20.0,5.5,force,,,,300.0,,air,-1.0,,,,25.0,5.203165954029563,Ti-6Al-4V,503.92583894021,-503.92583894021
177683.162844994,502.215023000931,120.0,,,powder,,1000.0,,,1.0,Ar,,40.0,,L-PBF,20.0,5.5,force,,,,300.0,,air,-1.0,,,,25.0,5.249646276258014,Ti-6Al-4V,502.215023000931,-502.215023000931
202164.916867758,501.268230640146,120.0,,,powder,,1000.0,,,1.0,Ar,,40.0,,L-PBF,20.0,5.5,force,,,,300.0,,air,-1.0,,,,25.0,5.305705791548226,Ti-6Al-4V,501.268230640146,-501.268230640146
592743.694026822,399.914207275223,120.0,,,powder,,1000.0,,,1.0,Ar,,40.0,,L-PBF,20.0,5.5,force,,,,300.0,,air,-1.0,,,,25.0,5.772866942382116,Ti-6Al-4V,399.914207275223,-399.914207275223
1228225.96921551,300.1569472468,120.0,,,powder,,1000.0,,,1.0,Ar,,40.0,,L-PBF,20.0,5.5,force,,,,300.0,,air,-1.0,,,,25.0,6.089278275726301,Ti-6Al-4V,300.1569472468,-300.1569472468
4319.80202638455,700.1098285345,120.0,,,powder,,1000.0,,,1.0,Ar,,40.0,,L-PBF,20.0,5.5,force,,,,300.0,,air,-1.0,,,,25.0,3.6354638438475746,Ti-6Al-4V,700.1098285345,-700.1098285345
7377.26993207906,650.429620979906,120.0,,,powder,,1000.0,,,1.0,Ar,,40.0,,L-PBF,20.0,5.5,force,,,,300.0,,air,-1.0,,,,25.0,3.8678956744530515,Ti-6Al-4V,650.429620979906,-650.429620979906
27910.4429566054,599.905900310501,120.0,,,powder,,1000.0,,,1.0,Ar,,40.0,,L-PBF,20.0,5.5,force,,,,300.0,,air,-1.0,,,,25.0,4.445766729074904,Ti-6Al-4V,599.905900310501,-599.905900310501
87402.5896855189,549.405981015406,120.0,,,powder,,1000.0,,,1.0,Ar,,40.0,,L-PBF,20.0,5.5,force,,,,300.0,,air,-1.0,,,,25.0,4.941524300706127,Ti-6Al-4V,549.405981015406,-549.405981015406
881475.078103528,499.615815901172,120.0,,,powder,,1000.0,,,1.0,Ar,,40.0,,L-PBF,20.0,5.5,force,,,,300.0,,air,-1.0,,,,25.0,5.945210038024881,Ti-6Al-4V,499.615815901172,-499.615815901172
6118.58790139983,699.702763816131,120.0,,,powder,,1000.0,,,1.0,Ar,,40.0,,L-PBF,20.0,5.5,force,,,,300.0,,air,-1.0,,,,25.0,3.786651203617473,Ti-6Al-4V,699.702763816131,-699.702763816131
14614.3608159411,597.556209678746,120.0,,,powder,,1000.0,,,1.0,Ar,,40.0,,L-PBF,20.0,5.5,force,,,,300.0,,air,-1.0,,,,25.0,4.164779825497072,Ti-6Al-4V,597.556209678746,-597.556209678746
26494.8466966621,550.006619301884,120.0,,,powder,,1000.0,,,1.0,Ar,,40.0,,L-PBF,20.0,5.5,force,,,,300.0,,air,-1.0,,,,25.0,4.42316141096164,Ti-6Al-4V,550.006619301884,-550.006619301884
159838.148790852,499.64650321201,120.0,,,powder,,1000.0,,,1.0,Ar,,40.0,,L-PBF,20.0,5.5,force,,,,300.0,,air,-1.0,,,,25.0,5.203680441010952,Ti-6Al-4V,499.64650321201,-499.64650321201
1387771.82102903,398.96174486614,120.0,,,powder,,1000.0,,,1.0,Ar,,40.0,,L-PBF,20.0,5.5,force,,,,300.0,,air,-1.0,,,,25.0,6.142318064811675,Ti-6Al-4V,398.96174486614,-398.96174486614
14992.1374816583,700.140515845338,120.0,,,powder,,1000.0,,,1.0,Ar,,40.0,,L-PBF,20.0,5.5,force,,,,300.0,,air,-1.0,,,,25.0,4.175863556151214,Ti-6Al-4V,700.140515845338,-700.140515845338
18660.9554431152,599.893509528674,120.0,,,powder,,1000.0,,,1.0,Ar,,40.0,,L-PBF,20.0,5.5,force,,,,300.0,,air,-1.0,,,,25.0,4.270933875908335,Ti-6Al-4V,599.893509528674,-599.893509528674
134469.851544701,500.064159152443,120.0,,,powder,,1000.0,,,1.0,Ar,,40.0,,L-PBF,20.0,5.5,force,,,,300.0,,air,-1.0,,,,25.0,5.128624925413225,Ti-6Al-4V,500.064159152443,-500.064159152443
695177.972297987,449.627414038786,120.0,,,powder,,1000.0,,,1.0,Ar,,40.0,,L-PBF,20.0,5.5,force,,,,300.0,,air,-1.0,,,,25.0,5.8420960024207655,Ti-6Al-4V,449.627414038786,-449.627414038786
1711831.49364238,399.817152835779,120.0,,,powder,,1000.0,,,1.0,Ar,,40.0,,L-PBF,20.0,5.5,force,,,,300.0,,air,-1.0,,,,25.0,6.233461012103393,Ti-6Al-4V,399.817152835779,-399.817152835779
51803.9610023022,261.121055709527,,,,powder,,5.833,,,1.0,Ar,,,,P-DED,125.0,5,force,,117.0,0.139,5000.0,650.0,air,0.1,,,,25.0,4.714362967769846,TA2 + TA15,580.2690126878377,58.026901268783774
57700.8520147349,279.040599583849,,,,powder,,5.833,,,1.0,Ar,,,,P-DED,125.0,5,force,,117.0,0.139,5000.0,650.0,air,0.1,,,,25.0,4.761182226025158,TA2 + TA15,620.0902212974421,62.00902212974421
68332.1704211654,261.123794879095,,,,powder,,5.833,,,1.0,Ar,,,,P-DED,125.0,5,force,,117.0,0.139,5000.0,650.0,air,0.1,,,,25.0,4.834625215351189,TA2 + TA15,580.2750997313221,58.02750997313222
69258.6460109448,279.131788390715,,,,powder,,5.833,,,1.0,Ar,,,,P-DED,125.0,5,force,,117.0,0.139,5000.0,650.0,air,0.1,,,,25.0,4.840473996948886,TA2 + TA15,620.2928630904777,62.02928630904777
71078.7290012302,279.13094168233,,,,powder,,5.833,,,1.0,Ar,,,,P-DED,125.0,5,force,,117.0,0.139,5000.0,650.0,air,0.1,,,,25.0,4.851739653338562,TA2 + TA15,620.2909815162889,62.02909815162889
105808.502525882,247.608022301378,,,,powder,,5.833,,,1.0,Ar,,,,P-DED,125.0,5,force,,117.0,0.139,5000.0,650.0,air,0.1,,,,25.0,5.024520567998831,TA2 + TA15,550.2400495586178,55.024004955861784
112466.047386557,261.123794879095,,,,powder,,5.833,,,1.0,Ar,,,,P-DED,125.0,5,force,,117.0,0.139,5000.0,650.0,air,0.1,,,,25.0,5.051021432152221,TA2 + TA15,580.2750997313221,58.02750997313222
119517.753966798,261.103521657543,,,,powder,,5.833,,,1.0,Ar,,,,P-DED,125.0,5,force,,117.0,0.139,5000.0,650.0,air,0.1,,,,25.0,5.077432423084182,TA2 + TA15,580.2300481278734,58.02300481278734
143265.766028257,247.587548831104,,,,powder,,5.833,,,1.0,Ar,,,,P-DED,125.0,5,force,,117.0,0.139,5000.0,650.0,air,0.1,,,,25.0,5.156142426257626,TA2 + TA15,550.1945529580089,55.019455295800896
167071.960079514,261.123794879095,,,,powder,,5.833,,,1.0,Ar,,,,P-DED,125.0,5,force,,117.0,0.139,5000.0,650.0,air,0.1,,,,25.0,5.2229035677594995,TA2 + TA15,580.2750997313221,58.02750997313222
196520.209281803,261.141146407456,,,,powder,,5.833,,,1.0,Ar,,,,P-DED,125.0,5,force,,117.0,0.139,5000.0,650.0,air,0.1,,,,25.0,5.293407217959649,TA2 + TA15,580.3136586832355,58.031365868323554
208272.371003498,247.583489939343,,,,powder,,5.833,,,1.0,Ar,,,,P-DED,125.0,5,force,,117.0,0.139,5000.0,650.0,air,0.1,,,,25.0,5.318631661130771,TA2 + TA15,550.1855331985399,55.01855331985399
232855.352863534,247.583489939343,,,,powder,,5.833,,,1.0,Ar,,,,P-DED,125.0,5,force,,117.0,0.139,5000.0,650.0,air,0.1,,,,25.0,5.367086225916483,TA2 + TA15,550.1855331985399,55.01855331985399
306836.224076478,225.112237753266,,,,powder,,5.833,,,1.0,Ar,,,,P-DED,125.0,5,force,,117.0,0.139,5000.0,650.0,air,0.1,,,,25.0,5.486906629683269,TA2 + TA15,500.24941722947995,50.024941722948
388016.539307244,247.591607722865,,,,powder,,5.833,,,1.0,Ar,,,,P-DED,125.0,5,force,,117.0,0.139,5000.0,650.0,air,0.1,,,,25.0,5.5888502379055,TA2 + TA15,550.2035727174778,55.02035727174778
421629.06081817,247.595666614627,,,,powder,,5.833,,,1.0,Ar,,,,P-DED,125.0,5,force,,117.0,0.139,5000.0,650.0,air,0.1,,,,25.0,5.624930537019506,TA2 + TA15,550.2125924769489,55.02125924769489
754768.569954565,225.020475618946,,,,powder,,5.833,,,1.0,Ar,,,,P-DED,125.0,5,force,,117.0,0.139,5000.0,650.0,air,0.1,,,,25.0,5.877813806994353,TA2 + TA15,500.04550137543555,50.00455013754356
825712.575663566,247.594395992779,,,,powder,,5.833,,,1.0,Ar,,,,P-DED,125.0,5,force,,117.0,0.139,5000.0,650.0,air,0.1,,,,25.0,5.916828898983344,TA2 + TA15,550.2097688728422,55.02097688728423
1315860.96217532,247.576660988075,,,,powder,,5.833,,,1.0,Ar,,,,P-DED,125.0,5,force,,117.0,0.139,5000.0,650.0,air,0.1,,,,25.0,6.119210002841717,TA2 + TA15,550.1703577512777,55.01703577512777
2210334.61335952,225.05573896119,,,,powder,,5.833,,,1.0,Ar,,,,P-DED,125.0,5,force,,117.0,0.139,5000.0,650.0,air,0.1,,,,25.0,6.344458024696561,TA2 + TA15,500.12386435819997,50.01238643582
3746726.77970598,225.119445310685,,,,powder,,5.833,,,1.0,Ar,,,,P-DED,125.0,5,force,,117.0,0.139,5000.0,650.0,air,0.1,,,,25.0,6.573652024454261,TA2 + TA15,500.26543402374443,50.02654340237444
5627143.00500312,225.041711068777,,,,powder,,5.833,,,1.0,Ar,,,,P-DED,125.0,5,force,,117.0,0.139,5000.0,650.0,air,0.1,,,,25.0,6.750287952206519,TA2 + TA15,500.0926912639489,50.00926912639489
6476153.58494314,225.098209860854,,,,powder,,5.833,,,1.0,Ar,,,,P-DED,125.0,5,force,,117.0,0.139,5000.0,650.0,air,0.1,,,,25.0,6.811317139695663,TA2 + TA15,500.21824413523115,50.02182441352312
20418.2718495998,440.074865925206,,,,powder,,5.833,,,1.0,Ar,,,,P-DED,125.0,5,force,,117.0,0.139,5000.0,650.0,air,-1.0,,,,25.0,4.31001898173017,TA2 + TA15,440.074865925206,-440.074865925206
36245.8686298349,440.069491593115,,,,powder,,5.833,,,1.0,Ar,,,,P-DED,125.0,5,force,,117.0,0.139,5000.0,650.0,air,-1.0,,,,25.0,4.559258512051388,TA2 + TA15,440.069491593115,-440.069491593115
43263.7976448721,399.98732339285,,,,powder,,5.833,,,1.0,Ar,,,,P-DED,125.0,5,force,,117.0,0.139,5000.0,650.0,air,-1.0,,,,25.0,4.636124638631123,TA2 + TA15,399.98732339285,-399.98732339285
46490.6901839013,399.995160882119,,,,powder,,5.833,,,1.0,Ar,,,,P-DED,125.0,5,force,,117.0,0.139,5000.0,650.0,air,-1.0,,,,25.0,4.66736599360909,TA2 + TA15,399.995160882119,-399.995160882119
52431.5860744801,329.898332959557,,,,powder,,5.833,,,1.0,Ar,,,,P-DED,125.0,5,force,,117.0,0.139,5000.0,650.0,air,-1.0,,,,25.0,4.719592995477902,TA2 + TA15,329.898332959557,-329.898332959557
55674.8174218915,400.031098153547,,,,powder,,5.833,,,1.0,Ar,,,,P-DED,125.0,5,force,,117.0,0.139,5000.0,650.0,air,-1.0,,,,25.0,4.745658801497813,TA2 + TA15,400.031098153547,-400.031098153547
59035.7875747296,440.091266320193,,,,powder,,5.833,,,1.0,Ar,,,,P-DED,125.0,5,force,,117.0,0.139,5000.0,650.0,air,-1.0,,,,25.0,4.771115361377362,TA2 + TA15,440.091266320193,-440.091266320193
61792.997545928,440.036474628312,,,,powder,,5.833,,,1.0,Ar,,,,P-DED,125.0,5,force,,117.0,0.139,5000.0,650.0,air,-1.0,,,,25.0,4.790939263123302,TA2 + TA15,440.036474628312,-440.036474628312
63517.8612696377,370.069198075099,,,,powder,,5.833,,,1.0,Ar,,,,P-DED,125.0,5,force,,117.0,0.139,5000.0,650.0,air,-1.0,,,,25.0,4.802895866395865,TA2 + TA15,370.069198075099,-370.069198075099
65013.2905341925,400.033639829558,,,,powder,,5.833,,,1.0,Ar,,,,P-DED,125.0,5,force,,117.0,0.139,5000.0,650.0,air,-1.0,,,,25.0,4.813002147652725,TA2 + TA15,400.033639829558,-400.033639829558
77842.3769797654,440.071656889951,,,,powder,,5.833,,,1.0,Ar,,,,P-DED,125.0,5,force,,117.0,0.139,5000.0,650.0,air,-1.0,,,,25.0,4.891216088995064,TA2 + TA15,440.071656889951,-440.071656889951
86320.9330447153,329.905247813411,,,,powder,,5.833,,,1.0,Ar,,,,P-DED,125.0,5,force,,117.0,0.139,5000.0,650.0,air,-1.0,,,,25.0,4.936116125998084,TA2 + TA15,329.905247813411,-329.905247813411
110126.508049895,329.874600442587,,,,powder,,5.833,,,1.0,Ar,,,,P-DED,125.0,5,force,,117.0,0.139,5000.0,650.0,air,-1.0,,,,25.0,5.041891868600704,TA2 + TA15,329.874600442587,-329.874600442587
145239.174327329,370.04756789934,,,,powder,,5.833,,,1.0,Ar,,,,P-DED,125.0,5,force,,117.0,0.139,5000.0,650.0,air,-1.0,,,,25.0,5.16208377131973,TA2 + TA15,370.04756789934,-370.04756789934
178467.814998422,370.065503010109,,,,powder,,5.833,,,1.0,Ar,,,,P-DED,125.0,5,force,,117.0,0.139,5000.0,650.0,air,-1.0,,,,25.0,5.251559906560876,TA2 + TA15,370.065503010109,-370.065503010109
182176.698700647,329.901603498542,,,,powder,,5.833,,,1.0,Ar,,,,P-DED,125.0,5,force,,117.0,0.139,5000.0,650.0,air,-1.0,,,,25.0,5.260492827780351,TA2 + TA15,329.901603498542,-329.901603498542
211906.399529236,400.033639829558,,,,powder,,5.833,,,1.0,Ar,,,,P-DED,125.0,5,force,,117.0,0.139,5000.0,650.0,air,-1.0,,,,25.0,5.326144072511958,TA2 + TA15,400.033639829558,-400.033639829558
559953.368434249,400.063036797731,,,,powder,,5.833,,,1.0,Ar,,,,P-DED,125.0,5,force,,117.0,0.139,5000.0,650.0,air,-1.0,,,,25.0,5.74815186151526,TA2 + TA15,400.063036797731,-400.063036797731
633808.596664391,370.057614882688,,,,powder,,5.833,,,1.0,Ar,,,,P-DED,125.0,5,force,,117.0,0.139,5000.0,650.0,air,-1.0,,,,25.0,5.801958125448457,TA2 + TA15,370.057614882688,-370.057614882688
749048.748720072,370.058660297165,,,,powder,,5.833,,,1.0,Ar,,,,P-DED,125.0,5,force,,117.0,0.139,5000.0,650.0,air,-1.0,,,,25.0,5.8745100828679435,TA2 + TA15,370.058660297165,-370.058660297165
867674.551897837,400.041062702747,,,,powder,,5.833,,,1.0,Ar,,,,P-DED,125.0,5,force,,117.0,0.139,5000.0,650.0,air,-1.0,,,,25.0,5.938356860178077,TA2 + TA15,400.041062702747,-400.041062702747
1030227.61243828,329.789639867361,,,,powder,,5.833,,,1.0,Ar,,,,P-DED,125.0,5,force,,117.0,0.139,5000.0,650.0,air,-1.0,,,,25.0,6.012933185778369,TA2 + TA15,329.789639867361,-329.789639867361
2809578.29020961,370.047376093295,,,,powder,,5.833,,,1.0,Ar,,,,P-DED,125.0,5,force,,117.0,0.139,5000.0,650.0,air,-1.0,,,,25.0,6.448641138417852,TA2 + TA15,370.047376093295,-370.047376093295
5628264.57517711,329.888780909189,,,,powder,,5.833,,,1.0,Ar,,,,P-DED,125.0,5,force,,117.0,0.139,5000.0,650.0,air,-1.0,,,,25.0,6.750374504689985,TA2 + TA15,329.888780909189,-329.888780909189
8541567.59686036,329.907020723347,,,,powder,,5.833,,,1.0,Ar,,,,P-DED,125.0,5,force,,117.0,0.139,5000.0,650.0,air,-1.0,,,,25.0,6.931537582186718,TA2 + TA15,329.907020723347,-329.907020723347
11555570.3892812,329.865604778497,,,,powder,,5.833,,,1.0,Ar,,,,P-DED,125.0,5,force,,117.0,0.139,5000.0,650.0,air,-1.0,,,,25.0,7.062791387357624,TA2 + TA15,329.865604778497,-329.865604778497
14411.5753731571,188.952154768663,,,,powder,,5.833,,,2.85,Ar,,,,P-DED,125.0,5,force,,117.0,0.139,5000.0,650.0,air,0.1,,,,25.0,4.158711457460279,TA2 + TA15,419.89367726369557,41.98936772636956
15796.1946777786,188.952154768663,,,,powder,,5.833,,,2.85,Ar,,,,P-DED,125.0,5,force,,117.0,0.139,5000.0,650.0,air,0.1,,,,25.0,4.198552477493222,TA2 + TA15,419.89367726369557,41.98936772636956
17269.171078636,189.081883692875,,,,powder,,5.833,,,2.85,Ar,,,,P-DED,125.0,5,force,,117.0,0.139,5000.0,650.0,air,0.1,,,,25.0,4.237271491903643,TA2 + TA15,420.1819637619445,42.01819637619445
62666.593053871,134.974984743117,,,,powder,,5.833,,,2.85,Ar,,,,P-DED,125.0,5,force,,117.0,0.139,5000.0,650.0,air,0.1,,,,25.0,4.797036084390032,TA2 + TA15,299.94441054026,29.994441054025998
69231.9471134422,134.977383976724,,,,powder,,5.833,,,2.85,Ar,,,,P-DED,125.0,5,force,,117.0,0.139,5000.0,650.0,air,0.1,,,,25.0,4.840306546095506,TA2 + TA15,299.9497421704978,29.994974217049784
86040.2193423996,135.062270437127,,,,powder,,5.833,,,2.85,Ar,,,,P-DED,125.0,5,force,,117.0,0.139,5000.0,650.0,air,0.1,,,,25.0,4.934701508864104,TA2 + TA15,300.1383787491711,30.013837874917115
147977.619364148,121.542684511435,,,,powder,,5.833,,,2.85,Ar,,,,P-DED,125.0,5,force,,117.0,0.139,5000.0,650.0,air,0.1,,,,25.0,5.1701960361946755,TA2 + TA15,270.09485446985553,27.009485446985554
180632.414020728,121.610421160942,,,,powder,,5.833,,,2.85,Ar,,,,P-DED,125.0,5,force,,117.0,0.139,5000.0,650.0,air,0.1,,,,25.0,5.256795685995215,TA2 + TA15,270.24538035764886,27.024538035764888
200864.35483011,121.503113468635,,,,powder,,5.833,,,2.85,Ar,,,,P-DED,125.0,5,force,,117.0,0.139,5000.0,650.0,air,0.1,,,,25.0,5.302902874159474,TA2 + TA15,270.00691881918885,27.000691881918886
517469.863222063,112.570442917056,,,,powder,,5.833,,,2.85,Ar,,,,P-DED,125.0,5,force,,117.0,0.139,5000.0,650.0,air,0.1,,,,25.0,5.713885062114513,TA2 + TA15,250.15653981568,25.015653981568
554450.425297947,112.639022700397,,,,powder,,5.833,,,2.85,Ar,,,,P-DED,125.0,5,force,,117.0,0.139,5000.0,650.0,air,0.1,,,,25.0,5.743862720941375,TA2 + TA15,250.30893933421555,25.030893933421556
706704.344363316,112.604732808726,,,,powder,,5.833,,,2.85,Ar,,,,P-DED,125.0,5,force,,117.0,0.139,5000.0,650.0,air,0.1,,,,25.0,5.849237761085794,TA2 + TA15,250.23273957494666,25.023273957494666
776833.031550698,112.531715008089,,,,powder,,5.833,,,2.85,Ar,,,,P-DED,125.0,5,force,,117.0,0.139,5000.0,650.0,air,0.1,,,,25.0,5.890327683835071,TA2 + TA15,250.0704777957533,25.00704777957533
819833.048413356,107.970321476926,,,,powder,,5.833,,,2.85,Ar,,,,P-DED,125.0,5,force,,117.0,0.139,5000.0,650.0,air,0.1,,,,25.0,5.913725421243552,TA2 + TA15,239.93404772650223,23.993404772650223
915934.777503181,108.077629169234,,,,powder,,5.833,,,2.85,Ar,,,,P-DED,125.0,5,force,,117.0,0.139,5000.0,650.0,air,0.1,,,,25.0,5.961864549236671,TA2 + TA15,240.17250926496445,24.017250926496445
1551586.88028994,108.034463242972,,,,powder,,5.833,,,2.85,Ar,,,,P-DED,125.0,5,force,,117.0,0.139,5000.0,650.0,air,0.1,,,,25.0,6.190776098691765,TA2 + TA15,240.0765849843822,24.00765849843822
1787762.03949997,108.038901260268,,,,powder,,5.833,,,2.85,Ar,,,,P-DED,125.0,5,force,,117.0,0.139,5000.0,650.0,air,0.1,,,,25.0,6.25230971143437,TA2 + TA15,240.08644724504,24.008644724504002
