Repository: Luwen-Zhang/SNEnsemble

# Copyright Notification

## Composites

We reformat and merge fatigue testing records from SNL/MSU/DOE, OptiMat, UPWIND, and FACT databases into a single database with careful considerations, including filtering invalid entries, rename variables, fix improper calculations in the records, to obtain clean and consistent data to fit machine 
learning usages. We leave the original format ("2019_SNL_MSU_DOE_Composite-Materials-Database_Wind_29pt0.xlsx" and "Optidat UPWIND 28_3_2017.xls") in the folder. Any derived database should be directly based on the original files instead of our merged database. We are not responsible for the accuracy of the testing records.

File: data/alloy/alloy_AM2022.csv (part 12 of 50)
Cycles to Failure,Stress Amplitude,hatch space  (μm),layer scan rotation  (°),wire feed rate  (mm/s),types of feedstock,ultimate tensile strength  (MPa),scan speed  (mm/s),scan pattern,current  (A),stress concentration factor of specimens,AM environment,preheat temperature  (°C),layer thickness  (μm),elongation  (%),types of AM,Frequency,critical cross-section size of specimens (mm),load control,voltage  (V),Young's modulus  (GPa),powder feed rate  (g/s),power  (W),yield strength  (MPa),fatigue environment,R-value,size of feedstock  (μm),speed function,direciton of specimen  (°),fatigue temperature  (°C),log10(Cycles to Failure),Material_Code,Maximum Stress,Minimum Stress
3805866.62273191,108.146208952575,,,,powder,,5.833,,,2.85,Ar,,,,P-DED,125.0,5,force,,117.0,0.139,5000.0,650.0,air,0.1,,,,25.0,6.580453564290853,TA2 + TA15,240.32490878349998,24.03249087835
4454528.48436233,108.004611368597,,,,powder,,5.833,,,2.85,Ar,,,,P-DED,125.0,5,force,,117.0,0.139,5000.0,650.0,air,0.1,,,,25.0,6.64880174036457,TA2 + TA15,240.0102474857711,24.00102474857711
4557090.69595309,108.000173351301,,,,powder,,5.833,,,2.85,Ar,,,,P-DED,125.0,5,force,,117.0,0.139,5000.0,650.0,air,0.1,,,,25.0,6.658687672067196,TA2 + TA15,240.00038522511332,24.000038522511332
14155.7948096562,269.710627400768,,,,powder,,5.833,,,2.85,Ar,,,,P-DED,125.0,5,force,,117.0,0.139,5000.0,650.0,air,-1.0,,,,25.0,4.15093425884822,TA2 + TA15,269.710627400768,-269.710627400768
17238.356605312,269.619590741362,,,,powder,,5.833,,,2.85,Ar,,,,P-DED,125.0,5,force,,117.0,0.139,5000.0,650.0,air,-1.0,,,,25.0,4.236495860603304,TA2 + TA15,269.619590741362,-269.619590741362
19480.0157092234,189.973333333333,,,,powder,,5.833,,,2.85,Ar,,,,P-DED,125.0,5,force,,117.0,0.139,5000.0,650.0,air,-1.0,,,,25.0,4.289589302769819,TA2 + TA15,189.973333333333,-189.973333333333
20712.73339131,269.746040710787,,,,powder,,5.833,,,2.85,Ar,,,,P-DED,125.0,5,force,,117.0,0.139,5000.0,650.0,air,-1.0,,,,25.0,4.316237415090012,TA2 + TA15,269.746040710787,-269.746040710787
27643.8063870062,269.636363636364,,,,powder,,5.833,,,2.85,Ar,,,,P-DED,125.0,5,force,,117.0,0.139,5000.0,650.0,air,-1.0,,,,25.0,4.441597842575426,TA2 + TA15,269.636363636364,-269.636363636364
45238.790355257,189.944242424242,,,,powder,,5.833,,,2.85,Ar,,,,P-DED,125.0,5,force,,117.0,0.139,5000.0,650.0,air,-1.0,,,,25.0,4.655510983763133,TA2 + TA15,189.944242424242,-189.944242424242
62292.8959771041,189.715306459141,,,,powder,,5.833,,,2.85,Ar,,,,P-DED,125.0,5,force,,117.0,0.139,5000.0,650.0,air,-1.0,,,,25.0,4.7944385215570815,TA2 + TA15,189.715306459141,-189.715306459141
74305.0741346852,169.865764656884,,,,powder,,5.833,,,2.85,Ar,,,,P-DED,125.0,5,force,,117.0,0.139,5000.0,650.0,air,-1.0,,,,25.0,4.871018471815092,TA2 + TA15,169.865764656884,-169.865764656884
81546.2532234408,189.905454545455,,,,powder,,5.833,,,2.85,Ar,,,,P-DED,125.0,5,force,,117.0,0.139,5000.0,650.0,air,-1.0,,,,25.0,4.911404011461318,TA2 + TA15,189.905454545455,-189.905454545455
86944.5161993875,169.89837441017,,,,powder,,5.833,,,2.85,Ar,,,,P-DED,125.0,5,force,,117.0,0.139,5000.0,650.0,air,-1.0,,,,25.0,4.939242195200716,TA2 + TA15,169.89837441017,-169.89837441017
107048.994209184,189.955773955774,,,,powder,,5.833,,,2.85,Ar,,,,P-DED,125.0,5,force,,117.0,0.139,5000.0,650.0,air,-1.0,,,,25.0,5.029582591187175,TA2 + TA15,189.955773955774,-189.955773955774
122386.174515304,169.882069533527,,,,powder,,5.833,,,2.85,Ar,,,,P-DED,125.0,5,force,,117.0,0.139,5000.0,650.0,air,-1.0,,,,25.0,5.087732360041215,TA2 + TA15,169.882069533527,-169.882069533527
153144.105858321,149.958787878788,,,,powder,,5.833,,,2.85,Ar,,,,P-DED,125.0,5,force,,117.0,0.139,5000.0,650.0,air,-1.0,,,,25.0,5.185100286532952,TA2 + TA15,149.958787878788,-149.958787878788
162115.487254805,170.031641598422,,,,powder,,5.833,,,2.85,Ar,,,,P-DED,125.0,5,force,,117.0,0.139,5000.0,650.0,air,-1.0,,,,25.0,5.209824505952865,TA2 + TA15,170.031641598422,-170.031641598422
164387.304981535,189.951344430218,,,,powder,,5.833,,,2.85,Ar,,,,P-DED,125.0,5,force,,117.0,0.139,5000.0,650.0,air,-1.0,,,,25.0,5.215868275555915,TA2 + TA15,189.951344430218,-189.951344430218
183613.797184086,170.047946475065,,,,powder,,5.833,,,2.85,Ar,,,,P-DED,125.0,5,force,,117.0,0.139,5000.0,650.0,air,-1.0,,,,25.0,5.263905312027427,TA2 + TA15,170.047946475065,-170.047946475065
225131.119050302,170.002490660025,,,,powder,,5.833,,,2.85,Ar,,,,P-DED,125.0,5,force,,117.0,0.139,5000.0,650.0,air,-1.0,,,,25.0,5.352435530085959,TA2 + TA15,170.002490660025,-170.002490660025
258767.293906561,149.96053167223,,,,powder,,5.833,,,2.85,Ar,,,,P-DED,125.0,5,force,,117.0,0.139,5000.0,650.0,air,-1.0,,,,25.0,5.412909384154671,TA2 + TA15,149.96053167223,-149.96053167223
272859.713472514,139.927272727273,,,,powder,,5.833,,,2.85,Ar,,,,P-DED,125.0,5,force,,117.0,0.139,5000.0,650.0,air,-1.0,,,,25.0,5.4359394187474415,TA2 + TA15,139.927272727273,-139.927272727273
273010.524462991,170.031641598422,,,,powder,,5.833,,,2.85,Ar,,,,P-DED,125.0,5,force,,117.0,0.139,5000.0,650.0,air,-1.0,,,,25.0,5.436179389268233,TA2 + TA15,170.031641598422,-170.031641598422
277656.472323367,149.96053167223,,,,powder,,5.833,,,2.85,Ar,,,,P-DED,125.0,5,force,,117.0,0.139,5000.0,650.0,air,-1.0,,,,25.0,5.443507801567136,TA2 + TA15,149.96053167223,-149.96053167223
305545.964664319,170.031641598422,,,,powder,,5.833,,,2.85,Ar,,,,P-DED,125.0,5,force,,117.0,0.139,5000.0,650.0,air,-1.0,,,,25.0,5.485076552380534,TA2 + TA15,170.031641598422,-170.031641598422
676109.990645369,139.964148527529,,,,powder,,5.833,,,2.85,Ar,,,,P-DED,125.0,5,force,,117.0,0.139,5000.0,650.0,air,-1.0,,,,25.0,5.8300173534040916,TA2 + TA15,139.964148527529,-139.964148527529
846007.98669258,140.007915179903,,,,powder,,5.833,,,2.85,Ar,,,,P-DED,125.0,5,force,,117.0,0.139,5000.0,650.0,air,-1.0,,,,25.0,5.927374462991912,TA2 + TA15,140.007915179903,-140.007915179903
1449620.68551155,139.939393939394,,,,powder,,5.833,,,2.85,Ar,,,,P-DED,125.0,5,force,,117.0,0.139,5000.0,650.0,air,-1.0,,,,25.0,6.161254377586756,TA2 + TA15,139.939393939394,-139.939393939394
3421206.49433344,139.932467532468,,,,powder,,5.833,,,2.85,Ar,,,,P-DED,125.0,5,force,,117.0,0.139,5000.0,650.0,air,-1.0,,,,25.0,6.534179287760949,TA2 + TA15,139.932467532468,-139.932467532468
4456331.69727454,139.955168119552,,,,powder,,5.833,,,2.85,Ar,,,,P-DED,125.0,5,force,,117.0,0.139,5000.0,650.0,air,-1.0,,,,25.0,6.648977509125879,TA2 + TA15,139.955168119552,-139.955168119552
126550.562004321,356.573545035755,,,,powder,620.0,,,,1.0,,,20.0,67.7,L-PBF,5.0,5.0,force,,,,,500.0,air,-1.0,,,90.0,25.0,5.102264078177272,316L,356.573545035755,-356.573545035755
265781.341369569,328.181886986503,,,,powder,620.0,,,,1.0,,,20.0,67.7,L-PBF,5.0,5.0,force,,,,,500.0,air,-1.0,,,90.0,25.0,5.424524488929254,316L,328.181886986503,-328.181886986503
755815.547625534,292.833442080988,,,,powder,620.0,,,,1.0,,,20.0,67.7,L-PBF,5.0,5.0,force,,,,,500.0,air,-1.0,,,90.0,25.0,5.878415821397517,316L,292.833442080988,-292.833442080988
117258.732253958,356.083983902894,,,,powder,723.0,,,,1.0,,,20.0,42.7,L-PBF,5.0,5.0,force,,,,,586.0,air,-1.0,,,0.0,25.0,5.069145194487302,316L,356.083983902894,-356.083983902894
144321.911240405,356.97864896036,,,,powder,723.0,,,,1.0,,,20.0,42.7,L-PBF,5.0,5.0,force,,,,,586.0,air,-1.0,,,0.0,25.0,5.159332271553641,316L,356.97864896036,-356.97864896036
193016.385878814,329.434136236715,,,,powder,723.0,,,,1.0,,,20.0,42.7,L-PBF,5.0,5.0,force,,,,,586.0,air,-1.0,,,0.0,25.0,5.285594179446515,316L,329.434136236715,-329.434136236715
584863.36903723,292.050621956015,,,,powder,723.0,,,,1.0,,,20.0,42.7,L-PBF,5.0,5.0,force,,,,,586.0,air,-1.0,,,0.0,25.0,5.767054421631438,316L,292.050621956015,-292.050621956015
36186.5840946597,294.66373104416,,,,powder,723.0,,,,1.0,,,20.0,42.7,L-PBF,5.0,5.0,force,,,,,586.0,air,0.1,,,0.0,25.0,4.558547588942485,316L,654.8082912092444,65.48082912092444
55878.7527782153,296.518085178448,,,,powder,723.0,,,,1.0,,,20.0,42.7,L-PBF,5.0,5.0,force,,,,,586.0,air,0.1,,,0.0,25.0,4.747246704035134,316L,658.9290781743289,65.89290781743289
84378.8038739693,262.211009136438,,,,powder,723.0,,,,1.0,,,20.0,42.7,L-PBF,5.0,5.0,force,,,,,586.0,air,0.1,,,0.0,25.0,4.926233364674486,316L,582.6911314143067,58.26911314143067
116884.709282395,262.540206558708,,,,powder,723.0,,,,1.0,,,20.0,42.7,L-PBF,5.0,5.0,force,,,,,586.0,air,0.1,,,0.0,25.0,5.0677577009939725,316L,583.4226812415733,58.34226812415733
217235.820545144,230.423173493258,,,,powder,723.0,,,,1.0,,,20.0,42.7,L-PBF,5.0,5.0,force,,,,,586.0,air,0.1,,,0.0,25.0,5.336931438699664,316L,512.0514966516844,51.20514966516844
356593.884055755,196.747477005923,,,,powder,723.0,,,,1.0,,,20.0,42.7,L-PBF,5.0,5.0,force,,,,,586.0,air,0.1,,,0.0,25.0,5.5521738903154585,316L,437.21661556871777,43.72166155687178
410586.403961518,196.532934338905,,,,powder,723.0,,,,1.0,,,20.0,42.7,L-PBF,5.0,5.0,force,,,,,586.0,air,0.1,,,0.0,25.0,5.613404564171811,316L,436.7398540864555,43.67398540864556
475190.056767238,196.747477005923,,,,powder,723.0,,,,1.0,,,20.0,42.7,L-PBF,5.0,5.0,force,,,,,586.0,air,0.1,,,0.0,25.0,5.676867344565098,316L,437.21661556871777,43.72166155687178
56530.9485718205,279.156260382168,,,,powder,620.0,,,,1.0,,,20.0,67.7,L-PBF,5.0,5.0,force,,,,,500.0,air,0.1,,,90.0,25.0,4.75228627284825,316L,620.3472452937067,62.03472452937067
92243.271580454,262.88342671856,,,,powder,620.0,,,,1.0,,,20.0,67.7,L-PBF,5.0,5.0,force,,,,,500.0,air,0.1,,,90.0,25.0,4.964934697627295,316L,584.1853927079111,58.418539270791115
178559.898523768,230.146162042504,,,,powder,620.0,,,,1.0,,,20.0,67.7,L-PBF,5.0,5.0,force,,,,,500.0,air,0.1,,,90.0,25.0,5.25178393044644,316L,511.43591565000884,51.14359156500089
617982.275129587,197.270019635706,,,,powder,620.0,,,,1.0,,,20.0,67.7,L-PBF,5.0,5.0,force,,,,,500.0,air,0.1,,,90.0,25.0,5.7909760189014285,316L,438.37782141268,43.83778214126801
761563.246233556,197.022664067558,,,,powder,620.0,,,,1.0,,,20.0,67.7,L-PBF,5.0,5.0,force,,,,,500.0,air,0.1,,,90.0,25.0,5.88170597641749,316L,437.82814237235107,43.78281423723511
1336.02975129389,98.3635973156319,,,,powder,620.0,,,,1.0,,,20.0,67.7,L-PBF,5.0,5.0,force,,,,,500.0,air,0.7,,,90.0,25.0,3.1258161293063695,316L,655.7573154375459,459.0301208062821
306640.451298094,93.199806138592,,,,powder,620.0,,,,1.0,,,20.0,67.7,L-PBF,5.0,5.0,force,,,,,500.0,air,0.7,,,90.0,25.0,5.486629445419684,316L,621.3320409239466,434.93242864676256
495860.93051761,104.441628415333,,,,powder,723.0,,,,1.0,,,20.0,42.7,L-PBF,5.0,5.0,force,,,,,586.0,air,0.7,,,0.0,25.0,5.695359891051654,316L,696.2775227688866,487.39426593822054
1211678.83626742,99.0849875940097,,,,powder,723.0,,,,1.0,,,20.0,42.7,L-PBF,5.0,5.0,force,,,,,586.0,air,0.7,,,0.0,25.0,6.083387522371334,316L,660.5665839600646,462.39660877204517
43952.8209366838,243.057798778983,,,,powder,,,,,1.0,,,20.0,,L-PBF,5.0,4.0,force,,,,,,air,0.1,,,90.0,25.0,4.6429867537651965,316L,540.1284417310733,54.01284417310733
49618.5700792246,242.958480692462,,,,powder,,,,,1.0,,,20.0,,L-PBF,5.0,4.0,force,,,,,,air,0.1,,,90.0,25.0,4.695644244505912,316L,539.9077348721378,53.99077348721378
66133.0614560111,242.736306883372,,,,powder,,,,,1.0,,,20.0,,L-PBF,5.0,4.0,force,,,,,,air,0.1,,,90.0,25.0,4.820418627689271,316L,539.4140152963822,53.94140152963823
136285.237251677,216.059678595199,,,,powder,,,,,1.0,,,20.0,,L-PBF,5.0,4.0,force,,,,,,air,0.1,,,90.0,25.0,5.134448814548026,316L,480.1326191004422,48.01326191004422
204860.556900453,189.087875516874,,,,powder,,,,,1.0,,,20.0,,L-PBF,5.0,4.0,force,,,,,,air,0.1,,,90.0,25.0,5.3114583489846865,316L,420.19527892638666,42.01952789263867
249430.549312282,188.950264908969,,,,powder,,,,,1.0,,,20.0,,L-PBF,5.0,4.0,force,,,,,,air,0.1,,,90.0,25.0,5.396949643149125,316L,419.88947757548664,41.988947757548665
345390.92057297,161.922990615429,,,,powder,,,,,1.0,,,20.0,,L-PBF,5.0,4.0,force,,,,,,air,0.1,,,90.0,25.0,5.5383109169115645,316L,359.82886803428664,35.98288680342866
365327.612337698,162.023802763315,,,,powder,,,,,1.0,,,20.0,,L-PBF,5.0,4.0,force,,,,,,air,0.1,,,90.0,25.0,5.562682498471691,316L,360.05289502958885,36.00528950295889
427622.872118153,162.242751474369,,,,powder,,,,,1.0,,,20.0,,L-PBF,5.0,4.0,force,,,,,,air,0.1,,,90.0,25.0,5.631060926118244,316L,360.53944772081996,36.053944772082
763945.344617985,162.082792190922,,,,powder,,,,,1.0,,,20.0,,L-PBF,5.0,4.0,force,,,,,,air,0.1,,,90.0,25.0,5.88306228870672,316L,360.1839826464933,36.01839826464933
77178.4961560303,242.299028589966,,,,powder,,,,,1.0,,,20.0,,L-PBF,5.0,4.0,force,,,,,,air,0.1,,,0.0,25.0,4.887496311971829,316L,538.44228575548,53.84422857554801
80831.7718628617,242.559304790745,,,,powder,,,,,1.0,,,20.0,,L-PBF,5.0,4.0,force,,,,,,air,0.1,,,0.0,25.0,4.90758209880139,316L,539.0206773127667,53.902067731276674
126794.52364293,215.569106698192,,,,powder,,,,,1.0,,,20.0,,L-PBF,5.0,4.0,force,,,,,,air,0.1,,,0.0,25.0,5.103100496424128,316L,479.04245932931553,47.90424593293156
223961.840063716,188.52494692435,,,,powder,,,,,1.0,,,20.0,,L-PBF,5.0,4.0,force,,,,,,air,0.1,,,0.0,25.0,5.350174026987955,316L,418.94432649855554,41.89443264985556
647606.518529408,161.503309109457,,,,powder,,,,,1.0,,,20.0,,L-PBF,5.0,4.0,force,,,,,,air,0.1,,,0.0,25.0,5.81131121152529,316L,358.89624246546003,35.889624246546006
892828.972491566,162.296366795086,,,,powder,,,,,1.0,,,20.0,,L-PBF,5.0,4.0,force,,,,,,air,0.1,,,0.0,25.0,5.950768274771212,316L,360.65859287796883,36.06585928779688
208301.645292018,159.660818548798,,,,powder,1090.0,,,,3.74,,,,10.0,L-PBF,150.0,,force,,113.0,,,1015.0,air,-1.0,,,90.0,25.0,5.318692700281027,Ti-6Al-4V,159.660818548798,-159.660818548798
213295.934154119,139.88203765828,,,,powder,1090.0,,,,3.74,,,,10.0,L-PBF,150.0,,force,,113.0,,,1015.0,air,-1.0,,,90.0,25.0,5.328982577009392,Ti-6Al-4V,139.88203765828,-139.88203765828
241194.032641856,139.88203765828,,,,powder,1090.0,,,,3.74,,,,10.0,L-PBF,150.0,,force,,113.0,,,1015.0,air,-1.0,,,90.0,25.0,5.382366558763419,Ti-6Al-4V,139.88203765828,-139.88203765828
287721.195362262,179.604839353013,,,,powder,1090.0,,,,3.74,,,,10.0,L-PBF,150.0,,force,,113.0,,,1015.0,air,-1.0,,,90.0,25.0,5.458971855945987,Ti-6Al-4V,179.604839353013,-179.604839353013
445824.897008954,159.722375681249,,,,powder,1090.0,,,,3.74,,,,10.0,L-PBF,150.0,,force,,113.0,,,1015.0,air,-1.0,,,90.0,25.0,5.649164317916503,Ti-6Al-4V,159.722375681249,-159.722375681249
545270.791087579,119.850874863201,,,,powder,1090.0,,,,3.74,,,,10.0,L-PBF,150.0,,force,,113.0,,,1015.0,air,-1.0,,,90.0,25.0,5.736612234145209,Ti-6Al-4V,119.850874863201,-119.850874863201
1309173.35607051,160.016885826032,,,,powder,1090.0,,,,3.74,,,,10.0,L-PBF,150.0,,force,,113.0,,,1015.0,air,-1.0,,,90.0,25.0,6.1169971580862414,Ti-6Al-4V,160.016885826032,-160.016885826032
4095957.21017386,139.958794911191,,,,powder,1090.0,,,,3.74,,,,10.0,L-PBF,150.0,,force,,113.0,,,1015.0,air,-1.0,,,90.0,25.0,6.612355410984756,Ti-6Al-4V,139.958794911191,-139.958794911191
5009603.19451949,119.719006694298,,,,powder,1090.0,,,,3.74,,,,10.0,L-PBF,150.0,,force,,113.0,,,1015.0,air,-1.0,,,90.0,25.0,6.699803327213463,Ti-6Al-4V,119.719006694298,-119.719006694298
396732.092184479,160.195146920696,,,,powder,1090.0,,,,1.97,,,,10.0,L-PBF,150.0,,force,,113.0,,,1015.0,air,-1.0,,,90.0,25.0,5.598497332551052,Ti-6Al-4V,160.195146920696,-160.195146920696
474131.131657676,159.856329954082,,,,powder,1090.0,,,,1.97,,,,10.0,L-PBF,150.0,,force,,113.0,,,1015.0,air,-1.0,,,90.0,25.0,5.675898472220996,Ti-6Al-4V,159.856329954082,-159.856329954082
664908.941313221,179.945524789898,,,,powder,1090.0,,,,1.97,,,,10.0,L-PBF,150.0,,force,,113.0,,,1015.0,air,-1.0,,,90.0,25.0,5.8227621731331975,Ti-6Al-4V,179.945524789898,-179.945524789898
1116761.16279977,140.069464705586,,,,powder,1090.0,,,,1.97,,,,10.0,L-PBF,150.0,,force,,113.0,,,1015.0,air,-1.0,,,90.0,25.0,6.04796030223912,Ti-6Al-4V,140.069464705586,-140.069464705586
1520487.47495615,159.973579858863,,,,powder,1090.0,,,,1.97,,,,10.0,L-PBF,150.0,,force,,113.0,,,1015.0,air,-1.0,,,90.0,25.0,6.181982846986015,Ti-6Al-4V,159.973579858863,-159.973579858863
2325705.90432698,139.879512592235,,,,powder,1090.0,,,,1.97,,,,10.0,L-PBF,150.0,,force,,113.0,,,1015.0,air,-1.0,,,90.0,25.0,6.366554795429729,Ti-6Al-4V,139.879512592235,-139.879512592235
3261508.36213905,140.175988510089,,,,powder,1090.0,,,,1.97,,,,10.0,L-PBF,150.0,,force,,113.0,,,1015.0,air,-1.0,,,90.0,25.0,6.513418496341932,Ti-6Al-4V,140.175988510089,-140.175988510089
4532240.09008987,119.976979625563,,,,powder,1090.0,,,,1.97,,,,10.0,L-PBF,150.0,,force,,113.0,,,1015.0,air,-1.0,,,90.0,25.0,6.656312908040291,Ti-6Al-4V,119.976979625563,-119.976979625563
9099766.41424911,120.316052297629,,,,powder,1090.0,,,,1.97,,,,10.0,L-PBF,150.0,,force,,113.0,,,1015.0,air,-1.0,,,90.0,25.0,6.959030244375525,Ti-6Al-4V,120.316052297629,-120.316052297629
453721.628120696,199.802249874455,,,,powder,1090.0,,,,3.74,,,,10.0,L-PBF,150.0,,force,,113.0,,,1015.0,air,-1.0,,,90.0,25.0,5.65678948182188,Ti-6Al-4V,199.802249874455,-199.802249874455
454886.651285521,179.988716535111,,,,powder,1090.0,,,,3.74,,,,10.0,L-PBF,150.0,,force,,113.0,,,1015.0,air,-1.0,,,90.0,25.0,5.65790319258265,Ti-6Al-4V,179.988716535111,-179.988716535111
516083.976607431,159.787189846998,,,,powder,1090.0,,,,3.74,,,,10.0,L-PBF,150.0,,force,,113.0,,,1015.0,air,-1.0,,,90.0,25.0,5.712720375289671,Ti-6Al-4V,159.787189846998,-159.787189846998
989828.805359326,179.762389854052,,,,powder,1090.0,,,,3.74,,,,10.0,L-PBF,150.0,,force,,113.0,,,1015.0,air,-1.0,,,90.0,25.0,5.995560088216877,Ti-6Al-4V,179.762389854052,-179.762389854052
1375293.73981803,139.826310384577,,,,powder,1090.0,,,,3.74,,,,10.0,L-PBF,150.0,,force,,113.0,,,1015.0,air,-1.0,,,90.0,25.0,6.138395466135552,Ti-6Al-4V,139.826310384577,-139.826310384577
2637231.70875207,139.746838338161,,,,powder,1090.0,,,,3.74,,,,10.0,L-PBF,150.0,,force,,113.0,,,1015.0,air,-1.0,,,90.0,25.0,6.421148288842204,Ti-6Al-4V,139.746838338161,-139.746838338161
2773188.42939204,159.591966580411,,,,powder,1090.0,,,,3.74,,,,10.0,L-PBF,150.0,,force,,113.0,,,1015.0,air,-1.0,,,90.0,25.0,6.442979379518342,Ti-6Al-4V,159.591966580411,-159.591966580411
5417374.3635098,119.68455901469,,,,powder,1090.0,,,,3.74,,,,10.0,L-PBF,150.0,,force,,113.0,,,1015.0,air,-1.0,,,90.0,25.0,6.733788848212047,Ti-6Al-4V,119.68455901469,-119.68455901469
9322507.88445301,119.732070921247,,,,powder,1090.0,,,,3.74,,,,10.0,L-PBF,150.0,,force,,113.0,,,1015.0,air,-1.0,,,90.0,25.0,6.969532759335355,Ti-6Al-4V,119.732070921247,-119.732070921247
285455.884727615,220.25800318587,,,,powder,1090.0,,,,1.97,,,,10.0,L-PBF,150.0,,force,,113.0,,,1015.0,air,-1.0,,,90.0,25.0,5.455539000498727,Ti-6Al-4V,220.25800318587,-220.25800318587
854645.88991071,159.782964579899,,,,powder,1090.0,,,,1.97,,,,10.0,L-PBF,150.0,,force,,113.0,,,1015.0,air,-1.0,,,90.0,25.0,5.931786208396842,Ti-6Al-4V,159.782964579899,-159.782964579899
1035542.92272107,179.785044952487,,,,powder,1090.0,,,,1.97,,,,10.0,L-PBF,150.0,,force,,113.0,,,1015.0,air,-1.0,,,90.0,25.0,6.015168104885262,Ti-6Al-4V,179.785044952487,-179.785044952487
1114630.71076117,200.1266582917,,,,powder,1090.0,,,,1.97,,,,10.0,L-PBF,150.0,,force,,113.0,,,1015.0,air,-1.0,,,90.0,25.0,6.047131004744198,Ti-6Al-4V,200.1266582917,-200.1266582917
1271703.50314566,179.854859092927,,,,powder,1090.0,,,,1.97,,,,10.0,L-PBF,150.0,,force,,113.0,,,1015.0,air,-1.0,,,90.0,25.0,6.1043858676350835,Ti-6Al-4V,179.854859092927,-179.854859092927
1951315.07857882,200.165511118765,,,,powder,1090.0,,,,1.97,,,,10.0,L-PBF,150.0,,force,,113.0,,,1015.0,air,-1.0,,,90.0,25.0,6.290327400527289,Ti-6Al-4V,200.165511118765,-200.165511118765
4713304.36046547,159.813985034364,,,,powder,1090.0,,,,1.97,,,,10.0,L-PBF,150.0,,force,,113.0,,,1015.0,air,-1.0,,,90.0,25.0,6.673325485124108,Ti-6Al-4V,159.813985034364,-159.813985034364
6151041.23350622,179.785044952487,,,,powder,1090.0,,,,1.97,,,,10.0,L-PBF,150.0,,force,,113.0,,,1015.0,air,-1.0,,,90.0,25.0,6.788948638326658,Ti-6Al-4V,179.785044952487,-179.785044952487
10677493.128923,159.789168302352,,,,powder,1090.0,,,,1.97,,,,10.0,L-PBF,150.0,,force,,113.0,,,1015.0,air,-1.0,,,90.0,25.0,7.0284693006259715,Ti-6Al-4V,159.789168302352,-159.789168302352
21623.0868622806,455.814106449241,,,,powder,,,,,1.0,,,50.0,,L-PBF,10.0,6.0,force,,,,,,air,0.0,,,90.0,25.0,4.334917692927157,IN718,911.628212898482,0.0
31100.0580250155,430.018150167822,,,,powder,,,,,1.0,,,50.0,,L-PBF,10.0,6.0,force,,,,,,air,0.0,,,90.0,25.0,4.492761199313671,IN718,860.036300335644,0.0
53780.098411239,428.659049151741,,,,powder,,,,,1.0,,,50.0,,L-PBF,10.0,6.0,force,,,,,,air,0.0,,,90.0,25.0,4.730621592595705,IN718,857.318098303482,0.0
81520.9111438627,389.718119581279,,,,powder,,,,,1.0,,,50.0,,L-PBF,10.0,6.0,force,,,,,,air,0.0,,,90.0,25.0,4.911269025053086,IN718,779.436239162558,0.0
149706.930326784,338.861252498775,,,,powder,,,,,1.0,,,50.0,,L-PBF,10.0,6.0,force,,,,,,air,0.0,,,90.0,25.0,5.175241905440001,IN718,677.72250499755,0.0
212995.96393687,379.063591764069,,,,powder,,,,,1.0,,,50.0,,L-PBF,10.0,6.0,force,,,,,,air,0.0,,,90.0,25.0,5.328371374065249,IN718,758.127183528138,0.0
279727.9140415,364.226495371263,,,,powder,,,,,1.0,,,50.0,,L-PBF,10.0,6.0,force,,,,,,air,0.0,,,90.0,25.0,5.446735806769447,IN718,728.452990742526,0.0
283930.026142425,318.900990794177,,,,powder,,,,,1.0,,,50.0,,L-PBF,10.0,6.0,force,,,,,,air,0.0,,,90.0,25.0,5.453211322425228,IN718,637.801981588354,0.0
295403.638206453,292.934710238906,,,,powder,,,,,1.0,,,50.0,,L-PBF,10.0,6.0,force,,,,,,air,0.0,,,90.0,25.0,5.47041583980212,IN718,585.869420477812,0.0
389805.050227182,318.900990794177,,,,powder,,,,,1.0,,,50.0,,L-PBF,10.0,6.0,force,,,,,,air,0.0,,,90.0,25.0,5.590847461440375,IN718,637.801981588354,0.0
514374.088637397,333.064416551597,,,,powder,,,,,1.0,,,50.0,,L-PBF,10.0,6.0,force,,,,,,air,0.0,,,90.0,25.0,5.7112790830786295,IN718,666.128833103194,0.0
706179.688640199,292.934710238906,,,,powder,,,,,1.0,,,50.0,,L-PBF,10.0,6.0,force,,,,,,air,0.0,,,90.0,25.0,5.848915222093776,IN718,585.869420477812,0.0
44395.2978130469,402.274078101205,,,,powder,,,,,1.31,,,50.0,,L-PBF,10.0,5.0,force,,,,,,air,0.0,,,90.0,25.0,4.647336973673394,IN718,804.54815620241,0.0
54960.5172392969,382.269296403281,,,,powder,,,,,1.31,,,50.0,,L-PBF,10.0,5.0,force,,,,,,air,0.0,,,90.0,25.0,4.740050811262473,IN718,764.538592806562,0.0
74927.1120513494,366.979783557379,,,,powder,,,,,1.31,,,50.0,,L-PBF,10.0,5.0,force,,,,,,air,0.0,,,90.0,25.0,4.8746389937173635,IN718,733.959567114758,0.0
120696.048136683,342.74569982203,,,,powder,,,,,1.31,,,50.0,,L-PBF,10.0,5.0,force,,,,,,air,0.0,,,90.0,25.0,5.081693050540358,IN718,685.49139964406,0.0
219385.060257752,303.419269456756,,,,powder,,,,,1.31,,,50.0,,L-PBF,10.0,5.0,force,,,,,,air,0.0,,,90.0,25.0,5.341207049544374,IN718,606.838538913512,0.0
314213.775234128,267.397634661615,,,,powder,,,,,1.31,,,50.0,,L-PBF,10.0,5.0,force,,,,,,air,0.0,,,90.0,25.0,5.497225220732692,IN718,534.79526932323,0.0
350863.515400382,267.321693821879,,,,powder,,,,,1.31,,,50.0,,L-PBF,10.0,5.0,force,,,,,,air,0.0,,,90.0,25.0,5.545138210381022,IN718,534.643387643758,0.0
659978.835992579,223.379289537704,,,,powder,,,,,1.31,,,50.0,,L-PBF,10.0,5.0,force,,,,,,air,0.0,,,90.0,25.0,5.819530008937308,IN718,446.758579075408,0.0
962259.64139335,223.385379668493,,,,powder,,,,,1.31,,,50.0,,L-PBF,10.0,5.0,force,,,,,,air,0.0,,,90.0,25.0,5.983292271216826,IN718,446.770759336986,0.0
1996413.2802039,153.0458159182,,,,powder,,,,,1.31,,,50.0,,L-PBF,10.0,5.0,force,,,,,,air,0.0,,,90.0,25.0,6.30025045014424,IN718,306.0916318364,0.0
23094.3502004264,365.281069165059,,,,powder,,,,,2.43,,,50.0,,L-PBF,10.0,5.0,force,,,,,,air,0.0,,,90.0,25.0,4.363505747126438,IN718,730.562138330118,0.0
41891.5506844845,329.940755028934,,,,powder,,,,,2.43,,,50.0,,L-PBF,10.0,5.0,force,,,,,,air,0.0,,,90.0,25.0,4.62212643678161,IN718,659.881510057868,0.0
71081.6410623221,288.309310809244,,,,powder,,,,,2.43,,,50.0,,L-PBF,10.0,5.0,force,,,,,,air,0.0,,,90.0,25.0,4.851757445808612,IN718,576.618621618488,0.0
74859.7925567461,287.815502814494,,,,powder,,,,,2.43,,,50.0,,L-PBF,10.0,5.0,force,,,,,,air,0.0,,,90.0,25.0,4.874248619310793,IN718,575.631005628988,0.0
161023.427051294,230.725684609931,,,,powder,,,,,2.43,,,50.0,,L-PBF,10.0,5.0,force,,,,,,air,0.0,,,90.0,25.0,5.206889065466329,IN718,461.451369219862,0.0
168140.94116772,230.491933606423,,,,powder,,,,,2.43,,,50.0,,L-PBF,10.0,5.0,force,,,,,,air,0.0,,,90.0,25.0,5.225673474048215,IN718,460.983867212846,0.0
672265.51638048,151.265500137779,,,,powder,,,,,2.43,,,50.0,,L-PBF,10.0,5.0,force,,,,,,air,0.0,,,90.0,25.0,5.827540834845736,IN718,302.531000275558,0.0
814733.667072085,150.537386623405,,,,powder,,,,,2.43,,,50.0,,L-PBF,10.0,5.0,force,,,,,,air,0.0,,,90.0,25.0,5.911015662943177,IN718,301.07477324681,0.0
1978826.4247764,69.0585953762099,,,,powder,,,,,2.43,,,50.0,,L-PBF,10.0,5.0,force,,,,,,air,0.0,,,90.0,25.0,6.296407701195858,IN718,138.1171907524198,0.0
12816.5841544924,361.019987461127,,,,powder,,,,,6.28,,,50.0,,L-PBF,10.0,5.0,force,,,,,,air,0.0,,,90.0,25.0,4.107772293472613,IN718,722.039974922254,0.0
24595.6597791631,317.032886125654,,,,powder,,,,,6.28,,,50.0,,L-PBF,10.0,5.0,force,,,,,,air,0.0,,,90.0,25.0,4.390858477011495,IN718,634.065772251308,0.0
66724.0666866657,261.286936929635,,,,powder,,,,,6.28,,,50.0,,L-PBF,10.0,5.0,force,,,,,,air,0.0,,,90.0,25.0,4.824282507739938,IN718,522.57387385927,0.0
70595.0431846145,261.040146553649,,,,powder,,,,,6.28,,,50.0,,L-PBF,10.0,5.0,force,,,,,,air,0.0,,,90.0,25.0,4.848774208231063,IN718,522.080293107298,0.0
208511.997561369,182.594781528918,,,,powder,,,,,6.28,,,50.0,,L-PBF,10.0,5.0,force,,,,,,air,0.0,,,90.0,25.0,5.31913104887713,IN718,365.189563057836,0.0
233907.293072129,183.116443824427,,,,powder,,,,,6.28,,,50.0,,L-PBF,10.0,5.0,force,,,,,,air,0.0,,,90.0,25.0,5.369043763030202,IN718,366.232887648854,0.0
435246.986965841,139.483022291646,,,,powder,,,,,6.28,,,50.0,,L-PBF,10.0,5.0,force,,,,,,air,0.0,,,90.0,25.0,5.638735773359413,IN718,278.966044583292,0.0
471134.321749366,139.115389760866,,,,powder,,,,,6.28,,,50.0,,L-PBF,10.0,5.0,force,,,,,,air,0.0,,,90.0,25.0,5.673144743387905,IN718,278.230779521732,0.0
968856.308857752,98.4628629909923,,,,powder,,,,,6.28,,,50.0,,L-PBF,10.0,5.0,force,,,,,,air,0.0,,,90.0,25.0,5.986259371583749,IN718,196.9257259819846,0.0
1024923.26248762,98.3013615171843,,,,powder,,,,,6.28,,,50.0,,L-PBF,10.0,5.0,force,,,,,,air,0.0,,,90.0,25.0,6.010691350342252,IN718,196.6027230343686,0.0
44111.1365828104,278.89869074051,,,,powder,683.0,,,,1.0,,,,40.7,L-PBF,100.0,5,force,,143.8,,,250.0,air,0.1,,,0.0,400.0,4.644548248104488,K536,619.7748683122444,61.97748683122444
58111.7916308457,288.004801488834,,,,powder,683.0,,,,1.0,,,,40.7,L-PBF,100.0,5,force,,143.8,,,250.0,air,0.1,,,0.0,400.0,4.764264265275206,K536,640.0106699751867,64.00106699751868
60718.0007358094,287.840352298059,,,,powder,683.0,,,,1.0,,,,40.7,L-PBF,100.0,5,force,,143.8,,,250.0,air,0.1,,,0.0,400.0,4.783317463089985,K536,639.6452273290199,63.964522732902
68173.6265397873,278.702164757149,,,,powder,683.0,,,,1.0,,,,40.7,L-PBF,100.0,5,force,,143.8,,,250.0,air,0.1,,,0.0,400.0,4.833616397186458,K536,619.3381439047755,61.93381439047755
79738.4696283524,278.484075450867,,,,powder,683.0,,,,1.0,,,,40.7,L-PBF,100.0,5,force,,143.8,,,250.0,air,0.1,,,0.0,400.0,4.901667896258157,K536,618.8535010019267,61.885350100192674
84176.6641244528,278.702164757149,,,,powder,683.0,,,,1.0,,,,40.7,L-PBF,100.0,5,force,,143.8,,,250.0,air,0.1,,,0.0,400.0,4.925191710898239,K536,619.3381439047755,61.93381439047755
86589.567454776,269.7605031996,,,,powder,683.0,,,,1.0,,,,40.7,L-PBF,100.0,5,force,,143.8,,,250.0,air,0.1,,,0.0,400.0,4.937465570195714,K536,599.467784888,59.9467784888
91409.0898695987,269.7605031996,,,,powder,683.0,,,,1.0,,,,40.7,L-PBF,100.0,5,force,,143.8,,,250.0,air,0.1,,,0.0,400.0,4.960989384835796,K536,599.467784888,59.9467784888
103334.913379709,269.978592505882,,,,powder,683.0,,,,1.0,,,,40.7,L-PBF,100.0,5,force,,143.8,,,250.0,air,0.1,,,0.0,400.0,5.014247079761473,K536,599.9524277908488,59.99524277908488
154511.297917214,242.924736865495,,,,powder,683.0,,,,1.0,,,,40.7,L-PBF,100.0,5,force,,143.8,,,250.0,air,0.1,,,0.0,400.0,5.188960240678082,K536,539.8327485899889,53.9832748589989
160741.389311446,242.935518526955,,,,powder,683.0,,,,1.0,,,,40.7,L-PBF,100.0,5,force,,143.8,,,250.0,air,0.1,,,0.0,400.0,5.206127717679093,K536,539.8567078376777,53.98567078376777
4702197.61464001,251.999332914083,,,,powder,683.0,,,,1.0,,,,40.7,L-PBF,100.0,5,force,,143.8,,,250.0,air,0.1,,,0.0,400.0,6.672300876840022,K536,559.9985175868511,55.99985175868511
6832458.70438043,242.792326377013,,,,powder,683.0,,,,1.0,,,,40.7,L-PBF,100.0,5,force,,143.8,,,250.0,air,0.1,,,0.0,400.0,6.83457701548158,K536,539.5385030600289,53.95385030600289
7059872.41021495,251.934315670069,,,,powder,683.0,,,,1.0,,,,40.7,L-PBF,100.0,5,force,,143.8,,,250.0,air,0.1,,,0.0,400.0,6.848796852320882,K536,559.8540348223755,55.98540348223756
20074.1440745673,270.098409687133,,,,powder,635.0,,,,1.0,,,,41.6,L-PBF,100.0,5,force,,117.2,,,242.0,air,0.1,,,0.0,600.0,4.3026370368091476,K536,600.218688193629,60.0218688193629
33931.8700199597,270.163904837144,,,,powder,635.0,,,,1.0,,,,41.6,L-PBF,100.0,5,force,,117.2,,,242.0,air,0.1,,,0.0,600.0,4.530607794716448,K536,600.3642329714311,60.03642329714311
37927.1818927858,252.150765879328,,,,powder,635.0,,,,1.0,,,,41.6,L-PBF,100.0,5,force,,117.2,,,242.0,air,0.1,,,0.0,600.0,4.578950574474982,K536,560.3350352873955,56.03350352873955
45118.0263965,252.118018304322,,,,powder,635.0,,,,1.0,,,,41.6,L-PBF,100.0,5,force,,117.2,,,242.0,air,0.1,,,0.0,600.0,4.654350093992663,K536,560.2622628984933,56.02622628984933
53672.2267335784,270.163904837144,,,,powder,635.0,,,,1.0,,,,41.6,L-PBF,100.0,5,force,,117.2,,,242.0,air,0.1,,,0.0,600.0,4.729749613510345,K536,600.3642329714311,60.03642329714311
59200.6677636162,234.235507589231,,,,powder,635.0,,,,1.0,,,,41.6,L-PBF,100.0,5,force,,117.2,,,242.0,air,0.1,,,0.0,600.0,4.7723266054461995,K536,520.523350198291,52.05233501982911
68090.9692892884,233.973889046483,,,,powder,635.0,,,,1.0,,,,41.6,L-PBF,100.0,5,force,,117.2,,,242.0,air,0.1,,,0.0,600.0,4.833089516495763,K536,519.9419756588511,51.994197565885116
84119.7249211719,234.235507589231,,,,powder,635.0,,,,1.0,,,,41.6,L-PBF,100.0,5,force,,117.2,,,242.0,air,0.1,,,0.0,600.0,4.924897843835819,K536,520.523350198291,52.05233501982911
96554.428858171,224.918379233716,,,,powder,635.0,,,,1.0,,,,41.6,L-PBF,100.0,5,force,,117.2,,,242.0,air,0.1,,,0.0,600.0,4.984772199239714,K536,499.8186205193689,49.98186205193689
149029.072313267,252.052523154311,,,,powder,635.0,,,,1.0,,,,41.6,L-PBF,100.0,5,force,,117.2,,,242.0,air,0.1,,,0.0,600.0,5.173270998033918,K536,560.1167181206911,56.01167181206911
2433901.04954632,225.081755051446,,,,powder,635.0,,,,1.0,,,,41.6,L-PBF,100.0,5,force,,117.2,,,242.0,air,0.1,,,0.0,600.0,6.386302917973935,K536,500.18167789210224,50.018167789210224
2579779.25700645,198.143734523587,,,,powder,635.0,,,,1.0,,,,41.6,L-PBF,100.0,5,force,,117.2,,,242.0,air,0.1,,,0.0,600.0,6.411582546441746,K536,440.31941005241555,44.031941005241556
2726052.73782185,207.003120943619,,,,powder,635.0,,,,1.0,,,,41.6,L-PBF,100.0,5,force,,117.2,,,242.0,air,0.1,,,0.0,600.0,6.435534253378138,K536,460.00693543026443,46.00069354302644
3562366.23243001,197.914863555845,,,,powder,635.0,,,,1.0,,,,41.6,L-PBF,100.0,5,force,,117.2,,,242.0,air,0.1,,,0.0,600.0,6.551738565477417,K536,439.81080790187775,43.981080790187775
4281254.44113131,206.806997550882,,,,powder,635.0,,,,1.0,,,,41.6,L-PBF,100.0,5,force,,117.2,,,242.0,air,0.1,,,0.0,600.0,6.631571039349277,K536,459.5711056686266,45.95711056686267
4819687.18553197,188.957234410797,,,,powder,635.0,,,,1.0,,,,41.6,L-PBF,100.0,5,force,,117.2,,,242.0,air,0.1,,,0.0,600.0,6.683018851930568,K536,419.90496535732666,41.99049653573267
50445.4446629611,287.785112227622,,,,powder,667.0,,,,1.0,,,,45.2,L-PBF,100.0,5,force,,129.1,,,243.0,air,0.1,,,90.0,400.0,4.702821954575673,K536,639.5224716169378,63.952247161693776
53371.0803262969,287.736398290427,,,,powder,667.0,,,,1.0,,,,45.2,L-PBF,100.0,5,force,,129.1,,,243.0,air,0.1,,,90.0,400.0,4.72730599379105,K536,639.4142184231712,63.94142184231712
60156.6748972602,287.843152323423,,,,powder,667.0,,,,1.0,,,,45.2,L-PBF,100.0,5,force,,129.1,,,243.0,air,0.1,,,90.0,400.0,4.77928382303437,K536,639.6514496076067,63.96514496076067
73334.264749147,269.938632380274,,,,powder,667.0,,,,1.0,,,,45.2,L-PBF,100.0,5,force,,129.1,,,243.0,air,0.1,,,90.0,400.0,4.865306942095899,K536,599.86362751172,59.986362751172
93335.4293595501,269.938632380274,,,,powder,667.0,,,,1.0,,,,45.2,L-PBF,100.0,5,force,,129.1,,,243.0,air,0.1,,,90.0,400.0,4.970046529648256,K536,599.86362751172,59.986362751172
95385.3801315039,269.880592284473,,,,powder,667.0,,,,1.0,,,,45.2,L-PBF,100.0,5,force,,129.1,,,243.0,air,0.1,,,90.0,400.0,4.979481814800794,K536,599.7346495210511,59.97346495210511
133094.536559409,251.918032245523,,,,powder,667.0,,,,1.0,,,,45.2,L-PBF,100.0,5,force,,129.1,,,243.0,air,0.1,,,90.0,400.0,5.1241602283462,K536,559.8178494344955,55.981784943449554
153677.1163601,251.976072341324,,,,powder,667.0,,,,1.0,,,,45.2,L-PBF,100.0,5,force,,129.1,,,243.0,air,0.1,,,90.0,400.0,5.186609202708361,K536,559.9468274251644,55.994682742516446
180686.457833896,251.976072341324,,,,powder,667.0,,,,1.0,,,,45.2,L-PBF,100.0,5,force,,129.1,,,243.0,air,0.1,,,90.0,400.0,5.256925604091628,K536,559.9468274251644,55.994682742516446
202311.070442024,251.811278212526,,,,powder,667.0,,,,1.0,,,,45.2,L-PBF,100.0,5,force,,129.1,,,243.0,air,0.1,,,90.0,400.0,5.306019647972677,K536,559.5806182500578,55.958061825005785
314369.437648919,243.135229482049,,,,powder,667.0,,,,1.0,,,,45.2,L-PBF,100.0,5,force,,129.1,,,243.0,air,0.1,,,90.0,400.0,5.497440318201984,K536,540.3005099601089,54.03005099601089
4093455.77622272,242.992680007651,,,,powder,667.0,,,,1.0,,,,45.2,L-PBF,100.0,5,force,,129.1,,,243.0,air,0.1,,,90.0,400.0,6.612090102836928,K536,539.9837333503356,53.99837333503356
4581128.6401393,251.901417255269,,,,powder,667.0,,,,1.0,,,,45.2,L-PBF,100.0,5,force,,129.1,,,243.0,air,0.1,,,90.0,400.0,6.660972487130427,K536,559.780927233931,55.978092723393104
5740983.92101029,233.991738463165,,,,powder,667.0,,,,1.0,,,,45.2,L-PBF,100.0,5,force,,129.1,,,243.0,air,0.1,,,90.0,400.0,6.758986330524424,K536,519.9816410292556,51.99816410292556
6873819.84196226,234.028620181913,,,,powder,667.0,,,,1.0,,,,45.2,L-PBF,100.0,5,force,,129.1,,,243.0,air,0.1,,,90.0,400.0,6.837198145394023,K536,520.0636004042511,52.006360040425115
8619083.0138241,243.160191654129,,,,powder,667.0,,,,1.0,,,,45.2,L-PBF,100.0,5,force,,129.1,,,243.0,air,0.1,,,90.0,400.0,6.93546106359502,K536,540.35598145362,54.035598145362
24663.3236864322,270.277500258491,,,,powder,616.0,,,,1.0,,,,44.6,L-PBF,100.0,5,force,,103.9,,,228.0,air,0.1,,,90.0,600.0,4.3920516027305485,K536,600.616667241091,60.0616667241091
37448.7940399484,243.195923686048,,,,powder,616.0,,,,1.0,,,,44.6,L-PBF,100.0,5,force,,103.9,,,228.0,air,0.1,,,90.0,600.0,4.573437836715627,K536,540.4353859689955,54.04353859689956
42524.8061656879,252.177043458857,,,,powder,616.0,,,,1.0,,,,44.6,L-PBF,100.0,5,force,,103.9,,,228.0,air,0.1,,,90.0,600.0,4.628642342711085,K536,560.3934299085711,56.03934299085711
44595.5645216259,243.195923686048,,,,powder,616.0,,,,1.0,,,,44.6,L-PBF,100.0,5,force,,103.9,,,228.0,air,0.1,,,90.0,600.0,4.6492916658965715,K536,540.4353859689955,54.04353859689956
47521.9134372142,234.145695286232,,,,powder,616.0,,,,1.0,,,,44.6,L-PBF,100.0,5,force,,103.9,,,228.0,air,0.1,,,90.0,600.0,4.6768939188943,K536,520.3237673027378,52.03237673027378
69103.1247563313,243.349649283639,,,,powder,616.0,,,,1.0,,,,44.6,L-PBF,100.0,5,force,,103.9,,,228.0,air,0.1,,,90.0,600.0,4.839497686068108,K536,540.7769984080867,54.07769984080867
101619.735559053,234.007478032215,,,,powder,616.0,,,,1.0,,,,44.6,L-PBF,100.0,5,force,,103.9,,,228.0,air,0.1,,,90.0,600.0,5.0069780604287,K536,520.0166178493666,52.001661784936665
178894.938360539,234.076586659223,,,,powder,616.0,,,,1.0,,,,44.6,L-PBF,100.0,5,force,,103.9,,,228.0,air,0.1,,,90.0,600.0,5.25259805284694,K536,520.1701925760511,52.017019257605114
181782.044098591,224.941741288824,,,,powder,616.0,,,,1.0,,,,44.6,L-PBF,100.0,5,force,,103.9,,,228.0,air,0.1,,,90.0,600.0,5.259550982659182,K536,499.8705361973867,49.987053619738674
330268.663093928,225.026358259406,,,,powder,616.0,,,,1.0,,,,44.6,L-PBF,100.0,5,force,,103.9,,,228.0,air,0.1,,,90.0,600.0,5.518867368450665,K536,500.0585739097911,50.005857390979116
575605.916608485,233.938369405207,,,,powder,616.0,,,,1.0,,,,44.6,L-PBF,100.0,5,force,,103.9,,,228.0,air,0.1,,,90.0,600.0,5.76012524936674,K536,519.8630431226823,51.98630431226823
948876.215149376,225.110975229989,,,,powder,616.0,,,,1.0,,,,44.6,L-PBF,100.0,5,force,,103.9,,,228.0,air,0.1,,,90.0,600.0,5.977209560600143,K536,500.2466116221978,50.024661162219786
1171753.0854651,224.88814100539,,,,powder,616.0,,,,1.0,,,,44.6,L-PBF,100.0,5,force,,103.9,,,228.0,air,0.1,,,90.0,600.0,6.06883610577979,K536,499.7514244564222,49.97514244564223
3225957.73510409,206.987675012352,,,,powder,616.0,,,,1.0,,,,44.6,L-PBF,100.0,5,force,,103.9,,,228.0,air,0.1,,,90.0,600.0,6.508658673179628,K536,459.97261113856,45.997261113856005
3851574.28502966,206.761347548584,,,,powder,616.0,,,,1.0,,,,44.6,L-PBF,100.0,5,force,,103.9,,,228.0,air,0.1,,,90.0,600.0,6.585638278483695,K536,459.4696612190756,45.946966121907565
7800384.58094277,197.898798076244,,,,powder,616.0,,,,1.0,,,,44.6,L-PBF,100.0,5,force,,103.9,,,228.0,air,0.1,,,90.0,600.0,6.892116015160212,K536,439.77510683609773,43.97751068360978
8853578.60495079,206.987675012352,,,,powder,616.0,,,,1.0,,,,44.6,L-PBF,100.0,5,force,,103.9,,,228.0,air,0.1,,,90.0,600.0,6.947118847448593,K536,459.97261113856,45.997261113856005
27488.9038521722,349.986156802149,,,,powder,573.0,,,,1.0,,,60.0,46.0,L-PBF,60.0,6,force,,,,,453.0,air,-1.0,,,90.0,25.0,4.43915742225728,316L,349.986156802149,-349.986156802149
28068.1974635382,349.740320895217,,,,powder,573.0,,,,1.0,,,60.0,46.0,L-PBF,60.0,6,force,,,,,453.0,air,-1.0,,,90.0,25.0,4.448214523187524,316L,349.740320895217,-349.740320895217
30296.7240383083,349.610379556877,,,,powder,573.0,,,,1.0,,,60.0,46.0,L-PBF,60.0,6,force,,,,,453.0,air,-1.0,,,90.0,25.0,4.481395671109489,316L,349.610379556877,-349.610379556877
69375.5086282513,299.500746862752,,,,powder,573.0,,,,1.0,,,60.0,46.0,L-PBF,60.0,6,force,,,,,453.0,air,-1.0,,,90.0,25.0,4.841206180183102,316L,299.500746862752,-299.500746862752
88790.7579801908,299.71734535128,,,,powder,573.0,,,,1.0,,,60.0,46.0,L-PBF,60.0,6,force,,,,,453.0,air,-1.0,,,90.0,25.0,4.9483677634465195,316L,299.71734535128,-299.71734535128
125584.865470858,250.020269066959,,,,powder,573.0,,,,1.0,,,60.0,46.0,L-PBF,60.0,6,force,,,,,453.0,air,-1.0,,,90.0,25.0,5.098937304699497,316L,250.020269066959,-250.020269066959
131009.743874142,250.188257391243,,,,powder,573.0,,,,1.0,,,60.0,46.0,L-PBF,60.0,6,force,,,,,453.0,air,-1.0,,,90.0,25.0,5.117303597590125,316L,250.188257391243,-250.188257391243
170546.529866365,249.817921052612,,,,powder,573.0,,,,1.0,,,60.0,46.0,L-PBF,60.0,6,force,,,,,453.0,air,-1.0,,,90.0,25.0,5.231842887183925,316L,249.817921052612,-249.817921052612
326320.88571767,199.424925148563,,,,powder,573.0,,,,1.0,,,60.0,46.0,L-PBF,60.0,6,force,,,,,453.0,air,-1.0,,,90.0,25.0,5.513644871096041,316L,199.424925148563,-199.424925148563
450305.237209442,199.587753895122,,,,powder,573.0,,,,1.0,,,60.0,46.0,L-PBF,60.0,6,force,,,,,453.0,air,-1.0,,,90.0,25.0,5.653506997990991,316L,199.587753895122,-199.587753895122
478603.715771998,199.783655013674,,,,powder,573.0,,,,1.0,,,60.0,46.0,L-PBF,60.0,6,force,,,,,453.0,air,-1.0,,,90.0,25.0,5.679976066055543,316L,199.783655013674,-199.783655013674
33163.1514890187,349.995833188003,,,,powder,570.0,,,,1.0,,,60.0,48.0,L-PBF,60.0,6,force,,,,,449.0,air,-1.0,,,90.0,25.0,4.5206557947749815,316L,349.995833188003,-349.995833188003
35271.9115832395,349.995833188003,,,,powder,570.0,,,,1.0,,,60.0,48.0,L-PBF,60.0,6,force,,,,,449.0,air,-1.0,,,90.0,25.0,4.54742899716553,316L,349.995833188003,-349.995833188003
70485.6330514597,300.285881404666,,,,powder,570.0,,,,1.0,,,60.0,48.0,L-PBF,60.0,6,force,,,,,449.0,air,-1.0,,,90.0,25.0,4.848100604618054,316L,300.285881404666,-300.285881404666
80906.285683791,300.105083188312,,,,powder,570.0,,,,1.0,,,60.0,48.0,L-PBF,60.0,6,force,,,,,449.0,air,-1.0,,,90.0,25.0,4.907982263660985,316L,300.105083188312,-300.105083188312
107431.980995451,300.258057606417,,,,powder,570.0,,,,1.0,,,60.0,48.0,L-PBF,60.0,6,force,,,,,449.0,air,-1.0,,,90.0,25.0,5.0311335839923945,316L,300.258057606417,-300.258057606417
137253.030455413,250.125168223075,,,,powder,570.0,,,,1.0,,,60.0,48.0,L-PBF,60.0,6,force,,,,,449.0,air,-1.0,,,90.0,25.0,5.137521942160629,316L,250.125168223075,-250.125168223075
148753.184641464,250.573896121067,,,,powder,570.0,,,,1.0,,,60.0,48.0,L-PBF,60.0,6,force,,,,,449.0,air,-1.0,,,90.0,25.0,5.172466272265525,316L,250.573896121067,-250.573896121067
