Repository: Luwen-Zhang/SNEnsemble

# Copyright Notification

## Composites

We reformat and merge fatigue testing records from SNL/MSU/DOE, OptiMat, UPWIND, and FACT databases into a single database with careful considerations, including filtering invalid entries, rename variables, fix improper calculations in the records, to obtain clean and consistent data to fit machine 
learning usages. We leave the original format ("2019_SNL_MSU_DOE_Composite-Materials-Database_Wind_29pt0.xlsx" and "Optidat UPWIND 28_3_2017.xls") in the folder. Any derived database should be directly based on the original files instead of our merged database. We are not responsible for the accuracy of the testing records.

File: data/alloy/alloy_AM2022.csv (part 13 of 50)
Cycles to Failure,Stress Amplitude,hatch space  (μm),layer scan rotation  (°),wire feed rate  (mm/s),types of feedstock,ultimate tensile strength  (MPa),scan speed  (mm/s),scan pattern,current  (A),stress concentration factor of specimens,AM environment,preheat temperature  (°C),layer thickness  (μm),elongation  (%),types of AM,Frequency,critical cross-section size of specimens (mm),load control,voltage  (V),Young's modulus  (GPa),powder feed rate  (g/s),power  (W),yield strength  (MPa),fatigue environment,R-value,size of feedstock  (μm),speed function,direciton of specimen  (°),fatigue temperature  (°C),log10(Cycles to Failure),Material_Code,Maximum Stress,Minimum Stress
251524.489890516,199.59821371841,,,,powder,570.0,,,,1.0,,,60.0,48.0,L-PBF,60.0,6,force,,,,,449.0,air,-1.0,,,90.0,25.0,5.400580276892995,316L,199.59821371841,-199.59821371841
333120.19231891,199.945986550299,,,,powder,570.0,,,,1.0,,,60.0,48.0,L-PBF,60.0,6,force,,,,,449.0,air,-1.0,,,90.0,25.0,5.522600958559961,316L,199.945986550299,-199.945986550299
363796.641288182,199.945026889704,,,,powder,570.0,,,,1.0,,,60.0,48.0,L-PBF,60.0,6,force,,,,,449.0,air,-1.0,,,90.0,25.0,5.560858685170724,316L,199.945026889704,-199.945026889704
6224.30187900292,399.60584683373,,,,powder,573.0,,,,1.0,,,60.0,46.0,L-PBF,60.0,6,force,,,,,453.0,air,-1.0,,,90.0,25.0,3.7940906478000507,316L,399.60584683373,-399.60584683373
44306.1975719644,375.178899009805,,,,powder,573.0,,,,1.0,,,60.0,46.0,L-PBF,60.0,6,force,,,,,453.0,air,-1.0,,,90.0,25.0,4.6464644797907315,316L,375.178899009805,-375.178899009805
64510.9124680674,374.558824038251,,,,powder,573.0,,,,1.0,,,60.0,46.0,L-PBF,60.0,6,force,,,,,453.0,air,-1.0,,,90.0,25.0,4.809633184771805,316L,374.558824038251,-374.558824038251
79608.4104657088,375.214691179961,,,,powder,573.0,,,,1.0,,,60.0,46.0,L-PBF,60.0,6,force,,,,,453.0,air,-1.0,,,90.0,25.0,4.900958952485093,316L,375.214691179961,-375.214691179961
212330.838848293,349.558162131948,,,,powder,573.0,,,,1.0,,,60.0,46.0,L-PBF,60.0,6,force,,,,,453.0,air,-1.0,,,90.0,25.0,5.32701307550838,316L,349.558162131948,-349.558162131948
255571.571873955,350.18695490826,,,,powder,573.0,,,,1.0,,,60.0,46.0,L-PBF,60.0,6,force,,,,,453.0,air,-1.0,,,90.0,25.0,5.407512544068126,316L,350.18695490826,-350.18695490826
312693.522309553,349.847385907233,,,,powder,573.0,,,,1.0,,,60.0,46.0,L-PBF,60.0,6,force,,,,,453.0,air,-1.0,,,90.0,25.0,5.495118884586856,316L,349.847385907233,-349.847385907233
24052.6488323481,399.017108456968,,,,powder,570.0,,,,1.0,,,60.0,48.0,L-PBF,60.0,6,force,,,,,449.0,air,-1.0,,,90.0,25.0,4.3811629106444325,316L,399.017108456968,-399.017108456968
36175.5068564287,398.634596074667,,,,powder,570.0,,,,1.0,,,60.0,48.0,L-PBF,60.0,6,force,,,,,449.0,air,-1.0,,,90.0,25.0,4.558414624750522,316L,398.634596074667,-398.634596074667
49360.9016521824,374.741297429976,,,,powder,570.0,,,,1.0,,,60.0,48.0,L-PBF,60.0,6,force,,,,,449.0,air,-1.0,,,90.0,25.0,4.693383084148989,316L,374.741297429976,-374.741297429976
52007.6527574601,374.741297429976,,,,powder,570.0,,,,1.0,,,60.0,48.0,L-PBF,60.0,6,force,,,,,449.0,air,-1.0,,,90.0,25.0,4.716067253361712,316L,374.741297429976,-374.741297429976
71827.7022786194,374.163074365867,,,,powder,570.0,,,,1.0,,,60.0,48.0,L-PBF,60.0,6,force,,,,,449.0,air,-1.0,,,90.0,25.0,4.85629197385809,316L,374.163074365867,-374.163074365867
202974.491865802,349.495495123365,,,,powder,570.0,,,,1.0,,,60.0,48.0,L-PBF,60.0,6,force,,,,,449.0,air,-1.0,,,90.0,25.0,5.307441462849201,316L,349.495495123365,-349.495495123365
217798.571606877,349.025159862453,,,,powder,570.0,,,,1.0,,,60.0,48.0,L-PBF,60.0,6,force,,,,,449.0,air,-1.0,,,90.0,25.0,5.3380550271861225,316L,349.025159862453,-349.025159862453
266402.223099182,349.49491586958,,,,powder,570.0,,,,1.0,,,60.0,48.0,L-PBF,60.0,6,force,,,,,449.0,air,-1.0,,,90.0,25.0,5.425537844656218,316L,349.49491586958,-349.49491586958
118956.65640489,360.159912625061,,,,wire,859.0,,oscillation,,1.0,Ar,,,10.0,W-DED,50.0,5,force,,,,,802.0,air,0.1,1200.0,,90.0,25.0,5.075388748677033,Ti-6Al-4V,800.3553613890244,80.03553613890244
250912.280258282,359.615513613313,,,,wire,859.0,,oscillation,,1.0,Ar,,,10.0,W-DED,50.0,5,force,,,,,802.0,air,0.1,1200.0,,90.0,25.0,5.39952191726477,Ti-6Al-4V,799.1455858073622,79.91455858073623
283409.740813425,360.095648741633,,,,wire,859.0,,oscillation,,1.0,Ar,,,10.0,W-DED,50.0,5,force,,,,,802.0,air,0.1,1200.0,,90.0,25.0,5.452414772900926,Ti-6Al-4V,800.2125527591844,80.02125527591845
884974.298154171,314.748757350269,,,,wire,859.0,,oscillation,,1.0,Ar,,,10.0,W-DED,50.0,5,force,,,,,802.0,air,0.1,1200.0,,90.0,25.0,5.946930657893413,Ti-6Al-4V,699.4416830005978,69.94416830005979
1212764.33005843,314.739645738905,,,,wire,859.0,,oscillation,,1.0,Ar,,,10.0,W-DED,50.0,5,force,,,,,802.0,air,0.1,1200.0,,90.0,25.0,6.083776414964589,Ti-6Al-4V,699.4214349753444,69.94214349753445
1251270.51850793,314.744201544587,,,,wire,859.0,,oscillation,,1.0,Ar,,,10.0,W-DED,50.0,5,force,,,,,802.0,air,0.1,1200.0,,90.0,25.0,6.097351212167061,Ti-6Al-4V,699.431558987971,69.9431558987971
1307056.07093465,314.499578174745,,,,wire,859.0,,oscillation,,1.0,Ar,,,10.0,W-DED,50.0,5,force,,,,,802.0,air,0.1,1200.0,,90.0,25.0,6.116294218625064,Ti-6Al-4V,698.8879514994334,69.88879514994333
1518202.9324638,315.219780867225,,,,wire,859.0,,oscillation,,1.0,Ar,,,10.0,W-DED,50.0,5,force,,,,,802.0,air,0.1,1200.0,,90.0,25.0,6.181329825946022,Ti-6Al-4V,700.4884019271666,70.04884019271667
10821577.8049961,269.87534881646,,,,wire,859.0,,oscillation,,1.0,Ar,,,10.0,W-DED,50.0,5,force,,,,,802.0,air,0.1,1200.0,,90.0,25.0,7.034290586283202,Ti-6Al-4V,599.7229973699111,59.97229973699112
11840343.4950201,269.671724652043,,,,wire,859.0,,oscillation,,1.0,Ar,,,10.0,W-DED,50.0,5,force,,,,,802.0,air,0.1,1200.0,,90.0,25.0,7.07336430169669,Ti-6Al-4V,599.2704992267622,59.927049922676225
53907.5017605929,359.901823793122,,,,wire,859.0,,oscillation,,1.0,Ar,,,10.0,W-DED,50.0,5,force,,,,,802.0,air,0.1,1200.0,,90.0,25.0,4.731649205753158,Ti-6Al-4V,799.7818306513822,79.97818306513823
65442.7774401178,360.082190107292,,,,wire,859.0,,oscillation,,1.0,Ar,,,10.0,W-DED,50.0,5,force,,,,,802.0,air,0.1,1200.0,,90.0,25.0,4.815861722835027,Ti-6Al-4V,800.182644682871,80.0182644682871
72846.6553146919,359.786977098824,,,,wire,859.0,,oscillation,,1.0,Ar,,,10.0,W-DED,50.0,5,force,,,,,802.0,air,0.1,1200.0,,90.0,25.0,4.862409616343217,Ti-6Al-4V,799.5266157751645,79.95266157751645
196023.298264628,315.146030440148,,,,wire,859.0,,oscillation,,1.0,Ar,,,10.0,W-DED,50.0,5,force,,,,,802.0,air,0.1,1200.0,,90.0,25.0,5.292307692307693,Ti-6Al-4V,700.3245120892178,70.03245120892178
1611548.79873742,269.922063052162,,,,wire,859.0,,oscillation,,1.0,Ar,,,10.0,W-DED,50.0,5,force,,,,,802.0,air,0.1,1200.0,,90.0,25.0,6.207243460764588,Ti-6Al-4V,599.8268067825823,59.98268067825823
1995732.74162578,269.754239793994,,,,wire,859.0,,oscillation,,1.0,Ar,,,10.0,W-DED,50.0,5,force,,,,,802.0,air,0.1,1200.0,,90.0,25.0,6.300102382337879,Ti-6Al-4V,599.4538662088755,59.945386620887554
3639202.71476028,269.713383711336,,,,wire,859.0,,oscillation,,1.0,Ar,,,10.0,W-DED,50.0,5,force,,,,,802.0,air,0.1,1200.0,,90.0,25.0,6.561006247795566,Ti-6Al-4V,599.36307491408,59.936307491408
4055422.71260509,269.316577820163,,,,wire,859.0,,oscillation,,1.0,Ar,,,10.0,W-DED,50.0,5,force,,,,,802.0,air,0.1,1200.0,,90.0,25.0,6.608036129122703,Ti-6Al-4V,598.4812840448067,59.84812840448067
24166.6578155623,315.191722622063,,,,wire,842.0,,oscillation,,1.0,Ar,,,4.0,W-DED,50.0,6,force,,,,,825.0,air,0.1,1200.0,,90.0,25.0,4.383216592789822,Ti-6Al-4V,700.4260502712511,70.04260502712512
33593.7208983542,315.160357718509,,,,wire,842.0,,oscillation,,1.0,Ar,,,4.0,W-DED,50.0,6,force,,,,,825.0,air,0.1,1200.0,,90.0,25.0,4.526258109710259,Ti-6Al-4V,700.3563504855755,70.03563504855755
35117.5815972721,314.883181341457,,,,wire,842.0,,oscillation,,1.0,Ar,,,4.0,W-DED,50.0,6,force,,,,,825.0,air,0.1,1200.0,,90.0,25.0,4.545524600197511,Ti-6Al-4V,699.7404029810154,69.97404029810154
40991.9343661299,315.143592790652,,,,wire,842.0,,oscillation,,1.0,Ar,,,4.0,W-DED,50.0,6,force,,,,,825.0,air,0.1,1200.0,,90.0,25.0,4.612698412698413,Ti-6Al-4V,700.3190950903378,70.03190950903378
50735.6655304184,270.049514755397,,,,wire,842.0,,oscillation,,1.0,Ar,,,4.0,W-DED,50.0,6,force,,,,,825.0,air,0.1,1200.0,,90.0,25.0,4.70531336165139,Ti-6Al-4V,600.1100327897711,60.011003278977114
64267.7079114122,270.145773642853,,,,wire,842.0,,oscillation,,1.0,Ar,,,4.0,W-DED,50.0,6,force,,,,,825.0,air,0.1,1200.0,,90.0,25.0,4.807992811203747,Ti-6Al-4V,600.3239414285622,60.03239414285622
76386.510242501,270.026144128731,,,,wire,842.0,,oscillation,,1.0,Ar,,,4.0,W-DED,50.0,6,force,,,,,825.0,air,0.1,1200.0,,90.0,25.0,4.883016669511322,Ti-6Al-4V,600.0580980638466,60.00580980638466
79155.1718831401,270.067000211389,,,,wire,842.0,,oscillation,,1.0,Ar,,,4.0,W-DED,50.0,6,force,,,,,825.0,air,0.1,1200.0,,90.0,25.0,4.898479296291591,Ti-6Al-4V,600.1488893586421,60.014888935864214
81580.4893706673,224.981459073344,,,,wire,842.0,,oscillation,,1.0,Ar,,,4.0,W-DED,50.0,6,force,,,,,825.0,air,0.1,1200.0,,90.0,25.0,4.911586306158116,Ti-6Al-4V,499.95879794076444,49.995879794076444
89998.7886654135,269.947370697266,,,,wire,842.0,,oscillation,,1.0,Ar,,,4.0,W-DED,50.0,6,force,,,,,825.0,air,0.1,1200.0,,90.0,25.0,4.954236664111914,Ti-6Al-4V,599.8830459939245,59.98830459939245
95103.4323566049,270.026144128731,,,,wire,842.0,,oscillation,,1.0,Ar,,,4.0,W-DED,50.0,6,force,,,,,825.0,air,0.1,1200.0,,90.0,25.0,4.978196191244813,Ti-6Al-4V,600.0580980638466,60.00580980638466
106036.811153275,269.947370697266,,,,wire,842.0,,oscillation,,1.0,Ar,,,4.0,W-DED,50.0,6,force,,,,,825.0,air,0.1,1200.0,,90.0,25.0,5.025456658712507,Ti-6Al-4V,599.8830459939245,59.98830459939245
155303.413858872,224.870599256497,,,,wire,842.0,,oscillation,,1.0,Ar,,,4.0,W-DED,50.0,6,force,,,,,825.0,air,0.1,1200.0,,90.0,25.0,5.191181002436702,Ti-6Al-4V,499.71244279221554,49.97124427922156
164367.406334546,225.267405147671,,,,wire,842.0,,oscillation,,1.0,Ar,,,4.0,W-DED,50.0,6,force,,,,,825.0,air,0.1,1200.0,,90.0,25.0,5.215815702179488,Ti-6Al-4V,500.5942336614911,50.05942336614911
187689.162459171,180.07155772708,,,,wire,842.0,,oscillation,,1.0,Ar,,,4.0,W-DED,50.0,6,force,,,,,825.0,air,0.1,1200.0,,90.0,25.0,5.273439196329053,Ti-6Al-4V,400.1590171712889,40.01590171712889
215979.370348161,225.012271048077,,,,wire,842.0,,oscillation,,1.0,Ar,,,4.0,W-DED,50.0,6,force,,,,,825.0,air,0.1,1200.0,,90.0,25.0,5.334412270725804,Ti-6Al-4V,500.0272689957267,50.00272689957267
687514.704332121,225.103643986234,,,,wire,842.0,,oscillation,,1.0,Ar,,,4.0,W-DED,50.0,6,force,,,,,825.0,air,0.1,1200.0,,90.0,25.0,5.837281991145222,Ti-6Al-4V,500.23031996940887,50.02303199694089
791031.117185501,225.182417417698,,,,wire,842.0,,oscillation,,1.0,Ar,,,4.0,W-DED,50.0,6,force,,,,,825.0,air,0.1,1200.0,,90.0,25.0,5.898193567892301,Ti-6Al-4V,500.4053720393289,50.04053720393289
3508591.69785253,179.64119401526,,,,wire,842.0,,oscillation,,1.0,Ar,,,4.0,W-DED,50.0,6,force,,,,,825.0,air,0.1,1200.0,,90.0,25.0,6.545132831399521,Ti-6Al-4V,399.2026533672444,39.92026533672444
3756169.14699917,179.64119401526,,,,wire,842.0,,oscillation,,1.0,Ar,,,4.0,W-DED,50.0,6,force,,,,,825.0,air,0.1,1200.0,,90.0,25.0,6.574745141089903,Ti-6Al-4V,399.2026533672444,39.92026533672444
5567095.88930906,180.035650623886,,,,wire,842.0,,oscillation,,1.0,Ar,,,4.0,W-DED,50.0,6,force,,,,,825.0,air,0.1,1200.0,,90.0,25.0,6.745628701788194,Ti-6Al-4V,400.0792236086355,40.00792236086355
129.587567320977,1061.80559260373,,,,powder,1110.0,,,,1.0,,,,19.4,L-PBF,,8,strain,,199.6,,,1087.0,air,-1.0,,,90.0,25.0,2.112563337160354,17-4 PH,1061.80559260373,-1061.80559260373
219.44989349696,1036.93841104166,,,,powder,1110.0,,,,1.0,,,,19.4,L-PBF,,8,strain,,199.6,,,1087.0,air,-1.0,,,90.0,25.0,2.341335374410002,17-4 PH,1036.93841104166,-1036.93841104166
633.736041341695,1015.27776316556,,,,powder,1110.0,,,,1.0,,,,19.4,L-PBF,,8,strain,,199.6,,,1087.0,air,-1.0,,,90.0,25.0,2.8019084066845266,17-4 PH,1015.27776316556,-1015.27776316556
1343.67084675312,992.087245580002,,,,powder,1110.0,,,,1.0,,,,19.4,L-PBF,,8,strain,,199.6,,,1087.0,air,-1.0,,,90.0,25.0,3.128292894501851,17-4 PH,992.087245580002,-992.087245580002
4006.61770067031,922.707064873555,,,,powder,1110.0,,,,1.0,,,,19.4,L-PBF,,8,strain,,199.6,,,1087.0,air,-1.0,,,90.0,25.0,3.6027779053450706,17-4 PH,922.707064873555,-922.707064873555
6860.80455755625,876.844001122583,,,,powder,1110.0,,,,1.0,,,,19.4,L-PBF,,8,strain,,199.6,,,1087.0,air,-1.0,,,90.0,25.0,3.836375047837734,17-4 PH,876.844001122583,-876.844001122583
11307.4842256024,793.572939552537,,,,powder,1110.0,,,,1.0,,,,19.4,L-PBF,,8,strain,,199.6,,,1087.0,air,-1.0,,,90.0,25.0,4.05336599056002,17-4 PH,793.572939552537,-793.572939552537
18636.1815789414,701.389595118773,,,,powder,1110.0,,,,1.0,,,,19.4,L-PBF,,8,strain,,199.6,,,1087.0,air,-1.0,,,90.0,25.0,4.270356933282306,17-4 PH,701.389595118773,-701.389595118773
27979.8093277108,661.763746815098,,,,powder,1110.0,,,,1.0,,,,19.4,L-PBF,,8,strain,,199.6,,,1087.0,air,-1.0,,,90.0,25.0,4.446844750605944,17-4 PH,661.763746815098,-661.763746815098
37243.3165215032,600.714156516854,,,,powder,1110.0,,,,1.0,,,,19.4,L-PBF,,8,strain,,199.6,,,1087.0,air,-1.0,,,90.0,25.0,4.571048348003573,17-4 PH,600.714156516854,-600.714156516854
57216.4768660543,502.032143790144,,,,powder,1110.0,,,,1.0,,,,19.4,L-PBF,,8,strain,,199.6,,,1087.0,air,-1.0,,,90.0,25.0,4.757521112386785,17-4 PH,502.032143790144,-502.032143790144
75055.9498901591,460.460364479117,,,,powder,1110.0,,,,1.0,,,,19.4,L-PBF,,8,strain,,199.6,,,1087.0,air,-1.0,,,90.0,25.0,4.875385125653783,17-4 PH,460.460364479117,-460.460364479117
115382.397450138,420.570226677621,,,,powder,1110.0,,,,1.0,,,,19.4,L-PBF,,8,strain,,199.6,,,1087.0,air,-1.0,,,90.0,25.0,5.062139558617169,17-4 PH,420.570226677621,-420.570226677621
156607.884913907,376.334251226182,,,,powder,1110.0,,,,1.0,,,,19.4,L-PBF,,8,strain,,199.6,,,1087.0,air,-1.0,,,90.0,25.0,5.19481362418676,17-4 PH,376.334251226182,-376.334251226182
243628.392103659,350.715246366629,,,,powder,1110.0,,,,1.0,,,,19.4,L-PBF,,8,strain,,199.6,,,1087.0,air,-1.0,,,90.0,25.0,5.386727898966706,17-4 PH,350.715246366629,-350.715246366629
260454.339914806,401.339098064743,,,,powder,1110.0,,,,1.0,,,,19.4,L-PBF,,8,strain,,199.6,,,1087.0,air,-1.0,,,90.0,25.0,5.415731598418165,17-4 PH,401.339098064743,-401.339098064743
439530.641347552,340.5949947967,,,,powder,1110.0,,,,1.0,,,,19.4,L-PBF,,8,strain,,199.6,,,1087.0,air,-1.0,,,90.0,25.0,5.642989156780201,17-4 PH,340.5949947967,-340.5949947967
952230.716329493,320.012879498859,,,,powder,1110.0,,,,1.0,,,,19.4,L-PBF,,8,strain,,199.6,,,1087.0,air,-1.0,,,90.0,25.0,5.978742186503379,17-4 PH,320.012879498859,-320.012879498859
30109.3694070372,600.697418435085,,,,powder,,,,,1.0,,,30.0,,L-PBF,115.0,,force,,,,,870.0,air,-1.0,,,90.0,25.0,4.478701659999246,Ti-6Al-4V,600.697418435085,-600.697418435085
75432.1530994813,600.964349718628,,,,powder,,,,,1.0,,,30.0,,L-PBF,115.0,,force,,,,,870.0,air,-1.0,,,90.0,25.0,4.877556504187883,Ti-6Al-4V,600.964349718628,-600.964349718628
81601.5566968126,601.56421950564,,,,powder,,,,,1.0,,,30.0,,L-PBF,115.0,,force,,,,,870.0,air,-1.0,,,90.0,25.0,4.911698443783115,Ti-6Al-4V,601.56421950564,-601.56421950564
94123.5672328729,575.036483235332,,,,powder,,,,,1.0,,,30.0,,L-PBF,115.0,,force,,,,,870.0,air,-1.0,,,90.0,25.0,4.9736983783445545,Ti-6Al-4V,575.036483235332,-575.036483235332
262928.871695334,549.506494979854,,,,powder,,,,,1.0,,,30.0,,L-PBF,115.0,,force,,,,,870.0,air,-1.0,,,90.0,25.0,5.419838277736299,Ti-6Al-4V,549.506494979854,-549.506494979854
462815.694944186,548.77315955107,,,,powder,,,,,1.0,,,30.0,,L-PBF,115.0,,force,,,,,870.0,air,-1.0,,,90.0,25.0,5.665408078266049,Ti-6Al-4V,548.77315955107,-548.77315955107
1084938.89700824,526.149353748821,,,,powder,,,,,1.0,,,30.0,,L-PBF,115.0,,force,,,,,870.0,air,-1.0,,,90.0,25.0,6.035405279715056,Ti-6Al-4V,526.149353748821,-526.149353748821
1159968.10484756,499.926035018819,,,,powder,,,,,1.0,,,30.0,,L-PBF,115.0,,force,,,,,870.0,air,-1.0,,,90.0,25.0,6.0644460477793825,Ti-6Al-4V,499.926035018819,-499.926035018819
1433050.91690163,499.755083120284,,,,powder,,,,,1.0,,,30.0,,L-PBF,115.0,,force,,,,,870.0,air,-1.0,,,90.0,25.0,6.156261621337029,Ti-6Al-4V,499.755083120284,-499.755083120284
109888.456061819,300.600614475765,,,,powder,,,,,1.0,,,30.0,,L-PBF,115.0,,force,,,,,870.0,air,-1.0,,,90.0,25.0,5.040952071568366,Ti-6Al-4V,300.600614475765,-300.600614475765
125070.230147237,326.003200907536,,,,powder,,,,,1.0,,,30.0,,L-PBF,115.0,,force,,,,,870.0,air,-1.0,,,90.0,25.0,5.097153949011092,Ti-6Al-4V,326.003200907536,-326.003200907536
228940.219668067,274.788308907997,,,,powder,,,,,1.0,,,30.0,,L-PBF,115.0,,force,,,,,870.0,air,-1.0,,,90.0,25.0,5.359722095188826,Ti-6Al-4V,274.788308907997,-274.788308907997
263429.164089298,226.031731724437,,,,powder,,,,,1.0,,,30.0,,L-PBF,115.0,,force,,,,,870.0,air,-1.0,,,90.0,25.0,5.42066385377654,Ti-6Al-4V,226.031731724437,-226.031731724437
272861.075715089,226.278567384697,,,,powder,,,,,1.0,,,30.0,,L-PBF,115.0,,force,,,,,870.0,air,-1.0,,,90.0,25.0,5.435941586942039,Ti-6Al-4V,226.278567384697,-226.278567384697
275747.951000039,250.861715544476,,,,powder,,,,,1.0,,,30.0,,L-PBF,115.0,,force,,,,,870.0,air,-1.0,,,90.0,25.0,5.440512294012745,Ti-6Al-4V,250.861715544476,-250.861715544476
287008.953612021,251.024599020211,,,,powder,,,,,1.0,,,30.0,,L-PBF,115.0,,force,,,,,870.0,air,-1.0,,,90.0,25.0,5.457895445318103,Ti-6Al-4V,251.024599020211,-251.024599020211
292400.9435594,212.757835896819,,,,powder,,,,,1.0,,,30.0,,L-PBF,115.0,,force,,,,,870.0,air,-1.0,,,90.0,25.0,5.465978769728982,Ti-6Al-4V,212.757835896819,-212.757835896819
340283.07199411,250.78435785969,,,,powder,,,,,1.0,,,30.0,,L-PBF,115.0,,force,,,,,870.0,air,-1.0,,,90.0,25.0,5.531840344857175,Ti-6Al-4V,250.78435785969,-250.78435785969
345689.066743824,225.875442748441,,,,powder,,,,,1.0,,,30.0,,L-PBF,115.0,,force,,,,,870.0,air,-1.0,,,90.0,25.0,5.538685644142022,Ti-6Al-4V,225.875442748441,-225.875442748441
67920.4217481028,102.692412823705,170.0,,,powder,413.0,1150.0,,,1.0,Ar,150.0,50.0,5.5,L-PBF,20000.0,11,displacement,,,,350.0,287.0,air,-1.0,45.0,,0.0,25.0,4.832000373971837,AlSi10Mg,102.692412823705,-102.692412823705
1265809.14675513,84.9303628404224,170.0,,,powder,413.0,1150.0,,,1.0,Ar,150.0,50.0,5.5,L-PBF,20000.0,11,displacement,,,,350.0,287.0,air,-1.0,45.0,,0.0,25.0,6.102368229568049,AlSi10Mg,84.9303628404224,-84.9303628404224
13865770.3964566,80.6055941717269,170.0,,,powder,413.0,1150.0,,,1.0,Ar,150.0,50.0,5.5,L-PBF,20000.0,11,displacement,,,,350.0,287.0,air,-1.0,45.0,,0.0,25.0,7.141944004432094,AlSi10Mg,80.6055941717269,-80.6055941717269
151673059.024305,74.3965174500856,170.0,,,powder,413.0,1150.0,,,1.0,Ar,150.0,50.0,5.5,L-PBF,20000.0,11,displacement,,,,350.0,287.0,air,-1.0,45.0,,0.0,25.0,8.180908445940611,AlSi10Mg,74.3965174500856,-74.3965174500856
294303976.032005,74.3978176733521,170.0,,,powder,413.0,1150.0,,,1.0,Ar,150.0,50.0,5.5,L-PBF,20000.0,11,displacement,,,,350.0,287.0,air,-1.0,45.0,,0.0,25.0,8.468796129435987,AlSi10Mg,74.3978176733521,-74.3978176733521
632293071.041171,77.7245982801138,170.0,,,powder,413.0,1150.0,,,1.0,Ar,150.0,50.0,5.5,L-PBF,20000.0,11,displacement,,,,350.0,287.0,air,-1.0,45.0,,0.0,25.0,8.800918422640242,AlSi10Mg,77.7245982801138,-77.7245982801138
729542785.700554,73.8800018789252,170.0,,,powder,413.0,1150.0,,,1.0,Ar,150.0,50.0,5.5,L-PBF,20000.0,11,displacement,,,,350.0,287.0,air,-1.0,45.0,,0.0,25.0,8.863050767166776,AlSi10Mg,73.8800018789252,-73.8800018789252
851126702.835618,59.7919370551029,170.0,,,powder,413.0,1150.0,,,1.0,Ar,150.0,50.0,5.5,L-PBF,20000.0,11,displacement,,,,350.0,287.0,air,-1.0,45.0,,0.0,25.0,8.929994216073311,AlSi10Mg,59.7919370551029,-59.7919370551029
976985862.547629,75.1683066065878,170.0,,,powder,413.0,1150.0,,,1.0,Ar,150.0,50.0,5.5,L-PBF,20000.0,11,displacement,,,,350.0,287.0,air,-1.0,45.0,,0.0,25.0,8.989888279315522,AlSi10Mg,75.1683066065878,-75.1683066065878
17788561.4040346,73.9867557919473,170.0,,,powder,234.0,1150.0,,,1.0,Ar,150.0,50.0,13.4,L-PBF,20000.0,11,displacement,,,,350.0,142.0,air,-1.0,45.0,,0.0,25.0,7.250140827254687,AlSi10Mg,73.9867557919473,-73.9867557919473
22704171.7845538,76.0152410474289,170.0,,,powder,234.0,1150.0,,,1.0,Ar,150.0,50.0,13.4,L-PBF,20000.0,11,displacement,,,,350.0,142.0,air,-1.0,45.0,,0.0,25.0,7.356105664089506,AlSi10Mg,76.0152410474289,-76.0152410474289
27425439.9331015,64.99275730492,170.0,,,powder,234.0,1150.0,,,1.0,Ar,150.0,50.0,13.4,L-PBF,20000.0,11,displacement,,,,350.0,142.0,air,-1.0,45.0,,0.0,25.0,7.438153602846055,AlSi10Mg,64.99275730492,-64.99275730492
98917281.8943649,64.9858837745992,170.0,,,powder,234.0,1150.0,,,1.0,Ar,150.0,50.0,13.4,L-PBF,20000.0,11,displacement,,,,350.0,142.0,air,-1.0,45.0,,0.0,25.0,7.995272174061105,AlSi10Mg,64.9858837745992,-64.9858837745992
254836528.049208,64.994616498698,170.0,,,powder,234.0,1150.0,,,1.0,Ar,150.0,50.0,13.4,L-PBF,20000.0,11,displacement,,,,350.0,142.0,air,-1.0,45.0,,0.0,25.0,8.406261679523558,AlSi10Mg,64.994616498698,-64.994616498698
1432.94097482444,747.603602169547,100.0,,,powder,1117.0,755.5,,,1.0,Ar,,40.0,17.0,L-PBF,,5,strain,,189.0,,220.0,1050.0,air,-1.0,30.0,,90.0,25.0,3.156228301467832,17-4 PH,747.603602169547,-747.603602169547
1520.16933325063,756.137429519328,100.0,,,powder,1117.0,755.5,,,1.0,Ar,,40.0,17.0,L-PBF,,5,strain,,189.0,,220.0,1050.0,air,-1.0,30.0,,90.0,25.0,3.1818919671555115,17-4 PH,756.137429519328,-756.137429519328
5048.43797125,579.463087248322,100.0,,,powder,1117.0,755.5,,,1.0,Ar,,40.0,17.0,L-PBF,,5,strain,,189.0,,220.0,1050.0,air,-1.0,30.0,,90.0,25.0,3.7031570245732834,17-4 PH,579.463087248322,-579.463087248322
7093.52247727748,580.812658970072,100.0,,,powder,1117.0,755.5,,,1.0,Ar,,40.0,17.0,L-PBF,,5,strain,,189.0,,220.0,1050.0,air,-1.0,30.0,,90.0,25.0,3.850861949224221,17-4 PH,580.812658970072,-580.812658970072
17805.896068151,395.960783210882,100.0,,,powder,1117.0,755.5,,,1.0,Ar,,40.0,17.0,L-PBF,,5,strain,,189.0,,220.0,1050.0,air,-1.0,30.0,,90.0,25.0,4.250563834099079,17-4 PH,395.960783210882,-395.960783210882
18600.7213953506,407.360644690429,100.0,,,powder,1117.0,755.5,,,1.0,Ar,,40.0,17.0,L-PBF,,5,strain,,189.0,,220.0,1050.0,air,-1.0,30.0,,90.0,25.0,4.2695297878708525,17-4 PH,407.360644690429,-407.360644690429
318175.272126525,192.395479241117,100.0,,,powder,1117.0,755.5,,,1.0,Ar,,40.0,17.0,L-PBF,,5,strain,,189.0,,220.0,1050.0,air,-1.0,30.0,,90.0,25.0,5.50266642422225,17-4 PH,192.395479241117,-192.395479241117
319876.836138495,192.045592718333,100.0,,,powder,1117.0,755.5,,,1.0,Ar,,40.0,17.0,L-PBF,,5,strain,,189.0,,220.0,1050.0,air,-1.0,30.0,,90.0,25.0,5.504982791814438,17-4 PH,192.045592718333,-192.045592718333
12696.4870514308,787.248322147651,100.0,,,powder,1117.0,755.5,,,1.0,Ar,,40.0,17.0,L-PBF,,5,strain,,189.0,,220.0,1050.0,air,-1.0,30.0,,90.0,25.0,4.10368357408797,17-4 PH,787.248322147651,-787.248322147651
19104.4377446411,803.699540450293,100.0,,,powder,1117.0,755.5,,,1.0,Ar,,40.0,17.0,L-PBF,,5,strain,,189.0,,220.0,1050.0,air,-1.0,30.0,,90.0,25.0,4.28113426065866,17-4 PH,803.699540450293,-803.699540450293
87952.1254926857,600.824731402285,100.0,,,powder,1117.0,755.5,,,1.0,Ar,,40.0,17.0,L-PBF,,5,strain,,189.0,,220.0,1050.0,air,-1.0,30.0,,90.0,25.0,4.944246339286268,17-4 PH,600.824731402285,-600.824731402285
88039.3126370034,600.631821578788,100.0,,,powder,1117.0,755.5,,,1.0,Ar,,40.0,17.0,L-PBF,,5,strain,,189.0,,220.0,1050.0,air,-1.0,30.0,,90.0,25.0,4.9446766431597995,17-4 PH,600.631821578788,-600.631821578788
89019.7215389884,588.066996338725,100.0,,,powder,1117.0,755.5,,,1.0,Ar,,40.0,17.0,L-PBF,,5,strain,,189.0,,220.0,1050.0,air,-1.0,30.0,,90.0,25.0,4.9494862314397645,17-4 PH,588.066996338725,-588.066996338725
179343.956331033,502.654679931765,100.0,,,powder,1117.0,755.5,,,1.0,Ar,,40.0,17.0,L-PBF,,5,strain,,189.0,,220.0,1050.0,air,-1.0,30.0,,90.0,25.0,5.253686746072998,17-4 PH,502.654679931765,-502.654679931765
226865.073148464,494.385254290239,100.0,,,powder,1117.0,755.5,,,1.0,Ar,,40.0,17.0,L-PBF,,5,strain,,189.0,,220.0,1050.0,air,-1.0,30.0,,90.0,25.0,5.355767639532079,17-4 PH,494.385254290239,-494.385254290239
4365.51764124889,766.395687224607,100.0,,,powder,1132.0,755.5,,,1.0,Ar,,40.0,39.0,L-PBF,,5,strain,,188.0,,220.0,1072.0,air,-1.0,30.0,,90.0,25.0,3.640035747562579,17-4 PH,766.395687224607,-766.395687224607
4564.58403620023,746.808725609633,100.0,,,powder,1132.0,755.5,,,1.0,Ar,,40.0,39.0,L-PBF,,5,strain,,188.0,,220.0,1072.0,air,-1.0,30.0,,90.0,25.0,3.659401207058953,17-4 PH,746.808725609633,-746.808725609633
9263.58547095019,567.481489169174,100.0,,,powder,1132.0,755.5,,,1.0,Ar,,40.0,39.0,L-PBF,,5,strain,,188.0,,220.0,1072.0,air,-1.0,30.0,,90.0,25.0,3.9667791129089633,17-4 PH,567.481489169174,-567.481489169174
11446.2708716549,577.274969976661,100.0,,,powder,1132.0,755.5,,,1.0,Ar,,40.0,39.0,L-PBF,,5,strain,,188.0,,220.0,1072.0,air,-1.0,30.0,,90.0,25.0,4.058664019108024,17-4 PH,577.274969976661,-577.274969976661
32251.2269517887,381.568784413748,100.0,,,powder,1132.0,755.5,,,1.0,Ar,,40.0,39.0,L-PBF,,5,strain,,188.0,,220.0,1072.0,air,-1.0,30.0,,90.0,25.0,4.508546241397809,17-4 PH,381.568784413748,-381.568784413748
39893.3386890688,384.988512747079,100.0,,,powder,1132.0,755.5,,,1.0,Ar,,40.0,39.0,L-PBF,,5,strain,,188.0,,220.0,1072.0,air,-1.0,30.0,,90.0,25.0,4.6009003841053575,17-4 PH,384.988512747079,-384.988512747079
49824.946322963,385.454216939586,100.0,,,powder,1132.0,755.5,,,1.0,Ar,,40.0,39.0,L-PBF,,5,strain,,188.0,,220.0,1072.0,air,-1.0,30.0,,90.0,25.0,4.697446839501907,17-4 PH,385.454216939586,-385.454216939586
313193.177704481,191.279069767442,100.0,,,powder,1132.0,755.5,,,1.0,Ar,,40.0,39.0,L-PBF,,5,strain,,188.0,,220.0,1072.0,air,-1.0,30.0,,90.0,25.0,5.495812293240414,17-4 PH,191.279069767442,-191.279069767442
598299.732820782,191.107490248358,100.0,,,powder,1132.0,755.5,,,1.0,Ar,,40.0,39.0,L-PBF,,5,strain,,188.0,,220.0,1072.0,air,-1.0,30.0,,90.0,25.0,5.776918808901739,17-4 PH,191.107490248358,-191.107490248358
27836.6872201553,799.014962930405,100.0,,,powder,1132.0,755.5,,,1.0,Ar,,40.0,39.0,L-PBF,,5,strain,,188.0,,220.0,1072.0,air,-1.0,30.0,,90.0,25.0,4.444617549630608,17-4 PH,799.014962930405,-799.014962930405
28137.6292642047,813.007250251277,100.0,,,powder,1132.0,755.5,,,1.0,Ar,,40.0,39.0,L-PBF,,5,strain,,188.0,,220.0,1072.0,air,-1.0,30.0,,90.0,25.0,4.4492875031610195,17-4 PH,813.007250251277,-813.007250251277
101904.634691671,598.312199102407,100.0,,,powder,1132.0,755.5,,,1.0,Ar,,40.0,39.0,L-PBF,,5,strain,,188.0,,220.0,1072.0,air,-1.0,30.0,,90.0,25.0,5.008193936462217,17-4 PH,598.312199102407,-598.312199102407
107152.413987491,602.789561474939,100.0,,,powder,1132.0,755.5,,,1.0,Ar,,40.0,39.0,L-PBF,,5,strain,,188.0,,220.0,1072.0,air,-1.0,30.0,,90.0,25.0,5.030001959508854,17-4 PH,602.789561474939,-602.789561474939
152499.59083447,494.505769299468,100.0,,,powder,1132.0,755.5,,,1.0,Ar,,40.0,39.0,L-PBF,,5,strain,,188.0,,220.0,1072.0,air,-1.0,30.0,,90.0,25.0,5.183268678446279,17-4 PH,494.505769299468,-494.505769299468
250807.656586925,497.527953416926,100.0,,,powder,1132.0,755.5,,,1.0,Ar,,40.0,39.0,L-PBF,,5,strain,,188.0,,220.0,1072.0,air,-1.0,30.0,,90.0,25.0,5.399340790383143,17-4 PH,497.527953416926,-497.527953416926
3717.14950477923,805.148684916801,100.0,,,powder,1167.0,755.5,,,1.0,Ar,,40.0,30.0,L-PBF,,5,strain,,200.0,,220.0,1140.0,air,-1.0,30.0,,90.0,25.0,3.5702100288909606,17-4 PH,805.148684916801,-805.148684916801
5296.7063246208,805.990338164251,100.0,,,powder,1167.0,755.5,,,1.0,Ar,,40.0,30.0,L-PBF,,5,strain,,200.0,,220.0,1140.0,air,-1.0,30.0,,90.0,25.0,3.7240058941868046,17-4 PH,805.990338164251,-805.990338164251
14690.2111149203,608.502415458937,100.0,,,powder,1167.0,755.5,,,1.0,Ar,,40.0,30.0,L-PBF,,5,strain,,200.0,,220.0,1140.0,air,-1.0,30.0,,90.0,25.0,4.167028037137167,17-4 PH,608.502415458937,-608.502415458937
22031.7017112884,617.421497584541,100.0,,,powder,1167.0,755.5,,,1.0,Ar,,40.0,30.0,L-PBF,,5,strain,,200.0,,220.0,1140.0,air,-1.0,30.0,,90.0,25.0,4.343048043010052,17-4 PH,617.421497584541,-617.421497584541
56895.0065957366,412.659888960992,100.0,,,powder,1167.0,755.5,,,1.0,Ar,,40.0,30.0,L-PBF,,5,strain,,200.0,,220.0,1140.0,air,-1.0,30.0,,90.0,25.0,4.755074152105459,17-4 PH,412.659888960992,-412.659888960992
88917.9533937149,405.356195141866,100.0,,,powder,1167.0,755.5,,,1.0,Ar,,40.0,30.0,L-PBF,,5,strain,,200.0,,220.0,1140.0,air,-1.0,30.0,,90.0,25.0,4.948989458075028,17-4 PH,405.356195141866,-405.356195141866
19836.6398967737,808.761803531872,100.0,,,powder,1167.0,755.5,,,1.0,Ar,,40.0,30.0,L-PBF,,5,strain,,200.0,,220.0,1140.0,air,-1.0,30.0,,90.0,25.0,4.297468109457518,17-4 PH,808.761803531872,-808.761803531872
25621.4783850979,810.422021350476,100.0,,,powder,1167.0,755.5,,,1.0,Ar,,40.0,30.0,L-PBF,,5,strain,,200.0,,220.0,1140.0,air,-1.0,30.0,,90.0,25.0,4.40860418536051,17-4 PH,810.422021350476,-810.422021350476
123430.372442373,590.578107703775,100.0,,,powder,1167.0,755.5,,,1.0,Ar,,40.0,30.0,L-PBF,,5,strain,,200.0,,220.0,1140.0,air,-1.0,30.0,,90.0,25.0,5.0914220394467495,17-4 PH,590.578107703775,-590.578107703775
126409.669919038,602.936831641096,100.0,,,powder,1167.0,755.5,,,1.0,Ar,,40.0,30.0,L-PBF,,5,strain,,200.0,,220.0,1140.0,air,-1.0,30.0,,90.0,25.0,5.101780297299587,17-4 PH,602.936831641096,-602.936831641096
695100.622420468,506.124846073695,100.0,,,powder,1167.0,755.5,,,1.0,Ar,,40.0,30.0,L-PBF,,5,strain,,200.0,,220.0,1140.0,air,-1.0,30.0,,90.0,25.0,5.842047677394192,17-4 PH,506.124846073695,-506.124846073695
1249568.47385631,509.017551525745,100.0,,,powder,1167.0,755.5,,,1.0,Ar,,40.0,30.0,L-PBF,,5,strain,,200.0,,220.0,1140.0,air,-1.0,30.0,,90.0,25.0,6.0967600595846365,17-4 PH,509.017551525745,-509.017551525745
3889.12180601138,792.061905219648,100.0,,,powder,1375.0,755.5,,,1.0,Ar,,40.0,16.0,L-PBF,,5,strain,,194.0,,220.0,1300.0,air,-1.0,30.0,,90.0,25.0,3.5898515453203053,17-4 PH,792.061905219648,-792.061905219648
5910.80258212727,801.359223300971,100.0,,,powder,1375.0,755.5,,,1.0,Ar,,40.0,16.0,L-PBF,,5,strain,,194.0,,220.0,1300.0,air,-1.0,30.0,,90.0,25.0,3.771646454370959,17-4 PH,801.359223300971,-801.359223300971
15630.9537640441,593.700407914974,100.0,,,powder,1375.0,755.5,,,1.0,Ar,,40.0,16.0,L-PBF,,5,strain,,194.0,,220.0,1300.0,air,-1.0,30.0,,90.0,25.0,4.1939854784557795,17-4 PH,593.700407914974,-593.700407914974
20376.3688940611,600.836057015776,100.0,,,powder,1375.0,755.5,,,1.0,Ar,,40.0,16.0,L-PBF,,5,strain,,194.0,,220.0,1300.0,air,-1.0,30.0,,90.0,25.0,4.30912679449997,17-4 PH,600.836057015776,-600.836057015776
63946.8349631292,406.626934538114,100.0,,,powder,1375.0,755.5,,,1.0,Ar,,40.0,16.0,L-PBF,,5,strain,,194.0,,220.0,1300.0,air,-1.0,30.0,,90.0,25.0,4.805819054020862,17-4 PH,406.626934538114,-406.626934538114
92757.4413570466,296.341747572816,100.0,,,powder,1375.0,755.5,,,1.0,Ar,,40.0,16.0,L-PBF,,5,strain,,194.0,,220.0,1300.0,air,-1.0,30.0,,90.0,25.0,4.967348760450625,17-4 PH,296.341747572816,-296.341747572816
116746.518585992,399.091262135922,100.0,,,powder,1375.0,755.5,,,1.0,Ar,,40.0,16.0,L-PBF,,5,strain,,194.0,,220.0,1300.0,air,-1.0,30.0,,90.0,25.0,5.06724393864769,17-4 PH,399.091262135922,-399.091262135922
147776.064763441,296.282382787725,100.0,,,powder,1375.0,755.5,,,1.0,Ar,,40.0,16.0,L-PBF,,5,strain,,194.0,,220.0,1300.0,air,-1.0,30.0,,90.0,25.0,5.1696040972323685,17-4 PH,296.282382787725,-296.282382787725
247527.862977736,296.341747572816,100.0,,,powder,1375.0,755.5,,,1.0,Ar,,40.0,16.0,L-PBF,,5,strain,,194.0,,220.0,1300.0,air,-1.0,30.0,,90.0,25.0,5.393624092386334,17-4 PH,296.341747572816,-296.341747572816
27229.8748102623,819.137480422987,100.0,,,powder,1375.0,755.5,,,1.0,Ar,,40.0,16.0,L-PBF,,5,strain,,194.0,,220.0,1300.0,air,-1.0,30.0,,90.0,25.0,4.435045644669481,17-4 PH,819.137480422987,-819.137480422987
29527.925700717,796.26153353923,100.0,,,powder,1375.0,755.5,,,1.0,Ar,,40.0,16.0,L-PBF,,5,strain,,194.0,,220.0,1300.0,air,-1.0,30.0,,90.0,25.0,4.470232939400781,17-4 PH,796.26153353923,-796.26153353923
132720.888949284,598.645928474868,100.0,,,powder,1375.0,755.5,,,1.0,Ar,,40.0,16.0,L-PBF,,5,strain,,194.0,,220.0,1300.0,air,-1.0,30.0,,90.0,25.0,5.122939281880649,17-4 PH,598.645928474868,-598.645928474868
142981.078872782,605.01400623148,100.0,,,powder,1375.0,755.5,,,1.0,Ar,,40.0,16.0,L-PBF,,5,strain,,194.0,,220.0,1300.0,air,-1.0,30.0,,90.0,25.0,5.155278569738969,17-4 PH,605.01400623148,-605.01400623148
407088.925420007,495.37697781908,100.0,,,powder,1375.0,755.5,,,1.0,Ar,,40.0,16.0,L-PBF,,5,strain,,194.0,,220.0,1300.0,air,-1.0,30.0,,90.0,25.0,5.609689287851271,17-4 PH,495.37697781908,-495.37697781908
4514.94420904043,773.186649098747,100.0,,,powder,948.0,755.5,,,1.0,Ar,,40.0,48.0,L-PBF,,5,strain,,192.0,,220.0,895.0,air,-1.0,30.0,,90.0,25.0,3.654652388125586,17-4 PH,773.186649098747,-773.186649098747
5216.96796677308,768.72333394317,100.0,,,powder,948.0,755.5,,,1.0,Ar,,40.0,48.0,L-PBF,,5,strain,,192.0,,220.0,895.0,air,-1.0,30.0,,90.0,25.0,3.7174181700755664,17-4 PH,768.72333394317,-768.72333394317
24731.654479086,604.787710255452,100.0,,,powder,948.0,755.5,,,1.0,Ar,,40.0,48.0,L-PBF,,5,strain,,192.0,,220.0,895.0,air,-1.0,30.0,,90.0,25.0,4.393253170429355,17-4 PH,604.787710255452,-604.787710255452
28108.8134356677,614.343814829838,100.0,,,powder,948.0,755.5,,,1.0,Ar,,40.0,48.0,L-PBF,,5,strain,,192.0,,220.0,895.0,air,-1.0,30.0,,90.0,25.0,4.448842513013402,17-4 PH,614.343814829838,-614.343814829838
149979.30437932,409.140126556648,100.0,,,powder,948.0,755.5,,,1.0,Ar,,40.0,48.0,L-PBF,,5,strain,,192.0,,220.0,895.0,air,-1.0,30.0,,90.0,25.0,5.176031334962626,17-4 PH,409.140126556648,-409.140126556648
168798.032796017,294.723187010922,100.0,,,powder,948.0,755.5,,,1.0,Ar,,40.0,48.0,L-PBF,,5,strain,,192.0,,220.0,895.0,air,-1.0,30.0,,90.0,25.0,5.227367380969654,17-4 PH,294.723187010922,-294.723187010922
180266.512767975,401.030189484049,100.0,,,powder,948.0,755.5,,,1.0,Ar,,40.0,48.0,L-PBF,,5,strain,,192.0,,220.0,895.0,air,-1.0,30.0,,90.0,25.0,5.255915057444422,17-4 PH,401.030189484049,-401.030189484049
265877.736602858,294.920329376537,100.0,,,powder,948.0,755.5,,,1.0,Ar,,40.0,48.0,L-PBF,,5,strain,,192.0,,220.0,895.0,air,-1.0,30.0,,90.0,25.0,5.424681973001633,17-4 PH,294.920329376537,-294.920329376537
16803.1634314052,784.556469718345,100.0,,,powder,948.0,755.5,,,1.0,Ar,,40.0,48.0,L-PBF,,5,strain,,192.0,,220.0,895.0,air,-1.0,30.0,,90.0,25.0,4.225391051456264,17-4 PH,784.556469718345,-784.556469718345
23342.258685711,789.852069602947,100.0,,,powder,948.0,755.5,,,1.0,Ar,,40.0,48.0,L-PBF,,5,strain,,192.0,,220.0,895.0,air,-1.0,30.0,,90.0,25.0,4.368142877728187,17-4 PH,789.852069602947,-789.852069602947
91317.5187101081,613.545341049029,100.0,,,powder,948.0,755.5,,,1.0,Ar,,40.0,48.0,L-PBF,,5,strain,,192.0,,220.0,895.0,air,-1.0,30.0,,90.0,25.0,4.960554102279998,17-4 PH,613.545341049029,-613.545341049029
116517.399549593,600.265979585889,100.0,,,powder,948.0,755.5,,,1.0,Ar,,40.0,48.0,L-PBF,,5,strain,,192.0,,220.0,895.0,air,-1.0,30.0,,90.0,25.0,5.06639078342332,17-4 PH,600.265979585889,-600.265979585889
192483.260715572,521.287951701811,100.0,,,powder,948.0,755.5,,,1.0,Ar,,40.0,48.0,L-PBF,,5,strain,,192.0,,220.0,895.0,air,-1.0,30.0,,90.0,25.0,5.284392967117472,17-4 PH,521.287951701811,-521.287951701811
738704.495459057,505.871029836381,100.0,,,powder,948.0,755.5,,,1.0,Ar,,40.0,48.0,L-PBF,,5,strain,,192.0,,220.0,895.0,air,-1.0,30.0,,90.0,25.0,5.868470741970928,17-4 PH,505.871029836381,-505.871029836381
25943.8542663696,140.07612875441,190.0,90.0,,powder,419.69,1200.0,bidirection,,1.0,Ar,,50.0,5.33,L-PBF,20.0,5,displacement,,,,350.0,,air,-1.0,,,90.0,25.0,4.4140344961224685,AlSi10Mg,140.07612875441,-140.07612875441
26053.487500623,120.015006821282,190.0,90.0,,powder,419.69,1200.0,bidirection,,1.0,Ar,,50.0,5.33,L-PBF,20.0,5,displacement,,,,350.0,,air,-1.0,,,90.0,25.0,4.415865865865866,AlSi10Mg,120.015006821282,-120.015006821282
36929.9657502892,140.07612875441,190.0,90.0,,powder,419.69,1200.0,bidirection,,1.0,Ar,,50.0,5.33,L-PBF,20.0,5,displacement,,,,350.0,,air,-1.0,,,90.0,25.0,4.5673789048763425,AlSi10Mg,140.07612875441,-140.07612875441
61547.7717910019,140.110658165727,190.0,90.0,,powder,419.69,1200.0,bidirection,,1.0,Ar,,50.0,5.33,L-PBF,20.0,5,displacement,,,,350.0,,air,-1.0,,,90.0,25.0,4.789212334823973,AlSi10Mg,140.110658165727,-140.110658165727
81622.8607095306,120.015006821282,190.0,90.0,,powder,419.69,1200.0,bidirection,,1.0,Ar,,50.0,5.33,L-PBF,20.0,5,displacement,,,,350.0,,air,-1.0,,,90.0,25.0,4.911811811811813,AlSi10Mg,120.015006821282,-120.015006821282
111403.496530814,120.015006821282,190.0,90.0,,powder,419.69,1200.0,bidirection,,1.0,Ar,,50.0,5.33,L-PBF,20.0,5,displacement,,,,350.0,,air,-1.0,,,90.0,25.0,5.046898821898821,AlSi10Mg,120.015006821282,-120.015006821282
115096.220088503,99.9481582537517,190.0,90.0,,powder,419.69,1200.0,bidirection,,1.0,Ar,,50.0,5.33,L-PBF,20.0,5,displacement,,,,350.0,,air,-1.0,,,90.0,25.0,5.061061061061061,AlSi10Mg,99.9481582537517,-99.9481582537517
151552.729062085,99.9968668285626,190.0,90.0,,powder,419.69,1200.0,bidirection,,1.0,Ar,,50.0,5.33,L-PBF,20.0,5,displacement,,,,350.0,,air,-1.0,,,90.0,25.0,5.18056376126407,AlSi10Mg,99.9968668285626,-99.9968668285626
198348.495386385,99.9481582537517,190.0,90.0,,powder,419.69,1200.0,bidirection,,1.0,Ar,,50.0,5.33,L-PBF,20.0,5,displacement,,,,350.0,,air,-1.0,,,90.0,25.0,5.297428910391875,AlSi10Mg,99.9481582537517,-99.9481582537517
28510.5112411047,140.106412005457,190.0,90.0,,powder,451.07,1200.0,bidirection,,1.0,Ar,200.0,50.0,4.8,L-PBF,20.0,5,displacement,,,,350.0,,air,-1.0,,,90.0,25.0,4.455005005005005,AlSi10Mg,140.106412005457,-140.106412005457
57644.8828292587,139.957708049113,190.0,90.0,,powder,451.07,1200.0,bidirection,,1.0,Ar,200.0,50.0,4.8,L-PBF,20.0,5,displacement,,,,350.0,,air,-1.0,,,90.0,25.0,4.7607607607607605,AlSi10Mg,139.957708049113,-139.957708049113
141628.66162992,99.9727148703956,190.0,90.0,,powder,451.07,1200.0,bidirection,,1.0,Ar,200.0,50.0,4.8,L-PBF,20.0,5,displacement,,,,350.0,,air,-1.0,,,90.0,25.0,5.151151151151152,AlSi10Mg,99.9727148703956,-99.9727148703956
153554.44920216,119.890859481583,190.0,90.0,,powder,451.07,1200.0,bidirection,,1.0,Ar,200.0,50.0,4.8,L-PBF,20.0,5,displacement,,,,350.0,,air,-1.0,,,90.0,25.0,5.186262404536517,AlSi10Mg,119.890859481583,-119.890859481583
199147.602238245,139.957708049113,190.0,90.0,,powder,451.07,1200.0,bidirection,,1.0,Ar,200.0,50.0,4.8,L-PBF,20.0,5,displacement,,,,350.0,,air,-1.0,,,90.0,25.0,5.299175081817564,AlSi10Mg,139.957708049113,-139.957708049113
263889.081445751,119.890859481583,190.0,90.0,,powder,451.07,1200.0,bidirection,,1.0,Ar,200.0,50.0,4.8,L-PBF,20.0,5,displacement,,,,350.0,,air,-1.0,,,90.0,25.0,5.421421421421422,AlSi10Mg,119.890859481583,-119.890859481583
301375.881184544,99.9997745610392,190.0,90.0,,powder,451.07,1200.0,bidirection,,1.0,Ar,200.0,50.0,4.8,L-PBF,20.0,5,displacement,,,,350.0,,air,-1.0,,,90.0,25.0,5.479108493208905,AlSi10Mg,99.9997745610392,-99.9997745610392
491690.357762803,99.9727148703956,190.0,90.0,,powder,451.07,1200.0,bidirection,,1.0,Ar,200.0,50.0,4.8,L-PBF,20.0,5,displacement,,,,350.0,,air,-1.0,,,90.0,25.0,5.691691691691692,AlSi10Mg,99.9727148703956,-99.9727148703956
626393.658575364,119.890859481583,190.0,90.0,,powder,451.07,1200.0,bidirection,,1.0,Ar,200.0,50.0,4.8,L-PBF,20.0,5,displacement,,,,350.0,,air,-1.0,,,90.0,25.0,5.796847352402908,AlSi10Mg,119.890859481583,-119.890859481583
1215570.03892682,100.033861583075,190.0,90.0,,powder,419.69,1200.0,bidirection,,1.0,Ar,,50.0,5.33,L-PBF,20000.0,5,displacement,,,,350.0,,air,-1.0,,,90.0,25.0,6.084779987155594,AlSi10Mg,100.033861583075,-100.033861583075
1535839.72286271,94.9231502759586,190.0,90.0,,powder,419.69,1200.0,bidirection,,1.0,Ar,,50.0,5.33,L-PBF,20000.0,5,displacement,,,,350.0,,air,-1.0,,,90.0,25.0,6.186345895963578,AlSi10Mg,94.9231502759586,-94.9231502759586
25568718.2603709,94.9231502759586,190.0,90.0,,powder,419.69,1200.0,bidirection,,1.0,Ar,,50.0,5.33,L-PBF,20000.0,5,displacement,,,,350.0,,air,-1.0,,,90.0,25.0,7.407708957733015,AlSi10Mg,94.9231502759586,-94.9231502759586
251484.333822299,129.964310703334,190.0,90.0,,powder,451.07,1200.0,bidirection,,1.0,Ar,200.0,50.0,4.8,L-PBF,20000.0,5,displacement,,,,350.0,,air,-1.0,,,90.0,25.0,5.400510935926967,AlSi10Mg,129.964310703334,-129.964310703334
278647.725390279,139.964315188128,190.0,90.0,,powder,451.07,1200.0,bidirection,,1.0,Ar,200.0,50.0,4.8,L-PBF,20000.0,5,displacement,,,,350.0,,air,-1.0,,,90.0,25.0,5.445055502247836,AlSi10Mg,139.964315188128,-139.964315188128
408904.734428574,120.121195911623,190.0,90.0,,powder,451.07,1200.0,bidirection,,1.0,Ar,200.0,50.0,4.8,L-PBF,20000.0,5,displacement,,,,350.0,,air,-1.0,,,90.0,25.0,5.611622138982561,AlSi10Mg,120.121195911623,-120.121195911623
