Repository: Luwen-Zhang/SNEnsemble

# Copyright Notification

## Composites

We reformat and merge fatigue testing records from SNL/MSU/DOE, OptiMat, UPWIND, and FACT databases into a single database with careful considerations, including filtering invalid entries, rename variables, fix improper calculations in the records, to obtain clean and consistent data to fit machine 
learning usages. We leave the original format ("2019_SNL_MSU_DOE_Composite-Materials-Database_Wind_29pt0.xlsx" and "Optidat UPWIND 28_3_2017.xls") in the folder. Any derived database should be directly based on the original files instead of our merged database. We are not responsible for the accuracy of the testing records.

File: data/alloy/alloy_AM2022.csv (part 14 of 50)
Cycles to Failure,Stress Amplitude,hatch space  (μm),layer scan rotation  (°),wire feed rate  (mm/s),types of feedstock,ultimate tensile strength  (MPa),scan speed  (mm/s),scan pattern,current  (A),stress concentration factor of specimens,AM environment,preheat temperature  (°C),layer thickness  (μm),elongation  (%),types of AM,Frequency,critical cross-section size of specimens (mm),load control,voltage  (V),Young's modulus  (GPa),powder feed rate  (g/s),power  (W),yield strength  (MPa),fatigue environment,R-value,size of feedstock  (μm),speed function,direciton of specimen  (°),fatigue temperature  (°C),log10(Cycles to Failure),Material_Code,Maximum Stress,Minimum Stress
508588.964049805,119.969763376366,190.0,90.0,,powder,451.07,1200.0,bidirection,,1.0,Ar,200.0,50.0,4.8,L-PBF,20000.0,5,displacement,,,,350.0,,air,-1.0,,,90.0,25.0,5.706366932119139,AlSi10Mg,119.969763376366,-119.969763376366
631554.752543652,109.975216049399,190.0,90.0,,powder,451.07,1200.0,bidirection,,1.0,Ar,200.0,50.0,4.8,L-PBF,20000.0,5,displacement,,,,350.0,,air,-1.0,,,90.0,25.0,5.8004110076178765,AlSi10Mg,109.975216049399,-109.975216049399
869761.259296149,99.9779401435181,190.0,90.0,,powder,451.07,1200.0,bidirection,,1.0,Ar,200.0,50.0,4.8,L-PBF,20000.0,5,displacement,,,,350.0,,air,-1.0,,,90.0,25.0,5.939400059516249,AlSi10Mg,99.9779401435181,-99.9779401435181
1228570.61842254,99.9779401435181,190.0,90.0,,powder,451.07,1200.0,bidirection,,1.0,Ar,200.0,50.0,4.8,L-PBF,20000.0,5,displacement,,,,350.0,,air,-1.0,,,90.0,25.0,6.089400124845223,AlSi10Mg,99.9779401435181,-99.9779401435181
1998073.36439746,99.9833973013447,190.0,90.0,,powder,451.07,1200.0,bidirection,,1.0,Ar,200.0,50.0,4.8,L-PBF,20000.0,5,displacement,,,,350.0,,air,-1.0,,,90.0,25.0,6.300611430420512,AlSi10Mg,99.9833973013447,-99.9833973013447
2186253.61845729,94.9915807956875,190.0,90.0,,powder,451.07,1200.0,bidirection,,1.0,Ar,200.0,50.0,4.8,L-PBF,20000.0,5,displacement,,,,350.0,,air,-1.0,,,90.0,25.0,6.339700541285925,AlSi10Mg,94.9915807956875,-94.9915807956875
10537409.668314,94.9810972980579,190.0,90.0,,powder,451.07,1200.0,bidirection,,1.0,Ar,200.0,50.0,4.8,L-PBF,20000.0,5,displacement,,,,350.0,,air,-1.0,,,90.0,25.0,7.022733864669959,AlSi10Mg,94.9810972980579,-94.9810972980579
48310937.8852359,94.9837541387317,190.0,90.0,,powder,451.07,1200.0,bidirection,,1.0,Ar,200.0,50.0,4.8,L-PBF,20000.0,5,displacement,,,,350.0,,air,-1.0,,,90.0,25.0,7.684045468751865,AlSi10Mg,94.9837541387317,-94.9837541387317
21047.8026427059,444.128118205083,,245.0,,powder,678.0,900.0,,,1.0,N2,,30.0,38.7,L-PBF,2.0,7.6,force,,183.0,,250.0,580.0,air,-1.0,,,0.0,25.0,4.323206762881446,316L,444.128118205083,-444.128118205083
37846.4436694213,435.786289842754,,245.0,,powder,678.0,900.0,,,1.0,N2,,30.0,38.7,L-PBF,2.0,7.6,force,,183.0,,250.0,580.0,air,-1.0,,,0.0,25.0,4.57802507624534,316L,435.786289842754,-435.786289842754
41742.7272394227,427.495981725457,,245.0,,powder,678.0,900.0,,,1.0,N2,,30.0,38.7,L-PBF,2.0,7.6,force,,183.0,,250.0,580.0,air,-1.0,,,0.0,25.0,4.620580820060996,316L,427.495981725457,-427.495981725457
61808.8731705855,418.803743973705,,245.0,,powder,678.0,900.0,,,1.0,N2,,30.0,38.7,L-PBF,2.0,7.6,force,,183.0,,250.0,580.0,air,-1.0,,,0.0,25.0,4.791050826098578,316L,418.803743973705,-418.803743973705
87276.3640578277,400.427133446664,,245.0,,powder,678.0,900.0,,,1.0,N2,,30.0,38.7,L-PBF,2.0,7.6,force,,183.0,,250.0,580.0,air,-1.0,,,0.0,25.0,4.940896645205015,316L,400.427133446664,-400.427133446664
158822.163885797,390.8832675981,,245.0,,powder,678.0,900.0,,,1.0,N2,,30.0,38.7,L-PBF,2.0,7.6,force,,183.0,,250.0,580.0,air,-1.0,,,0.0,25.0,5.2009111088066335,316L,390.8832675981,-390.8832675981
186075.05901268,391.054596890734,,245.0,,powder,678.0,900.0,,,1.0,N2,,30.0,38.7,L-PBF,2.0,7.6,force,,183.0,,250.0,580.0,air,-1.0,,,0.0,25.0,5.269688165398033,316L,391.054596890734,-391.054596890734
336974.800293167,371.255142371441,,245.0,,powder,678.0,900.0,,,1.0,N2,,30.0,38.7,L-PBF,2.0,7.6,force,,183.0,,250.0,580.0,air,-1.0,,,0.0,25.0,5.52759742460183,316L,371.255142371441,-371.255142371441
396388.126517972,350.807547811305,,245.0,,powder,678.0,900.0,,,1.0,N2,,30.0,38.7,L-PBF,2.0,7.6,force,,183.0,,250.0,580.0,air,-1.0,,,0.0,25.0,5.598120637072179,316L,350.807547811305,-350.807547811305
1305396.54882045,328.548727156821,,245.0,,powder,678.0,900.0,,,1.0,N2,,30.0,38.7,L-PBF,2.0,7.6,force,,183.0,,250.0,580.0,air,-1.0,,,0.0,25.0,6.115742460182989,316L,328.548727156821,-328.548727156821
27509.98486044,444.27423405324,,245.0,,powder,662.0,900.0,,,1.0,N2,,30.0,36.4,L-PBF,2.0,7.6,force,,187.0,,250.0,583.0,air,-1.0,,,45.0,25.0,4.439490351384625,316L,444.27423405324,-444.27423405324
38514.6241610469,435.588725672775,,245.0,,powder,662.0,900.0,,,1.0,N2,,30.0,36.4,L-PBF,2.0,7.6,force,,187.0,,250.0,583.0,air,-1.0,,,45.0,25.0,4.585625664222931,316L,435.588725672775,-435.588725672775
73320.7629843722,418.860711507272,,245.0,,powder,662.0,900.0,,,1.0,N2,,30.0,36.4,L-PBF,2.0,7.6,force,,187.0,,250.0,583.0,air,-1.0,,,45.0,25.0,4.865226975632494,316L,418.860711507272,-418.860711507272
98434.669031335,400.257479813005,,245.0,,powder,662.0,900.0,,,1.0,N2,,30.0,36.4,L-PBF,2.0,7.6,force,,187.0,,250.0,583.0,air,-1.0,,,45.0,25.0,4.993148085394782,316L,400.257479813005,-400.257479813005
116325.616876955,409.707881427964,,245.0,,powder,662.0,900.0,,,1.0,N2,,30.0,36.4,L-PBF,2.0,7.6,force,,187.0,,250.0,583.0,air,-1.0,,,45.0,25.0,5.065675364283296,316L,409.707881427964,-409.707881427964
220173.700169532,390.965625163446,,245.0,,powder,662.0,900.0,,,1.0,N2,,30.0,36.4,L-PBF,2.0,7.6,force,,187.0,,250.0,583.0,air,-1.0,,,45.0,25.0,5.342765441096253,316L,390.965625163446,-390.965625163446
297017.547500528,371.180269868253,,245.0,,powder,662.0,900.0,,,1.0,N2,,30.0,36.4,L-PBF,2.0,7.6,force,,187.0,,250.0,583.0,air,-1.0,,,45.0,25.0,5.472782107760081,316L,371.180269868253,-371.180269868253
1091660.07684327,381.187022949426,,245.0,,powder,662.0,900.0,,,1.0,N2,,30.0,36.4,L-PBF,2.0,7.6,force,,187.0,,250.0,583.0,air,-1.0,,,45.0,25.0,6.038087427990512,316L,381.187022949426,-381.187022949426
11750.2318765122,444.184707094703,,245.0,,powder,600.0,900.0,,,1.0,N2,,30.0,41.2,L-PBF,2.0,7.6,force,,178.0,,250.0,519.0,air,-1.0,,,90.0,25.0,4.07004643696487,316L,444.184707094703,-444.184707094703
24505.0387021846,435.652923237085,,245.0,,powder,600.0,900.0,,,1.0,N2,,30.0,41.2,L-PBF,2.0,7.6,force,,178.0,,250.0,519.0,air,-1.0,,,90.0,25.0,4.389255392754869,316L,435.652923237085,-435.652923237085
31796.1187633663,418.601931576711,,245.0,,powder,600.0,900.0,,,1.0,N2,,30.0,41.2,L-PBF,2.0,7.6,force,,178.0,,250.0,519.0,air,-1.0,,,90.0,25.0,4.502374110471027,316L,418.601931576711,-418.601931576711
42717.6992289148,427.397510809204,,245.0,,powder,600.0,900.0,,,1.0,N2,,30.0,41.2,L-PBF,2.0,7.6,force,,178.0,,250.0,519.0,air,-1.0,,,90.0,25.0,4.630607853592254,316L,427.397510809204,-427.397510809204
48489.939640235,427.278937526562,,245.0,,powder,600.0,900.0,,,1.0,N2,,30.0,41.2,L-PBF,2.0,7.6,force,,178.0,,250.0,519.0,air,-1.0,,,90.0,25.0,4.685651643510674,316L,427.278937526562,-427.278937526562
170090.917981562,391.146385465363,,245.0,,powder,600.0,900.0,,,1.0,N2,,30.0,41.2,L-PBF,2.0,7.6,force,,178.0,,250.0,519.0,air,-1.0,,,90.0,25.0,5.230681125042359,316L,391.146385465363,-391.146385465363
249213.366418663,400.257479813005,,245.0,,powder,600.0,900.0,,,1.0,N2,,30.0,41.2,L-PBF,2.0,7.6,force,,178.0,,250.0,519.0,air,-1.0,,,90.0,25.0,5.396571331751949,316L,400.257479813005,-400.257479813005
565647.9994882,390.976731831704,,245.0,,powder,600.0,900.0,,,1.0,N2,,30.0,41.2,L-PBF,2.0,7.6,force,,178.0,,250.0,519.0,air,-1.0,,,90.0,25.0,5.7525462555066085,316L,390.976731831704,-390.976731831704
831535.353534656,381.214504887378,,245.0,,powder,600.0,900.0,,,1.0,N2,,30.0,41.2,L-PBF,2.0,7.6,force,,178.0,,250.0,519.0,air,-1.0,,,90.0,25.0,5.919880718400542,316L,381.214504887378,-381.214504887378
1788711.23245903,371.283072822677,,245.0,,powder,600.0,900.0,,,1.0,N2,,30.0,41.2,L-PBF,2.0,7.6,force,,178.0,,250.0,519.0,air,-1.0,,,90.0,25.0,6.2525402342106995,316L,371.283072822677,-371.283072822677
17028.4936282552,451.513806387825,140.0,66.0,,powder,,1200.0,stripe,,1.0,Ar,80.0,30.0,,L-PBF,,6,force,,,,280.0,,air,-1.0,,,45.0,25.0,4.2311762311762315,Ti-6Al-4V,451.513806387825,-451.513806387825
43796.4203925892,301.386898248022,140.0,66.0,,powder,,1200.0,stripe,,1.0,Ar,80.0,30.0,,L-PBF,,6,force,,,,280.0,,air,-1.0,,,45.0,25.0,4.641438615817449,Ti-6Al-4V,301.386898248022,-301.386898248022
62206.925848282,301.628110830243,140.0,66.0,,powder,,1200.0,stripe,,1.0,Ar,80.0,30.0,,L-PBF,,6,force,,,,280.0,,air,-1.0,,,45.0,25.0,4.79383873983944,Ti-6Al-4V,301.628110830243,-301.628110830243
66809.5187306035,302.513778139524,140.0,66.0,,powder,,1200.0,stripe,,1.0,Ar,80.0,30.0,,L-PBF,,6,force,,,,280.0,,air,-1.0,,,45.0,25.0,4.824838343278981,Ti-6Al-4V,302.513778139524,-302.513778139524
129864.738657278,200.287137525216,140.0,66.0,,powder,,1200.0,stripe,,1.0,Ar,80.0,30.0,,L-PBF,,6,force,,,,280.0,,air,-1.0,,,45.0,25.0,5.113491245873562,Ti-6Al-4V,200.287137525216,-200.287137525216
307766.186809871,200.313844987161,140.0,66.0,,powder,,1200.0,stripe,,1.0,Ar,80.0,30.0,,L-PBF,,6,force,,,,280.0,,air,-1.0,,,45.0,25.0,5.488220903706807,Ti-6Al-4V,200.313844987161,-200.313844987161
7764.36279889288,452.111671501799,140.0,66.0,,powder,,1200.0,stripe,,1.0,Ar,80.0,30.0,,L-PBF,,4,force,,,,280.0,,air,-1.0,,,45.0,25.0,3.89010582010582,Ti-6Al-4V,452.111671501799,-452.111671501799
16085.866242382,300.152367780542,140.0,66.0,,powder,,1200.0,stripe,,1.0,Ar,80.0,30.0,,L-PBF,,4,force,,,,280.0,,air,-1.0,,,45.0,25.0,4.20644445312464,Ti-6Al-4V,300.152367780542,-300.152367780542
20771.6414588768,301.59404596733,140.0,66.0,,powder,,1200.0,stripe,,1.0,Ar,80.0,30.0,,L-PBF,,4,force,,,,280.0,,air,-1.0,,,45.0,25.0,4.3174708175926115,Ti-6Al-4V,301.59404596733,-301.59404596733
26189.6756741752,301.59404596733,140.0,66.0,,powder,,1200.0,stripe,,1.0,Ar,80.0,30.0,,L-PBF,,4,force,,,,280.0,,air,-1.0,,,45.0,25.0,4.418130120273717,Ti-6Al-4V,301.59404596733,-301.59404596733
47572.9875887854,199.859501121336,140.0,66.0,,powder,,1200.0,stripe,,1.0,Ar,80.0,30.0,,L-PBF,,4,force,,,,280.0,,air,-1.0,,,45.0,25.0,4.677360426016948,Ti-6Al-4V,199.859501121336,-199.859501121336
86519.0617751435,199.906986205607,140.0,66.0,,powder,,1200.0,stripe,,1.0,Ar,80.0,30.0,,L-PBF,,4,force,,,,280.0,,air,-1.0,,,45.0,25.0,4.937111801242236,Ti-6Al-4V,199.906986205607,-199.906986205607
1415983.52728579,100.321487900998,140.0,66.0,,powder,,1200.0,stripe,,1.0,Ar,80.0,30.0,,L-PBF,,4,force,,,,280.0,,air,-1.0,,,45.0,25.0,6.151058201058202,Ti-6Al-4V,100.321487900998,-100.321487900998
2059112.95736435,99.9308355629346,140.0,66.0,,powder,,1200.0,stripe,,1.0,Ar,80.0,30.0,,L-PBF,,4,force,,,,280.0,,air,-1.0,,,45.0,25.0,6.313680171491486,Ti-6Al-4V,99.9308355629346,-99.9308355629346
31630.1344061763,598.074592020918,120.0,67.0,,powder,1926.0,800.0,bidirection,,1.0,Ar,100.0,30.0,1.8,L-PBF,50.0,5,force,,184.0,,200.0,1893.0,air,-1.0,35.0,,0.0,20.0,4.500101037370566,18Ni300,598.074592020918,-598.074592020918
34453.2720164598,599.266077300283,120.0,67.0,,powder,1926.0,800.0,bidirection,,1.0,Ar,100.0,30.0,1.8,L-PBF,50.0,5,force,,184.0,,200.0,1893.0,air,-1.0,35.0,,0.0,20.0,4.537230473013287,18Ni300,599.266077300283,-599.266077300283
36833.0637434364,598.868652031622,120.0,67.0,,powder,1926.0,800.0,bidirection,,1.0,Ar,100.0,30.0,1.8,L-PBF,50.0,5,force,,184.0,,200.0,1893.0,air,-1.0,35.0,,0.0,20.0,4.566237844609166,18Ni300,598.868652031622,-598.868652031622
41984.8197434546,598.074592020918,120.0,67.0,,powder,1926.0,800.0,bidirection,,1.0,Ar,100.0,30.0,1.8,L-PBF,50.0,5,force,,184.0,,200.0,1893.0,air,-1.0,35.0,,0.0,20.0,4.623092292937086,18Ni300,598.074592020918,-598.074592020918
63220.0353682934,439.736850180428,120.0,67.0,,powder,1926.0,800.0,bidirection,,1.0,Ar,100.0,30.0,1.8,L-PBF,50.0,5,force,,184.0,,200.0,1893.0,air,-1.0,35.0,,0.0,20.0,4.80085473446861,18Ni300,439.736850180428,-439.736850180428
67010.6598005025,499.725834315149,120.0,67.0,,powder,1926.0,800.0,bidirection,,1.0,Ar,100.0,30.0,1.8,L-PBF,50.0,5,force,,184.0,,200.0,1893.0,air,-1.0,35.0,,0.0,20.0,4.8261438941082275,18Ni300,499.725834315149,-499.725834315149
73158.1192791795,499.77472150548,120.0,67.0,,powder,1926.0,800.0,bidirection,,1.0,Ar,100.0,30.0,1.8,L-PBF,50.0,5,force,,184.0,,200.0,1893.0,air,-1.0,35.0,,0.0,20.0,4.864262532272216,18Ni300,499.77472150548,-499.77472150548
77544.874907016,539.965687096154,120.0,67.0,,powder,1926.0,800.0,bidirection,,1.0,Ar,100.0,30.0,1.8,L-PBF,50.0,5,force,,184.0,,200.0,1893.0,air,-1.0,35.0,,0.0,20.0,4.889553099723392,18Ni300,539.965687096154,-539.965687096154
87780.5123974666,499.926121626964,120.0,67.0,,powder,1926.0,800.0,bidirection,,1.0,Ar,100.0,30.0,1.8,L-PBF,50.0,5,force,,184.0,,200.0,1893.0,air,-1.0,35.0,,0.0,20.0,4.943398111605136,18Ni300,499.926121626964,-499.926121626964
97927.7474193922,439.334420150548,120.0,67.0,,powder,1926.0,800.0,bidirection,,1.0,Ar,100.0,30.0,1.8,L-PBF,50.0,5,force,,184.0,,200.0,1893.0,air,-1.0,35.0,,0.0,20.0,4.990905764772812,18Ni300,439.334420150548,-439.334420150548
130673.329047613,374.811357244842,120.0,67.0,,powder,1926.0,800.0,bidirection,,1.0,Ar,100.0,30.0,1.8,L-PBF,50.0,5,force,,184.0,,200.0,1893.0,air,-1.0,35.0,,0.0,20.0,5.116186955373646,18Ni300,374.811357244842,-374.811357244842
137324.533218287,439.75992282512,120.0,67.0,,powder,1926.0,800.0,bidirection,,1.0,Ar,100.0,30.0,1.8,L-PBF,50.0,5,force,,184.0,,200.0,1893.0,air,-1.0,35.0,,0.0,20.0,5.137748131479548,18Ni300,439.75992282512,-439.75992282512
152544.40632914,374.831204784209,120.0,67.0,,powder,1926.0,800.0,bidirection,,1.0,Ar,100.0,30.0,1.8,L-PBF,50.0,5,force,,184.0,,200.0,1893.0,air,-1.0,35.0,,0.0,20.0,5.183396287069034,18Ni300,374.831204784209,-374.831204784209
276590.308796631,354.46547944073,120.0,67.0,,powder,1926.0,800.0,bidirection,,1.0,Ar,100.0,30.0,1.8,L-PBF,50.0,5,force,,184.0,,200.0,1893.0,air,-1.0,35.0,,0.0,20.0,5.441836959179365,18Ni300,354.46547944073,-354.46547944073
305745.180217313,354.46547944073,120.0,67.0,,powder,1926.0,800.0,bidirection,,1.0,Ar,100.0,30.0,1.8,L-PBF,50.0,5,force,,184.0,,200.0,1893.0,air,-1.0,35.0,,0.0,20.0,5.4853596195218195,18Ni300,354.46547944073,-354.46547944073
385040.329591263,374.798835722715,120.0,67.0,,powder,1926.0,800.0,bidirection,,1.0,Ar,100.0,30.0,1.8,L-PBF,50.0,5,force,,184.0,,200.0,1893.0,air,-1.0,35.0,,0.0,20.0,5.585506220421862,18Ni300,374.798835722715,-374.798835722715
3466356.69620171,374.766089104056,120.0,67.0,,powder,1926.0,800.0,bidirection,,1.0,Ar,100.0,30.0,1.8,L-PBF,50.0,5,force,,184.0,,200.0,1893.0,air,-1.0,35.0,,0.0,20.0,6.539873250594137,18Ni300,374.766089104056,-374.766089104056
58339.6533249611,699.752023179404,120.0,67.0,,powder,,800.0,bidirection,,1.0,Ar,100.0,30.0,,L-PBF,50.0,5,force,,,,200.0,,air,-1.0,35.0,,90.0,20.0,4.76596384406059,18Ni300,699.752023179404,-699.752023179404
60240.3355673769,698.824198526817,120.0,67.0,,powder,,800.0,bidirection,,1.0,Ar,100.0,30.0,,L-PBF,50.0,5,force,,,,200.0,,air,-1.0,35.0,,90.0,20.0,4.779887382426612,18Ni300,698.824198526817,-698.824198526817
77645.3397265222,599.560017939332,120.0,67.0,,powder,,800.0,bidirection,,1.0,Ar,100.0,30.0,,L-PBF,50.0,5,force,,,,200.0,,air,-1.0,35.0,,90.0,20.0,4.8901153944909455,18Ni300,599.560017939332,-599.560017939332
129685.675452585,699.164025918682,120.0,67.0,,powder,,800.0,bidirection,,1.0,Ar,100.0,30.0,,L-PBF,50.0,5,force,,,,200.0,,air,-1.0,35.0,,90.0,20.0,5.112892008347284,18Ni300,699.164025918682,-699.164025918682
145085.62757427,600.372080208513,120.0,67.0,,powder,,800.0,bidirection,,1.0,Ar,100.0,30.0,,L-PBF,50.0,5,force,,,,200.0,,air,-1.0,35.0,,90.0,20.0,5.161624392628358,18Ni300,600.372080208513,-600.372080208513
230423.355362991,599.576026752016,120.0,67.0,,powder,,800.0,bidirection,,1.0,Ar,100.0,30.0,,L-PBF,50.0,5,force,,,,200.0,,air,-1.0,35.0,,90.0,20.0,5.362526496414402,18Ni300,599.576026752016,-599.576026752016
294395.68432675,599.634682089254,120.0,67.0,,powder,,800.0,bidirection,,1.0,Ar,100.0,30.0,,L-PBF,50.0,5,force,,,,200.0,,air,-1.0,35.0,,90.0,20.0,5.468931439202092,18Ni300,599.634682089254,-599.634682089254
321810.413458135,500.054377869716,120.0,67.0,,powder,,800.0,bidirection,,1.0,Ar,100.0,30.0,,L-PBF,50.0,5,force,,,,200.0,,air,-1.0,35.0,,90.0,20.0,5.507600093318738,18Ni300,500.054377869716,-500.054377869716
2204475.50683035,500.126215737667,120.0,67.0,,powder,,800.0,bidirection,,1.0,Ar,100.0,30.0,,L-PBF,50.0,5,force,,,,200.0,,air,-1.0,35.0,,90.0,20.0,6.343305277892432,18Ni300,500.126215737667,-500.126215737667
2941978.67551392,500.382863808975,120.0,67.0,,powder,,800.0,bidirection,,1.0,Ar,100.0,30.0,,L-PBF,50.0,5,force,,,,200.0,,air,-1.0,35.0,,90.0,20.0,6.468639520485258,18Ni300,500.382863808975,-500.382863808975
4418906.87577964,440.766321401817,120.0,67.0,,powder,,800.0,bidirection,,1.0,Ar,100.0,30.0,,L-PBF,50.0,5,force,,,,200.0,,air,-1.0,35.0,,90.0,20.0,6.645314849319437,18Ni300,440.766321401817,-440.766321401817
4989606.0664295,500.159868617768,120.0,67.0,,powder,,800.0,bidirection,,1.0,Ar,100.0,30.0,,L-PBF,50.0,5,force,,,,200.0,,air,-1.0,35.0,,90.0,20.0,6.698066259064411,18Ni300,500.159868617768,-500.159868617768
12827.0993494759,711.432406913591,120.0,67.0,,powder,1562.0,800.0,bidirection,,1.0,Ar,100.0,30.0,3.5,L-PBF,50.0,5,force,,167.0,,200.0,1491.0,air,-1.0,35.0,,0.0,400.0,4.108128458483986,18Ni300,711.432406913591,-711.432406913591
14229.8309738072,639.531182886414,120.0,67.0,,powder,1562.0,800.0,bidirection,,1.0,Ar,100.0,30.0,3.5,L-PBF,50.0,5,force,,167.0,,200.0,1491.0,air,-1.0,35.0,,0.0,400.0,4.153199741435036,18Ni300,639.531182886414,-639.531182886414
17208.5308940845,640.404940166562,120.0,67.0,,powder,1562.0,800.0,bidirection,,1.0,Ar,100.0,30.0,3.5,L-PBF,50.0,5,force,,167.0,,200.0,1491.0,air,-1.0,35.0,,0.0,400.0,4.235743795846097,18Ni300,640.404940166562,-640.404940166562
19603.7887053258,639.4028457356,120.0,67.0,,powder,1562.0,800.0,bidirection,,1.0,Ar,100.0,30.0,3.5,L-PBF,50.0,5,force,,167.0,,200.0,1491.0,air,-1.0,35.0,,0.0,400.0,4.292340012928248,18Ni300,639.4028457356,-639.4028457356
30297.3031157487,565.008575326352,120.0,67.0,,powder,1562.0,800.0,bidirection,,1.0,Ar,100.0,30.0,3.5,L-PBF,50.0,5,force,,167.0,,200.0,1491.0,air,-1.0,35.0,,0.0,400.0,4.481403971932154,18Ni300,565.008575326352,-565.008575326352
32586.7526368829,566.021411220169,120.0,67.0,,powder,1562.0,800.0,bidirection,,1.0,Ar,100.0,30.0,3.5,L-PBF,50.0,5,force,,167.0,,200.0,1491.0,air,-1.0,35.0,,0.0,400.0,4.51304108393397,18Ni300,566.021411220169,-566.021411220169
39180.5621254126,566.643152262564,120.0,67.0,,powder,1562.0,800.0,bidirection,,1.0,Ar,100.0,30.0,3.5,L-PBF,50.0,5,force,,167.0,,200.0,1491.0,air,-1.0,35.0,,0.0,400.0,4.593070662547272,18Ni300,566.643152262564,-566.643152262564
160594.938101288,639.327999477912,120.0,67.0,,powder,1562.0,800.0,bidirection,,1.0,Ar,100.0,30.0,3.5,L-PBF,50.0,5,force,,167.0,,200.0,1491.0,air,-1.0,35.0,,0.0,400.0,5.205731852341642,18Ni300,639.327999477912,-639.327999477912
261563.897020164,566.267298676012,120.0,67.0,,powder,1562.0,800.0,bidirection,,1.0,Ar,100.0,30.0,3.5,L-PBF,50.0,5,force,,167.0,,200.0,1491.0,air,-1.0,35.0,,0.0,400.0,5.4175777992586465,18Ni300,566.267298676012,-566.267298676012
352503.574357818,539.604599777144,120.0,67.0,,powder,1562.0,800.0,bidirection,,1.0,Ar,100.0,30.0,3.5,L-PBF,50.0,5,force,,167.0,,200.0,1491.0,air,-1.0,35.0,,0.0,400.0,5.547163525060769,18Ni300,539.604599777144,-539.604599777144
498987.499411552,493.325076602719,120.0,67.0,,powder,1562.0,800.0,bidirection,,1.0,Ar,100.0,30.0,3.5,L-PBF,50.0,5,force,,167.0,,200.0,1491.0,air,-1.0,35.0,,0.0,400.0,5.698089665854681,18Ni300,493.325076602719,-493.325076602719
780791.175198416,493.086308442905,120.0,67.0,,powder,1562.0,800.0,bidirection,,1.0,Ar,100.0,30.0,3.5,L-PBF,50.0,5,force,,167.0,,200.0,1491.0,air,-1.0,35.0,,0.0,400.0,5.892534896123427,18Ni300,493.086308442905,-493.086308442905
908347.322622578,494.236068005482,120.0,67.0,,powder,1562.0,800.0,bidirection,,1.0,Ar,100.0,30.0,3.5,L-PBF,50.0,5,force,,167.0,,200.0,1491.0,air,-1.0,35.0,,0.0,400.0,5.958251940433557,18Ni300,494.236068005482,-494.236068005482
1018002.70257449,374.606938603827,120.0,67.0,,powder,1562.0,800.0,bidirection,,1.0,Ar,100.0,30.0,3.5,L-PBF,50.0,5,force,,167.0,,200.0,1491.0,air,-1.0,35.0,,0.0,400.0,6.007748930959119,18Ni300,374.606938603827,-374.606938603827
3091862.59194508,374.762202685824,120.0,67.0,,powder,1562.0,800.0,bidirection,,1.0,Ar,100.0,30.0,3.5,L-PBF,50.0,5,force,,167.0,,200.0,1491.0,air,-1.0,35.0,,0.0,400.0,6.49022018483036,18Ni300,374.762202685824,-374.762202685824
4794508.49558786,342.277747491358,120.0,67.0,,powder,1562.0,800.0,bidirection,,1.0,Ar,100.0,30.0,3.5,L-PBF,50.0,5,force,,167.0,,200.0,1491.0,air,-1.0,35.0,,0.0,400.0,6.680744092508799,18Ni300,342.277747491358,-342.277747491358
5680195.50436034,285.158468043246,120.0,67.0,,powder,1562.0,800.0,bidirection,,1.0,Ar,100.0,30.0,3.5,L-PBF,50.0,5,force,,167.0,,200.0,1491.0,air,-1.0,35.0,,0.0,400.0,6.7543632837750485,18Ni300,285.158468043246,-285.158468043246
6654343.31682797,375.122753268291,120.0,67.0,,powder,1562.0,800.0,bidirection,,1.0,Ar,100.0,30.0,3.5,L-PBF,50.0,5,force,,167.0,,200.0,1491.0,air,-1.0,35.0,,0.0,400.0,6.823105203619909,18Ni300,375.122753268291,-375.122753268291
8778775.47348431,342.030842368788,120.0,67.0,,powder,1562.0,800.0,bidirection,,1.0,Ar,100.0,30.0,3.5,L-PBF,50.0,5,force,,167.0,,200.0,1491.0,air,-1.0,35.0,,0.0,400.0,6.9434339416239865,18Ni300,342.030842368788,-342.030842368788
9165300.31791023,375.141314728,120.0,67.0,,powder,1562.0,800.0,bidirection,,1.0,Ar,100.0,30.0,3.5,L-PBF,50.0,5,force,,167.0,,200.0,1491.0,air,-1.0,35.0,,0.0,400.0,6.962146699988293,18Ni300,375.141314728,-375.141314728
9395044.28664743,311.798029988004,120.0,67.0,,powder,1562.0,800.0,bidirection,,1.0,Ar,100.0,30.0,3.5,L-PBF,50.0,5,force,,167.0,,200.0,1491.0,air,-1.0,35.0,,0.0,400.0,6.972898831631996,18Ni300,311.798029988004,-311.798029988004
153749.314035484,699.765982690381,120.0,67.0,,powder,,800.0,bidirection,,1.0,Ar,100.0,30.0,,L-PBF,50.0,5,force,,,,200.0,,air,-1.0,35.0,,90.0,400.0,5.186813186813187,18Ni300,699.765982690381,-699.765982690381
210877.324831723,700.855099967071,120.0,67.0,,powder,,800.0,bidirection,,1.0,Ar,100.0,30.0,,L-PBF,50.0,5,force,,,,200.0,,air,-1.0,35.0,,90.0,400.0,5.324029883533272,18Ni300,700.855099967071,-700.855099967071
224598.468557678,699.336430169799,120.0,67.0,,powder,,800.0,bidirection,,1.0,Ar,100.0,30.0,,L-PBF,50.0,5,force,,,,200.0,,air,-1.0,35.0,,90.0,400.0,5.351406790664454,18Ni300,699.336430169799,-699.336430169799
294288.280577758,600.012184570687,120.0,67.0,,powder,,800.0,bidirection,,1.0,Ar,100.0,30.0,,L-PBF,50.0,5,force,,,,200.0,,air,-1.0,35.0,,90.0,400.0,5.468772967564265,18Ni300,600.012184570687,-600.012184570687
349892.840895498,600.243651722563,120.0,67.0,,powder,,800.0,bidirection,,1.0,Ar,100.0,30.0,,L-PBF,50.0,5,force,,,,200.0,,air,-1.0,35.0,,90.0,400.0,5.543935056540099,18Ni300,600.243651722563,-600.243651722563
403852.35391635,699.842287441071,120.0,67.0,,powder,,800.0,bidirection,,1.0,Ar,100.0,30.0,,L-PBF,50.0,5,force,,,,200.0,,air,-1.0,35.0,,90.0,400.0,5.6062226185777595,18Ni300,699.842287441071,-699.842287441071
760404.44667221,599.979321044592,120.0,67.0,,powder,,800.0,bidirection,,1.0,Ar,100.0,30.0,,L-PBF,50.0,5,force,,,,200.0,,air,-1.0,35.0,,90.0,400.0,5.881044647856158,18Ni300,599.979321044592,-599.979321044592
932165.696722021,599.979321044592,120.0,67.0,,powder,,800.0,bidirection,,1.0,Ar,100.0,30.0,,L-PBF,50.0,5,force,,,,200.0,,air,-1.0,35.0,,90.0,400.0,5.969493117049207,18Ni300,599.979321044592,-599.979321044592
3345045.00652935,499.364872969219,120.0,67.0,,powder,,800.0,bidirection,,1.0,Ar,100.0,30.0,,L-PBF,50.0,5,force,,,,200.0,,air,-1.0,35.0,,90.0,400.0,6.5244019654389245,18Ni300,499.364872969219,-499.364872969219
3803721.73044444,500.811281618292,120.0,67.0,,powder,,800.0,bidirection,,1.0,Ar,100.0,30.0,,L-PBF,50.0,5,force,,,,200.0,,air,-1.0,35.0,,90.0,400.0,6.580208737667871,18Ni300,500.811281618292,-500.811281618292
4847351.73558929,500.347964777111,120.0,67.0,,powder,,800.0,bidirection,,1.0,Ar,100.0,30.0,,L-PBF,50.0,5,force,,,,200.0,,air,-1.0,35.0,,90.0,400.0,6.685504534326263,18Ni300,500.347964777111,-500.347964777111
6426026.58915113,500.840346752003,120.0,67.0,,powder,,800.0,bidirection,,1.0,Ar,100.0,30.0,,L-PBF,50.0,5,force,,,,200.0,,air,-1.0,35.0,,90.0,400.0,6.807942518211721,18Ni300,500.840346752003,-500.840346752003
55995.2078366649,295.923882679162,,,,powder,723.0,1083.0,,,1.0,,,20.0,43.0,L-PBF,5.0,,force,,,,195.0,,air,0.1,,,0.0,25.0,4.7481508609500045,316L,657.6086281759154,65.76086281759154
84657.5938928369,263.193244304792,,,,powder,723.0,1083.0,,,1.0,,,20.0,43.0,L-PBF,5.0,,force,,,,195.0,,air,0.1,,,0.0,25.0,4.927665920954512,316L,584.8738762328711,58.48738762328711
212741.058848765,230.34028340081,,,,powder,723.0,1083.0,,,1.0,,,20.0,43.0,L-PBF,5.0,,force,,,,195.0,,air,0.1,,,0.0,25.0,5.327851316468767,316L,511.86729644624444,51.18672964462445
353191.874078258,197.223942208462,,,,powder,723.0,1083.0,,,1.0,,,20.0,43.0,L-PBF,5.0,,force,,,,195.0,,air,0.1,,,0.0,25.0,5.548010703162697,316L,438.27542712991556,43.82754271299156
396367.922000915,197.041204973707,,,,powder,723.0,1083.0,,,1.0,,,20.0,43.0,L-PBF,5.0,,force,,,,195.0,,air,0.1,,,0.0,25.0,5.598098499845259,316L,437.86934438601554,43.786934438601556
474417.070243388,197.029833918917,,,,powder,723.0,1083.0,,,1.0,,,20.0,43.0,L-PBF,5.0,,force,,,,195.0,,air,0.1,,,0.0,25.0,5.676160307209351,316L,437.8440753753711,43.78440753753711
590973.810927371,164.469681809085,,,,powder,723.0,1083.0,,,1.0,,,20.0,43.0,L-PBF,5.0,,force,,,,195.0,,air,0.1,,,0.0,25.0,5.7715682354976,316L,365.48818179796666,36.54881817979667
49380.8900967614,296.045033346734,,,,powder,708.0,758.0,,,1.0,,,20.0,39.0,L-PBF,5.0,,force,,,,195.0,,air,0.1,,,0.0,25.0,4.693558913879183,316L,657.877851881631,65.78778518816311
52575.7409224461,296.110546757219,,,,powder,708.0,758.0,,,1.0,,,20.0,39.0,L-PBF,5.0,,force,,,,195.0,,air,0.1,,,0.0,25.0,4.720785401686699,316L,658.0234372382645,65.80234372382645
275338.589656284,197.247081712062,,,,powder,708.0,758.0,,,1.0,,,20.0,39.0,L-PBF,5.0,,force,,,,195.0,,air,0.1,,,0.0,25.0,5.439867083533877,316L,438.3268482490266,43.832684824902664
439337.787546661,197.108436113544,,,,powder,708.0,758.0,,,1.0,,,20.0,39.0,L-PBF,5.0,,force,,,,195.0,,air,0.1,,,0.0,25.0,5.6427985586425695,316L,438.01874691898666,43.80187469189867
664041.394584601,197.247081712062,,,,powder,708.0,758.0,,,1.0,,,20.0,39.0,L-PBF,5.0,,force,,,,195.0,,air,0.1,,,0.0,25.0,5.822195152981464,316L,438.3268482490266,43.832684824902664
973657.536304635,181.03412714666,,,,powder,708.0,758.0,,,1.0,,,20.0,39.0,L-PBF,5.0,,force,,,,195.0,,air,0.1,,,0.0,25.0,5.988406229726219,316L,402.29806032591114,40.229806032591114
22325.7910123552,229.762764407819,,,,powder,631.0,1083.0,,,1.0,,,20.0,28.0,L-PBF,5.0,,force,,,,98.0,,air,0.1,,,0.0,25.0,4.348806855073021,316L,510.58392090626444,51.05839209062645
36911.867537564,196.881613503599,,,,powder,631.0,1083.0,,,1.0,,,20.0,28.0,L-PBF,5.0,,force,,,,98.0,,air,0.1,,,0.0,25.0,4.5671660186646585,316L,437.51469667466444,43.751469667466445
61198.709442432,197.0236556109,,,,powder,631.0,1083.0,,,1.0,,,20.0,28.0,L-PBF,5.0,,force,,,,98.0,,air,0.1,,,0.0,25.0,4.786742263845888,316L,437.83034580199995,43.783034580199995
83421.5948183787,197.214591087706,,,,powder,631.0,1083.0,,,1.0,,,20.0,28.0,L-PBF,5.0,,force,,,,98.0,,air,0.1,,,0.0,25.0,4.9212784882453775,316L,438.25464686156886,43.82546468615689
101712.654216981,164.570287742426,,,,powder,631.0,1083.0,,,1.0,,,20.0,28.0,L-PBF,5.0,,force,,,,98.0,,air,0.1,,,0.0,25.0,5.00737498748255,316L,365.7117505387244,36.571175053872444
198422.804933066,164.072704915387,,,,powder,631.0,1083.0,,,1.0,,,20.0,28.0,L-PBF,5.0,,force,,,,98.0,,air,0.1,,,0.0,25.0,5.297591584589467,316L,364.6060109230822,36.46060109230822
255497.493322576,147.452744935613,,,,powder,631.0,1083.0,,,1.0,,,20.0,28.0,L-PBF,5.0,,force,,,,98.0,,air,0.1,,,0.0,25.0,5.407386643642891,316L,327.6727665235844,32.76727665235844
460701.73182106,139.32214947339,,,,powder,631.0,1083.0,,,1.0,,,20.0,28.0,L-PBF,5.0,,force,,,,98.0,,air,0.1,,,0.0,25.0,5.663419844809477,316L,309.6047766075333,30.960477660753334
920756.563502667,131.573486537472,,,,powder,631.0,1083.0,,,1.0,,,20.0,28.0,L-PBF,5.0,,force,,,,98.0,,air,0.1,,,0.0,25.0,5.964144823354081,316L,292.38552563882666,29.238552563882667
11153.0222449225,295.92557624393,,,,powder,692.0,1083.0,,,1.0,,,60.0,35.0,L-PBF,5.0,,force,,,,195.0,,air,0.1,,,0.0,25.0,4.047392568410204,316L,657.6123916531777,65.76123916531778
11786.6910179496,295.97940934751,,,,powder,692.0,1083.0,,,1.0,,,60.0,35.0,L-PBF,5.0,,force,,,,195.0,,air,0.1,,,0.0,25.0,4.071391898873936,316L,657.7320207722445,65.77320207722445
36262.7479913269,263.118968555074,,,,powder,692.0,1083.0,,,1.0,,,60.0,35.0,L-PBF,5.0,,force,,,,195.0,,air,0.1,,,0.0,25.0,4.559460711845786,316L,584.7088190112755,58.470881901127555
80424.5296175919,263.107698819772,,,,powder,692.0,1083.0,,,1.0,,,60.0,35.0,L-PBF,5.0,,force,,,,195.0,,air,0.1,,,0.0,25.0,4.905388529504606,316L,584.6837751550489,58.4683775155049
123807.395592603,229.977963317141,,,,powder,692.0,1083.0,,,1.0,,,60.0,35.0,L-PBF,5.0,,force,,,,195.0,,air,0.1,,,0.0,25.0,5.092746587891903,316L,511.0621407047577,51.10621407047577
143873.452602841,197.229656129472,,,,powder,692.0,1083.0,,,1.0,,,60.0,35.0,L-PBF,5.0,,force,,,,195.0,,air,0.1,,,0.0,25.0,5.157980665710576,316L,438.28812473216,43.828812473216004
166101.652310397,197.20228677231,,,,powder,692.0,1083.0,,,1.0,,,60.0,35.0,L-PBF,5.0,,force,,,,195.0,,air,0.1,,,0.0,25.0,5.220373952654397,316L,438.22730393846666,43.82273039384667
369712.742729328,164.359058177229,,,,powder,692.0,1083.0,,,1.0,,,60.0,35.0,L-PBF,5.0,,force,,,,195.0,,air,0.1,,,0.0,25.0,5.567864419471294,316L,365.2423515049533,36.524235150495336
875342.752507322,147.733333174034,,,,powder,692.0,1083.0,,,1.0,,,60.0,35.0,L-PBF,5.0,,force,,,,195.0,,air,0.1,,,0.0,25.0,5.942178140308678,316L,328.2962959422977,32.82962959422977
77495.9783679084,243.359298928919,,,,powder,626.0,1083.0,,,1.0,,,20.0,54.0,L-PBF,5.0,,force,,,,195.0,,air,0.1,,,0.0,25.0,4.889279165500584,316L,540.7984420642645,54.07984420642645
80310.8333968177,243.348444212147,,,,powder,626.0,1083.0,,,1.0,,,20.0,54.0,L-PBF,5.0,,force,,,,195.0,,air,0.1,,,0.0,25.0,4.9047741326649215,316L,540.7743204714378,54.07743204714379
124773.760011934,216.267966412971,,,,powder,626.0,1083.0,,,1.0,,,20.0,54.0,L-PBF,5.0,,force,,,,195.0,,air,0.1,,,0.0,25.0,5.096123262588246,316L,480.5954809177133,48.05954809177133
223030.746983758,188.936644468703,,,,powder,626.0,1083.0,,,1.0,,,20.0,54.0,L-PBF,5.0,,force,,,,195.0,,air,0.1,,,0.0,25.0,5.348364738944577,316L,419.85920993045113,41.98592099304511
651573.724941623,162.263638675026,,,,powder,626.0,1083.0,,,1.0,,,20.0,54.0,L-PBF,5.0,,force,,,,195.0,,air,0.1,,,0.0,25.0,5.813963562832694,316L,360.58586372227995,36.058586372228
889528.883771007,162.301249716306,,,,powder,626.0,1083.0,,,1.0,,,20.0,54.0,L-PBF,5.0,,force,,,,195.0,,air,0.1,,,0.0,25.0,5.949160054565761,316L,360.6694438140133,36.06694438140133
43145.5502593968,262.92645539062,,,,powder,673.0,1083.0,,,1.0,,,20.0,52.0,L-PBF,5.0,,force,,,,195.0,,air,0.1,,,0.0,25.0,4.634936012161568,316L,584.2810119791556,58.42810119791556
52225.3080895172,262.800785217581,,,,powder,673.0,1083.0,,,1.0,,,20.0,52.0,L-PBF,5.0,,force,,,,195.0,,air,0.1,,,0.0,25.0,4.717881010666374,316L,584.0017449279577,58.40017449279577
85742.1719349554,230.011790268843,,,,powder,673.0,1083.0,,,1.0,,,20.0,52.0,L-PBF,5.0,,force,,,,195.0,,air,0.1,,,0.0,25.0,4.933194480427463,316L,511.13731170854,51.113731170854
329637.490405619,190.532969377049,,,,powder,673.0,1083.0,,,1.0,,,20.0,52.0,L-PBF,5.0,,force,,,,195.0,,air,0.1,,,0.0,25.0,5.518036599112343,316L,423.40659861566445,42.34065986156645
30567.7826306072,89.8116513461808,300.0,,,powder,314.3,1100.0,,,1.0,,,60.0,3.5,L-PBF,20.0,4.9,force,,,,750.0,270.3,air,0.1,40.0,,90.0,25.0,4.485263936396413,AlSi7Mg0.6,199.58144743595733,19.958144743595735
43390.0612760998,89.8536812986533,300.0,,,powder,314.3,1100.0,,,1.0,,,60.0,3.5,L-PBF,20.0,4.9,force,,,,750.0,270.3,air,0.1,40.0,,90.0,25.0,4.637390263446871,AlSi7Mg0.6,199.67484733034067,19.96748473303407
54372.0714871965,89.7930533432534,300.0,,,powder,314.3,1100.0,,,1.0,,,60.0,3.5,L-PBF,20.0,4.9,force,,,,750.0,270.3,air,0.1,40.0,,90.0,25.0,4.735375879227961,AlSi7Mg0.6,199.54011854056313,19.954011854056315
90058.2309010992,67.1130614323735,300.0,,,powder,314.3,1100.0,,,1.0,,,60.0,3.5,L-PBF,20.0,4.9,force,,,,750.0,270.3,air,0.1,40.0,,90.0,25.0,4.954523411453954,AlSi7Mg0.6,149.14013651638555,14.914013651638555
100258.147077574,67.3060139112893,300.0,,,powder,314.3,1100.0,,,1.0,,,60.0,3.5,L-PBF,20.0,4.9,force,,,,750.0,270.3,air,0.1,40.0,,90.0,25.0,5.001119673931322,AlSi7Mg0.6,149.5689198028651,14.956891980286512
172425.753203859,67.2956183189665,300.0,,,powder,314.3,1100.0,,,1.0,,,60.0,3.5,L-PBF,20.0,4.9,force,,,,750.0,270.3,air,0.1,40.0,,90.0,25.0,5.236602131784744,AlSi7Mg0.6,149.54581848659222,14.954581848659224
335310.159401309,44.7831261952674,300.0,,,powder,314.3,1100.0,,,1.0,,,60.0,3.5,L-PBF,20.0,4.9,force,,,,750.0,270.3,air,0.1,40.0,,90.0,25.0,5.525446712107872,AlSi7Mg0.6,99.51805821170532,9.951805821170533
465484.035869948,44.8796024347253,300.0,,,powder,314.3,1100.0,,,1.0,,,60.0,3.5,L-PBF,20.0,4.9,force,,,,750.0,270.3,air,0.1,40.0,,90.0,25.0,5.667904791112255,AlSi7Mg0.6,99.7324498549451,9.97324498549451
504418.577064283,44.8796024347253,300.0,,,powder,314.3,1100.0,,,1.0,,,60.0,3.5,L-PBF,20.0,4.9,force,,,,750.0,270.3,air,0.1,40.0,,90.0,25.0,5.702791072682846,AlSi7Mg0.6,99.7324498549451,9.97324498549451
67321.7765095656,67.29659186906,300.0,,,powder,314.3,1100.0,,,1.0,,,60.0,3.5,L-PBF,20.0,4.9,force,,,,750.0,270.3,air,0.1,40.0,,90.0,25.0,4.828155567763109,AlSi7Mg0.6,149.54798193124444,14.954798193124445
82651.8840175188,89.7439031362321,300.0,,,powder,314.3,1100.0,,,1.0,,,60.0,3.5,L-PBF,20.0,4.9,force,,,,750.0,270.3,air,0.1,40.0,,90.0,25.0,4.9172527575939355,AlSi7Mg0.6,199.43089585829355,19.943089585829355
90348.421370177,89.5639592103992,300.0,,,powder,314.3,1100.0,,,1.0,,,60.0,3.5,L-PBF,20.0,4.9,force,,,,750.0,270.3,air,0.1,40.0,,90.0,25.0,4.955920568671044,AlSi7Mg0.6,199.0310204675538,19.90310204675538
139796.358099799,89.7667428672072,300.0,,,powder,314.3,1100.0,,,1.0,,,60.0,3.5,L-PBF,20.0,4.9,force,,,,750.0,270.3,air,0.1,40.0,,90.0,25.0,5.145495857548697,AlSi7Mg0.6,199.48165081601599,19.9481650816016
283808.019825156,44.8492806018879,300.0,,,powder,314.3,1100.0,,,1.0,,,60.0,3.5,L-PBF,20.0,4.9,force,,,,750.0,270.3,air,0.1,40.0,,90.0,25.0,5.453024663554859,AlSi7Mg0.6,99.66506800419532,9.966506800419532
320277.370892076,67.2509124071099,300.0,,,powder,314.3,1100.0,,,1.0,,,60.0,3.5,L-PBF,20.0,4.9,force,,,,750.0,270.3,air,0.1,40.0,,90.0,25.0,5.505526254792826,AlSi7Mg0.6,149.44647201579977,14.944647201579977
353669.021385244,67.3194316000351,300.0,,,powder,314.3,1100.0,,,1.0,,,60.0,3.5,L-PBF,20.0,4.9,force,,,,750.0,270.3,air,0.1,40.0,,90.0,25.0,5.548597020711971,AlSi7Mg0.6,149.5987368889669,14.95987368889669
2123059.61463623,44.8331739069572,300.0,,,powder,314.3,1100.0,,,1.0,,,60.0,3.5,L-PBF,20.0,4.9,force,,,,750.0,270.3,air,0.1,40.0,,90.0,25.0,6.326962189146713,AlSi7Mg0.6,99.62927534879377,9.962927534879377
34909.7595440454,134.618459861569,150.0,,,powder,327.1,1100.0,,,1.0,,,40.0,7.3,L-PBF,20.0,4.9,force,,,,400.0,270.6,air,0.1,40.0,,90.0,25.0,4.542946857434807,AlSi7Mg0.6,299.15213302570885,29.915213302570887
40348.1645937651,134.752724325452,150.0,,,powder,327.1,1100.0,,,1.0,,,40.0,7.3,L-PBF,20.0,4.9,force,,,,400.0,270.6,air,0.1,40.0,,90.0,25.0,4.605823783793419,AlSi7Mg0.6,299.4504985010044,29.945049850100443
70381.5685011176,112.148308863422,150.0,,,powder,327.1,1100.0,,,1.0,,,40.0,7.3,L-PBF,20.0,4.9,force,,,,400.0,270.6,air,0.1,40.0,,90.0,25.0,4.847458941154896,AlSi7Mg0.6,249.21846414093778,24.92184641409378
80607.3484500053,112.125469132447,150.0,,,powder,327.1,1100.0,,,1.0,,,40.0,7.3,L-PBF,20.0,4.9,force,,,,400.0,270.6,air,0.1,40.0,,90.0,25.0,4.906374635425614,AlSi7Mg0.6,249.16770918321555,24.916770918321557
155807.701146296,112.102629401471,150.0,,,powder,327.1,1100.0,,,1.0,,,40.0,7.3,L-PBF,20.0,4.9,force,,,,400.0,270.6,air,0.1,40.0,,90.0,25.0,5.192588919849274,AlSi7Mg0.6,249.11695422549113,24.911695422549116
495042.923920478,224.876712328767,,,,powder,995.0,10.0,continuous,,1.0,Ar,,,13.0,P-DED,10.0,9.524999999999999,force,,,0.039,700.0,,air,0.1,67.5,,0.0,25.0,5.694642857142857,Ti-6Al-4V,499.72602739726,49.972602739726
673754.068262701,224.91539081386,,,,powder,995.0,10.0,continuous,,1.0,Ar,,,13.0,P-DED,10.0,9.524999999999999,force,,,0.039,700.0,,air,0.1,67.5,,0.0,25.0,5.828501400560224,Ti-6Al-4V,499.81197958635556,49.98119795863556
1004415.17446079,224.888454011742,,,,powder,995.0,10.0,continuous,,1.0,Ar,,,13.0,P-DED,10.0,9.524999999999999,force,,,0.039,700.0,,air,0.1,67.5,,0.0,25.0,6.001913265306123,Ti-6Al-4V,499.75212002609334,49.97521200260934
205866.515773827,225.016109589041,,,,powder,1074.0,10.0,,,1.0,Ar,,,9.0,P-DED,10.0,9.524999999999999,force,,,0.039,700.0,,air,0.1,67.5,,0.0,25.0,5.313585714285713,Ti-6Al-4V,500.0357990867578,50.00357990867578
269374.91028102,225.077180086869,,,,powder,1074.0,10.0,,,1.0,Ar,,,9.0,P-DED,10.0,9.524999999999999,force,,,0.039,700.0,,air,0.1,67.5,,0.0,25.0,5.430357142857143,Ti-6Al-4V,500.1715113041533,50.01715113041533
692431.039312022,224.871898793042,,,,powder,1074.0,10.0,,,1.0,Ar,,,9.0,P-DED,10.0,9.524999999999999,force,,,0.039,700.0,,air,0.1,67.5,,0.0,25.0,5.840376527573941,Ti-6Al-4V,499.7153306512044,49.97153306512044
108519.100574902,221.531720470377,,,66.667,wire,470.0,6.667,,,1.0,80% Ar + 20% CO2,,1600.0,36.0,W-DED,10.0,12.7,force,,,,,350.0,air,0.1,180.0,,90.0,25.0,5.035506185596602,ER70S-6 steel,492.2927121563933,49.22927121563933
429436.246316665,195.15258602088,,,66.667,wire,470.0,6.667,,,1.0,80% Ar + 20% CO2,,1600.0,36.0,W-DED,10.0,12.7,force,,,,,350.0,air,0.1,180.0,,90.0,25.0,5.632898698020512,ER70S-6 steel,433.6724133797333,43.36724133797333
4033638.95224352,186.216513436356,,,66.667,wire,470.0,6.667,,,1.0,80% Ar + 20% CO2,,1600.0,36.0,W-DED,10.0,12.7,force,,,,,350.0,air,0.1,180.0,,90.0,25.0,6.605697022268988,ER70S-6 steel,413.8144743030133,41.381447430301336
4985062.96947969,176.555959371886,,,66.667,wire,470.0,6.667,,,1.0,80% Ar + 20% CO2,,1600.0,36.0,W-DED,10.0,12.7,force,,,,,350.0,air,0.1,180.0,,90.0,25.0,6.6976706485302895,ER70S-6 steel,392.3465763819689,39.23465763819689
1068.22708674079,221.095150621766,,,66.667,wire,402.0,6.667,,,1.0,80% Ar + 20% CO2,,1600.0,28.0,W-DED,10.0,12.7,force,,,,,300.0,air,0.1,180.0,,90.0,25.0,3.028663586058613,ER70S-6 steel,491.3225569372578,49.13225569372578
318756.924542829,198.236340962238,,,66.667,wire,402.0,6.667,,,1.0,80% Ar + 20% CO2,,1600.0,28.0,W-DED,10.0,12.7,force,,,,,300.0,air,0.1,180.0,,90.0,25.0,5.503459627977151,ER70S-6 steel,440.5252021383066,44.05252021383066
499416.888595741,176.340150414479,,,66.667,wire,402.0,6.667,,,1.0,80% Ar + 20% CO2,,1600.0,28.0,W-DED,10.0,12.7,force,,,,,300.0,air,0.1,180.0,,90.0,25.0,5.698463224639117,ER70S-6 steel,391.86700092106446,39.18670009210645
3038303.2339477,154.205598535649,,,66.667,wire,402.0,6.667,,,1.0,80% Ar + 20% CO2,,1600.0,28.0,W-DED,10.0,12.7,force,,,,,300.0,air,0.1,180.0,,90.0,25.0,6.4826311158922305,ER70S-6 steel,342.67910785699775,34.267910785699776
6047573.11857335,114.638081808333,,,66.667,wire,402.0,6.667,,,1.0,80% Ar + 20% CO2,,1600.0,28.0,W-DED,10.0,12.7,force,,,,,300.0,air,0.1,180.0,,90.0,25.0,6.781581127931141,ER70S-6 steel,254.75129290740665,25.475129290740668
268351.385339232,221.614261650758,,,66.667,wire,600.0,6.667,,,1.0,80% Ar + 20% CO2,,1600.0,22.0,W-DED,10.0,12.7,force,,,,,574.0,air,0.1,180.0,,90.0,25.0,5.428703841633976,ER70S-6 steel,492.47613700168444,49.24761370016844
534874.989134272,199.073180280675,,,66.667,wire,600.0,6.667,,,1.0,80% Ar + 20% CO2,,1600.0,22.0,W-DED,10.0,12.7,force,,,,,574.0,air,0.1,180.0,,90.0,25.0,5.728252290669506,ER70S-6 steel,442.3848450681666,44.23848450681666
3038303.23394769,176.782464642846,,,66.667,wire,600.0,6.667,,,1.0,80% Ar + 20% CO2,,1600.0,22.0,W-DED,10.0,12.7,force,,,,,574.0,air,0.1,180.0,,90.0,25.0,6.482631115892229,ER70S-6 steel,392.8499214285467,39.28499214285467
1918.15021597835,750.293880336684,,,,powder,935.57,1000.0,,,1.0,,,60.0,14.1,L-PBF,20.0,6,force,,111.55,,350.0,857.6,air,-1.0,,,0.0,25.0,3.282882615043162,Ti-6Al-4V,750.293880336684,-750.293880336684
2099.74115139473,750.651075837176,,,,powder,935.57,1000.0,,,1.0,,,60.0,14.1,L-PBF,20.0,6,force,,111.55,,350.0,857.6,air,-1.0,,,0.0,25.0,3.3221657597578305,Ti-6Al-4V,750.651075837176,-750.651075837176
