Repository: Luwen-Zhang/SNEnsemble

# Copyright Notification

## Composites

We reformat and merge fatigue testing records from SNL/MSU/DOE, OptiMat, UPWIND, and FACT databases into a single database with careful considerations, including filtering invalid entries, rename variables, fix improper calculations in the records, to obtain clean and consistent data to fit machine 
learning usages. We leave the original format ("2019_SNL_MSU_DOE_Composite-Materials-Database_Wind_29pt0.xlsx" and "Optidat UPWIND 28_3_2017.xls") in the folder. Any derived database should be directly based on the original files instead of our merged database. We are not responsible for the accuracy of the testing records.

File: data/alloy/alloy_AM2022.csv (part 15 of 50)
Cycles to Failure,Stress Amplitude,hatch space  (μm),layer scan rotation  (°),wire feed rate  (mm/s),types of feedstock,ultimate tensile strength  (MPa),scan speed  (mm/s),scan pattern,current  (A),stress concentration factor of specimens,AM environment,preheat temperature  (°C),layer thickness  (μm),elongation  (%),types of AM,Frequency,critical cross-section size of specimens (mm),load control,voltage  (V),Young's modulus  (GPa),powder feed rate  (g/s),power  (W),yield strength  (MPa),fatigue environment,R-value,size of feedstock  (μm),speed function,direciton of specimen  (°),fatigue temperature  (°C),log10(Cycles to Failure),Material_Code,Maximum Stress,Minimum Stress
2318.40954611417,750.651075837176,,,,powder,935.57,1000.0,,,1.0,,,60.0,14.1,L-PBF,20.0,6,force,,111.55,,350.0,857.6,air,-1.0,,,0.0,25.0,3.365190156350086,Ti-6Al-4V,750.651075837176,-750.651075837176
13851.5993379692,650.289635304967,,,,powder,935.57,1000.0,,,1.0,,,60.0,14.1,L-PBF,20.0,6,force,,111.55,,350.0,857.6,air,-1.0,,,0.0,25.0,4.141499920949497,Ti-6Al-4V,650.289635304967,-650.289635304967
15627.0660310215,649.932439804476,,,,powder,935.57,1000.0,,,1.0,,,60.0,14.1,L-PBF,20.0,6,force,,111.55,,350.0,857.6,air,-1.0,,,0.0,25.0,4.193877447235721,Ti-6Al-4V,649.932439804476,-649.932439804476
17765.4452125499,550.634098601313,,,,powder,935.57,1000.0,,,1.0,,,60.0,14.1,L-PBF,20.0,6,force,,111.55,,350.0,857.6,air,-1.0,,,0.0,25.0,4.24957609563795,Ti-6Al-4V,550.634098601313,-550.634098601313
23168.2804934011,549.910442901899,,,,powder,935.57,1000.0,,,1.0,,,60.0,14.1,L-PBF,20.0,6,force,,111.55,,350.0,857.6,air,-1.0,,,0.0,25.0,4.364893802458995,Ti-6Al-4V,549.910442901899,-549.910442901899
26724.7439787975,500.288051432809,,,,powder,935.57,1000.0,,,1.0,,,60.0,14.1,L-PBF,20.0,6,force,,111.55,,350.0,857.6,air,-1.0,,,0.0,25.0,4.426913553389587,Ti-6Al-4V,500.288051432809,-500.288051432809
26784.6404880601,550.956382766438,,,,powder,935.57,1000.0,,,1.0,,,60.0,14.1,L-PBF,20.0,6,force,,111.55,,350.0,857.6,air,-1.0,,,0.0,25.0,4.427885821509718,Ti-6Al-4V,550.956382766438,-550.956382766438
29965.5651413989,500.288051432809,,,,powder,935.57,1000.0,,,1.0,,,60.0,14.1,L-PBF,20.0,6,force,,111.55,,350.0,857.6,air,-1.0,,,0.0,25.0,4.476622472770918,Ti-6Al-4V,500.288051432809,-500.288051432809
55303.3135036009,400.569073588881,,,,powder,935.57,1000.0,,,1.0,,,60.0,14.1,L-PBF,20.0,6,force,,111.55,,350.0,857.6,air,-1.0,,,0.0,25.0,4.742751152881891,Ti-6Al-4V,400.569073588881,-400.569073588881
68215.67356704,400.741157033611,,,,powder,935.57,1000.0,,,1.0,,,60.0,14.1,L-PBF,20.0,6,force,,111.55,,350.0,857.6,air,-1.0,,,0.0,25.0,4.833884171747666,Ti-6Al-4V,400.741157033611,-400.741157033611
82053.1370696915,350.416359228418,,,,powder,935.57,1000.0,,,1.0,,,60.0,14.1,L-PBF,20.0,6,force,,111.55,,350.0,857.6,air,-1.0,,,0.0,25.0,4.9140951897280765,Ti-6Al-4V,350.416359228418,-350.416359228418
114886.54347114,350.279329608939,,,,powder,935.57,1000.0,,,1.0,,,60.0,14.1,L-PBF,20.0,6,force,,111.55,,350.0,857.6,air,-1.0,,,0.0,25.0,5.060269163253365,Ti-6Al-4V,350.279329608939,-350.279329608939
195186.808849577,400.913240478341,,,,powder,935.57,1000.0,,,1.0,,,60.0,14.1,L-PBF,20.0,6,force,,111.55,,350.0,857.6,air,-1.0,,,0.0,25.0,5.290450463753736,Ti-6Al-4V,400.913240478341,-400.913240478341
10123263.213312,299.593882653978,,,,powder,935.57,1000.0,,,1.0,,,60.0,14.1,L-PBF,20.0,6,force,,111.55,,350.0,857.6,air,-1.0,,,0.0,25.0,7.005320529015152,Ti-6Al-4V,299.593882653978,-299.593882653978
10129590.5181122,350.128780991143,,,,powder,935.57,1000.0,,,1.0,,,60.0,14.1,L-PBF,20.0,6,force,,111.55,,350.0,857.6,air,-1.0,,,0.0,25.0,7.005591889652609,Ti-6Al-4V,350.128780991143,-350.128780991143
270.499112593971,851.07102952913,,,,powder,952.97,1000.0,,,1.0,,,60.0,16.8,L-PBF,20.0,6,force,,115.87,,350.0,888.42,air,-1.0,,,90.0,25.0,2.4321658446877867,Ti-6Al-4V,851.07102952913,-851.07102952913
3703.33266249015,749.995243284428,,,,powder,952.97,1000.0,,,1.0,,,60.0,16.8,L-PBF,20.0,6,force,,115.87,,350.0,888.42,air,-1.0,,,90.0,25.0,3.568592725550588,Ti-6Al-4V,749.995243284428,-749.995243284428
4197.15405509049,749.830590637428,,,,powder,952.97,1000.0,,,1.0,,,60.0,16.8,L-PBF,20.0,6,force,,115.87,,350.0,888.42,air,-1.0,,,90.0,25.0,3.6229549101330596,Ti-6Al-4V,749.830590637428,-749.830590637428
5159.99630238312,750.417081196908,,,,powder,952.97,1000.0,,,1.0,,,60.0,16.8,L-PBF,20.0,6,force,,115.87,,350.0,888.42,air,-1.0,,,90.0,25.0,3.712649390414967,Ti-6Al-4V,750.417081196908,-750.417081196908
12408.9330880588,650.030167800115,,,,powder,952.97,1000.0,,,1.0,,,60.0,16.8,L-PBF,20.0,6,force,,115.87,,350.0,888.42,air,-1.0,,,90.0,25.0,4.093734442748722,Ti-6Al-4V,650.030167800115,-650.030167800115
17126.0521825853,650.112494123615,,,,powder,952.97,1000.0,,,1.0,,,60.0,16.8,L-PBF,20.0,6,force,,115.87,,350.0,888.42,air,-1.0,,,90.0,25.0,4.233657262970495,Ti-6Al-4V,650.112494123615,-650.112494123615
19516.8740361617,650.112494123615,,,,powder,952.97,1000.0,,,1.0,,,60.0,16.8,L-PBF,20.0,6,force,,115.87,,350.0,888.42,air,-1.0,,,90.0,25.0,4.290410259152372,Ti-6Al-4V,650.112494123615,-650.112494123615
30757.3105955602,550.828792396334,,,,powder,952.97,1000.0,,,1.0,,,60.0,16.8,L-PBF,20.0,6,force,,115.87,,350.0,888.42,air,-1.0,,,90.0,25.0,4.487948358288993,Ti-6Al-4V,550.828792396334,-550.828792396334
44281.6974120945,550.424734062907,,,,powder,952.97,1000.0,,,1.0,,,60.0,16.8,L-PBF,20.0,6,force,,115.87,,350.0,888.42,air,-1.0,,,90.0,25.0,4.646224259961365,Ti-6Al-4V,550.424734062907,-550.424734062907
62075.0963747021,500.617992250637,,,,powder,952.97,1000.0,,,1.0,,,60.0,16.8,L-PBF,20.0,6,force,,115.87,,350.0,888.42,air,-1.0,,,90.0,25.0,4.792917402491102,Ti-6Al-4V,500.617992250637,-500.617992250637
93502.160634322,550.316921068856,,,,powder,952.97,1000.0,,,1.0,,,60.0,16.8,L-PBF,20.0,6,force,,115.87,,350.0,888.42,air,-1.0,,,90.0,25.0,4.970821646602162,Ti-6Al-4V,550.316921068856,-550.316921068856
106137.131987646,500.060424553097,,,,powder,952.97,1000.0,,,1.0,,,60.0,16.8,L-PBF,20.0,6,force,,115.87,,350.0,888.42,air,-1.0,,,90.0,25.0,5.025867348049652,Ti-6Al-4V,500.060424553097,-500.060424553097
127866.002349953,550.520725567281,,,,powder,952.97,1000.0,,,1.0,,,60.0,16.8,L-PBF,20.0,6,force,,115.87,,350.0,888.42,air,-1.0,,,90.0,25.0,5.10675508744555,Ti-6Al-4V,550.520725567281,-550.520725567281
137733.700971613,499.667509502556,,,,powder,952.97,1000.0,,,1.0,,,60.0,16.8,L-PBF,20.0,6,force,,115.87,,350.0,888.42,air,-1.0,,,90.0,25.0,5.139040217346675,Ti-6Al-4V,499.667509502556,-499.667509502556
192430.461065576,500.060424553097,,,,powder,952.97,1000.0,,,1.0,,,60.0,16.8,L-PBF,20.0,6,force,,115.87,,350.0,888.42,air,-1.0,,,90.0,25.0,5.284273820433496,Ti-6Al-4V,500.060424553097,-500.060424553097
224165.251706184,550.418147960048,,,,powder,952.97,1000.0,,,1.0,,,60.0,16.8,L-PBF,20.0,6,force,,115.87,,350.0,888.42,air,-1.0,,,90.0,25.0,5.350568292639679,Ti-6Al-4V,550.418147960048,-550.418147960048
420943.26926139,500.62635214533,,,,powder,952.97,1000.0,,,1.0,,,60.0,16.8,L-PBF,20.0,6,force,,115.87,,350.0,888.42,air,-1.0,,,90.0,25.0,5.624223569691047,Ti-6Al-4V,500.62635214533,-500.62635214533
596015.279599812,400.465143013355,,,,powder,952.97,1000.0,,,1.0,,,60.0,16.8,L-PBF,20.0,6,force,,115.87,,350.0,888.42,air,-1.0,,,90.0,25.0,5.775257393567123,Ti-6Al-4V,400.465143013355,-400.465143013355
1635412.10660866,400.17225351427,,,,powder,952.97,1000.0,,,1.0,,,60.0,16.8,L-PBF,20.0,6,force,,115.87,,350.0,888.42,air,-1.0,,,90.0,25.0,6.2136272084178445,Ti-6Al-4V,400.17225351427,-400.17225351427
2666811.61633081,400.465143013355,,,,powder,952.97,1000.0,,,1.0,,,60.0,16.8,L-PBF,20.0,6,force,,115.87,,350.0,888.42,air,-1.0,,,90.0,25.0,6.425992338195458,Ti-6Al-4V,400.465143013355,-400.465143013355
110.302295491436,1217.41566123869,110.0,67.0,,powder,1406.0,960.0,stripe,,1.0,,80.0,40.0,13.6,L-PBF,,4.5,strain,,191.0,,,1211.0,air,-1.0,27.5,,0.0,25.0,2.0425845505987623,IN718,1217.41566123869,-1217.41566123869
214.25438164302,1131.08613390879,110.0,67.0,,powder,1406.0,960.0,stripe,,1.0,,80.0,40.0,13.6,L-PBF,,4.5,strain,,191.0,,,1211.0,air,-1.0,27.5,,0.0,25.0,2.3309297122938455,IN718,1131.08613390879,-1131.08613390879
5097.79715203039,964.97026689895,110.0,67.0,,powder,1406.0,960.0,stripe,,1.0,,80.0,40.0,13.6,L-PBF,,4.5,strain,,191.0,,,1211.0,air,-1.0,27.5,,0.0,25.0,3.70738255033557,IN718,964.97026689895,-964.97026689895
7479.78377209035,810.91088937591,110.0,67.0,,powder,1406.0,960.0,stripe,,1.0,,80.0,40.0,13.6,L-PBF,,4.5,strain,,191.0,,,1211.0,air,-1.0,27.5,,0.0,25.0,3.873889043326317,IN718,810.91088937591,-810.91088937591
29865.3621380972,757.669475898104,110.0,67.0,,powder,1406.0,960.0,stripe,,1.0,,80.0,40.0,13.6,L-PBF,,4.5,strain,,191.0,,,1211.0,air,-1.0,27.5,,0.0,25.0,4.475167785234899,IN718,757.669475898104,-757.669475898104
116351.453252646,649.575246685455,110.0,67.0,,powder,1406.0,960.0,stripe,,1.0,,80.0,40.0,13.6,L-PBF,,4.5,strain,,191.0,,,1211.0,air,-1.0,27.5,,0.0,25.0,5.065771812080535,IN718,649.575246685455,-649.575246685455
146534.402333462,465.402083328312,110.0,67.0,,powder,1406.0,960.0,stripe,,1.0,,80.0,40.0,13.6,L-PBF,,4.5,strain,,191.0,,,1211.0,air,-1.0,27.5,,0.0,25.0,5.165939597315437,IN718,465.402083328312,-465.402083328312
253528.534270765,348.641164271554,110.0,67.0,,powder,1406.0,960.0,stripe,,1.0,,80.0,40.0,13.6,L-PBF,,4.5,strain,,191.0,,,1211.0,air,-1.0,27.5,,0.0,25.0,5.404026845637583,IN718,348.641164271554,-348.641164271554
1886926.71638168,282.49588401154,110.0,67.0,,powder,1406.0,960.0,stripe,,1.0,,80.0,40.0,13.6,L-PBF,,4.5,strain,,191.0,,,1211.0,air,-1.0,27.5,,0.0,25.0,6.275755033557047,IN718,282.49588401154,-282.49588401154
16986.4587932719,419.615714881142,,245.0,,powder,681.0,900.0,,,1.0,N2,,30.0,38.6,L-PBF,2.0,7.6,force,,171.0,,250.0,509.0,air,-1.0,,,0.0,25.0,4.230102849920386,316L,419.615714881142,-419.615714881142
31907.4123943324,399.597045480802,,245.0,,powder,681.0,900.0,,,1.0,N2,,30.0,38.6,L-PBF,2.0,7.6,force,,171.0,,250.0,509.0,air,-1.0,,,0.0,25.0,4.503891585502522,316L,399.597045480802,-399.597045480802
40023.6082936722,390.414149856077,,245.0,,powder,681.0,900.0,,,1.0,N2,,30.0,38.6,L-PBF,2.0,7.6,force,,171.0,,250.0,509.0,air,-1.0,,,0.0,25.0,4.602316239507345,316L,390.414149856077,-390.414149856077
70898.1618407849,370.324017929536,,245.0,,powder,681.0,900.0,,,1.0,N2,,30.0,38.6,L-PBF,2.0,7.6,force,,171.0,,250.0,509.0,air,-1.0,,,0.0,25.0,4.850634975482748,316L,370.324017929536,-370.324017929536
119604.427591352,340.253289342422,,245.0,,powder,681.0,900.0,,,1.0,N2,,30.0,38.6,L-PBF,2.0,7.6,force,,171.0,,250.0,509.0,air,-1.0,,,0.0,25.0,5.07774725693417,316L,340.253289342422,-340.253289342422
184353.470158246,289.275486612532,,245.0,,powder,681.0,900.0,,,1.0,N2,,30.0,38.6,L-PBF,2.0,7.6,force,,171.0,,250.0,509.0,air,-1.0,,,0.0,25.0,5.265651316915791,316L,289.275486612532,-289.275486612532
358959.401589472,270.727139744657,,245.0,,powder,681.0,900.0,,,1.0,N2,,30.0,38.6,L-PBF,2.0,7.6,force,,171.0,,250.0,509.0,air,-1.0,,,0.0,25.0,5.555045332526225,316L,270.727139744657,-270.727139744657
421497.787549516,250.036415575441,,245.0,,powder,681.0,900.0,,,1.0,N2,,30.0,38.6,L-PBF,2.0,7.6,force,,171.0,,250.0,509.0,air,-1.0,,,0.0,25.0,5.62479529934615,316L,250.036415575441,-250.036415575441
422311.64776289,210.508029181444,,245.0,,powder,681.0,900.0,,,1.0,N2,,30.0,38.6,L-PBF,2.0,7.6,force,,171.0,,250.0,509.0,air,-1.0,,,0.0,25.0,5.625633059851119,316L,210.508029181444,-210.508029181444
15231.5787274379,399.453577506742,,245.0,,powder,600.0,900.0,,,1.0,N2,,30.0,45.1,L-PBF,2.0,7.6,force,,170.0,,250.0,461.0,air,-1.0,,,90.0,25.0,4.182744919559362,316L,399.453577506742,-399.453577506742
29952.5063527432,360.094109341276,,245.0,,powder,600.0,900.0,,,1.0,N2,,30.0,45.1,L-PBF,2.0,7.6,force,,170.0,,250.0,461.0,air,-1.0,,,90.0,25.0,4.4764331689498205,316L,360.094109341276,-360.094109341276
34290.2632164607,350.105543183843,,245.0,,powder,600.0,900.0,,,1.0,N2,,30.0,45.1,L-PBF,2.0,7.6,force,,170.0,,250.0,461.0,air,-1.0,,,90.0,25.0,4.535170818827913,316L,350.105543183843,-350.105543183843
48810.7670076187,319.516756918036,,245.0,,powder,600.0,900.0,,,1.0,N2,,30.0,45.1,L-PBF,2.0,7.6,force,,170.0,,250.0,461.0,air,-1.0,,,90.0,25.0,4.6885156321711525,316L,319.516756918036,-319.516756918036
50917.3142465591,341.593096953346,,245.0,,powder,600.0,900.0,,,1.0,N2,,30.0,45.1,L-PBF,2.0,7.6,force,,170.0,,250.0,461.0,air,-1.0,,,90.0,25.0,4.706865487702336,316L,341.593096953346,-341.593096953346
66578.2410706097,310.629681852906,,245.0,,powder,600.0,900.0,,,1.0,N2,,30.0,45.1,L-PBF,2.0,7.6,force,,170.0,,250.0,461.0,air,-1.0,,,90.0,25.0,4.823332317353859,316L,310.629681852906,-310.629681852906
86107.0411530626,290.066516146019,,245.0,,powder,600.0,900.0,,,1.0,N2,,30.0,45.1,L-PBF,2.0,7.6,force,,170.0,,250.0,461.0,air,-1.0,,,90.0,25.0,4.935038666074922,316L,290.066516146019,-290.066516146019
130136.008160083,250.092699781334,,245.0,,powder,600.0,900.0,,,1.0,N2,,30.0,45.1,L-PBF,2.0,7.6,force,,170.0,,250.0,461.0,air,-1.0,,,90.0,25.0,5.114397480893016,316L,250.092699781334,-250.092699781334
199675.70126957,210.582985068308,,245.0,,powder,600.0,900.0,,,1.0,N2,,30.0,45.1,L-PBF,2.0,7.6,force,,170.0,,250.0,461.0,air,-1.0,,,90.0,25.0,5.300325218367911,316L,210.582985068308,-210.582985068308
430106.659799464,169.563644899463,,245.0,,powder,600.0,900.0,,,1.0,N2,,30.0,45.1,L-PBF,2.0,7.6,force,,170.0,,250.0,461.0,air,-1.0,,,90.0,25.0,5.633576167250128,316L,169.563644899463,-169.563644899463
497950.517029936,150.2428284728,,245.0,,powder,600.0,900.0,,,1.0,N2,,30.0,45.1,L-PBF,2.0,7.6,force,,170.0,,250.0,461.0,air,-1.0,,,90.0,25.0,5.697186187642075,316L,150.2428284728,-150.2428284728
173503.132710206,517.497424837443,105.0,,,powder,1365.0,600.0,,,1.0,Ar,,30.0,28.7,L-PBF,40.0,6.35,force,,193.8,,180.0,1034.0,air,-1.0,,,90.0,25.0,5.239307320662761,IN718,517.497424837443,-517.497424837443
227740.607257312,483.78232400452,105.0,,,powder,1365.0,600.0,,,1.0,Ar,,30.0,28.7,L-PBF,40.0,6.35,force,,193.8,,180.0,1034.0,air,-1.0,,,90.0,25.0,5.3574404743368556,IN718,483.78232400452,-483.78232400452
291545.6616138,380.509295706413,105.0,,,powder,1365.0,600.0,,,1.0,Ar,,30.0,28.7,L-PBF,40.0,6.35,force,,193.8,,180.0,1034.0,air,-1.0,,,90.0,25.0,5.46470658322506,IN718,380.509295706413,-380.509295706413
414781.912472307,449.285867041427,105.0,,,powder,1365.0,600.0,,,1.0,Ar,,30.0,28.7,L-PBF,40.0,6.35,force,,193.8,,180.0,1034.0,air,-1.0,,,90.0,25.0,5.617819809711361,IN718,449.285867041427,-449.285867041427
484417.308479462,415.168116228221,105.0,,,powder,1365.0,600.0,,,1.0,Ar,,30.0,28.7,L-PBF,40.0,6.35,force,,193.8,,180.0,1034.0,air,-1.0,,,90.0,25.0,5.685219652313347,IN718,415.168116228221,-415.168116228221
960213.832751696,360.395361087863,105.0,,,powder,1365.0,600.0,,,1.0,Ar,,30.0,28.7,L-PBF,40.0,6.35,force,,193.8,,180.0,1034.0,air,-1.0,,,90.0,25.0,5.982367958084365,IN718,360.395361087863,-360.395361087863
1230133.61120149,345.649476006619,105.0,,,powder,1365.0,600.0,,,1.0,Ar,,30.0,28.7,L-PBF,40.0,6.35,force,,193.8,,180.0,1034.0,air,-1.0,,,90.0,25.0,6.089952284980965,IN718,345.649476006619,-345.649476006619
1827890.96757624,311.539802256306,105.0,,,powder,1365.0,600.0,,,1.0,Ar,,30.0,28.7,L-PBF,40.0,6.35,force,,193.8,,180.0,1034.0,air,-1.0,,,90.0,25.0,6.261950286806882,IN718,311.539802256306,-311.539802256306
206234.404789567,331.690685277525,105.0,,,powder,1365.0,600.0,,,1.0,Ar,,30.0,28.7,L-PBF,40.0,6.35,force,,193.8,,180.0,1034.0,air,-1.0,,,90.0,25.0,5.314361117610284,IN718,331.690685277525,-331.690685277525
247674.59023945,448.724489795918,105.0,,,powder,1365.0,600.0,,,1.0,Ar,,30.0,28.7,L-PBF,40.0,6.35,force,,193.8,,180.0,1034.0,air,-1.0,,,90.0,25.0,5.393881453154876,IN718,448.724489795918,-448.724489795918
446908.816988898,380.259986766838,105.0,,,powder,1365.0,600.0,,,1.0,Ar,,30.0,28.7,L-PBF,40.0,6.35,force,,193.8,,180.0,1034.0,air,-1.0,,,90.0,25.0,5.6502189228676825,IN718,380.259986766838,-380.259986766838
536973.647315424,414.888396978486,105.0,,,powder,1365.0,600.0,,,1.0,Ar,,30.0,28.7,L-PBF,40.0,6.35,force,,193.8,,180.0,1034.0,air,-1.0,,,90.0,25.0,5.729952972652396,IN718,414.888396978486,-414.888396978486
1241399.6618615,345.499918918417,105.0,,,powder,1365.0,600.0,,,1.0,Ar,,30.0,28.7,L-PBF,40.0,6.35,force,,193.8,,180.0,1034.0,air,-1.0,,,90.0,25.0,6.093911622754144,IN718,345.499918918417,-345.499918918417
69406.5200884783,828.682732304264,105.0,,,powder,1365.0,600.0,,,1.0,Ar,,30.0,28.7,L-PBF,40.0,6.35,force,,193.8,,180.0,1034.0,air,0.1,,,90.0,25.0,4.841400270245066,IN718,1841.5171828983646,184.15171828983648
123602.459479838,758.795669797275,105.0,,,powder,1365.0,600.0,,,1.0,Ar,,30.0,28.7,L-PBF,40.0,6.35,force,,193.8,,180.0,1034.0,air,0.1,,,90.0,25.0,5.092027112564244,IN718,1686.2125995494998,168.62125995495
132211.337483158,690.133553421369,105.0,,,powder,1365.0,600.0,,,1.0,Ar,,30.0,28.7,L-PBF,40.0,6.35,force,,193.8,,180.0,1034.0,air,0.1,,,90.0,25.0,5.121268698684063,IN718,1533.6301187141532,153.36301187141532
294562.000744385,621.817027283577,105.0,,,powder,1365.0,600.0,,,1.0,Ar,,30.0,28.7,L-PBF,40.0,6.35,force,,193.8,,180.0,1034.0,air,0.1,,,90.0,25.0,5.4691767210149616,IN718,1381.8156161857266,138.18156161857266
369959.402552617,586.917568232112,105.0,,,powder,1365.0,600.0,,,1.0,Ar,,30.0,28.7,L-PBF,40.0,6.35,force,,193.8,,180.0,1034.0,air,0.1,,,90.0,25.0,5.568154069432606,IN718,1304.2612627380265,130.42612627380265
409545.624769906,518.384174773234,105.0,,,powder,1365.0,600.0,,,1.0,Ar,,30.0,28.7,L-PBF,40.0,6.35,force,,193.8,,180.0,1034.0,air,0.1,,,90.0,25.0,5.612302290668016,IN718,1151.9648328294088,115.19648328294089
789621.880019872,483.762725891769,105.0,,,powder,1365.0,600.0,,,1.0,Ar,,30.0,28.7,L-PBF,40.0,6.35,force,,193.8,,180.0,1034.0,air,0.1,,,90.0,25.0,5.897419173907072,IN718,1075.0282797594866,107.50282797594866
1982138.50562001,474.785281299373,105.0,,,powder,1365.0,600.0,,,1.0,Ar,,30.0,28.7,L-PBF,40.0,6.35,force,,193.8,,180.0,1034.0,air,0.1,,,90.0,25.0,6.297133998345427,IN718,1055.0784028874955,105.50784028874955
194781.744154215,621.694430784362,105.0,,,powder,1365.0,600.0,,,1.0,Ar,,30.0,28.7,L-PBF,40.0,6.35,force,,193.8,,180.0,1034.0,air,0.1,,,90.0,25.0,5.289548250362827,IN718,1381.5431795208044,138.15431795208045
263249.060270962,586.526832955404,105.0,,,powder,1365.0,600.0,,,1.0,Ar,,30.0,28.7,L-PBF,40.0,6.35,force,,193.8,,180.0,1034.0,air,0.1,,,90.0,25.0,5.42036682954465,IN718,1303.3929621231198,130.33929621231198
328286.020971465,552.040816326531,105.0,,,powder,1365.0,600.0,,,1.0,Ar,,30.0,28.7,L-PBF,40.0,6.35,force,,193.8,,180.0,1034.0,air,0.1,,,90.0,25.0,5.51625239005736,IN718,1226.7573696145132,122.67573696145132
386062.769451017,517.069513551483,105.0,,,powder,1365.0,600.0,,,1.0,Ar,,30.0,28.7,L-PBF,40.0,6.35,force,,193.8,,180.0,1034.0,air,0.1,,,90.0,25.0,5.5866579217960295,IN718,1149.0433634477401,114.90433634477402
509039.335129772,497.391277939747,105.0,,,powder,1365.0,600.0,,,1.0,Ar,,30.0,28.7,L-PBF,40.0,6.35,force,,193.8,,180.0,1034.0,air,0.1,,,90.0,25.0,5.706751342984612,IN718,1105.3139509772154,110.53139509772154
1287768.0381397,469.589772325115,105.0,,,powder,1365.0,600.0,,,1.0,Ar,,30.0,28.7,L-PBF,40.0,6.35,force,,193.8,,180.0,1034.0,air,0.1,,,90.0,25.0,6.109837641883752,IN718,1043.5328273891444,104.35328273891444
1407600.68097863,483.45177356657,105.0,,,powder,1365.0,600.0,,,1.0,Ar,,30.0,28.7,L-PBF,40.0,6.35,force,,193.8,,180.0,1034.0,air,0.1,,,90.0,25.0,6.148479468269143,IN718,1074.3372745923778,107.43372745923779
85892.4020385783,1104.04443027211,105.0,,,powder,1365.0,600.0,,,1.0,Ar,,30.0,28.7,L-PBF,40.0,6.35,force,,193.8,,180.0,1034.0,air,0.5,,,90.0,25.0,4.933954748247292,IN718,4416.17772108844,2208.08886054422
112622.519553643,1034.82142857143,105.0,,,powder,1365.0,600.0,,,1.0,Ar,,30.0,28.7,L-PBF,40.0,6.35,force,,193.8,,180.0,1034.0,air,0.5,,,90.0,25.0,5.051625239005737,IN718,4139.28571428572,2069.64285714286
143478.808971145,966.581632653061,105.0,,,powder,1365.0,600.0,,,1.0,Ar,,30.0,28.7,L-PBF,40.0,6.35,force,,193.8,,180.0,1034.0,air,0.5,,,90.0,25.0,5.15678776290631,IN718,3866.326530612244,1933.163265306122
191635.301406995,896.714910453978,105.0,,,powder,1365.0,600.0,,,1.0,Ar,,30.0,28.7,L-PBF,40.0,6.35,force,,193.8,,180.0,1034.0,air,0.5,,,90.0,25.0,5.282475514106216,IN718,3586.859641815912,1793.429820907956
269871.232098541,827.238930487999,105.0,,,powder,1365.0,600.0,,,1.0,Ar,,30.0,28.7,L-PBF,40.0,6.35,force,,193.8,,180.0,1034.0,air,0.5,,,90.0,25.0,5.43115659183053,IN718,3308.955721951996,1654.477860975998
484862.605315937,689.991373254774,105.0,,,powder,1365.0,600.0,,,1.0,Ar,,30.0,28.7,L-PBF,40.0,6.35,force,,193.8,,180.0,1034.0,air,0.5,,,90.0,25.0,5.685618690753623,IN718,2759.965493019096,1379.982746509548
890413.09093191,621.211870217397,105.0,,,powder,1365.0,600.0,,,1.0,Ar,,30.0,28.7,L-PBF,40.0,6.35,force,,193.8,,180.0,1034.0,air,0.5,,,90.0,25.0,5.949591536409422,IN718,2484.847480869588,1242.423740434794
1402248.5431746,551.805853920516,105.0,,,powder,1365.0,600.0,,,1.0,Ar,,30.0,28.7,L-PBF,40.0,6.35,force,,193.8,,180.0,1034.0,air,0.5,,,90.0,25.0,6.146824997484149,IN718,2207.223415682064,1103.611707841032
197670.487577762,585.859323758128,105.0,,,powder,1407.0,600.0,,,1.0,Ar,,30.0,21.6,L-PBF,40.0,6.35,force,,201.7,,180.0,1055.0,air,-1.0,,,0.0,25.0,5.2959418335075,IN718,585.859323758128,-585.859323758128
302443.195052924,619.071884713004,105.0,,,powder,1407.0,600.0,,,1.0,Ar,,30.0,21.6,L-PBF,40.0,6.35,force,,201.7,,180.0,1055.0,air,-1.0,,,0.0,25.0,5.480643817363085,IN718,619.071884713004,-619.071884713004
615652.619614378,516.425141137426,105.0,,,powder,1407.0,600.0,,,1.0,Ar,,30.0,21.6,L-PBF,40.0,6.35,force,,201.7,,180.0,1055.0,air,-1.0,,,0.0,25.0,5.789335731743494,IN718,516.425141137426,-516.425141137426
648193.55877084,480.401036177374,105.0,,,powder,1407.0,600.0,,,1.0,Ar,,30.0,21.6,L-PBF,40.0,6.35,force,,201.7,,180.0,1055.0,air,-1.0,,,0.0,25.0,5.811704711046422,IN718,480.401036177374,-480.401036177374
659744.759482252,516.425141137426,105.0,,,powder,1407.0,600.0,,,1.0,Ar,,30.0,21.6,L-PBF,40.0,6.35,force,,201.7,,180.0,1055.0,air,-1.0,,,0.0,25.0,5.819375949196021,IN718,516.425141137426,-516.425141137426
775842.214718404,551.182524166395,105.0,,,powder,1407.0,600.0,,,1.0,Ar,,30.0,21.6,L-PBF,40.0,6.35,force,,201.7,,180.0,1055.0,air,-1.0,,,0.0,25.0,5.889773406509809,IN718,551.182524166395,-551.182524166395
843533.46098206,465.199216814063,105.0,,,powder,1407.0,600.0,,,1.0,Ar,,30.0,21.6,L-PBF,40.0,6.35,force,,201.7,,180.0,1055.0,air,-1.0,,,0.0,25.0,5.926102314704208,IN718,465.199216814063,-465.199216814063
1122559.07466371,481.299766059279,105.0,,,powder,1407.0,600.0,,,1.0,Ar,,30.0,21.6,L-PBF,40.0,6.35,force,,201.7,,180.0,1055.0,air,-1.0,,,0.0,25.0,6.050209205020919,IN718,481.299766059279,-481.299766059279
304998.70363991,387.595984020721,105.0,,,powder,1407.0,600.0,,,1.0,Ar,,30.0,21.6,L-PBF,40.0,6.35,force,,201.7,,180.0,1055.0,air,0.1,,,0.0,25.0,5.484297993434556,IN718,861.3244089349355,86.13244089349355
465651.886553814,372.204301075269,105.0,,,powder,1407.0,600.0,,,1.0,Ar,,30.0,21.6,L-PBF,40.0,6.35,force,,201.7,,180.0,1055.0,air,0.1,,,0.0,25.0,5.668061366806137,IN718,827.1206690561532,82.71206690561533
999112.929842232,340.890769140373,105.0,,,powder,1407.0,600.0,,,1.0,Ar,,30.0,21.6,L-PBF,40.0,6.35,force,,201.7,,180.0,1055.0,air,0.1,,,0.0,25.0,5.999614579352558,IN718,757.5350425341621,75.75350425341621
1091122.2039101,356.568206969823,105.0,,,powder,1407.0,600.0,,,1.0,Ar,,30.0,21.6,L-PBF,40.0,6.35,force,,201.7,,180.0,1055.0,air,0.1,,,0.0,25.0,6.037873393587147,IN718,792.3737932662733,79.23737932662733
1788316.02766042,325.503646790764,105.0,,,powder,1407.0,600.0,,,1.0,Ar,,30.0,21.6,L-PBF,40.0,6.35,force,,201.7,,180.0,1055.0,air,0.1,,,0.0,25.0,6.252444268901254,IN718,723.3414373128088,72.33414373128089
2082373.04116574,325.466863662602,105.0,,,powder,1407.0,600.0,,,1.0,Ar,,30.0,21.6,L-PBF,40.0,6.35,force,,201.7,,180.0,1055.0,air,0.1,,,0.0,25.0,6.3185585326709335,IN718,723.2596970280044,72.32596970280045
2288903.43091285,294.383911919461,105.0,,,powder,1407.0,600.0,,,1.0,Ar,,30.0,21.6,L-PBF,40.0,6.35,force,,201.7,,180.0,1055.0,air,0.1,,,0.0,25.0,6.359627470129164,IN718,654.1864709321355,65.41864709321355
2350324.18212085,310.415004745985,105.0,,,powder,1407.0,600.0,,,1.0,Ar,,30.0,21.6,L-PBF,40.0,6.35,force,,201.7,,180.0,1055.0,air,0.1,,,0.0,25.0,6.371127768993479,IN718,689.8111216577445,68.98111216577445
220471.473016899,249.624509301929,105.0,,,powder,1407.0,600.0,,,1.0,Ar,,30.0,21.6,L-PBF,40.0,6.35,force,,201.7,,180.0,1055.0,air,0.5,,,0.0,25.0,5.343352403722995,IN718,998.498037207716,499.249018603858
448016.813045903,249.655362558588,105.0,,,powder,1407.0,600.0,,,1.0,Ar,,30.0,21.6,L-PBF,40.0,6.35,force,,201.7,,180.0,1055.0,air,0.5,,,0.0,25.0,5.651294312382179,IN718,998.621450234352,499.310725117176
501644.01994618,258.241831180899,105.0,,,powder,1407.0,600.0,,,1.0,Ar,,30.0,21.6,L-PBF,40.0,6.35,force,,201.7,,180.0,1055.0,air,0.5,,,0.0,25.0,5.7003956394273185,IN718,1032.967324723596,516.483662361798
1364229.47275067,275.467941059339,105.0,,,powder,1407.0,600.0,,,1.0,Ar,,30.0,21.6,L-PBF,40.0,6.35,force,,201.7,,180.0,1055.0,air,0.5,,,0.0,25.0,6.134887427774457,IN718,1101.871764237356,550.935882118678
2991099.56752108,241.137270108351,105.0,,,powder,1407.0,600.0,,,1.0,Ar,,30.0,21.6,L-PBF,40.0,6.35,force,,201.7,,180.0,1055.0,air,0.5,,,0.0,25.0,6.475830870037424,IN718,964.549080433404,482.274540216702
3450137.82460379,241.137270108351,105.0,,,powder,1407.0,600.0,,,1.0,Ar,,30.0,21.6,L-PBF,40.0,6.35,force,,201.7,,180.0,1055.0,air,0.5,,,0.0,25.0,6.5378364444267,IN718,964.549080433404,482.274540216702
310385.43038113,372.433537832311,105.0,,,powder,1365.0,600.0,,,1.0,Ar,,30.0,28.7,L-PBF,40.0,6.35,force,,193.8,,180.0,1034.0,air,0.1,,,90.0,25.0,5.491901327104243,IN718,827.6300840718022,82.76300840718022
908611.539176636,356.480086534588,105.0,,,powder,1365.0,600.0,,,1.0,Ar,,30.0,28.7,L-PBF,40.0,6.35,force,,193.8,,180.0,1034.0,air,0.1,,,90.0,25.0,5.958378247962777,IN718,792.1779700768622,79.21779700768622
1395149.11502986,340.966406197823,105.0,,,powder,1365.0,600.0,,,1.0,Ar,,30.0,28.7,L-PBF,40.0,6.35,force,,193.8,,180.0,1034.0,air,0.1,,,90.0,25.0,6.144620627949196,IN718,757.7031248840511,75.77031248840511
1814179.44505378,325.699658950693,105.0,,,powder,1365.0,600.0,,,1.0,Ar,,30.0,28.7,L-PBF,40.0,6.35,force,,193.8,,180.0,1034.0,air,0.1,,,90.0,25.0,6.258680242008701,IN718,723.7770198904288,72.37770198904289
2219445.55709195,310.135292038972,105.0,,,powder,1365.0,600.0,,,1.0,Ar,,30.0,28.7,L-PBF,40.0,6.35,force,,193.8,,180.0,1034.0,air,0.1,,,90.0,25.0,6.346244496266301,IN718,689.1895378643823,68.91895378643822
3594226.72770855,294.516129032258,105.0,,,powder,1365.0,600.0,,,1.0,Ar,,30.0,28.7,L-PBF,40.0,6.35,force,,193.8,,180.0,1034.0,air,0.1,,,90.0,25.0,6.555605469402606,IN718,654.4802867383511,65.44802867383511
263308.803713119,448.400202712569,105.0,,,powder,1407.0,600.0,,,1.0,Ar,,30.0,24.7,L-PBF,40.0,6.35,force,,206.9,,180.0,1062.0,air,-1.0,,,60.0,25.0,5.420465379957225,IN718,448.400202712569,-448.400202712569
349144.174921247,447.785572415291,105.0,,,powder,1407.0,600.0,,,1.0,Ar,,30.0,24.7,L-PBF,40.0,6.35,force,,206.9,,180.0,1062.0,air,-1.0,,,60.0,25.0,5.543004800721408,IN718,447.785572415291,-447.785572415291
615326.50113552,379.969635117962,105.0,,,powder,1407.0,600.0,,,1.0,Ar,,30.0,24.7,L-PBF,40.0,6.35,force,,206.9,,180.0,1062.0,air,-1.0,,,60.0,25.0,5.78910561986468,IN718,379.969635117962,-379.969635117962
689357.254489362,414.185426324734,105.0,,,powder,1407.0,600.0,,,1.0,Ar,,30.0,24.7,L-PBF,40.0,6.35,force,,206.9,,180.0,1062.0,air,-1.0,,,60.0,25.0,5.838444350271603,IN718,414.185426324734,-414.185426324734
848985.999165733,379.012987598663,105.0,,,powder,1407.0,600.0,,,1.0,Ar,,30.0,24.7,L-PBF,40.0,6.35,force,,206.9,,180.0,1062.0,air,-1.0,,,60.0,25.0,5.928900528247249,IN718,379.012987598663,-379.012987598663
1087213.4161334,379.676038676886,105.0,,,powder,1407.0,600.0,,,1.0,Ar,,30.0,24.7,L-PBF,40.0,6.35,force,,206.9,,180.0,1062.0,air,-1.0,,,60.0,25.0,6.036314802919392,IN718,379.676038676886,-379.676038676886
1996723.83046097,379.491311358312,105.0,,,powder,1407.0,600.0,,,1.0,Ar,,30.0,24.7,L-PBF,40.0,6.35,force,,206.9,,180.0,1062.0,air,-1.0,,,60.0,25.0,6.300318001174687,IN718,379.491311358312,-379.491311358312
345999.911099071,586.302383368551,105.0,,,powder,1407.0,600.0,,,1.0,Ar,,30.0,24.7,L-PBF,40.0,6.35,force,,206.9,,180.0,1062.0,air,0.1,,,60.0,25.0,5.539075987205528,IN718,1302.8941852634466,130.28941852634466
389848.696150727,565.482185091936,105.0,,,powder,1407.0,600.0,,,1.0,Ar,,30.0,24.7,L-PBF,40.0,6.35,force,,206.9,,180.0,1062.0,air,0.1,,,60.0,25.0,5.5908960860608845,IN718,1256.62707798208,125.662707798208
413743.81774996,620.881971465629,105.0,,,powder,1407.0,600.0,,,1.0,Ar,,30.0,24.7,L-PBF,40.0,6.35,force,,206.9,,180.0,1062.0,air,0.1,,,60.0,25.0,5.616731517509727,IN718,1379.7377143680644,137.97377143680646
476989.952910021,516.919234431786,105.0,,,powder,1407.0,600.0,,,1.0,Ar,,30.0,24.7,L-PBF,40.0,6.35,force,,206.9,,180.0,1062.0,air,0.1,,,60.0,25.0,5.678509231363613,IN718,1148.7094098484133,114.87094098484134
486777.270785254,551.668859464957,105.0,,,powder,1407.0,600.0,,,1.0,Ar,,30.0,24.7,L-PBF,40.0,6.35,force,,206.9,,180.0,1062.0,air,0.1,,,60.0,25.0,5.687330291408896,IN718,1225.9307988110156,122.59307988110157
544490.706885825,516.919234431786,105.0,,,powder,1407.0,600.0,,,1.0,Ar,,30.0,24.7,L-PBF,40.0,6.35,force,,206.9,,180.0,1062.0,air,0.1,,,60.0,25.0,5.735990471818796,IN718,1148.7094098484133,114.87094098484134
668757.792894479,537.50915330165,105.0,,,powder,1407.0,600.0,,,1.0,Ar,,30.0,24.7,L-PBF,40.0,6.35,force,,206.9,,180.0,1062.0,air,0.1,,,60.0,25.0,5.825268855801399,IN718,1194.464785114778,119.44647851147779
979842.488846512,516.919234431786,105.0,,,powder,1407.0,600.0,,,1.0,Ar,,30.0,24.7,L-PBF,40.0,6.35,force,,206.9,,180.0,1062.0,air,0.1,,,60.0,25.0,5.991156267812183,IN718,1148.7094098484133,114.87094098484134
1321791.24481508,516.919234431786,105.0,,,powder,1407.0,600.0,,,1.0,Ar,,30.0,24.7,L-PBF,40.0,6.35,force,,206.9,,180.0,1062.0,air,0.1,,,60.0,25.0,6.121162870895668,IN718,1148.7094098484133,114.87094098484134
1419374.00692965,496.963529508015,105.0,,,powder,1407.0,600.0,,,1.0,Ar,,30.0,24.7,L-PBF,40.0,6.35,force,,206.9,,180.0,1062.0,air,0.1,,,60.0,25.0,6.152096847708153,IN718,1104.3633989067,110.43633989067001
466770.021038968,755.351070915273,105.0,,,powder,1407.0,600.0,,,1.0,Ar,,30.0,24.7,L-PBF,40.0,6.35,force,,206.9,,180.0,1062.0,air,0.5,,,60.0,25.0,5.669102955095173,IN718,3021.404283661092,1510.702141830546
469456.472055189,720.801679945649,105.0,,,powder,1407.0,600.0,,,1.0,Ar,,30.0,24.7,L-PBF,40.0,6.35,force,,206.9,,180.0,1062.0,air,0.5,,,60.0,25.0,5.6715953307393,IN718,2883.206719782596,1441.603359891298
705527.442561672,686.366099754602,105.0,,,powder,1407.0,600.0,,,1.0,Ar,,30.0,24.7,L-PBF,40.0,6.35,force,,206.9,,180.0,1062.0,air,0.5,,,60.0,25.0,5.848513910962533,IN718,2745.464399018408,1372.732199509204
874374.702215817,651.437275661328,105.0,,,powder,1407.0,600.0,,,1.0,Ar,,30.0,24.7,L-PBF,40.0,6.35,force,,206.9,,180.0,1062.0,air,0.5,,,60.0,25.0,5.941697583929056,IN718,2605.749102645312,1302.874551322656
979315.013598138,618.500935827998,105.0,,,powder,1407.0,600.0,,,1.0,Ar,,30.0,24.7,L-PBF,40.0,6.35,force,,206.9,,180.0,1062.0,air,0.5,,,60.0,25.0,5.9909224126015035,IN718,2474.003743311992,1237.001871655996
1208992.09545256,604.098539425663,105.0,,,powder,1407.0,600.0,,,1.0,Ar,,30.0,24.7,L-PBF,40.0,6.35,force,,206.9,,180.0,1062.0,air,0.5,,,60.0,25.0,6.082423461396291,IN718,2416.394157702652,1208.197078851326
1405078.99960302,582.690720433911,105.0,,,powder,1407.0,600.0,,,1.0,Ar,,30.0,24.7,L-PBF,40.0,6.35,force,,206.9,,180.0,1062.0,air,0.5,,,60.0,25.0,6.14770074283693,IN718,2330.762881735644,1165.381440867822
45181.477012463,369.088319088319,110.0,,,powder,955.0,960.0,,,1.0,Ar,,,56.3,L-PBF,30.0,6,force,,191.4,,285.0,654.0,air,0.1,,,90.0,25.0,4.654960424191193,IN625,820.1962646407088,82.01962646407088
57179.173761003,369.12940825223,110.0,,,powder,955.0,960.0,,,1.0,Ar,,,56.3,L-PBF,30.0,6,force,,191.4,,285.0,654.0,air,0.1,,,90.0,25.0,4.757237875512532,IN625,820.2875738938444,82.02875738938445
62537.4440107151,368.876610401974,110.0,,,powder,955.0,960.0,,,1.0,Ar,,,56.3,L-PBF,30.0,6,force,,191.4,,285.0,654.0,air,0.1,,,90.0,25.0,4.796140127071184,IN625,819.7258008932755,81.97258008932755
121081.257428462,339.516891476046,110.0,,,powder,955.0,960.0,,,1.0,Ar,,,56.3,L-PBF,30.0,6,force,,191.4,,285.0,654.0,air,0.1,,,90.0,25.0,5.083076922454727,IN625,754.48198105788,75.44819810578801
168406.124705468,339.516891476046,110.0,,,powder,955.0,960.0,,,1.0,Ar,,,56.3,L-PBF,30.0,6,force,,191.4,,285.0,654.0,air,0.1,,,90.0,25.0,5.226357882160178,IN625,754.48198105788,75.44819810578801
250542.213953267,324.421517106136,110.0,,,powder,955.0,960.0,,,1.0,Ar,,,56.3,L-PBF,30.0,6,force,,191.4,,285.0,654.0,air,0.1,,,90.0,25.0,5.398880910811589,IN625,720.9367046803021,72.09367046803021
292700.622193382,324.150560190099,110.0,,,powder,955.0,960.0,,,1.0,Ar,,,56.3,L-PBF,30.0,6,force,,191.4,,285.0,654.0,air,0.1,,,90.0,25.0,5.4664236456140625,IN625,720.33457820022,72.03345782002201
310390.2238362,324.150560190099,110.0,,,powder,955.0,960.0,,,1.0,Ar,,,56.3,L-PBF,30.0,6,force,,191.4,,285.0,654.0,air,0.1,,,90.0,25.0,5.491908034104017,IN625,720.33457820022,72.03345782002201
774080.229063266,310.143529432938,110.0,,,powder,955.0,960.0,,,1.0,Ar,,,56.3,L-PBF,30.0,6,force,,191.4,,285.0,654.0,air,0.1,,,90.0,25.0,5.888785975196794,IN625,689.2078431843066,68.92078431843066
1003479.11861131,308.806903918534,110.0,,,powder,955.0,960.0,,,1.0,Ar,,,56.3,L-PBF,30.0,6,force,,191.4,,285.0,654.0,air,0.1,,,90.0,25.0,6.001508339687245,IN625,686.2375642634088,68.62375642634088
2928491.42131633,301.760142456324,110.0,,,powder,955.0,960.0,,,1.0,Ar,,,56.3,L-PBF,30.0,6,force,,191.4,,285.0,654.0,air,0.1,,,90.0,25.0,6.466643956149386,IN625,670.5780943473866,67.05780943473866
3757454.2344892,301.489185540287,110.0,,,powder,955.0,960.0,,,1.0,Ar,,,56.3,L-PBF,30.0,6,force,,191.4,,285.0,654.0,air,0.1,,,90.0,25.0,6.574893699616938,IN625,669.9759678673045,66.99759678673045
5131045.65517589,302.476641210495,110.0,,,powder,955.0,960.0,,,1.0,Ar,,,56.3,L-PBF,30.0,6,force,,191.4,,285.0,654.0,air,0.1,,,90.0,25.0,6.710205878951379,IN625,672.1703138011001,67.21703138011001
59838.1611873079,259.177957503526,110.0,,,powder,966.0,1440.0,,,1.0,Ar,,,22.3,L-PBF,30.0,6,force,,202.0,,285.0,676.0,air,0.1,,,90.0,25.0,4.776978239293646,IN625,575.9510166745022,57.59510166745022
215822.924786884,198.215835951851,110.0,,,powder,966.0,1440.0,,,1.0,Ar,,,22.3,L-PBF,30.0,6,force,,202.0,,285.0,676.0,air,0.1,,,90.0,25.0,5.334097573709511,IN625,440.47963544855776,44.047963544855776
697757.573606825,198.730327523979,110.0,,,powder,966.0,1440.0,,,1.0,Ar,,,22.3,L-PBF,30.0,6,force,,202.0,,285.0,676.0,air,0.1,,,90.0,25.0,5.843704559109506,IN625,441.6229500532867,44.16229500532867
1058971.34044274,166.88489836638,110.0,,,powder,966.0,1440.0,,,1.0,Ar,,,22.3,L-PBF,30.0,6,force,,202.0,,285.0,676.0,air,0.1,,,90.0,25.0,6.0248842067023896,IN625,370.8553297030667,37.085532970306666
2645114.39897299,167.028083915681,110.0,,,powder,966.0,1440.0,,,1.0,Ar,,,22.3,L-PBF,30.0,6,force,,202.0,,285.0,676.0,air,0.1,,,90.0,25.0,6.422444459648452,IN625,371.1735198126245,37.11735198126245
49948.7733245494,200.452785763889,110.0,,,powder,840.0,1680.0,,,1.0,Ar,,,8.8,L-PBF,30.0,6,force,,193.0,,285.0,673.0,air,0.1,,,90.0,25.0,4.698524826998019,IN625,445.4506350308645,44.54506350308645
368534.272236513,139.805292403495,110.0,,,powder,840.0,1680.0,,,1.0,Ar,,,8.8,L-PBF,30.0,6,force,,193.0,,285.0,673.0,air,0.1,,,90.0,25.0,5.566477881750268,IN625,310.6784275633222,31.067842756332222
670653.18905791,139.408584382725,110.0,,,powder,840.0,1680.0,,,1.0,Ar,,,8.8,L-PBF,30.0,6,force,,193.0,,285.0,673.0,air,0.1,,,90.0,25.0,5.826497994064934,IN625,309.7968541838333,30.979685418383333
2249575.92872468,120.070517618421,110.0,,,powder,840.0,1680.0,,,1.0,Ar,,,8.8,L-PBF,30.0,6,force,,193.0,,285.0,673.0,air,0.1,,,90.0,25.0,6.352100656256704,IN625,266.82337248538,26.682337248538
4829874.51188854,119.576141962922,110.0,,,powder,840.0,1680.0,,,1.0,Ar,,,8.8,L-PBF,30.0,6,force,,193.0,,285.0,673.0,air,0.1,,,90.0,25.0,6.683935847210657,IN625,265.72475991760444,26.572475991760445
122526.863036202,139.439439451007,110.0,,,powder,749.0,1920.0,,,1.0,Ar,,,4.3,L-PBF,30.0,6,force,,185.0,,285.0,651.0,air,0.1,,,90.0,25.0,5.088231314736521,IN625,309.8654210022377,30.986542100223772
195703.898607805,118.810622370984,110.0,,,powder,749.0,1920.0,,,1.0,Ar,,,4.3,L-PBF,30.0,6,force,,185.0,,285.0,651.0,air,0.1,,,90.0,25.0,5.291599477303337,IN625,264.0236052688533,26.40236052688533
293374.661065583,100.16534539481,110.0,,,powder,749.0,1920.0,,,1.0,Ar,,,4.3,L-PBF,30.0,6,force,,185.0,,285.0,651.0,air,0.1,,,90.0,25.0,5.467422600868491,IN625,222.5896564329111,22.258965643291113
294124.680574462,119.615912208505,110.0,,,powder,749.0,1920.0,,,1.0,Ar,,,4.3,L-PBF,30.0,6,force,,185.0,,285.0,651.0,air,0.1,,,90.0,25.0,5.468531468531468,IN625,265.8131382411222,26.58131382411222
999642.554424509,99.7198035566754,110.0,,,powder,749.0,1920.0,,,1.0,Ar,,,4.3,L-PBF,30.0,6,force,,185.0,,285.0,651.0,air,0.1,,,90.0,25.0,5.999844735608045,IN625,221.59956345927867,22.159956345927867
3142625.89892182,89.0575208132591,110.0,,,powder,749.0,1920.0,,,1.0,Ar,,,4.3,L-PBF,30.0,6,force,,185.0,,285.0,651.0,air,0.1,,,90.0,25.0,6.4972926852798025,IN625,197.90560180724245,19.790560180724245
74205.673884286,191.208144132424,140.0,,,powder,1108.0,1200.0,,,1.0,,,60.0,13.0,L-PBF,20.0,6.5,force,,,,280.0,1049.0,air,0.1,30.0,,90.0,25.0,4.870437113398004,Ti-6Al-4V,424.9069869609422,42.49069869609423
110596.142190286,169.264009826579,140.0,,,powder,1108.0,1200.0,,,1.0,,,60.0,13.0,L-PBF,20.0,6.5,force,,,,280.0,1049.0,air,0.1,30.0,,90.0,25.0,5.0437399781920815,Ti-6Al-4V,376.14224405906447,37.61422440590645
149486.020071686,157.420924242057,140.0,,,powder,1108.0,1200.0,,,1.0,,,60.0,13.0,L-PBF,20.0,6.5,force,,,,280.0,1049.0,air,0.1,30.0,,90.0,25.0,5.174600579351993,Ti-6Al-4V,349.82427609346,34.982427609346004
214777.665623484,146.175898463553,140.0,,,powder,1108.0,1200.0,,,1.0,,,60.0,13.0,L-PBF,20.0,6.5,force,,,,280.0,1049.0,air,0.1,30.0,,90.0,25.0,5.331989117805973,Ti-6Al-4V,324.8353299190067,32.483532991900674
254835.56255674,134.930872685049,140.0,,,powder,1108.0,1200.0,,,1.0,,,60.0,13.0,L-PBF,20.0,6.5,force,,,,280.0,1049.0,air,0.1,30.0,,90.0,25.0,5.406260034120331,Ti-6Al-4V,299.8463837445533,29.98463837445533
264236.921055829,169.00538917424,140.0,,,powder,1108.0,1200.0,,,1.0,,,60.0,13.0,L-PBF,20.0,6.5,force,,,,280.0,1049.0,air,0.1,30.0,,90.0,25.0,5.421993500222209,Ti-6Al-4V,375.5675314983111,37.55675314983111
2346893.48467124,119.233819210422,140.0,,,powder,1108.0,1200.0,,,1.0,,,60.0,13.0,L-PBF,20.0,6.5,force,,,,280.0,1049.0,air,0.1,30.0,,90.0,25.0,6.370493379300659,Ti-6Al-4V,264.96404268982667,26.49640426898267
3017677.19386077,124.108320483631,140.0,,,powder,1108.0,1200.0,,,1.0,,,60.0,13.0,L-PBF,20.0,6.5,force,,,,280.0,1049.0,air,0.1,30.0,,90.0,25.0,6.479672780693692,Ti-6Al-4V,275.79626774140223,27.579626774140223
17666.9153795138,292.552003156262,140.0,,,powder,1108.0,1200.0,,,1.0,,,60.0,13.0,L-PBF,20.0,6.5,force,,,,280.0,1049.0,air,0.1,30.0,,90.0,25.0,4.24716072887302,Ti-6Al-4V,650.1155625694711,65.01155625694712
55195.9579845367,247.994373619332,140.0,,,powder,1108.0,1200.0,,,1.0,,,60.0,13.0,L-PBF,20.0,6.5,force,,,,280.0,1049.0,air,0.1,30.0,,90.0,25.0,4.741907275387079,Ti-6Al-4V,551.09860804296,55.109860804296005
85605.8406870481,180.035357518993,140.0,,,powder,1108.0,1200.0,,,1.0,,,60.0,13.0,L-PBF,20.0,6.5,force,,,,280.0,1049.0,air,0.1,30.0,,90.0,25.0,4.932503396588615,Ti-6Al-4V,400.0785722644289,40.007857226442894
121051.546722804,180.472294208231,140.0,,,powder,1108.0,1200.0,,,1.0,,,60.0,13.0,L-PBF,20.0,6.5,force,,,,280.0,1049.0,air,0.1,30.0,,90.0,25.0,5.082970342963107,Ti-6Al-4V,401.04954268495777,40.10495426849578
206219.720727642,202.846640868013,140.0,,,powder,1108.0,1200.0,,,1.0,,,60.0,13.0,L-PBF,20.0,6.5,force,,,,280.0,1049.0,air,0.1,30.0,,90.0,25.0,5.314330194379437,Ti-6Al-4V,450.7703130400289,45.077031304002894
210694.523338195,225.29330308856,140.0,,,powder,1108.0,1200.0,,,1.0,,,60.0,13.0,L-PBF,20.0,6.5,force,,,,280.0,1049.0,air,0.1,30.0,,90.0,25.0,5.323653246975384,Ti-6Al-4V,500.65178464124443,50.06517846412444
264964.458843203,168.301252496394,140.0,,,powder,1108.0,1200.0,,,1.0,,,60.0,13.0,L-PBF,20.0,6.5,force,,,,280.0,1049.0,air,0.1,30.0,,90.0,25.0,5.423187623508716,Ti-6Al-4V,374.00278332531997,37.400278332532
54671.5287228364,289.81521813878,140.0,,,powder,1108.0,1200.0,,,1.0,,,60.0,13.0,L-PBF,20.0,6.5,force,,,,280.0,1049.0,air,0.1,30.0,,90.0,25.0,4.737761217784184,Ti-6Al-4V,644.0338180861777,64.40338180861777
