Repository: Luwen-Zhang/SNEnsemble

# Copyright Notification

## Composites

We reformat and merge fatigue testing records from SNL/MSU/DOE, OptiMat, UPWIND, and FACT databases into a single database with careful considerations, including filtering invalid entries, rename variables, fix improper calculations in the records, to obtain clean and consistent data to fit machine 
learning usages. We leave the original format ("2019_SNL_MSU_DOE_Composite-Materials-Database_Wind_29pt0.xlsx" and "Optidat UPWIND 28_3_2017.xls") in the folder. Any derived database should be directly based on the original files instead of our merged database. We are not responsible for the accuracy of the testing records.

File: data/alloy/alloy_AM2022.csv (part 16 of 50)
Cycles to Failure,Stress Amplitude,hatch space  (μm),layer scan rotation  (°),wire feed rate  (mm/s),types of feedstock,ultimate tensile strength  (MPa),scan speed  (mm/s),scan pattern,current  (A),stress concentration factor of specimens,AM environment,preheat temperature  (°C),layer thickness  (μm),elongation  (%),types of AM,Frequency,critical cross-section size of specimens (mm),load control,voltage  (V),Young's modulus  (GPa),powder feed rate  (g/s),power  (W),yield strength  (MPa),fatigue environment,R-value,size of feedstock  (μm),speed function,direciton of specimen  (°),fatigue temperature  (°C),log10(Cycles to Failure),Material_Code,Maximum Stress,Minimum Stress
91439.362811214,222.912168166375,140.0,,,powder,1108.0,1200.0,,,1.0,,,60.0,13.0,L-PBF,20.0,6.5,force,,,,280.0,1049.0,air,0.1,30.0,,90.0,25.0,4.961133191047135,Ti-6Al-4V,495.3603737030556,49.536037370305564
108069.530795578,267.659847044391,140.0,,,powder,1108.0,1200.0,,,1.0,,,60.0,13.0,L-PBF,20.0,6.5,force,,,,280.0,1049.0,air,0.1,30.0,,90.0,25.0,5.033703265899852,Ti-6Al-4V,594.7996600986465,59.479966009864654
135671.062708283,200.478237944091,140.0,,,powder,1108.0,1200.0,,,1.0,,,60.0,13.0,L-PBF,20.0,6.5,force,,,,280.0,1049.0,air,0.1,30.0,,90.0,25.0,5.132487226832475,Ti-6Al-4V,445.50719543131333,44.550719543131336
143291.082486813,234.517828448965,140.0,,,powder,1108.0,1200.0,,,1.0,,,60.0,13.0,L-PBF,20.0,6.5,force,,,,280.0,1049.0,air,0.1,30.0,,90.0,25.0,5.156219163549634,Ti-6Al-4V,521.1507298865888,52.11507298865888
940713.916422215,244.946083931984,140.0,,,powder,1108.0,1200.0,,,1.0,,,60.0,13.0,L-PBF,20.0,6.5,force,,,,280.0,1049.0,air,0.1,30.0,,90.0,25.0,5.973457568794437,Ti-6Al-4V,544.3246309599645,54.43246309599645
2224488.17680713,212.240666548026,140.0,,,powder,1108.0,1200.0,,,1.0,,,60.0,13.0,L-PBF,20.0,6.5,force,,,,280.0,1049.0,air,0.1,30.0,,90.0,25.0,6.3472301018075665,Ti-6Al-4V,471.64592566228004,47.16459256622801
13643.9964960976,247.875671474469,140.0,,,powder,1108.0,1200.0,,,1.0,,,60.0,13.0,L-PBF,20.0,6.5,force,,,,280.0,1049.0,air,0.1,30.0,,90.0,25.0,4.134941599204601,Ti-6Al-4V,550.83482549882,55.08348254988201
29944.8363836782,158.110210039735,140.0,,,powder,1108.0,1200.0,,,1.0,,,60.0,13.0,L-PBF,20.0,6.5,force,,,,280.0,1049.0,air,0.1,30.0,,90.0,25.0,4.476321944474499,Ti-6Al-4V,351.3560223105222,35.13560223105222
92026.5962441802,124.410783263833,140.0,,,powder,1108.0,1200.0,,,1.0,,,60.0,13.0,L-PBF,20.0,6.5,force,,,,280.0,1049.0,air,0.1,30.0,,90.0,25.0,4.963913359224131,Ti-6Al-4V,276.4684072529622,27.646840725296222
356362.188272947,79.7361889868398,140.0,,,powder,1108.0,1200.0,,,1.0,,,60.0,13.0,L-PBF,20.0,6.5,force,,,,280.0,1049.0,air,0.1,30.0,,90.0,25.0,5.551891617094424,Ti-6Al-4V,177.19153108186623,17.719153108186624
695322.969703328,68.3068384986686,140.0,,,powder,1108.0,1200.0,,,1.0,,,60.0,13.0,L-PBF,20.0,6.5,force,,,,280.0,1049.0,air,0.1,30.0,,90.0,25.0,5.842186576359058,Ti-6Al-4V,151.79297444148577,15.179297444148578
758357.234062056,66.0668540214081,140.0,,,powder,1108.0,1200.0,,,1.0,,,60.0,13.0,L-PBF,20.0,6.5,force,,,,280.0,1049.0,air,0.1,30.0,,90.0,25.0,5.879873833909987,Ti-6Al-4V,146.81523115868467,14.681523115868467
789655.235152946,63.9514091363471,140.0,,,powder,1108.0,1200.0,,,1.0,,,60.0,13.0,L-PBF,20.0,6.5,force,,,,280.0,1049.0,air,0.1,30.0,,90.0,25.0,5.897437518946204,Ti-6Al-4V,142.1142425252158,14.21142425252158
84067.043742677,337.491695696012,140.0,,,powder,1108.0,1200.0,,,1.0,,,60.0,13.0,L-PBF,20.0,6.5,force,,,,280.0,1049.0,air,0.1,30.0,,90.0,25.0,4.924625775514981,Ti-6Al-4V,749.9815459911378,74.99815459911378
110536.543265144,292.705913265154,140.0,,,powder,1108.0,1200.0,,,1.0,,,60.0,13.0,L-PBF,20.0,6.5,force,,,,280.0,1049.0,air,0.1,30.0,,90.0,25.0,5.043505879059337,Ti-6Al-4V,650.4575850336755,65.04575850336755
222926.84474979,281.148971704575,140.0,,,powder,1108.0,1200.0,,,1.0,,,60.0,13.0,L-PBF,20.0,6.5,force,,,,280.0,1049.0,air,0.1,30.0,,90.0,25.0,5.348162369174345,Ti-6Al-4V,624.7754926768333,62.47754926768334
3192838.07352741,274.282776584243,140.0,,,powder,1108.0,1200.0,,,1.0,,,60.0,13.0,L-PBF,20.0,6.5,force,,,,280.0,1049.0,air,0.1,30.0,,90.0,25.0,6.504176893623459,Ti-6Al-4V,609.5172812983177,60.95172812983177
38679.6132941645,225.921602260712,140.0,,,powder,1108.0,1200.0,,,1.0,,,60.0,13.0,L-PBF,20.0,6.5,force,,,,280.0,1049.0,air,0.1,30.0,,90.0,25.0,4.587482123501709,Ti-6Al-4V,502.0480050238044,50.204800502380444
79722.3578385333,203.132520800696,140.0,,,powder,1108.0,1200.0,,,1.0,,,60.0,13.0,L-PBF,20.0,6.5,force,,,,280.0,1049.0,air,0.1,30.0,,90.0,25.0,4.90158013474899,Ti-6Al-4V,451.40560177932446,45.14056017793245
139466.072917537,146.783099005311,140.0,,,powder,1108.0,1200.0,,,1.0,,,60.0,13.0,L-PBF,20.0,6.5,force,,,,280.0,1049.0,air,0.1,30.0,,90.0,25.0,5.144468572220917,Ti-6Al-4V,326.18466445624665,32.61846644562467
185125.941213062,169.572180465328,140.0,,,powder,1108.0,1200.0,,,1.0,,,60.0,13.0,L-PBF,20.0,6.5,force,,,,280.0,1049.0,air,0.1,30.0,,90.0,25.0,5.267467279564917,Ti-6Al-4V,376.82706770072883,37.68270677007288
489263.81066384,157.95076018032,140.0,,,powder,1108.0,1200.0,,,1.0,,,60.0,13.0,L-PBF,20.0,6.5,force,,,,280.0,1049.0,air,0.1,30.0,,90.0,25.0,5.689543093523588,Ti-6Al-4V,351.0016892896,35.10016892896
2381196.97829202,147.012539947323,140.0,,,powder,1108.0,1200.0,,,1.0,,,60.0,13.0,L-PBF,20.0,6.5,force,,,,280.0,1049.0,air,0.1,30.0,,90.0,25.0,6.376795322766019,Ti-6Al-4V,326.6945332162733,32.66945332162734
51318.883431827,130.891741521576,200.0,,,powder,984.0,,,0.017,1.0,,,70.0,6.0,E-PBF,20.0,6.5,force,,,,,918.0,air,0.1,75.0,36.0,90.0,25.0,4.710277198664086,Ti-6Al-4V,290.8705367146133,29.087053671461334
55962.7729389909,128.173531270291,200.0,,,powder,984.0,,,0.017,1.0,,,70.0,6.0,E-PBF,20.0,6.5,force,,,,,918.0,air,0.1,75.0,36.0,90.0,25.0,4.747899225517186,Ti-6Al-4V,284.83006948953556,28.48300694895356
83581.7150979626,123.416663330541,200.0,,,powder,984.0,,,0.017,1.0,,,70.0,6.0,E-PBF,20.0,6.5,force,,,,,918.0,air,0.1,75.0,36.0,90.0,25.0,4.9221112786278844,Ti-6Al-4V,274.25925184564665,27.425925184564665
92276.7109556778,111.858159435837,200.0,,,powder,984.0,,,0.017,1.0,,,70.0,6.0,E-PBF,20.0,6.5,force,,,,,918.0,air,0.1,75.0,36.0,90.0,25.0,4.965092106446626,Ti-6Al-4V,248.57368763519332,24.857368763519332
194203.582620418,100.991428757437,200.0,,,powder,984.0,,,0.017,1.0,,,70.0,6.0,E-PBF,20.0,6.5,force,,,,,918.0,air,0.1,75.0,36.0,90.0,25.0,5.28825723740477,Ti-6Al-4V,224.4253972387489,22.44253972387489
195896.103985213,88.4197063452425,200.0,,,powder,984.0,,,0.017,1.0,,,70.0,6.0,E-PBF,20.0,6.5,force,,,,,918.0,air,0.1,75.0,36.0,90.0,25.0,5.292025798758653,Ti-6Al-4V,196.4882363227611,19.648823632276113
268814.290332998,86.7208249381892,200.0,,,powder,984.0,,,0.017,1.0,,,70.0,6.0,E-PBF,20.0,6.5,force,,,,,918.0,air,0.1,75.0,36.0,90.0,25.0,5.429452352357233,Ti-6Al-4V,192.7129443070871,19.27129443070871
715530.147787071,68.569678579731,200.0,,,powder,984.0,,,0.017,1.0,,,70.0,6.0,E-PBF,20.0,6.5,force,,,,,918.0,air,0.1,75.0,36.0,90.0,25.0,5.8546279368263825,Ti-6Al-4V,152.37706351051335,15.237706351051337
1211334.75803712,74.5108771090256,200.0,,,powder,984.0,,,0.017,1.0,,,70.0,6.0,E-PBF,20.0,6.5,force,,,,,918.0,air,0.1,75.0,36.0,90.0,25.0,6.083264179045387,Ti-6Al-4V,165.5797269089458,16.55797269089458
28065.8238737562,303.451184080612,200.0,,,powder,984.0,,,0.017,1.0,,,70.0,6.0,E-PBF,20.0,6.5,force,,,,,918.0,air,0.1,75.0,36.0,90.0,25.0,4.448177795480486,Ti-6Al-4V,674.3359646235822,67.43359646235822
37002.7823861713,281.090396128956,200.0,,,powder,984.0,,,0.017,1.0,,,70.0,6.0,E-PBF,20.0,6.5,force,,,,,918.0,air,0.1,75.0,36.0,90.0,25.0,4.5682343816218145,Ti-6Al-4V,624.6453247310134,62.46453247310134
69580.9861524437,225.288925750616,200.0,,,powder,984.0,,,0.017,1.0,,,70.0,6.0,E-PBF,20.0,6.5,force,,,,,918.0,air,0.1,75.0,36.0,90.0,25.0,4.842490579593083,Ti-6Al-4V,500.64205722359105,50.064205722359105
151531.212484985,150.983348989183,200.0,,,powder,984.0,,,0.017,1.0,,,70.0,6.0,E-PBF,20.0,6.5,force,,,,,918.0,air,0.1,75.0,36.0,90.0,25.0,5.180502098276107,Ti-6Al-4V,335.51855330929556,33.551855330929556
190683.774446687,202.415418213474,200.0,,,powder,984.0,,,0.017,1.0,,,70.0,6.0,E-PBF,20.0,6.5,force,,,,,918.0,air,0.1,75.0,36.0,90.0,25.0,5.2803137398836215,Ti-6Al-4V,449.81204047438666,44.981204047438666
300415.709503826,168.885520963403,200.0,,,powder,984.0,,,0.017,1.0,,,70.0,6.0,E-PBF,20.0,6.5,force,,,,,918.0,air,0.1,75.0,36.0,90.0,25.0,5.47772263929231,Ti-6Al-4V,375.30115769645107,37.53011576964511
394609.029688668,158.028132248878,200.0,,,powder,984.0,,,0.017,1.0,,,70.0,6.0,E-PBF,20.0,6.5,force,,,,,918.0,air,0.1,75.0,36.0,90.0,25.0,5.596167018825685,Ti-6Al-4V,351.17362721972887,35.11736272197289
37752.2250091289,200.169209809293,200.0,,,powder,984.0,,,0.017,1.0,,,70.0,6.0,E-PBF,20.0,6.5,force,,,,,918.0,air,0.1,75.0,36.0,90.0,25.0,4.576942552805222,Ti-6Al-4V,444.8204662428733,44.482046624287335
62263.7318223732,155.66088690898,200.0,,,powder,984.0,,,0.017,1.0,,,70.0,6.0,E-PBF,20.0,6.5,force,,,,,918.0,air,0.1,75.0,36.0,90.0,25.0,4.794235146884465,Ti-6Al-4V,345.91308201995554,34.59130820199555
87106.5274767254,143.738137194279,200.0,,,powder,984.0,,,0.017,1.0,,,70.0,6.0,E-PBF,20.0,6.5,force,,,,,918.0,air,0.1,75.0,36.0,90.0,25.0,4.9400507008274435,Ti-6Al-4V,319.4180826539533,31.941808265395334
176586.204940529,146.412861727868,200.0,,,powder,984.0,,,0.017,1.0,,,70.0,6.0,E-PBF,20.0,6.5,force,,,,,918.0,air,0.1,75.0,36.0,90.0,25.0,5.246956773124816,Ti-6Al-4V,325.3619149508178,32.53619149508178
193812.525396511,177.349149550866,200.0,,,powder,984.0,,,0.017,1.0,,,70.0,6.0,E-PBF,20.0,6.5,force,,,,,918.0,air,0.1,75.0,36.0,90.0,25.0,5.287381840489825,Ti-6Al-4V,394.10922122414667,39.41092212241467
204008.812705697,150.006666986863,200.0,,,powder,984.0,,,0.017,1.0,,,70.0,6.0,E-PBF,20.0,6.5,force,,,,,918.0,air,0.1,75.0,36.0,90.0,25.0,5.309648928341527,Ti-6Al-4V,333.3481488596955,33.33481488596956
354969.596373657,155.45770633902,200.0,,,powder,984.0,,,0.017,1.0,,,70.0,6.0,E-PBF,20.0,6.5,force,,,,,918.0,air,0.1,75.0,36.0,90.0,25.0,5.550191156737882,Ti-6Al-4V,345.4615696422667,34.54615696422667
559156.026247494,143.648975243656,200.0,,,powder,984.0,,,0.017,1.0,,,70.0,6.0,E-PBF,20.0,6.5,force,,,,,918.0,air,0.1,75.0,36.0,90.0,25.0,5.747533009824557,Ti-6Al-4V,319.2199449859022,31.921994498590223
23250.2053067413,157.703651607694,200.0,,,powder,984.0,,,0.017,1.0,,,70.0,6.0,E-PBF,20.0,6.5,force,,,,,918.0,air,0.1,75.0,36.0,90.0,25.0,4.3664267922019375,Ti-6Al-4V,350.4525591282089,35.04525591282089
68176.0611992893,112.762771108856,200.0,,,powder,984.0,,,0.017,1.0,,,70.0,6.0,E-PBF,20.0,6.5,force,,,,,918.0,air,0.1,75.0,36.0,90.0,25.0,4.83363190670767,Ti-6Al-4V,250.58393579745777,25.05839357974578
134109.041241577,90.3998324813096,200.0,,,powder,984.0,,,0.017,1.0,,,70.0,6.0,E-PBF,20.0,6.5,force,,,,,918.0,air,0.1,75.0,36.0,90.0,25.0,5.127458057709651,Ti-6Al-4V,200.88851662513244,20.088851662513246
282616.551191235,67.8025721178868,200.0,,,powder,984.0,,,0.017,1.0,,,70.0,6.0,E-PBF,20.0,6.5,force,,,,,918.0,air,0.1,75.0,36.0,90.0,25.0,5.45119759233397,Ti-6Al-4V,150.67238248419287,15.067238248419287
559282.798920199,60.8179822990789,200.0,,,powder,984.0,,,0.017,1.0,,,70.0,6.0,E-PBF,20.0,6.5,force,,,,,918.0,air,0.1,75.0,36.0,90.0,25.0,5.747631462544918,Ti-6Al-4V,135.15107177573088,13.515107177573089
898964.283389282,54.3461120657577,200.0,,,powder,984.0,,,0.017,1.0,,,70.0,6.0,E-PBF,20.0,6.5,force,,,,,918.0,air,0.1,75.0,36.0,90.0,25.0,5.953742437189195,Ti-6Al-4V,120.769137923906,12.0769137923906
1254917.02100252,54.8927724257375,200.0,,,powder,984.0,,,0.017,1.0,,,70.0,6.0,E-PBF,20.0,6.5,force,,,,,918.0,air,0.1,75.0,36.0,90.0,25.0,6.098615009871127,Ti-6Al-4V,121.9839387238611,12.198393872386111
43678.5177284493,202.544251743111,200.0,,,powder,984.0,,,0.017,1.0,,,70.0,6.0,E-PBF,20.0,6.5,force,,,,,918.0,air,0.1,75.0,36.0,90.0,25.0,4.640267891755334,Ti-6Al-4V,450.09833720691336,45.00983372069134
91519.4775038372,179.660794876896,200.0,,,powder,984.0,,,0.017,1.0,,,70.0,6.0,E-PBF,20.0,6.5,force,,,,,918.0,air,0.1,75.0,36.0,90.0,25.0,4.96151353201442,Ti-6Al-4V,399.24621083754664,39.924621083754666
122918.550093105,145.848329163061,200.0,,,powder,984.0,,,0.017,1.0,,,70.0,6.0,E-PBF,20.0,6.5,force,,,,,918.0,air,0.1,75.0,36.0,90.0,25.0,5.08961742881931,Ti-6Al-4V,324.10739814013556,32.41073981401356
134222.045854132,157.274804464295,200.0,,,powder,984.0,,,0.017,1.0,,,70.0,6.0,E-PBF,20.0,6.5,force,,,,,918.0,air,0.1,75.0,36.0,90.0,25.0,5.127823854182172,Ti-6Al-4V,349.4995654762111,34.94995654762111
157552.567348252,141.386384212414,200.0,,,powder,984.0,,,0.017,1.0,,,70.0,6.0,E-PBF,20.0,6.5,force,,,,,918.0,air,0.1,75.0,36.0,90.0,25.0,5.1974254844766605,Ti-6Al-4V,314.1919649164755,31.419196491647554
479166.638740916,138.371379992679,200.0,,,powder,984.0,,,0.017,1.0,,,70.0,6.0,E-PBF,20.0,6.5,force,,,,,918.0,air,0.1,75.0,36.0,90.0,25.0,5.680486573331398,Ti-6Al-4V,307.49195553928666,30.74919555392867
592516.422018366,141.868898299846,200.0,,,powder,984.0,,,0.017,1.0,,,70.0,6.0,E-PBF,20.0,6.5,force,,,,,918.0,air,0.1,75.0,36.0,90.0,25.0,5.7727003916325605,Ti-6Al-4V,315.2642184441022,31.526421844410223
17528.4574115689,202.41926856004,200.0,,,powder,984.0,,,0.017,1.0,,,70.0,6.0,E-PBF,20.0,6.5,force,,,,,918.0,air,0.1,75.0,36.0,90.0,25.0,4.2437436977753995,Ti-6Al-4V,449.8205968000889,44.98205968000889
32153.7941820412,157.34607104993,200.0,,,powder,984.0,,,0.017,1.0,,,70.0,6.0,E-PBF,20.0,6.5,force,,,,,918.0,air,0.1,75.0,36.0,90.0,25.0,4.507232227496614,Ti-6Al-4V,349.6579356665111,34.96579356665111
74220.9298327269,134.848988860125,200.0,,,powder,984.0,,,0.017,1.0,,,70.0,6.0,E-PBF,20.0,6.5,force,,,,,918.0,air,0.1,75.0,36.0,90.0,25.0,4.870526390846675,Ti-6Al-4V,299.66441968916666,29.96644196891667
405693.633529537,91.0670732890158,200.0,,,powder,984.0,,,0.017,1.0,,,70.0,6.0,E-PBF,20.0,6.5,force,,,,,918.0,air,0.1,75.0,36.0,90.0,25.0,5.608198192459845,Ti-6Al-4V,202.37127397559064,20.237127397559064
492649.91398799,89.9074905557834,200.0,,,powder,984.0,,,0.017,1.0,,,70.0,6.0,E-PBF,20.0,6.5,force,,,,,918.0,air,0.1,75.0,36.0,90.0,25.0,5.692538411302049,Ti-6Al-4V,199.79442345729643,19.979442345729645
9873272.26684961,112.784029470914,200.0,,,powder,984.0,,,0.017,1.0,,,70.0,6.0,E-PBF,20.0,6.5,force,,,,,918.0,air,0.1,75.0,36.0,90.0,25.0,6.994461113349498,Ti-6Al-4V,250.63117660203113,25.063117660203115
37033.2727381586,576.143664772534,,,,powder,,,,,1.0,,,,,L-PBF,75.0,6.3,force,,,,,,air,0.1,,,0.0,25.0,4.568592093613513,17-4 PH,1280.3192550500755,128.03192550500756
43310.5483410186,576.61868728126,,,,powder,,,,,1.0,,,,,L-PBF,75.0,6.3,force,,,,,,air,0.1,,,0.0,25.0,4.636593682228366,17-4 PH,1281.3748606250222,128.13748606250223
68960.9820718099,523.671607724272,,,,powder,,,,,1.0,,,,,L-PBF,75.0,6.3,force,,,,,,air,0.1,,,0.0,25.0,4.83860343763874,17-4 PH,1163.7146838317155,116.37146838317156
81843.6841076425,523.246105540866,,,,powder,,,,,1.0,,,,,L-PBF,75.0,6.3,force,,,,,,air,0.1,,,0.0,25.0,4.91298517045494,17-4 PH,1162.7691234241465,116.27691234241466
190146.395774366,460.02231769846,,,,powder,,,,,1.0,,,,,L-PBF,75.0,6.3,force,,,,,,air,0.1,,,0.0,25.0,5.279088097772112,17-4 PH,1022.2718171076888,102.22718171076889
209292.538335638,473.000600060272,,,,powder,,,,,1.0,,,,,L-PBF,75.0,6.3,force,,,,,,air,0.1,,,0.0,25.0,5.32075374521674,17-4 PH,1051.112444578382,105.11124445783821
261215.169926976,465.832344700507,,,,powder,,,,,1.0,,,,,L-PBF,75.0,6.3,force,,,,,,air,0.1,,,0.0,25.0,5.416998394748019,17-4 PH,1035.182988223349,103.5182988223349
537373.657920986,433.196583525875,,,,powder,,,,,1.0,,,,,L-PBF,75.0,6.3,force,,,,,,air,0.1,,,0.0,25.0,5.7302763734854025,17-4 PH,962.6590745019444,96.26590745019445
610307.216001238,426.709964938027,,,,powder,,,,,1.0,,,,,L-PBF,75.0,6.3,force,,,,,,air,0.1,,,0.0,25.0,5.7855485048918585,17-4 PH,948.2443665289488,94.82443665289489
1335444.16384002,405.195030444677,,,,powder,,,,,1.0,,,,,L-PBF,75.0,6.3,force,,,,,,air,0.1,,,0.0,25.0,6.12562573448161,17-4 PH,900.4334009881711,90.04334009881711
1653880.80179352,412.737162419562,,,,powder,,,,,1.0,,,,,L-PBF,75.0,6.3,force,,,,,,air,0.1,,,0.0,25.0,6.218504205948839,17-4 PH,917.1936942656934,91.71936942656934
108129.47772398,499.837882919356,,,,powder,,,,,1.0,,,,,L-PBF,20000.0,3.5,displacement,,,,,,air,-1.0,,,0.0,25.0,5.033944105310334,Ti-6Al-4V,499.837882919356,-499.837882919356
2673406.78191975,449.167148952427,,,,powder,,,,,1.0,,,,,L-PBF,20000.0,3.5,displacement,,,,,,air,-1.0,,,0.0,25.0,6.427065045438914,Ti-6Al-4V,449.167148952427,-449.167148952427
5343865.81114417,399.530270856502,,,,powder,,,,,1.0,,,,,L-PBF,20000.0,3.5,displacement,,,,,,air,-1.0,,,0.0,25.0,6.727855544113576,Ti-6Al-4V,399.530270856502,-399.530270856502
10919073.681469,349.622045344695,,,,powder,,,,,1.0,,,,,L-PBF,20000.0,3.5,displacement,,,,,,air,-1.0,,,0.0,25.0,7.038185796602203,Ti-6Al-4V,349.622045344695,-349.622045344695
25411240.5833899,299.523803970668,,,,powder,,,,,1.0,,,,,L-PBF,20000.0,3.5,displacement,,,,,,air,-1.0,,,0.0,25.0,7.4050258679377645,Ti-6Al-4V,299.523803970668,-299.523803970668
238105465.221288,250.472962586415,,,,powder,,,,,1.0,,,,,L-PBF,20000.0,3.5,displacement,,,,,,air,-1.0,,,0.0,25.0,8.376769363855985,Ti-6Al-4V,250.472962586415,-250.472962586415
508647940.929982,225.170599556863,,,,powder,,,,,1.0,,,,,L-PBF,20000.0,3.5,displacement,,,,,,air,-1.0,,,0.0,25.0,8.706417290759342,Ti-6Al-4V,225.170599556863,-225.170599556863
369032.492757617,449.219764568043,,,,powder,,,,,1.0,,,,,L-PBF,20000.0,3.5,displacement,,,,,,air,-1.0,,,45.0,25.0,5.567064606820502,Ti-6Al-4V,449.219764568043,-449.219764568043
753628.4133375,398.806276483753,,,,powder,,,,,1.0,,,,,L-PBF,20000.0,3.5,displacement,,,,,,air,-1.0,,,45.0,25.0,5.8771572638865575,Ti-6Al-4V,398.806276483753,-398.806276483753
9252880.41334017,349.259838412666,,,,powder,,,,,1.0,,,,,L-PBF,20000.0,3.5,displacement,,,,,,air,-1.0,,,45.0,25.0,6.9662769492676375,Ti-6Al-4V,349.259838412666,-349.259838412666
31040840.6302115,319.532857610835,,,,powder,,,,,1.0,,,,,L-PBF,20000.0,3.5,displacement,,,,,,air,-1.0,,,45.0,25.0,7.491933474059047,Ti-6Al-4V,319.532857610835,-319.532857610835
72185653.3347073,298.799809597919,,,,powder,,,,,1.0,,,,,L-PBF,20000.0,3.5,displacement,,,,,,air,-1.0,,,45.0,25.0,7.858450891521262,Ti-6Al-4V,298.799809597919,-298.799809597919
87378023.2739098,249.520570527751,,,,powder,,,,,1.0,,,,,L-PBF,20000.0,3.5,displacement,,,,,,air,-1.0,,,45.0,25.0,7.941402215574469,Ti-6Al-4V,249.520570527751,-249.520570527751
339048091.378482,225.624346022918,,,,powder,,,,,1.0,,,,,L-PBF,20000.0,3.5,displacement,,,,,,air,-1.0,,,45.0,25.0,8.530261303922801,Ti-6Al-4V,225.624346022918,-225.624346022918
213826.286369061,400.025867543336,,,,powder,,,,,1.0,,,,,L-PBF,20000.0,3.5,displacement,,,,,,air,-1.0,,,90.0,25.0,5.330061093404559,Ti-6Al-4V,400.025867543336,-400.025867543336
3938012.1069736,349.2298533119,,,,powder,,,,,1.0,,,,,L-PBF,20000.0,3.5,displacement,,,,,,air,-1.0,,,90.0,25.0,6.595277046993503,Ti-6Al-4V,349.2298533119,-349.2298533119
9727558.48960534,320.02845429767,,,,powder,,,,,1.0,,,,,L-PBF,20000.0,3.5,displacement,,,,,,air,-1.0,,,90.0,25.0,6.988003850797957,Ti-6Al-4V,320.02845429767,-320.02845429767
23890558.9546341,299.752201656583,,,,powder,,,,,1.0,,,,,L-PBF,20000.0,3.5,displacement,,,,,,air,-1.0,,,90.0,25.0,7.37822631082453,Ti-6Al-4V,299.752201656583,-299.752201656583
103189074.378055,251.274559589173,,,,powder,,,,,1.0,,,,,L-PBF,20000.0,3.5,displacement,,,,,,air,-1.0,,,90.0,25.0,8.013633716782381,Ti-6Al-4V,251.274559589173,-251.274559589173
143447535.035171,225.357147021999,,,,powder,,,,,1.0,,,,,L-PBF,20000.0,3.5,displacement,,,,,,air,-1.0,,,90.0,25.0,8.156693089843634,Ti-6Al-4V,225.357147021999,-225.357147021999
211002024.939074,200.202530142579,,,,powder,,,,,1.0,,,,,L-PBF,20000.0,3.5,displacement,,,,,,air,-1.0,,,90.0,25.0,8.324286623144356,Ti-6Al-4V,200.202530142579,-200.202530142579
5269.18154224504,827.554378235296,100.0,,,powder,1193.0,755.5,,,1.0,,,40.0,21.2,L-PBF,,15.5,force,,203.1,,220.0,1154.0,air,-1.0,30.0,,90.0,25.0,3.721743161836601,17-4 PH,827.554378235296,-827.554378235296
24337.6173239104,617.123400621024,100.0,,,powder,1193.0,755.5,,,1.0,,,40.0,21.2,L-PBF,,15.5,force,,203.1,,220.0,1154.0,air,-1.0,30.0,,90.0,25.0,4.386278058128666,17-4 PH,617.123400621024,-617.123400621024
146342.513794765,412.437404484131,100.0,,,powder,1193.0,755.5,,,1.0,,,40.0,21.2,L-PBF,,15.5,force,,203.1,,220.0,1154.0,air,-1.0,30.0,,90.0,25.0,5.1653705108437356,17-4 PH,412.437404484131,-412.437404484131
9022.4955537866,826.469213724418,100.0,,,powder,1193.0,755.5,,,1.0,,,40.0,21.2,L-PBF,,15.5,force,,203.1,,220.0,1154.0,air,-1.0,30.0,,90.0,25.0,3.9553266767147623,17-4 PH,826.469213724418,-826.469213724418
31694.6694212804,622.427086603048,100.0,,,powder,1193.0,755.5,,,1.0,,,40.0,21.2,L-PBF,,15.5,force,,203.1,,220.0,1154.0,air,-1.0,30.0,,90.0,25.0,4.500986226394713,17-4 PH,622.427086603048,-622.427086603048
36025.8203301532,619.246096290697,100.0,,,powder,1193.0,755.5,,,1.0,,,40.0,21.2,L-PBF,,15.5,force,,203.1,,220.0,1154.0,air,-1.0,30.0,,90.0,25.0,4.556613878751889,17-4 PH,619.246096290697,-619.246096290697
175068.100892245,543.094376576518,100.0,,,powder,1193.0,755.5,,,1.0,,,40.0,21.2,L-PBF,,15.5,force,,203.1,,220.0,1154.0,air,-1.0,30.0,,90.0,25.0,5.243207020620683,17-4 PH,543.094376576518,-543.094376576518
1053.94034137126,1143.98588141746,100.0,,,powder,1193.0,755.5,,,1.0,,,40.0,21.2,L-PBF,,15.5,force,,203.1,,220.0,1154.0,air,-1.0,30.0,,90.0,25.0,3.0228160281947907,17-4 PH,1143.98588141746,-1143.98588141746
27406.472083397,821.191291165564,100.0,,,powder,1193.0,755.5,,,1.0,,,40.0,21.2,L-PBF,,15.5,force,,203.1,,220.0,1154.0,air,-1.0,30.0,,90.0,25.0,4.4378531342872956,17-4 PH,821.191291165564,-821.191291165564
30916.2989543568,826.025353170061,100.0,,,powder,1193.0,755.5,,,1.0,,,40.0,21.2,L-PBF,,15.5,force,,203.1,,220.0,1154.0,air,-1.0,30.0,,90.0,25.0,4.4901874981859615,17-4 PH,826.025353170061,-826.025353170061
109870.681343205,618.022453733339,100.0,,,powder,1193.0,755.5,,,1.0,,,40.0,21.2,L-PBF,,15.5,force,,203.1,,220.0,1154.0,air,-1.0,30.0,,90.0,25.0,5.040881817723002,17-4 PH,618.022453733339,-618.022453733339
189877.109992621,621.949594766135,100.0,,,powder,1193.0,755.5,,,1.0,,,40.0,21.2,L-PBF,,15.5,force,,203.1,,220.0,1154.0,air,-1.0,30.0,,90.0,25.0,5.278472612956745,17-4 PH,621.949594766135,-621.949594766135
638635.063496002,538.21007461888,100.0,,,powder,1193.0,755.5,,,1.0,,,40.0,21.2,L-PBF,,15.5,force,,203.1,,220.0,1154.0,air,-1.0,30.0,,90.0,25.0,5.805252759278258,17-4 PH,538.21007461888,-538.21007461888
1298933.44284721,90.0452850868949,170.0,,,powder,344.0,1150.0,,,1.0,,150.0,50.0,4.2,L-PBF,,11,displacement,,,,350.0,232.0,air,-1.0,45.0,,0.0,25.0,6.113586898459687,AlSi10Mg,90.0452850868949,-90.0452850868949
3555471.65945852,74.9672451875882,170.0,,,powder,344.0,1150.0,,,1.0,,150.0,50.0,4.2,L-PBF,,11,displacement,,,,350.0,232.0,air,-1.0,45.0,,0.0,25.0,6.550897221243806,AlSi10Mg,74.9672451875882,-74.9672451875882
304455073.960205,79.8952089319593,170.0,,,powder,344.0,1150.0,,,1.0,,150.0,50.0,4.2,L-PBF,,11,displacement,,,,350.0,232.0,air,-1.0,45.0,,0.0,25.0,8.483523216277078,AlSi10Mg,79.8952089319593,-79.8952089319593
536820910.384173,74.8650200214649,170.0,,,powder,344.0,1150.0,,,1.0,,150.0,50.0,4.2,L-PBF,,11,displacement,,,,350.0,232.0,air,-1.0,45.0,,0.0,25.0,8.72982942423916,AlSi10Mg,74.8650200214649,-74.8650200214649
769794256.048591,74.945862136919,170.0,,,powder,344.0,1150.0,,,1.0,,150.0,50.0,4.2,L-PBF,,11,displacement,,,,350.0,232.0,air,-1.0,45.0,,0.0,25.0,8.886374666208159,AlSi10Mg,74.945862136919,-74.945862136919
799177534.310869,84.9720305973996,170.0,,,powder,344.0,1150.0,,,1.0,,150.0,50.0,4.2,L-PBF,,11,displacement,,,,350.0,232.0,air,-1.0,45.0,,0.0,25.0,8.902643266932195,AlSi10Mg,84.9720305973996,-84.9720305973996
5696432.37942008,54.9253212289873,170.0,,,powder,419.0,1150.0,,,1.0,,150.0,50.0,4.1,L-PBF,,,displacement,,,,350.0,271.0,air,-1.0,45.0,,90.0,25.0,6.755602946371333,AlSi10Mg,54.9253212289873,-54.9253212289873
10163958.6831354,85.3589415911616,170.0,,,powder,419.0,1150.0,,,1.0,,150.0,50.0,4.1,L-PBF,,,displacement,,,,350.0,271.0,air,-1.0,45.0,,90.0,25.0,7.007062890958933,AlSi10Mg,85.3589415911616,-85.3589415911616
67264596.3934398,85.0564379785153,170.0,,,powder,419.0,1150.0,,,1.0,,150.0,50.0,4.1,L-PBF,,,displacement,,,,350.0,271.0,air,-1.0,45.0,,90.0,25.0,7.8277865406489,AlSi10Mg,85.0564379785153,-85.0564379785153
173639329.584207,65.1697561454063,170.0,,,powder,419.0,1150.0,,,1.0,,150.0,50.0,4.1,L-PBF,,,displacement,,,,350.0,271.0,air,-1.0,45.0,,90.0,25.0,8.239648100373058,AlSi10Mg,65.1697561454063,-65.1697561454063
225903009.013661,75.0408516334351,170.0,,,powder,419.0,1150.0,,,1.0,,150.0,50.0,4.1,L-PBF,,,displacement,,,,350.0,271.0,air,-1.0,45.0,,90.0,25.0,8.353922015733668,AlSi10Mg,75.0408516334351,-75.0408516334351
338741552.122353,79.8595432330042,170.0,,,powder,419.0,1150.0,,,1.0,,150.0,50.0,4.1,L-PBF,,,displacement,,,,350.0,271.0,air,-1.0,45.0,,90.0,25.0,8.529868473144766,AlSi10Mg,79.8595432330042,-79.8595432330042
430367448.451554,75.0410732426782,170.0,,,powder,419.0,1150.0,,,1.0,,150.0,50.0,4.1,L-PBF,,,displacement,,,,350.0,271.0,air,-1.0,45.0,,90.0,25.0,8.63383941532448,AlSi10Mg,75.0410732426782,-75.0410732426782
554229118.249387,75.2662719753142,170.0,,,powder,419.0,1150.0,,,1.0,,150.0,50.0,4.1,L-PBF,,,displacement,,,,350.0,271.0,air,-1.0,45.0,,90.0,25.0,8.743689339134464,AlSi10Mg,75.2662719753142,-75.2662719753142
580773462.84165,80.0208587219938,170.0,,,powder,419.0,1150.0,,,1.0,,150.0,50.0,4.1,L-PBF,,,displacement,,,,350.0,271.0,air,-1.0,45.0,,90.0,25.0,8.764006764019971,AlSi10Mg,80.0208587219938,-80.0208587219938
826448823.258054,66.1000741105857,170.0,,,powder,419.0,1150.0,,,1.0,,150.0,50.0,4.1,L-PBF,,,displacement,,,,350.0,271.0,air,-1.0,45.0,,90.0,25.0,8.917215965633098,AlSi10Mg,66.1000741105857,-66.1000741105857
897044455.700158,59.978161622465,170.0,,,powder,419.0,1150.0,,,1.0,,150.0,50.0,4.1,L-PBF,,,displacement,,,,350.0,271.0,air,-1.0,45.0,,90.0,25.0,8.952813966329327,AlSi10Mg,59.978161622465,-59.978161622465
647670.442730094,380.795572755728,,,,powder,,,,,1.0,,,,,L-PBF,10.0,7,force,,,,,,air,-1.0,,,90.0,25.0,5.81135407792139,IN718,380.795572755728,-380.795572755728
1747312.46264888,340.215237352374,,,,powder,,,,,1.0,,,,,L-PBF,10.0,7,force,,,,,,air,-1.0,,,90.0,25.0,6.242370574513645,IN718,340.215237352374,-340.215237352374
591190.365727671,380.280114801148,,,,powder,,,,,1.0,,,,,L-PBF,10.0,7,force,,,,,,air,-1.0,,,90.0,25.0,5.771727348009566,IN718,380.280114801148,-380.280114801148
1257887.43389299,340.32156801568,,,,powder,,,,,1.0,,,,,L-PBF,10.0,7,force,,,,,,air,-1.0,,,90.0,25.0,6.099641778608092,IN718,340.32156801568,-340.32156801568
956529.701238494,379.970096252687,,,,powder,,,,,1.0,,,,,L-PBF,10.0,7,force,,,,,,air,-1.0,,,90.0,25.0,5.980698459866416,IN718,379.970096252687,-379.970096252687
991377.550607973,339.077990779908,,,,powder,,,,,1.0,,,,,L-PBF,10.0,7,force,,,,,,air,-1.0,,,90.0,25.0,5.996239080236403,IN718,339.077990779908,-339.077990779908
462714.511809973,380.345603456035,,,,powder,,,,,1.0,,,,,L-PBF,10.0,7,force,,,,,,air,-1.0,,,90.0,25.0,5.665313120204811,IN718,380.345603456035,-380.345603456035
3420121.57193613,200.627659126332,,,,powder,,,,,1.0,,,,,L-PBF,10.0,7,force,,,,,,air,-1.0,,,90.0,25.0,6.534041543799592,IN718,200.627659126332,-200.627659126332
290917.468179371,439.33879842785,200.0,,,powder,1078.6667,1010.0,,,1.0,,60.0,22.0,19.0667,L-PBF,20000.0,3,displacement,,,,500.0,886.6667,air,-1.0,32.5,,90.0,25.0,5.463769799301868,Ti-6Al-4V,439.33879842785,-439.33879842785
337405.016500738,359.908366086468,200.0,,,powder,1078.6667,1010.0,,,1.0,,60.0,22.0,19.0667,L-PBF,20000.0,3,displacement,,,,500.0,886.6667,air,-1.0,32.5,,90.0,25.0,5.528151535343779,Ti-6Al-4V,359.908366086468,-359.908366086468
1703740.63200499,440.171588994947,200.0,,,powder,1078.6667,1010.0,,,1.0,,60.0,22.0,19.0667,L-PBF,20000.0,3,displacement,,,,500.0,886.6667,air,-1.0,32.5,,90.0,25.0,6.231403480886912,Ti-6Al-4V,440.171588994947,-440.171588994947
3290178.86758436,398.85906793936,200.0,,,powder,1078.6667,1010.0,,,1.0,,60.0,22.0,19.0667,L-PBF,20000.0,3,displacement,,,,500.0,886.6667,air,-1.0,32.5,,90.0,25.0,6.517219508616633,Ti-6Al-4V,398.85906793936,-398.85906793936
3664140.75185308,399.691858506457,200.0,,,powder,1078.6667,1010.0,,,1.0,,60.0,22.0,19.0667,L-PBF,20000.0,3,displacement,,,,500.0,886.6667,air,-1.0,32.5,,90.0,25.0,6.563972148014108,Ti-6Al-4V,399.691858506457,-399.691858506457
5658127.54110432,398.504175757086,200.0,,,powder,1078.6667,1010.0,,,1.0,,60.0,22.0,19.0667,L-PBF,20000.0,3,displacement,,,,500.0,886.6667,air,-1.0,32.5,,90.0,25.0,6.752672732759278,Ti-6Al-4V,398.504175757086,-398.504175757086
5951113.28644848,419.147136405671,200.0,,,powder,1078.6667,1010.0,,,1.0,,60.0,22.0,19.0667,L-PBF,20000.0,3,displacement,,,,500.0,886.6667,air,-1.0,32.5,,90.0,25.0,6.774598217650302,Ti-6Al-4V,419.147136405671,-419.147136405671
6263153.53215139,360.544983435236,200.0,,,powder,1078.6667,1010.0,,,1.0,,60.0,22.0,19.0667,L-PBF,20000.0,3,displacement,,,,500.0,886.6667,air,-1.0,32.5,,90.0,25.0,6.796793057932966,Ti-6Al-4V,360.544983435236,-360.544983435236
7018347.16228415,360.181471083661,200.0,,,powder,1078.6667,1010.0,,,1.0,,60.0,22.0,19.0667,L-PBF,20000.0,3,displacement,,,,500.0,886.6667,air,-1.0,32.5,,90.0,25.0,6.846234846771285,Ti-6Al-4V,360.181471083661,-360.181471083661
7839936.29959456,399.691858506457,200.0,,,powder,1078.6667,1010.0,,,1.0,,60.0,22.0,19.0667,L-PBF,20000.0,3,displacement,,,,500.0,886.6667,air,-1.0,32.5,,90.0,25.0,6.894312534004978,Ti-6Al-4V,399.691858506457,-399.691858506457
11783508.8714169,398.975652939011,200.0,,,powder,1078.6667,1010.0,,,1.0,,60.0,22.0,19.0667,L-PBF,20000.0,3,displacement,,,,500.0,886.6667,air,-1.0,32.5,,90.0,25.0,7.071274633115085,Ti-6Al-4V,398.975652939011,-398.975652939011
17163900.8043129,360.181471083661,200.0,,,powder,1078.6667,1010.0,,,1.0,,60.0,22.0,19.0667,L-PBF,20000.0,3,displacement,,,,500.0,886.6667,air,-1.0,32.5,,90.0,25.0,7.234615995940801,Ti-6Al-4V,360.181471083661,-360.181471083661
17395019.9767449,360.419149679127,200.0,,,powder,1078.6667,1010.0,,,1.0,,60.0,22.0,19.0667,L-PBF,20000.0,3,displacement,,,,500.0,886.6667,air,-1.0,32.5,,90.0,25.0,7.240424931835266,Ti-6Al-4V,360.419149679127,-360.419149679127
27005731.4312805,359.628417773229,200.0,,,powder,1078.6667,1010.0,,,1.0,,60.0,22.0,19.0667,L-PBF,20000.0,3,displacement,,,,500.0,886.6667,air,-1.0,32.5,,90.0,25.0,7.431455944337717,Ti-6Al-4V,359.628417773229,-359.628417773229
28219440.76573,319.887389241949,200.0,,,powder,1078.6667,1010.0,,,1.0,,60.0,22.0,19.0667,L-PBF,20000.0,3,displacement,,,,500.0,886.6667,air,-1.0,32.5,,90.0,25.0,7.450548402941926,Ti-6Al-4V,319.887389241949,-319.887389241949
32440212.9535789,320.212295567028,200.0,,,powder,1078.6667,1010.0,,,1.0,,60.0,22.0,19.0667,L-PBF,20000.0,3,displacement,,,,500.0,886.6667,air,-1.0,32.5,,90.0,25.0,7.511083696471938,Ti-6Al-4V,320.212295567028,-320.212295567028
46673291.7726271,320.643712030619,200.0,,,powder,1078.6667,1010.0,,,1.0,,60.0,22.0,19.0667,L-PBF,20000.0,3,displacement,,,,500.0,886.6667,air,-1.0,32.5,,90.0,25.0,7.669068431874509,Ti-6Al-4V,320.643712030619,-320.643712030619
84490620.7321692,320.22840520376,200.0,,,powder,1078.6667,1010.0,,,1.0,,60.0,22.0,19.0667,L-PBF,20000.0,3,displacement,,,,500.0,886.6667,air,-1.0,32.5,,90.0,25.0,7.9268085007799165,Ti-6Al-4V,320.22840520376,-320.22840520376
102353335.53567,320.699882385685,200.0,,,powder,1078.6667,1010.0,,,1.0,,60.0,22.0,19.0667,L-PBF,20000.0,3,displacement,,,,500.0,886.6667,air,-1.0,32.5,,90.0,25.0,8.010102000209384,Ti-6Al-4V,320.699882385685,-320.699882385685
344247115.79139,279.859049568598,200.0,,,powder,1078.6667,1010.0,,,1.0,,60.0,22.0,19.0667,L-PBF,20000.0,3,displacement,,,,500.0,886.6667,air,-1.0,32.5,,90.0,25.0,8.536870310290961,Ti-6Al-4V,279.859049568598,-279.859049568598
454869207.266304,280.389768285495,200.0,,,powder,1078.6667,1010.0,,,1.0,,60.0,22.0,19.0667,L-PBF,20000.0,3,displacement,,,,500.0,886.6667,air,-1.0,32.5,,90.0,25.0,8.657886537913779,Ti-6Al-4V,280.389768285495,-280.389768285495
469415983.759995,280.15099525988,200.0,,,powder,1078.6667,1010.0,,,1.0,,60.0,22.0,19.0667,L-PBF,20000.0,3,displacement,,,,500.0,886.6667,air,-1.0,32.5,,90.0,25.0,8.671557873376297,Ti-6Al-4V,280.15099525988,-280.15099525988
821426418.241002,280.356915452367,200.0,,,powder,1078.6667,1010.0,,,1.0,,60.0,22.0,19.0667,L-PBF,20000.0,3,displacement,,,,500.0,886.6667,air,-1.0,32.5,,90.0,25.0,8.914568666269993,Ti-6Al-4V,280.356915452367,-280.356915452367
22114.8626311921,745.938830527906,,67.7,,powder,,,parallel,,1.0,,40.0,40.0,,L-PBF,,6,force,,,,400.0,,air,-1.0,60.0,,90.0,25.0,4.344684246047899,Maraging Steel,745.938830527906,-745.938830527906
24551.8489028055,744.714006127708,,67.7,,powder,,,parallel,,1.0,,40.0,40.0,,L-PBF,,6,force,,,,400.0,,air,-1.0,60.0,,90.0,25.0,4.390084202693246,Maraging Steel,744.714006127708,-744.714006127708
51816.1874741558,597.634676143267,,67.7,,powder,,,parallel,,1.0,,40.0,40.0,,L-PBF,,6,force,,,,400.0,,air,-1.0,60.0,,90.0,25.0,4.714465455352848,Maraging Steel,597.634676143267,-597.634676143267
68892.1282746086,498.326673527089,,67.7,,powder,,,parallel,,1.0,,40.0,40.0,,L-PBF,,6,force,,,,400.0,,air,-1.0,60.0,,90.0,25.0,4.838169601556347,Maraging Steel,498.326673527089,-498.326673527089
78154.6843680962,417.158749017003,,67.7,,powder,,,parallel,,1.0,,40.0,40.0,,L-PBF,,6,force,,,,400.0,,air,-1.0,60.0,,90.0,25.0,4.89295501350359,Maraging Steel,417.158749017003,-417.158749017003
85977.3267109025,448.690560316986,,67.7,,powder,,,parallel,,1.0,,40.0,40.0,,L-PBF,,6,force,,,,400.0,,air,-1.0,60.0,,90.0,25.0,4.934383937492401,Maraging Steel,448.690560316986,-448.690560316986
108592.30417604,397.512185481758,,67.7,,powder,,,parallel,,1.0,,40.0,40.0,,L-PBF,,6,force,,,,400.0,,air,-1.0,60.0,,90.0,25.0,5.035799048343917,Maraging Steel,397.512185481758,-397.512185481758
136045.775919599,397.529528028801,,67.7,,powder,,,parallel,,1.0,,40.0,40.0,,L-PBF,,6,force,,,,400.0,,air,-1.0,60.0,,90.0,25.0,5.133685061931369,Maraging Steel,397.529528028801,-397.529528028801
1606155.77052522,397.529528028801,,67.7,,powder,,,parallel,,1.0,,40.0,40.0,,L-PBF,,6,force,,,,400.0,,air,-1.0,60.0,,90.0,25.0,6.205787662361692,Maraging Steel,397.529528028801,-397.529528028801
11342.5318888881,749.115101524531,,67.7,,powder,,,parallel,,1.0,,40.0,40.0,,L-PBF,,6,force,,,,400.0,,air,-1.0,60.0,,0.0,25.0,4.05471000893419,Maraging Steel,749.115101524531,-749.115101524531
13638.3030491786,697.424862672423,,67.7,,powder,,,parallel,,1.0,,40.0,40.0,,L-PBF,,6,force,,,,400.0,,air,-1.0,60.0,,0.0,25.0,4.134760336432985,Maraging Steel,697.424862672423,-697.424862672423
53907.1766760722,498.326673527089,,67.7,,powder,,,parallel,,1.0,,40.0,40.0,,L-PBF,,6,force,,,,400.0,,air,-1.0,60.0,,0.0,25.0,4.73164658677,Maraging Steel,498.326673527089,-498.326673527089
69990.9767221478,399.158466555363,,67.7,,powder,,,parallel,,1.0,,40.0,40.0,,L-PBF,,6,force,,,,400.0,,air,-1.0,60.0,,0.0,25.0,4.8450420541232075,Maraging Steel,399.158466555363,-399.158466555363
103956.911479213,448.690560316986,,67.7,,powder,,,parallel,,1.0,,40.0,40.0,,L-PBF,,6,force,,,,400.0,,air,-1.0,60.0,,0.0,25.0,5.016853368294731,Maraging Steel,448.690560316986,-448.690560316986
103956.911479214,418.963080826076,,67.7,,powder,,,parallel,,1.0,,40.0,40.0,,L-PBF,,6,force,,,,400.0,,air,-1.0,60.0,,0.0,25.0,5.016853368294735,Maraging Steel,418.963080826076,-418.963080826076
130788.764770827,348.805188510838,,67.7,,powder,,,parallel,,1.0,,40.0,40.0,,L-PBF,,6,force,,,,400.0,,air,-1.0,60.0,,0.0,25.0,5.1165704381197035,Maraging Steel,348.805188510838,-348.805188510838
351796.575007614,249.204764872465,,67.7,,powder,,,parallel,,1.0,,40.0,40.0,,L-PBF,,6,force,,,,400.0,,air,-1.0,60.0,,0.0,25.0,5.546291606973249,Maraging Steel,249.204764872465,-249.204764872465
26015.0221071221,499.857267924404,,,,powder,,,island,,1.0,,25.0,20.0,,L-PBF,,6,force,,,,120.0,,air,-1.0,30.0,,90.0,25.0,4.415224199288256,Maraging Steel,499.857267924404,-499.857267924404
41517.694887782,600.012261674201,,,,powder,,,island,,1.0,,25.0,20.0,,L-PBF,,6,force,,,,120.0,,air,-1.0,30.0,,90.0,25.0,4.618233232959212,Maraging Steel,600.012261674201,-600.012261674201
42760.1427031623,399.128897574486,,,,powder,,,island,,1.0,,25.0,20.0,,L-PBF,,6,force,,,,120.0,,air,-1.0,30.0,,90.0,25.0,4.631039145907473,Maraging Steel,399.128897574486,-399.128897574486
65039.3019404031,299.512027746116,,,,powder,,,island,,1.0,,25.0,20.0,,L-PBF,,6,force,,,,120.0,,air,-1.0,30.0,,90.0,25.0,4.813175871376635,Maraging Steel,299.512027746116,-299.512027746116
93654.8449299636,289.712080435082,,,,powder,,,island,,1.0,,25.0,20.0,,L-PBF,,6,force,,,,120.0,,air,-1.0,30.0,,90.0,25.0,4.97153024911032,Maraging Steel,289.712080435082,-289.712080435082
95985.6711034219,319.623143823493,,,,powder,,,island,,1.0,,25.0,20.0,,L-PBF,,6,force,,,,120.0,,air,-1.0,30.0,,90.0,25.0,4.98220640569395,Maraging Steel,319.623143823493,-319.623143823493
146507.552467204,284.575950338272,,,,powder,,,island,,1.0,,25.0,20.0,,L-PBF,,6,force,,,,120.0,,air,-1.0,30.0,,90.0,25.0,5.165860013156259,Maraging Steel,284.575950338272,-284.575950338272
20598.093863497,494.616190216108,,,,powder,,,island,,1.0,,25.0,20.0,,L-PBF,,6,force,,,,120.0,,air,-1.0,30.0,,0.0,25.0,4.313827032851336,Maraging Steel,494.616190216108,-494.616190216108
31218.931812516,395.660842464244,,,,powder,,,island,,1.0,,25.0,20.0,,L-PBF,,6,force,,,,120.0,,air,-1.0,30.0,,0.0,25.0,4.4944180391534845,Maraging Steel,395.660842464244,-395.660842464244
39602.868700202,316.707788296413,,,,powder,,,island,,1.0,,25.0,20.0,,L-PBF,,6,force,,,,120.0,,air,-1.0,30.0,,0.0,25.0,4.597726645913994,Maraging Steel,316.707788296413,-316.707788296413
70897.9498566186,267.00215226555,,,,powder,,,island,,1.0,,25.0,20.0,,L-PBF,,6,force,,,,120.0,,air,-1.0,30.0,,0.0,25.0,4.850633676948499,Maraging Steel,267.00215226555,-267.00215226555
75066.2705702933,298.506380025121,,,,powder,,,island,,1.0,,25.0,20.0,,L-PBF,,6,force,,,,120.0,,air,-1.0,30.0,,0.0,25.0,4.875444839857651,Maraging Steel,298.506380025121,-298.506380025121
128919.996395422,288.477082547393,,,,powder,,,island,,1.0,,25.0,20.0,,L-PBF,,6,force,,,,120.0,,air,-1.0,30.0,,0.0,25.0,5.110320284697508,Maraging Steel,288.477082547393,-288.477082547393
889114.009853336,277.232299044198,,,,powder,,,island,,1.0,,25.0,20.0,,L-PBF,,6,force,,,,120.0,,air,-1.0,30.0,,0.0,25.0,5.948957453518588,Maraging Steel,277.232299044198,-277.232299044198
46081.1976538861,498.937043208121,,,,powder,,,island,,1.0,,25.0,20.0,,L-PBF,,6,force,,,,120.0,,air,-1.0,30.0,,90.0,25.0,4.6635237579089655,Maraging Steel,498.937043208121,-498.937043208121
86622.8826736016,279.79732745706,,,,powder,,,island,,1.0,,25.0,20.0,,L-PBF,,6,force,,,,120.0,,air,-1.0,30.0,,90.0,25.0,4.9376326322731465,Maraging Steel,279.79732745706,-279.79732745706
103034.320392087,398.659257805503,,,,powder,,,island,,1.0,,25.0,20.0,,L-PBF,,6,force,,,,120.0,,air,-1.0,30.0,,90.0,25.0,5.012981910862407,Maraging Steel,398.659257805503,-398.659257805503
118712.100835463,299.316636039284,,,,powder,,,island,,1.0,,25.0,20.0,,L-PBF,,6,force,,,,120.0,,air,-1.0,30.0,,90.0,25.0,5.074494990717101,Maraging Steel,299.316636039284,-299.316636039284
153872.134770468,349.713467260226,,,,powder,,,island,,1.0,,25.0,20.0,,L-PBF,,6,force,,,,120.0,,air,-1.0,30.0,,90.0,25.0,5.187159979083415,Maraging Steel,349.713467260226,-349.713467260226
173486.760081419,319.678137741951,,,,powder,,,island,,1.0,,25.0,20.0,,L-PBF,,6,force,,,,120.0,,air,-1.0,30.0,,90.0,25.0,5.239266336516022,Maraging Steel,319.678137741951,-319.678137741951
188288.623589595,319.678137741951,,,,powder,,,island,,1.0,,25.0,20.0,,L-PBF,,6,force,,,,120.0,,air,-1.0,30.0,,90.0,25.0,5.274824080709608,Maraging Steel,319.678137741951,-319.678137741951
259438.013295224,279.79732745706,,,,powder,,,island,,1.0,,25.0,20.0,,L-PBF,,6,force,,,,120.0,,air,-1.0,30.0,,90.0,25.0,5.4140336099702475,Maraging Steel,279.79732745706,-279.79732745706
22067.3510590049,498.937043208121,,,,powder,,,island,,1.0,,25.0,20.0,,L-PBF,,6,force,,,,120.0,,air,-1.0,30.0,,0.0,25.0,4.343750204049652,Maraging Steel,498.937043208121,-498.937043208121
42968.6169874801,547.573600330536,,,,powder,,,island,,1.0,,25.0,20.0,,L-PBF,,6,force,,,,120.0,,air,-1.0,30.0,,0.0,25.0,4.633151375457888,Maraging Steel,547.573600330536,-547.573600330536
44391.3975532105,448.595195438114,,,,powder,,,island,,1.0,,25.0,20.0,,L-PBF,,6,force,,,,120.0,,air,-1.0,30.0,,0.0,25.0,4.647298817926768,Maraging Steel,448.595195438114,-448.595195438114
53101.8622150105,398.659257805503,,,,powder,,,island,,1.0,,25.0,20.0,,L-PBF,,6,force,,,,120.0,,air,-1.0,30.0,,0.0,25.0,4.725109751505614,Maraging Steel,398.659257805503,-398.659257805503
