Repository: Luwen-Zhang/SNEnsemble

# Copyright Notification

## Composites

We reformat and merge fatigue testing records from SNL/MSU/DOE, OptiMat, UPWIND, and FACT databases into a single database with careful considerations, including filtering invalid entries, rename variables, fix improper calculations in the records, to obtain clean and consistent data to fit machine 
learning usages. We leave the original format ("2019_SNL_MSU_DOE_Composite-Materials-Database_Wind_29pt0.xlsx" and "Optidat UPWIND 28_3_2017.xls") in the folder. Any derived database should be directly based on the original files instead of our merged database. We are not responsible for the accuracy of the testing records.

File: data/alloy/alloy_AM2022.csv (part 17 of 50)
Cycles to Failure,Stress Amplitude,hatch space  (μm),layer scan rotation  (°),wire feed rate  (mm/s),types of feedstock,ultimate tensile strength  (MPa),scan speed  (mm/s),scan pattern,current  (A),stress concentration factor of specimens,AM environment,preheat temperature  (°C),layer thickness  (μm),elongation  (%),types of AM,Frequency,critical cross-section size of specimens (mm),load control,voltage  (V),Young's modulus  (GPa),powder feed rate  (g/s),power  (W),yield strength  (MPa),fatigue environment,R-value,size of feedstock  (μm),speed function,direciton of specimen  (°),fatigue temperature  (°C),log10(Cycles to Failure),Material_Code,Maximum Stress,Minimum Stress
62495.2434008433,349.382593044758,,,,powder,,,island,,1.0,,25.0,20.0,,L-PBF,,6,force,,,,120.0,,air,-1.0,30.0,,0.0,25.0,4.795846963850019,Maraging Steel,349.382593044758,-349.382593044758
72903.340383231,299.483824756625,,,,powder,,,island,,1.0,,25.0,20.0,,L-PBF,,6,force,,,,120.0,,air,-1.0,30.0,,0.0,25.0,4.862747427862129,Maraging Steel,299.483824756625,-299.483824756625
102451.956368065,299.316636039284,,,,powder,,,island,,1.0,,25.0,20.0,,L-PBF,,6,force,,,,120.0,,air,-1.0,30.0,,0.0,25.0,5.010520255872821,Maraging Steel,299.316636039284,-299.316636039284
132953.506430849,279.79732745706,,,,powder,,,island,,1.0,,25.0,20.0,,L-PBF,,6,force,,,,120.0,,air,-1.0,30.0,,0.0,25.0,5.123699795623868,Maraging Steel,279.79732745706,-279.79732745706
170032.125995677,249.697198499586,,,,powder,,,island,,1.0,,25.0,20.0,,L-PBF,,6,force,,,,120.0,,air,-1.0,30.0,,0.0,25.0,5.23053098505181,Maraging Steel,249.697198499586,-249.697198499586
189744.514794419,269.386284803554,,,,powder,,,island,,1.0,,25.0,20.0,,L-PBF,,6,force,,,,120.0,,air,-1.0,30.0,,0.0,25.0,5.2781692300012555,Maraging Steel,269.386284803554,-269.386284803554
100118.649149683,103.34684902622,130.0,,,powder,,1650.0,stripe,,1.0,Ar,150.0,30.0,,L-PBF,80.0,5.5,force,,,,350.0,,air,0.1,,,90.0,25.0,5.000514981259834,AlSi7Mg0.6,229.6596645027111,22.96596645027111
118343.511752659,85.5308219178082,130.0,,,powder,,1650.0,stripe,,1.0,Ar,150.0,30.0,,L-PBF,80.0,5.5,force,,,,350.0,,air,0.1,,,90.0,25.0,5.073144452486817,AlSi7Mg0.6,190.06849315068487,19.00684931506849
203799.786630779,94.4432393014068,130.0,,,powder,,1650.0,stripe,,1.0,Ar,150.0,30.0,,L-PBF,80.0,5.5,force,,,,350.0,,air,0.1,,,90.0,25.0,5.309203724983834,AlSi7Mg0.6,209.87386511423733,20.987386511423736
221088.224670776,76.6098605584882,130.0,,,powder,,1650.0,stripe,,1.0,Ar,150.0,30.0,,L-PBF,80.0,5.5,force,,,,350.0,,air,0.1,,,90.0,25.0,5.344565612335888,AlSi7Mg0.6,170.2441345744182,17.02441345744182
261699.302363616,85.333818357753,130.0,,,powder,,1650.0,stripe,,1.0,Ar,150.0,30.0,,L-PBF,80.0,5.5,force,,,,350.0,,air,0.1,,,90.0,25.0,5.417802564901876,AlSi7Mg0.6,189.63070746167332,18.963070746167332
352590.522233901,76.8108903026408,130.0,,,powder,,1650.0,stripe,,1.0,Ar,150.0,30.0,,L-PBF,80.0,5.5,force,,,,350.0,,air,0.1,,,90.0,25.0,5.547270634120879,AlSi7Mg0.6,170.6908673392018,17.06908673392018
352798.372765666,67.4740166521039,130.0,,,powder,,1650.0,stripe,,1.0,Ar,150.0,30.0,,L-PBF,80.0,5.5,force,,,,350.0,,air,0.1,,,90.0,25.0,5.547526573340389,AlSi7Mg0.6,149.94225922689756,14.994225922689758
357886.031581286,94.4394170467205,130.0,,,powder,,1650.0,stripe,,1.0,Ar,150.0,30.0,,L-PBF,80.0,5.5,force,,,,350.0,,air,0.1,,,90.0,25.0,5.553744748053168,AlSi7Mg0.6,209.8653712149344,20.98653712149344
366959.15099077,76.8013301463739,130.0,,,powder,,1650.0,stripe,,1.0,Ar,150.0,30.0,,L-PBF,80.0,5.5,force,,,,350.0,,air,0.1,,,90.0,25.0,5.5646177223265365,AlSi7Mg0.6,170.66962254749754,17.066962254749754
483251.076359921,67.301667376752,130.0,,,powder,,1650.0,stripe,,1.0,Ar,150.0,30.0,,L-PBF,80.0,5.5,force,,,,350.0,,air,0.1,,,90.0,25.0,5.684172830019067,AlSi7Mg0.6,149.55926083722665,14.955926083722666
506166.814442124,85.5262543544104,130.0,,,powder,,1650.0,stripe,,1.0,Ar,150.0,30.0,,L-PBF,80.0,5.5,force,,,,350.0,,air,0.1,,,90.0,25.0,5.704293668326962,AlSi7Mg0.6,190.0583430098009,19.00583430098009
664158.578943896,85.496607476838,130.0,,,powder,,1650.0,stripe,,1.0,Ar,150.0,30.0,,L-PBF,80.0,5.5,force,,,,350.0,,air,0.1,,,90.0,25.0,5.822271786804312,AlSi7Mg0.6,189.99246105964,18.999246105964
725079.488536852,67.3207876892859,130.0,,,powder,,1650.0,stripe,,1.0,Ar,150.0,30.0,,L-PBF,80.0,5.5,force,,,,350.0,,air,0.1,,,90.0,25.0,5.860385619730461,AlSi7Mg0.6,149.6017504206353,14.960175042063533
797657.303955599,76.6165937853367,130.0,,,powder,,1650.0,stripe,,1.0,Ar,150.0,30.0,,L-PBF,80.0,5.5,force,,,,350.0,,air,0.1,,,90.0,25.0,5.901816346278711,AlSi7Mg0.6,170.25909730074824,17.025909730074826
1182201.62524053,85.5308219178082,130.0,,,powder,,1650.0,stripe,,1.0,Ar,150.0,30.0,,L-PBF,80.0,5.5,force,,,,350.0,,air,0.1,,,90.0,25.0,6.072691552062867,AlSi7Mg0.6,190.06849315068487,19.00684931506849
1318010.74150899,67.157998570201,130.0,,,powder,,1650.0,stripe,,1.0,Ar,150.0,30.0,,L-PBF,80.0,5.5,force,,,,350.0,,air,0.1,,,90.0,25.0,6.119918949680656,AlSi7Mg0.6,149.2399968226689,14.92399968226689
1439786.19238069,76.6170305901741,130.0,,,powder,,1650.0,stripe,,1.0,Ar,150.0,30.0,,L-PBF,80.0,5.5,force,,,,350.0,,air,0.1,,,90.0,25.0,6.15829800434288,AlSi7Mg0.6,170.26006797816464,17.026006797816464
175834.106561677,76.4019994538013,130.0,,,powder,,1650.0,stripe,,1.0,Ar,150.0,30.0,,L-PBF,80.0,5.5,force,,,,350.0,,air,0.1,,,90.0,25.0,5.245103119058966,AlSi7Mg0.6,169.78222100844732,16.978222100844732
218171.850371202,81.0148276331144,130.0,,,powder,,1650.0,stripe,,1.0,Ar,150.0,30.0,,L-PBF,80.0,5.5,force,,,,350.0,,air,0.1,,,90.0,25.0,5.338798715009881,AlSi7Mg0.6,180.03295029580977,18.00329502958098
276723.157826751,85.4995818554513,130.0,,,powder,,1650.0,stripe,,1.0,Ar,150.0,30.0,,L-PBF,80.0,5.5,force,,,,350.0,,air,0.1,,,90.0,25.0,5.442045504986746,AlSi7Mg0.6,189.99907078989176,18.999907078989178
309367.659017047,80.786133652771,130.0,,,powder,,1650.0,stripe,,1.0,Ar,150.0,30.0,,L-PBF,80.0,5.5,force,,,,350.0,,air,0.1,,,90.0,25.0,5.490474911029277,AlSi7Mg0.6,179.52474145060222,17.952474145060222
726740.916700688,85.2708878751079,130.0,,,powder,,1650.0,stripe,,1.0,Ar,150.0,30.0,,L-PBF,80.0,5.5,force,,,,350.0,,air,0.1,,,90.0,25.0,5.861379612370334,AlSi7Mg0.6,189.4908619446842,18.94908619446842
966264.841141907,80.8112886586128,130.0,,,powder,,1650.0,stripe,,1.0,Ar,150.0,30.0,,L-PBF,80.0,5.5,force,,,,350.0,,air,0.1,,,90.0,25.0,5.985096177432499,AlSi7Mg0.6,179.580641463584,17.9580641463584
22099.975139868,268.939096267191,,,,powder,991.0,,,,1.0,,,,8.0,L-PBF,20.0,8,force,,112.0,,,849.0,air,0.1,41.5,,90.0,25.0,4.344391785150078,Ti-6Al-4V,597.6424361493133,59.76424361493133
25748.6321047453,337.109832250264,,,,powder,991.0,,,,1.0,,,,8.0,L-PBF,20.0,8,force,,112.0,,,849.0,air,0.1,41.5,,90.0,25.0,4.410754162109613,Ti-6Al-4V,749.1329605561422,74.91329605561423
32910.4130718337,269.441964636542,,,,powder,991.0,,,,1.0,,,,8.0,L-PBF,20.0,8,force,,112.0,,,849.0,air,0.1,41.5,,90.0,25.0,4.517333333333333,Ti-6Al-4V,598.7599214145379,59.87599214145379
38036.0922973761,268.939096267191,,,,powder,991.0,,,,1.0,,,,8.0,L-PBF,20.0,8,force,,112.0,,,849.0,air,0.1,41.5,,90.0,25.0,4.58019589257504,Ti-6Al-4V,597.6424361493133,59.76424361493133
48830.9287561238,224.381139489195,,,,powder,991.0,,,,1.0,,,,8.0,L-PBF,20.0,8,force,,112.0,,,849.0,air,0.1,41.5,,90.0,25.0,4.688694984571319,Ti-6Al-4V,498.6247544204333,49.86247544204333
75023.5261435282,224.118355636283,,,,powder,991.0,,,,1.0,,,,8.0,L-PBF,20.0,8,force,,112.0,,,849.0,air,0.1,41.5,,90.0,25.0,4.87519747235387,Ti-6Al-4V,498.0407903028511,49.804079030285116
120621.084212738,314.287597439635,,,,powder,991.0,,,,1.0,,,,8.0,L-PBF,20.0,8,force,,112.0,,,849.0,air,0.1,41.5,,90.0,25.0,5.081423227844875,Ti-6Al-4V,698.4168831991889,69.84168831991889
143370.19138788,202.102161100196,,,,powder,991.0,,,,1.0,,,,8.0,L-PBF,20.0,8,force,,112.0,,,849.0,air,0.1,41.5,,90.0,25.0,5.15645886498967,Ti-6Al-4V,449.11591355599114,44.911591355599114
247380.19579045,224.381139489195,,,,powder,991.0,,,,1.0,,,,8.0,L-PBF,20.0,8,force,,112.0,,,849.0,air,0.1,41.5,,90.0,25.0,5.3933649289099534,Ti-6Al-4V,498.6247544204333,49.86247544204333
256544.505239871,246.660117878193,,,,powder,991.0,,,,1.0,,,,8.0,L-PBF,20.0,8,force,,112.0,,,849.0,air,0.1,41.5,,90.0,25.0,5.409162717219589,Ti-6Al-4V,548.1335952848733,54.81335952848733
14920.235271201,338.278546712803,,,,powder,991.0,,,,1.0,,,,8.0,L-PBF,20.0,5,force,,112.0,,,849.0,air,0.1,41.5,,90.0,25.0,4.173775671406003,Ti-6Al-4V,751.7301038062288,75.17301038062288
20212.0541995384,383.049,,,,powder,991.0,,,,1.0,,,,8.0,L-PBF,20.0,5,force,,112.0,,,849.0,air,0.1,41.5,,90.0,25.0,4.305610454148069,Ti-6Al-4V,851.2199999999999,85.122
20752.2289435921,315.780093494351,,,,powder,991.0,,,,1.0,,,,8.0,L-PBF,20.0,5,force,,112.0,,,849.0,air,0.1,41.5,,90.0,25.0,4.317064750007846,Ti-6Al-4V,701.7335410985577,70.17335410985577
31961.8501872557,292.519588235294,,,,powder,991.0,,,,1.0,,,,8.0,L-PBF,20.0,5,force,,112.0,,,849.0,air,0.1,41.5,,90.0,25.0,4.504631911532385,Ti-6Al-4V,650.0435294117644,65.00435294117645
34619.744203562,315.264705882353,,,,powder,991.0,,,,1.0,,,,8.0,L-PBF,20.0,5,force,,112.0,,,849.0,air,0.1,41.5,,90.0,25.0,4.539323854660347,Ti-6Al-4V,700.5882352941177,70.05882352941177
44433.3769181596,269.774470588235,,,,powder,991.0,,,,1.0,,,,8.0,L-PBF,20.0,5,force,,112.0,,,849.0,air,0.1,41.5,,90.0,25.0,4.647709320695103,Ti-6Al-4V,599.4988235294111,59.94988235294111
54091.616162879,359.535009287926,,,,powder,991.0,,,,1.0,,,,8.0,L-PBF,20.0,5,force,,112.0,,,849.0,air,0.1,41.5,,90.0,25.0,4.73312995759541,Ti-6Al-4V,798.9666873065022,79.89666873065022
58310.1388836945,224.533352358765,,,,powder,991.0,,,,1.0,,,,8.0,L-PBF,20.0,5,force,,112.0,,,849.0,air,0.1,41.5,,90.0,25.0,4.765744075829384,Ti-6Al-4V,498.9630052417,49.89630052417
72532.1925320815,248.049,,,,powder,991.0,,,,1.0,,,,8.0,L-PBF,20.0,5,force,,112.0,,,849.0,air,0.1,41.5,,90.0,25.0,4.860530805687204,Ti-6Al-4V,551.22,55.12200000000001
223424.66819536,338.286255096098,,,,powder,991.0,,,,1.0,,,,8.0,L-PBF,20.0,5,force,,112.0,,,849.0,air,0.1,41.5,,90.0,25.0,5.349131121642969,Ti-6Al-4V,751.7472335468844,75.17472335468845
476129.530901739,361.641176470588,,,,powder,991.0,,,,1.0,,,,8.0,L-PBF,20.0,5,force,,112.0,,,849.0,air,0.1,41.5,,90.0,25.0,5.677725118483412,Ti-6Al-4V,803.6470588235288,80.3647058823529
515761.559073839,293.029411764706,,,,powder,991.0,,,,1.0,,,,8.0,L-PBF,20.0,5,force,,112.0,,,849.0,air,0.1,41.5,,90.0,25.0,5.712448970015485,Ti-6Al-4V,651.1764705882356,65.11764705882356
729530.926246359,315.783529411765,,,,powder,991.0,,,,1.0,,,,8.0,L-PBF,20.0,5,force,,112.0,,,849.0,air,0.1,41.5,,90.0,25.0,5.863043707214324,Ti-6Al-4V,701.7411764705889,70.17411764705889
1084705.55114014,337.127728833508,,,,powder,991.0,,,,1.0,,,,8.0,L-PBF,20.0,5,force,,112.0,,,849.0,air,0.1,41.5,,90.0,25.0,6.035311862728353,Ti-6Al-4V,749.1727307411289,74.9172730741129
37584.5036440394,225.431743185763,,,,powder,927.0,,,,1.0,,,,13.8,L-PBF,20.0,8,force,,103.0,,,839.0,air,0.1,41.5,,90.0,25.0,4.575008819153668,Ti-6Al-4V,500.95942930169554,50.09594293016956
72695.4966202225,179.338349705305,,,,powder,927.0,,,,1.0,,,,13.8,L-PBF,20.0,8,force,,103.0,,,839.0,air,0.1,41.5,,90.0,25.0,4.861507507783862,Ti-6Al-4V,398.5296660117889,39.85296660117889
96077.663474832,168.52183874721,,,,powder,927.0,,,,1.0,,,,13.8,L-PBF,20.0,8,force,,103.0,,,839.0,air,0.1,41.5,,90.0,25.0,4.9826224328594,Ti-6Al-4V,374.49297499380003,37.44929749938
116640.55794998,168.694246716989,,,,powder,927.0,,,,1.0,,,,13.8,L-PBF,20.0,8,force,,103.0,,,839.0,air,0.1,41.5,,90.0,25.0,5.0668495884260425,Ti-6Al-4V,374.8761038155311,37.48761038155311
163572.849768366,157.319026749282,,,,powder,927.0,,,,1.0,,,,13.8,L-PBF,20.0,8,force,,103.0,,,839.0,air,0.1,41.5,,90.0,25.0,5.213711220030334,Ti-6Al-4V,349.5978372206266,34.95978372206266
179495.362622885,146.053196911979,,,,powder,927.0,,,,1.0,,,,13.8,L-PBF,20.0,8,force,,103.0,,,839.0,air,0.1,41.5,,90.0,25.0,5.25405323278449,Ti-6Al-4V,324.56265980439775,32.456265980439774
193364.182969057,145.865278043348,,,,powder,927.0,,,,1.0,,,,13.8,L-PBF,20.0,8,force,,103.0,,,839.0,air,0.1,41.5,,90.0,25.0,5.2863760324178495,Ti-6Al-4V,324.14506231855114,32.414506231855114
204526.136764325,134.780392927308,,,,powder,927.0,,,,1.0,,,,13.8,L-PBF,20.0,8,force,,103.0,,,839.0,air,0.1,41.5,,90.0,25.0,5.310748815165876,Ti-6Al-4V,299.5119842829066,29.951198428290663
465850.37078915,124.125736738703,,,,powder,927.0,,,,1.0,,,,13.8,L-PBF,20.0,8,force,,103.0,,,839.0,air,0.1,41.5,,90.0,25.0,5.66824644549763,Ti-6Al-4V,275.8349705304511,27.583497053045107
30370.1744145523,224.848288568258,,,,powder,927.0,,,,1.0,,,,13.8,L-PBF,20.0,5,force,,103.0,,,839.0,air,0.1,41.5,,90.0,25.0,4.482447286059198,Ti-6Al-4V,499.66286348501774,49.966286348501775
37961.3712513976,224.838154197601,,,,powder,927.0,,,,1.0,,,,13.8,L-PBF,20.0,5,force,,103.0,,,839.0,air,0.1,41.5,,90.0,25.0,4.579341891746806,Ti-6Al-4V,499.6403426613355,49.96403426613355
46998.2003438184,191.117647058824,,,,powder,927.0,,,,1.0,,,,13.8,L-PBF,20.0,5,force,,103.0,,,839.0,air,0.1,41.5,,90.0,25.0,4.672081228239697,Ti-6Al-4V,424.7058823529422,42.47058823529422
85618.7700417893,180.031048087676,,,,powder,927.0,,,,1.0,,,,13.8,L-PBF,20.0,5,force,,103.0,,,839.0,air,0.1,41.5,,90.0,25.0,4.932568984676746,Ti-6Al-4V,400.0689957503911,40.006899575039114
107420.821079083,179.843294117647,,,,powder,927.0,,,,1.0,,,,13.8,L-PBF,20.0,5,force,,103.0,,,839.0,air,0.1,41.5,,90.0,25.0,5.031088467614533,Ti-6Al-4V,399.6517647058822,39.965176470588226
119511.352889913,168.357888949973,,,,powder,927.0,,,,1.0,,,,13.8,L-PBF,20.0,5,force,,103.0,,,839.0,air,0.1,41.5,,90.0,25.0,5.0774091627172195,Ti-6Al-4V,374.1286421110511,37.41286421110511
176188.631821156,157.068784313725,,,,powder,927.0,,,,1.0,,,,13.8,L-PBF,20.0,5,force,,103.0,,,839.0,air,0.1,41.5,,90.0,25.0,5.245977883096366,Ti-6Al-4V,349.04174291938887,34.90417429193889
189484.399489528,168.196235294118,,,,powder,927.0,,,,1.0,,,,13.8,L-PBF,20.0,5,force,,103.0,,,839.0,air,0.1,41.5,,90.0,25.0,5.277573459715639,Ti-6Al-4V,373.76941176470666,37.376941176470666
341595.977395083,123.909466929355,,,,powder,927.0,,,,1.0,,,,13.8,L-PBF,20.0,5,force,,103.0,,,839.0,air,0.1,41.5,,90.0,25.0,5.533512747832528,Ti-6Al-4V,275.3543709541222,27.53543709541222
352572.167276382,134.833113122172,,,,powder,927.0,,,,1.0,,,,13.8,L-PBF,20.0,5,force,,103.0,,,839.0,air,0.1,41.5,,90.0,25.0,5.547248025276462,Ti-6Al-4V,299.6291402714933,29.962914027149335
420767.250964806,124.068705882353,,,,powder,927.0,,,,1.0,,,,13.8,L-PBF,20.0,5,force,,103.0,,,839.0,air,0.1,41.5,,90.0,25.0,5.624041930578317,Ti-6Al-4V,275.7082352941178,27.570823529411783
498682.533653147,123.725647058824,,,,powder,927.0,,,,1.0,,,,13.8,L-PBF,20.0,5,force,,103.0,,,839.0,air,0.1,41.5,,90.0,25.0,5.697824157328254,Ti-6Al-4V,274.9458823529422,27.49458823529422
5203.22366451993,376.153216824637,90.0,,,powder,,1083.0,,,1.0,Ar,,20.0,,L-PBF,,6.4,force,,,,195.0,,air,-1.0,30.0,,90.0,25.0,3.716272494775344,304L,376.153216824637,-376.153216824637
24784.5545486974,330.311015330001,90.0,,,powder,,1083.0,,,1.0,Ar,,20.0,,L-PBF,,6.4,force,,,,195.0,,air,-1.0,30.0,,90.0,25.0,4.39418111776281,304L,330.311015330001,-330.311015330001
61077.3409512889,299.666019330149,90.0,,,powder,,1083.0,,,1.0,Ar,,20.0,,L-PBF,,6.4,force,,,,195.0,,air,-1.0,30.0,,90.0,25.0,4.785880121453805,304L,299.666019330149,-299.666019330149
69191.0285983978,299.546751266428,90.0,,,powder,,1083.0,,,1.0,Ar,,20.0,,L-PBF,,6.4,force,,,,195.0,,air,-1.0,30.0,,90.0,25.0,4.840049786901916,304L,299.546751266428,-299.546751266428
91621.6532670156,275.82515738362,90.0,,,powder,,1083.0,,,1.0,Ar,,20.0,,L-PBF,,6.4,force,,,,195.0,,air,-1.0,30.0,,90.0,25.0,4.96199812413799,304L,275.82515738362,-275.82515738362
98005.8917152083,275.362284449142,90.0,,,powder,,1083.0,,,1.0,Ar,,20.0,,L-PBF,,6.4,force,,,,195.0,,air,-1.0,30.0,,90.0,25.0,4.991252184493432,304L,275.362284449142,-275.362284449142
99698.7059619123,249.326087733467,90.0,,,powder,,1083.0,,,1.0,Ar,,20.0,,L-PBF,,6.4,force,,,,195.0,,air,-1.0,30.0,,90.0,25.0,4.998689521428526,304L,249.326087733467,-249.326087733467
130246.894147969,250.063963531058,90.0,,,powder,,1083.0,,,1.0,Ar,,20.0,,L-PBF,,6.4,force,,,,195.0,,air,-1.0,30.0,,90.0,25.0,5.114767375960192,304L,250.063963531058,-250.063963531058
151546.121799147,250.014195437614,90.0,,,powder,,1083.0,,,1.0,Ar,,20.0,,L-PBF,,6.4,force,,,,195.0,,air,-1.0,30.0,,90.0,25.0,5.180544826861469,304L,250.014195437614,-250.014195437614
269639.432388579,199.974389288625,90.0,,,powder,,1083.0,,,1.0,Ar,,20.0,,L-PBF,,6.4,force,,,,195.0,,air,-1.0,30.0,,90.0,25.0,5.4307834042449485,304L,199.974389288625,-199.974389288625
623756.669124814,200.044784938544,90.0,,,powder,,1083.0,,,1.0,Ar,,20.0,,L-PBF,,6.4,force,,,,195.0,,air,-1.0,30.0,,90.0,25.0,5.795015202076131,304L,200.044784938544,-200.044784938544
26422.5482217957,400.851029700154,90.0,,,powder,,1083.0,,,1.0,Ar,,20.0,,L-PBF,,6.4,force,,,,195.0,,air,-1.0,30.0,,90.0,25.0,4.4219746991717,304L,400.851029700154,-400.851029700154
35108.5945906823,400.862762758057,90.0,,,powder,,1083.0,,,1.0,Ar,,20.0,,L-PBF,,6.4,force,,,,195.0,,air,-1.0,30.0,,90.0,25.0,4.545413444853337,304L,400.862762758057,-400.862762758057
92865.4140668084,376.490091373865,90.0,,,powder,,1083.0,,,1.0,Ar,,20.0,,L-PBF,,6.4,force,,,,195.0,,air,-1.0,30.0,,90.0,25.0,4.967853999498125,304L,376.490091373865,-376.490091373865
115679.348062103,374.858207399837,90.0,,,powder,,1083.0,,,1.0,Ar,,20.0,,L-PBF,,6.4,force,,,,195.0,,air,-1.0,30.0,,90.0,25.0,5.063255832389693,304L,374.858207399837,-374.858207399837
144191.34144215,375.813071571875,90.0,,,powder,,1083.0,,,1.0,Ar,,20.0,,L-PBF,,6.4,force,,,,195.0,,air,-1.0,30.0,,90.0,25.0,5.158939182180938,304L,375.813071571875,-375.813071571875
163809.574662872,349.47322077102,90.0,,,powder,,1083.0,,,1.0,Ar,,20.0,,L-PBF,,6.4,force,,,,195.0,,air,-1.0,30.0,,90.0,25.0,5.214339282660816,304L,349.47322077102,-349.47322077102
1707627.30815226,350.994595352316,90.0,,,powder,,1083.0,,,1.0,Ar,,20.0,,L-PBF,,6.4,force,,,,195.0,,air,-1.0,30.0,,90.0,25.0,6.232393091367917,304L,350.994595352316,-350.994595352316
1950900.85637172,351.823212415379,90.0,,,powder,,1083.0,,,1.0,Ar,,20.0,,L-PBF,,6.4,force,,,,195.0,,air,-1.0,30.0,,90.0,25.0,6.290235199366461,304L,351.823212415379,-351.823212415379
45272.3433426057,316.04372161034,,,,powder,971.0,100.0,,,1.0,Ar,,,8.7,L-PBF,5.0,4.35,force,,,,150.0,874.0,air,0.1,36.5,,0.0,25.0,4.655832974601808,ASTM A131 EH36 steel,702.3193813563112,70.23193813563113
105305.348381439,270.131594385116,,,,powder,971.0,100.0,,,1.0,Ar,,,8.7,L-PBF,5.0,4.35,force,,,,150.0,874.0,air,0.1,36.5,,0.0,25.0,5.022450429243977,ASTM A131 EH36 steel,600.2924319669244,60.02924319669244
155146.984189448,225.666983233893,,,,powder,971.0,100.0,,,1.0,Ar,,,8.7,L-PBF,5.0,4.35,force,,,,150.0,874.0,air,0.1,36.5,,0.0,25.0,5.190743338008416,ASTM A131 EH36 steel,501.4821849642067,50.14821849642067
943157.313003174,180.779226206315,,,,powder,971.0,100.0,,,1.0,Ar,,,8.7,L-PBF,5.0,4.35,force,,,,150.0,874.0,air,0.1,36.5,,0.0,25.0,5.974584136503177,ASTM A131 EH36 steel,401.7316137918111,40.17316137918112
16774.0402642616,316.04372161034,,,,powder,921.0,200.0,,,1.0,Ar,,,6.3,L-PBF,5.0,4.35,force,,,,150.0,867.0,air,0.1,36.5,,0.0,25.0,4.224637681159421,ASTM A131 EH36 steel,702.3193813563112,70.23193813563113
38377.0188533926,270.412917858715,,,,powder,921.0,200.0,,,1.0,Ar,,,6.3,L-PBF,5.0,4.35,force,,,,150.0,867.0,air,0.1,36.5,,0.0,25.0,4.584071235490481,ASTM A131 EH36 steel,600.9175952415889,60.09175952415889
63730.5734194899,224.508255744684,,,,powder,921.0,200.0,,,1.0,Ar,,,6.3,L-PBF,5.0,4.35,force,,,,150.0,867.0,air,0.1,36.5,,0.0,25.0,4.804347826086957,ASTM A131 EH36 steel,498.90723498818664,49.890723498818666
414241.437546405,179.820951828968,,,,powder,921.0,200.0,,,1.0,Ar,,,6.3,L-PBF,5.0,4.35,force,,,,150.0,867.0,air,0.1,36.5,,0.0,25.0,5.617253540230107,ASTM A131 EH36 steel,399.6021151754844,39.960211517548444
13767.5144181403,314.22830600279,,,,powder,891.0,250.0,,,1.0,Ar,,,5.0,L-PBF,5.0,4.35,force,,,,150.0,845.0,air,0.1,36.5,,0.0,25.0,4.13885553997195,ASTM A131 EH36 steel,698.2851244506445,69.82851244506445
41403.7674493241,269.994340749369,,,,powder,891.0,250.0,,,1.0,Ar,,,5.0,L-PBF,5.0,4.35,force,,,,150.0,845.0,air,0.1,36.5,,0.0,25.0,4.617039860638037,ASTM A131 EH36 steel,599.9874238874866,59.99874238874866
47492.6240313759,225.382074943194,,,,powder,891.0,250.0,,,1.0,Ar,,,5.0,L-PBF,5.0,4.35,force,,,,150.0,845.0,air,0.1,36.5,,0.0,25.0,4.67662616559937,ASTM A131 EH36 steel,500.84905542932,50.084905542932006
178048.527457725,179.771135592453,,,,powder,891.0,250.0,,,1.0,Ar,,,5.0,L-PBF,5.0,4.35,force,,,,150.0,845.0,air,0.1,36.5,,0.0,25.0,5.2505383862123,ASTM A131 EH36 steel,399.4914124276733,39.94914124276733
11830.5258871496,273.121803852707,,,,powder,855.0,300.0,,,1.0,Ar,,,4.3,L-PBF,5.0,4.35,force,,,,150.0,809.0,air,0.1,36.5,,0.0,25.0,4.073004050190986,ASTM A131 EH36 steel,606.9373418949044,60.69373418949044
16141.0589104101,312.619912186025,,,,powder,855.0,300.0,,,1.0,Ar,,,4.3,L-PBF,5.0,4.35,force,,,,150.0,809.0,air,0.1,36.5,,0.0,25.0,4.207932022570858,ASTM A131 EH36 steel,694.7109159689444,69.47109159689444
52018.8898480649,223.118506962585,,,,powder,855.0,300.0,,,1.0,Ar,,,4.3,L-PBF,5.0,4.35,force,,,,150.0,809.0,air,0.1,36.5,,0.0,25.0,4.716161079539898,ASTM A131 EH36 steel,495.8189043613,49.58189043613
81371.9390851229,179.099849140776,,,,powder,855.0,300.0,,,1.0,Ar,,,4.3,L-PBF,5.0,4.35,force,,,,150.0,809.0,air,0.1,36.5,,0.0,25.0,4.9104746653127425,ASTM A131 EH36 steel,397.99966475728,39.799966475728006
12986.6804667043,300.834210702887,10.0,,,powder,898.4,,,,1.0,,,30.0,5.88,L-PBF,30.0,5.0,force,,166.8,,,590.92,air,0.0,12.450000000000001,,90.0,25.0,4.113498154981552,CoCrMo,601.668421405774,0.0
24214.7847635743,300.681695592437,10.0,,,powder,898.4,,,,1.0,,,30.0,5.88,L-PBF,30.0,5.0,force,,166.8,,,590.92,air,0.0,12.450000000000001,,90.0,25.0,4.384080613113823,CoCrMo,601.363391184874,0.0
57745.2573679204,200.076234328323,10.0,,,powder,898.4,,,,1.0,,,30.0,5.88,L-PBF,30.0,5.0,force,,166.8,,,590.92,air,0.0,12.450000000000001,,90.0,25.0,4.7615163213170595,CoCrMo,400.152468656646,0.0
65825.2139425464,200.27925558578,10.0,,,powder,898.4,,,,1.0,,,30.0,5.88,L-PBF,30.0,5.0,force,,166.8,,,590.92,air,0.0,12.450000000000001,,90.0,25.0,4.8183922793074085,CoCrMo,400.55851117156,0.0
97772.1482334759,149.499289866192,10.0,,,powder,898.4,,,,1.0,,,30.0,5.88,L-PBF,30.0,5.0,force,,166.8,,,590.92,air,0.0,12.450000000000001,,90.0,25.0,4.990215157536191,CoCrMo,298.998579732384,0.0
127886.046614115,150.490833127588,10.0,,,powder,898.4,,,,1.0,,,30.0,5.88,L-PBF,30.0,5.0,force,,166.8,,,590.92,air,0.0,12.450000000000001,,90.0,25.0,5.106823162077776,CoCrMo,300.981666255176,0.0
723291.040450419,99.5790795512487,10.0,,,powder,898.4,,,,1.0,,,30.0,5.88,L-PBF,30.0,5.0,force,,166.8,,,590.92,air,0.0,12.450000000000001,,90.0,25.0,5.859313085438547,CoCrMo,199.1581591024974,0.0
792164.204948691,100.137918717581,10.0,,,powder,898.4,,,,1.0,,,30.0,5.88,L-PBF,30.0,5.0,force,,166.8,,,590.92,air,0.0,12.450000000000001,,90.0,25.0,5.898815214305989,CoCrMo,200.275837435162,0.0
1178555.35581243,75.1678580643431,10.0,,,powder,898.4,,,,1.0,,,30.0,5.88,L-PBF,30.0,5.0,force,,166.8,,,590.92,air,0.0,12.450000000000001,,90.0,25.0,6.07134998580755,CoCrMo,150.3357161286862,0.0
20198.1670875901,193.729387264252,10.0,,,powder,898.4,,,,2.28,,,30.0,5.88,L-PBF,30.0,4.0,force,,166.8,,,590.92,air,0.0,12.450000000000001,,90.0,25.0,4.305311960542539,CoCrMo,387.458774528504,0.0
26398.8803104226,195.070835301084,10.0,,,powder,898.4,,,,2.28,,,30.0,5.88,L-PBF,30.0,4.0,force,,166.8,,,590.92,air,0.0,12.450000000000001,,90.0,25.0,4.42158550697145,CoCrMo,390.141670602168,0.0
49510.5674421383,145.557750847216,10.0,,,powder,898.4,,,,2.28,,,30.0,5.88,L-PBF,30.0,4.0,force,,166.8,,,590.92,air,0.0,12.450000000000001,,90.0,25.0,4.694697903822441,CoCrMo,291.115501694432,0.0
59389.7459245253,146.689448853836,10.0,,,powder,898.4,,,,2.28,,,30.0,5.88,L-PBF,30.0,4.0,force,,166.8,,,590.92,air,0.0,12.450000000000001,,90.0,25.0,4.773711467324291,CoCrMo,293.378897707672,0.0
159224.558764899,98.1663465414862,10.0,,,powder,898.4,,,,2.28,,,30.0,5.88,L-PBF,30.0,4.0,force,,166.8,,,590.92,air,0.0,12.450000000000001,,90.0,25.0,5.202010054064308,CoCrMo,196.3326930829724,0.0
167193.750169582,97.7700501745553,10.0,,,powder,898.4,,,,2.28,,,30.0,5.88,L-PBF,30.0,4.0,force,,166.8,,,590.92,air,0.0,12.450000000000001,,90.0,25.0,5.223220039146099,CoCrMo,195.5401003491106,0.0
436820.680267303,73.477208762867,10.0,,,powder,898.4,,,,2.28,,,30.0,5.88,L-PBF,30.0,4.0,force,,166.8,,,590.92,air,0.0,12.450000000000001,,90.0,25.0,5.640303190853665,CoCrMo,146.954417525734,0.0
465215.060047073,73.6234936779596,10.0,,,powder,898.4,,,,2.28,,,30.0,5.88,L-PBF,30.0,4.0,force,,166.8,,,590.92,air,0.0,12.450000000000001,,90.0,25.0,5.667653765363106,CoCrMo,147.2469873559192,0.0
28146.9810257444,324.908831503027,10.0,,,powder,898.4,,,,1.0,,,30.0,5.88,L-PBF,30.0,5.0,force,,166.8,,,590.92,air,0.0,12.450000000000001,,90.0,25.0,4.44943182035356,CoCrMo,649.817663006054,0.0
32304.3468872817,294.988453862434,10.0,,,powder,898.4,,,,1.0,,,30.0,5.88,L-PBF,30.0,5.0,force,,166.8,,,590.92,air,0.0,12.450000000000001,,90.0,25.0,4.509260965121834,CoCrMo,589.976907724868,0.0
35667.70804123,299.133804855108,10.0,,,powder,898.4,,,,1.0,,,30.0,5.88,L-PBF,30.0,5.0,force,,166.8,,,590.92,air,0.0,12.450000000000001,,90.0,25.0,4.552275203057812,CoCrMo,598.267609710216,0.0
108322.811507118,250.528730370647,10.0,,,powder,898.4,,,,1.0,,,30.0,5.88,L-PBF,30.0,5.0,force,,166.8,,,590.92,air,0.0,12.450000000000001,,90.0,25.0,5.034719923554707,CoCrMo,501.057460741294,0.0
167336.92424732,250.528730370647,10.0,,,powder,898.4,,,,1.0,,,30.0,5.88,L-PBF,30.0,5.0,force,,166.8,,,590.92,air,0.0,12.450000000000001,,90.0,25.0,5.223591782130913,CoCrMo,501.057460741294,0.0
288494.796128767,223.419835891327,10.0,,,powder,898.4,,,,1.0,,,30.0,5.88,L-PBF,30.0,5.0,force,,166.8,,,590.92,air,0.0,12.450000000000001,,90.0,25.0,5.460137983755376,CoCrMo,446.839671782654,0.0
468292.240092892,224.531716591642,10.0,,,powder,898.4,,,,1.0,,,30.0,5.88,L-PBF,30.0,5.0,force,,166.8,,,590.92,air,0.0,12.450000000000001,,90.0,25.0,5.670516961299571,CoCrMo,449.063433183284,0.0
1599230.04825351,199.04385951291,10.0,,,powder,898.4,,,,1.0,,,30.0,5.88,L-PBF,30.0,5.0,force,,166.8,,,590.92,air,0.0,12.450000000000001,,90.0,25.0,6.203910941232679,CoCrMo,398.08771902582,0.0
1912052.6935489,201.435026990353,10.0,,,powder,898.4,,,,1.0,,,30.0,5.88,L-PBF,30.0,5.0,force,,166.8,,,590.92,air,0.0,12.450000000000001,,90.0,25.0,6.281499856665072,CoCrMo,402.870053980706,0.0
14375.6364081595,293.836631648178,10.0,,,powder,898.4,,,,2.28,,,30.0,5.88,L-PBF,30.0,4.0,force,,166.8,,,590.92,air,0.0,12.450000000000001,,90.0,25.0,4.157627079965771,CoCrMo,587.673263296356,0.0
18141.7145937903,293.836631648178,10.0,,,powder,898.4,,,,2.28,,,30.0,5.88,L-PBF,30.0,4.0,force,,166.8,,,590.92,air,0.0,12.450000000000001,,90.0,25.0,4.258678330322335,CoCrMo,587.673263296356,0.0
38961.6081001757,244.512987902967,10.0,,,powder,898.4,,,,2.28,,,30.0,5.88,L-PBF,30.0,4.0,force,,166.8,,,590.92,air,0.0,12.450000000000001,,90.0,25.0,4.590636873633165,CoCrMo,489.025975805934,0.0
59408.8435117951,246.485211839375,10.0,,,powder,898.4,,,,2.28,,,30.0,5.88,L-PBF,30.0,4.0,force,,166.8,,,590.92,air,0.0,12.450000000000001,,90.0,25.0,4.773851098221926,CoCrMo,492.97042367875,0.0
96904.1760255899,195.851454391713,10.0,,,powder,898.4,,,,2.28,,,30.0,5.88,L-PBF,30.0,4.0,force,,166.8,,,590.92,air,0.0,12.450000000000001,,90.0,25.0,4.986342493106399,CoCrMo,391.702908783426,0.0
132825.293274682,196.048285963696,10.0,,,powder,898.4,,,,2.28,,,30.0,5.88,L-PBF,30.0,4.0,force,,166.8,,,590.92,air,0.0,12.450000000000001,,90.0,25.0,5.123280783493391,CoCrMo,392.096571927392,0.0
478118.56681475,147.405873382863,10.0,,,powder,898.4,,,,2.28,,,30.0,5.88,L-PBF,30.0,4.0,force,,166.8,,,590.92,air,0.0,12.450000000000001,,90.0,25.0,5.6795356090139775,CoCrMo,294.811746765726,0.0
521569.468997164,148.296611136444,10.0,,,powder,898.4,,,,2.28,,,30.0,5.88,L-PBF,30.0,4.0,force,,166.8,,,590.92,air,0.0,12.450000000000001,,90.0,25.0,5.717312161262718,CoCrMo,296.593222272888,0.0
24599.088681755,347.946890481872,10.0,,,powder,898.4,,,,1.0,,,30.0,5.88,L-PBF,30.0,5.0,force,,166.8,,,590.92,air,0.0,12.450000000000001,,90.0,25.0,4.390919018167763,CoCrMo,695.893780963744,0.0
27748.8552530521,347.379773133151,10.0,,,powder,898.4,,,,1.0,,,30.0,5.88,L-PBF,30.0,5.0,force,,166.8,,,590.92,air,0.0,12.450000000000001,,90.0,25.0,4.443245071511404,CoCrMo,694.759546266302,0.0
67975.9122246027,298.330916514335,10.0,,,powder,898.4,,,,1.0,,,30.0,5.88,L-PBF,30.0,5.0,force,,166.8,,,590.92,air,0.0,12.450000000000001,,90.0,25.0,4.832355044453034,CoCrMo,596.66183302867,0.0
72252.5066179379,298.330916514335,10.0,,,powder,898.4,,,,1.0,,,30.0,5.88,L-PBF,30.0,5.0,force,,166.8,,,590.92,air,0.0,12.450000000000001,,90.0,25.0,4.8588529184383455,CoCrMo,596.66183302867,0.0
212515.119592658,225.685388942105,10.0,,,powder,898.4,,,,1.0,,,30.0,5.88,L-PBF,30.0,5.0,force,,166.8,,,590.92,air,0.0,12.450000000000001,,90.0,25.0,5.327389833784305,CoCrMo,451.37077788421,0.0
307390.452994065,223.801748448671,10.0,,,powder,898.4,,,,1.0,,,30.0,5.88,L-PBF,30.0,5.0,force,,166.8,,,590.92,air,0.0,12.450000000000001,,90.0,25.0,5.487690374951681,CoCrMo,447.603496897342,0.0
409016.127842621,223.204538210126,10.0,,,powder,898.4,,,,1.0,,,30.0,5.88,L-PBF,30.0,5.0,force,,166.8,,,590.92,air,0.0,12.450000000000001,,90.0,25.0,5.6117404329339,CoCrMo,446.409076420252,0.0
588831.86308518,198.637240416166,10.0,,,powder,898.4,,,,1.0,,,30.0,5.88,L-PBF,30.0,5.0,force,,166.8,,,590.92,air,0.0,12.450000000000001,,90.0,25.0,5.769991302667182,CoCrMo,397.274480832332,0.0
19265.2121033676,293.418769786567,10.0,,,powder,898.4,,,,2.28,,,30.0,5.88,L-PBF,30.0,4.0,force,,166.8,,,590.92,air,0.0,12.450000000000001,,90.0,25.0,4.284773794808405,CoCrMo,586.837539573134,0.0
22995.6916811631,293.418769786567,10.0,,,powder,898.4,,,,2.28,,,30.0,5.88,L-PBF,30.0,4.0,force,,166.8,,,590.92,air,0.0,12.450000000000001,,90.0,25.0,4.361646477132261,CoCrMo,586.837539573134,0.0
51805.7833184048,244.875961498368,10.0,,,powder,898.4,,,,2.28,,,30.0,5.88,L-PBF,30.0,4.0,force,,166.8,,,590.92,air,0.0,12.450000000000001,,90.0,25.0,4.7143782447466,CoCrMo,489.751922996736,0.0
60786.1583590931,243.393522619895,10.0,,,powder,898.4,,,,2.28,,,30.0,5.88,L-PBF,30.0,4.0,force,,166.8,,,590.92,air,0.0,12.450000000000001,,90.0,25.0,4.783804697156984,CoCrMo,486.78704523979,0.0
117207.860030715,196.910162418331,10.0,,,powder,898.4,,,,2.28,,,30.0,5.88,L-PBF,30.0,4.0,force,,166.8,,,590.92,air,0.0,12.450000000000001,,90.0,25.0,5.068956736711992,CoCrMo,393.820324836662,0.0
144604.054354469,195.718100614677,10.0,,,powder,898.4,,,,2.28,,,30.0,5.88,L-PBF,30.0,4.0,force,,166.8,,,590.92,air,0.0,12.450000000000001,,90.0,25.0,5.160180469715699,CoCrMo,391.436201229354,0.0
380620.315917619,146.364847498774,10.0,,,powder,898.4,,,,2.28,,,30.0,5.88,L-PBF,30.0,4.0,force,,166.8,,,590.92,air,0.0,12.450000000000001,,90.0,25.0,5.58049196538937,CoCrMo,292.729694997548,0.0
454322.920789359,146.470526556817,10.0,,,powder,898.4,,,,2.28,,,30.0,5.88,L-PBF,30.0,4.0,force,,166.8,,,590.92,air,0.0,12.450000000000001,,90.0,25.0,5.6573646477132264,CoCrMo,292.941053113634,0.0
50816.9612614409,299.901111020843,,,,powder,,,,,1.0,,,60.0,,L-PBF,120.0,4,force,,,,,,air,-1.0,30.0,,90.0,25.0,4.706008691669779,Ti-6Al-4V,299.901111020843,-299.901111020843
53540.4827004926,299.901111020843,,,,powder,,,,,1.0,,,60.0,,L-PBF,120.0,4,force,,,,,,air,-1.0,30.0,,90.0,25.0,4.728682282301332,Ti-6Al-4V,299.901111020843,-299.901111020843
87735.3518958387,224.869709888316,,,,powder,,,,,1.0,,,60.0,,L-PBF,120.0,4,force,,,,,,air,-1.0,30.0,,90.0,25.0,4.943174622324907,Ti-6Al-4V,224.869709888316,-224.869709888316
108375.19522135,224.538553118139,,,,powder,,,,,1.0,,,60.0,,L-PBF,120.0,4,force,,,,,,air,-1.0,30.0,,90.0,25.0,5.034929892800102,Ti-6Al-4V,224.538553118139,-224.538553118139
136382.657599001,224.873690077529,,,,powder,,,,,1.0,,,60.0,,L-PBF,120.0,4,force,,,,,,air,-1.0,30.0,,90.0,25.0,5.13475914900153,Ti-6Al-4V,224.873690077529,-224.873690077529
159225.022565093,224.818531275946,,,,powder,,,,,1.0,,,60.0,,L-PBF,120.0,4,force,,,,,,air,-1.0,30.0,,90.0,25.0,5.202011319105162,Ti-6Al-4V,224.818531275946,-224.818531275946
278380.963653049,174.694988388767,,,,powder,,,,,1.0,,,60.0,,L-PBF,120.0,4,force,,,,,,air,-1.0,30.0,,90.0,25.0,5.444639533872786,Ti-6Al-4V,174.694988388767,-174.694988388767
297850.136809231,174.869242710774,,,,powder,,,,,1.0,,,60.0,,L-PBF,120.0,4,force,,,,,,air,-1.0,30.0,,90.0,25.0,5.47399780391608,Ti-6Al-4V,174.869242710774,-174.869242710774
382931.635776291,149.881670949723,,,,powder,,,,,1.0,,,60.0,,L-PBF,120.0,4,force,,,,,,air,-1.0,30.0,,90.0,25.0,5.58312124693146,Ti-6Al-4V,149.881670949723,-149.881670949723
431729.535238703,149.89015979583,,,,powder,,,,,1.0,,,60.0,,L-PBF,120.0,4,force,,,,,,air,-1.0,30.0,,90.0,25.0,5.635211760382985,Ti-6Al-4V,149.89015979583,-149.89015979583
434662.254136299,174.844476191432,,,,powder,,,,,1.0,,,60.0,,L-PBF,120.0,4,force,,,,,,air,-1.0,30.0,,90.0,25.0,5.638151927901737,Ti-6Al-4V,174.844476191432,-174.844476191432
1172270.46608171,124.868767809614,,,,powder,,,,,1.0,,,60.0,,L-PBF,120.0,4,force,,,,,,air,-1.0,30.0,,90.0,25.0,6.069027823606463,Ti-6Al-4V,124.868767809614,-124.868767809614
12626111.0777188,149.889394168149,,,,powder,,,,,1.0,,,60.0,,L-PBF,120.0,4,force,,,,,,air,-1.0,30.0,,90.0,25.0,7.101269605696874,Ti-6Al-4V,149.889394168149,-149.889394168149
12627506.3468386,174.684219586906,,,,powder,,,,,1.0,,,60.0,,L-PBF,120.0,4,force,,,,,,air,-1.0,30.0,,90.0,25.0,7.101317595469581,Ti-6Al-4V,174.684219586906,-174.684219586906
704.979443835973,881.109712465282,,,,powder,1094.0,1200.0,,,1.0,,,30.0,14.5,L-PBF,,13.95,force,,111.0,,285.0,1024.0,air,-0.25,30.0,,90.0,25.0,2.8481764537874836,Ti-6Al-4V,1409.775539944451,-352.4438849861128
3961.81192549062,698.512454285221,,,,powder,1094.0,1200.0,,,1.0,,,30.0,14.5,L-PBF,,13.95,force,,111.0,,285.0,1024.0,air,-0.25,30.0,,90.0,25.0,3.597893854932886,Ti-6Al-4V,1117.6199268563537,-279.4049817140884
10679.9657597373,543.450376119401,,,,powder,1094.0,1200.0,,,1.0,,,30.0,14.5,L-PBF,,13.95,force,,111.0,,285.0,1024.0,air,-0.25,30.0,,90.0,25.0,4.028569860334767,Ti-6Al-4V,869.5206017910416,-217.3801504477604
35583.0844537092,369.201806876361,,,,powder,1094.0,1200.0,,,1.0,,,30.0,14.5,L-PBF,,13.95,force,,111.0,,285.0,1024.0,air,-0.25,30.0,,90.0,25.0,4.551243591391673,Ti-6Al-4V,590.7228910021776,-147.6807227505444
252109.902537569,248.964465262798,,,,powder,1094.0,1200.0,,,1.0,,,30.0,14.5,L-PBF,,13.95,force,,111.0,,285.0,1024.0,air,-0.25,30.0,,90.0,25.0,5.4015899045140525,Ti-6Al-4V,398.3431444204768,-99.5857861051192
1157.08081086079,969.306417231258,,,,powder,1119.0,1200.0,,,1.0,,,30.0,22.1,L-PBF,,13.95,force,,121.8,,285.0,1084.0,air,-0.25,30.0,,90.0,25.0,3.06336369126406,Ti-6Al-4V,1550.8902675700128,-387.7225668925032
3455.31666571646,909.545325733034,,,,powder,1119.0,1200.0,,,1.0,,,30.0,22.1,L-PBF,,13.95,force,,121.8,,285.0,1084.0,air,-0.25,30.0,,90.0,25.0,3.5384878548567342,Ti-6Al-4V,1455.2725211728543,-363.8181302932136
33550.9961592512,746.755856810739,,,,powder,1119.0,1200.0,,,1.0,,,30.0,22.1,L-PBF,,13.95,force,,121.8,,285.0,1084.0,air,-0.25,30.0,,90.0,25.0,4.5257054192902055,Ti-6Al-4V,1194.8093708971824,-298.7023427242956
219019.324198051,593.868848362007,,,,powder,1119.0,1200.0,,,1.0,,,30.0,22.1,L-PBF,,13.95,force,,121.8,,285.0,1084.0,air,-0.25,30.0,,90.0,25.0,5.340482434576818,Ti-6Al-4V,950.1901573792113,-237.54753934480283
1061370.76131244,529.526902452985,,,,powder,1119.0,1200.0,,,1.0,,,30.0,22.1,L-PBF,,13.95,force,,121.8,,285.0,1084.0,air,-0.25,30.0,,90.0,25.0,6.025867119495016,Ti-6Al-4V,847.2430439247761,-211.81076098119402
901.845248185337,525.802463276107,,,,powder,1094.0,1200.0,,,3.0,,,30.0,14.5,L-PBF,,13.95,force,,111.0,,285.0,1024.0,air,-0.25,30.0,,90.0,25.0,2.955132021327865,Ti-6Al-4V,841.2839412417712,-210.3209853104428
5261.18249855384,401.575185849566,,,,powder,1094.0,1200.0,,,3.0,,,30.0,14.5,L-PBF,,13.95,force,,111.0,,285.0,1024.0,air,-0.25,30.0,,90.0,25.0,3.7210833667544354,Ti-6Al-4V,642.5202973593057,-160.63007433982642
28762.0937990644,280.553380520323,,,,powder,1094.0,1200.0,,,3.0,,,30.0,14.5,L-PBF,,13.95,force,,111.0,,285.0,1024.0,air,-0.25,30.0,,90.0,25.0,4.458820498271378,Ti-6Al-4V,448.8854088325168,-112.2213522081292
4575.10709195556,261.503987832755,,,,powder,1119.0,1200.0,,,3.0,,,30.0,22.1,L-PBF,,13.95,force,,121.8,,285.0,1084.0,air,-0.25,30.0,,90.0,25.0,3.6604012642824704,Ti-6Al-4V,418.406380532408,-104.601595133102
5186.57363681296,261.702725157675,,,,powder,1119.0,1200.0,,,3.0,,,30.0,22.1,L-PBF,,13.95,force,,121.8,,285.0,1084.0,air,-0.25,30.0,,90.0,25.0,3.71488054820757,Ti-6Al-4V,418.72436025228,-104.68109006307
41670.6219264325,165.782980652925,,,,powder,1119.0,1200.0,,,3.0,,,30.0,22.1,L-PBF,,13.95,force,,121.8,,285.0,1084.0,air,-0.25,30.0,,90.0,25.0,4.619829982271585,Ti-6Al-4V,265.25276904468,-66.31319226117
57743.6340941703,165.010790097353,,,,powder,1119.0,1200.0,,,3.0,,,30.0,22.1,L-PBF,,13.95,force,,121.8,,285.0,1084.0,air,-0.25,30.0,,90.0,25.0,4.761504112717194,Ti-6Al-4V,264.0172641557648,-66.0043160389412
388781.981510139,89.8773855314713,190.0,,,powder,445.0,1300.0,,,1.0,,35.0,20.0,6.1,L-PBF,20000.0,3.5,displacement,,,,370.0,276.0,air,-1.0,20.0,,0.0,25.0,5.589706128908423,AlSi10Mg,89.8773855314713,-89.8773855314713
762229.995638858,81.9055819750251,190.0,,,powder,445.0,1300.0,,,1.0,,35.0,20.0,6.1,L-PBF,20000.0,3.5,displacement,,,,370.0,276.0,air,-1.0,20.0,,0.0,25.0,5.8820860353363225,AlSi10Mg,81.9055819750251,-81.9055819750251
798904.393747259,99.8684258286292,190.0,,,powder,445.0,1300.0,,,1.0,,35.0,20.0,6.1,L-PBF,20000.0,3.5,displacement,,,,370.0,276.0,air,-1.0,20.0,,0.0,25.0,5.902494809661473,AlSi10Mg,99.8684258286292,-99.8684258286292
1239524.3123711,95.0058433969614,190.0,,,powder,445.0,1300.0,,,1.0,,35.0,20.0,6.1,L-PBF,20000.0,3.5,displacement,,,,370.0,276.0,air,-1.0,20.0,,0.0,25.0,6.09325504955891,AlSi10Mg,95.0058433969614,-95.0058433969614
3726831.21356344,84.9369634535198,190.0,,,powder,445.0,1300.0,,,1.0,,35.0,20.0,6.1,L-PBF,20000.0,3.5,displacement,,,,370.0,276.0,air,-1.0,20.0,,0.0,25.0,6.571339724205966,AlSi10Mg,84.9369634535198,-84.9369634535198
162614299.569129,74.8441914909216,190.0,,,powder,445.0,1300.0,,,1.0,,35.0,20.0,6.1,L-PBF,20000.0,3.5,displacement,,,,370.0,276.0,air,-1.0,20.0,,0.0,25.0,8.211158732838054,AlSi10Mg,74.8441914909216,-74.8441914909216
377804954.663462,69.7320251215757,190.0,,,powder,445.0,1300.0,,,1.0,,35.0,20.0,6.1,L-PBF,20000.0,3.5,displacement,,,,370.0,276.0,air,-1.0,20.0,,0.0,25.0,8.577267649109615,AlSi10Mg,69.7320251215757,-69.7320251215757
388839464.158572,80.00311592255,190.0,,,powder,445.0,1300.0,,,1.0,,35.0,20.0,6.1,L-PBF,20000.0,3.5,displacement,,,,370.0,276.0,air,-1.0,20.0,,0.0,25.0,8.589770335977825,AlSi10Mg,80.00311592255,-80.00311592255
450881973.53083,69.8720503734839,190.0,,,powder,445.0,1300.0,,,1.0,,35.0,20.0,6.1,L-PBF,20000.0,3.5,displacement,,,,370.0,276.0,air,-1.0,20.0,,0.0,25.0,8.65406287236005,AlSi10Mg,69.8720503734839,-69.8720503734839
475361608.307013,79.8747179524776,190.0,,,powder,445.0,1300.0,,,1.0,,35.0,20.0,6.1,L-PBF,20000.0,3.5,displacement,,,,370.0,276.0,air,-1.0,20.0,,0.0,25.0,8.677024103825289,AlSi10Mg,79.8747179524776,-79.8747179524776
400251.11281778,49.9095829931356,190.0,,,powder,445.0,1300.0,,,1.0,,35.0,20.0,6.1,L-PBF,20000.0,3.5,displacement,,,,370.0,276.0,air,0.5,20.0,,0.0,25.0,5.602332548061542,AlSi10Mg,199.6383319725424,99.8191659862712
522821.459226216,47.9433744455921,190.0,,,powder,445.0,1300.0,,,1.0,,35.0,20.0,6.1,L-PBF,20000.0,3.5,displacement,,,,370.0,276.0,air,0.5,20.0,,0.0,25.0,5.718353404907487,AlSi10Mg,191.7734977823684,95.8867488911842
2762655.41046116,44.8478160357763,190.0,,,powder,445.0,1300.0,,,1.0,,35.0,20.0,6.1,L-PBF,20000.0,3.5,displacement,,,,370.0,276.0,air,0.5,20.0,,0.0,25.0,6.441326718189013,AlSi10Mg,179.3912641431052,89.6956320715526
4924649.42770221,45.8166144522372,190.0,,,powder,445.0,1300.0,,,1.0,,35.0,20.0,6.1,L-PBF,20000.0,3.5,displacement,,,,370.0,276.0,air,0.5,20.0,,0.0,25.0,6.692375319699925,AlSi10Mg,183.2664578089488,91.6332289044744
5331104.14738202,41.6965010630239,190.0,,,powder,445.0,1300.0,,,1.0,,35.0,20.0,6.1,L-PBF,20000.0,3.5,displacement,,,,370.0,276.0,air,0.5,20.0,,0.0,25.0,6.726817166897784,AlSi10Mg,166.7860042520956,83.3930021260478
1306764118.96847,39.8968528394772,190.0,,,powder,445.0,1300.0,,,1.0,,35.0,20.0,6.1,L-PBF,20000.0,3.5,displacement,,,,370.0,276.0,air,0.5,20.0,,0.0,25.0,9.11619720114168,AlSi10Mg,159.5874113579088,79.7937056789544
