Repository: Luwen-Zhang/SNEnsemble

# Copyright Notification

## Composites

We reformat and merge fatigue testing records from SNL/MSU/DOE, OptiMat, UPWIND, and FACT databases into a single database with careful considerations, including filtering invalid entries, rename variables, fix improper calculations in the records, to obtain clean and consistent data to fit machine 
learning usages. We leave the original format ("2019_SNL_MSU_DOE_Composite-Materials-Database_Wind_29pt0.xlsx" and "Optidat UPWIND 28_3_2017.xls") in the folder. Any derived database should be directly based on the original files instead of our merged database. We are not responsible for the accuracy of the testing records.

File: data/alloy/alloy_AM2022.csv (part 18 of 50)
Cycles to Failure,Stress Amplitude,hatch space  (μm),layer scan rotation  (°),wire feed rate  (mm/s),types of feedstock,ultimate tensile strength  (MPa),scan speed  (mm/s),scan pattern,current  (A),stress concentration factor of specimens,AM environment,preheat temperature  (°C),layer thickness  (μm),elongation  (%),types of AM,Frequency,critical cross-section size of specimens (mm),load control,voltage  (V),Young's modulus  (GPa),powder feed rate  (g/s),power  (W),yield strength  (MPa),fatigue environment,R-value,size of feedstock  (μm),speed function,direciton of specimen  (°),fatigue temperature  (°C),log10(Cycles to Failure),Material_Code,Maximum Stress,Minimum Stress
244932.397437391,74.9330821025797,190.0,,,powder,445.0,1300.0,,,1.0,,35.0,20.0,6.1,L-PBF,20000.0,3.5,displacement,,,,370.0,276.0,air,0.0,20.0,,0.0,25.0,5.389046233461659,AlSi10Mg,149.8661642051594,0.0
397792.287482149,70.1988589395828,190.0,,,powder,445.0,1300.0,,,1.0,,35.0,20.0,6.1,L-PBF,20000.0,3.5,displacement,,,,370.0,276.0,air,0.0,20.0,,0.0,25.0,5.599656358636545,AlSi10Mg,140.3977178791656,0.0
427349.575002271,67.782801006818,190.0,,,powder,445.0,1300.0,,,1.0,,35.0,20.0,6.1,L-PBF,20000.0,3.5,displacement,,,,370.0,276.0,air,0.0,20.0,,0.0,25.0,5.630783276390957,AlSi10Mg,135.565602013636,0.0
701644.836681955,61.8861381917403,190.0,,,powder,445.0,1300.0,,,1.0,,35.0,20.0,6.1,L-PBF,20000.0,3.5,displacement,,,,370.0,276.0,air,0.0,20.0,,0.0,25.0,5.846117333638178,AlSi10Mg,123.7722763834806,0.0
718740.879501482,49.9951131855689,190.0,,,powder,445.0,1300.0,,,1.0,,35.0,20.0,6.1,L-PBF,20000.0,3.5,displacement,,,,370.0,276.0,air,0.0,20.0,,0.0,25.0,5.856572346730995,AlSi10Mg,99.9902263711378,0.0
812154.069544746,54.9672543030066,190.0,,,powder,445.0,1300.0,,,1.0,,35.0,20.0,6.1,L-PBF,20000.0,3.5,displacement,,,,370.0,276.0,air,0.0,20.0,,0.0,25.0,5.9096384248150535,AlSi10Mg,109.9345086060132,0.0
2743253.52659353,40.0740855143651,190.0,,,powder,445.0,1300.0,,,1.0,,35.0,20.0,6.1,L-PBF,20000.0,3.5,displacement,,,,370.0,276.0,air,0.0,20.0,,0.0,25.0,6.438265946180018,AlSi10Mg,80.1481710287302,0.0
84177591.3049459,64.8699248330399,190.0,,,powder,445.0,1300.0,,,1.0,,35.0,20.0,6.1,L-PBF,20000.0,3.5,displacement,,,,370.0,276.0,air,0.0,20.0,,0.0,25.0,7.925196494494244,AlSi10Mg,129.7398496660798,0.0
288218167.33947,59.8897148263279,190.0,,,powder,445.0,1300.0,,,1.0,,35.0,20.0,6.1,L-PBF,20000.0,3.5,displacement,,,,370.0,276.0,air,0.0,20.0,,0.0,25.0,8.459721352351016,AlSi10Mg,119.7794296526558,0.0
2287.31333643555,1103.161166912,130.0,,,powder,,700.0,,,1.0,,,40.0,,L-PBF,,4,force,,,,370.0,,air,0.1,,,90.0,25.0,3.35932566218601,IN718,2451.4692598044444,245.14692598044445
5731.14082843384,1034.06509151522,130.0,,,powder,,700.0,,,1.0,,,40.0,,L-PBF,,4,force,,,,370.0,,air,0.1,,,90.0,25.0,3.758241080288192,IN718,2297.922425589378,229.7922425589378
6383.82490752182,930.01164085877,130.0,,,powder,,700.0,,,1.0,,,40.0,,L-PBF,,4,force,,,,370.0,,air,0.1,,,90.0,25.0,3.805080966885921,IN718,2066.692535241711,206.66925352417113
6869.56901967366,861.294121784626,130.0,,,powder,,700.0,,,1.0,,,40.0,,L-PBF,,4,force,,,,370.0,,air,0.1,,,90.0,25.0,3.8369294913173686,IN718,1913.9869372991689,191.39869372991689
9477.33102110018,809.019030492806,130.0,,,powder,,700.0,,,1.0,,,40.0,,L-PBF,,4,force,,,,370.0,,air,0.1,,,90.0,25.0,3.9766860497845204,IN718,1797.820067761791,179.78200677617912
9624.64006539112,930.046723722735,130.0,,,powder,,700.0,,,1.0,,,40.0,,L-PBF,,4,force,,,,370.0,,air,0.1,,,90.0,25.0,3.983384497085747,IN718,2066.770497161633,206.6770497161633
10741.1782800203,860.280840202624,130.0,,,powder,,700.0,,,1.0,,,40.0,,L-PBF,,4,force,,,,370.0,,air,0.1,,,90.0,25.0,4.031051924980176,IN718,1911.7352004502754,191.17352004502754
13274.5814879943,653.864838266568,130.0,,,powder,,700.0,,,1.0,,,40.0,,L-PBF,,4,force,,,,370.0,,air,0.1,,,90.0,25.0,4.123020837827343,IN718,1453.0329739257065,145.30329739257067
21722.0154435498,1102.76640808482,130.0,,,powder,,700.0,,,1.0,,,40.0,,L-PBF,,4,force,,,,370.0,,air,0.1,,,90.0,25.0,4.336900118126962,IN718,2450.592017966266,245.05920179662664
23757.0520865616,860.30226049812,130.0,,,powder,,700.0,,,1.0,,,40.0,,L-PBF,,4,force,,,,370.0,,air,0.1,,,90.0,25.0,4.375792549862719,IN718,1911.7828011069332,191.17828011069332
24572.4027861182,929.757705166313,130.0,,,powder,,700.0,,,1.0,,,40.0,,L-PBF,,4,force,,,,370.0,,air,0.1,,,90.0,25.0,4.390447625577805,IN718,2066.128233702918,206.6128233702918
26261.9504147466,911.748023923393,130.0,,,powder,,700.0,,,1.0,,,40.0,,L-PBF,,4,force,,,,370.0,,air,0.1,,,90.0,25.0,4.419326977005048,IN718,2026.1067198297621,202.6106719829762
27767.0291699038,688.39240918127,130.0,,,powder,,700.0,,,1.0,,,40.0,,L-PBF,,4,force,,,,370.0,,air,0.1,,,90.0,25.0,4.44352941651166,IN718,1529.760909291711,152.9760909291711
28739.3584917161,860.699071207438,130.0,,,powder,,700.0,,,1.0,,,40.0,,L-PBF,,4,force,,,,370.0,,air,0.1,,,90.0,25.0,4.458477069761422,IN718,1912.6646026831954,191.26646026831955
29340.9251461424,757.565051382762,130.0,,,powder,,700.0,,,1.0,,,40.0,,L-PBF,,4,force,,,,370.0,,air,0.1,,,90.0,25.0,4.467473803424449,IN718,1683.4778919616933,168.34778919616934
41030.1924271197,1103.1691899023,130.0,,,powder,,700.0,,,1.0,,,40.0,,L-PBF,,4,force,,,,370.0,,air,0.1,,,90.0,25.0,4.6131035537653595,IN718,2451.487088671778,245.14870886717782
94917.0083131521,1034.16966307731,130.0,,,powder,,700.0,,,1.0,,,40.0,,L-PBF,,4,force,,,,370.0,,air,0.1,,,90.0,25.0,4.977344041243939,IN718,2298.1548068384664,229.81548068384666
105089.566695973,963.762412377499,130.0,,,powder,,700.0,,,1.0,,,40.0,,L-PBF,,4,force,,,,370.0,,air,0.1,,,90.0,25.0,5.021559601363306,IN718,2141.6942497277755,214.16942497277756
111019.303884748,601.978308205859,130.0,,,powder,,700.0,,,1.0,,,40.0,,L-PBF,,4,force,,,,370.0,,air,0.1,,,90.0,25.0,5.045398499883245,IN718,1337.7295737907978,133.77295737907977
169052.35348454,1033.76336389244,130.0,,,powder,,700.0,,,1.0,,,40.0,,L-PBF,,4,force,,,,370.0,,air,0.1,,,90.0,25.0,5.228021221231538,IN718,2297.251919760978,229.72519197609782
764423.481234087,550.268716122375,130.0,,,powder,,700.0,,,1.0,,,40.0,,L-PBF,,4,force,,,,370.0,,air,0.1,,,90.0,25.0,5.883334019060324,IN718,1222.8193691608335,122.28193691608335
1134208.60722448,705.542391762613,130.0,,,powder,,700.0,,,1.0,,,40.0,,L-PBF,,4,force,,,,370.0,,air,0.1,,,90.0,25.0,6.054692938714318,IN718,1567.8719816946955,156.78719816946955
2010340.03520478,550.139294866238,130.0,,,powder,,700.0,,,1.0,,,40.0,,L-PBF,,4,force,,,,370.0,,air,0.1,,,90.0,25.0,6.303269521561406,IN718,1222.5317663694177,122.25317663694177
2673145.30445303,550.139294866238,130.0,,,powder,,700.0,,,1.0,,,40.0,,L-PBF,,4,force,,,,370.0,,air,0.1,,,90.0,25.0,6.427022566391036,IN718,1222.5317663694177,122.25317663694177
5360.36095091227,1034.2045543281,130.0,,,powder,,700.0,,,1.0,,,80.0,,L-PBF,,4,force,,,,370.0,,air,0.1,,,90.0,25.0,3.7291940347881942,IN718,2298.232342951333,229.82323429513332
6409.81558327679,1101.66275931889,130.0,,,powder,,700.0,,,1.0,,,80.0,,L-PBF,,4,force,,,,370.0,,air,0.1,,,90.0,25.0,3.8068455346175067,IN718,2448.139465153089,244.8139465153089
12120.2285472408,860.767287241109,130.0,,,powder,,700.0,,,1.0,,,80.0,,L-PBF,,4,force,,,,370.0,,air,0.1,,,90.0,25.0,4.083510809258461,IN718,1912.816193869131,191.28161938691312
16204.3227057568,550.566977051108,130.0,,,powder,,700.0,,,1.0,,,80.0,,L-PBF,,4,force,,,,370.0,,air,0.1,,,90.0,25.0,4.209630883483035,IN718,1223.4821712246844,122.34821712246844
20262.6040627119,929.83525604046,130.0,,,powder,,700.0,,,1.0,,,80.0,,L-PBF,,4,force,,,,370.0,,air,0.1,,,90.0,25.0,4.3066952582696745,IN718,2066.3005689787997,206.63005689787997
23085.9605964223,1033.24370095172,130.0,,,powder,,700.0,,,1.0,,,80.0,,L-PBF,,4,force,,,,370.0,,air,0.1,,,90.0,25.0,4.363347950060911,IN718,2296.0971132260443,229.60971132260443
26008.518622282,1101.66275931889,130.0,,,powder,,700.0,,,1.0,,,80.0,,L-PBF,,4,force,,,,370.0,,air,0.1,,,90.0,25.0,4.415115616613786,IN718,2448.139465153089,244.8139465153089
28020.1469256076,860.455344296908,130.0,,,powder,,700.0,,,1.0,,,80.0,,L-PBF,,4,force,,,,370.0,,air,0.1,,,90.0,25.0,4.447470408209332,IN718,1912.1229873264622,191.21229873264622
41909.599327146,929.83525604046,130.0,,,powder,,700.0,,,1.0,,,80.0,,L-PBF,,4,force,,,,370.0,,air,0.1,,,90.0,25.0,4.622313508821405,IN718,2066.3005689787997,206.63005689787997
42526.2650003776,549.918066618929,130.0,,,powder,,700.0,,,1.0,,,80.0,,L-PBF,,4,force,,,,370.0,,air,0.1,,,90.0,25.0,4.628657241144394,IN718,1222.0401480420644,122.20401480420645
87932.2661418296,929.83525604046,130.0,,,powder,,700.0,,,1.0,,,80.0,,L-PBF,,4,force,,,,370.0,,air,0.1,,,90.0,25.0,4.944148265700005,IN718,2066.3005689787997,206.63005689787997
197317.656143556,550.878919995309,130.0,,,powder,,700.0,,,1.0,,,80.0,,L-PBF,,4,force,,,,370.0,,air,0.1,,,90.0,25.0,5.295165948012658,IN718,1224.1753777673534,122.41753777673534
217415.643917831,687.692012185875,130.0,,,powder,,700.0,,,1.0,,,80.0,,L-PBF,,4,force,,,,370.0,,air,0.1,,,90.0,25.0,5.3372907900849285,IN718,1528.2044715241666,152.82044715241668
69536.287284177,403.967925638241,,,,powder,,,,,1.0,,,,,L-PBF,,,force,,,,,,air,0.1,,,,25.0,4.842211498900599,IN718,897.7065014183133,89.77065014183134
76634.9030061974,405.342659695469,,,,powder,,,,,1.0,,,,,L-PBF,,,force,,,,,,air,0.1,,,,25.0,4.884426612068735,IN718,900.7614659899311,90.07614659899312
113711.003661225,405.209502447905,,,,powder,,,,,1.0,,,,,L-PBF,,,force,,,,,,air,0.1,,,,25.0,5.055802492815464,IN718,900.4655609953444,90.04655609953444
172760.023762763,405.438723184785,,,,powder,,,,,1.0,,,,,L-PBF,,,force,,,,,,air,0.1,,,,25.0,5.23744325511172,IN718,900.9749404106333,90.09749404106333
257673.914020052,405.667943921666,,,,powder,,,,,1.0,,,,,L-PBF,,,force,,,,,,air,0.1,,,,25.0,5.411070454365493,IN718,901.4843198259244,90.14843198259246
346168.433708868,405.438723184785,,,,powder,,,,,1.0,,,,,L-PBF,,,force,,,,,,air,0.1,,,,25.0,5.539287463045202,IN718,900.9749404106333,90.09749404106333
418884.491038181,405.438723184785,,,,powder,,,,,1.0,,,,,L-PBF,,,force,,,,,,air,0.1,,,,25.0,5.622094281150848,IN718,900.9749404106333,90.09749404106333
193844.005011853,800.568328570615,110.0,,,powder,,960.0,,,1.0,Ar,,40.0,,L-PBF,20000.0,3,displacement,,,,285.0,,air,-1.0,,,90.0,25.0,5.287452374182376,IN718,800.568328570615,-800.568328570615
449881.821335207,800.570668304512,110.0,,,powder,,960.0,,,1.0,Ar,,40.0,,L-PBF,20000.0,3,displacement,,,,285.0,,air,-1.0,,,90.0,25.0,5.653098444702991,IN718,800.570668304512,-800.570668304512
1412568.7009884,699.682643704624,110.0,,,powder,,960.0,,,1.0,Ar,,40.0,,L-PBF,20000.0,3,displacement,,,,285.0,,air,-1.0,,,90.0,25.0,6.150009579135438,IN718,699.682643704624,-699.682643704624
1727794.87105348,698.751295596291,110.0,,,powder,,960.0,,,1.0,Ar,,40.0,,L-PBF,20000.0,3,displacement,,,,285.0,,air,-1.0,,,90.0,25.0,6.237492180470628,IN718,698.751295596291,-698.751295596291
4222556.88458933,599.77002577886,110.0,,,powder,,960.0,,,1.0,Ar,,40.0,,L-PBF,20000.0,3,displacement,,,,285.0,,air,-1.0,,,90.0,25.0,6.625575508923175,IN718,599.77002577886,-599.77002577886
11158192.7056417,599.77002577886,110.0,,,powder,,960.0,,,1.0,Ar,,40.0,,L-PBF,20000.0,3,displacement,,,,285.0,,air,-1.0,,,90.0,25.0,7.047593857547028,IN718,599.77002577886,-599.77002577886
53439123.5863305,500.514232644343,110.0,,,powder,,960.0,,,1.0,Ar,,40.0,,L-PBF,20000.0,3,displacement,,,,285.0,,air,-1.0,,,90.0,25.0,7.727859326998521,IN718,500.514232644343,-500.514232644343
54532298.2878436,500.143058866501,110.0,,,powder,,960.0,,,1.0,Ar,,40.0,,L-PBF,20000.0,3,displacement,,,,285.0,,air,-1.0,,,90.0,25.0,7.736653801605666,IN718,500.143058866501,-500.143058866501
42712.5843715226,800.065753729496,110.0,,,powder,,960.0,,,1.0,Ar,,40.0,,L-PBF,5.0,3,force,,,,285.0,,air,-1.0,,,90.0,25.0,4.630555849683331,IN718,800.065753729496,-800.065753729496
42964.7589169501,799.779911299724,110.0,,,powder,,960.0,,,1.0,Ar,,40.0,,L-PBF,5.0,3,force,,,,285.0,,air,-1.0,,,90.0,25.0,4.633112379230276,IN718,799.779911299724,-799.779911299724
124529.309192353,699.440150245636,110.0,,,powder,,960.0,,,1.0,Ar,,40.0,,L-PBF,5.0,3,force,,,,285.0,,air,-1.0,,,90.0,25.0,5.095271578921427,IN718,699.440150245636,-699.440150245636
125647.671237235,699.491705232541,110.0,,,powder,,960.0,,,1.0,Ar,,40.0,,L-PBF,5.0,3,force,,,,285.0,,air,-1.0,,,90.0,25.0,5.099154443758751,IN718,699.491705232541,-699.491705232541
381222.566160171,599.163792049714,110.0,,,powder,,960.0,,,1.0,Ar,,40.0,,L-PBF,5.0,3,force,,,,285.0,,air,-1.0,,,90.0,25.0,5.58117860043631,IN718,599.163792049714,-599.163792049714
511294.084299338,600.248581594345,110.0,,,powder,,960.0,,,1.0,Ar,,40.0,,L-PBF,5.0,3,force,,,,285.0,,air,-1.0,,,90.0,25.0,5.708670767944576,IN718,600.248581594345,-600.248581594345
3103383.04346764,499.880961295875,110.0,,,powder,,960.0,,,1.0,Ar,,40.0,,L-PBF,5.0,3,force,,,,285.0,,air,-1.0,,,90.0,25.0,6.491835382866659,IN718,499.880961295875,-499.880961295875
95386.53798073,797.189472827761,110.0,,,powder,,960.0,,,1.0,Ar,,40.0,,L-PBF,20000.0,3,displacement,,,,285.0,,air,-1.0,,,45.0,25.0,4.97948708651515,IN718,797.189472827761,-797.189472827761
95625.8437488967,797.14293465182,110.0,,,powder,,960.0,,,1.0,Ar,,40.0,,L-PBF,20000.0,3,displacement,,,,285.0,,air,-1.0,,,45.0,25.0,4.980575280149892,IN718,797.14293465182,-797.14293465182
341914.256970225,696.468933502774,110.0,,,powder,,960.0,,,1.0,Ar,,40.0,,L-PBF,20000.0,3,displacement,,,,285.0,,air,-1.0,,,45.0,25.0,5.533917210168943,IN718,696.468933502774,-696.468933502774
342947.24175391,697.489052973496,110.0,,,powder,,960.0,,,1.0,Ar,,40.0,,L-PBF,20000.0,3,displacement,,,,285.0,,air,-1.0,,,45.0,25.0,5.535227314277539,IN718,697.489052973496,-697.489052973496
557413.986529658,597.367380702783,110.0,,,powder,,960.0,,,1.0,Ar,,40.0,,L-PBF,20000.0,3,displacement,,,,285.0,,air,-1.0,,,45.0,25.0,5.746177861751601,IN718,597.367380702783,-597.367380702783
795693.730495193,597.797422318903,110.0,,,powder,,960.0,,,1.0,Ar,,40.0,,L-PBF,20000.0,3,displacement,,,,285.0,,air,-1.0,,,45.0,25.0,5.900745936140671,IN718,597.797422318903,-597.797422318903
2069984.25646254,496.210620935844,110.0,,,powder,,960.0,,,1.0,Ar,,40.0,,L-PBF,20000.0,3,displacement,,,,285.0,,air,-1.0,,,45.0,25.0,6.315967042385688,IN718,496.210620935844,-496.210620935844
3869124.1349018,496.13380730445,110.0,,,powder,,960.0,,,1.0,Ar,,40.0,,L-PBF,20000.0,3,displacement,,,,285.0,,air,-1.0,,,45.0,25.0,6.587612663615798,IN718,496.13380730445,-496.13380730445
21720246.0742321,395.817870588472,110.0,,,powder,,960.0,,,1.0,Ar,,40.0,,L-PBF,20000.0,3,displacement,,,,285.0,,air,-1.0,,,45.0,25.0,7.3368647411781245,IN718,395.817870588472,-395.817870588472
32270316.8333785,345.58385366732,110.0,,,powder,,960.0,,,1.0,Ar,,40.0,,L-PBF,20000.0,3,displacement,,,,285.0,,air,-1.0,,,45.0,25.0,7.508803229373923,IN718,345.58385366732,-345.58385366732
59511861.1737157,345.498476009025,110.0,,,powder,,960.0,,,1.0,Ar,,40.0,,L-PBF,20000.0,3,displacement,,,,285.0,,air,-1.0,,,45.0,25.0,7.774603532601127,IN718,345.498476009025,-345.498476009025
173508550.438515,296.992896003874,110.0,,,powder,,960.0,,,1.0,Ar,,40.0,,L-PBF,20000.0,3,displacement,,,,285.0,,air,-1.0,,,45.0,25.0,8.239320881529,IN718,296.992896003874,-296.992896003874
190157.446105857,696.125332110604,110.0,,,powder,,960.0,,,1.0,Ar,,40.0,,L-PBF,5.0,3,force,,,,285.0,,air,-1.0,,,45.0,25.0,5.279113336002508,IN718,696.125332110604,-696.125332110604
190402.110823322,697.264511847518,110.0,,,powder,,960.0,,,1.0,Ar,,40.0,,L-PBF,5.0,3,force,,,,285.0,,air,-1.0,,,45.0,25.0,5.279671758721983,IN718,697.264511847518,-697.264511847518
247433.97038701,596.500307748317,110.0,,,powder,,960.0,,,1.0,Ar,,40.0,,L-PBF,5.0,3,force,,,,285.0,,air,-1.0,,,45.0,25.0,5.393459323986897,IN718,596.500307748317,-596.500307748317
312919.276885696,598.610376395336,110.0,,,powder,,960.0,,,1.0,Ar,,40.0,,L-PBF,5.0,3,force,,,,285.0,,air,-1.0,,,45.0,25.0,5.495432317979091,IN718,598.610376395336,-598.610376395336
326646.154321935,498.466921176419,110.0,,,powder,,960.0,,,1.0,Ar,,40.0,,L-PBF,5.0,3,force,,,,285.0,,air,-1.0,,,45.0,25.0,5.514077549510083,IN718,498.466921176419,-498.466921176419
407212.570678811,497.76154578183,110.0,,,powder,,960.0,,,1.0,Ar,,40.0,,L-PBF,5.0,3,force,,,,285.0,,air,-1.0,,,45.0,25.0,5.60982117623483,IN718,497.76154578183,-497.76154578183
668783.875763169,395.96688673586,110.0,,,powder,,960.0,,,1.0,Ar,,40.0,,L-PBF,5.0,3,force,,,,285.0,,air,-1.0,,,45.0,25.0,5.825285793809703,IN718,395.96688673586,-395.96688673586
2425593.15038364,395.839905557634,110.0,,,powder,,960.0,,,1.0,Ar,,40.0,,L-PBF,5.0,3,force,,,,285.0,,air,-1.0,,,45.0,25.0,6.384817957552393,IN718,395.839905557634,-395.839905557634
5295766.55670138,395.508021915894,110.0,,,powder,,960.0,,,1.0,Ar,,40.0,,L-PBF,5.0,3,force,,,,285.0,,air,-1.0,,,45.0,25.0,6.723928832668249,IN718,395.508021915894,-395.508021915894
3455.21059917969,352.070424199457,110.0,,,powder,,1000.0,,,1.0,Ar,,50.0,,L-PBF,,4.8,force,,,,200.0,,air,-1.0,30.0,,90.0,25.0,3.538474523280178,316L,352.070424199457,-352.070424199457
5317.60679848903,352.083658277207,110.0,,,powder,,1000.0,,,1.0,Ar,,50.0,,L-PBF,,4.8,force,,,,200.0,,air,-1.0,30.0,,90.0,25.0,3.7257162210061145,316L,352.083658277207,-352.083658277207
18803.8866225944,326.922367954626,110.0,,,powder,,1000.0,,,1.0,Ar,,50.0,,L-PBF,,4.8,force,,,,200.0,,air,-1.0,30.0,,90.0,25.0,4.274247623960053,316L,326.922367954626,-326.922367954626
22347.5563473324,326.919059435189,110.0,,,powder,,1000.0,,,1.0,Ar,,50.0,,L-PBF,,4.8,force,,,,200.0,,air,-1.0,30.0,,90.0,25.0,4.349230040985158,316L,326.919059435189,-326.919059435189
71149.3706119045,302.035921068179,110.0,,,powder,,1000.0,,,1.0,Ar,,50.0,,L-PBF,,4.8,force,,,,200.0,,air,-1.0,30.0,,90.0,25.0,4.8521710626636505,316L,302.035921068179,-302.035921068179
83705.8060745071,302.039229587617,110.0,,,powder,,1000.0,,,1.0,Ar,,50.0,,L-PBF,,4.8,force,,,,200.0,,air,-1.0,30.0,,90.0,25.0,4.922755582947467,316L,302.039229587617,-302.039229587617
269145.627638599,250.444995864351,110.0,,,powder,,1000.0,,,1.0,Ar,,50.0,,L-PBF,,4.8,force,,,,200.0,,air,-1.0,30.0,,90.0,25.0,5.429987328948833,316L,250.444995864351,-250.444995864351
394594.028369905,250.441687344913,110.0,,,powder,,1000.0,,,1.0,Ar,,50.0,,L-PBF,,4.8,force,,,,200.0,,air,-1.0,30.0,,90.0,25.0,5.5961505085248335,316L,250.441687344913,-250.441687344913
3978.02219422525,349.953417314393,90.0,,,powder,,1083.0,,,1.0,Ar,,20.0,,L-PBF,,4.8,force,,,,195.0,,air,-1.0,30.0,,90.0,25.0,3.599667201815734,316L,349.953417314393,-349.953417314393
5884.29539453043,350.206378986867,90.0,,,powder,,1083.0,,,1.0,Ar,,20.0,,L-PBF,,4.8,force,,,,195.0,,air,-1.0,30.0,,90.0,25.0,3.7696944663998893,316L,350.206378986867,-350.206378986867
33555.0615790643,324.781933274527,90.0,,,powder,,1083.0,,,1.0,Ar,,20.0,,L-PBF,,4.8,force,,,,195.0,,air,-1.0,30.0,,90.0,25.0,4.525758040154942,316L,324.781933274527,-324.781933274527
38192.1862388771,324.81703334497,90.0,,,powder,,1083.0,,,1.0,Ar,,20.0,,L-PBF,,4.8,force,,,,195.0,,air,-1.0,30.0,,90.0,25.0,4.581974519444399,316L,324.81703334497,-324.81703334497
110965.927160979,299.615261429442,90.0,,,powder,,1083.0,,,1.0,Ar,,20.0,,L-PBF,,4.8,force,,,,195.0,,air,-1.0,30.0,,90.0,25.0,5.045189646195705,316L,299.615261429442,-299.615261429442
137865.184300357,299.903323172358,90.0,,,powder,,1083.0,,,1.0,Ar,,20.0,,L-PBF,,4.8,force,,,,195.0,,air,-1.0,30.0,,90.0,25.0,5.139454605731532,316L,299.903323172358,-299.903323172358
414825.558982778,249.89677309712,90.0,,,powder,,1083.0,,,1.0,Ar,,20.0,,L-PBF,,4.8,force,,,,195.0,,air,-1.0,30.0,,90.0,25.0,5.617865507078662,316L,249.89677309712,-249.89677309712
467086.461838788,249.931873167563,90.0,,,powder,,1083.0,,,1.0,Ar,,20.0,,L-PBF,,4.8,force,,,,195.0,,air,-1.0,30.0,,90.0,25.0,5.669397279760667,316L,249.931873167563,-249.931873167563
42951.5875834346,348.815440532658,110.0,,,powder,,1000.0,,,1.0,Ar,,50.0,,L-PBF,,4.8,force,,,,200.0,,air,-1.0,30.0,,90.0,25.0,4.632979220925882,316L,348.815440532658,-348.815440532658
79234.5219325859,323.5958094156,110.0,,,powder,,1000.0,,,1.0,Ar,,50.0,,L-PBF,,4.8,force,,,,200.0,,air,-1.0,30.0,,90.0,25.0,4.898914441920905,316L,323.5958094156,-323.5958094156
158447.778067414,323.615674588014,110.0,,,powder,,1000.0,,,1.0,Ar,,50.0,,L-PBF,,4.8,force,,,,200.0,,air,-1.0,30.0,,90.0,25.0,5.199886153404343,316L,323.615674588014,-323.615674588014
535154.46660943,298.873439526129,110.0,,,powder,,1000.0,,,1.0,Ar,,50.0,,L-PBF,,4.8,force,,,,200.0,,air,-1.0,30.0,,90.0,25.0,5.728479154570095,316L,298.873439526129,-298.873439526129
1380318.83481552,298.872202870182,110.0,,,powder,,1000.0,,,1.0,Ar,,50.0,,L-PBF,,4.8,force,,,,200.0,,air,-1.0,30.0,,90.0,25.0,6.139979414087943,316L,298.872202870182,-298.872202870182
1837665.03224322,249.123442619239,110.0,,,powder,,1000.0,,,1.0,Ar,,50.0,,L-PBF,,4.8,force,,,,200.0,,air,-1.0,30.0,,90.0,25.0,6.264266351497281,316L,249.123442619239,-249.123442619239
33050.305922618,348.78689872855,90.0,,,powder,,1083.0,,,1.0,Ar,,20.0,,L-PBF,,4.8,force,,,,195.0,,air,-1.0,30.0,,90.0,25.0,4.519175483788073,316L,348.78689872855,-348.78689872855
40804.8838597103,348.932972383849,90.0,,,powder,,1083.0,,,1.0,Ar,,20.0,,L-PBF,,4.8,force,,,,195.0,,air,-1.0,30.0,,90.0,25.0,4.6107121460895435,316L,348.932972383849,-348.932972383849
644771.953112216,323.72993253144,90.0,,,powder,,1083.0,,,1.0,Ar,,20.0,,L-PBF,,4.8,force,,,,195.0,,air,-1.0,30.0,,90.0,25.0,5.80940613786416,316L,323.72993253144,-323.72993253144
2017038.19718383,298.998264187945,90.0,,,powder,,1083.0,,,1.0,Ar,,20.0,,L-PBF,,4.8,force,,,,195.0,,air,-1.0,30.0,,90.0,25.0,6.30471412263968,316L,298.998264187945,-298.998264187945
8347.96506677654,539.584727554507,,,,powder,1902.0,17.5,track delay 60s,,1.0,Ar,,,8.9,P-DED,20.0,6.0,force,,,0.077,800.0,1618.0,air,0.1,75.0,,0.0,25.0,3.9215806230314225,300M steel,1199.0771723433488,119.90771723433488
10344.3178693835,539.527667218485,,,,powder,1902.0,17.5,track delay 60s,,1.0,Ar,,,8.9,P-DED,20.0,6.0,force,,,0.077,800.0,1618.0,air,0.1,75.0,,0.0,25.0,4.014701857463806,300M steel,1198.9503715966334,119.89503715966335
12583.4349630346,629.646139950056,,,,powder,1902.0,17.5,track delay 60s,,1.0,Ar,,,8.9,P-DED,20.0,6.0,force,,,0.077,800.0,1618.0,air,0.1,75.0,,0.0,25.0,4.0997992088249,300M steel,1399.2136443334578,139.9213644333458
15848.8827295504,629.267082325996,,,,powder,1902.0,17.5,track delay 60s,,1.0,Ar,,,8.9,P-DED,20.0,6.0,force,,,0.077,800.0,1618.0,air,0.1,75.0,,0.0,25.0,4.199998651948492,300M steel,1398.3712940577686,139.83712940577686
18013.4555127168,629.267082325996,,,,powder,1902.0,17.5,track delay 60s,,1.0,Ar,,,8.9,P-DED,20.0,6.0,force,,,0.077,800.0,1618.0,air,0.1,75.0,,0.0,25.0,4.2555970313179,300M steel,1398.3712940577686,139.83712940577686
21331.1894898998,449.481975037305,,,,powder,1902.0,17.5,track delay 60s,,1.0,Ar,,,8.9,P-DED,20.0,6.0,force,,,0.077,800.0,1618.0,air,0.1,75.0,,0.0,25.0,4.329015073663036,300M steel,998.8488334162333,99.88488334162334
24608.6320325268,629.267082325996,,,,powder,1902.0,17.5,track delay 60s,,1.0,Ar,,,8.9,P-DED,20.0,6.0,force,,,0.077,800.0,1618.0,air,0.1,75.0,,0.0,25.0,4.391087472409124,300M steel,1398.3712940577686,139.83712940577686
33872.1766917542,539.526592635885,,,,powder,1902.0,17.5,track delay 60s,,1.0,Ar,,,8.9,P-DED,20.0,6.0,force,,,0.077,800.0,1618.0,air,0.1,75.0,,0.0,25.0,4.529843106146927,300M steel,1198.9479836353,119.89479836353001
38581.4744328837,448.937814896644,,,,powder,1902.0,17.5,track delay 60s,,1.0,Ar,,,8.9,P-DED,20.0,6.0,force,,,0.077,800.0,1618.0,air,0.1,75.0,,0.0,25.0,4.586378820659591,300M steel,997.6395886592088,99.76395886592088
43825.2913616127,449.295155987924,,,,powder,1902.0,17.5,track delay 60s,,1.0,Ar,,,8.9,P-DED,20.0,6.0,force,,,0.077,800.0,1618.0,air,0.1,75.0,,0.0,25.0,4.641724812074903,300M steel,998.4336799731643,99.84336799731643
43916.5077130777,539.470606882463,,,,powder,1902.0,17.5,track delay 60s,,1.0,Ar,,,8.9,P-DED,20.0,6.0,force,,,0.077,800.0,1618.0,air,0.1,75.0,,0.0,25.0,4.642627797260751,300M steel,1198.8235708499178,119.88235708499178
116430.687339225,360.092993117459,,,,powder,1902.0,17.5,track delay 60s,,1.0,Ar,,,8.9,P-DED,20.0,6.0,force,,,0.077,800.0,1618.0,air,0.1,75.0,,0.0,25.0,5.066067461289888,300M steel,800.2066513721311,80.02066513721311
124421.056180395,448.430642633229,,,,powder,1902.0,17.5,track delay 60s,,1.0,Ar,,,8.9,P-DED,20.0,6.0,force,,,0.077,800.0,1618.0,air,0.1,75.0,,0.0,25.0,5.094893883643611,300M steel,996.5125391849533,99.65125391849534
361346.685258114,359.962919838782,,,,powder,1902.0,17.5,track delay 60s,,1.0,Ar,,,8.9,P-DED,20.0,6.0,force,,,0.077,800.0,1618.0,air,0.1,75.0,,0.0,25.0,5.55792407515832,300M steel,799.9175996417378,79.99175996417378
24454.3001630828,450.306363752039,,,,powder,1837.0,17.5,track delay 60s,,1.0,Ar,,,10.8,P-DED,20.0,6.0,force,,,0.077,800.0,1581.0,air,0.1,75.0,,0.0,25.0,4.388355238628969,300M steel,1000.6808083378644,100.06808083378644
57747.398120459,314.576802507837,,,,powder,1837.0,17.5,track delay 60s,,1.0,Ar,,,10.8,P-DED,20.0,6.0,force,,,0.077,800.0,1581.0,air,0.1,75.0,,0.0,25.0,4.761532421336767,300M steel,699.0595611285266,69.90595611285266
77663.7129883351,451.279668607255,,,,powder,1837.0,17.5,track delay 60s,,1.0,Ar,,,10.8,P-DED,20.0,6.0,force,,,0.077,800.0,1581.0,air,0.1,75.0,,0.0,25.0,4.890218149689276,300M steel,1002.8437080161223,100.28437080161223
140851.144628611,360.001615750327,,,,powder,1837.0,17.5,track delay 60s,,1.0,Ar,,,10.8,P-DED,20.0,6.0,force,,,0.077,800.0,1581.0,air,0.1,75.0,,0.0,25.0,5.148760380635741,300M steel,800.0035905562822,80.00035905562822
493108.355598757,361.070817896837,,,,powder,1837.0,17.5,track delay 60s,,1.0,Ar,,,10.8,P-DED,20.0,6.0,force,,,0.077,800.0,1581.0,air,0.1,75.0,,0.0,25.0,5.692942361605744,300M steel,802.3795953263044,80.23795953263044
51751.7390604952,448.657586322572,,,,powder,,17.5,track delay 60s,,1.0,Ar,,,,P-DED,20.0,6.0,force,,,0.077,800.0,,air,0.1,75.0,,0.0,25.0,4.713924948364447,300M steel,997.0168584946044,99.70168584946045
150038.60073293,360.732594940369,,,,powder,,17.5,track delay 60s,,1.0,Ar,,,,P-DED,20.0,6.0,force,,,0.077,800.0,,air,0.1,75.0,,0.0,25.0,5.176203005246741,300M steel,801.6279887563755,80.16279887563756
10650.7386128197,629.874490452693,,,,powder,1722.0,17.5,layer delay 60s,,1.0,Ar,,,10.2,P-DED,20.0,6.0,force,,,0.077,800.0,1479.0,air,0.1,75.0,,0.0,25.0,4.027379726492968,300M steel,1399.721089894873,139.9721089894873
13242.8253500691,629.73417721519,,,,powder,1722.0,17.5,layer delay 60s,,1.0,Ar,,,10.2,P-DED,20.0,6.0,force,,,0.077,800.0,1479.0,air,0.1,75.0,,0.0,25.0,4.1219806514965525,300M steel,1399.4092827004222,139.94092827004224
21068.9274003867,629.226237096548,,,,powder,1722.0,17.5,layer delay 60s,,1.0,Ar,,,10.2,P-DED,20.0,6.0,force,,,0.077,800.0,1479.0,air,0.1,75.0,,0.0,25.0,4.323642426640351,300M steel,1398.2805268812176,139.82805268812177
22159.8206258756,629.827104488767,,,,powder,1722.0,17.5,layer delay 60s,,1.0,Ar,,,10.2,P-DED,20.0,6.0,force,,,0.077,800.0,1479.0,air,0.1,75.0,,0.0,25.0,4.345566240645394,300M steel,1399.6157877528155,139.96157877528157
23886.8006227668,629.226237096548,,,,powder,1722.0,17.5,layer delay 60s,,1.0,Ar,,,10.2,P-DED,20.0,6.0,force,,,0.077,800.0,1479.0,air,0.1,75.0,,0.0,25.0,4.378157984621118,300M steel,1398.2805268812176,139.82805268812177
31830.0994733772,539.504716240834,,,,powder,1722.0,17.5,layer delay 60s,,1.0,Ar,,,10.2,P-DED,20.0,6.0,force,,,0.077,800.0,1479.0,air,0.1,75.0,,0.0,25.0,4.502837995852273,300M steel,1198.8993694240755,119.88993694240756
40214.0838396231,539.768532392919,,,,powder,1722.0,17.5,layer delay 60s,,1.0,Ar,,,10.2,P-DED,20.0,6.0,force,,,0.077,800.0,1479.0,air,0.1,75.0,,0.0,25.0,4.604378179020695,300M steel,1199.4856275398201,119.94856275398202
43047.6988474658,539.768532392919,,,,powder,1722.0,17.5,layer delay 60s,,1.0,Ar,,,10.2,P-DED,20.0,6.0,force,,,0.077,800.0,1479.0,air,0.1,75.0,,0.0,25.0,4.6339499408173515,300M steel,1199.4856275398201,119.94856275398202
48743.4780220448,539.768532392919,,,,powder,1722.0,17.5,layer delay 60s,,1.0,Ar,,,10.2,P-DED,20.0,6.0,force,,,0.077,800.0,1479.0,air,0.1,75.0,,0.0,25.0,4.6879165144238275,300M steel,1199.4856275398201,119.94856275398202
57059.0108873595,404.891803974259,,,,powder,1722.0,17.5,layer delay 60s,,1.0,Ar,,,10.2,P-DED,20.0,6.0,force,,,0.077,800.0,1479.0,air,0.1,75.0,,0.0,25.0,4.7563242389319065,300M steel,899.7595643872422,89.97595643872422
66543.7759277025,449.578052221029,,,,powder,1722.0,17.5,layer delay 60s,,1.0,Ar,,,10.2,P-DED,20.0,6.0,force,,,0.077,800.0,1479.0,air,0.1,75.0,,0.0,25.0,4.823107440627161,300M steel,999.0623382689533,99.90623382689535
69875.5525679198,449.578052221029,,,,powder,1722.0,17.5,layer delay 60s,,1.0,Ar,,,10.2,P-DED,20.0,6.0,force,,,0.077,800.0,1479.0,air,0.1,75.0,,0.0,25.0,4.844325255259411,300M steel,999.0623382689533,99.90623382689535
78473.4709599559,449.446144144986,,,,powder,1722.0,17.5,layer delay 60s,,1.0,Ar,,,10.2,P-DED,20.0,6.0,force,,,0.077,800.0,1479.0,air,0.1,75.0,,0.0,25.0,4.89472286231253,300M steel,998.76920921108,99.87692092110801
85356.4948450363,448.317644448596,,,,powder,1722.0,17.5,layer delay 60s,,1.0,Ar,,,10.2,P-DED,20.0,6.0,force,,,0.077,800.0,1479.0,air,0.1,75.0,,0.0,25.0,4.9312365725280065,300M steel,996.2614321079911,99.62614321079911
88287.4090590911,502.936065222055,,,,powder,1722.0,17.5,layer delay 60s,,1.0,Ar,,,10.2,P-DED,20.0,6.0,force,,,0.077,800.0,1479.0,air,0.1,75.0,,0.0,25.0,4.9458987719121446,300M steel,1117.6357004934555,111.76357004934556
88486.5947055205,404.967635212888,,,,powder,1722.0,17.5,layer delay 60s,,1.0,Ar,,,10.2,P-DED,20.0,6.0,force,,,0.077,800.0,1479.0,air,0.1,75.0,,0.0,25.0,4.946877482151054,300M steel,899.9280782508622,89.99280782508623
125506.507064747,449.446144144986,,,,powder,1722.0,17.5,layer delay 60s,,1.0,Ar,,,10.2,P-DED,20.0,6.0,force,,,0.077,800.0,1479.0,air,0.1,75.0,,0.0,25.0,5.098666243020668,300M steel,998.76920921108,99.87692092110801
138376.678727362,449.446144144986,,,,powder,1722.0,17.5,layer delay 60s,,1.0,Ar,,,10.2,P-DED,20.0,6.0,force,,,0.077,800.0,1479.0,air,0.1,75.0,,0.0,25.0,5.1410629025957775,300M steel,998.76920921108,99.87692092110801
140644.352437014,405.038618322248,,,,powder,1722.0,17.5,layer delay 60s,,1.0,Ar,,,10.2,P-DED,20.0,6.0,force,,,0.077,800.0,1479.0,air,0.1,75.0,,0.0,25.0,5.148122297790345,300M steel,900.0858184938844,90.00858184938845
141934.654954174,314.423869801085,,,,powder,1722.0,17.5,layer delay 60s,,1.0,Ar,,,10.2,P-DED,20.0,6.0,force,,,0.077,800.0,1479.0,air,0.1,75.0,,0.0,25.0,5.152088446323219,300M steel,698.7197106690778,69.87197106690779
246973.116442985,404.977344649022,,,,powder,1722.0,17.5,layer delay 60s,,1.0,Ar,,,10.2,P-DED,20.0,6.0,force,,,0.077,800.0,1479.0,air,0.1,75.0,,0.0,25.0,5.3926496819402825,300M steel,899.9496547756044,89.99496547756044
267000.63414835,359.710362583137,,,,powder,1722.0,17.5,layer delay 60s,,1.0,Ar,,,10.2,P-DED,20.0,6.0,force,,,0.077,800.0,1479.0,air,0.1,75.0,,0.0,25.0,5.426512292850726,300M steel,799.35636129586,79.935636129586
397042.737353901,448.449552524639,,,,powder,1722.0,17.5,layer delay 60s,,1.0,Ar,,,10.2,P-DED,20.0,6.0,force,,,0.077,800.0,1479.0,air,0.1,75.0,,0.0,25.0,5.59883725638027,300M steel,996.5545611658644,99.65545611658644
711795.349083261,359.7183899872,,,,powder,1722.0,17.5,layer delay 60s,,1.0,Ar,,,10.2,P-DED,20.0,6.0,force,,,0.077,800.0,1479.0,air,0.1,75.0,,0.0,25.0,5.8523551459689305,300M steel,799.3741999715555,79.93741999715556
858801.080265913,359.724623289271,,,,powder,1722.0,17.5,layer delay 60s,,1.0,Ar,,,10.2,P-DED,20.0,6.0,force,,,0.077,800.0,1479.0,air,0.1,75.0,,0.0,25.0,5.9338925820534865,300M steel,799.3880517539355,79.93880517539355
965499.502148546,315.805325185509,,,,powder,1722.0,17.5,layer delay 60s,,1.0,Ar,,,10.2,P-DED,20.0,6.0,force,,,0.077,800.0,1479.0,air,0.1,75.0,,0.0,25.0,5.984752054175284,300M steel,701.7896115233533,70.17896115233533
40428.922037386,449.1823279929,,,,powder,1560.0,17.5,layer delay 60s,,1.0,Ar,,,14.88,P-DED,20.0,6.0,force,,,0.077,800.0,1029.0,air,0.1,75.0,,0.0,25.0,4.6066921618269685,300M steel,998.1829510953334,99.81829510953334
47500.6551971964,449.446144144986,,,,powder,1560.0,17.5,layer delay 60s,,1.0,Ar,,,14.88,P-DED,20.0,6.0,force,,,0.077,800.0,1029.0,air,0.1,75.0,,0.0,25.0,4.676699600078856,300M steel,998.76920921108,99.87692092110801
66017.9899925863,450.118305744888,,,,powder,1560.0,17.5,layer delay 60s,,1.0,Ar,,,14.88,P-DED,20.0,6.0,force,,,0.077,800.0,1029.0,air,0.1,75.0,,0.0,25.0,4.819662297509939,300M steel,1000.2629016553067,100.02629016553067
913544.069795076,360.474625121714,,,,powder,1560.0,17.5,layer delay 60s,,1.0,Ar,,,14.88,P-DED,20.0,6.0,force,,,0.077,800.0,1029.0,air,0.1,75.0,,0.0,25.0,5.960729502763728,300M steel,801.0547224926977,80.10547224926978
14455.3854405778,204.198032605182,100.0,,,powder,530.0,1000.0,,,1.0,,,30.0,16.0,L-PBF,,5,strain,,77.0,,370.0,508.0,air,-1.0,,,90.0,25.0,4.16002967625464,Scalmalloy,204.198032605182,-204.198032605182
18401.5296106042,215.179008094539,100.0,,,powder,530.0,1000.0,,,1.0,,,30.0,16.0,L-PBF,,5,strain,,77.0,,370.0,508.0,air,-1.0,,,90.0,25.0,4.264853924848361,Scalmalloy,215.179008094539,-215.179008094539
61010.5113321607,145.945294487529,100.0,,,powder,530.0,1000.0,,,1.0,,,30.0,16.0,L-PBF,,5,strain,,77.0,,370.0,508.0,air,-1.0,,,90.0,25.0,4.785404664851512,Scalmalloy,145.945294487529,-145.945294487529
63737.016036422,136.153147488297,100.0,,,powder,530.0,1000.0,,,1.0,,,30.0,16.0,L-PBF,,5,strain,,77.0,,370.0,508.0,air,-1.0,,,90.0,25.0,4.804391727332709,Scalmalloy,136.153147488297,-136.153147488297
215363.669419451,71.6186314507159,100.0,,,powder,530.0,1000.0,,,1.0,,,30.0,16.0,L-PBF,,5,strain,,77.0,,370.0,508.0,air,-1.0,,,90.0,25.0,5.333172442223689,Scalmalloy,71.6186314507159,-71.6186314507159
234133.496775866,69.4183393597136,100.0,,,powder,530.0,1000.0,,,1.0,,,30.0,16.0,L-PBF,,5,strain,,77.0,,370.0,508.0,air,-1.0,,,90.0,25.0,5.369463551348224,Scalmalloy,69.4183393597136,-69.4183393597136
2471.16317684474,217.061455564657,170.0,,,powder,496.0,1040.0,,,1.0,,,30.0,5.0,L-PBF,,5,strain,,77.0,,370.0,421.0,air,-1.0,,,90.0,25.0,3.392901423857539,QuesTek Al,217.061455564657,-217.061455564657
4866.7156881717,209.305888403751,170.0,,,powder,496.0,1040.0,,,1.0,,,30.0,5.0,L-PBF,,5,strain,,77.0,,370.0,421.0,air,-1.0,,,90.0,25.0,3.6872359756528374,QuesTek Al,209.305888403751,-209.305888403751
8583.81223929034,136.203657831723,170.0,,,powder,496.0,1040.0,,,1.0,,,30.0,5.0,L-PBF,,5,strain,,77.0,,370.0,421.0,air,-1.0,,,90.0,25.0,3.9336802093852072,QuesTek Al,136.203657831723,-136.203657831723
15574.6335764668,138.706034427187,170.0,,,powder,496.0,1040.0,,,1.0,,,30.0,5.0,L-PBF,,5,strain,,77.0,,370.0,421.0,air,-1.0,,,90.0,25.0,4.192417837829411,QuesTek Al,138.706034427187,-138.706034427187
70896.042040175,70.7893046232915,170.0,,,powder,496.0,1040.0,,,1.0,,,30.0,5.0,L-PBF,,5,strain,,77.0,,370.0,421.0,air,-1.0,,,90.0,25.0,4.850621990217025,QuesTek Al,70.7893046232915,-70.7893046232915
99136.1535263321,74.8826368142871,170.0,,,powder,496.0,1040.0,,,1.0,,,30.0,5.0,L-PBF,,5,strain,,77.0,,370.0,421.0,air,-1.0,,,90.0,25.0,4.996232064309943,QuesTek Al,74.8826368142871,-74.8826368142871
153199.433781136,54.5335332591673,170.0,,,powder,496.0,1040.0,,,1.0,,,30.0,5.0,L-PBF,,5,strain,,77.0,,370.0,421.0,air,-1.0,,,90.0,25.0,5.185257160164845,QuesTek Al,54.5335332591673,-54.5335332591673
214136.7230213,53.1088933390237,170.0,,,powder,496.0,1040.0,,,1.0,,,30.0,5.0,L-PBF,,5,strain,,77.0,,370.0,421.0,air,-1.0,,,90.0,25.0,5.330691152291596,QuesTek Al,53.1088933390237,-53.1088933390237
5659.37222960519,177.191189628008,130.0,,,powder,302.0,1300.0,,,1.0,,,30.0,19.0,L-PBF,,5,strain,,74.0,,370.0,189.0,air,-1.0,,,90.0,25.0,3.7527682593969183,AlSi10Mg,177.191189628008,-177.191189628008
7729.24210469162,176.787695117462,130.0,,,powder,302.0,1300.0,,,1.0,,,30.0,19.0,L-PBF,,5,strain,,74.0,,370.0,189.0,air,-1.0,,,90.0,25.0,3.888136911009237,AlSi10Mg,176.787695117462,-176.787695117462
20006.862185855,137.697298150822,130.0,,,powder,302.0,1300.0,,,1.0,,,30.0,19.0,L-PBF,,5,strain,,74.0,,370.0,189.0,air,-1.0,,,90.0,25.0,4.30117898057892,AlSi10Mg,137.697298150822,-137.697298150822
33278.9276432477,140.014278089262,130.0,,,powder,302.0,1300.0,,,1.0,,,30.0,19.0,L-PBF,,5,strain,,74.0,,370.0,189.0,air,-1.0,,,90.0,25.0,4.522169323444301,AlSi10Mg,140.014278089262,-140.014278089262
301282.704641416,76.0386073689676,130.0,,,powder,302.0,1300.0,,,1.0,,,30.0,19.0,L-PBF,,5,strain,,74.0,,370.0,189.0,air,-1.0,,,90.0,25.0,5.4789742013899625,AlSi10Mg,76.0386073689676,-76.0386073689676
473870.353604934,72.7128911541636,130.0,,,powder,302.0,1300.0,,,1.0,,,30.0,19.0,L-PBF,,5,strain,,74.0,,370.0,189.0,air,-1.0,,,90.0,25.0,5.675659539109763,AlSi10Mg,72.7128911541636,-72.7128911541636
7116.42997204782,176.887946045659,130.0,,,powder,366.0,1300.0,,,1.0,,,30.0,12.0,L-PBF,,5,strain,,78.0,,370.0,246.0,air,-1.0,,,90.0,25.0,3.8522621801154306,AlSi10Mg,176.887946045659,-176.887946045659
7309.04287453959,177.796431393827,130.0,,,powder,366.0,1300.0,,,1.0,,,30.0,12.0,L-PBF,,5,strain,,78.0,,370.0,246.0,air,-1.0,,,90.0,25.0,3.8638605094446987,AlSi10Mg,177.796431393827,-177.796431393827
37021.006890386,141.627010732565,130.0,,,powder,366.0,1300.0,,,1.0,,,30.0,12.0,L-PBF,,5,strain,,78.0,,370.0,246.0,air,-1.0,,,90.0,25.0,4.568448226437194,AlSi10Mg,141.627010732565,-141.627010732565
40317.0280656023,140.518023528004,130.0,,,powder,366.0,1300.0,,,1.0,,,30.0,12.0,L-PBF,,5,strain,,78.0,,370.0,246.0,air,-1.0,,,90.0,25.0,4.605488510980139,AlSi10Mg,140.518023528004,-140.518023528004
364988.421122802,77.8518418686646,130.0,,,powder,366.0,1300.0,,,1.0,,,30.0,12.0,L-PBF,,5,strain,,78.0,,370.0,246.0,air,-1.0,,,90.0,25.0,5.562279087135277,AlSi10Mg,77.8518418686646,-77.8518418686646
506488.456488919,79.3643235837715,130.0,,,powder,366.0,1300.0,,,1.0,,,30.0,12.0,L-PBF,,5,strain,,78.0,,370.0,246.0,air,-1.0,,,90.0,25.0,5.704569551689797,AlSi10Mg,79.3643235837715,-79.3643235837715
2606.88640911054,200.900090009001,130.0,,,powder,302.0,1300.0,,,1.0,,,30.0,19.0,L-PBF,,5,strain,,74.0,,370.0,189.0,air,-1.0,,,90.0,25.0,3.416122107895889,AlSi10Mg,200.900090009001,-200.900090009001
3681.76003582309,201.948430137131,130.0,,,powder,302.0,1300.0,,,1.0,,,30.0,19.0,L-PBF,,5,strain,,74.0,,370.0,189.0,air,-1.0,,,90.0,25.0,3.5660554793027055,AlSi10Mg,201.948430137131,-201.948430137131
10594.665890438,171.621590203301,130.0,,,powder,302.0,1300.0,,,1.0,,,30.0,19.0,L-PBF,,5,strain,,74.0,,370.0,189.0,air,-1.0,,,90.0,25.0,4.025087265508631,AlSi10Mg,171.621590203301,-171.621590203301
11561.0033781004,170.515783681689,130.0,,,powder,302.0,1300.0,,,1.0,,,30.0,19.0,L-PBF,,5,strain,,74.0,,370.0,189.0,air,-1.0,,,90.0,25.0,4.062995528086402,AlSi10Mg,170.515783681689,-170.515783681689
70413.0534524231,138.23434003917,130.0,,,powder,302.0,1300.0,,,1.0,,,30.0,19.0,L-PBF,,5,strain,,74.0,,370.0,189.0,air,-1.0,,,90.0,25.0,4.8476531778473655,AlSi10Mg,138.23434003917,-138.23434003917
3109.8385761213,237.120595011531,130.0,,,powder,366.0,1300.0,,,1.0,,,30.0,12.0,L-PBF,,5,strain,,78.0,,370.0,246.0,air,-1.0,,,90.0,25.0,3.4927378464804595,AlSi10Mg,237.120595011531,-237.120595011531
3115.76637431845,237.432634185928,130.0,,,powder,366.0,1300.0,,,1.0,,,30.0,12.0,L-PBF,,5,strain,,78.0,,370.0,246.0,air,-1.0,,,90.0,25.0,3.493564886051828,AlSi10Mg,237.432634185928,-237.432634185928
14707.8199931757,199.652324789675,130.0,,,powder,366.0,1300.0,,,1.0,,,30.0,12.0,L-PBF,,5,strain,,78.0,,370.0,246.0,air,-1.0,,,90.0,25.0,4.167548305963694,AlSi10Mg,199.652324789675,-199.652324789675
17034.8712367755,196.137877403977,130.0,,,powder,366.0,1300.0,,,1.0,,,30.0,12.0,L-PBF,,5,strain,,78.0,,370.0,246.0,air,-1.0,,,90.0,25.0,4.231338855170159,AlSi10Mg,196.137877403977,-196.137877403977
74527.2748723593,154.446236948418,130.0,,,powder,366.0,1300.0,,,1.0,,,30.0,12.0,L-PBF,,5,strain,,78.0,,370.0,246.0,air,-1.0,,,90.0,25.0,4.87231524132237,AlSi10Mg,154.446236948418,-154.446236948418
81402.3651807949,153.255585927597,130.0,,,powder,366.0,1300.0,,,1.0,,,30.0,12.0,L-PBF,,5,strain,,78.0,,370.0,246.0,air,-1.0,,,90.0,25.0,4.910637023685824,AlSi10Mg,153.255585927597,-153.255585927597
182324.043913701,148.163387767348,130.0,,,powder,366.0,1300.0,,,1.0,,,30.0,12.0,L-PBF,,5,strain,,78.0,,370.0,246.0,air,-1.0,,,90.0,25.0,5.260843944850736,AlSi10Mg,148.163387767348,-148.163387767348
8089.06639478491,364.207273568685,100.0,,,powder,530.0,1000.0,,,1.0,,,30.0,16.0,L-PBF,,5,strain,,77.0,,370.0,508.0,air,-1.0,,,90.0,25.0,3.907898400105413,Scalmalloy,364.207273568685,-364.207273568685
10099.5680434365,358.935602490138,100.0,,,powder,530.0,1000.0,,,1.0,,,30.0,16.0,L-PBF,,5,strain,,77.0,,370.0,508.0,air,-1.0,,,90.0,25.0,4.004302799489214,Scalmalloy,358.935602490138,-358.935602490138
35672.9367600777,216.827678044557,100.0,,,powder,530.0,1000.0,,,1.0,,,30.0,16.0,L-PBF,,5,strain,,77.0,,370.0,508.0,air,-1.0,,,90.0,25.0,4.5523388639275275,Scalmalloy,216.827678044557,-216.827678044557
