Repository: Luwen-Zhang/SNEnsemble

# Copyright Notification

## Composites

We reformat and merge fatigue testing records from SNL/MSU/DOE, OptiMat, UPWIND, and FACT databases into a single database with careful considerations, including filtering invalid entries, rename variables, fix improper calculations in the records, to obtain clean and consistent data to fit machine 
learning usages. We leave the original format ("2019_SNL_MSU_DOE_Composite-Materials-Database_Wind_29pt0.xlsx" and "Optidat UPWIND 28_3_2017.xls") in the folder. Any derived database should be directly based on the original files instead of our merged database. We are not responsible for the accuracy of the testing records.

File: data/alloy/alloy_AM2022.csv (part 19 of 50)
Cycles to Failure,Stress Amplitude,hatch space  (μm),layer scan rotation  (°),wire feed rate  (mm/s),types of feedstock,ultimate tensile strength  (MPa),scan speed  (mm/s),scan pattern,current  (A),stress concentration factor of specimens,AM environment,preheat temperature  (°C),layer thickness  (μm),elongation  (%),types of AM,Frequency,critical cross-section size of specimens (mm),load control,voltage  (V),Young's modulus  (GPa),powder feed rate  (g/s),power  (W),yield strength  (MPa),fatigue environment,R-value,size of feedstock  (μm),speed function,direciton of specimen  (°),fatigue temperature  (°C),log10(Cycles to Failure),Material_Code,Maximum Stress,Minimum Stress
79925.477025164,217.394250716585,100.0,,,powder,530.0,1000.0,,,1.0,,,30.0,16.0,L-PBF,,5,strain,,77.0,,370.0,508.0,air,-1.0,,,90.0,25.0,4.902685236983491,Scalmalloy,217.394250716585,-217.394250716585
90978.237538281,211.72569596443,100.0,,,powder,530.0,1000.0,,,1.0,,,30.0,16.0,L-PBF,,5,strain,,77.0,,370.0,508.0,air,-1.0,,,90.0,25.0,4.958937519273304,Scalmalloy,211.72569596443,-211.72569596443
2007.18046723601,357.320728973266,170.0,,,powder,496.0,1040.0,,,1.0,,,30.0,5.0,L-PBF,,5,strain,,77.0,,370.0,421.0,air,-1.0,,,90.0,25.0,3.302586422014758,QuesTek Al,357.320728973266,-357.320728973266
2526.12536159256,356.923845299659,170.0,,,powder,496.0,1040.0,,,1.0,,,30.0,5.0,L-PBF,,5,strain,,77.0,,370.0,421.0,air,-1.0,,,90.0,25.0,3.402454899068462,QuesTek Al,356.923845299659,-356.923845299659
29789.3862988839,218.160679241356,170.0,,,powder,496.0,1040.0,,,1.0,,,30.0,5.0,L-PBF,,5,strain,,77.0,,370.0,421.0,air,-1.0,,,90.0,25.0,4.474061556261246,QuesTek Al,218.160679241356,-218.160679241356
30526.0574526521,218.103173564589,170.0,,,powder,496.0,1040.0,,,1.0,,,30.0,5.0,L-PBF,,5,strain,,77.0,,370.0,421.0,air,-1.0,,,90.0,25.0,4.484670717265478,QuesTek Al,218.103173564589,-218.103173564589
86076.691808937,144.611817639329,170.0,,,powder,496.0,1040.0,,,1.0,,,30.0,5.0,L-PBF,,5,strain,,77.0,,370.0,421.0,air,-1.0,,,90.0,25.0,4.934885567375145,QuesTek Al,144.611817639329,-144.611817639329
318408.358924728,143.459637792573,170.0,,,powder,496.0,1040.0,,,1.0,,,30.0,5.0,L-PBF,,5,strain,,77.0,,370.0,421.0,air,-1.0,,,90.0,25.0,5.5029844604074425,QuesTek Al,143.459637792573,-143.459637792573
20182.9003942713,419.146465589329,90.0,66.0,,powder,673.0,1083.0,stripe,,1.0,N2,,20.0,42.8,L-PBF,20.0,5,force,,180.8,,195.0,573.0,air,-1.0,,,0.0,25.0,4.304983576901659,316L,419.146465589329,-419.146465589329
225373.472222567,379.87387843617,90.0,66.0,,powder,673.0,1083.0,stripe,,1.0,N2,,20.0,42.8,L-PBF,20.0,5,force,,180.8,,195.0,573.0,air,-1.0,,,0.0,25.0,5.352902795714673,316L,379.87387843617,-379.87387843617
501353.732010278,340.07111579686,90.0,66.0,,powder,673.0,1083.0,stripe,,1.0,N2,,20.0,42.8,L-PBF,20.0,5,force,,180.8,,195.0,573.0,air,-1.0,,,0.0,25.0,5.700144252119621,316L,340.07111579686,-340.07111579686
17101.8134693977,418.805392525769,90.0,66.0,,powder,685.0,1083.0,stripe,,1.0,N2,,20.0,37.0,L-PBF,20.0,5,force,,176.5,,195.0,578.0,air,-1.0,,,0.0,25.0,4.233042165245588,316L,418.805392525769,-418.805392525769
296287.1571679,380.280563901077,90.0,66.0,,powder,685.0,1083.0,stripe,,1.0,N2,,20.0,37.0,L-PBF,20.0,5,force,,176.5,,195.0,578.0,air,-1.0,,,0.0,25.0,5.471712827004878,316L,380.280563901077,-380.280563901077
400986.774179456,339.052325869725,90.0,66.0,,powder,685.0,1083.0,stripe,,1.0,N2,,20.0,37.0,L-PBF,20.0,5,force,,176.5,,195.0,578.0,air,-1.0,,,0.0,25.0,5.6031300484416136,316L,339.052325869725,-339.052325869725
1376484.78631556,300.226945776707,90.0,66.0,,powder,685.0,1083.0,stripe,,1.0,N2,,20.0,37.0,L-PBF,20.0,5,force,,176.5,,195.0,578.0,air,-1.0,,,0.0,25.0,6.138771415688874,316L,300.226945776707,-300.226945776707
5603.66048504703,420.405923686368,90.0,66.0,,powder,664.0,1083.0,stripe,,1.0,N2,,20.0,24.6,L-PBF,20.0,5,force,,176.2,,195.0,560.0,air,-1.0,,,0.0,25.0,3.748471814347972,316L,420.405923686368,-420.405923686368
54882.7643520623,379.6880434084,90.0,66.0,,powder,664.0,1083.0,stripe,,1.0,N2,,20.0,24.6,L-PBF,20.0,5,force,,176.2,,195.0,560.0,air,-1.0,,,0.0,25.0,4.739435977928498,316L,379.6880434084,-379.6880434084
227564.855915088,340.348068050492,90.0,66.0,,powder,664.0,1083.0,stripe,,1.0,N2,,20.0,24.6,L-PBF,20.0,5,force,,176.2,,195.0,560.0,air,-1.0,,,0.0,25.0,5.357105192430181,316L,340.348068050492,-340.348068050492
1092291.76473493,300.303796866397,90.0,66.0,,powder,664.0,1083.0,stripe,,1.0,N2,,20.0,24.6,L-PBF,20.0,5,force,,176.2,,195.0,560.0,air,-1.0,,,0.0,25.0,6.038338659330014,316L,300.303796866397,-300.303796866397
3398707.60779777,260.310329085579,90.0,66.0,,powder,664.0,1083.0,stripe,,1.0,N2,,20.0,24.6,L-PBF,20.0,5,force,,176.2,,195.0,560.0,air,-1.0,,,0.0,25.0,6.531313803658647,316L,260.310329085579,-260.310329085579
3408.05026186035,419.019828775573,90.0,66.0,,powder,596.0,1083.0,stripe,,1.0,N2,,20.0,19.1,L-PBF,20.0,5,force,,165.1,,195.0,500.0,air,-1.0,,,0.0,25.0,3.5325059911086405,316L,419.019828775573,-419.019828775573
13624.440770073,380.183245865046,90.0,66.0,,powder,596.0,1083.0,stripe,,1.0,N2,,20.0,19.1,L-PBF,20.0,5,force,,165.1,,195.0,500.0,air,-1.0,,,0.0,25.0,4.1343186852271545,316L,380.183245865046,-380.183245865046
67179.0580301951,340.348068050492,90.0,66.0,,powder,596.0,1083.0,stripe,,1.0,N2,,20.0,19.1,L-PBF,20.0,5,force,,165.1,,195.0,500.0,air,-1.0,,,0.0,25.0,4.82723390996774,316L,340.348068050492,-340.348068050492
242477.309679733,299.815261851016,90.0,66.0,,powder,596.0,1083.0,stripe,,1.0,N2,,20.0,19.1,L-PBF,20.0,5,force,,165.1,,195.0,500.0,air,-1.0,,,0.0,25.0,5.384671104827199,316L,299.815261851016,-299.815261851016
569559.930245533,260.101447468978,90.0,66.0,,powder,596.0,1083.0,stripe,,1.0,N2,,20.0,19.1,L-PBF,20.0,5,force,,165.1,,195.0,500.0,air,-1.0,,,0.0,25.0,5.755539428161493,316L,260.101447468978,-260.101447468978
60688.7796528356,250.0,105.0,,,powder,,650.0,island,,1.0,,,30.0,,L-PBF,30.0,4.875,force,,,,180.0,,air,0.0,,,0.0,25.0,4.783108404661862,18Ni300,500.0,0.0
94814.0105642693,250.0,105.0,,,powder,,650.0,island,,1.0,,,30.0,,L-PBF,30.0,4.875,force,,,,180.0,,air,0.0,,,0.0,25.0,4.976872517308138,18Ni300,500.0,0.0
118118.731416637,250.0,105.0,,,powder,,650.0,island,,1.0,,,30.0,,L-PBF,30.0,4.875,force,,,,180.0,,air,0.0,,,0.0,25.0,5.072318774038783,18Ni300,500.0,0.0
45326.0075061752,250.0,105.0,,,powder,,650.0,island,,1.0,,,30.0,,L-PBF,30.0,4.875,force,,,,180.0,,air,0.0,,,15.0,25.0,4.6563474663695175,18Ni300,500.0,0.0
60269.715415097,250.0,105.0,,,powder,,650.0,island,,1.0,,,30.0,,L-PBF,30.0,4.875,force,,,,180.0,,air,0.0,,,15.0,25.0,4.780099140796851,18Ni300,500.0,0.0
71394.8132323991,250.0,105.0,,,powder,,650.0,island,,1.0,,,30.0,,L-PBF,30.0,4.875,force,,,,180.0,,air,0.0,,,15.0,25.0,4.853666661827013,18Ni300,500.0,0.0
71462.3405128432,250.0,105.0,,,powder,,650.0,island,,1.0,,,30.0,,L-PBF,30.0,4.875,force,,,,180.0,,air,0.0,,,30.0,25.0,4.854077235980147,18Ni300,500.0,0.0
123092.57383618,250.0,105.0,,,powder,,650.0,island,,1.0,,,30.0,,L-PBF,30.0,4.875,force,,,,180.0,,air,0.0,,,30.0,25.0,5.090231852774915,18Ni300,500.0,0.0
171321.477842393,250.0,105.0,,,powder,,650.0,island,,1.0,,,30.0,,L-PBF,30.0,4.875,force,,,,180.0,,air,0.0,,,30.0,25.0,5.233811812024019,18Ni300,500.0,0.0
99618.6561562952,250.0,105.0,,,powder,,650.0,island,,1.0,,,30.0,,L-PBF,30.0,4.875,force,,,,180.0,,air,0.0,,,45.0,25.0,4.998340678855489,18Ni300,500.0,0.0
215185.573313857,250.0,105.0,,,powder,,650.0,island,,1.0,,,30.0,,L-PBF,30.0,4.875,force,,,,180.0,,air,0.0,,,45.0,25.0,5.332813151565885,18Ni300,500.0,0.0
276478.274974452,250.0,105.0,,,powder,,650.0,island,,1.0,,,30.0,,L-PBF,30.0,4.875,force,,,,180.0,,air,0.0,,,45.0,25.0,5.4416610111221,18Ni300,500.0,0.0
288665.736692929,250.0,105.0,,,powder,,650.0,island,,1.0,,,30.0,,L-PBF,30.0,4.875,force,,,,180.0,,air,0.0,,,60.0,25.0,5.460395238164498,18Ni300,500.0,0.0
315568.027208666,250.0,105.0,,,powder,,650.0,island,,1.0,,,30.0,,L-PBF,30.0,4.875,force,,,,180.0,,air,0.0,,,60.0,25.0,5.499092994821742,18Ni300,500.0,0.0
349460.991730838,250.0,105.0,,,powder,,650.0,island,,1.0,,,30.0,,L-PBF,30.0,4.875,force,,,,180.0,,air,0.0,,,60.0,25.0,5.543398705055873,18Ni300,500.0,0.0
122512.78200919,250.0,105.0,,,powder,,650.0,island,,1.0,,,30.0,,L-PBF,30.0,4.875,force,,,,180.0,,air,0.0,,,75.0,25.0,5.0881814018962,18Ni300,500.0,0.0
226732.113093578,250.0,105.0,,,powder,,650.0,island,,1.0,,,30.0,,L-PBF,30.0,4.875,force,,,,180.0,,air,0.0,,,75.0,25.0,5.3555130355726375,18Ni300,500.0,0.0
148361.123538622,250.0,105.0,,,powder,,650.0,island,,1.0,,,30.0,,L-PBF,30.0,4.875,force,,,,180.0,,air,0.0,,,90.0,25.0,5.17132011358065,18Ni300,500.0,0.0
158602.129773867,250.0,105.0,,,powder,,650.0,island,,1.0,,,30.0,,L-PBF,30.0,4.875,force,,,,180.0,,air,0.0,,,90.0,25.0,5.200309014903576,18Ni300,500.0,0.0
162299.444024501,250.0,105.0,,,powder,,650.0,island,,1.0,,,30.0,,L-PBF,30.0,4.875,force,,,,180.0,,air,0.0,,,90.0,25.0,5.21031703210285,18Ni300,500.0,0.0
102552.631559462,250.0,105.0,,,powder,,650.0,island,,1.0,,,30.0,,L-PBF,30.0,4.875,force,,,,180.0,,air,0.0,,,75.0,25.0,5.010946809093363,18Ni300,500.0,0.0
139870.87147369,250.0,105.0,,,powder,,650.0,island,,1.0,,,30.0,,L-PBF,30.0,4.875,force,,,,180.0,,air,0.0,,,75.0,25.0,5.1457272807864065,18Ni300,500.0,0.0
65589.2930351603,250.0,105.0,,,powder,,650.0,island,,1.0,,,30.0,,L-PBF,30.0,4.875,force,,,,180.0,,air,0.0,,,60.0,25.0,4.816832949813707,18Ni300,500.0,0.0
93046.7886347892,250.0,105.0,,,powder,,650.0,island,,1.0,,,30.0,,L-PBF,30.0,4.875,force,,,,180.0,,air,0.0,,,60.0,25.0,4.968701388726778,18Ni300,500.0,0.0
87112.041840038,250.0,105.0,,,powder,,650.0,island,,1.0,,,30.0,,L-PBF,30.0,4.875,force,,,,180.0,,air,0.0,,,45.0,25.0,4.940078193391159,18Ni300,500.0,0.0
105677.67842422,250.0,105.0,,,powder,,650.0,island,,1.0,,,30.0,,L-PBF,30.0,4.875,force,,,,180.0,,air,0.0,,,45.0,25.0,5.023983263930607,18Ni300,500.0,0.0
120029.253053541,250.0,105.0,,,powder,,650.0,island,,1.0,,,30.0,,L-PBF,30.0,4.875,force,,,,180.0,,air,0.0,,,45.0,25.0,5.079287103476525,18Ni300,500.0,0.0
3181.41438175165,569.38472223839,100.0,69.0,,powder,916.0,500.0,chessboard,,1.0,,200.0,30.0,12.0,L-PBF,,8,strain,,90.0,,175.0,754.0,air,-1.0,34.0,,90.0,300.0,3.502620239993068,Ti-6Al-4V,569.38472223839,-569.38472223839
5369.5088268247,489.119422424508,100.0,69.0,,powder,916.0,500.0,chessboard,,1.0,,200.0,30.0,12.0,L-PBF,,8,strain,,90.0,,175.0,754.0,air,-1.0,34.0,,90.0,300.0,3.729934560642613,Ti-6Al-4V,489.119422424508,-489.119422424508
7176.65225277131,397.250939323273,100.0,69.0,,powder,916.0,500.0,chessboard,,1.0,,200.0,30.0,12.0,L-PBF,,8,strain,,90.0,,175.0,754.0,air,-1.0,34.0,,90.0,300.0,3.855921902849087,Ti-6Al-4V,397.250939323273,-397.250939323273
10985.6845779478,335.64012763156,100.0,69.0,,powder,916.0,500.0,chessboard,,1.0,,200.0,30.0,12.0,L-PBF,,8,strain,,90.0,,175.0,754.0,air,-1.0,34.0,,90.0,300.0,4.040827125358624,Ti-6Al-4V,335.64012763156,-335.64012763156
50067.0698756923,241.786365876277,100.0,69.0,,powder,916.0,500.0,chessboard,,1.0,,200.0,30.0,12.0,L-PBF,,8,strain,,90.0,,175.0,754.0,air,-1.0,34.0,,90.0,300.0,4.69955217550008,Ti-6Al-4V,241.786365876277,-241.786365876277
57056.2544966645,148.651376229851,100.0,69.0,,powder,916.0,500.0,chessboard,,1.0,,200.0,30.0,12.0,L-PBF,,8,strain,,90.0,,175.0,754.0,air,-1.0,34.0,,90.0,300.0,4.756303258649119,Ti-6Al-4V,148.651376229851,-148.651376229851
133377.474449065,101.895533024731,100.0,69.0,,powder,916.0,500.0,chessboard,,1.0,,200.0,30.0,12.0,L-PBF,,8,strain,,90.0,,175.0,754.0,air,-1.0,34.0,,90.0,300.0,5.125082489636696,Ti-6Al-4V,101.895533024731,-101.895533024731
6012.42496198046,567.673310802509,100.0,69.0,,powder,,500.0,chessboard,,1.0,,200.0,30.0,,L-PBF,,8,strain,,,,175.0,,air,-1.0,34.0,,90.0,300.0,3.7790496692070557,Ti-6Al-4V,567.673310802509,-567.673310802509
9377.91891436638,500.928264803153,100.0,69.0,,powder,,500.0,chessboard,,1.0,,200.0,30.0,,L-PBF,,8,strain,,,,175.0,,air,-1.0,34.0,,90.0,300.0,3.9721064733169396,Ti-6Al-4V,500.928264803153,-500.928264803153
20158.6474949156,357.443571407323,100.0,69.0,,powder,,500.0,chessboard,,1.0,,200.0,30.0,,L-PBF,,8,strain,,,,175.0,,air,-1.0,34.0,,90.0,300.0,4.304461390610829,Ti-6Al-4V,357.443571407323,-357.443571407323
57164.8217625198,251.780967273395,100.0,69.0,,powder,,500.0,chessboard,,1.0,,200.0,30.0,,L-PBF,,8,strain,,,,175.0,,air,-1.0,34.0,,90.0,300.0,4.757128853718257,Ti-6Al-4V,251.780967273395,-251.780967273395
8137.78457316003,542.994778591319,100.0,69.0,,powder,,500.0,chessboard,,1.0,,200.0,30.0,,L-PBF,,8,strain,,,,175.0,,air,-1.0,34.0,,90.0,300.0,3.910506188844103,Ti-6Al-4V,542.994778591319,-542.994778591319
12495.4704970736,486.244333989081,100.0,69.0,,powder,,500.0,chessboard,,1.0,,200.0,30.0,,L-PBF,,8,strain,,,,175.0,,air,-1.0,34.0,,90.0,300.0,4.096752613438525,Ti-6Al-4V,486.244333989081,-486.244333989081
39827.8052867182,360.31865984275,100.0,69.0,,powder,,500.0,chessboard,,1.0,,200.0,30.0,,L-PBF,,8,strain,,,,175.0,,air,-1.0,34.0,,90.0,300.0,4.600186375248673,Ti-6Al-4V,360.31865984275,-360.31865984275
148886.868674718,247.091637856442,100.0,69.0,,powder,,500.0,chessboard,,1.0,,200.0,30.0,,L-PBF,,8,strain,,,,175.0,,air,-1.0,34.0,,90.0,300.0,5.17285639611625,Ti-6Al-4V,247.091637856442,-247.091637856442
4800.83225724052,528.956552218108,100.0,69.0,,powder,,500.0,chessboard,,1.0,,200.0,30.0,,L-PBF,,8,strain,,,,175.0,,air,-1.0,34.0,,90.0,300.0,3.6813165318330476,Ti-6Al-4V,528.956552218108,-528.956552218108
9773.74100970493,473.100776938369,100.0,69.0,,powder,,500.0,chessboard,,1.0,,200.0,30.0,,L-PBF,,8,strain,,,,175.0,,air,-1.0,34.0,,90.0,300.0,3.9900608266559083,Ti-6Al-4V,473.100776938369,-473.100776938369
25059.822442261,338.070311176298,100.0,69.0,,powder,,500.0,chessboard,,1.0,,200.0,30.0,,L-PBF,,8,strain,,,,175.0,,air,-1.0,34.0,,90.0,300.0,4.398977989538441,Ti-6Al-4V,338.070311176298,-338.070311176298
44851.6339454631,245.654093638728,100.0,69.0,,powder,,500.0,chessboard,,1.0,,200.0,30.0,,L-PBF,,8,strain,,,,175.0,,air,-1.0,34.0,,90.0,300.0,4.651778269020525,Ti-6Al-4V,245.654093638728,-245.654093638728
142959.174205519,152.34806631978,100.0,69.0,,powder,,500.0,chessboard,,1.0,,200.0,30.0,,L-PBF,,8,strain,,,,175.0,,air,-1.0,34.0,,90.0,300.0,5.155212030830674,Ti-6Al-4V,152.34806631978,-152.34806631978
358389.053423267,549.237497196681,110.0,67.0,,powder,1035.0,960.0,cross-direction,,1.0,Ar,,40.0,,L-PBF,100.0,4,force,,,,280.0,809.0,air,-1.0,25.0,,90.0,25.0,5.554354736172918,GH4169,549.237497196681,-549.237497196681
441106.376093041,499.620206324288,110.0,67.0,,powder,1035.0,960.0,cross-direction,,1.0,Ar,,40.0,,L-PBF,100.0,4,force,,,,280.0,809.0,air,-1.0,25.0,,90.0,25.0,5.644543335452427,GH4169,499.620206324288,-499.620206324288
1346812.24596231,399.539022202288,110.0,67.0,,powder,1035.0,960.0,cross-direction,,1.0,Ar,,40.0,,L-PBF,100.0,4,force,,,,280.0,809.0,air,-1.0,25.0,,90.0,25.0,6.129307056579786,GH4169,399.539022202288,-399.539022202288
20529464.5565559,449.579614263288,110.0,67.0,,powder,1035.0,960.0,cross-direction,,1.0,Ar,,40.0,,L-PBF,100.0,4,force,,,,280.0,809.0,air,-1.0,25.0,,90.0,25.0,7.312377622377624,GH4169,449.579614263288,-449.579614263288
27314103.2270554,399.608320251178,110.0,67.0,,powder,1035.0,960.0,cross-direction,,1.0,Ar,,40.0,,L-PBF,100.0,4,force,,,,280.0,809.0,air,-1.0,25.0,,90.0,25.0,7.436386946386948,GH4169,399.608320251178,-399.608320251178
513216855.273003,350.129625476564,110.0,67.0,,powder,1035.0,960.0,cross-direction,,1.0,Ar,,40.0,,L-PBF,100.0,4,force,,,,280.0,809.0,air,-1.0,25.0,,90.0,25.0,8.710300911210002,GH4169,350.129625476564,-350.129625476564
67124.6067826685,382.343126261494,110.0,67.0,,powder,1035.0,960.0,cross-direction,,1.0,Ar,,40.0,,L-PBF,100.0,4,force,,,,280.0,809.0,air,0.1,25.0,,90.0,25.0,4.826881754609028,GH4169,849.6513916922088,84.96513916922089
349205.56916726,336.86701054048,110.0,67.0,,powder,1035.0,960.0,cross-direction,,1.0,Ar,,40.0,,L-PBF,100.0,4,force,,,,280.0,809.0,air,0.1,25.0,,90.0,25.0,5.54308116126298,GH4169,748.5933567566223,74.85933567566222
3053177.59049159,314.76014801525,110.0,67.0,,powder,1035.0,960.0,cross-direction,,1.0,Ar,,40.0,,L-PBF,100.0,4,force,,,,280.0,809.0,air,0.1,25.0,,90.0,25.0,6.484752066115703,GH4169,699.4669955894445,69.94669955894446
7279296.77355756,292.022090154743,110.0,67.0,,powder,1035.0,960.0,cross-direction,,1.0,Ar,,40.0,,L-PBF,100.0,4,force,,,,280.0,809.0,air,0.1,25.0,,90.0,25.0,6.862089425725791,GH4169,648.9379781216511,64.89379781216512
84933545.5494747,247.315765866787,110.0,67.0,,powder,1035.0,960.0,cross-direction,,1.0,Ar,,40.0,,L-PBF,100.0,4,force,,,,280.0,809.0,air,0.1,25.0,,90.0,25.0,7.929079254079255,GH4169,549.5905908150822,54.95905908150823
105822310.830274,269.984525678403,110.0,67.0,,powder,1035.0,960.0,cross-direction,,1.0,Ar,,40.0,,L-PBF,100.0,4,force,,,,280.0,809.0,air,0.1,25.0,,90.0,25.0,8.024577240940879,GH4169,599.9656126186733,59.99656126186733
54455.0743804364,549.868692531958,110.0,67.0,,powder,894.0,960.0,cross-direction,,1.0,Ar,,40.0,,L-PBF,100.0,4,force,,,,280.0,719.0,air,-1.0,25.0,,90.0,650.0,4.736038355583811,GH4169,549.868692531958,-549.868692531958
262069.836353072,520.110675039247,110.0,67.0,,powder,894.0,960.0,cross-direction,,1.0,Ar,,40.0,,L-PBF,100.0,4,force,,,,280.0,719.0,air,-1.0,25.0,,90.0,650.0,5.418417037507949,GH4169,520.110675039247,-520.110675039247
2326520.74528419,399.539022202288,110.0,67.0,,powder,894.0,960.0,cross-direction,,1.0,Ar,,40.0,,L-PBF,100.0,4,force,,,,280.0,719.0,air,-1.0,25.0,,90.0,650.0,6.366706929434204,GH4169,399.539022202288,-399.539022202288
2739639.17208044,499.127607086791,110.0,67.0,,powder,894.0,960.0,cross-direction,,1.0,Ar,,40.0,,L-PBF,100.0,4,force,,,,280.0,719.0,air,-1.0,25.0,,90.0,650.0,6.437693367238823,GH4169,499.127607086791,-499.127607086791
8959381.4030294,449.579614263288,110.0,67.0,,powder,894.0,960.0,cross-direction,,1.0,Ar,,40.0,,L-PBF,100.0,4,force,,,,280.0,719.0,air,-1.0,25.0,,90.0,650.0,6.952278025005298,GH4169,449.579614263288,-449.579614263288
29979656.8931772,399.608320251178,110.0,67.0,,powder,894.0,960.0,cross-direction,,1.0,Ar,,40.0,,L-PBF,100.0,4,force,,,,280.0,719.0,air,-1.0,25.0,,90.0,650.0,7.476826658190295,GH4169,399.608320251178,-399.608320251178
309128324.932605,374.97667638484,110.0,67.0,,powder,894.0,960.0,cross-direction,,1.0,Ar,,40.0,,L-PBF,100.0,4,force,,,,280.0,719.0,air,-1.0,25.0,,90.0,650.0,8.490138800593348,GH4169,374.97667638484,-374.97667638484
36498.930941349,369.781004709576,110.0,67.0,,powder,894.0,960.0,cross-direction,,1.0,Ar,,40.0,,L-PBF,100.0,4,force,,,,280.0,719.0,air,0.1,25.0,,90.0,650.0,4.5622801440983265,GH4169,821.73556602128,82.173556602128
100601.478942718,354.832697914331,110.0,67.0,,powder,894.0,960.0,cross-direction,,1.0,Ar,,40.0,,L-PBF,100.0,4,force,,,,280.0,719.0,air,0.1,25.0,,90.0,650.0,5.00260436533164,GH4169,788.517106476291,78.8517106476291
890398.98809276,304.653509755551,110.0,67.0,,powder,894.0,960.0,cross-direction,,1.0,Ar,,40.0,,L-PBF,100.0,4,force,,,,280.0,719.0,air,0.1,25.0,,90.0,650.0,5.949584657766477,GH4169,677.0077994567799,67.700779945678
1861655.60864993,338.760596546311,110.0,67.0,,powder,894.0,960.0,cross-direction,,1.0,Ar,,40.0,,L-PBF,100.0,4,force,,,,280.0,719.0,air,0.1,25.0,,90.0,650.0,6.269899343081162,GH4169,752.8013256584688,75.28013256584688
10185705.1381992,269.491926440906,110.0,67.0,,powder,894.0,960.0,cross-direction,,1.0,Ar,,40.0,,L-PBF,100.0,4,force,,,,280.0,719.0,air,0.1,25.0,,90.0,650.0,7.007991099809281,GH4169,598.8709476464578,59.88709476464578
23697890.2729661,258.75409284593,110.0,67.0,,powder,894.0,960.0,cross-direction,,1.0,Ar,,40.0,,L-PBF,100.0,4,force,,,,280.0,719.0,air,0.1,25.0,,90.0,650.0,7.374709684255141,GH4169,575.0090952131778,57.50090952131779
53728.8672647353,382.446540303912,,,36.667,wire,951.0,5.5,oscillation,160.0,1.0,Ar,,,11.0,W-DED,50.0,5,force,20.0,,,,842.0,air,0.1,1200.0,,0.0,25.0,4.7302076846807255,Ti-6Al-4V,849.88120067536,84.988120067536
68746.314402254,381.628314730352,,,36.667,wire,951.0,5.5,oscillation,160.0,1.0,Ar,,,11.0,W-DED,50.0,5,force,20.0,,,,842.0,air,0.1,1200.0,,0.0,25.0,4.837249419918022,Ti-6Al-4V,848.0629216230044,84.80629216230045
105230.02894891,382.197064014118,,,36.667,wire,951.0,5.5,oscillation,160.0,1.0,Ar,,,11.0,W-DED,50.0,5,force,20.0,,,,842.0,air,0.1,1200.0,,0.0,25.0,5.022139689873353,Ti-6Al-4V,849.3268089202621,84.93268089202621
161035.317583885,382.292427840702,,,36.667,wire,951.0,5.5,oscillation,160.0,1.0,Ar,,,11.0,W-DED,50.0,5,force,20.0,,,,842.0,air,0.1,1200.0,,0.0,25.0,5.20692113410461,Ti-6Al-4V,849.5387285348933,84.95387285348933
162334.936773355,359.53622424423,,,36.667,wire,951.0,5.5,oscillation,160.0,1.0,Ar,,,11.0,W-DED,50.0,5,force,20.0,,,,842.0,air,0.1,1200.0,,0.0,25.0,5.210411996197524,Ti-6Al-4V,798.9693872094,79.89693872094
225421.825490346,359.571122596319,,,36.667,wire,951.0,5.5,oscillation,160.0,1.0,Ar,,,11.0,W-DED,50.0,5,force,20.0,,,,842.0,air,0.1,1200.0,,0.0,25.0,5.352995962424998,Ti-6Al-4V,799.0469391029311,79.90469391029312
258192.787983862,314.711203071933,,,36.667,wire,951.0,5.5,oscillation,160.0,1.0,Ar,,,11.0,W-DED,50.0,5,force,20.0,,,,842.0,air,0.1,1200.0,,0.0,25.0,5.411944107091687,Ti-6Al-4V,699.3582290487401,69.93582290487402
494072.660581081,314.818192340308,,,36.667,wire,951.0,5.5,oscillation,160.0,1.0,Ar,,,11.0,W-DED,50.0,5,force,20.0,,,,842.0,air,0.1,1200.0,,0.0,25.0,5.693790822949781,Ti-6Al-4V,699.5959829784622,69.95959829784623
992972.890960566,315.352043271986,,,36.667,wire,951.0,5.5,oscillation,160.0,1.0,Ar,,,11.0,W-DED,50.0,5,force,20.0,,,,842.0,air,0.1,1200.0,,0.0,25.0,5.9969373920332005,Ti-6Al-4V,700.7823183821912,70.07823183821912
1035512.98891879,269.871670449116,,,36.667,wire,951.0,5.5,oscillation,160.0,1.0,Ar,,,11.0,W-DED,50.0,5,force,20.0,,,,842.0,air,0.1,1200.0,,0.0,25.0,6.015155550820372,Ti-6Al-4V,599.7148232202577,59.97148232202577
1936150.2570281,314.685559006211,,,36.667,wire,951.0,5.5,oscillation,160.0,1.0,Ar,,,11.0,W-DED,50.0,5,force,20.0,,,,842.0,air,0.1,1200.0,,0.0,25.0,6.286939058171746,Ti-6Al-4V,699.3012422360244,69.93012422360245
1975301.84764959,269.032458573033,,,36.667,wire,951.0,5.5,oscillation,160.0,1.0,Ar,,,11.0,W-DED,50.0,5,force,20.0,,,,842.0,air,0.1,1200.0,,0.0,25.0,6.295633469963509,Ti-6Al-4V,597.8499079400733,59.784990794007335
2987054.62160106,269.815785794504,,,36.667,wire,951.0,5.5,oscillation,160.0,1.0,Ar,,,11.0,W-DED,50.0,5,force,20.0,,,,842.0,air,0.1,1200.0,,0.0,25.0,6.4752431642321975,Ti-6Al-4V,599.5906350988978,59.95906350988978
3549152.86229492,269.247036510738,,,36.667,wire,951.0,5.5,oscillation,160.0,1.0,Ar,,,11.0,W-DED,50.0,5,force,20.0,,,,842.0,air,0.1,1200.0,,0.0,25.0,6.550124704848157,Ti-6Al-4V,598.32674780164,59.832674780164
7826228.63516642,224.934174993249,,,36.667,wire,951.0,5.5,oscillation,160.0,1.0,Ar,,,11.0,W-DED,50.0,5,force,20.0,,,,842.0,air,0.1,1200.0,,0.0,25.0,6.893552531213618,Ti-6Al-4V,499.85372220722,49.985372220722006
54095.6835656432,382.318399767934,,,36.667,wire,898.0,5.5,oscillation,160.0,1.0,Ar,,,17.3,W-DED,50.0,5,force,20.0,,,,800.0,air,0.1,1200.0,,90.0,25.0,4.733162613010259,Ti-6Al-4V,849.5964439287422,84.95964439287422
65845.3372901037,359.721851826362,,,36.667,wire,898.0,5.5,oscillation,160.0,1.0,Ar,,,17.3,W-DED,50.0,5,force,20.0,,,,800.0,air,0.1,1200.0,,90.0,25.0,4.818525026664927,Ti-6Al-4V,799.3818929474711,79.93818929474712
78676.1939177471,381.628314730352,,,36.667,wire,898.0,5.5,oscillation,160.0,1.0,Ar,,,17.3,W-DED,50.0,5,force,20.0,,,,800.0,air,0.1,1200.0,,90.0,25.0,4.895843342089931,Ti-6Al-4V,848.0629216230044,84.80629216230045
113426.603292223,382.730914945795,,,36.667,wire,898.0,5.5,oscillation,160.0,1.0,Ar,,,17.3,W-DED,50.0,5,force,20.0,,,,800.0,air,0.1,1200.0,,90.0,25.0,5.054714926761455,Ti-6Al-4V,850.5131443239889,85.0513144323989
118681.924915864,359.53622424423,,,36.667,wire,898.0,5.5,oscillation,160.0,1.0,Ar,,,17.3,W-DED,50.0,5,force,20.0,,,,800.0,air,0.1,1200.0,,90.0,25.0,5.074384581574349,Ti-6Al-4V,798.9693872094,79.89693872094
196622.209717042,314.873919794761,,,36.667,wire,898.0,5.5,oscillation,160.0,1.0,Ar,,,17.3,W-DED,50.0,5,force,20.0,,,,800.0,air,0.1,1200.0,,90.0,25.0,5.293632572564134,Ti-6Al-4V,699.7198217661355,69.97198217661355
251285.71436066,360.319551465701,,,36.667,wire,898.0,5.5,oscillation,160.0,1.0,Ar,,,17.3,W-DED,50.0,5,force,20.0,,,,800.0,air,0.1,1200.0,,90.0,25.0,5.400167799572732,Ti-6Al-4V,800.7101143682245,80.07101143682246
284378.126232974,359.216951250258,,,36.667,wire,898.0,5.5,oscillation,160.0,1.0,Ar,,,17.3,W-DED,50.0,5,force,20.0,,,,800.0,air,0.1,1200.0,,90.0,25.0,5.453896188324764,Ti-6Al-4V,798.2598916672399,79.825989166724
891195.686960497,314.568716050515,,,36.667,wire,898.0,5.5,oscillation,160.0,1.0,Ar,,,17.3,W-DED,50.0,5,force,20.0,,,,800.0,air,0.1,1200.0,,90.0,25.0,5.949973076018849,Ti-6Al-4V,699.0415912233666,69.90415912233667
1252672.7148858,314.568716050515,,,36.667,wire,898.0,5.5,oscillation,160.0,1.0,Ar,,,17.3,W-DED,50.0,5,force,20.0,,,,800.0,air,0.1,1200.0,,90.0,25.0,6.097837617932966,Ti-6Al-4V,699.0415912233666,69.90415912233667
1525874.02533904,315.352043271986,,,36.667,wire,898.0,5.5,oscillation,160.0,1.0,Ar,,,17.3,W-DED,50.0,5,force,20.0,,,,800.0,air,0.1,1200.0,,90.0,25.0,6.183518680172952,Ti-6Al-4V,700.7823183821912,70.07823183821912
1632748.90744929,269.815785794504,,,36.667,wire,898.0,5.5,oscillation,160.0,1.0,Ar,,,17.3,W-DED,50.0,5,force,20.0,,,,800.0,air,0.1,1200.0,,90.0,25.0,6.212919401825596,Ti-6Al-4V,599.5906350988978,59.95906350988978
3629574.97307833,270.314738374092,,,36.667,wire,898.0,5.5,oscillation,160.0,1.0,Ar,,,17.3,W-DED,50.0,5,force,20.0,,,,800.0,air,0.1,1200.0,,90.0,25.0,6.559855771687911,Ti-6Al-4V,600.6994186090933,60.06994186090933
4147889.04363072,269.780887442415,,,36.667,wire,898.0,5.5,oscillation,160.0,1.0,Ar,,,17.3,W-DED,50.0,5,force,20.0,,,,800.0,air,0.1,1200.0,,90.0,25.0,6.617827130459671,Ti-6Al-4V,599.5130832053667,59.95130832053667
51633.8369967721,359.600861095426,,,36.667,wire,981.0,5.5,parallel,160.0,1.0,Ar,,,10.5,W-DED,50.0,5,force,20.0,,,,900.0,air,0.1,1200.0,,0.0,25.0,4.7129343993956185,Ti-6Al-4V,799.1130246565023,79.91130246565024
70749.4375616555,382.5875978936,,,36.667,wire,981.0,5.5,parallel,160.0,1.0,Ar,,,10.5,W-DED,50.0,5,force,20.0,,,,900.0,air,0.1,1200.0,,0.0,25.0,4.849722991689751,Ti-6Al-4V,850.1946619857778,85.01946619857779
74181.1649488022,359.262885333822,,,36.667,wire,981.0,5.5,parallel,160.0,1.0,Ar,,,10.5,W-DED,50.0,5,force,20.0,,,,900.0,air,0.1,1200.0,,0.0,25.0,4.870293649252282,Ti-6Al-4V,798.3619674084933,79.83619674084935
110146.407422143,314.086458022965,,,36.667,wire,981.0,5.5,parallel,160.0,1.0,Ar,,,10.5,W-DED,50.0,5,force,20.0,,,,900.0,air,0.1,1200.0,,0.0,25.0,5.041970336600872,Ti-6Al-4V,697.9699067177,69.79699067177
121586.730765756,382.515615044349,,,36.667,wire,981.0,5.5,parallel,160.0,1.0,Ar,,,10.5,W-DED,50.0,5,force,20.0,,,,900.0,air,0.1,1200.0,,0.0,25.0,5.084886181271783,Ti-6Al-4V,850.0347000985532,85.00347000985533
129394.596638571,359.794498177901,,,36.667,wire,981.0,5.5,parallel,160.0,1.0,Ar,,,10.5,W-DED,50.0,5,force,20.0,,,,900.0,air,0.1,1200.0,,0.0,25.0,5.111916141100469,Ti-6Al-4V,799.5433292842245,79.95433292842245
131786.945491456,382.515615044349,,,36.667,wire,981.0,5.5,parallel,160.0,1.0,Ar,,,10.5,W-DED,50.0,5,force,20.0,,,,900.0,air,0.1,1200.0,,0.0,25.0,5.119872392186526,Ti-6Al-4V,850.0347000985532,85.00347000985533
625793.044812604,270.025701434997,,,36.667,wire,981.0,5.5,parallel,160.0,1.0,Ar,,,10.5,W-DED,50.0,5,force,20.0,,,,900.0,air,0.1,1200.0,,0.0,25.0,5.79643073200242,Ti-6Al-4V,600.0571142999934,60.00571142999934
983360.575512263,359.600861095426,,,36.667,wire,981.0,5.5,parallel,160.0,1.0,Ar,,,10.5,W-DED,50.0,5,force,20.0,,,,900.0,air,0.1,1200.0,,0.0,25.0,5.992712792747419,Ti-6Al-4V,799.1130246565023,79.91130246565024
1141945.36772173,314.88835346428,,,36.667,wire,981.0,5.5,parallel,160.0,1.0,Ar,,,10.5,W-DED,50.0,5,force,20.0,,,,900.0,air,0.1,1200.0,,0.0,25.0,6.05764532714579,Ti-6Al-4V,699.7518965872888,69.97518965872888
1360567.04259662,359.590879996207,,,36.667,wire,981.0,5.5,parallel,160.0,1.0,Ar,,,10.5,W-DED,50.0,5,force,20.0,,,,900.0,air,0.1,1200.0,,0.0,25.0,6.133719946712906,Ti-6Al-4V,799.0908444360155,79.90908444360156
1677027.86449347,314.890591551878,,,36.667,wire,981.0,5.5,parallel,160.0,1.0,Ar,,,10.5,W-DED,50.0,5,force,20.0,,,,900.0,air,0.1,1200.0,,0.0,25.0,6.224540278643784,Ti-6Al-4V,699.7568701152844,69.97568701152845
2374229.6702449,314.88835346428,,,36.667,wire,981.0,5.5,parallel,160.0,1.0,Ar,,,10.5,W-DED,50.0,5,force,20.0,,,,900.0,air,0.1,1200.0,,0.0,25.0,6.3755227279696625,Ti-6Al-4V,699.7518965872888,69.97518965872888
3139054.72709736,270.309077085642,,,36.667,wire,981.0,5.5,parallel,160.0,1.0,Ar,,,10.5,W-DED,50.0,5,force,20.0,,,,900.0,air,0.1,1200.0,,0.0,25.0,6.496798887369112,Ti-6Al-4V,600.6868379680933,60.06868379680933
4955041.26287624,269.982208750659,,,36.667,wire,981.0,5.5,parallel,160.0,1.0,Ar,,,10.5,W-DED,50.0,5,force,20.0,,,,900.0,air,0.1,1200.0,,0.0,25.0,6.695047275403502,Ti-6Al-4V,599.9604638903534,59.99604638903534
82503.1765644234,314.774991210594,,,36.667,wire,952.0,5.5,parallel,160.0,1.0,Ar,,,17.5,W-DED,50.0,5,force,20.0,,,,872.0,air,0.1,1200.0,,90.0,25.0,4.916470670220736,Ti-6Al-4V,699.4999804679867,69.94999804679867
199274.668785428,359.794498177901,,,36.667,wire,952.0,5.5,parallel,160.0,1.0,Ar,,,17.5,W-DED,50.0,5,force,20.0,,,,872.0,air,0.1,1200.0,,90.0,25.0,5.299452095961403,Ti-6Al-4V,799.5433292842245,79.95433292842245
227352.555170836,360.062542687539,,,36.667,wire,952.0,5.5,parallel,160.0,1.0,Ar,,,17.5,W-DED,50.0,5,force,20.0,,,,872.0,air,0.1,1200.0,,90.0,25.0,5.356699839519172,Ti-6Al-4V,800.1389837500867,80.01389837500868
268048.226815462,360.06030459994,,,36.667,wire,952.0,5.5,parallel,160.0,1.0,Ar,,,17.5,W-DED,50.0,5,force,20.0,,,,872.0,air,0.1,1200.0,,90.0,25.0,5.428212938639082,Ti-6Al-4V,800.1340102220889,80.0134010222089
388791.013126255,359.870928151021,,,36.667,wire,952.0,5.5,parallel,160.0,1.0,Ar,,,17.5,W-DED,50.0,5,force,20.0,,,,872.0,air,0.1,1200.0,,90.0,25.0,5.589716217687403,Ti-6Al-4V,799.7131736689356,79.97131736689357
800660.561123274,314.084219935367,,,36.667,wire,952.0,5.5,parallel,160.0,1.0,Ar,,,17.5,W-DED,50.0,5,force,20.0,,,,872.0,air,0.1,1200.0,,90.0,25.0,5.903448436589629,Ti-6Al-4V,697.9649331897044,69.79649331897045
916832.694796256,314.618070867044,,,36.667,wire,952.0,5.5,parallel,160.0,1.0,Ar,,,17.5,W-DED,50.0,5,force,20.0,,,,872.0,air,0.1,1200.0,,90.0,25.0,5.962290092097597,Ti-6Al-4V,699.1512685934312,69.91512685934312
2893128.51635976,314.88835346428,,,36.667,wire,952.0,5.5,parallel,160.0,1.0,Ar,,,17.5,W-DED,50.0,5,force,20.0,,,,872.0,air,0.1,1200.0,,90.0,25.0,6.46136772597643,Ti-6Al-4V,699.7518965872888,69.97518965872888
3603597.43971937,314.88835346428,,,36.667,wire,952.0,5.5,parallel,160.0,1.0,Ar,,,17.5,W-DED,50.0,5,force,20.0,,,,872.0,air,0.1,1200.0,,90.0,25.0,6.5567362696895675,Ti-6Al-4V,699.7518965872888,69.97518965872888
4156481.22487702,269.984446838257,,,36.667,wire,952.0,5.5,parallel,160.0,1.0,Ar,,,17.5,W-DED,50.0,5,force,20.0,,,,872.0,air,0.1,1200.0,,90.0,25.0,6.618725823103107,Ti-6Al-4V,599.9654374183489,59.99654374183489
179848.826644453,349.877949552482,70.0,,,powder,1200.0,1200.0,,,1.0,,,30.0,4.0,L-PBF,20000.0,3.5,displacement,,,,160.0,1045.0,air,-1.0,34.5,,90.0,25.0,5.254907608773926,Ti-6Al-4V,349.877949552482,-349.877949552482
213554.301752323,323.865840179139,70.0,,,powder,1200.0,1200.0,,,1.0,,,30.0,4.0,L-PBF,20000.0,3.5,displacement,,,,160.0,1045.0,air,-1.0,34.5,,90.0,25.0,5.329508324105057,Ti-6Al-4V,323.865840179139,-323.865840179139
219144.996868272,314.79300653816,70.0,,,powder,1200.0,1200.0,,,1.0,,,30.0,4.0,L-PBF,20000.0,3.5,displacement,,,,160.0,1045.0,air,-1.0,34.5,,90.0,25.0,5.340731560058175,Ti-6Al-4V,314.79300653816,-314.79300653816
239762.786772646,305.285251012381,70.0,,,powder,1200.0,1200.0,,,1.0,,,30.0,4.0,L-PBF,20000.0,3.5,displacement,,,,160.0,1045.0,air,-1.0,34.5,,90.0,25.0,5.379781777789394,Ti-6Al-4V,305.285251012381,-305.285251012381
283768.326898581,291.349809137312,70.0,,,powder,1200.0,1200.0,,,1.0,,,30.0,4.0,L-PBF,20000.0,3.5,displacement,,,,160.0,1045.0,air,-1.0,34.5,,90.0,25.0,5.452963919589365,Ti-6Al-4V,291.349809137312,-291.349809137312
302867.81023893,313.970989045719,70.0,,,powder,1200.0,1200.0,,,1.0,,,30.0,4.0,L-PBF,20000.0,3.5,displacement,,,,160.0,1045.0,air,-1.0,34.5,,90.0,25.0,5.48125311757686,Ti-6Al-4V,313.970989045719,-313.970989045719
385071.257841742,291.349809137312,70.0,,,powder,1200.0,1200.0,,,1.0,,,30.0,4.0,L-PBF,20000.0,3.5,displacement,,,,160.0,1045.0,air,-1.0,34.5,,90.0,25.0,5.585541103596571,Ti-6Al-4V,291.349809137312,-291.349809137312
429077.453839276,299.478816897769,70.0,,,powder,1200.0,1200.0,,,1.0,,,30.0,4.0,L-PBF,20000.0,3.5,displacement,,,,160.0,1045.0,air,-1.0,34.5,,90.0,25.0,5.632535694839265,Ti-6Al-4V,299.478816897769,-299.478816897769
1399642.41290006,300.408831560399,70.0,,,powder,1200.0,1200.0,,,1.0,,,30.0,4.0,L-PBF,20000.0,3.5,displacement,,,,160.0,1045.0,air,-1.0,34.5,,90.0,25.0,6.146017094291986,Ti-6Al-4V,300.408831560399,-300.408831560399
21898448.5934371,300.09876697753,70.0,,,powder,1200.0,1200.0,,,1.0,,,30.0,4.0,L-PBF,20000.0,3.5,displacement,,,,160.0,1045.0,air,-1.0,34.5,,90.0,25.0,7.340413348119772,Ti-6Al-4V,300.09876697753,-300.09876697753
46855694.0488513,291.502722663829,70.0,,,powder,1200.0,1200.0,,,1.0,,,30.0,4.0,L-PBF,20000.0,3.5,displacement,,,,160.0,1045.0,air,-1.0,34.5,,90.0,25.0,7.670762375239439,Ti-6Al-4V,291.502722663829,-291.502722663829
87510077.8852473,250.268698754459,70.0,,,powder,1200.0,1200.0,,,1.0,,,30.0,4.0,L-PBF,20000.0,3.5,displacement,,,,160.0,1045.0,air,-1.0,34.5,,90.0,25.0,7.942058070369998,Ti-6Al-4V,250.268698754459,-250.268698754459
94440479.0269837,291.435250672842,70.0,,,powder,1200.0,1200.0,,,1.0,,,30.0,4.0,L-PBF,20000.0,3.5,displacement,,,,160.0,1045.0,air,-1.0,34.5,,90.0,25.0,7.975158181268275,Ti-6Al-4V,291.435250672842,-291.435250672842
107071269.240006,288.145271327533,70.0,,,powder,1200.0,1200.0,,,1.0,,,30.0,4.0,L-PBF,20000.0,3.5,displacement,,,,160.0,1045.0,air,-1.0,34.5,,90.0,25.0,8.029672950902311,Ti-6Al-4V,288.145271327533,-288.145271327533
107071269.240006,279.481755022845,70.0,,,powder,1200.0,1200.0,,,1.0,,,30.0,4.0,L-PBF,20000.0,3.5,displacement,,,,160.0,1045.0,air,-1.0,34.5,,90.0,25.0,8.029672950902311,Ti-6Al-4V,279.481755022845,-279.481755022845
175589131.532481,262.289666395443,70.0,,,powder,1200.0,1200.0,,,1.0,,,30.0,4.0,L-PBF,20000.0,3.5,displacement,,,,160.0,1045.0,air,-1.0,34.5,,90.0,25.0,8.24449763080956,Ti-6Al-4V,262.289666395443,-262.289666395443
184741459.960165,250.268698754459,70.0,,,powder,1200.0,1200.0,,,1.0,,,30.0,4.0,L-PBF,20000.0,3.5,displacement,,,,160.0,1045.0,air,-1.0,34.5,,90.0,25.0,8.266564371408407,Ti-6Al-4V,250.268698754459,-250.268698754459
232550236.739775,241.942542404707,70.0,,,powder,1200.0,1200.0,,,1.0,,,30.0,4.0,L-PBF,20000.0,3.5,displacement,,,,160.0,1045.0,air,-1.0,34.5,,90.0,25.0,8.36651678596633,Ti-6Al-4V,241.942542404707,-241.942542404707
658010594.831569,232.674469549978,70.0,,,powder,1200.0,1200.0,,,1.0,,,30.0,4.0,L-PBF,20000.0,3.5,displacement,,,,160.0,1045.0,air,-1.0,34.5,,90.0,25.0,8.818232886379676,Ti-6Al-4V,232.674469549978,-232.674469549978
72024.4132254185,200.108897661458,70.0,,,powder,1200.0,1200.0,,,1.0,,,30.0,4.0,L-PBF,20000.0,3.5,displacement,,,,160.0,1045.0,air,0.5,34.5,,90.0,25.0,4.857479728819845,Ti-6Al-4V,800.435590645832,400.217795322916
146336.542740862,150.111930178238,70.0,,,powder,1200.0,1200.0,,,1.0,,,30.0,4.0,L-PBF,20000.0,3.5,displacement,,,,160.0,1045.0,air,0.5,34.5,,90.0,25.0,5.165352790438372,Ti-6Al-4V,600.447720712952,300.223860356476
7722913.87358363,125.491869972922,70.0,,,powder,1200.0,1200.0,,,1.0,,,30.0,4.0,L-PBF,20000.0,3.5,displacement,,,,160.0,1045.0,air,0.5,34.5,,90.0,25.0,6.887781191586275,Ti-6Al-4V,501.967479891688,250.983739945844
14964677.1331228,111.998751465684,70.0,,,powder,1200.0,1200.0,,,1.0,,,30.0,4.0,L-PBF,20000.0,3.5,displacement,,,,160.0,1045.0,air,0.5,34.5,,90.0,25.0,7.175067351258684,Ti-6Al-4V,447.995005862736,223.997502931368
37169895.6495119,90.6498495921693,70.0,,,powder,1200.0,1200.0,,,1.0,,,30.0,4.0,L-PBF,20000.0,3.5,displacement,,,,160.0,1045.0,air,0.5,34.5,,90.0,25.0,7.570191341862345,Ti-6Al-4V,362.5993983686772,181.2996991843386
45999936.9101126,90.4246323292711,70.0,,,powder,1200.0,1200.0,,,1.0,,,30.0,4.0,L-PBF,20000.0,3.5,displacement,,,,160.0,1045.0,air,0.5,34.5,,90.0,25.0,7.662757236037906,Ti-6Al-4V,361.6985293170844,180.8492646585422
88531955.1929646,100.607135347437,70.0,,,powder,1200.0,1200.0,,,1.0,,,30.0,4.0,L-PBF,20000.0,3.5,displacement,,,,160.0,1045.0,air,0.5,34.5,,90.0,25.0,7.947100055546168,Ti-6Al-4V,402.428541389748,201.214270694874
126370008.918048,90.8039716164136,70.0,,,powder,1200.0,1200.0,,,1.0,,,30.0,4.0,L-PBF,20000.0,3.5,displacement,,,,160.0,1045.0,air,0.5,34.5,,90.0,25.0,8.101644016138875,Ti-6Al-4V,363.2158864656544,181.6079432328272
132900131.569004,125.275132472707,70.0,,,powder,1200.0,1200.0,,,1.0,,,30.0,4.0,L-PBF,20000.0,3.5,displacement,,,,160.0,1045.0,air,0.5,34.5,,90.0,25.0,8.123525410887535,Ti-6Al-4V,501.100529890828,250.550264945414
24220.6383645371,314.805830299086,,,,wire,,,oscillation,,1.0,,,,,W-DED,10.0,5,force,,,,,,air,0.1,,,90.0,25.0,4.384185585319932,Ti-6Al-4V,699.5685117757466,69.95685117757466
33190.1770383879,314.771773701402,,,,wire,,,oscillation,,1.0,,,,,W-DED,10.0,5,force,,,,,,air,0.1,,,90.0,25.0,4.521009568967504,Ti-6Al-4V,699.4928304475601,69.94928304475602
35350.781290458,314.794478099858,,,,wire,,,oscillation,,1.0,,,,,W-DED,10.0,5,force,,,,,,air,0.1,,,90.0,25.0,4.54839901661623,Ti-6Al-4V,699.543284666351,69.9543284666351
41127.6306796656,314.794478099858,,,,wire,,,oscillation,,1.0,,,,,W-DED,10.0,5,force,,,,,,air,0.1,,,90.0,25.0,4.614133690973171,Ti-6Al-4V,699.543284666351,69.9543284666351
50704.853587966,269.903985067435,,,,wire,,,oscillation,,1.0,,,,,W-DED,10.0,5,force,,,,,,air,0.1,,,90.0,25.0,4.705049533013453,Ti-6Al-4V,599.7866334831888,59.97866334831888
54296.334937748,359.916184676189,,,,wire,,,oscillation,,1.0,,,,,W-DED,10.0,5,force,,,,,,air,0.1,,,90.0,25.0,4.734770515223618,Ti-6Al-4V,799.8137437248645,79.98137437248646
64075.4653691936,269.86740618487,,,,wire,,,oscillation,,1.0,,,,,W-DED,10.0,5,force,,,,,,air,0.1,,,90.0,25.0,4.806691769074602,Ti-6Al-4V,599.7053470774889,59.9705347077489
65982.8839761204,359.927536875417,,,,wire,,,oscillation,,1.0,,,,,W-DED,10.0,5,force,,,,,,air,0.1,,,90.0,25.0,4.819431293742557,Ti-6Al-4V,799.83897083426,79.983897083426
76419.500964389,269.86740618487,,,,wire,,,oscillation,,1.0,,,,,W-DED,10.0,5,force,,,,,,air,0.1,,,90.0,25.0,4.883204197326222,Ti-6Al-4V,599.7053470774889,59.9705347077489
81669.5836501773,224.681752704102,,,,wire,,,oscillation,,1.0,,,,,W-DED,10.0,5,force,,,,,,air,0.1,,,90.0,25.0,4.912060341569996,Ti-6Al-4V,499.2927837868933,49.92927837868933
94495.4215095707,269.830827302304,,,,wire,,,oscillation,,1.0,,,,,W-DED,10.0,5,force,,,,,,air,0.1,,,90.0,25.0,4.975410766590751,Ti-6Al-4V,599.6240606717867,59.96240606717867
119108.169966763,359.725609756098,,,,wire,,,oscillation,,1.0,,,,,W-DED,10.0,5,force,,,,,,air,0.1,,,90.0,25.0,5.07594155199319,Ti-6Al-4V,799.3902439024399,79.939024390244
133353.706321835,224.922667338248,,,,wire,,,oscillation,,1.0,,,,,W-DED,10.0,5,force,,,,,,air,0.1,,,90.0,25.0,5.125005090612715,Ti-6Al-4V,499.8281496405511,49.98281496405511
165516.510446104,224.922667338248,,,,wire,,,oscillation,,1.0,,,,,W-DED,10.0,5,force,,,,,,air,0.1,,,90.0,25.0,5.21884132160417,Ti-6Al-4V,499.8281496405511,49.98281496405511
187137.106973592,179.92960050598,,,,wire,,,oscillation,,1.0,,,,,W-DED,10.0,5,force,,,,,,air,0.1,,,90.0,25.0,5.272159911262852,Ti-6Al-4V,399.84355667995555,39.98435566799556
197645.069431324,314.918605952115,,,,wire,,,oscillation,,1.0,,,,,W-DED,10.0,5,force,,,,,,air,0.1,,,90.0,25.0,5.295885984651782,Ti-6Al-4V,699.8191243380334,69.98191243380334
216479.264271225,224.973876930245,,,,wire,,,oscillation,,1.0,,,,,W-DED,10.0,5,force,,,,,,air,0.1,,,90.0,25.0,5.33541630325812,Ti-6Al-4V,499.9419487338778,49.994194873387784
251453.304710014,359.697974440499,,,,wire,,,oscillation,,1.0,,,,,W-DED,10.0,5,force,,,,,,air,0.1,,,90.0,25.0,5.4004573476837,Ti-6Al-4V,799.3288320899978,79.93288320899978
252386.30601615,224.973876930245,,,,wire,,,oscillation,,1.0,,,,,W-DED,10.0,5,force,,,,,,air,0.1,,,90.0,25.0,5.402065787248164,Ti-6Al-4V,499.9419487338778,49.994194873387784
284757.338758656,359.998094512195,,,,wire,,,oscillation,,1.0,,,,,W-DED,10.0,5,force,,,,,,air,0.1,,,90.0,25.0,5.4544749255213505,Ti-6Al-4V,799.9957655826555,79.99957655826556
323126.190918622,224.973876930245,,,,wire,,,oscillation,,1.0,,,,,W-DED,10.0,5,force,,,,,,air,0.1,,,90.0,25.0,5.509372161083071,Ti-6Al-4V,499.9419487338778,49.994194873387784
350588.503488615,224.973876930245,,,,wire,,,oscillation,,1.0,,,,,W-DED,10.0,5,force,,,,,,air,0.1,,,90.0,25.0,5.544797670590298,Ti-6Al-4V,499.9419487338778,49.994194873387784
