Repository: Luwen-Zhang/SNEnsemble

# Copyright Notification

## Composites

We reformat and merge fatigue testing records from SNL/MSU/DOE, OptiMat, UPWIND, and FACT databases into a single database with careful considerations, including filtering invalid entries, rename variables, fix improper calculations in the records, to obtain clean and consistent data to fit machine 
learning usages. We leave the original format ("2019_SNL_MSU_DOE_Composite-Materials-Database_Wind_29pt0.xlsx" and "Optidat UPWIND 28_3_2017.xls") in the folder. Any derived database should be directly based on the original files instead of our merged database. We are not responsible for the accuracy of the testing records.

File: data/alloy/alloy_AM2022.csv (part 20 of 50)
Cycles to Failure,Stress Amplitude,hatch space  (μm),layer scan rotation  (°),wire feed rate  (mm/s),types of feedstock,ultimate tensile strength  (MPa),scan speed  (mm/s),scan pattern,current  (A),stress concentration factor of specimens,AM environment,preheat temperature  (°C),layer thickness  (μm),elongation  (%),types of AM,Frequency,critical cross-section size of specimens (mm),load control,voltage  (V),Young's modulus  (GPa),powder feed rate  (g/s),power  (W),yield strength  (MPa),fatigue environment,R-value,size of feedstock  (μm),speed function,direciton of specimen  (°),fatigue temperature  (°C),log10(Cycles to Failure),Material_Code,Maximum Stress,Minimum Stress
687062.916676838,224.732962296098,,,,wire,,,oscillation,,1.0,,,,,W-DED,10.0,5,force,,,,,,air,0.1,,,90.0,25.0,5.83699650869629,Ti-6Al-4V,499.4065828802178,49.94065828802178
716513.184306463,224.973876930245,,,,wire,,,oscillation,,1.0,,,,,W-DED,10.0,5,force,,,,,,air,0.1,,,90.0,25.0,5.855224186106517,Ti-6Al-4V,499.9419487338778,49.994194873387784
791447.231685591,224.886975730799,,,,wire,,,oscillation,,1.0,,,,,W-DED,10.0,5,force,,,,,,air,0.1,,,90.0,25.0,5.8984219643636,Ti-6Al-4V,499.7488349573311,49.97488349573311
891958.513068912,314.823778699664,,,,wire,,,oscillation,,1.0,,,,,W-DED,10.0,5,force,,,,,,air,0.1,,,90.0,25.0,5.950344654864628,Ti-6Al-4V,699.6083971103644,69.96083971103644
1208291.40487975,269.945349660966,,,,wire,,,oscillation,,1.0,,,,,W-DED,10.0,5,force,,,,,,air,0.1,,,90.0,25.0,6.08217168616366,Ti-6Al-4V,599.8785548021466,59.98785548021466
1261899.6683622,314.756568024167,,,,wire,,,oscillation,,1.0,,,,,W-DED,10.0,5,force,,,,,,air,0.1,,,90.0,25.0,6.1010248262164835,Ti-6Al-4V,699.4590400537044,69.94590400537044
1517393.82303379,314.756699363733,,,,wire,,,oscillation,,1.0,,,,,W-DED,10.0,5,force,,,,,,air,0.1,,,90.0,25.0,6.18109831181728,Ti-6Al-4V,699.4593319194066,69.94593319194067
3560357.64288986,179.918288803224,,,,wire,,,oscillation,,1.0,,,,,W-DED,10.0,5,force,,,,,,air,0.1,,,90.0,25.0,6.551493625650438,Ti-6Al-4V,399.81841956271995,39.981841956272
3713221.65311898,270.05368504772,,,,wire,,,oscillation,,1.0,,,,,W-DED,10.0,5,force,,,,,,air,0.1,,,90.0,25.0,6.569750874314581,Ti-6Al-4V,600.1193001060445,60.01193001060446
4043456.08666699,269.725609756098,,,,wire,,,oscillation,,1.0,,,,,W-DED,10.0,5,force,,,,,,air,0.1,,,90.0,25.0,6.606752730883813,Ti-6Al-4V,599.3902439024399,59.93902439024399
34690.8732558281,90.5206379671687,145.0,67.0,,powder,273.0,1350.0,,,1.0,,,50.0,12.1,L-PBF,85.0,5,force,,,,380.0,185.0,air,0.1,30.0,,0.0,25.0,4.540215232255264,AlSi10Mg,201.15697326037488,20.11569732603749
55873.526510747,81.0494793662712,145.0,67.0,,powder,273.0,1350.0,,,1.0,,,50.0,12.1,L-PBF,85.0,5,force,,,,380.0,185.0,air,0.1,30.0,,0.0,25.0,4.747206083134361,AlSi10Mg,180.10995414726932,18.01099541472693
99223.2906692459,81.370019759941,145.0,67.0,,powder,273.0,1350.0,,,1.0,,,50.0,12.1,L-PBF,85.0,5,force,,,,380.0,185.0,air,0.1,30.0,,0.0,25.0,4.996613626003907,AlSi10Mg,180.82226613320222,18.082226613320223
119532.524503837,72.2834147201959,145.0,67.0,,powder,273.0,1350.0,,,1.0,,,50.0,12.1,L-PBF,85.0,5,force,,,,380.0,185.0,air,0.1,30.0,,0.0,25.0,5.077486091816802,AlSi10Mg,160.62981048932423,16.062981048932425
125012.598223083,90.0306958683133,145.0,67.0,,powder,273.0,1350.0,,,1.0,,,50.0,12.1,L-PBF,85.0,5,force,,,,380.0,185.0,air,0.1,30.0,,0.0,25.0,5.096953781512606,AlSi10Mg,200.0682130406962,20.00682130406962
152403.866197372,89.847744145977,145.0,67.0,,powder,273.0,1350.0,,,1.0,,,50.0,12.1,L-PBF,85.0,5,force,,,,380.0,185.0,air,0.1,30.0,,0.0,25.0,5.182995984371607,AlSi10Mg,199.66165365772667,19.966165365772667
155159.773782383,81.016829055878,145.0,67.0,,powder,273.0,1350.0,,,1.0,,,50.0,12.1,L-PBF,85.0,5,force,,,,380.0,185.0,air,0.1,30.0,,0.0,25.0,5.190779137742053,AlSi10Mg,180.03739790195112,18.003739790195112
244168.393291309,66.3001317944453,145.0,67.0,,powder,273.0,1350.0,,,1.0,,,50.0,12.1,L-PBF,85.0,5,force,,,,380.0,185.0,air,0.1,30.0,,0.0,25.0,5.38768944540916,AlSi10Mg,147.33362620987845,14.733362620987846
266406.83668039,66.1550981281252,145.0,67.0,,powder,273.0,1350.0,,,1.0,,,50.0,12.1,L-PBF,85.0,5,force,,,,380.0,185.0,air,0.1,30.0,,0.0,25.0,5.425545365747775,AlSi10Mg,147.01132917361156,14.701132917361157
346002.40597745,62.9839502527391,145.0,67.0,,powder,273.0,1350.0,,,1.0,,,50.0,12.1,L-PBF,85.0,5,force,,,,380.0,185.0,air,0.1,30.0,,0.0,25.0,5.539079118732364,AlSi10Mg,139.96433389497577,13.996433389497577
354813.57100326,71.9033799941175,145.0,67.0,,powder,273.0,1350.0,,,1.0,,,50.0,12.1,L-PBF,85.0,5,force,,,,380.0,185.0,air,0.1,30.0,,0.0,25.0,5.550000222487519,AlSi10Mg,159.78528887581666,15.978528887581668
467548.094662712,66.3001317944453,145.0,67.0,,powder,273.0,1350.0,,,1.0,,,50.0,12.1,L-PBF,85.0,5,force,,,,380.0,185.0,air,0.1,30.0,,0.0,25.0,5.669826291512916,AlSi10Mg,147.33362620987845,14.733362620987846
689279.522781508,62.9839502527391,145.0,67.0,,powder,273.0,1350.0,,,1.0,,,50.0,12.1,L-PBF,85.0,5,force,,,,380.0,185.0,air,0.1,30.0,,0.0,25.0,5.838395376600825,AlSi10Mg,139.96433389497577,13.996433389497577
836552.719762188,62.9093318257376,145.0,67.0,,powder,273.0,1350.0,,,1.0,,,50.0,12.1,L-PBF,85.0,5,force,,,,380.0,185.0,air,0.1,30.0,,0.0,25.0,5.922493315508022,AlSi10Mg,139.79851516830578,13.979851516830578
45527.7039824019,62.9294570134995,145.0,67.0,,powder,273.0,1350.0,,,1.0,,,50.0,6.4,L-PBF,85.0,5,force,,,,380.0,181.0,air,0.1,30.0,,90.0,25.0,4.658275748860431,AlSi10Mg,139.84323780777666,13.984323780777666
46812.5772323403,63.067419016859,145.0,67.0,,powder,273.0,1350.0,,,1.0,,,50.0,6.4,L-PBF,85.0,5,force,,,,380.0,181.0,air,0.1,30.0,,90.0,25.0,4.670362551551986,AlSi10Mg,140.14982003746445,14.014982003746447
56092.3479656352,63.0112145652933,145.0,67.0,,powder,273.0,1350.0,,,1.0,,,50.0,6.4,L-PBF,85.0,5,force,,,,380.0,181.0,air,0.1,30.0,,90.0,25.0,4.7489036194920775,AlSi10Mg,140.02492125620734,14.002492125620734
68041.7720315715,62.96953117116,145.0,67.0,,powder,273.0,1350.0,,,1.0,,,50.0,6.4,L-PBF,85.0,5,force,,,,380.0,181.0,air,0.1,30.0,,90.0,25.0,4.832775615544763,AlSi10Mg,139.93229149146666,13.993229149146666
69040.0980983716,62.96953117116,145.0,67.0,,powder,273.0,1350.0,,,1.0,,,50.0,6.4,L-PBF,85.0,5,force,,,,380.0,181.0,air,0.1,30.0,,90.0,25.0,4.8391013997921934,AlSi10Mg,139.93229149146666,13.993229149146666
124084.75020684,45.1238051375132,145.0,67.0,,powder,273.0,1350.0,,,1.0,,,50.0,6.4,L-PBF,85.0,5,force,,,,380.0,181.0,air,0.1,30.0,,90.0,25.0,5.093718410765658,AlSi10Mg,100.27512252780711,10.027512252780712
174694.956650525,45.1657100700672,145.0,67.0,,powder,273.0,1350.0,,,1.0,,,50.0,6.4,L-PBF,85.0,5,force,,,,380.0,181.0,air,0.1,30.0,,90.0,25.0,5.242280367315711,AlSi10Mg,100.36824460014932,10.036824460014934
189374.94225818,45.118789775699,145.0,67.0,,powder,273.0,1350.0,,,1.0,,,50.0,6.4,L-PBF,85.0,5,force,,,,380.0,181.0,air,0.1,30.0,,90.0,25.0,5.277322513426802,AlSi10Mg,100.2639772793311,10.02639772793311
316472.719406525,45.076928375988,145.0,67.0,,powder,273.0,1350.0,,,1.0,,,50.0,6.4,L-PBF,85.0,5,force,,,,380.0,181.0,air,0.1,30.0,,90.0,25.0,5.500336278897301,AlSi10Mg,100.17095194663999,10.017095194664
383973.069036817,45.0200909748974,145.0,67.0,,powder,273.0,1350.0,,,1.0,,,50.0,6.4,L-PBF,85.0,5,force,,,,380.0,181.0,air,0.1,30.0,,90.0,25.0,5.584300765047591,AlSi10Mg,100.0446466108831,10.004464661088312
673327.445056647,36.0807942574473,145.0,67.0,,powder,273.0,1350.0,,,1.0,,,50.0,6.4,L-PBF,85.0,5,force,,,,380.0,181.0,air,0.1,30.0,,90.0,25.0,5.828226316820148,AlSi10Mg,80.17954279432733,8.017954279432734
1369686.56957589,35.9435041385172,145.0,67.0,,powder,273.0,1350.0,,,1.0,,,50.0,6.4,L-PBF,85.0,5,force,,,,380.0,181.0,air,0.1,30.0,,90.0,25.0,6.136621197319172,AlSi10Mg,79.87445364114933,7.987445364114933
1722278.6455924,27.0052334411044,145.0,67.0,,powder,273.0,1350.0,,,1.0,,,50.0,6.4,L-PBF,85.0,5,force,,,,380.0,181.0,air,0.1,30.0,,90.0,25.0,6.236103416834986,AlSi10Mg,60.01162986912089,6.001162986912089
1918586.08931606,26.9871956313042,145.0,67.0,,powder,273.0,1350.0,,,1.0,,,50.0,6.4,L-PBF,85.0,5,force,,,,380.0,181.0,air,0.1,30.0,,90.0,25.0,6.282981291298775,AlSi10Mg,59.97154584734267,5.997154584734267
3346584.94832747,26.9871956313042,145.0,67.0,,powder,273.0,1350.0,,,1.0,,,50.0,6.4,L-PBF,85.0,5,force,,,,380.0,181.0,air,0.1,30.0,,90.0,25.0,6.524601853430847,AlSi10Mg,59.97154584734267,5.997154584734267
680380.236906247,270.044350499616,110.0,67.0,,powder,,960.0,bidirection,,1.0,Ar,,40.0,,L-PBF,,3,displacement,,,,285.0,,air,0.1,22.94,,90.0,25.0,5.83275169011511,IN718,600.0985566658132,60.00985566658133
1398195.13707783,242.577886832614,110.0,67.0,,powder,,960.0,bidirection,,1.0,Ar,,40.0,,L-PBF,,3,displacement,,,,285.0,,air,0.1,22.94,,90.0,25.0,6.145567787319568,IN718,539.0619707391422,53.90619707391423
2450960.35928616,215.508047064388,110.0,67.0,,powder,,960.0,bidirection,,1.0,Ar,,40.0,,L-PBF,,3,displacement,,,,285.0,,air,0.1,22.94,,90.0,25.0,6.389336287228211,IN718,478.9067712541955,47.89067712541956
10787571.7393982,206.32555324554,110.0,67.0,,powder,,960.0,bidirection,,1.0,Ar,,40.0,,L-PBF,,3,displacement,,,,285.0,,air,0.1,22.94,,90.0,25.0,7.032923696873549,IN718,458.5012294345333,45.85012294345333
20008397.8783634,206.419677171407,110.0,67.0,,powder,,960.0,bidirection,,1.0,Ar,,40.0,,L-PBF,,3,displacement,,,,285.0,,air,0.1,22.94,,90.0,25.0,7.301212315000915,IN718,458.71039371423774,45.87103937142378
127989490.505422,206.419677171407,110.0,67.0,,powder,,960.0,bidirection,,1.0,Ar,,40.0,,L-PBF,,3,displacement,,,,285.0,,air,0.1,22.94,,90.0,25.0,8.107174310250318,IN718,458.71039371423774,45.87103937142378
447992074.603848,197.869838510069,110.0,67.0,,powder,,960.0,bidirection,,1.0,Ar,,40.0,,L-PBF,,3,displacement,,,,285.0,,air,0.1,22.94,,90.0,25.0,8.651270330993096,IN718,439.71075224459776,43.97107522445978
587983399.533406,197.387098681488,110.0,67.0,,powder,,960.0,bidirection,,1.0,Ar,,40.0,,L-PBF,,3,displacement,,,,285.0,,air,0.1,22.94,,90.0,25.0,8.769365064863877,IN718,438.6379970699733,43.863799706997334
2379929222.70446,179.80225270502,110.0,67.0,,powder,,960.0,bidirection,,1.0,Ar,,40.0,,L-PBF,,3,displacement,,,,285.0,,air,0.1,22.94,,90.0,25.0,9.376564041659051,IN718,399.5605615667111,39.95605615667111
882212.625545558,270.100141902678,110.0,67.0,,powder,,960.0,bidirection,,1.0,Ar,,40.0,,L-PBF,,3,displacement,,,,285.0,,air,0.1,22.94,,90.0,25.0,5.945573268773981,IN718,600.2225375615067,60.02225375615067
1649883.98752034,243.371134630166,110.0,67.0,,powder,,960.0,bidirection,,1.0,Ar,,40.0,,L-PBF,,3,displacement,,,,285.0,,air,0.1,22.94,,90.0,25.0,6.217453407637493,IN718,540.8247436225911,54.08247436225911
2613003.85928331,207.24082067049,110.0,67.0,,powder,,960.0,bidirection,,1.0,Ar,,40.0,,L-PBF,,3,displacement,,,,285.0,,air,0.1,22.94,,90.0,25.0,6.417140051160241,IN718,460.5351570455333,46.053515704553334
4544172.17416848,216.273399160409,110.0,67.0,,powder,,960.0,bidirection,,1.0,Ar,,40.0,,L-PBF,,3,displacement,,,,285.0,,air,0.1,22.94,,90.0,25.0,6.657454778001096,IN718,480.6075536897978,48.060755368979784
6409658.87622918,215.876775261633,110.0,67.0,,powder,,960.0,bidirection,,1.0,Ar,,40.0,,L-PBF,,3,displacement,,,,285.0,,air,0.1,22.94,,90.0,25.0,6.806834916864608,IN718,479.7261672480733,47.97261672480733
11995626.3839101,206.816301070183,110.0,67.0,,powder,,960.0,bidirection,,1.0,Ar,,40.0,,L-PBF,,3,displacement,,,,285.0,,air,0.1,22.94,,90.0,25.0,7.079022930750958,IN718,459.59178015596217,45.95917801559622
43512417.9204878,197.956261253198,110.0,67.0,,powder,,960.0,bidirection,,1.0,Ar,,40.0,,L-PBF,,3,displacement,,,,285.0,,air,0.1,22.94,,90.0,25.0,7.638613217063092,IN718,439.90280278488444,43.99028027848845
111794614.918338,198.208242180571,110.0,67.0,,powder,,960.0,bidirection,,1.0,Ar,,40.0,,L-PBF,,3,displacement,,,,285.0,,air,0.1,22.94,,90.0,25.0,8.048420884341311,IN718,440.4627604012689,44.04627604012689
502621535.553773,198.18034647904,110.0,67.0,,powder,,960.0,bidirection,,1.0,Ar,,40.0,,L-PBF,,3,displacement,,,,285.0,,air,0.1,22.94,,90.0,25.0,8.701241092636579,IN718,440.4007699534222,44.04007699534222
991260.152631496,359.945615798498,110.0,67.0,,powder,,960.0,bidirection,,1.0,Ar,,40.0,,L-PBF,,3,displacement,,,,285.0,,air,0.1,22.94,,90.0,25.0,5.996187648456057,IN718,799.8791462188844,79.98791462188845
6345378.29521764,346.014072015609,110.0,67.0,,powder,,960.0,bidirection,,1.0,Ar,,40.0,,L-PBF,,3,displacement,,,,285.0,,air,0.1,22.94,,90.0,25.0,6.802457518728302,IN718,768.9201600346865,76.89201600346865
30189345.1993709,332.993968773431,110.0,67.0,,powder,,960.0,bidirection,,1.0,Ar,,40.0,,L-PBF,,3,displacement,,,,285.0,,air,0.1,22.94,,90.0,25.0,7.4798536933681135,IN718,739.9865972742911,73.99865972742911
31326062.519223,319.285064743097,110.0,67.0,,powder,,960.0,bidirection,,1.0,Ar,,40.0,,L-PBF,,3,displacement,,,,285.0,,air,0.1,22.94,,90.0,25.0,7.495905810341677,IN718,709.5223660957711,70.95223660957711
119607437.495607,319.400838430089,110.0,67.0,,powder,,960.0,bidirection,,1.0,Ar,,40.0,,L-PBF,,3,displacement,,,,285.0,,air,0.1,22.94,,90.0,25.0,8.077758186030923,IN718,709.7796409557533,70.97796409557533
180998813.513739,333.059090348355,110.0,67.0,,powder,,960.0,bidirection,,1.0,Ar,,40.0,,L-PBF,,3,displacement,,,,285.0,,air,0.1,22.94,,90.0,25.0,8.257675727984516,IN718,740.1313118852333,74.01313118852333
202081307.21917,306.037061389293,110.0,67.0,,powder,,960.0,bidirection,,1.0,Ar,,40.0,,L-PBF,,3,displacement,,,,285.0,,air,0.1,22.94,,90.0,25.0,8.305526142575053,IN718,680.0823586428734,68.00823586428734
710909874.240353,305.999766489263,110.0,67.0,,powder,,960.0,bidirection,,1.0,Ar,,40.0,,L-PBF,,3,displacement,,,,285.0,,air,0.1,22.94,,90.0,25.0,8.851814546438558,IN718,679.9994810872511,67.9999481087251
2590055869.17926,292.465882557684,110.0,67.0,,powder,,960.0,bidirection,,1.0,Ar,,40.0,,L-PBF,,3,displacement,,,,285.0,,air,0.1,22.94,,90.0,25.0,9.413309132194984,IN718,649.92418346152,64.99241834615201
998676.423855078,360.023246658293,110.0,67.0,,powder,,960.0,bidirection,,1.0,Ar,,40.0,,L-PBF,,3,displacement,,,,285.0,,air,0.1,22.94,,90.0,25.0,5.999424797437658,IN718,800.051659240651,80.00516592406511
6388719.73995449,346.533273429973,110.0,67.0,,powder,,960.0,bidirection,,1.0,Ar,,40.0,,L-PBF,,3,displacement,,,,285.0,,air,0.1,22.94,,90.0,25.0,6.805413836940885,IN718,770.0739409554956,77.00739409554956
31316493.3479813,319.483143308566,110.0,67.0,,powder,,960.0,bidirection,,1.0,Ar,,40.0,,L-PBF,,3,displacement,,,,285.0,,air,0.1,22.94,,90.0,25.0,7.495773126154659,IN718,709.9625406857023,70.99625406857022
1814090.69568615,413.889871201737,110.0,67.0,,powder,,960.0,bidirection,,1.0,Ar,,40.0,,L-PBF,,3,displacement,,,,285.0,,air,0.1,22.94,,90.0,25.0,6.258658995872583,IN718,919.7552693371932,91.97552693371932
2354953.48999442,386.987488419262,110.0,67.0,,powder,,960.0,bidirection,,1.0,Ar,,40.0,,L-PBF,,3,displacement,,,,285.0,,air,0.1,22.94,,90.0,25.0,6.371982334293688,IN718,859.9721964872488,85.99721964872488
8717051.39667663,368.866158182069,110.0,67.0,,powder,,960.0,bidirection,,1.0,Ar,,40.0,,L-PBF,,3,displacement,,,,285.0,,air,0.1,22.94,,90.0,25.0,6.940369606640391,IN718,819.7025737379311,81.97025737379312
19790037.877149,359.977532075918,110.0,67.0,,powder,,960.0,bidirection,,1.0,Ar,,40.0,,L-PBF,,3,displacement,,,,285.0,,air,0.1,22.94,,90.0,25.0,7.296446625425247,IN718,799.9500712798178,79.9950071279818
31888482.2871171,359.874723232416,110.0,67.0,,powder,,960.0,bidirection,,1.0,Ar,,40.0,,L-PBF,,3,displacement,,,,285.0,,air,0.1,22.94,,90.0,25.0,7.503633849753607,IN718,799.7216071831466,79.97216071831467
71552656.2480604,359.956406357827,110.0,67.0,,powder,,960.0,bidirection,,1.0,Ar,,40.0,,L-PBF,,3,displacement,,,,285.0,,air,0.1,22.94,,90.0,25.0,7.85462576070184,IN718,799.9031252396155,79.99031252396156
121661216.152662,332.939248473598,110.0,67.0,,powder,,960.0,bidirection,,1.0,Ar,,40.0,,L-PBF,,3,displacement,,,,285.0,,air,0.1,22.94,,90.0,25.0,8.085152153453144,IN718,739.8649966079955,73.98649966079955
230066784.938732,319.462833938052,110.0,67.0,,powder,,960.0,bidirection,,1.0,Ar,,40.0,,L-PBF,,3,displacement,,,,285.0,,air,0.1,22.94,,90.0,25.0,8.36185392349671,IN718,709.9174087512266,70.99174087512266
635981057.513115,319.485011529593,110.0,67.0,,powder,,960.0,bidirection,,1.0,Ar,,40.0,,L-PBF,,3,displacement,,,,285.0,,air,0.1,22.94,,90.0,25.0,8.803444180522565,IN718,709.9666922879844,70.99666922879844
4595.69862217812,689.872617039129,,,,powder,1150.0,,,,1.0,,,40.0,,L-PBF,60.0,6,force,,174.0,,,1002.0,air,-1.0,,,0.0,25.0,3.662351540682789,Maraging Steel,689.872617039129,-689.872617039129
7691.61490060249,621.416030641366,,,,powder,1150.0,,,,1.0,,,40.0,,L-PBF,60.0,6,force,,174.0,,,1002.0,air,-1.0,,,0.0,25.0,3.8860175321017967,Maraging Steel,621.416030641366,-621.416030641366
16918.6994898055,551.768966699447,,,,powder,1150.0,,,,1.0,,,40.0,,L-PBF,60.0,6,force,,174.0,,,1002.0,air,-1.0,,,0.0,25.0,4.228366976545303,Maraging Steel,551.768966699447,-551.768966699447
24636.3065076663,483.412685573434,,,,powder,1150.0,,,,1.0,,,40.0,,L-PBF,60.0,6,force,,174.0,,,1002.0,air,-1.0,,,0.0,25.0,4.3915755986395215,Maraging Steel,483.412685573434,-483.412685573434
25113.0771267724,413.972578640042,,,,powder,1150.0,,,,1.0,,,40.0,,L-PBF,60.0,6,force,,174.0,,,1002.0,air,-1.0,,,0.0,25.0,4.3998999304469,Maraging Steel,413.972578640042,-413.972578640042
25906.343116409,553.584491412408,,,,powder,1150.0,,,,1.0,,,40.0,,L-PBF,60.0,6,force,,174.0,,,1002.0,air,-1.0,,,0.0,25.0,4.413406113238616,Maraging Steel,553.584491412408,-553.584491412408
38982.1575179804,486.135827021803,,,,powder,1150.0,,,,1.0,,,40.0,,L-PBF,60.0,6,force,,174.0,,,1002.0,air,-1.0,,,0.0,25.0,4.590865872037203,Maraging Steel,486.135827021803,-486.135827021803
86058.788273831,344.532471706649,,,,powder,1150.0,,,,1.0,,,40.0,,L-PBF,60.0,6,force,,174.0,,,1002.0,air,-1.0,,,0.0,25.0,4.934795226830274,Maraging Steel,344.532471706649,-344.532471706649
176739.594279392,311.956601413207,,,,powder,1150.0,,,,1.0,,,40.0,,L-PBF,60.0,6,force,,174.0,,,1002.0,air,-1.0,,,0.0,25.0,5.24733385369908,Maraging Steel,311.956601413207,-311.956601413207
201584.348191926,275.925890765816,,,,powder,1150.0,,,,1.0,,,40.0,,L-PBF,60.0,6,force,,174.0,,,1002.0,air,-1.0,,,0.0,25.0,5.304456808736961,Maraging Steel,275.925890765816,-275.925890765816
423209.734813803,208.375399288233,,,,powder,1150.0,,,,1.0,,,40.0,,L-PBF,60.0,6,force,,174.0,,,1002.0,air,-1.0,,,0.0,25.0,5.626555648930939,Maraging Steel,208.375399288233,-208.375399288233
1537959.31738685,208.063297453172,,,,powder,1150.0,,,,1.0,,,40.0,,L-PBF,60.0,6,force,,174.0,,,1002.0,air,-1.0,,,0.0,25.0,6.186944847514774,Maraging Steel,208.063297453172,-208.063297453172
2153069.9287555,207.535252721547,,,,powder,1150.0,,,,1.0,,,40.0,,L-PBF,60.0,6,force,,174.0,,,1002.0,air,-1.0,,,0.0,25.0,6.333058135341115,Maraging Steel,207.535252721547,-207.535252721547
2269038.94271985,101.129082061226,,,,powder,1150.0,,,,1.0,,,40.0,,L-PBF,60.0,6,force,,174.0,,,1002.0,air,-1.0,,,0.0,25.0,6.355841949592828,Maraging Steel,101.129082061226,-101.129082061226
2819.21024256429,481.694762578819,,,,powder,1165.0,,,,1.0,,,40.0,,L-PBF,60.0,6,force,,169.0,,,1072.0,air,-1.0,,,90.0,25.0,3.450127464584207,Maraging Steel,481.694762578819,-481.694762578819
5450.5505025944,689.307496234667,,,,powder,1165.0,,,,1.0,,,40.0,,L-PBF,60.0,6,force,,169.0,,,1072.0,air,-1.0,,,90.0,25.0,3.736440367995015,Maraging Steel,689.307496234667,-689.307496234667
7965.87568511659,620.412017590948,,,,powder,1165.0,,,,1.0,,,40.0,,L-PBF,60.0,6,force,,169.0,,,1072.0,air,-1.0,,,90.0,25.0,3.9012335245577234,Maraging Steel,620.412017590948,-620.412017590948
14205.8630532373,481.617047253092,,,,powder,1165.0,,,,1.0,,,40.0,,L-PBF,60.0,6,force,,169.0,,,1072.0,air,-1.0,,,90.0,25.0,4.1524676236888425,Maraging Steel,481.617047253092,-481.617047253092
15193.8015179933,413.215283355558,,,,powder,1165.0,,,,1.0,,,40.0,,L-PBF,60.0,6,force,,169.0,,,1072.0,air,-1.0,,,90.0,25.0,4.1816664487627975,Maraging Steel,413.215283355558,-413.215283355558
21383.9573825456,371.772619796871,,,,powder,1165.0,,,,1.0,,,40.0,,L-PBF,60.0,6,force,,169.0,,,1072.0,air,-1.0,,,90.0,25.0,4.330088080216133,Maraging Steel,371.772619796871,-371.772619796871
22323.93095509,340.847217930498,,,,powder,1165.0,,,,1.0,,,40.0,,L-PBF,60.0,6,force,,169.0,,,1072.0,air,-1.0,,,90.0,25.0,4.348770670632394,Maraging Steel,340.847217930498,-340.847217930498
47412.2607376,280.780049018058,,,,powder,1165.0,,,,1.0,,,40.0,,L-PBF,60.0,6,force,,169.0,,,1072.0,air,-1.0,,,90.0,25.0,4.67589066408201,Maraging Steel,280.780049018058,-280.780049018058
48316.5407795055,268.781643087188,,,,powder,1165.0,,,,1.0,,,40.0,,L-PBF,60.0,6,force,,169.0,,,1072.0,air,-1.0,,,90.0,25.0,4.68409583343281,Maraging Steel,268.781643087188,-268.781643087188
104018.342926365,199.902748001518,,,,powder,1165.0,,,,1.0,,,40.0,,L-PBF,60.0,6,force,,169.0,,,1072.0,air,-1.0,,,90.0,25.0,5.017109930926335,Maraging Steel,199.902748001518,-199.902748001518
122904.572597692,178.917975291033,,,,powder,1165.0,,,,1.0,,,40.0,,L-PBF,60.0,6,force,,169.0,,,1072.0,air,-1.0,,,90.0,25.0,5.089568040876721,Maraging Steel,178.917975291033,-178.917975291033
238873.14133332,109.989329531218,,,,powder,1165.0,,,,1.0,,,40.0,,L-PBF,60.0,6,force,,169.0,,,1072.0,air,-1.0,,,90.0,25.0,5.378167320840366,Maraging Steel,109.989329531218,-109.989329531218
260358.232913853,136.471298681928,,,,powder,1165.0,,,,1.0,,,40.0,,L-PBF,60.0,6,force,,169.0,,,1072.0,air,-1.0,,,90.0,25.0,5.415571315265117,Maraging Steel,136.471298681928,-136.471298681928
299499.755025757,151.958874952187,,,,powder,1165.0,,,,1.0,,,40.0,,L-PBF,60.0,6,force,,169.0,,,1072.0,air,-1.0,,,90.0,25.0,5.476396471496598,Maraging Steel,151.958874952187,-151.958874952187
374381.892337946,93.0537761385011,,,,powder,1165.0,,,,1.0,,,40.0,,L-PBF,60.0,6,force,,169.0,,,1072.0,air,-1.0,,,90.0,25.0,5.573314835130472,Maraging Steel,93.0537761385011,-93.0537761385011
428303.179979055,98.0406742744937,,,,powder,1165.0,,,,1.0,,,40.0,,L-PBF,60.0,6,force,,169.0,,,1072.0,air,-1.0,,,90.0,25.0,5.631751298870604,Maraging Steel,98.0406742744937,-98.0406742744937
989002.481481421,90.5354517334322,,,,powder,1165.0,,,,1.0,,,40.0,,L-PBF,60.0,6,force,,169.0,,,1072.0,air,-1.0,,,90.0,25.0,5.9951973812759825,Maraging Steel,90.5354517334322,-90.5354517334322
20260.097077975,692.481520529491,,,,powder,2037.0,,,,1.0,,,40.0,,L-PBF,60.0,6,force,,186.0,,,1953.0,air,-1.0,,,0.0,25.0,4.306641521988124,Maraging Steel,692.481520529491,-692.481520529491
30882.7623708208,589.266732447544,,,,powder,2037.0,,,,1.0,,,40.0,,L-PBF,60.0,6,force,,186.0,,,1953.0,air,-1.0,,,0.0,25.0,4.489716139744943,Maraging Steel,589.266732447544,-589.266732447544
49453.9258459199,486.051944365597,,,,powder,2037.0,,,,1.0,,,40.0,,L-PBF,60.0,6,force,,186.0,,,1953.0,air,-1.0,,,0.0,25.0,4.694200773295065,Maraging Steel,486.051944365597,-486.051944365597
86961.2944362469,416.932461961981,,,,powder,2037.0,,,,1.0,,,40.0,,L-PBF,60.0,6,force,,186.0,,,1953.0,air,-1.0,,,0.0,25.0,4.9393259956865085,Maraging Steel,416.932461961981,-416.932461961981
298334.784735139,209.574014751136,,,,powder,2037.0,,,,1.0,,,40.0,,L-PBF,60.0,6,force,,186.0,,,1953.0,air,-1.0,,,0.0,25.0,5.474703893448524,Maraging Steel,209.574014751136,-209.574014751136
358464.76464983,277.983207854057,,,,powder,2037.0,,,,1.0,,,40.0,,L-PBF,60.0,6,force,,186.0,,,1953.0,air,-1.0,,,0.0,25.0,5.554446473057643,Maraging Steel,277.983207854057,-277.983207854057
577594.987108197,243.669320429467,,,,powder,2037.0,,,,1.0,,,40.0,,L-PBF,60.0,6,force,,186.0,,,1953.0,air,-1.0,,,0.0,25.0,5.761623415377553,Maraging Steel,243.669320429467,-243.669320429467
1768654.29602844,277.764626107799,,,,powder,2037.0,,,,1.0,,,40.0,,L-PBF,60.0,6,force,,186.0,,,1953.0,air,-1.0,,,0.0,25.0,6.247642953317126,Maraging Steel,277.764626107799,-277.764626107799
9589.00886182349,690.405196689329,,,,powder,2043.0,,,,1.0,,,40.0,,L-PBF,60.0,6,force,,179.0,,,1974.0,air,-1.0,,,90.0,25.0,3.981773719987562,Maraging Steel,690.405196689329,-690.405196689329
15615.8626617543,553.095102929051,,,,powder,2043.0,,,,1.0,,,40.0,,L-PBF,60.0,6,force,,179.0,,,1974.0,air,-1.0,,,90.0,25.0,4.193565980810287,Maraging Steel,553.095102929051,-553.095102929051
28450.5263540589,414.22525641853,,,,powder,2043.0,,,,1.0,,,40.0,,L-PBF,60.0,6,force,,179.0,,,1974.0,air,-1.0,,,90.0,25.0,4.454090305548268,Maraging Steel,414.22525641853,-414.22525641853
71314.5704291839,173.345513482583,,,,powder,2043.0,,,,1.0,,,40.0,,L-PBF,60.0,6,force,,179.0,,,1974.0,air,-1.0,,,90.0,25.0,4.853178270532379,Maraging Steel,173.345513482583,-173.345513482583
91718.5971002656,278.436144042638,,,,powder,2043.0,,,,1.0,,,40.0,,L-PBF,60.0,6,force,,179.0,,,1974.0,air,-1.0,,,90.0,25.0,4.962457403272545,Maraging Steel,278.436144042638,-278.436144042638
92352.317460626,209.031401324946,,,,powder,2043.0,,,,1.0,,,40.0,,L-PBF,60.0,6,force,,179.0,,,1974.0,air,-1.0,,,90.0,25.0,4.965447797965041,Maraging Steel,209.031401324946,-209.031401324946
176418.81437089,140.098039678005,,,,powder,2043.0,,,,1.0,,,40.0,,L-PBF,60.0,6,force,,179.0,,,1974.0,air,-1.0,,,90.0,25.0,5.24654489905964,Maraging Steel,140.098039678005,-140.098039678005
8313816.90800615,103.035304757477,,,,powder,2043.0,,,,1.0,,,40.0,,L-PBF,60.0,6,force,,179.0,,,1974.0,air,-1.0,,,90.0,25.0,6.919800455975082,Maraging Steel,103.035304757477,-103.035304757477
7558.66128457432,694.042710598255,,,,powder,1150.0,,,,1.0,,,40.0,,L-PBF,60.0,6,force,,174.0,,,1002.0,air,-1.0,,,0.0,25.0,3.8784448843630064,Maraging Steel,694.042710598255,-694.042710598255
11295.3906585952,795.577368976624,,,,powder,1150.0,,,,1.0,,,40.0,,L-PBF,60.0,6,force,,174.0,,,1002.0,air,-1.0,,,0.0,25.0,4.052901255879512,Maraging Steel,795.577368976624,-795.577368976624
25937.523735113,693.007497361037,,,,powder,1150.0,,,,1.0,,,40.0,,L-PBF,60.0,6,force,,174.0,,,1002.0,air,-1.0,,,0.0,25.0,4.413928511473957,Maraging Steel,693.007497361037,-693.007497361037
28110.9577266493,625.476826748708,,,,powder,1150.0,,,,1.0,,,40.0,,L-PBF,60.0,6,force,,174.0,,,1002.0,air,-1.0,,,0.0,25.0,4.448875642061141,Maraging Steel,625.476826748708,-625.476826748708
34504.3493186082,551.854202943008,,,,powder,1150.0,,,,1.0,,,40.0,,L-PBF,60.0,6,force,,174.0,,,1002.0,air,-1.0,,,0.0,25.0,4.537873841914386,Maraging Steel,551.854202943008,-551.854202943008
45586.6529788211,485.000766878085,,,,powder,1150.0,,,,1.0,,,40.0,,L-PBF,60.0,6,force,,174.0,,,1002.0,air,-1.0,,,0.0,25.0,4.658837707003681,Maraging Steel,485.000766878085,-485.000766878085
59885.3193984884,624.607055536151,,,,powder,1150.0,,,,1.0,,,40.0,,L-PBF,60.0,6,force,,174.0,,,1002.0,air,-1.0,,,0.0,25.0,4.777320370208169,Maraging Steel,624.607055536151,-624.607055536151
101866.11224004,416.434883028537,,,,powder,1150.0,,,,1.0,,,40.0,,L-PBF,60.0,6,force,,174.0,,,1002.0,air,-1.0,,,0.0,25.0,5.008029731456112,Maraging Steel,416.434883028537,-416.434883028537
183745.027598266,485.000766878085,,,,powder,1150.0,,,,1.0,,,40.0,,L-PBF,60.0,6,force,,174.0,,,1002.0,air,-1.0,,,0.0,25.0,5.2642155952889995,Maraging Steel,485.000766878085,-485.000766878085
245643.087165857,347.511020489178,,,,powder,1150.0,,,,1.0,,,40.0,,L-PBF,60.0,6,force,,174.0,,,1002.0,air,-1.0,,,0.0,25.0,5.390304546822292,Maraging Steel,347.511020489178,-347.511020489178
363240.608666878,416.3155567986,,,,powder,1150.0,,,,1.0,,,40.0,,L-PBF,60.0,6,force,,174.0,,,1002.0,air,-1.0,,,0.0,25.0,5.560194394733647,Maraging Steel,416.3155567986,-416.3155567986
726137.723291559,348.546233726396,,,,powder,1150.0,,,,1.0,,,40.0,,L-PBF,60.0,6,force,,174.0,,,1002.0,air,-1.0,,,0.0,25.0,5.861018999202868,Maraging Steel,348.546233726396,-348.546233726396
1563466.39259929,313.745685183013,,,,powder,1150.0,,,,1.0,,,40.0,,L-PBF,60.0,6,force,,174.0,,,1002.0,air,-1.0,,,0.0,25.0,6.194088550327563,Maraging Steel,313.745685183013,-313.745685183013
17913.1396136522,554.60186396485,,,,powder,1165.0,,,,1.0,,,40.0,,L-PBF,60.0,6,force,,169.0,,,1072.0,air,-1.0,,,90.0,25.0,4.253171710772902,Maraging Steel,554.60186396485,-554.60186396485
19632.0045657183,655.220635335938,,,,powder,1165.0,,,,1.0,,,40.0,,L-PBF,60.0,6,force,,169.0,,,1072.0,air,-1.0,,,90.0,25.0,4.292964646384663,Maraging Steel,655.220635335938,-655.220635335938
22440.0425674941,695.874484612817,,,,powder,1165.0,,,,1.0,,,40.0,,L-PBF,60.0,6,force,,169.0,,,1072.0,air,-1.0,,,90.0,25.0,4.351023676417023,Maraging Steel,695.874484612817,-695.874484612817
23947.5264884504,590.556951975388,,,,powder,1165.0,,,,1.0,,,40.0,,L-PBF,60.0,6,force,,169.0,,,1072.0,air,-1.0,,,90.0,25.0,4.379260662306193,Maraging Steel,590.556951975388,-590.556951975388
28868.9901134202,553.566650727632,,,,powder,1165.0,,,,1.0,,,40.0,,L-PBF,60.0,6,force,,169.0,,,1072.0,air,-1.0,,,90.0,25.0,4.460431591783729,Maraging Steel,553.566650727632,-553.566650727632
32173.1241576671,418.266657043098,,,,powder,1165.0,,,,1.0,,,40.0,,L-PBF,60.0,6,force,,169.0,,,1072.0,air,-1.0,,,90.0,25.0,4.50749323493235,Maraging Steel,418.266657043098,-418.266657043098
41160.273111958,555.517750972131,,,,powder,1165.0,,,,1.0,,,40.0,,L-PBF,60.0,6,force,,169.0,,,1072.0,air,-1.0,,,90.0,25.0,4.61447824778677,Maraging Steel,555.517750972131,-555.517750972131
75077.5197062885,278.945136639631,,,,powder,1165.0,,,,1.0,,,40.0,,L-PBF,60.0,6,force,,169.0,,,1072.0,air,-1.0,,,90.0,25.0,4.875509916644231,Maraging Steel,278.945136639631,-278.945136639631
93990.2058735249,486.951867122583,,,,powder,1165.0,,,,1.0,,,40.0,,L-PBF,60.0,6,force,,169.0,,,1072.0,air,-1.0,,,90.0,25.0,4.973082600868927,Maraging Steel,486.951867122583,-486.951867122583
94637.6758603062,311.794584938514,,,,powder,1165.0,,,,1.0,,,40.0,,L-PBF,60.0,6,force,,169.0,,,1072.0,air,-1.0,,,90.0,25.0,4.976064066220062,Maraging Steel,311.794584938514,-311.794584938514
173364.461425397,278.02924963235,,,,powder,1165.0,,,,1.0,,,40.0,,L-PBF,60.0,6,force,,169.0,,,1072.0,air,-1.0,,,90.0,25.0,5.238960074750963,Maraging Steel,278.02924963235,-278.02924963235
219471.718370789,417.231443805881,,,,powder,1165.0,,,,1.0,,,40.0,,L-PBF,60.0,6,force,,169.0,,,1072.0,air,-1.0,,,90.0,25.0,5.341378564000233,Maraging Steel,417.231443805881,-417.231443805881
340812.85835808,279.064462869568,,,,powder,1165.0,,,,1.0,,,40.0,,L-PBF,60.0,6,force,,169.0,,,1072.0,air,-1.0,,,90.0,25.0,5.532515971683322,Maraging Steel,279.064462869568,-279.064462869568
420395.242538113,346.714459711835,,,,powder,1165.0,,,,1.0,,,40.0,,L-PBF,60.0,6,force,,169.0,,,1072.0,air,-1.0,,,90.0,25.0,5.623657792629429,Maraging Steel,346.714459711835,-346.714459711835
1182620.50234841,208.18950008571,,,,powder,1165.0,,,,1.0,,,40.0,,L-PBF,60.0,6,force,,169.0,,,1072.0,air,-1.0,,,90.0,25.0,6.072845403818844,Maraging Steel,208.18950008571,-208.18950008571
1289717.87292941,244.144588096248,,,,powder,1165.0,,,,1.0,,,40.0,,L-PBF,60.0,6,force,,169.0,,,1072.0,air,-1.0,,,90.0,25.0,6.110494718337742,Maraging Steel,244.144588096248,-244.144588096248
3978822.32934496,245.060475103528,,,,powder,1165.0,,,,1.0,,,40.0,,L-PBF,60.0,6,force,,169.0,,,1072.0,air,-1.0,,,90.0,25.0,6.599754546558342,Maraging Steel,245.060475103528,-245.060475103528
9895771.33445009,208.308826315647,,,,powder,1165.0,,,,1.0,,,40.0,,L-PBF,60.0,6,force,,169.0,,,1072.0,air,-1.0,,,90.0,25.0,6.995449651320549,Maraging Steel,208.308826315647,-208.308826315647
9951133.52869148,139.623616236163,,,,powder,1165.0,,,,1.0,,,40.0,,L-PBF,60.0,6,force,,169.0,,,1072.0,air,-1.0,,,90.0,25.0,6.997872553832835,Maraging Steel,139.623616236163,-139.623616236163
12056.6339586468,1037.37253737254,,,,powder,2037.0,,,,1.0,,,40.0,,L-PBF,60.0,6,force,,186.0,,,1953.0,air,-1.0,,,0.0,25.0,4.081226075861271,Maraging Steel,1037.37253737254,-1037.37253737254
17165.5546229219,900.414104141041,,,,powder,2037.0,,,,1.0,,,40.0,,L-PBF,60.0,6,force,,186.0,,,1953.0,air,-1.0,,,0.0,25.0,4.234657840140633,Maraging Steel,900.414104141041,-900.414104141041
18474.4374080403,968.679741742472,,,,powder,2037.0,,,,1.0,,,40.0,,L-PBF,60.0,6,force,,186.0,,,1953.0,air,-1.0,,,0.0,25.0,4.266571221935396,Maraging Steel,968.679741742472,-968.679741742472
21694.002406547,829.796484778035,,,,powder,2037.0,,,,1.0,,,40.0,,L-PBF,60.0,6,force,,186.0,,,1953.0,air,-1.0,,,0.0,25.0,4.336339683997699,Maraging Steel,829.796484778035,-829.796484778035
30060.80248957,759.901666599084,,,,powder,2037.0,,,,1.0,,,40.0,,L-PBF,60.0,6,force,,186.0,,,1953.0,air,-1.0,,,0.0,25.0,4.478000570134458,Maraging Steel,759.901666599084,-759.901666599084
33219.5799859099,796.937201789601,,,,powder,2037.0,,,,1.0,,,40.0,,L-PBF,60.0,6,force,,186.0,,,1953.0,air,-1.0,,,0.0,25.0,4.521394137117339,Maraging Steel,796.937201789601,-796.937201789601
39047.4598249178,692.00318541647,,,,powder,2037.0,,,,1.0,,,40.0,,L-PBF,60.0,6,force,,186.0,,,1953.0,air,-1.0,,,0.0,25.0,4.59159278674332,Maraging Steel,692.00318541647,-692.00318541647
48201.2201866137,623.921126024447,,,,powder,2037.0,,,,1.0,,,40.0,,L-PBF,60.0,6,force,,186.0,,,1953.0,air,-1.0,,,0.0,25.0,4.683058032297062,Maraging Steel,623.921126024447,-623.921126024447
62182.1754435522,690.913227813597,,,,powder,2037.0,,,,1.0,,,40.0,,L-PBF,60.0,6,force,,186.0,,,1953.0,air,-1.0,,,0.0,25.0,4.793665911766414,Maraging Steel,690.913227813597,-690.913227813597
96064.9756820354,485.037869060009,,,,powder,2037.0,,,,1.0,,,40.0,,L-PBF,60.0,6,force,,186.0,,,1953.0,air,-1.0,,,0.0,25.0,4.982565077152918,Maraging Steel,485.037869060009,-485.037869060009
116626.719948039,555.116265448369,,,,powder,2037.0,,,,1.0,,,40.0,,L-PBF,60.0,6,force,,186.0,,,1953.0,air,-1.0,,,0.0,25.0,5.0667980615428485,Maraging Steel,555.116265448369,-555.116265448369
129513.664179311,485.037869060009,,,,powder,2037.0,,,,1.0,,,40.0,,L-PBF,60.0,6,force,,186.0,,,1953.0,air,-1.0,,,0.0,25.0,5.112315590537882,Maraging Steel,485.037869060009,-485.037869060009
196391.243340231,485.405025478826,,,,powder,2037.0,,,,1.0,,,40.0,,L-PBF,60.0,6,force,,186.0,,,1953.0,air,-1.0,,,0.0,25.0,5.293122119633215,Maraging Steel,485.405025478826,-485.405025478826
727640.061674934,483.041532063672,,,,powder,2037.0,,,,1.0,,,40.0,,L-PBF,60.0,6,force,,186.0,,,1953.0,air,-1.0,,,0.0,25.0,5.86191660199864,Maraging Steel,483.041532063672,-483.041532063672
3116574.212259,415.326629090467,,,,powder,2037.0,,,,1.0,,,40.0,,L-PBF,60.0,6,force,,186.0,,,1953.0,air,-1.0,,,0.0,25.0,6.493677472826233,Maraging Steel,415.326629090467,-415.326629090467
3222122.11099331,451.455784887519,,,,powder,2037.0,,,,1.0,,,40.0,,L-PBF,60.0,6,force,,186.0,,,1953.0,air,-1.0,,,0.0,25.0,6.508141995153858,Maraging Steel,451.455784887519,-451.455784887519
5479159.93154206,451.272206678111,,,,powder,2037.0,,,,1.0,,,40.0,,L-PBF,60.0,6,force,,186.0,,,1953.0,air,-1.0,,,0.0,25.0,6.738713977268528,Maraging Steel,451.272206678111,-451.272206678111
3237.37592738108,1141.02564102564,,,,powder,2043.0,,,,1.0,,,40.0,,L-PBF,60.0,6,force,,179.0,,,1974.0,air,-1.0,,,90.0,25.0,3.51019313304721,Maraging Steel,1141.02564102564,-1141.02564102564
7432.16866831874,1106.46120796497,,,,powder,2043.0,,,,1.0,,,40.0,,L-PBF,60.0,6,force,,179.0,,,1974.0,air,-1.0,,,90.0,25.0,3.871115557133176,Maraging Steel,1106.46120796497,-1106.46120796497
13450.1792517687,899.874881166394,,,,powder,2043.0,,,,1.0,,,40.0,,L-PBF,60.0,6,force,,179.0,,,1974.0,air,-1.0,,,90.0,25.0,4.128728072259265,Maraging Steel,899.874881166394,-899.874881166394
20296.0086516742,830.702864171499,,,,powder,2043.0,,,,1.0,,,40.0,,L-PBF,60.0,6,force,,179.0,,,1974.0,air,-1.0,,,90.0,25.0,4.3074106393424465,Maraging Steel,830.702864171499,-830.702864171499
24447.1985123765,658.053944825163,,,,powder,2043.0,,,,1.0,,,40.0,,L-PBF,60.0,6,force,,179.0,,,1974.0,air,-1.0,,,90.0,25.0,4.388229099029187,Maraging Steel,658.053944825163,-658.053944825163
38552.6557205647,625.01108362732,,,,powder,2043.0,,,,1.0,,,40.0,,L-PBF,60.0,6,force,,179.0,,,1974.0,air,-1.0,,,90.0,25.0,4.586054300027981,Maraging Steel,625.01108362732,-625.01108362732
40807.0707204444,589.97188543314,,,,powder,2043.0,,,,1.0,,,40.0,,L-PBF,60.0,6,force,,179.0,,,1974.0,air,-1.0,,,90.0,25.0,4.610735420658928,Maraging Steel,589.97188543314,-589.97188543314
45897.7542589421,657.870366615754,,,,powder,2043.0,,,,1.0,,,40.0,,L-PBF,60.0,6,force,,179.0,,,1974.0,air,-1.0,,,90.0,25.0,4.661791436369299,Maraging Steel,657.870366615754,-657.870366615754
67648.3806692639,624.104704233856,,,,powder,2043.0,,,,1.0,,,40.0,,L-PBF,60.0,6,force,,179.0,,,1974.0,air,-1.0,,,90.0,25.0,4.83025740514916,Maraging Steel,624.104704233856,-624.104704233856
90225.6058477741,692.00318541647,,,,powder,2043.0,,,,1.0,,,40.0,,L-PBF,60.0,6,force,,179.0,,,1974.0,air,-1.0,,,90.0,25.0,4.955329806946139,Maraging Steel,692.00318541647,-692.00318541647
94291.4774772501,555.116265448369,,,,powder,2043.0,,,,1.0,,,40.0,,L-PBF,60.0,6,force,,179.0,,,1974.0,air,-1.0,,,90.0,25.0,4.9744724408617484,Maraging Steel,555.116265448369,-555.116265448369
119750.751280985,760.991624201957,,,,powder,2043.0,,,,1.0,,,40.0,,L-PBF,60.0,6,force,,179.0,,,1974.0,air,-1.0,,,90.0,25.0,5.0782782467309655,Maraging Steel,760.991624201957,-760.991624201957
1212167.25646674,554.209886054904,,,,powder,2043.0,,,,1.0,,,40.0,,L-PBF,60.0,6,force,,179.0,,,1974.0,air,-1.0,,,90.0,25.0,6.083562548501022,Maraging Steel,554.209886054904,-554.209886054904
1502178.59226476,554.209886054904,,,,powder,2043.0,,,,1.0,,,40.0,,L-PBF,60.0,6,force,,179.0,,,1974.0,air,-1.0,,,90.0,25.0,6.176721568503241,Maraging Steel,554.209886054904,-554.209886054904
1522966.1223884,415.143050881058,,,,powder,2043.0,,,,1.0,,,40.0,,L-PBF,60.0,6,force,,179.0,,,1974.0,air,-1.0,,,90.0,25.0,6.1826902427822565,Maraging Steel,415.143050881058,-415.143050881058
2439593.77985059,486.31140487229,,,,powder,2043.0,,,,1.0,,,40.0,,L-PBF,60.0,6,force,,179.0,,,1974.0,air,-1.0,,,90.0,25.0,6.387317517381184,Maraging Steel,486.31140487229,-486.31140487229
5248093.1023383,418.412923689676,,,,powder,2043.0,,,,1.0,,,40.0,,L-PBF,60.0,6,force,,179.0,,,1974.0,air,-1.0,,,90.0,25.0,6.720001530916598,Maraging Steel,418.412923689676,-418.412923689676
5805308.25838366,377.201136297077,,,,powder,2043.0,,,,1.0,,,40.0,,L-PBF,60.0,6,force,,179.0,,,1974.0,air,-1.0,,,90.0,25.0,6.763825285463158,Maraging Steel,377.201136297077,-377.201136297077
6037316.68742718,416.416586693339,,,,powder,2043.0,,,,1.0,,,40.0,,L-PBF,60.0,6,force,,179.0,,,1974.0,air,-1.0,,,90.0,25.0,6.780843957366614,Maraging Steel,416.416586693339,-416.416586693339
9219.17290488962,350.158664393354,90.0,67.0,,powder,642.0,1000.0,stripe,,1.0,N2,,30.0,67.0,L-PBF,,8,force,,227.0,,225.0,484.0,air,-1.0,27.5,,90.0,25.0,3.9646919602125394,316L,350.158664393354,-350.158664393354
88785.5778644784,325.041554147837,90.0,67.0,,powder,642.0,1000.0,stripe,,1.0,N2,,30.0,67.0,L-PBF,,8,force,,227.0,,225.0,484.0,air,-1.0,27.5,,90.0,25.0,4.948342425659709,316L,325.041554147837,-325.041554147837
96740.7428526165,375.235297333615,90.0,67.0,,powder,642.0,1000.0,stripe,,1.0,N2,,30.0,67.0,L-PBF,,8,force,,227.0,,225.0,484.0,air,-1.0,27.5,,90.0,25.0,4.985609417924811,316L,375.235297333615,-375.235297333615
153459.957680417,375.178286523354,90.0,67.0,,powder,642.0,1000.0,stripe,,1.0,N2,,30.0,67.0,L-PBF,,8,force,,227.0,,225.0,484.0,air,-1.0,27.5,,90.0,25.0,5.185995074099538,316L,375.178286523354,-375.178286523354
167490.554753617,325.094890374722,90.0,67.0,,powder,642.0,1000.0,stripe,,1.0,N2,,30.0,67.0,L-PBF,,8,force,,227.0,,225.0,484.0,air,-1.0,27.5,,90.0,25.0,5.223990321020362,316L,325.094890374722,-325.094890374722
185115.661874824,350.151759797447,90.0,67.0,,powder,642.0,1000.0,stripe,,1.0,N2,,30.0,67.0,L-PBF,,8,force,,227.0,,225.0,484.0,air,-1.0,27.5,,90.0,25.0,5.267443164177352,316L,350.151759797447,-350.151759797447
220027.619224505,375.188222154154,90.0,67.0,,powder,642.0,1000.0,stripe,,1.0,N2,,30.0,67.0,L-PBF,,8,force,,227.0,,225.0,484.0,air,-1.0,27.5,,90.0,25.0,5.342477199567343,316L,375.188222154154,-375.188222154154
292054.666297127,249.642832600256,90.0,67.0,,powder,642.0,1000.0,stripe,,1.0,N2,,30.0,67.0,L-PBF,,8,force,,227.0,,225.0,484.0,air,-1.0,27.5,,90.0,25.0,5.465464149561858,316L,249.642832600256,-249.642832600256
292239.166570238,325.148226601608,90.0,67.0,,powder,642.0,1000.0,stripe,,1.0,N2,,30.0,67.0,L-PBF,,8,force,,227.0,,225.0,484.0,air,-1.0,27.5,,90.0,25.0,5.46573842065177,316L,325.148226601608,-325.148226601608
344927.65981062,325.121558488165,90.0,67.0,,powder,642.0,1000.0,stripe,,1.0,N2,,30.0,67.0,L-PBF,,8,force,,227.0,,225.0,484.0,air,-1.0,27.5,,90.0,25.0,5.5377280219158616,316L,325.121558488165,-325.121558488165
373873.687992907,299.623230878492,90.0,67.0,,powder,642.0,1000.0,stripe,,1.0,N2,,30.0,67.0,L-PBF,,8,force,,227.0,,225.0,484.0,air,-1.0,27.5,,90.0,25.0,5.5727249020047624,316L,299.623230878492,-299.623230878492
402373.023732072,250.057622673762,90.0,67.0,,powder,642.0,1000.0,stripe,,1.0,N2,,30.0,67.0,L-PBF,,8,force,,227.0,,225.0,484.0,air,-1.0,27.5,,90.0,25.0,5.604628856647722,316L,250.057622673762,-250.057622673762
