Repository: Luwen-Zhang/SNEnsemble

# Copyright Notification

## Composites

We reformat and merge fatigue testing records from SNL/MSU/DOE, OptiMat, UPWIND, and FACT databases into a single database with careful considerations, including filtering invalid entries, rename variables, fix improper calculations in the records, to obtain clean and consistent data to fit machine 
learning usages. We leave the original format ("2019_SNL_MSU_DOE_Composite-Materials-Database_Wind_29pt0.xlsx" and "Optidat UPWIND 28_3_2017.xls") in the folder. Any derived database should be directly based on the original files instead of our merged database. We are not responsible for the accuracy of the testing records.

File: data/alloy/alloy_AM2022.csv (part 21 of 50)
Cycles to Failure,Stress Amplitude,hatch space  (μm),layer scan rotation  (°),wire feed rate  (mm/s),types of feedstock,ultimate tensile strength  (MPa),scan speed  (mm/s),scan pattern,current  (A),stress concentration factor of specimens,AM environment,preheat temperature  (°C),layer thickness  (μm),elongation  (%),types of AM,Frequency,critical cross-section size of specimens (mm),load control,voltage  (V),Young's modulus  (GPa),powder feed rate  (g/s),power  (W),yield strength  (MPa),fatigue environment,R-value,size of feedstock  (μm),speed function,direciton of specimen  (°),fatigue temperature  (°C),log10(Cycles to Failure),Material_Code,Maximum Stress,Minimum Stress
404992.994571114,325.06822226128,90.0,67.0,,powder,642.0,1000.0,stripe,,1.0,N2,,30.0,67.0,L-PBF,,8,force,,227.0,,225.0,484.0,air,-1.0,27.5,,90.0,25.0,5.607447511003751,316L,325.06822226128,-325.06822226128
467676.186716515,325.121558488165,90.0,67.0,,powder,642.0,1000.0,stripe,,1.0,N2,,30.0,67.0,L-PBF,,8,force,,227.0,,225.0,484.0,air,-1.0,27.5,,90.0,25.0,5.66994525692816,316L,325.121558488165,-325.121558488165
506443.183831304,325.148226601608,90.0,67.0,,powder,642.0,1000.0,stripe,,1.0,N2,,30.0,67.0,L-PBF,,8,force,,227.0,,225.0,484.0,air,-1.0,27.5,,90.0,25.0,5.704530730382191,316L,325.148226601608,-325.148226601608
538528.612812752,300.091357178883,90.0,67.0,,powder,642.0,1000.0,stripe,,1.0,N2,,30.0,67.0,L-PBF,,8,force,,227.0,,225.0,484.0,air,-1.0,27.5,,90.0,25.0,5.731208782947961,316L,300.091357178883,-300.091357178883
587893.405258009,299.649898991935,90.0,67.0,,powder,642.0,1000.0,stripe,,1.0,N2,,30.0,67.0,L-PBF,,8,force,,227.0,,225.0,484.0,air,-1.0,27.5,,90.0,25.0,5.769298588482805,316L,299.649898991935,-299.649898991935
620898.843825131,325.148226601608,90.0,67.0,,powder,642.0,1000.0,stripe,,1.0,N2,,30.0,67.0,L-PBF,,8,force,,227.0,,225.0,484.0,air,-1.0,27.5,,90.0,25.0,5.793020851147588,316L,325.148226601608,-325.148226601608
640366.265485072,275.061155869601,90.0,67.0,,powder,642.0,1000.0,stripe,,1.0,N2,,30.0,67.0,L-PBF,,8,force,,227.0,,225.0,484.0,air,-1.0,27.5,,90.0,25.0,5.806428445202952,316L,275.061155869601,-275.061155869601
660235.54810754,325.121558488165,90.0,67.0,,powder,642.0,1000.0,stripe,,1.0,N2,,30.0,67.0,L-PBF,,8,force,,227.0,,225.0,484.0,air,-1.0,27.5,,90.0,25.0,5.819698903713358,316L,325.121558488165,-325.121558488165
892087.897854917,325.643021015442,90.0,67.0,,powder,642.0,1000.0,stripe,,1.0,N2,,30.0,67.0,L-PBF,,8,force,,227.0,,225.0,484.0,air,-1.0,27.5,,90.0,25.0,5.950407647731135,316L,325.643021015442,-325.643021015442
152131.157397329,200.105236924375,90.0,67.0,,powder,642.0,1000.0,stripe,,1.0,N2,,30.0,67.0,L-PBF,,8,force,,227.0,,225.0,484.0,air,-1.0,27.5,,90.0,25.0,5.182218169345372,316L,200.105236924375,-200.105236924375
371469.712630599,224.953999611011,90.0,67.0,,powder,642.0,1000.0,stripe,,1.0,N2,,30.0,67.0,L-PBF,,8,force,,227.0,,225.0,484.0,air,-1.0,27.5,,90.0,25.0,5.569923409823051,316L,224.953999611011,-224.953999611011
402007.179386421,199.577117704426,90.0,67.0,,powder,642.0,1000.0,stripe,,1.0,N2,,30.0,67.0,L-PBF,,8,force,,227.0,,225.0,484.0,air,-1.0,27.5,,90.0,25.0,5.604233809154282,316L,199.577117704426,-199.577117704426
424998.181753606,249.802762297647,90.0,67.0,,powder,642.0,1000.0,stripe,,1.0,N2,,30.0,67.0,L-PBF,,8,force,,227.0,,225.0,484.0,air,-1.0,27.5,,90.0,25.0,5.628387072036041,316L,249.802762297647,-249.802762297647
510845.265407109,200.105236924375,90.0,67.0,,powder,642.0,1000.0,stripe,,1.0,N2,,30.0,67.0,L-PBF,,8,force,,227.0,,225.0,484.0,air,-1.0,27.5,,90.0,25.0,5.70828937262729,316L,200.105236924375,-200.105236924375
689557.249883889,224.746711191404,90.0,67.0,,powder,642.0,1000.0,stripe,,1.0,N2,,30.0,67.0,L-PBF,,8,force,,227.0,,225.0,484.0,air,-1.0,27.5,,90.0,25.0,5.838570328925947,316L,224.746711191404,-224.746711191404
10315.4688058687,249.948729373344,90.0,67.0,,powder,642.0,1000.0,stripe,,1.0,N2,,30.0,67.0,L-PBF,,8,force,,227.0,,225.0,484.0,air,-1.0,27.5,,90.0,25.0,4.0134889700867085,316L,249.948729373344,-249.948729373344
37735.1274229146,249.917480693719,90.0,67.0,,powder,642.0,1000.0,stripe,,1.0,N2,,30.0,67.0,L-PBF,,8,force,,227.0,,225.0,484.0,air,-1.0,27.5,,90.0,25.0,4.576745820843257,316L,249.917480693719,-249.917480693719
39743.4546559418,275.02159773788,90.0,67.0,,powder,642.0,1000.0,stripe,,1.0,N2,,30.0,67.0,L-PBF,,8,force,,227.0,,225.0,484.0,air,-1.0,27.5,,90.0,25.0,4.5992656149832305,316L,275.02159773788,-275.02159773788
49788.8414832355,249.772689633361,90.0,67.0,,powder,642.0,1000.0,stripe,,1.0,N2,,30.0,67.0,L-PBF,,8,force,,227.0,,225.0,484.0,air,-1.0,27.5,,90.0,25.0,4.697132020967333,316L,249.772689633361,-249.772689633361
58397.6423784378,249.772689633361,90.0,67.0,,powder,642.0,1000.0,stripe,,1.0,N2,,30.0,67.0,L-PBF,,8,force,,227.0,,225.0,484.0,air,-1.0,27.5,,90.0,25.0,4.766395314189403,316L,249.772689633361,-249.772689633361
72660.8330465719,299.967085546957,90.0,67.0,,powder,642.0,1000.0,stripe,,1.0,N2,,30.0,67.0,L-PBF,,8,force,,227.0,,225.0,484.0,air,-1.0,27.5,,90.0,25.0,4.861300372682427,316L,299.967085546957,-299.967085546957
78692.2601987708,200.043915580464,90.0,67.0,,powder,642.0,1000.0,stripe,,1.0,N2,,30.0,67.0,L-PBF,,8,force,,227.0,,225.0,484.0,air,-1.0,27.5,,90.0,25.0,4.895932019293462,316L,200.043915580464,-200.043915580464
101215.161810077,324.848346276361,90.0,67.0,,powder,642.0,1000.0,stripe,,1.0,N2,,30.0,67.0,L-PBF,,8,force,,227.0,,225.0,484.0,air,-1.0,27.5,,90.0,25.0,5.005245573741343,316L,324.848346276361,-324.848346276361
190519.24410307,249.691806311617,90.0,67.0,,powder,642.0,1000.0,stripe,,1.0,N2,,30.0,67.0,L-PBF,,8,force,,227.0,,225.0,484.0,air,-1.0,27.5,,90.0,25.0,5.279938849752649,316L,249.691806311617,-249.691806311617
260189.369475222,324.874627344976,90.0,67.0,,powder,642.0,1000.0,stripe,,1.0,N2,,30.0,67.0,L-PBF,,8,force,,227.0,,225.0,484.0,air,-1.0,27.5,,90.0,25.0,5.4152895486722885,316L,324.874627344976,-324.874627344976
285796.410501979,249.772371711321,90.0,67.0,,powder,642.0,1000.0,stripe,,1.0,N2,,30.0,67.0,L-PBF,,8,force,,227.0,,225.0,484.0,air,-1.0,27.5,,90.0,25.0,5.45605676990991,316L,249.772371711321,-249.772371711321
291660.501975061,249.718087380232,90.0,67.0,,powder,642.0,1000.0,stripe,,1.0,N2,,30.0,67.0,L-PBF,,8,force,,227.0,,225.0,484.0,air,-1.0,27.5,,90.0,25.0,5.4648776189203385,316L,249.718087380232,-249.718087380232
323083.638058672,224.822483516911,90.0,67.0,,powder,642.0,1000.0,stripe,,1.0,N2,,30.0,67.0,L-PBF,,8,force,,227.0,,225.0,484.0,air,-1.0,27.5,,90.0,25.0,5.509314964576724,316L,224.822483516911,-224.822483516911
329058.892381718,275.27226765913,90.0,67.0,,powder,642.0,1000.0,stripe,,1.0,N2,,30.0,67.0,L-PBF,,8,force,,227.0,,225.0,484.0,air,-1.0,27.5,,90.0,25.0,5.5172736315290525,316L,275.27226765913,-275.27226765913
331870.649540548,224.795341351366,90.0,67.0,,powder,642.0,1000.0,stripe,,1.0,N2,,30.0,67.0,L-PBF,,8,force,,227.0,,225.0,484.0,air,-1.0,27.5,,90.0,25.0,5.5209688453395405,316L,224.795341351366,-224.795341351366
334042.616738389,349.797373373842,90.0,67.0,,powder,642.0,1000.0,stripe,,1.0,N2,,30.0,67.0,L-PBF,,8,force,,227.0,,225.0,484.0,air,-1.0,27.5,,90.0,25.0,5.523801877091929,316L,349.797373373842,-349.797373373842
382483.653364547,174.904652319081,90.0,67.0,,powder,642.0,1000.0,stripe,,1.0,N2,,30.0,67.0,L-PBF,,8,force,,227.0,,225.0,484.0,air,-1.0,27.5,,90.0,25.0,5.582612878952964,316L,174.904652319081,-174.904652319081
518258.251172198,275.137703949422,90.0,67.0,,powder,642.0,1000.0,stripe,,1.0,N2,,30.0,67.0,L-PBF,,8,force,,227.0,,225.0,484.0,air,-1.0,27.5,,90.0,25.0,5.714546225208791,316L,275.137703949422,-275.137703949422
527143.914072081,224.82721955002,90.0,67.0,,powder,642.0,1000.0,stripe,,1.0,N2,,30.0,67.0,L-PBF,,8,force,,227.0,,225.0,484.0,air,-1.0,27.5,,90.0,25.0,5.721929196910789,316L,224.82721955002,-224.82721955002
575813.619319507,274.53226474692,90.0,67.0,,powder,642.0,1000.0,stripe,,1.0,N2,,30.0,67.0,L-PBF,,8,force,,227.0,,225.0,484.0,air,-1.0,27.5,,90.0,25.0,5.76028193272921,316L,274.53226474692,-274.53226474692
615737.03093113,225.2969479248,90.0,67.0,,powder,642.0,1000.0,stripe,,1.0,N2,,30.0,67.0,L-PBF,,8,force,,227.0,,225.0,484.0,air,-1.0,27.5,,90.0,25.0,5.789395273204017,316L,225.2969479248,-225.2969479248
748481.884816804,325.294807421776,90.0,67.0,,powder,642.0,1000.0,stripe,,1.0,N2,,30.0,67.0,L-PBF,,8,force,,227.0,,225.0,484.0,air,-1.0,27.5,,90.0,25.0,5.8741812937648366,316L,325.294807421776,-325.294807421776
752896.528420125,199.958757852243,90.0,67.0,,powder,642.0,1000.0,stripe,,1.0,N2,,30.0,67.0,L-PBF,,8,force,,227.0,,225.0,484.0,air,-1.0,27.5,,90.0,25.0,5.876735294628433,316L,199.958757852243,-199.958757852243
773621.784932766,224.800077384476,90.0,67.0,,powder,642.0,1000.0,stripe,,1.0,N2,,30.0,67.0,L-PBF,,8,force,,227.0,,225.0,484.0,air,-1.0,27.5,,90.0,25.0,5.888528690835645,316L,224.800077384476,-224.800077384476
786632.973867026,250.219693953666,90.0,67.0,,powder,642.0,1000.0,stripe,,1.0,N2,,30.0,67.0,L-PBF,,8,force,,227.0,,225.0,484.0,air,-1.0,27.5,,90.0,25.0,5.895772147093247,316L,250.219693953666,-250.219693953666
790764.414214561,350.271837781731,90.0,67.0,,powder,642.0,1000.0,stripe,,1.0,N2,,30.0,67.0,L-PBF,,8,force,,227.0,,225.0,484.0,air,-1.0,27.5,,90.0,25.0,5.898047117068051,316L,350.271837781731,-350.271837781731
809066.258515402,275.115297816987,90.0,67.0,,powder,642.0,1000.0,stripe,,1.0,N2,,30.0,67.0,L-PBF,,8,force,,227.0,,225.0,484.0,air,-1.0,27.5,,90.0,25.0,5.907984089633647,316L,275.115297816987,-275.115297816987
860089.071093015,175.090296154466,90.0,67.0,,powder,642.0,1000.0,stripe,,1.0,N2,,30.0,67.0,L-PBF,,8,force,,227.0,,225.0,484.0,air,-1.0,27.5,,90.0,25.0,5.934543429244856,316L,175.090296154466,-175.090296154466
909844.793729119,275.088155651443,90.0,67.0,,powder,642.0,1000.0,stripe,,1.0,N2,,30.0,67.0,L-PBF,,8,force,,227.0,,225.0,484.0,air,-1.0,27.5,,90.0,25.0,5.958967314325656,316L,275.088155651443,-275.088155651443
929408.648998065,225.2969479248,90.0,67.0,,powder,642.0,1000.0,stripe,,1.0,N2,,30.0,67.0,L-PBF,,8,force,,227.0,,225.0,484.0,air,-1.0,27.5,,90.0,25.0,5.968206709669271,316L,225.2969479248,-225.2969479248
950003.348153874,150.058981463422,90.0,67.0,,powder,642.0,1000.0,stripe,,1.0,N2,,30.0,67.0,L-PBF,,8,force,,227.0,,225.0,484.0,air,-1.0,27.5,,90.0,25.0,5.977725135901679,316L,150.058981463422,-150.058981463422
46426.6299147638,62.9508506537295,145.0,67.0,,powder,273.0,1350.0,raster,,1.0,Ar,25.0,50.0,6.4,L-PBF,85.0,5,force,,,,380.0,181.0,air,0.1,30.0,,90.0,25.0,4.666767159596787,AlSi10Mg,139.89077923051,13.989077923051
55790.8984451031,63.0167181094579,145.0,67.0,,powder,273.0,1350.0,raster,,1.0,Ar,25.0,50.0,6.4,L-PBF,85.0,5,force,,,,380.0,181.0,air,0.1,30.0,,90.0,25.0,4.746563355255302,AlSi10Mg,140.03715135435087,14.003715135435087
68158.2655439123,62.9508506537295,145.0,67.0,,powder,273.0,1350.0,raster,,1.0,Ar,25.0,50.0,6.4,L-PBF,85.0,5,force,,,,380.0,181.0,air,0.1,30.0,,90.0,25.0,4.833518530199192,AlSi10Mg,139.89077923051,13.989077923051
123994.574709039,45.0069649714528,145.0,67.0,,powder,273.0,1350.0,raster,,1.0,Ar,25.0,50.0,6.4,L-PBF,85.0,5,force,,,,380.0,181.0,air,0.1,30.0,,90.0,25.0,5.093402683343907,AlSi10Mg,100.01547771433955,10.001547771433955
178801.315087909,44.9997740233482,145.0,67.0,,powder,273.0,1350.0,raster,,1.0,Ar,25.0,50.0,6.4,L-PBF,85.0,5,force,,,,380.0,181.0,air,0.1,30.0,,90.0,25.0,5.252370708717851,AlSi10Mg,99.99949782966267,9.999949782966269
187711.396559806,44.9997740233482,145.0,67.0,,powder,273.0,1350.0,raster,,1.0,Ar,25.0,50.0,6.4,L-PBF,85.0,5,force,,,,380.0,181.0,air,0.1,30.0,,90.0,25.0,5.273490640830108,AlSi10Mg,99.99949782966267,9.999949782966269
314987.92755324,44.9527385585987,145.0,67.0,,powder,273.0,1350.0,raster,,1.0,Ar,25.0,50.0,6.4,L-PBF,85.0,5,force,,,,380.0,181.0,air,0.1,30.0,,90.0,25.0,5.498293909035686,AlSi10Mg,99.89497457466378,9.989497457466378
383175.738792174,45.0102405957157,145.0,67.0,,powder,273.0,1350.0,raster,,1.0,Ar,25.0,50.0,6.4,L-PBF,85.0,5,force,,,,380.0,181.0,air,0.1,30.0,,90.0,25.0,5.583398003427797,AlSi10Mg,100.02275687936822,10.002275687936823
654982.896997982,35.9909596430201,145.0,67.0,,powder,273.0,1350.0,raster,,1.0,Ar,25.0,50.0,6.4,L-PBF,85.0,5,force,,,,380.0,181.0,air,0.1,30.0,,90.0,25.0,5.816229959783574,AlSi10Mg,79.97991031782244,7.997991031782245
679653.153149367,35.9533405315838,145.0,67.0,,powder,273.0,1350.0,raster,,1.0,Ar,25.0,50.0,6.4,L-PBF,85.0,5,force,,,,380.0,181.0,air,0.1,30.0,,90.0,25.0,5.832287336083972,AlSi10Mg,79.89631229240844,7.989631229240844
1361965.19876895,35.9533405315838,145.0,67.0,,powder,273.0,1350.0,raster,,1.0,Ar,25.0,50.0,6.4,L-PBF,85.0,5,force,,,,380.0,181.0,air,0.1,30.0,,90.0,25.0,6.134166010531462,AlSi10Mg,79.89631229240844,7.989631229240844
1711892.15087963,27.0038446546419,145.0,67.0,,powder,273.0,1350.0,raster,,1.0,Ar,25.0,50.0,6.4,L-PBF,85.0,5,force,,,,380.0,181.0,air,0.1,30.0,,90.0,25.0,6.233476400672193,AlSi10Mg,60.00854367698199,6.000854367698199
1898615.64098457,27.0320996269547,145.0,67.0,,powder,273.0,1350.0,raster,,1.0,Ar,25.0,50.0,6.4,L-PBF,85.0,5,force,,,,380.0,181.0,air,0.1,30.0,,90.0,25.0,6.278437054313309,AlSi10Mg,60.07133250434378,6.007133250434379
3330497.97611131,27.0450608580495,145.0,67.0,,powder,273.0,1350.0,raster,,1.0,Ar,25.0,50.0,6.4,L-PBF,85.0,5,force,,,,380.0,181.0,air,0.1,30.0,,90.0,25.0,6.522509174079365,AlSi10Mg,60.10013524011,6.010013524011001
126096.966484167,400.090604330887,120.0,16.0,,powder,1176.0,900.0,stripe,,1.0,,,30.0,25.5,L-PBF,100.0,3.5,force,,,,200.0,953.0,air,-1.0,24.9,,0.0,25.0,5.1007046388725765,IN718,400.090604330887,-400.090604330887
210019.837580975,400.099419057316,120.0,16.0,,powder,1176.0,900.0,stripe,,1.0,,,30.0,25.5,L-PBF,100.0,3.5,force,,,,200.0,953.0,air,-1.0,24.9,,0.0,25.0,5.3222603182817965,IN718,400.099419057316,-400.099419057316
434978.986281784,340.070671378092,120.0,16.0,,powder,1176.0,900.0,stripe,,1.0,,,30.0,25.5,L-PBF,100.0,3.5,force,,,,200.0,953.0,air,-1.0,24.9,,0.0,25.0,5.6384682768114125,IN718,340.070671378092,-340.070671378092
559379.718786407,340.070671378092,120.0,16.0,,powder,1176.0,900.0,stripe,,1.0,,,30.0,25.5,L-PBF,100.0,3.5,force,,,,200.0,953.0,air,-1.0,24.9,,0.0,25.0,5.747706716274296,IN718,340.070671378092,-340.070671378092
5536104.09795365,288.900179155855,120.0,16.0,,powder,1176.0,900.0,stripe,,1.0,,,30.0,25.5,L-PBF,100.0,3.5,force,,,,200.0,953.0,air,-1.0,24.9,,0.0,25.0,6.743204247767668,IN718,288.900179155855,-288.900179155855
5826017.60102454,289.066016455218,120.0,16.0,,powder,1176.0,900.0,stripe,,1.0,,,30.0,25.5,L-PBF,100.0,3.5,force,,,,200.0,953.0,air,-1.0,24.9,,0.0,25.0,6.765371792343878,IN718,289.066016455218,-289.066016455218
54756.0526797148,510.15625,120.0,16.0,,powder,1593.0,900.0,stripe,,1.0,,,30.0,15.1,L-PBF,100.0,3.5,force,,,,200.0,1379.0,air,-1.0,24.9,,0.0,25.0,4.738432132646614,IN718,510.15625,-510.15625
54782.6133700018,600.357521186441,120.0,16.0,,powder,1593.0,900.0,stripe,,1.0,,,30.0,15.1,L-PBF,100.0,3.5,force,,,,200.0,1379.0,air,-1.0,24.9,,0.0,25.0,4.738642746156332,IN718,600.357521186441,-600.357521186441
76783.2448445106,600.354787844037,120.0,16.0,,powder,1593.0,900.0,stripe,,1.0,,,30.0,15.1,L-PBF,100.0,3.5,force,,,,200.0,1379.0,air,-1.0,24.9,,0.0,25.0,4.885266461366806,IN718,600.354787844037,-600.354787844037
103338.964376233,510.064454566421,120.0,16.0,,powder,1593.0,900.0,stripe,,1.0,,,30.0,15.1,L-PBF,100.0,3.5,force,,,,200.0,1379.0,air,-1.0,24.9,,0.0,25.0,5.014264104897459,IN718,510.064454566421,-510.064454566421
154097.238397111,434.153021217712,120.0,16.0,,powder,1593.0,900.0,stripe,,1.0,,,30.0,15.1,L-PBF,100.0,3.5,force,,,,200.0,1379.0,air,-1.0,24.9,,0.0,25.0,5.187794855722685,IN718,434.153021217712,-434.153021217712
197299.39863551,510.15625,120.0,16.0,,powder,1593.0,900.0,stripe,,1.0,,,30.0,15.1,L-PBF,100.0,3.5,force,,,,200.0,1379.0,air,-1.0,24.9,,0.0,25.0,5.295125761533602,IN718,510.15625,-510.15625
241051.112980675,369.068287037037,120.0,16.0,,powder,1593.0,900.0,stripe,,1.0,,,30.0,15.1,L-PBF,100.0,3.5,force,,,,200.0,1379.0,air,-1.0,24.9,,0.0,25.0,5.382109141047193,IN718,369.068287037037,-369.068287037037
346129.5137799,361.851360701107,120.0,16.0,,powder,1593.0,900.0,stripe,,1.0,,,30.0,15.1,L-PBF,100.0,3.5,force,,,,200.0,1379.0,air,-1.0,24.9,,0.0,25.0,5.5392386323055876,IN718,361.851360701107,-361.851360701107
360879.893157873,369.019874308118,120.0,16.0,,powder,1593.0,900.0,stripe,,1.0,,,30.0,15.1,L-PBF,100.0,3.5,force,,,,200.0,1379.0,air,-1.0,24.9,,0.0,25.0,5.557362685512418,IN718,369.019874308118,-369.019874308118
7149214.6110066,362.170243311808,120.0,16.0,,powder,1593.0,900.0,stripe,,1.0,,,30.0,15.1,L-PBF,100.0,3.5,force,,,,200.0,1379.0,air,-1.0,24.9,,0.0,25.0,6.854258334270898,IN718,362.170243311808,-362.170243311808
21515.4864530463,390.15,110.0,67.0,,powder,,755.0,stripe,,1.0,,80.0,40.0,,L-PBF,8.0,6,force,,,,220.0,1146.0,air,0.1,40.0,,0.0,25.0,4.332751169683525,17-4 PH,866.9999999999999,86.69999999999999
34404.6354788671,390.15,110.0,67.0,,powder,,755.0,stripe,,1.0,,80.0,40.0,,L-PBF,8.0,6,force,,,,220.0,1146.0,air,0.1,40.0,,0.0,25.0,4.536616960806007,17-4 PH,866.9999999999999,86.69999999999999
36415.0148155719,390.15,110.0,67.0,,powder,,755.0,stripe,,1.0,,80.0,40.0,,L-PBF,8.0,6,force,,,,220.0,1146.0,air,0.1,40.0,,0.0,25.0,4.561280490984504,17-4 PH,866.9999999999999,86.69999999999999
37922.9322203899,390.15,110.0,67.0,,powder,,755.0,stripe,,1.0,,80.0,40.0,,L-PBF,8.0,6,force,,,,220.0,1146.0,air,0.1,40.0,,0.0,25.0,4.578901909834331,17-4 PH,866.9999999999999,86.69999999999999
40377.378315629,390.15,110.0,67.0,,powder,,755.0,stripe,,1.0,,80.0,40.0,,L-PBF,8.0,6,force,,,,220.0,1146.0,air,0.1,40.0,,0.0,25.0,4.606138116984573,17-4 PH,866.9999999999999,86.69999999999999
40559.8154505963,390.15,110.0,67.0,,powder,,755.0,stripe,,1.0,,80.0,40.0,,L-PBF,8.0,6,force,,,,220.0,1146.0,air,0.1,40.0,,0.0,25.0,4.608095970265861,17-4 PH,866.9999999999999,86.69999999999999
43936.9631127067,390.15,110.0,67.0,,powder,,755.0,stripe,,1.0,,80.0,40.0,,L-PBF,8.0,6,force,,,,220.0,1146.0,air,0.1,40.0,,0.0,25.0,4.642830035539126,17-4 PH,866.9999999999999,86.69999999999999
47927.4645149636,390.15,110.0,67.0,,powder,,755.0,stripe,,1.0,,80.0,40.0,,L-PBF,8.0,6,force,,,,220.0,1146.0,air,0.1,40.0,,0.0,25.0,4.680584454314415,17-4 PH,866.9999999999999,86.69999999999999
52951.5744601426,390.15,110.0,67.0,,powder,,755.0,stripe,,1.0,,80.0,40.0,,L-PBF,8.0,6,force,,,,220.0,1146.0,air,0.1,40.0,,0.0,25.0,4.723878877931437,17-4 PH,866.9999999999999,86.69999999999999
53800.0026219954,390.15,110.0,67.0,,powder,,755.0,stripe,,1.0,,80.0,40.0,,L-PBF,8.0,6,force,,,,220.0,1146.0,air,0.1,40.0,,0.0,25.0,4.730782296832153,17-4 PH,866.9999999999999,86.69999999999999
57447.4767490313,390.15,110.0,67.0,,powder,,755.0,stripe,,1.0,,80.0,40.0,,L-PBF,8.0,6,force,,,,220.0,1146.0,air,0.1,40.0,,0.0,25.0,4.7592709580367005,17-4 PH,866.9999999999999,86.69999999999999
58706.1335619356,390.15,110.0,67.0,,powder,,755.0,stripe,,1.0,,80.0,40.0,,L-PBF,8.0,6,force,,,,220.0,1146.0,air,0.1,40.0,,0.0,25.0,4.768683478299471,17-4 PH,866.9999999999999,86.69999999999999
69861.3978617214,390.15,110.0,67.0,,powder,,755.0,stripe,,1.0,,80.0,40.0,,L-PBF,8.0,6,force,,,,220.0,1146.0,air,0.1,40.0,,0.0,25.0,4.8442372712180095,17-4 PH,866.9999999999999,86.69999999999999
70091.6031207376,390.15,110.0,67.0,,powder,,755.0,stripe,,1.0,,80.0,40.0,,L-PBF,8.0,6,force,,,,220.0,1146.0,air,0.1,40.0,,0.0,25.0,4.8456659931912505,17-4 PH,866.9999999999999,86.69999999999999
73849.4174172233,390.15,110.0,67.0,,powder,,755.0,stripe,,1.0,,80.0,40.0,,L-PBF,8.0,6,force,,,,220.0,1146.0,air,0.1,40.0,,0.0,25.0,4.868347073602157,17-4 PH,866.9999999999999,86.69999999999999
83116.9381942687,390.15,110.0,67.0,,powder,,755.0,stripe,,1.0,,80.0,40.0,,L-PBF,8.0,6,force,,,,220.0,1146.0,air,0.1,40.0,,0.0,25.0,4.91968953659646,17-4 PH,866.9999999999999,86.69999999999999
86396.9303205621,390.15,110.0,67.0,,powder,,755.0,stripe,,1.0,,80.0,40.0,,L-PBF,8.0,6,force,,,,220.0,1146.0,air,0.1,40.0,,0.0,25.0,4.936498312287642,17-4 PH,866.9999999999999,86.69999999999999
92363.2248465799,390.15,110.0,67.0,,powder,,755.0,stripe,,1.0,,80.0,40.0,,L-PBF,8.0,6,force,,,,220.0,1146.0,air,0.1,40.0,,0.0,25.0,4.965499087829208,17-4 PH,866.9999999999999,86.69999999999999
92922.0047247191,390.15,110.0,67.0,,powder,,755.0,stripe,,1.0,,80.0,40.0,,L-PBF,8.0,6,force,,,,220.0,1146.0,air,0.1,40.0,,0.0,25.0,4.968118570817086,17-4 PH,866.9999999999999,86.69999999999999
98116.4803920022,390.15,110.0,67.0,,powder,,755.0,stripe,,1.0,,80.0,40.0,,L-PBF,8.0,6,force,,,,220.0,1146.0,air,0.1,40.0,,0.0,25.0,4.991741960918904,17-4 PH,866.9999999999999,86.69999999999999
104682.363892099,390.15,110.0,67.0,,powder,,755.0,stripe,,1.0,,80.0,40.0,,L-PBF,8.0,6,force,,,,220.0,1146.0,air,0.1,40.0,,0.0,25.0,5.019873521129698,17-4 PH,866.9999999999999,86.69999999999999
105675.233787168,390.15,110.0,67.0,,powder,,755.0,stripe,,1.0,,80.0,40.0,,L-PBF,8.0,6,force,,,,220.0,1146.0,air,0.1,40.0,,0.0,25.0,5.023973217299398,17-4 PH,866.9999999999999,86.69999999999999
106190.406880145,390.15,110.0,67.0,,powder,,755.0,stripe,,1.0,,80.0,40.0,,L-PBF,8.0,6,force,,,,220.0,1146.0,air,0.1,40.0,,0.0,25.0,5.026085284850929,17-4 PH,866.9999999999999,86.69999999999999
109416.495134563,390.15,110.0,67.0,,powder,,755.0,stripe,,1.0,,80.0,40.0,,L-PBF,8.0,6,force,,,,220.0,1146.0,air,0.1,40.0,,0.0,25.0,5.039082799199468,17-4 PH,866.9999999999999,86.69999999999999
118781.459315291,390.15,110.0,67.0,,powder,,755.0,stripe,,1.0,,80.0,40.0,,L-PBF,8.0,6,force,,,,220.0,1146.0,air,0.1,40.0,,0.0,25.0,5.074748656592502,17-4 PH,866.9999999999999,86.69999999999999
126659.859459274,390.15,110.0,67.0,,powder,,755.0,stripe,,1.0,,80.0,40.0,,L-PBF,8.0,6,force,,,,220.0,1146.0,air,0.1,40.0,,0.0,25.0,5.102639001802024,17-4 PH,866.9999999999999,86.69999999999999
127189.046000629,390.15,110.0,67.0,,powder,,755.0,stripe,,1.0,,80.0,40.0,,L-PBF,8.0,6,force,,,,220.0,1146.0,air,0.1,40.0,,0.0,25.0,5.104449709847518,17-4 PH,866.9999999999999,86.69999999999999
142853.767818736,390.15,110.0,67.0,,powder,,755.0,stripe,,1.0,,80.0,40.0,,L-PBF,8.0,6,force,,,,220.0,1146.0,air,0.1,40.0,,0.0,25.0,5.154891699540646,17-4 PH,866.9999999999999,86.69999999999999
144650.506595328,390.15,110.0,67.0,,powder,,755.0,stripe,,1.0,,80.0,40.0,,L-PBF,8.0,6,force,,,,220.0,1146.0,air,0.1,40.0,,0.0,25.0,5.160319958973772,17-4 PH,866.9999999999999,86.69999999999999
147033.093931827,390.15,110.0,67.0,,powder,,755.0,stripe,,1.0,,80.0,40.0,,L-PBF,8.0,6,force,,,,220.0,1146.0,air,0.1,40.0,,0.0,25.0,5.16741509593448,17-4 PH,866.9999999999999,86.69999999999999
147306.62892501,390.15,110.0,67.0,,powder,,755.0,stripe,,1.0,,80.0,40.0,,L-PBF,8.0,6,force,,,,220.0,1146.0,air,0.1,40.0,,0.0,25.0,5.168222290907636,17-4 PH,866.9999999999999,86.69999999999999
205609.173299222,390.15,110.0,67.0,,powder,,755.0,stripe,,1.0,,80.0,40.0,,L-PBF,8.0,6,force,,,,220.0,1146.0,air,0.1,40.0,,0.0,25.0,5.313042486900865,17-4 PH,866.9999999999999,86.69999999999999
209299.688534744,390.15,110.0,67.0,,powder,,755.0,stripe,,1.0,,80.0,40.0,,L-PBF,8.0,6,force,,,,220.0,1146.0,air,0.1,40.0,,0.0,25.0,5.320768582052291,17-4 PH,866.9999999999999,86.69999999999999
237436.604811006,390.15,110.0,67.0,,powder,,755.0,stripe,,1.0,,80.0,40.0,,L-PBF,8.0,6,force,,,,220.0,1146.0,air,0.1,40.0,,0.0,25.0,5.375547673514754,17-4 PH,866.9999999999999,86.69999999999999
239247.777095233,390.15,110.0,67.0,,powder,,755.0,stripe,,1.0,,80.0,40.0,,L-PBF,8.0,6,force,,,,220.0,1146.0,air,0.1,40.0,,0.0,25.0,5.378847911340171,17-4 PH,866.9999999999999,86.69999999999999
287997.011585862,390.15,110.0,67.0,,powder,,755.0,stripe,,1.0,,80.0,40.0,,L-PBF,8.0,6,force,,,,220.0,1146.0,air,0.1,40.0,,0.0,25.0,5.459387981306095,17-4 PH,866.9999999999999,86.69999999999999
403951.537666652,390.15,110.0,67.0,,powder,,755.0,stripe,,1.0,,80.0,40.0,,L-PBF,8.0,6,force,,,,220.0,1146.0,air,0.1,40.0,,0.0,25.0,5.606329265639294,17-4 PH,866.9999999999999,86.69999999999999
406521.116253049,390.15,110.0,67.0,,powder,,755.0,stripe,,1.0,,80.0,40.0,,L-PBF,8.0,6,force,,,,220.0,1146.0,air,0.1,40.0,,0.0,25.0,5.609083109423307,17-4 PH,866.9999999999999,86.69999999999999
508927.517690351,390.15,110.0,67.0,,powder,,755.0,stripe,,1.0,,80.0,40.0,,L-PBF,8.0,6,force,,,,220.0,1146.0,air,0.1,40.0,,0.0,25.0,5.706655933793278,17-4 PH,866.9999999999999,86.69999999999999
1031780.79131528,390.15,110.0,67.0,,powder,,755.0,stripe,,1.0,,80.0,40.0,,L-PBF,8.0,6,force,,,,220.0,1146.0,air,0.1,40.0,,0.0,25.0,6.013587438343035,17-4 PH,866.9999999999999,86.69999999999999
1084580.82894789,390.15,110.0,67.0,,powder,,755.0,stripe,,1.0,,80.0,40.0,,L-PBF,8.0,6,force,,,,220.0,1146.0,air,0.1,40.0,,0.0,25.0,6.035261923577467,17-4 PH,866.9999999999999,86.69999999999999
1492927.01323142,390.15,110.0,67.0,,powder,,755.0,stripe,,1.0,,80.0,40.0,,L-PBF,8.0,6,force,,,,220.0,1146.0,air,0.1,40.0,,0.0,25.0,6.174038576294577,17-4 PH,866.9999999999999,86.69999999999999
1593027.0934452,390.15,110.0,67.0,,powder,,755.0,stripe,,1.0,,80.0,40.0,,L-PBF,8.0,6,force,,,,220.0,1146.0,air,0.1,40.0,,0.0,25.0,6.202223162137407,17-4 PH,866.9999999999999,86.69999999999999
1780528.04318363,390.15,110.0,67.0,,powder,,755.0,stripe,,1.0,,80.0,40.0,,L-PBF,8.0,6,force,,,,220.0,1146.0,air,0.1,40.0,,0.0,25.0,6.250548818169776,17-4 PH,866.9999999999999,86.69999999999999
559983.630862068,100.105245065936,190.0,,,powder,,1300.0,,,1.0,,35.0,50.0,,L-PBF,20000.0,3.5,displacement,,,,370.0,,air,-1.0,,,90.0,25.0,5.748175332130879,AlSi10Mg,100.105245065936,-100.105245065936
1041769.8627813,79.9554298339197,190.0,,,powder,,1300.0,,,1.0,,35.0,50.0,,L-PBF,20000.0,3.5,displacement,,,,370.0,,air,-1.0,,,90.0,25.0,6.0177717896323895,AlSi10Mg,79.9554298339197,-79.9554298339197
3157426.12983549,109.881351356912,190.0,,,powder,,1300.0,,,1.0,,35.0,50.0,,L-PBF,20000.0,3.5,displacement,,,,370.0,,air,-1.0,,,90.0,25.0,6.49933319872694,AlSi10Mg,109.881351356912,-109.881351356912
3511487.10740776,80.0702996558937,190.0,,,powder,,1300.0,,,1.0,,35.0,50.0,,L-PBF,20000.0,3.5,displacement,,,,370.0,,air,-1.0,,,90.0,25.0,6.545491078222348,AlSi10Mg,80.0702996558937,-80.0702996558937
103493279.035323,80.0514843337926,190.0,,,powder,,1300.0,,,1.0,,35.0,50.0,,L-PBF,20000.0,3.5,displacement,,,,370.0,,air,-1.0,,,90.0,25.0,8.01491214715866,AlSi10Mg,80.0514843337926,-80.0514843337926
360455571.635394,59.9598118699317,190.0,,,powder,,1300.0,,,1.0,,35.0,50.0,,L-PBF,20000.0,3.5,displacement,,,,370.0,,air,-1.0,,,90.0,25.0,8.556851742889975,AlSi10Mg,59.9598118699317,-59.9598118699317
581294522.546903,75.0321601140191,190.0,,,powder,,1300.0,,,1.0,,35.0,50.0,,L-PBF,20000.0,3.5,displacement,,,,370.0,,air,-1.0,,,90.0,25.0,8.764396230682411,AlSi10Mg,75.0321601140191,-75.0321601140191
1161176462.12918,70.0257187844947,190.0,,,powder,,1300.0,,,1.0,,35.0,50.0,,L-PBF,20000.0,3.5,displacement,,,,370.0,,air,-1.0,,,90.0,25.0,9.064898223791552,AlSi10Mg,70.0257187844947,-70.0257187844947
280606.249101461,160.007920801538,100.0,66.0,,powder,,700.0,island,,1.0,,,50.0,,L-PBF,15.0,8,force,,,,275.0,,air,-1.0,,,90.0,25.0,5.448097338538604,316L,160.007920801538,-160.007920801538
389976.246041271,149.902912621359,100.0,66.0,,powder,,700.0,island,,1.0,,,50.0,,L-PBF,15.0,8,force,,,,275.0,,air,-1.0,,,90.0,25.0,5.591038154392192,316L,149.902912621359,-149.902912621359
564106.031125429,130.072964807318,100.0,66.0,,powder,,700.0,island,,1.0,,,50.0,,L-PBF,15.0,8,force,,,,275.0,,air,-1.0,,,90.0,25.0,5.751360742998735,316L,130.072964807318,-130.072964807318
710561.528306439,120.052305377423,100.0,66.0,,powder,,700.0,island,,1.0,,,50.0,,L-PBF,15.0,8,force,,,,275.0,,air,-1.0,,,90.0,25.0,5.851601689929943,316L,120.052305377423,-120.052305377423
971317.093835131,110.031645947527,100.0,66.0,,powder,,700.0,island,,1.0,,,50.0,,L-PBF,15.0,8,force,,,,275.0,,air,-1.0,,,90.0,25.0,5.987361031784231,316L,110.031645947527,-110.031645947527
1090639.34133233,100.0,100.0,66.0,,powder,,700.0,island,,1.0,,,50.0,,L-PBF,15.0,8,force,,,,275.0,,air,-1.0,,,90.0,25.0,6.037681159420289,316L,100.0,-100.0
1226168.18567532,100.094838008574,100.0,66.0,,powder,,700.0,island,,1.0,,,50.0,,L-PBF,15.0,8,force,,,,275.0,,air,-1.0,,,90.0,25.0,6.088550043674352,316L,100.094838008574,-100.094838008574
1400779.18951998,100.010986517632,100.0,66.0,,powder,,700.0,island,,1.0,,,50.0,,L-PBF,15.0,8,force,,,,275.0,,air,-1.0,,,90.0,25.0,6.146369681088116,316L,100.010986517632,-100.010986517632
1432586.75692854,99.9639454460845,100.0,66.0,,powder,,700.0,island,,1.0,,,50.0,,L-PBF,15.0,8,force,,,,275.0,,air,-1.0,,,90.0,25.0,6.15612093215037,316L,99.9639454460845,-99.9639454460845
1595022.44365307,90.0794351279788,100.0,66.0,,powder,,700.0,island,,1.0,,,50.0,,L-PBF,15.0,8,force,,,,275.0,,air,-1.0,,,90.0,25.0,6.202766798418971,316L,90.0794351279788,-90.0794351279788
249532.170031138,200.014863829621,100.0,66.0,,powder,,700.0,island,,1.0,,,50.0,,L-PBF,15.0,8,force,,,,275.0,,air,-1.0,,,90.0,25.0,5.397126543411792,316L,200.014863829621,-200.014863829621
330183.129272371,180.076459696729,100.0,66.0,,powder,,700.0,island,,1.0,,,50.0,,L-PBF,15.0,8,force,,,,275.0,,air,-1.0,,,90.0,25.0,5.518754879189964,316L,180.076459696729,-180.076459696729
448567.027658908,169.966230476995,100.0,66.0,,powder,,700.0,island,,1.0,,,50.0,,L-PBF,15.0,8,force,,,,275.0,,air,-1.0,,,90.0,25.0,5.651827347195967,316L,169.966230476995,-169.966230476995
727193.426253642,150.007468259895,100.0,66.0,,powder,,700.0,island,,1.0,,,50.0,,L-PBF,15.0,8,force,,,,275.0,,air,-1.0,,,90.0,25.0,5.86164994425864,316L,150.007468259895,-150.007468259895
868081.488249014,130.020726519036,100.0,66.0,,powder,,700.0,island,,1.0,,,50.0,,L-PBF,15.0,8,force,,,,275.0,,air,-1.0,,,90.0,25.0,5.938560495033382,316L,130.020726519036,-130.020726519036
951720.913102911,119.953807719011,100.0,66.0,,powder,,700.0,island,,1.0,,,50.0,,L-PBF,15.0,8,force,,,,275.0,,air,-1.0,,,90.0,25.0,5.978509612597583,316L,119.953807719011,-119.953807719011
1065075.50276519,139.916483975363,100.0,66.0,,powder,,700.0,island,,1.0,,,50.0,,L-PBF,15.0,8,force,,,,275.0,,air,-1.0,,,90.0,25.0,6.027380395823595,316L,139.916483975363,-139.916483975363
1165502.51224572,120.011422044546,100.0,66.0,,powder,,700.0,island,,1.0,,,50.0,,L-PBF,15.0,8,force,,,,275.0,,air,-1.0,,,90.0,25.0,6.066513213981244,316L,120.011422044546,-120.011422044546
1285950.32832279,119.972952631694,100.0,66.0,,powder,,700.0,island,,1.0,,,50.0,,L-PBF,15.0,8,force,,,,275.0,,air,-1.0,,,90.0,25.0,6.1092241936644545,316L,119.972952631694,-119.972952631694
1360032.99046952,119.972952631694,100.0,66.0,,powder,,700.0,island,,1.0,,,50.0,,L-PBF,15.0,8,force,,,,275.0,,air,-1.0,,,90.0,25.0,6.133549443226904,316L,119.972952631694,-119.972952631694
1441469.92777447,119.982525088036,100.0,66.0,,powder,,700.0,island,,1.0,,,50.0,,L-PBF,15.0,8,force,,,,275.0,,air,-1.0,,,90.0,25.0,6.1588055864829245,316L,119.982525088036,-119.982525088036
2739728.78407904,599.762029434679,,,,powder,1007.0,,,,1.0,,,,,L-PBF,20000.0,3,displacement,,,,,951.0,air,-1.0,,,90.0,25.0,6.437707572525571,Ti-6Al-4V,599.762029434679,-599.762029434679
11038398.9252432,574.683394833948,,,,powder,1007.0,,,,1.0,,,,,L-PBF,20000.0,3,displacement,,,,,951.0,air,-1.0,,,90.0,25.0,7.042906085317318,Ti-6Al-4V,574.683394833948,-574.683394833948
11114977.4852078,600.120718144536,,,,powder,1007.0,,,,1.0,,,,,L-PBF,20000.0,3,displacement,,,,,951.0,air,-1.0,,,90.0,25.0,7.045908587317518,Ti-6Al-4V,600.120718144536,-600.120718144536
15201184.4487343,550.36763726338,,,,powder,1007.0,,,,1.0,,,,,L-PBF,20000.0,3,displacement,,,,,951.0,air,-1.0,,,90.0,25.0,7.181877428701901,Ti-6Al-4V,550.36763726338,-550.36763726338
17533820.701592,575.446271864111,,,,powder,1007.0,,,,1.0,,,,,L-PBF,20000.0,3,displacement,,,,,951.0,air,-1.0,,,90.0,25.0,7.243876561206151,Ti-6Al-4V,575.446271864111,-575.446271864111
20022634.5708375,500.346866893263,,,,powder,1007.0,,,,1.0,,,,,L-PBF,20000.0,3,displacement,,,,,951.0,air,-1.0,,,90.0,25.0,7.3015212212101455,Ti-6Al-4V,500.346866893263,-500.346866893263
39669202.1912072,500.346866893263,,,,powder,1007.0,,,,1.0,,,,,L-PBF,20000.0,3,displacement,,,,,951.0,air,-1.0,,,90.0,25.0,7.59845346623063,Ti-6Al-4V,500.346866893263,-500.346866893263
88478516.5154252,450.228018241459,,,,powder,1007.0,,,,1.0,,,,,L-PBF,20000.0,3,displacement,,,,,951.0,air,-1.0,,,90.0,25.0,7.9468378323764695,Ti-6Al-4V,450.228018241459,-450.228018241459
122306616.208383,475.45065143673,,,,powder,1007.0,,,,1.0,,,,,L-PBF,20000.0,3,displacement,,,,,951.0,air,-1.0,,,90.0,25.0,8.087449950945299,Ti-6Al-4V,475.45065143673,-475.45065143673
348483596.17096,400.173639697627,,,,powder,1007.0,,,,1.0,,,,,L-PBF,20000.0,3,displacement,,,,,951.0,air,-1.0,,,90.0,25.0,8.542182339793843,Ti-6Al-4V,400.173639697627,-400.173639697627
92337555.248412,315.295850891688,,,,powder,1007.0,,,,1.0,,,,,L-PBF,20000.0,1.9,displacement,,,,,951.0,air,0.1,,,90.0,25.0,7.965378371880926,Ti-6Al-4V,700.6574464259734,70.06574464259734
106995627.107913,303.869530226625,,,,powder,1007.0,,,,1.0,,,,,L-PBF,20000.0,1.9,displacement,,,,,951.0,air,0.1,,,90.0,25.0,8.029366028510339,Ti-6Al-4V,675.2656227258333,67.52656227258333
218003471.897944,292.692234202266,,,,powder,1007.0,,,,1.0,,,,,L-PBF,20000.0,1.9,displacement,,,,,951.0,air,0.1,,,90.0,25.0,8.3384634101831,Ti-6Al-4V,650.4271871161466,65.04271871161465
24105045.699415,342.379709034563,,,,powder,1007.0,,,,1.0,,,,,L-PBF,20000.0,1.9,displacement,,,,,951.0,air,0.2,,,90.0,25.0,7.382107959174552,Ti-6Al-4V,855.9492725864075,171.1898545172815
31646571.7199024,328.796951709522,,,,powder,1007.0,,,,1.0,,,,,L-PBF,20000.0,1.9,displacement,,,,,951.0,air,0.2,,,90.0,25.0,7.500326669684451,Ti-6Al-4V,821.9923792738049,164.398475854761
9238.72189337897,176.862134091645,130.0,67.0,,powder,381.5,1650.0,,,1.0,Ar,150.0,50.0,5.7,L-PBF,25.0,5,force,,72.5,,350.0,212.2,air,-1.0,43.0,,90.0,25.0,3.965611894050605,AlSi10Mg,176.862134091645,-176.862134091645
9624.83600283381,178.593260961901,130.0,67.0,,powder,381.5,1650.0,,,1.0,Ar,150.0,50.0,5.7,L-PBF,25.0,5,force,,72.5,,350.0,212.2,air,-1.0,43.0,,90.0,25.0,3.9833933383186055,AlSi10Mg,178.593260961901,-178.593260961901
29292.8399746084,149.835153475654,130.0,67.0,,powder,381.5,1650.0,,,1.0,Ar,150.0,50.0,5.7,L-PBF,25.0,5,force,,72.5,,350.0,212.2,air,-1.0,43.0,,90.0,25.0,4.466761479073547,AlSi10Mg,149.835153475654,-149.835153475654
77052.3088706047,115.598842221476,130.0,67.0,,powder,381.5,1650.0,,,1.0,Ar,150.0,50.0,5.7,L-PBF,25.0,5,force,,72.5,,350.0,212.2,air,-1.0,43.0,,90.0,25.0,4.886785656873251,AlSi10Mg,115.598842221476,-115.598842221476
101006.151964193,152.649245586845,130.0,67.0,,powder,381.5,1650.0,,,1.0,Ar,150.0,50.0,5.7,L-PBF,25.0,5,force,,72.5,,350.0,212.2,air,-1.0,43.0,,90.0,25.0,5.004347826086958,AlSi10Mg,152.649245586845,-152.649245586845
120314.541403383,128.092784491029,130.0,67.0,,powder,381.5,1650.0,,,1.0,Ar,150.0,50.0,5.7,L-PBF,25.0,5,force,,72.5,,350.0,212.2,air,-1.0,43.0,,90.0,25.0,5.080318120021452,AlSi10Mg,128.092784491029,-128.092784491029
158837.257890545,146.238240536291,130.0,67.0,,powder,381.5,1650.0,,,1.0,Ar,150.0,50.0,5.7,L-PBF,25.0,5,force,,72.5,,350.0,212.2,air,-1.0,43.0,,90.0,25.0,5.200952380952381,AlSi10Mg,146.238240536291,-146.238240536291
228848.37436333,123.784881657027,130.0,67.0,,powder,381.5,1650.0,,,1.0,Ar,150.0,50.0,5.7,L-PBF,25.0,5,force,,72.5,,350.0,212.2,air,-1.0,43.0,,90.0,25.0,5.35954783174019,AlSi10Mg,123.784881657027,-123.784881657027
319483.064188708,102.374127499176,130.0,67.0,,powder,381.5,1650.0,,,1.0,Ar,150.0,50.0,5.7,L-PBF,25.0,5,force,,72.5,,350.0,212.2,air,-1.0,43.0,,90.0,25.0,5.504447841134998,AlSi10Mg,102.374127499176,-102.374127499176
1133842.97133126,120.605998368062,130.0,67.0,,powder,381.5,1650.0,,,1.0,Ar,150.0,50.0,5.7,L-PBF,25.0,5,force,,72.5,,350.0,212.2,air,-1.0,43.0,,90.0,25.0,6.054552912223133,AlSi10Mg,120.605998368062,-120.605998368062
44663.9228021251,88.8973366911842,130.0,67.0,,powder,381.5,1650.0,,,1.0,Ar,150.0,50.0,5.7,L-PBF,25.0,5,force,,72.5,,350.0,212.2,air,-1.0,43.0,,90.0,25.0,4.6499568642011395,AlSi10Mg,88.8973366911842,-88.8973366911842
56143.9845317584,98.7567206244548,130.0,67.0,,powder,381.5,1650.0,,,1.0,Ar,150.0,50.0,5.7,L-PBF,25.0,5,force,,72.5,,350.0,212.2,air,-1.0,43.0,,90.0,25.0,4.749303231218779,AlSi10Mg,98.7567206244548,-98.7567206244548
80721.8898144875,84.4699693318862,130.0,67.0,,powder,381.5,1650.0,,,1.0,Ar,150.0,50.0,5.7,L-PBF,25.0,5,force,,72.5,,350.0,212.2,air,-1.0,43.0,,90.0,25.0,4.906991320800662,AlSi10Mg,84.4699693318862,-84.4699693318862
88139.9764344796,86.9161791450915,130.0,67.0,,powder,381.5,1650.0,,,1.0,Ar,150.0,50.0,5.7,L-PBF,25.0,5,force,,72.5,,350.0,212.2,air,-1.0,43.0,,90.0,25.0,4.945172930058892,AlSi10Mg,86.9161791450915,-86.9161791450915
172726.896416252,66.8354438259209,130.0,67.0,,powder,381.5,1650.0,,,1.0,Ar,150.0,50.0,5.7,L-PBF,25.0,5,force,,72.5,,350.0,212.2,air,-1.0,43.0,,90.0,25.0,5.237359969621048,AlSi10Mg,66.8354438259209,-66.8354438259209
179042.789854291,68.1525560214884,130.0,67.0,,powder,381.5,1650.0,,,1.0,Ar,150.0,50.0,5.7,L-PBF,25.0,5,force,,72.5,,350.0,212.2,air,-1.0,43.0,,90.0,25.0,5.252956836436756,AlSi10Mg,68.1525560214884,-68.1525560214884
194183.57270769,69.0975711707757,130.0,67.0,,powder,381.5,1650.0,,,1.0,Ar,150.0,50.0,5.7,L-PBF,25.0,5,force,,72.5,,350.0,212.2,air,-1.0,43.0,,90.0,25.0,5.288212487239531,AlSi10Mg,69.0975711707757,-69.0975711707757
195872.135159179,69.6977887608319,130.0,67.0,,powder,381.5,1650.0,,,1.0,Ar,150.0,50.0,5.7,L-PBF,25.0,5,force,,72.5,,350.0,212.2,air,-1.0,43.0,,90.0,25.0,5.2919726574988095,AlSi10Mg,69.6977887608319,-69.6977887608319
215273.922646139,63.5906609137337,130.0,67.0,,powder,381.5,1650.0,,,1.0,Ar,150.0,50.0,5.7,L-PBF,25.0,5,force,,72.5,,350.0,212.2,air,-1.0,43.0,,90.0,25.0,5.332991424450507,AlSi10Mg,63.5906609137337,-63.5906609137337
245918.190965864,58.5426415263274,130.0,67.0,,powder,381.5,1650.0,,,1.0,Ar,150.0,50.0,5.7,L-PBF,25.0,5,force,,72.5,,350.0,212.2,air,-1.0,43.0,,90.0,25.0,5.3907906553913865,AlSi10Mg,58.5426415263274,-58.5426415263274
256866.085488524,55.9744358453455,130.0,67.0,,powder,381.5,1650.0,,,1.0,Ar,150.0,50.0,5.7,L-PBF,25.0,5,force,,72.5,,350.0,212.2,air,-1.0,43.0,,90.0,25.0,5.409706767335678,AlSi10Mg,55.9744358453455,-55.9744358453455
351974.220093882,56.4401724644248,130.0,67.0,,powder,381.5,1650.0,,,1.0,Ar,150.0,50.0,5.7,L-PBF,25.0,5,force,,72.5,,350.0,212.2,air,-1.0,43.0,,90.0,25.0,5.546510855293523,AlSi10Mg,56.4401724644248,-56.4401724644248
515223.095431632,51.1071383238206,130.0,67.0,,powder,381.5,1650.0,,,1.0,Ar,150.0,50.0,5.7,L-PBF,25.0,5,force,,72.5,,350.0,212.2,air,-1.0,43.0,,90.0,25.0,5.711995322507237,AlSi10Mg,51.1071383238206,-51.1071383238206
11567.7345890492,248.715485529661,100.0,,,powder,621.8,960.0,,,1.0,N2,,30.0,47.97,L-PBF,30.0,7,force,,154.3,,245.0,392.2,air,0.0,34.0,,90.0,25.0,4.0632483155803225,316L,497.430971059322,0.0
38465.6017521068,248.715485529661,100.0,,,powder,621.8,960.0,,,1.0,N2,,30.0,47.97,L-PBF,30.0,7,force,,154.3,,245.0,392.2,air,0.0,34.0,,90.0,25.0,4.5850725308872535,316L,497.430971059322,0.0
50217.2632685983,248.599960976282,100.0,,,powder,621.8,960.0,,,1.0,N2,,30.0,47.97,L-PBF,30.0,7,force,,154.3,,245.0,392.2,air,0.0,34.0,,90.0,25.0,4.700853040919073,316L,497.199921952564,0.0
61054.6432824696,248.599960976282,100.0,,,powder,621.8,960.0,,,1.0,N2,,30.0,47.97,L-PBF,30.0,7,force,,154.3,,245.0,392.2,air,0.0,34.0,,90.0,25.0,4.785718698178885,316L,497.199921952564,0.0
73718.5824290803,226.646376246033,100.0,,,powder,621.8,960.0,,,1.0,N2,,30.0,47.97,L-PBF,30.0,7,force,,154.3,,245.0,392.2,air,0.0,34.0,,90.0,25.0,4.867576975364896,316L,453.292752492066,0.0
83180.9909362754,226.780362461478,100.0,,,powder,621.8,960.0,,,1.0,N2,,30.0,47.97,L-PBF,30.0,7,force,,154.3,,245.0,392.2,air,0.0,34.0,,90.0,25.0,4.920024089815797,316L,453.560724922956,0.0
102599.396874445,201.864817248484,100.0,,,powder,621.8,960.0,,,1.0,N2,,30.0,47.97,L-PBF,30.0,7,force,,154.3,,245.0,392.2,air,0.0,34.0,,90.0,25.0,5.011144807804352,316L,403.729634496968,0.0
109378.542054612,226.664837908099,100.0,,,powder,621.8,960.0,,,1.0,N2,,30.0,47.97,L-PBF,30.0,7,force,,154.3,,245.0,392.2,air,0.0,34.0,,90.0,25.0,5.03893213021199,316L,453.329675816198,0.0
123880.538629474,201.740061864071,100.0,,,powder,621.8,960.0,,,1.0,N2,,30.0,47.97,L-PBF,30.0,7,force,,154.3,,245.0,392.2,air,0.0,34.0,,90.0,25.0,5.093003084990366,316L,403.480123728142,0.0
157135.196715421,226.771131630445,100.0,,,powder,621.8,960.0,,,1.0,N2,,30.0,47.97,L-PBF,30.0,7,force,,154.3,,245.0,392.2,air,0.0,34.0,,90.0,25.0,5.196273473564697,316L,453.54226326089,0.0
218000.638826465,201.749292695104,100.0,,,powder,621.8,960.0,,,1.0,N2,,30.0,47.97,L-PBF,30.0,7,force,,154.3,,245.0,392.2,air,0.0,34.0,,90.0,25.0,5.338457766257826,316L,403.498585390208,0.0
311108.502085482,171.977239990129,100.0,,,powder,621.8,960.0,,,1.0,N2,,30.0,47.97,L-PBF,30.0,7,force,,154.3,,245.0,392.2,air,0.0,34.0,,90.0,25.0,5.492911879827299,316L,343.954479980258,0.0
