Repository: Luwen-Zhang/SNEnsemble

# Copyright Notification

## Composites

We reformat and merge fatigue testing records from SNL/MSU/DOE, OptiMat, UPWIND, and FACT databases into a single database with careful considerations, including filtering invalid entries, rename variables, fix improper calculations in the records, to obtain clean and consistent data to fit machine 
learning usages. We leave the original format ("2019_SNL_MSU_DOE_Composite-Materials-Database_Wind_29pt0.xlsx" and "Optidat UPWIND 28_3_2017.xls") in the folder. Any derived database should be directly based on the original files instead of our merged database. We are not responsible for the accuracy of the testing records.

File: data/alloy/alloy_AM2022.csv (part 22 of 50)
Cycles to Failure,Stress Amplitude,hatch space  (μm),layer scan rotation  (°),wire feed rate  (mm/s),types of feedstock,ultimate tensile strength  (MPa),scan speed  (mm/s),scan pattern,current  (A),stress concentration factor of specimens,AM environment,preheat temperature  (°C),layer thickness  (μm),elongation  (%),types of AM,Frequency,critical cross-section size of specimens (mm),load control,voltage  (V),Young's modulus  (GPa),powder feed rate  (g/s),power  (W),yield strength  (MPa),fatigue environment,R-value,size of feedstock  (μm),speed function,direciton of specimen  (°),fatigue temperature  (°C),log10(Cycles to Failure),Material_Code,Maximum Stress,Minimum Stress
342257.176187951,201.864817248484,100.0,,,powder,621.8,960.0,,,1.0,N2,,30.0,47.97,L-PBF,30.0,7,force,,154.3,,245.0,392.2,air,0.0,34.0,,90.0,25.0,5.534352562857612,316L,403.729634496968,0.0
374029.63728685,135.454132783941,100.0,,,powder,621.8,960.0,,,1.0,N2,,30.0,47.97,L-PBF,30.0,7,force,,154.3,,245.0,392.2,air,0.0,34.0,,90.0,25.0,5.572906016104697,316L,270.908265567882,0.0
407564.247715971,171.977239990129,100.0,,,powder,621.8,960.0,,,1.0,N2,,30.0,47.97,L-PBF,30.0,7,force,,154.3,,245.0,392.2,air,0.0,34.0,,90.0,25.0,5.6101960798960215,316L,343.954479980258,0.0
547326.417884892,172.101995374542,100.0,,,powder,621.8,960.0,,,1.0,N2,,30.0,47.97,L-PBF,30.0,7,force,,154.3,,245.0,392.2,air,0.0,34.0,,90.0,25.0,5.738246410804189,316L,344.203990749084,0.0
631067.938512175,135.685181890699,100.0,,,powder,621.8,960.0,,,1.0,N2,,30.0,47.97,L-PBF,30.0,7,force,,154.3,,245.0,392.2,air,0.0,34.0,,90.0,25.0,5.800076116348208,316L,271.370363781398,0.0
658568.566459166,171.86171543675,100.0,,,powder,621.8,960.0,,,1.0,N2,,30.0,47.97,L-PBF,30.0,7,force,,154.3,,245.0,392.2,air,0.0,34.0,,90.0,25.0,5.8186009979532995,316L,343.7234308735,0.0
773017.728603558,135.444901952908,100.0,,,powder,621.8,960.0,,,1.0,N2,,30.0,47.97,L-PBF,30.0,7,force,,154.3,,245.0,392.2,air,0.0,34.0,,90.0,25.0,5.888189454262964,316L,270.889803905816,0.0
1060479.37383886,135.685181890699,100.0,,,powder,621.8,960.0,,,1.0,N2,,30.0,47.97,L-PBF,30.0,7,force,,154.3,,245.0,392.2,air,0.0,34.0,,90.0,25.0,6.025502225973675,316L,271.370363781398,0.0
1550966.15249242,113.750058822517,100.0,,,powder,621.8,960.0,,,1.0,N2,,30.0,47.97,L-PBF,30.0,7,force,,154.3,,245.0,392.2,air,0.0,34.0,,90.0,25.0,6.190602320092027,316L,227.500117645034,0.0
20001.5842739269,246.811707689394,100.0,,,powder,614.8,960.0,,,1.0,N2,,30.0,44.0,L-PBF,30.0,7,force,,137.4,,245.0,500.1,air,0.0,34.0,,90.0,25.0,4.301064396372709,316L,493.623415378788,0.0
22004.1744503613,246.811707689394,100.0,,,powder,614.8,960.0,,,1.0,N2,,30.0,44.0,L-PBF,30.0,7,force,,137.4,,245.0,500.1,air,0.0,34.0,,90.0,25.0,4.342505079403022,316L,493.623415378788,0.0
33611.7021197553,246.820938520427,100.0,,,powder,614.8,960.0,,,1.0,N2,,30.0,44.0,L-PBF,30.0,7,force,,137.4,,245.0,500.1,air,0.0,34.0,,90.0,25.0,4.5264905059981775,316L,493.641877040854,0.0
49512.873381311,246.811707689394,100.0,,,powder,614.8,960.0,,,1.0,N2,,30.0,44.0,L-PBF,30.0,7,force,,137.4,,245.0,500.1,air,0.0,34.0,,90.0,25.0,4.6947181304809,316L,493.623415378788,0.0
56467.2275802814,225.347913665762,100.0,,,powder,614.8,960.0,,,1.0,N2,,30.0,44.0,L-PBF,30.0,7,force,,137.4,,245.0,500.1,air,0.0,34.0,,90.0,25.0,4.751796465333074,316L,450.695827331524,0.0
76115.0674499401,224.63630468342,100.0,,,powder,614.8,960.0,,,1.0,N2,,30.0,44.0,L-PBF,30.0,7,force,,137.4,,245.0,500.1,air,0.0,34.0,,90.0,25.0,4.881470636568714,316L,449.27260936684,0.0
89938.6413522115,225.10763372797,100.0,,,powder,614.8,960.0,,,1.0,N2,,30.0,44.0,L-PBF,30.0,7,force,,137.4,,245.0,500.1,air,0.0,34.0,,90.0,25.0,4.953946322661608,316L,450.21526745594,0.0
97100.5433058452,200.068040435459,100.0,,,powder,614.8,960.0,,,1.0,N2,,30.0,44.0,L-PBF,30.0,7,force,,137.4,,245.0,500.1,air,0.0,34.0,,90.0,25.0,4.987221659919029,316L,400.136080870918,0.0
124344.598772539,225.10763372797,100.0,,,powder,614.8,960.0,,,1.0,N2,,30.0,44.0,L-PBF,30.0,7,force,,137.4,,245.0,500.1,air,0.0,34.0,,90.0,25.0,5.094626925317838,316L,450.21526745594,0.0
145105.675352059,199.936706571666,100.0,,,powder,614.8,960.0,,,1.0,N2,,30.0,44.0,L-PBF,30.0,7,force,,137.4,,245.0,500.1,air,0.0,34.0,,90.0,25.0,5.161684398832501,316L,399.873413143332,0.0
173059.226293868,170.198217534275,100.0,,,powder,614.8,960.0,,,1.0,N2,,30.0,44.0,L-PBF,30.0,7,force,,137.4,,245.0,500.1,air,0.0,34.0,,90.0,25.0,5.238194757757294,316L,340.39643506855,0.0
205198.477380243,200.085794792629,100.0,,,powder,614.8,960.0,,,1.0,N2,,30.0,44.0,L-PBF,30.0,7,force,,137.4,,245.0,500.1,air,0.0,34.0,,90.0,25.0,5.31217413388709,316L,400.171589585258,0.0
247332.017280475,170.297386488639,100.0,,,powder,614.8,960.0,,,1.0,N2,,30.0,44.0,L-PBF,30.0,7,force,,137.4,,245.0,500.1,air,0.0,34.0,,90.0,25.0,5.393280339685989,316L,340.594772977278,0.0
266889.079372414,200.085794792629,100.0,,,powder,614.8,960.0,,,1.0,N2,,30.0,44.0,L-PBF,30.0,7,force,,137.4,,245.0,500.1,air,0.0,34.0,,90.0,25.0,5.426330803591438,316L,400.171589585258,0.0
331572.918491334,170.198217534275,100.0,,,powder,614.8,960.0,,,1.0,N2,,30.0,44.0,L-PBF,30.0,7,force,,137.4,,245.0,500.1,air,0.0,34.0,,90.0,25.0,5.520579051944366,316L,340.39643506855,0.0
463074.188593004,170.313742087654,100.0,,,powder,614.8,960.0,,,1.0,N2,,30.0,44.0,L-PBF,30.0,7,force,,137.4,,245.0,500.1,air,0.0,34.0,,90.0,25.0,5.665650574420725,316L,340.627484175308,0.0
619722.430238441,133.550354943674,100.0,,,powder,614.8,960.0,,,1.0,N2,,30.0,44.0,L-PBF,30.0,7,force,,137.4,,245.0,500.1,air,0.0,34.0,,90.0,25.0,5.792197215291992,316L,267.100709887348,0.0
1154600.75963375,133.550354943674,100.0,,,powder,614.8,960.0,,,1.0,N2,,30.0,44.0,L-PBF,30.0,7,force,,137.4,,245.0,500.1,air,0.0,34.0,,90.0,25.0,6.062431838893287,316L,267.100709887348,0.0
1852291.04275785,133.434830390295,100.0,,,powder,614.8,960.0,,,1.0,N2,,30.0,44.0,L-PBF,30.0,7,force,,137.4,,245.0,500.1,air,0.0,34.0,,90.0,25.0,6.267709226586194,316L,266.86966078059,0.0
3908542.19665928,111.84628098225,100.0,,,powder,614.8,960.0,,,1.0,N2,,30.0,44.0,L-PBF,30.0,7,force,,137.4,,245.0,500.1,air,0.0,34.0,,90.0,25.0,6.5920148049658644,316L,223.6925619645,0.0
55933.8050362915,269.973619388497,100.0,67.0,,powder,1032.0,1250.0,,,1.0,,,60.0,15.8,L-PBF,,5,force,,,,350.0,943.0,air,0.1,31.5,,0.0,25.0,4.747674364296166,Ti-6Al-4V,599.9413764188822,59.99413764188822
58384.0229814728,269.998948751942,100.0,67.0,,powder,1032.0,1250.0,,,1.0,,,60.0,15.8,L-PBF,,5,force,,,,350.0,943.0,air,0.1,31.5,,0.0,25.0,4.766294016970232,Ti-6Al-4V,599.9976638932045,59.999766389320456
63758.7494081195,270.00739187309,100.0,67.0,,powder,1032.0,1250.0,,,1.0,,,60.0,15.8,L-PBF,,5,force,,,,350.0,943.0,air,0.1,31.5,,0.0,25.0,4.804539790030476,Ti-6Al-4V,600.0164263846444,60.001642638464446
70767.008468344,270.00739187309,100.0,67.0,,powder,1032.0,1250.0,,,1.0,,,60.0,15.8,L-PBF,,5,force,,,,350.0,943.0,air,0.1,31.5,,0.0,25.0,4.849830837075501,Ti-6Al-4V,600.0164263846444,60.001642638464446
74038.3885028769,270.024278115386,100.0,67.0,,powder,1032.0,1250.0,,,1.0,,,60.0,15.8,L-PBF,,5,force,,,,350.0,943.0,air,0.1,31.5,,0.0,25.0,4.869456957461679,Ti-6Al-4V,600.0539513675244,60.00539513675244
76302.898853151,270.024278115386,100.0,67.0,,powder,1032.0,1250.0,,,1.0,,,60.0,15.8,L-PBF,,5,force,,,,350.0,943.0,air,0.1,31.5,,0.0,25.0,4.882541037719131,Ti-6Al-4V,600.0539513675244,60.00539513675244
78819.1207159085,270.024278115386,100.0,67.0,,powder,1032.0,1250.0,,,1.0,,,60.0,15.8,L-PBF,,5,force,,,,350.0,943.0,air,0.1,31.5,,0.0,25.0,4.896631585688694,Ti-6Al-4V,600.0539513675244,60.00539513675244
89741.5936518848,269.982062509646,100.0,67.0,,powder,1032.0,1250.0,,,1.0,,,60.0,15.8,L-PBF,,5,force,,,,350.0,943.0,air,0.1,31.5,,0.0,25.0,4.952993777566949,Ti-6Al-4V,599.9601389103245,59.996013891032455
95757.9573747763,269.990505630794,100.0,67.0,,powder,1032.0,1250.0,,,1.0,,,60.0,15.8,L-PBF,,5,force,,,,350.0,943.0,air,0.1,31.5,,0.0,25.0,4.981174873506076,Ti-6Al-4V,599.9789014017645,59.99789014017645
98066.4667500985,270.016463579765,100.0,67.0,,powder,984.0,1250.0,,,1.0,,,60.0,12.1,L-PBF,,5,force,,,,350.0,863.0,air,0.1,31.5,,90.0,25.0,4.991520528327686,Ti-6Al-4V,600.0365857328111,60.003658573281115
110497.795968128,270.024906700913,100.0,67.0,,powder,984.0,1250.0,,,1.0,,,60.0,12.1,L-PBF,,5,force,,,,350.0,863.0,air,0.1,31.5,,90.0,25.0,5.043353615501435,Ti-6Al-4V,600.0553482242511,60.00553482242512
152133.905289842,270.011221294472,100.0,67.0,,powder,984.0,1250.0,,,1.0,,,60.0,12.1,L-PBF,,5,force,,,,350.0,863.0,air,0.1,31.5,,90.0,25.0,5.182226013785643,Ti-6Al-4V,600.0249362099378,60.00249362099378
187414.993674991,270.00645362248,100.0,67.0,,powder,984.0,1250.0,,,1.0,,,60.0,12.1,L-PBF,,5,force,,,,350.0,863.0,air,0.1,31.5,,90.0,25.0,5.27280433260208,Ti-6Al-4V,600.014341383289,60.001434138328904
189170.810558257,270.001056952774,100.0,67.0,,powder,984.0,1250.0,,,1.0,,,60.0,12.1,L-PBF,,5,force,,,,350.0,863.0,air,0.1,31.5,,90.0,25.0,5.276854124711347,Ti-6Al-4V,600.0023487839421,60.00023487839422
250135.940982164,270.004326175841,100.0,67.0,,powder,984.0,1250.0,,,1.0,,,60.0,12.1,L-PBF,,5,force,,,,350.0,863.0,air,0.1,31.5,,90.0,25.0,5.398176098163052,Ti-6Al-4V,600.0096137240911,60.00096137240911
1320982.35495059,270.008659042853,100.0,67.0,,powder,984.0,1250.0,,,1.0,,,60.0,12.1,L-PBF,,5,force,,,,350.0,863.0,air,0.1,31.5,,90.0,25.0,6.120897016555654,Ti-6Al-4V,600.0192423174511,60.001924231745114
7171735.62435177,270.012131704199,100.0,67.0,,powder,984.0,1250.0,,,1.0,,,60.0,12.1,L-PBF,,5,force,,,,350.0,863.0,air,0.1,31.5,,90.0,25.0,6.855624271548061,Ti-6Al-4V,600.0269593426644,60.00269593426645
43179.3010221782,270.067163987121,120.0,,,powder,1030.0,1250.0,chessboard,,1.0,,,60.0,15.6,L-PBF,,5,force,,,,340.0,945.0,air,0.1,31.5,,0.0,25.0,4.635275607783576,Ti-6Al-4V,600.1492533047133,60.01492533047133
45034.5881324752,270.047686088283,120.0,,,powder,1030.0,1250.0,chessboard,,1.0,,,60.0,15.6,L-PBF,,5,force,,,,340.0,945.0,air,0.1,31.5,,0.0,25.0,4.6535461952220825,Ti-6Al-4V,600.1059690850733,60.01059690850733
89130.2509926258,270.082953469884,120.0,,,powder,1030.0,1250.0,chessboard,,1.0,,,60.0,15.6,L-PBF,,5,force,,,,340.0,945.0,air,0.1,31.5,,0.0,25.0,4.95002512950727,Ti-6Al-4V,600.1843410441867,60.018434104418674
95104.1728824638,270.082953469884,120.0,,,powder,1030.0,1250.0,chessboard,,1.0,,,60.0,15.6,L-PBF,,5,force,,,,340.0,945.0,air,0.1,31.5,,0.0,25.0,4.9781995728792525,Ti-6Al-4V,600.1843410441867,60.018434104418674
121094.006765523,270.118220851485,120.0,,,powder,1030.0,1250.0,chessboard,,1.0,,,60.0,15.6,L-PBF,,5,force,,,,340.0,945.0,air,0.1,31.5,,0.0,25.0,5.083122649393497,Ti-6Al-4V,600.2627130033,60.026271300329995
127341.141715348,270.100587160684,120.0,,,powder,1030.0,1250.0,chessboard,,1.0,,,60.0,15.6,L-PBF,,5,force,,,,340.0,945.0,air,0.1,31.5,,0.0,25.0,5.104968739343221,Ti-6Al-4V,600.2235270237421,60.022352702374214
136997.157253627,270.135854542285,120.0,,,powder,1030.0,1250.0,chessboard,,1.0,,,60.0,15.6,L-PBF,,5,force,,,,340.0,945.0,air,0.1,31.5,,0.0,25.0,5.136711555463909,Ti-6Al-4V,600.3018989828556,60.03018989828556
139959.372789473,270.118220851485,120.0,,,powder,1030.0,1250.0,chessboard,,1.0,,,60.0,15.6,L-PBF,,5,force,,,,340.0,945.0,air,0.1,31.5,,0.0,25.0,5.146001987578508,Ti-6Al-4V,600.2627130033,60.026271300329995
170091.722897932,270.082953469884,120.0,,,powder,1030.0,1250.0,chessboard,,1.0,,,60.0,15.6,L-PBF,,5,force,,,,340.0,945.0,air,0.1,31.5,,0.0,25.0,5.23068318023681,Ti-6Al-4V,600.1843410441867,60.018434104418674
190151.391325814,270.100587160684,120.0,,,powder,1030.0,1250.0,chessboard,,1.0,,,60.0,15.6,L-PBF,,5,force,,,,340.0,945.0,air,0.1,31.5,,0.0,25.0,5.279099507464735,Ti-6Al-4V,600.2235270237421,60.022352702374214
305402.116651818,270.082897192147,120.0,,,powder,1030.0,1250.0,chessboard,,1.0,,,60.0,15.6,L-PBF,,5,force,,,,340.0,945.0,air,0.1,31.5,,0.0,25.0,5.484872042697544,Ti-6Al-4V,600.184215982549,60.018421598254896
357542.897871316,270.082897192147,120.0,,,powder,1030.0,1250.0,chessboard,,1.0,,,60.0,15.6,L-PBF,,5,force,,,,340.0,945.0,air,0.1,31.5,,0.0,25.0,5.553328155762622,Ti-6Al-4V,600.184215982549,60.018421598254896
396807.896706559,270.117920703556,120.0,,,powder,1030.0,1250.0,chessboard,,1.0,,,60.0,15.6,L-PBF,,5,force,,,,340.0,945.0,air,0.1,31.5,,0.0,25.0,5.598580306279417,Ti-6Al-4V,600.2620460079023,60.02620460079024
606814.894386619,270.117920703556,120.0,,,powder,1030.0,1250.0,chessboard,,1.0,,,60.0,15.6,L-PBF,,5,force,,,,340.0,945.0,air,0.1,31.5,,0.0,25.0,5.783056232085908,Ti-6Al-4V,600.2620460079023,60.02620460079024
1040653.9996163,270.0650383904,120.0,,,powder,1030.0,1250.0,chessboard,,1.0,,,60.0,15.6,L-PBF,,5,force,,,,340.0,945.0,air,0.1,31.5,,0.0,25.0,6.017306357718885,Ti-6Al-4V,600.1445297564444,60.014452975644446
3154148.44733562,270.042285627644,120.0,,,powder,1030.0,1250.0,chessboard,,1.0,,,60.0,15.6,L-PBF,,5,force,,,,340.0,945.0,air,0.1,31.5,,0.0,25.0,6.498882129177279,Ti-6Al-4V,600.093968061431,60.00939680614311
8262059.49990412,270.064588168508,120.0,,,powder,1030.0,1250.0,chessboard,,1.0,,,60.0,15.6,L-PBF,,5,force,,,,340.0,945.0,air,0.1,31.5,,0.0,25.0,6.917088318259423,Ti-6Al-4V,600.1435292633511,60.01435292633511
46811.8733626941,270.009609802509,120.0,,,powder,1039.0,1250.0,chessboard,,1.0,,,60.0,15.9,L-PBF,,5,force,,,,340.0,971.0,air,0.1,31.5,,90.0,25.0,4.6703560214906314,Ti-6Al-4V,600.0213551166865,60.002135511668655
61230.6476016249,269.943799827319,120.0,,,powder,1039.0,1250.0,chessboard,,1.0,,,60.0,15.9,L-PBF,,5,force,,,,340.0,971.0,air,0.1,31.5,,90.0,25.0,4.786968852744974,Ti-6Al-4V,599.8751107273756,59.98751107273756
68111.4859958006,269.910894839724,120.0,,,powder,1039.0,1250.0,chessboard,,1.0,,,60.0,15.9,L-PBF,,5,force,,,,340.0,971.0,air,0.1,31.5,,90.0,25.0,4.833220355436571,Ti-6Al-4V,599.80198853272,59.980198853272
71188.4945231824,269.894442345926,120.0,,,powder,1039.0,1250.0,chessboard,,1.0,,,60.0,15.9,L-PBF,,5,force,,,,340.0,971.0,air,0.1,31.5,,90.0,25.0,4.852409808680956,Ti-6Al-4V,599.7654274353911,59.97654274353911
74038.8070928219,269.910894839724,120.0,,,powder,1039.0,1250.0,chessboard,,1.0,,,60.0,15.9,L-PBF,,5,force,,,,340.0,971.0,air,0.1,31.5,,90.0,25.0,4.869459412820218,Ti-6Al-4V,599.80198853272,59.980198853272
77942.2232681117,269.886391125557,120.0,,,powder,1039.0,1250.0,chessboard,,1.0,,,60.0,15.9,L-PBF,,5,force,,,,340.0,971.0,air,0.1,31.5,,90.0,25.0,4.8917727896950804,Ti-6Al-4V,599.7475358345711,59.97475358345711
81398.9575076652,269.875294268753,120.0,,,powder,1039.0,1250.0,chessboard,,1.0,,,60.0,15.9,L-PBF,,5,force,,,,340.0,971.0,air,0.1,31.5,,90.0,25.0,4.9106188428306305,Ti-6Al-4V,599.7228761527845,59.97228761527845
105116.435865258,269.894696134394,120.0,,,powder,1039.0,1250.0,chessboard,,1.0,,,60.0,15.9,L-PBF,,5,force,,,,340.0,971.0,air,0.1,31.5,,90.0,25.0,5.021670627041689,Ti-6Al-4V,599.7659914097644,59.97659914097645
152771.704349907,269.927513608724,120.0,,,powder,1039.0,1250.0,chessboard,,1.0,,,60.0,15.9,L-PBF,,5,force,,,,340.0,971.0,air,0.1,31.5,,90.0,25.0,5.1840429237249515,Ti-6Al-4V,599.8389191304977,59.983891913049774
176213.679125832,269.894608621129,120.0,,,powder,1039.0,1250.0,chessboard,,1.0,,,60.0,15.9,L-PBF,,5,force,,,,340.0,971.0,air,0.1,31.5,,90.0,25.0,5.246039618822198,Ti-6Al-4V,599.7657969358422,59.97657969358423
250254.92362409,270.009219829909,120.0,,,powder,1039.0,1250.0,chessboard,,1.0,,,60.0,15.9,L-PBF,,5,force,,,,340.0,971.0,air,0.1,31.5,,90.0,25.0,5.398382630733726,Ti-6Al-4V,600.0204885109089,60.00204885109089
424002.578214229,269.960532363564,120.0,,,powder,1039.0,1250.0,chessboard,,1.0,,,60.0,15.9,L-PBF,,5,force,,,,340.0,971.0,air,0.1,31.5,,90.0,25.0,5.627368497396526,Ti-6Al-4V,599.9122941412534,59.99122941412534
464754.405976841,269.935853622868,120.0,,,powder,1039.0,1250.0,chessboard,,1.0,,,60.0,15.9,L-PBF,,5,force,,,,340.0,971.0,air,0.1,31.5,,90.0,25.0,5.667223515673327,Ti-6Al-4V,599.8574524952622,59.985745249526225
579000.241182201,269.968767361789,120.0,,,powder,1039.0,1250.0,chessboard,,1.0,,,60.0,15.9,L-PBF,,5,force,,,,340.0,971.0,air,0.1,31.5,,90.0,25.0,5.762678744632578,Ti-6Al-4V,599.9305941373088,59.99305941373089
909916.650947697,269.944211139664,120.0,,,powder,1039.0,1250.0,chessboard,,1.0,,,60.0,15.9,L-PBF,,5,force,,,,340.0,971.0,air,0.1,31.5,,90.0,25.0,5.959001612440522,Ti-6Al-4V,599.8760247548089,59.98760247548089
2281756.83967486,270.01009391378,120.0,,,powder,1039.0,1250.0,chessboard,,1.0,,,60.0,15.9,L-PBF,,5,force,,,,340.0,971.0,air,0.1,31.5,,90.0,25.0,6.358269361022537,Ti-6Al-4V,600.0224309195111,60.00224309195111
4418246.8221029,270.016412094827,120.0,,,powder,1039.0,1250.0,chessboard,,1.0,,,60.0,15.9,L-PBF,,5,force,,,,340.0,971.0,air,0.1,31.5,,90.0,25.0,6.645249973754317,Ti-6Al-4V,600.0364713218378,60.00364713218378
8307270.44381885,269.985622416605,120.0,,,powder,1039.0,1250.0,chessboard,,1.0,,,60.0,15.9,L-PBF,,5,force,,,,340.0,971.0,air,0.1,31.5,,90.0,25.0,6.9194583491851525,Ti-6Al-4V,599.9680498146778,59.99680498146778
284049.529153958,599.86449388061,,,,powder,1118.0,,,,1.0,,,60.0,11.5,L-PBF,150.0,4,force,,118.0,,,1065.0,air,-1.0,30.0,,90.0,25.0,5.453394073718867,Ti-6Al-4V,599.86449388061,-599.86449388061
366074.380289643,599.86449388061,,,,powder,1118.0,,,,1.0,,,60.0,11.5,L-PBF,150.0,4,force,,118.0,,,1065.0,air,-1.0,30.0,,90.0,25.0,5.563569335851837,Ti-6Al-4V,599.86449388061,-599.86449388061
987306.068275435,449.896617179894,,,,powder,1118.0,,,,1.0,,,60.0,11.5,L-PBF,150.0,4,force,,118.0,,,1065.0,air,-1.0,30.0,,90.0,25.0,5.994451806324719,Ti-6Al-4V,449.896617179894,-449.896617179894
2142299.03575426,499.877634957401,,,,powder,1118.0,,,,1.0,,,60.0,11.5,L-PBF,150.0,4,force,,118.0,,,1065.0,air,-1.0,30.0,,90.0,25.0,6.330880092319148,Ti-6Al-4V,499.877634957401,-499.877634957401
2568023.58601341,500.112695106466,,,,powder,1118.0,,,,1.0,,,60.0,11.5,L-PBF,150.0,4,force,,118.0,,,1065.0,air,-1.0,30.0,,90.0,25.0,6.409599008192935,Ti-6Al-4V,500.112695106466,-500.112695106466
3354768.67354701,500.112695106466,,,,powder,1118.0,,,,1.0,,,60.0,11.5,L-PBF,150.0,4,force,,118.0,,,1065.0,air,-1.0,30.0,,90.0,25.0,6.525662578971273,Ti-6Al-4V,500.112695106466,-500.112695106466
4952937.37804431,450.319831274092,,,,powder,1118.0,,,,1.0,,,60.0,11.5,L-PBF,150.0,4,force,,118.0,,,1065.0,air,-1.0,30.0,,90.0,25.0,6.694862837059434,Ti-6Al-4V,450.319831274092,-450.319831274092
9905817.36183807,450.108174486128,,,,powder,1118.0,,,,1.0,,,60.0,11.5,L-PBF,150.0,4,force,,118.0,,,1065.0,air,-1.0,30.0,,90.0,25.0,6.9958903164308985,Ti-6Al-4V,450.108174486128,-450.108174486128
14363438.4464558,399.969269768959,,,,powder,1118.0,,,,1.0,,,60.0,11.5,L-PBF,150.0,4,force,,118.0,,,1065.0,air,-1.0,30.0,,90.0,25.0,7.1572584175921,Ti-6Al-4V,399.969269768959,-399.969269768959
19280886.0323923,400.158712906307,,,,powder,1118.0,,,,1.0,,,60.0,11.5,L-PBF,150.0,4,force,,118.0,,,1065.0,air,-1.0,30.0,,90.0,25.0,7.285126987561476,Ti-6Al-4V,400.158712906307,-400.158712906307
22088497.4540057,399.970632564364,,,,powder,1118.0,,,,1.0,,,60.0,11.5,L-PBF,150.0,4,force,,118.0,,,1065.0,air,-1.0,30.0,,90.0,25.0,7.344166174466816,Ti-6Al-4V,399.970632564364,-399.970632564364
30606380.5486806,349.917851177274,,,,powder,1118.0,,,,1.0,,,60.0,11.5,L-PBF,150.0,4,force,,118.0,,,1065.0,air,-1.0,30.0,,90.0,25.0,7.48581197380912,Ti-6Al-4V,349.917851177274,-349.917851177274
207788.922998525,600.148616237735,,,,powder,1076.0,,,,1.0,,,60.0,12.8,L-PBF,150.0,4,force,,118.0,,,1025.0,air,-1.0,30.0,,90.0,25.0,5.317622392071782,Ti-6Al-4V,600.148616237735,-600.148616237735
507258.491844035,600.148616237735,,,,powder,1076.0,,,,1.0,,,60.0,12.8,L-PBF,150.0,4,force,,118.0,,,1025.0,air,-1.0,30.0,,90.0,25.0,5.705229326144291,Ti-6Al-4V,600.148616237735,-600.148616237735
935034.460483816,499.875931754994,,,,powder,1076.0,,,,1.0,,,60.0,12.8,L-PBF,150.0,4,force,,118.0,,,1025.0,air,-1.0,30.0,,90.0,25.0,5.970827616992493,Ti-6Al-4V,499.875931754994,-499.875931754994
1532109.59575411,499.875931754994,,,,powder,1076.0,,,,1.0,,,60.0,12.8,L-PBF,150.0,4,force,,118.0,,,1025.0,air,-1.0,30.0,,90.0,25.0,6.185289832613065,Ti-6Al-4V,499.875931754994,-499.875931754994
2391174.44753148,500.113327887258,,,,powder,1076.0,,,,1.0,,,60.0,12.8,L-PBF,150.0,4,force,,118.0,,,1025.0,air,-1.0,30.0,,90.0,25.0,6.378611261116466,Ti-6Al-4V,500.113327887258,-500.113327887258
2470586.45002622,449.718237533874,,,,powder,1076.0,,,,1.0,,,60.0,12.8,L-PBF,150.0,4,force,,118.0,,,1025.0,air,-1.0,30.0,,90.0,25.0,6.392800055194657,Ti-6Al-4V,449.718237533874,-449.718237533874
4451239.47809041,449.972425151056,,,,powder,1076.0,,,,1.0,,,60.0,12.8,L-PBF,150.0,4,force,,118.0,,,1025.0,air,-1.0,30.0,,90.0,25.0,6.648480960091425,Ti-6Al-4V,449.972425151056,-449.972425151056
8406925.5705687,449.972425151056,,,,powder,1076.0,,,,1.0,,,60.0,12.8,L-PBF,150.0,4,force,,118.0,,,1025.0,air,-1.0,30.0,,90.0,25.0,6.92463720247433,Ti-6Al-4V,449.972425151056,-449.972425151056
13045459.6915964,349.843809086574,,,,powder,1076.0,,,,1.0,,,60.0,12.8,L-PBF,150.0,4,force,,118.0,,,1025.0,air,-1.0,30.0,,90.0,25.0,7.115459387231272,Ti-6Al-4V,349.843809086574,-349.843809086574
15194781.1816439,399.88518229343,,,,powder,1076.0,,,,1.0,,,60.0,12.8,L-PBF,150.0,4,force,,118.0,,,1025.0,air,-1.0,30.0,,90.0,25.0,7.1816944502343985,Ti-6Al-4V,399.88518229343,-399.88518229343
16512535.5532381,399.88518229343,,,,powder,1076.0,,,,1.0,,,60.0,12.8,L-PBF,150.0,4,force,,118.0,,,1025.0,air,-1.0,30.0,,90.0,25.0,7.217813765705611,Ti-6Al-4V,399.88518229343,-399.88518229343
165831.174032514,600.040794242974,,,,powder,965.0,,,,1.0,,,60.0,14.9,L-PBF,150.0,4,force,,117.0,,,895.0,air,-1.0,30.0,,90.0,25.0,5.219666175416136,Ti-6Al-4V,600.040794242974,-600.040794242974
485364.496278383,599.904256295528,,,,powder,965.0,,,,1.0,,,60.0,14.9,L-PBF,150.0,4,force,,117.0,,,895.0,air,-1.0,30.0,,90.0,25.0,5.68606800513495,Ti-6Al-4V,599.904256295528,-599.904256295528
1993018.11744653,399.851773718691,,,,powder,965.0,,,,1.0,,,60.0,14.9,L-PBF,150.0,4,force,,117.0,,,895.0,air,-1.0,30.0,,90.0,25.0,6.29951124665397,Ti-6Al-4V,399.851773718691,-399.851773718691
2271240.92457975,499.725073033664,,,,powder,965.0,,,,1.0,,,60.0,14.9,L-PBF,150.0,4,force,,117.0,,,895.0,air,-1.0,30.0,,90.0,25.0,6.356263204966477,Ti-6Al-4V,499.725073033664,-499.725073033664
2418556.65190618,499.829834580811,,,,powder,965.0,,,,1.0,,,60.0,14.9,L-PBF,150.0,4,force,,117.0,,,895.0,air,-1.0,30.0,,90.0,25.0,6.383556264692051,Ti-6Al-4V,499.829834580811,-499.829834580811
2552313.54110417,499.829834580811,,,,powder,965.0,,,,1.0,,,60.0,14.9,L-PBF,150.0,4,force,,117.0,,,895.0,air,-1.0,30.0,,90.0,25.0,6.406934024597377,Ti-6Al-4V,499.829834580811,-499.829834580811
4649367.06259425,449.872404420407,,,,powder,965.0,,,,1.0,,,60.0,14.9,L-PBF,150.0,4,force,,117.0,,,895.0,air,-1.0,30.0,,90.0,25.0,6.667393834624962,Ti-6Al-4V,449.872404420407,-449.872404420407
6619227.49539217,399.793376443436,,,,powder,965.0,,,,1.0,,,60.0,14.9,L-PBF,150.0,4,force,,117.0,,,895.0,air,-1.0,30.0,,90.0,25.0,6.8208073075568,Ti-6Al-4V,399.793376443436,-399.793376443436
10614902.8190844,450.36428264879,,,,powder,965.0,,,,1.0,,,60.0,14.9,L-PBF,150.0,4,force,,117.0,,,895.0,air,-1.0,30.0,,90.0,25.0,7.025916022493672,Ti-6Al-4V,450.36428264879,-450.36428264879
20995655.6438948,399.762194812138,,,,powder,965.0,,,,1.0,,,60.0,14.9,L-PBF,150.0,4,force,,117.0,,,895.0,air,-1.0,30.0,,90.0,25.0,7.322129441159224,Ti-6Al-4V,399.762194812138,-399.762194812138
29964299.9633909,449.84338404526,,,,powder,965.0,,,,1.0,,,60.0,14.9,L-PBF,150.0,4,force,,117.0,,,895.0,air,-1.0,30.0,,90.0,25.0,7.476604136009217,Ti-6Al-4V,449.84338404526,-449.84338404526
30337151.9084273,350.026988115489,,,,powder,965.0,,,,1.0,,,60.0,14.9,L-PBF,150.0,4,force,,117.0,,,895.0,air,-1.0,30.0,,90.0,25.0,7.4819748062294344,Ti-6Al-4V,350.026988115489,-350.026988115489
38887900.2049699,349.984603058794,,,,powder,965.0,,,,1.0,,,60.0,14.9,L-PBF,150.0,4,force,,117.0,,,895.0,air,-1.0,30.0,,90.0,25.0,7.5898144935713585,Ti-6Al-4V,349.984603058794,-349.984603058794
32055.9484827425,550.062663650982,,,,powder,1076.0,,,,1.0,,,60.0,12.8,L-PBF,150.0,4,force,,118.0,,,1025.0,air,-1.0,30.0,,90.0,25.0,4.505908631468609,Ti-6Al-4V,550.062663650982,-550.062663650982
131294.602249236,550.204225255285,,,,powder,1076.0,,,,1.0,,,60.0,12.8,L-PBF,150.0,4,force,,118.0,,,1025.0,air,-1.0,30.0,,90.0,25.0,5.11824687185065,Ti-6Al-4V,550.204225255285,-550.204225255285
173594.734724044,550.204225255285,,,,powder,1076.0,,,,1.0,,,60.0,12.8,L-PBF,150.0,4,force,,118.0,,,1025.0,air,-1.0,30.0,,90.0,25.0,5.239536548519209,Ti-6Al-4V,550.204225255285,-550.204225255285
348682.013538127,499.92739273252,,,,powder,1076.0,,,,1.0,,,60.0,12.8,L-PBF,150.0,4,force,,118.0,,,1025.0,air,-1.0,30.0,,90.0,25.0,5.542429545246325,Ti-6Al-4V,499.92739273252,-499.92739273252
517983.042234382,399.943712342206,,,,powder,1076.0,,,,1.0,,,60.0,12.8,L-PBF,150.0,4,force,,118.0,,,1025.0,air,-1.0,30.0,,90.0,25.0,5.714315542014375,Ti-6Al-4V,399.943712342206,-399.943712342206
681833.466243574,499.92739273252,,,,powder,1076.0,,,,1.0,,,60.0,12.8,L-PBF,150.0,4,force,,118.0,,,1025.0,air,-1.0,30.0,,90.0,25.0,5.833678313772044,Ti-6Al-4V,499.92739273252,-499.92739273252
1191040.34294666,450.429163624592,,,,powder,1076.0,,,,1.0,,,60.0,12.8,L-PBF,150.0,4,force,,118.0,,,1025.0,air,-1.0,30.0,,90.0,25.0,6.07592647216488,Ti-6Al-4V,450.429163624592,-450.429163624592
1595563.39701652,399.758539161738,,,,powder,1076.0,,,,1.0,,,60.0,12.8,L-PBF,150.0,4,force,,118.0,,,1025.0,air,-1.0,30.0,,90.0,25.0,6.20291406483003,Ti-6Al-4V,399.758539161738,-399.758539161738
1639859.6854421,450.211656678658,,,,powder,1076.0,,,,1.0,,,60.0,12.8,L-PBF,150.0,4,force,,118.0,,,1025.0,air,-1.0,30.0,,90.0,25.0,6.2148066892396345,Ti-6Al-4V,450.211656678658,-450.211656678658
104852.030829858,500.400602951431,,,,powder,965.0,,,,1.0,,,60.0,14.9,L-PBF,150.0,4,force,,117.0,,,895.0,air,-1.0,30.0,,90.0,25.0,5.020576846529161,Ti-6Al-4V,500.400602951431,-500.400602951431
292496.767860908,550.204225255285,,,,powder,965.0,,,,1.0,,,60.0,14.9,L-PBF,150.0,4,force,,117.0,,,895.0,air,-1.0,30.0,,90.0,25.0,5.466121071416736,Ti-6Al-4V,550.204225255285,-550.204225255285
482118.579718908,525.203294971748,,,,powder,965.0,,,,1.0,,,60.0,14.9,L-PBF,150.0,4,force,,117.0,,,895.0,air,-1.0,30.0,,90.0,25.0,5.6831538684958955,Ti-6Al-4V,525.203294971748,-525.203294971748
703476.261409954,450.202697759688,,,,powder,965.0,,,,1.0,,,60.0,14.9,L-PBF,150.0,4,force,,117.0,,,895.0,air,-1.0,30.0,,90.0,25.0,5.847249446884327,Ti-6Al-4V,450.202697759688,-450.202697759688
994887.311783077,450.420200377376,,,,powder,965.0,,,,1.0,,,60.0,14.9,L-PBF,150.0,4,force,,117.0,,,895.0,air,-1.0,30.0,,90.0,25.0,5.997773892160475,Ti-6Al-4V,450.420200377376,-450.420200377376
1044846.86725438,450.420200377376,,,,powder,965.0,,,,1.0,,,60.0,14.9,L-PBF,150.0,4,force,,117.0,,,895.0,air,-1.0,30.0,,90.0,25.0,6.019052644916309,Ti-6Al-4V,450.420200377376,-450.420200377376
1059453.14826837,549.949481742253,,,,powder,965.0,,,,1.0,,,60.0,14.9,L-PBF,150.0,4,force,,117.0,,,895.0,air,-1.0,30.0,,90.0,25.0,6.0250817558571805,Ti-6Al-4V,549.949481742253,-549.949481742253
1639547.07413198,399.943712342206,,,,powder,965.0,,,,1.0,,,60.0,14.9,L-PBF,150.0,4,force,,117.0,,,895.0,air,-1.0,30.0,,90.0,25.0,6.2147238905035636,Ti-6Al-4V,399.943712342206,-399.943712342206
3751822.79975067,374.847697771453,,,,powder,965.0,,,,1.0,,,60.0,14.9,L-PBF,150.0,4,force,,117.0,,,895.0,air,-1.0,30.0,,90.0,25.0,6.574242318271044,Ti-6Al-4V,374.847697771453,-374.847697771453
4453553.6242419,350.161492391283,,,,powder,965.0,,,,1.0,,,60.0,14.9,L-PBF,150.0,4,force,,117.0,,,895.0,air,-1.0,30.0,,90.0,25.0,6.648706685925813,Ti-6Al-4V,350.161492391283,-350.161492391283
11456971.427292,399.565500464456,,,,powder,965.0,,,,1.0,,,60.0,14.9,L-PBF,150.0,4,force,,117.0,,,895.0,air,-1.0,30.0,,90.0,25.0,7.059069830000993,Ti-6Al-4V,399.565500464456,-399.565500464456
44682.2999543031,200.046186213434,,,,powder,1118.0,,,,8.12,,,60.0,11.5,L-PBF,150.0,5.4,force,,118.0,,,1065.0,air,-1.0,30.0,,90.0,25.0,4.650135519675324,Ti-6Al-4V,200.046186213434,-200.046186213434
80551.1314039102,189.81968147375,,,,powder,1118.0,,,,8.12,,,60.0,11.5,L-PBF,150.0,5.4,force,,118.0,,,1065.0,air,-1.0,30.0,,90.0,25.0,4.906071644805196,Ti-6Al-4V,189.81968147375,-189.81968147375
83077.7891941817,180.219539713437,,,,powder,1118.0,,,,8.12,,,60.0,11.5,L-PBF,150.0,5.4,force,,118.0,,,1065.0,air,-1.0,30.0,,90.0,25.0,4.919484930887344,Ti-6Al-4V,180.219539713437,-180.219539713437
157365.001648679,159.955062709168,,,,powder,1118.0,,,,8.12,,,60.0,11.5,L-PBF,150.0,5.4,force,,118.0,,,1065.0,air,-1.0,30.0,,90.0,25.0,5.196908150634598,Ti-6Al-4V,159.955062709168,-159.955062709168
219951.234350599,169.877103189151,,,,powder,1118.0,,,,8.12,,,60.0,11.5,L-PBF,150.0,5.4,force,,118.0,,,1065.0,air,-1.0,30.0,,90.0,25.0,5.342326403549298,Ti-6Al-4V,169.877103189151,-169.877103189151
230980.263198048,154.741934601188,,,,powder,1118.0,,,,8.12,,,60.0,11.5,L-PBF,150.0,5.4,force,,118.0,,,1065.0,air,-1.0,30.0,,90.0,25.0,5.363574871881841,Ti-6Al-4V,154.741934601188,-154.741934601188
233073.266607395,149.941825483528,,,,powder,1118.0,,,,8.12,,,60.0,11.5,L-PBF,150.0,5.4,force,,118.0,,,1065.0,air,-1.0,30.0,,90.0,25.0,5.367492463007039,Ti-6Al-4V,149.941825483528,-149.941825483528
283690.162304604,159.863132503759,,,,powder,1118.0,,,,8.12,,,60.0,11.5,L-PBF,150.0,5.4,force,,118.0,,,1065.0,air,-1.0,30.0,,90.0,25.0,5.452844275764469,Ti-6Al-4V,159.863132503759,-159.863132503759
319945.151856865,144.98152737208,,,,powder,1118.0,,,,8.12,,,60.0,11.5,L-PBF,150.0,5.4,force,,118.0,,,1065.0,air,-1.0,30.0,,90.0,25.0,5.505075533671344,Ti-6Al-4V,144.98152737208,-144.98152737208
484612.003701564,139.948513771434,,,,powder,1118.0,,,,8.12,,,60.0,11.5,L-PBF,150.0,5.4,force,,118.0,,,1065.0,air,-1.0,30.0,,90.0,25.0,5.685394167285572,Ti-6Al-4V,139.948513771434,-139.948513771434
111059.024495968,149.946920963188,,,,powder,1076.0,,,,8.12,,,60.0,12.8,L-PBF,150.0,5.4,force,,118.0,,,1025.0,air,-1.0,30.0,,90.0,25.0,5.045553854460888,Ti-6Al-4V,149.946920963188,-149.946920963188
129889.72281349,180.012445819566,,,,powder,1076.0,,,,8.12,,,60.0,12.8,L-PBF,150.0,5.4,force,,118.0,,,1025.0,air,-1.0,30.0,,90.0,25.0,5.113574790010976,Ti-6Al-4V,180.012445819566,-180.012445819566
171233.351540531,159.863132503759,,,,powder,1076.0,,,,8.12,,,60.0,12.8,L-PBF,150.0,5.4,force,,118.0,,,1025.0,air,-1.0,30.0,,90.0,25.0,5.233588357183097,Ti-6Al-4V,159.863132503759,-159.863132503759
209391.294628899,169.877103189151,,,,powder,1076.0,,,,8.12,,,60.0,12.8,L-PBF,150.0,5.4,force,,118.0,,,1025.0,air,-1.0,30.0,,90.0,25.0,5.320958622074335,Ti-6Al-4V,169.877103189151,-169.877103189151
767471.276077229,129.960393320046,,,,powder,1076.0,,,,8.12,,,60.0,12.8,L-PBF,150.0,5.4,force,,118.0,,,1025.0,air,-1.0,30.0,,90.0,25.0,5.885062130240954,Ti-6Al-4V,129.960393320046,-129.960393320046
850544.091861365,144.898202834762,,,,powder,1076.0,,,,8.12,,,60.0,12.8,L-PBF,150.0,5.4,force,,118.0,,,1025.0,air,-1.0,30.0,,90.0,25.0,5.929696832182268,Ti-6Al-4V,144.898202834762,-144.898202834762
917442.301514968,144.893278920082,,,,powder,1076.0,,,,8.12,,,60.0,12.8,L-PBF,150.0,5.4,force,,118.0,,,1025.0,air,-1.0,30.0,,90.0,25.0,5.962578760747988,Ti-6Al-4V,144.893278920082,-144.893278920082
1841484.38236219,149.860742689046,,,,powder,1076.0,,,,8.12,,,60.0,12.8,L-PBF,150.0,5.4,force,,118.0,,,1025.0,air,-1.0,30.0,,90.0,25.0,6.265168039952983,Ti-6Al-4V,149.860742689046,-149.860742689046
51309.9935229266,159.776684646557,,,,powder,965.0,,,,8.12,,,60.0,14.9,L-PBF,150.0,5.4,force,,117.0,,,895.0,air,-1.0,30.0,,90.0,25.0,4.7102019598325935,Ti-6Al-4V,159.776684646557,-159.776684646557
81258.7098622621,179.921216048541,,,,powder,965.0,,,,8.12,,,60.0,14.9,L-PBF,150.0,5.4,force,,117.0,,,895.0,air,-1.0,30.0,,90.0,25.0,4.909869922787976,Ti-6Al-4V,179.921216048541,-179.921216048541
83100.6161796129,159.863132503759,,,,powder,965.0,,,,8.12,,,60.0,14.9,L-PBF,150.0,5.4,force,,117.0,,,895.0,air,-1.0,30.0,,90.0,25.0,4.919604244029762,Ti-6Al-4V,159.863132503759,-159.863132503759
249216.110419712,149.941825483528,,,,powder,965.0,,,,8.12,,,60.0,14.9,L-PBF,150.0,5.4,force,,117.0,,,895.0,air,-1.0,30.0,,90.0,25.0,5.39657611358998,Ti-6Al-4V,149.941825483528,-149.941825483528
283612.235190468,124.966246894833,,,,powder,965.0,,,,8.12,,,60.0,14.9,L-PBF,150.0,5.4,force,,117.0,,,895.0,air,-1.0,30.0,,90.0,25.0,5.452724962622052,Ti-6Al-4V,124.966246894833,-124.966246894833
493434.316255601,130.030708945561,,,,powder,965.0,,,,8.12,,,60.0,14.9,L-PBF,150.0,5.4,force,,117.0,,,895.0,air,-1.0,30.0,,90.0,25.0,5.693229349535968,Ti-6Al-4V,130.030708945561,-130.030708945561
714823.223814034,119.831322732215,,,,powder,965.0,,,,8.12,,,60.0,14.9,L-PBF,150.0,5.4,force,,117.0,,,895.0,air,-1.0,30.0,,90.0,25.0,5.854198653809042,Ti-6Al-4V,119.831322732215,-119.831322732215
724461.62207805,130.030708945561,,,,powder,965.0,,,,8.12,,,60.0,14.9,L-PBF,150.0,5.4,force,,117.0,,,895.0,air,-1.0,30.0,,90.0,25.0,5.86001538392563,Ti-6Al-4V,130.030708945561,-130.030708945561
86352.943239647,129.953118340696,,,,powder,1076.0,,,,8.12,,,60.0,12.8,L-PBF,150.0,5.4,force,,118.0,,,1025.0,air,-1.0,30.0,,90.0,25.0,4.936277144578102,Ti-6Al-4V,129.953118340696,-129.953118340696
107293.141530269,104.982811160387,,,,powder,1076.0,,,,8.12,,,60.0,12.8,L-PBF,150.0,5.4,force,,118.0,,,1025.0,air,-1.0,30.0,,90.0,25.0,5.0305719615674755,Ti-6Al-4V,104.982811160387,-104.982811160387
130339.57768402,89.9904141081549,,,,powder,1076.0,,,,8.12,,,60.0,12.8,L-PBF,150.0,5.4,force,,118.0,,,1025.0,air,-1.0,30.0,,90.0,25.0,5.115076309495265,Ti-6Al-4V,89.9904141081549,-89.9904141081549
149287.461460813,104.983734974242,,,,powder,1076.0,,,,8.12,,,60.0,12.8,L-PBF,150.0,5.4,force,,118.0,,,1025.0,air,-1.0,30.0,,90.0,25.0,5.174023333196882,Ti-6Al-4V,104.983734974242,-104.983734974242
197621.2164384,120.011421663464,,,,powder,1076.0,,,,8.12,,,60.0,12.8,L-PBF,150.0,5.4,force,,118.0,,,1025.0,air,-1.0,30.0,,90.0,25.0,5.295833568224746,Ti-6Al-4V,120.011421663464,-120.011421663464
320674.435429886,89.9153064552048,,,,powder,1076.0,,,,8.12,,,60.0,12.8,L-PBF,150.0,5.4,force,,118.0,,,1025.0,air,-1.0,30.0,,90.0,25.0,5.506064338805037,Ti-6Al-4V,89.9153064552048,-89.9153064552048
1872388.94313454,79.9308801987762,,,,powder,1076.0,,,,8.12,,,60.0,12.8,L-PBF,150.0,5.4,force,,118.0,,,1025.0,air,-1.0,30.0,,90.0,25.0,6.272396067859253,Ti-6Al-4V,79.9308801987762,-79.9308801987762
2106154.8349254,89.9145152373467,,,,powder,1076.0,,,,8.12,,,60.0,12.8,L-PBF,150.0,5.4,force,,118.0,,,1025.0,air,-1.0,30.0,,90.0,25.0,6.323490295378391,Ti-6Al-4V,89.9145152373467,-89.9145152373467
60672.8592737229,150.072069085457,,,,powder,965.0,,,,8.12,,,60.0,14.9,L-PBF,150.0,5.4,force,,117.0,,,895.0,air,-1.0,30.0,,90.0,25.0,4.78299446202069,Ti-6Al-4V,150.072069085457,-150.072069085457
80687.0119532802,125.093751875701,,,,powder,965.0,,,,8.12,,,60.0,14.9,L-PBF,150.0,5.4,force,,117.0,,,895.0,air,-1.0,30.0,,90.0,25.0,4.906803632727294,Ti-6Al-4V,125.093751875701,-125.093751875701
81051.6250222676,134.998874866977,,,,powder,965.0,,,,8.12,,,60.0,14.9,L-PBF,150.0,5.4,force,,117.0,,,895.0,air,-1.0,30.0,,90.0,25.0,4.908761726539611,Ti-6Al-4V,134.998874866977,-134.998874866977
94955.3940207873,99.9520913008558,,,,powder,965.0,,,,8.12,,,60.0,14.9,L-PBF,150.0,5.4,force,,117.0,,,895.0,air,-1.0,30.0,,90.0,25.0,4.977519640236022,Ti-6Al-4V,99.9520913008558,-99.9520913008558
110749.017231162,89.8378898368718,,,,powder,965.0,,,,8.12,,,60.0,14.9,L-PBF,150.0,5.4,force,,117.0,,,895.0,air,-1.0,30.0,,90.0,25.0,5.044339881053328,Ti-6Al-4V,89.8378898368718,-89.8378898368718
185497.717932863,124.882830062833,,,,powder,965.0,,,,8.12,,,60.0,14.9,L-PBF,150.0,5.4,force,,117.0,,,895.0,air,-1.0,30.0,,90.0,25.0,5.268338571119467,Ti-6Al-4V,124.882830062833,-124.882830062833
247790.935160966,109.988936450144,,,,powder,965.0,,,,8.12,,,60.0,14.9,L-PBF,150.0,5.4,force,,117.0,,,895.0,air,-1.0,30.0,,90.0,25.0,5.394085414705176,Ti-6Al-4V,109.988936450144,-109.988936450144
1994761.90171774,99.9529708460481,,,,powder,965.0,,,,8.12,,,60.0,14.9,L-PBF,150.0,5.4,force,,117.0,,,895.0,air,-1.0,30.0,,90.0,25.0,6.299891064964532,Ti-6Al-4V,99.9529708460481,-99.9529708460481
3608277.04483173,79.7947036108035,,,,powder,965.0,,,,8.12,,,60.0,14.9,L-PBF,150.0,5.4,force,,117.0,,,895.0,air,-1.0,30.0,,90.0,25.0,6.557299875439325,Ti-6Al-4V,79.7947036108035,-79.7947036108035
4820223.10329486,89.9145152373467,,,,powder,965.0,,,,8.12,,,60.0,14.9,L-PBF,150.0,5.4,force,,117.0,,,895.0,air,-1.0,30.0,,90.0,25.0,6.683067139958246,Ti-6Al-4V,89.9145152373467,-89.9145152373467
60278.5715160165,261.065797615806,90.0,,,powder,,1083.0,,,1.0,,80.0,20.0,,L-PBF,10.0,3.5,force,,,,250.0,,air,0.1,37.0,,0.0,25.0,4.780162951836648,316L,580.1462169240133,58.014621692401334
144575.636508317,229.651806431293,90.0,,,powder,,1083.0,,,1.0,,80.0,20.0,,L-PBF,10.0,3.5,force,,,,250.0,,air,0.1,37.0,,0.0,25.0,5.160095113003585,316L,510.33734762509556,51.03373476250956
256551.507144692,193.825656735563,90.0,,,powder,,1083.0,,,1.0,,80.0,20.0,,L-PBF,10.0,3.5,force,,,,250.0,,air,0.1,37.0,,0.0,25.0,5.409174570317463,316L,430.7236816345844,43.07236816345844
276873.762190403,189.018987934347,90.0,,,powder,,1083.0,,,1.0,,80.0,20.0,,L-PBF,10.0,3.5,force,,,,250.0,,air,0.1,37.0,,0.0,25.0,5.442281801986723,316L,420.04219540966,42.004219540966005
661579.228631625,169.97951637994,90.0,,,powder,,1083.0,,,1.0,,80.0,20.0,,L-PBF,10.0,3.5,force,,,,250.0,,air,0.1,37.0,,0.0,25.0,5.820581861368737,316L,377.7322586220889,37.773225862208896
864743.87108825,157.455381234043,90.0,,,powder,,1083.0,,,1.0,,80.0,20.0,,L-PBF,10.0,3.5,force,,,,250.0,,air,0.1,37.0,,0.0,25.0,5.936887492615297,316L,349.9008471867622,34.99008471867622
3327600.03706775,139.484058302128,90.0,,,powder,,1083.0,,,1.0,,80.0,20.0,,L-PBF,10.0,3.5,force,,,,250.0,,air,0.1,37.0,,0.0,25.0,6.522131120463303,316L,309.9645740047289,30.99645740047289
76719.2737753366,234.277385144422,90.0,,,powder,,1083.0,,,1.0,,80.0,20.0,,L-PBF,10.0,3.5,force,,,,250.0,,air,0.1,37.0,,90.0,25.0,4.884904483150398,316L,520.6164114320488,52.06164114320489
84785.7696475821,225.155296603057,90.0,,,powder,,1083.0,,,1.0,,80.0,20.0,,L-PBF,10.0,3.5,force,,,,250.0,,air,0.1,37.0,,90.0,25.0,4.9283229668541475,316L,500.34510356234887,50.03451035623489
169334.328469269,180.241382768523,90.0,,,powder,,1083.0,,,1.0,,80.0,20.0,,L-PBF,10.0,3.5,force,,,,250.0,,air,0.1,37.0,,90.0,25.0,5.228745009812932,316L,400.53640615227334,40.05364061522734
253614.650946565,170.137513863585,90.0,,,powder,,1083.0,,,1.0,,80.0,20.0,,L-PBF,10.0,3.5,force,,,,250.0,,air,0.1,37.0,,90.0,25.0,5.404174338489895,316L,378.0833641413,37.808336414130004
315437.964390152,148.5299569961,90.0,,,powder,,1083.0,,,1.0,,80.0,20.0,,L-PBF,10.0,3.5,force,,,,250.0,,air,0.1,37.0,,90.0,25.0,5.498913961449846,316L,330.0665711024444,33.00665711024444
628832.276390787,130.711136960994,90.0,,,powder,,1083.0,,,1.0,,80.0,20.0,,L-PBF,10.0,3.5,force,,,,250.0,,air,0.1,37.0,,90.0,25.0,5.798534824854933,316L,290.46919324665333,29.046919324665335
769895.741564869,121.4125253856,90.0,,,powder,,1083.0,,,1.0,,80.0,20.0,,L-PBF,10.0,3.5,force,,,,250.0,,air,0.1,37.0,,90.0,25.0,5.886431917472822,316L,269.805611968,26.9805611968
1105747.18348054,112.594633192281,90.0,,,powder,,1083.0,,,1.0,,80.0,20.0,,L-PBF,10.0,3.5,force,,,,250.0,,air,0.1,37.0,,90.0,25.0,6.043655841823765,316L,250.21029598284665,25.021029598284667
58949.8185668881,249.847950041026,90.0,,,powder,,1083.0,,,1.0,,80.0,40.0,,L-PBF,10.0,3.5,force,,,,250.0,,air,0.1,37.0,,0.0,25.0,4.7704824727810555,316L,555.2176667578356,55.52176667578356
181556.629322876,190.031627181451,90.0,,,powder,,1083.0,,,1.0,,80.0,40.0,,L-PBF,10.0,3.5,force,,,,250.0,,air,0.1,37.0,,0.0,25.0,5.259012111281299,316L,422.29250484766885,42.22925048476689
259493.235683155,175.611620777804,90.0,,,powder,,1083.0,,,1.0,,80.0,40.0,,L-PBF,10.0,3.5,force,,,,250.0,,air,0.1,37.0,,0.0,25.0,5.414126041399242,316L,390.2480461728978,39.02480461728978
845681.857174337,143.914032763823,90.0,,,powder,,1083.0,,,1.0,,80.0,40.0,,L-PBF,10.0,3.5,force,,,,250.0,,air,0.1,37.0,,0.0,25.0,5.927207013559705,316L,319.80896169738446,31.980896169738447
939638.060514734,128.506636714581,90.0,,,powder,,1083.0,,,1.0,,80.0,40.0,,L-PBF,10.0,3.5,force,,,,250.0,,air,0.1,37.0,,0.0,25.0,5.972960599779425,316L,285.57030381017995,28.557030381017995
58053.1455129435,211.809475754389,90.0,,,powder,,1083.0,,,1.0,,80.0,40.0,,L-PBF,10.0,3.5,force,,,,250.0,,air,0.1,37.0,,90.0,25.0,4.76382575623487,316L,470.6877238986422,47.06877238986422
103677.115471277,190.190240182316,90.0,,,powder,,1083.0,,,1.0,,80.0,40.0,,L-PBF,10.0,3.5,force,,,,250.0,,air,0.1,37.0,,90.0,25.0,5.015682905652926,316L,422.64497818292443,42.26449781829245
130924.237280938,175.60175922677,90.0,,,powder,,1083.0,,,1.0,,80.0,40.0,,L-PBF,10.0,3.5,force,,,,250.0,,air,0.1,37.0,,90.0,25.0,5.117020052532319,316L,390.22613161504444,39.022613161504445
