Repository: Luwen-Zhang/SNEnsemble

# Copyright Notification

## Composites

We reformat and merge fatigue testing records from SNL/MSU/DOE, OptiMat, UPWIND, and FACT databases into a single database with careful considerations, including filtering invalid entries, rename variables, fix improper calculations in the records, to obtain clean and consistent data to fit machine 
learning usages. We leave the original format ("2019_SNL_MSU_DOE_Composite-Materials-Database_Wind_29pt0.xlsx" and "Optidat UPWIND 28_3_2017.xls") in the folder. Any derived database should be directly based on the original files instead of our merged database. We are not responsible for the accuracy of the testing records.

File: data/alloy/alloy_AM2022.csv (part 23 of 50)
Cycles to Failure,Stress Amplitude,hatch space  (μm),layer scan rotation  (°),wire feed rate  (mm/s),types of feedstock,ultimate tensile strength  (MPa),scan speed  (mm/s),scan pattern,current  (A),stress concentration factor of specimens,AM environment,preheat temperature  (°C),layer thickness  (μm),elongation  (%),types of AM,Frequency,critical cross-section size of specimens (mm),load control,voltage  (V),Young's modulus  (GPa),powder feed rate  (g/s),power  (W),yield strength  (MPa),fatigue environment,R-value,size of feedstock  (μm),speed function,direciton of specimen  (°),fatigue temperature  (°C),log10(Cycles to Failure),Material_Code,Maximum Stress,Minimum Stress
269122.41075676,135.258257028577,90.0,,,powder,,1083.0,,,1.0,,80.0,40.0,,L-PBF,10.0,3.5,force,,,,250.0,,air,0.1,37.0,,90.0,25.0,5.429949864477765,316L,300.57390450794884,30.057390450794884
830666.166392585,99.0222550887501,90.0,,,powder,,1083.0,,,1.0,,80.0,40.0,,L-PBF,10.0,3.5,force,,,,250.0,,air,0.1,37.0,,90.0,25.0,5.919426521710882,316L,220.049455752778,22.0049455752778
1393913.23847636,85.8198423809162,90.0,,,powder,,1083.0,,,1.0,,80.0,40.0,,L-PBF,10.0,3.5,force,,,,250.0,,air,0.1,37.0,,90.0,25.0,6.144235742755106,316L,190.71076084648044,19.071076084648045
77821.552791891,400.293588269461,120.0,,,powder,1055.0,150.0,,,1.0,Ar,200.0,60.0,13.2,L-PBF,15.0,5,force,,,,400.0,945.0,air,0.1,41.120000000000005,,,20.0,4.891099892134928,Ti-6Al-4V,889.5413072654688,88.9541307265469
85961.9322036975,400.267907485156,120.0,,,powder,1055.0,150.0,,,1.0,Ar,200.0,60.0,13.2,L-PBF,15.0,5,force,,,,400.0,945.0,air,0.1,41.120000000000005,,,20.0,4.934306168754873,Ti-6Al-4V,889.4842388559022,88.94842388559022
263691.243028981,340.083817038365,120.0,,,powder,1055.0,150.0,,,1.0,Ar,200.0,60.0,13.2,L-PBF,15.0,5,force,,,,400.0,945.0,air,0.1,41.120000000000005,,,20.0,5.421095707467534,Ti-6Al-4V,755.7418156408111,75.57418156408112
319884.801278452,311.217320975219,120.0,,,powder,1055.0,150.0,,,1.0,Ar,200.0,60.0,13.2,L-PBF,15.0,5,force,,,,400.0,945.0,air,0.1,41.120000000000005,,,20.0,5.504993605893084,Ti-6Al-4V,691.5940466115978,69.15940466115978
345750.676220334,340.083817038365,120.0,,,powder,1055.0,150.0,,,1.0,Ar,200.0,60.0,13.2,L-PBF,15.0,5,force,,,,400.0,945.0,air,0.1,41.120000000000005,,,20.0,5.538763038176786,Ti-6Al-4V,755.7418156408111,75.57418156408112
393154.770654109,311.221122004023,120.0,,,powder,1055.0,150.0,,,1.0,Ar,200.0,60.0,13.2,L-PBF,15.0,5,force,,,,400.0,945.0,air,0.1,41.120000000000005,,,20.0,5.594563549889562,Ti-6Al-4V,691.6024933422733,69.16024933422733
613055.79214982,340.121589222514,120.0,,,powder,1055.0,150.0,,,1.0,Ar,200.0,60.0,13.2,L-PBF,15.0,5,force,,,,400.0,945.0,air,0.1,41.120000000000005,,,20.0,5.7875,Ti-6Al-4V,755.8257538278089,75.58257538278089
1716451.4736262,311.065334930553,120.0,,,powder,1055.0,150.0,,,1.0,Ar,200.0,60.0,13.2,L-PBF,15.0,5,force,,,,400.0,945.0,air,0.1,41.120000000000005,,,20.0,6.234631529850746,Ti-6Al-4V,691.2562998456733,69.12562998456734
2052917.97473556,300.187321843407,120.0,,,powder,1055.0,150.0,,,1.0,Ar,200.0,60.0,13.2,L-PBF,15.0,5,force,,,,400.0,945.0,air,0.1,41.120000000000005,,,20.0,6.312371597285164,Ti-6Al-4V,667.0829374297933,66.70829374297934
5004.2777057783,450.12595355452,120.0,,,powder,1297.0,150.0,,,1.0,Ar,200.0,60.0,11.2,L-PBF,15.0,5,force,,,,400.0,1090.0,air,0.1,41.120000000000005,,,20.0,3.6993414022884905,Ti-6Al-4V,1000.2798967878222,100.02798967878222
6016.00336648977,449.919329946374,120.0,,,powder,1297.0,150.0,,,1.0,Ar,200.0,60.0,11.2,L-PBF,15.0,5,force,,,,400.0,1090.0,air,0.1,41.120000000000005,,,20.0,3.779308070610102,Ti-6Al-4V,999.8207332141644,99.98207332141645
13460.7902647768,424.790693778681,120.0,,,powder,1297.0,150.0,,,1.0,Ar,200.0,60.0,11.2,L-PBF,15.0,5,force,,,,400.0,1090.0,air,0.1,41.120000000000005,,,20.0,4.12907055747763,Ti-6Al-4V,943.97931950818,94.397931950818
15500.2176492577,424.691696088747,120.0,,,powder,1297.0,150.0,,,1.0,Ar,200.0,60.0,11.2,L-PBF,15.0,5,force,,,,400.0,1090.0,air,0.1,41.120000000000005,,,20.0,4.190337796441773,Ti-6Al-4V,943.75932464166,94.375932464166
16960.6516895762,399.982556526389,120.0,,,powder,1297.0,150.0,,,1.0,Ar,200.0,60.0,11.2,L-PBF,15.0,5,force,,,,400.0,1090.0,air,0.1,41.120000000000005,,,20.0,4.229442535405917,Ti-6Al-4V,888.8501256141977,88.88501256141979
27654.1358461572,400.180551906258,120.0,,,powder,1297.0,150.0,,,1.0,Ar,200.0,60.0,11.2,L-PBF,15.0,5,force,,,,400.0,1090.0,air,0.1,41.120000000000005,,,20.0,4.441760091909898,Ti-6Al-4V,889.29011534724,88.929011534724
53734.7632567015,370.126850479709,120.0,,,powder,1297.0,150.0,,,1.0,Ar,200.0,60.0,11.2,L-PBF,15.0,5,force,,,,400.0,1090.0,air,0.1,41.120000000000005,,,20.0,4.730255339813284,Ti-6Al-4V,822.5041121771311,82.25041121771312
61690.3896736993,389.939457236197,120.0,,,powder,1297.0,150.0,,,1.0,Ar,200.0,60.0,11.2,L-PBF,15.0,5,force,,,,400.0,1090.0,air,0.1,41.120000000000005,,,20.0,4.790217513518463,Ti-6Al-4V,866.5321271915489,86.6532127191549
65041.826431954,370.126850479709,120.0,,,powder,1297.0,150.0,,,1.0,Ar,200.0,60.0,11.2,L-PBF,15.0,5,force,,,,400.0,1090.0,air,0.1,41.120000000000005,,,20.0,4.813192728130017,Ti-6Al-4V,822.5041121771311,82.25041121771312
90929.0012038086,380.070899780121,120.0,,,powder,1297.0,150.0,,,1.0,Ar,200.0,60.0,11.2,L-PBF,15.0,5,force,,,,400.0,1090.0,air,0.1,41.120000000000005,,,20.0,4.958702420669856,Ti-6Al-4V,844.60199951138,84.46019995113801
281349.851127374,370.004346944176,120.0,,,powder,1297.0,150.0,,,1.0,Ar,200.0,60.0,11.2,L-PBF,15.0,5,force,,,,400.0,1090.0,air,0.1,41.120000000000005,,,20.0,5.449246689688778,Ti-6Al-4V,822.2318820981689,82.2231882098169
789338.660978908,379.849398554654,120.0,,,powder,1297.0,150.0,,,1.0,Ar,200.0,60.0,11.2,L-PBF,15.0,5,force,,,,400.0,1090.0,air,0.1,41.120000000000005,,,20.0,5.897263374614074,Ti-6Al-4V,844.1097745658977,84.41097745658978
1000565.40541662,360.1357894881,120.0,,,powder,1297.0,150.0,,,1.0,Ar,200.0,60.0,11.2,L-PBF,15.0,5,force,,,,400.0,1090.0,air,0.1,41.120000000000005,,,20.0,6.000245483060288,Ti-6Al-4V,800.301754418,80.0301754418
1363558.97292072,369.905349254242,120.0,,,powder,1297.0,150.0,,,1.0,Ar,200.0,60.0,11.2,L-PBF,15.0,5,force,,,,400.0,1090.0,air,0.1,41.120000000000005,,,20.0,6.134673925600128,Ti-6Al-4V,822.0118872316489,82.20118872316489
1568681.61725725,364.688317532971,120.0,,,powder,1297.0,150.0,,,1.0,Ar,200.0,60.0,11.2,L-PBF,15.0,5,force,,,,400.0,1090.0,air,0.1,41.120000000000005,,,20.0,6.195534807258493,Ti-6Al-4V,810.4184834066021,81.04184834066022
1799246.32232137,360.357290713567,120.0,,,powder,1297.0,150.0,,,1.0,Ar,200.0,60.0,11.2,L-PBF,15.0,5,force,,,,400.0,1090.0,air,0.1,41.120000000000005,,,20.0,6.255090623657895,Ti-6Al-4V,800.7939793634822,80.07939793634823
2025730.55069584,370.301340013979,120.0,,,powder,1297.0,150.0,,,1.0,Ar,200.0,60.0,11.2,L-PBF,15.0,5,force,,,,400.0,1090.0,air,0.1,41.120000000000005,,,20.0,6.306581677881003,Ti-6Al-4V,822.8918666977311,82.28918666977312
2303076.11778509,364.589319843036,120.0,,,powder,1297.0,150.0,,,1.0,Ar,200.0,60.0,11.2,L-PBF,15.0,5,force,,,,400.0,1090.0,air,0.1,41.120000000000005,,,20.0,6.362308291845147,Ti-6Al-4V,810.1984885400799,81.01984885400799
2736408.41934207,359.494791657298,120.0,,,powder,1297.0,150.0,,,1.0,Ar,200.0,60.0,11.2,L-PBF,15.0,5,force,,,,400.0,1090.0,air,0.1,41.120000000000005,,,20.0,6.437180917985584,Ti-6Al-4V,798.8773147939955,79.88773147939956
344947.675599467,305.321735877291,120.0,,,powder,1246.0,1300.0,,,1.0,Ar,,30.0,5.6,L-PBF,20000.0,3.5,displacement,,,,325.0,1191.0,air,-1.0,45.0,,90.0,25.0,5.537753222836096,Ti-6Al-4V,305.321735877291,-305.321735877291
643627.566267479,261.844890536874,120.0,,,powder,1246.0,1300.0,,,1.0,Ar,,30.0,5.6,L-PBF,20000.0,3.5,displacement,,,,325.0,1191.0,air,-1.0,45.0,,90.0,25.0,5.808634636454764,Ti-6Al-4V,261.844890536874,-261.844890536874
1026104.01484819,261.762928429595,120.0,,,powder,1246.0,1300.0,,,1.0,Ar,,30.0,5.6,L-PBF,20000.0,3.5,displacement,,,,325.0,1191.0,air,-1.0,45.0,,90.0,25.0,6.011191386881996,Ti-6Al-4V,261.762928429595,-261.762928429595
1304817.84933488,261.878039655818,120.0,,,powder,1246.0,1300.0,,,1.0,Ar,,30.0,5.6,L-PBF,20000.0,3.5,displacement,,,,325.0,1191.0,air,-1.0,45.0,,90.0,25.0,6.115549889030551,Ti-6Al-4V,261.878039655818,-261.878039655818
2334650.16462819,290.715799975059,120.0,,,powder,1246.0,1300.0,,,1.0,Ar,,30.0,5.6,L-PBF,20000.0,3.5,displacement,,,,325.0,1191.0,air,-1.0,45.0,,90.0,25.0,6.368221812973195,Ti-6Al-4V,290.715799975059,-290.715799975059
3412142.31160063,276.364718131786,120.0,,,powder,1246.0,1300.0,,,1.0,Ar,,30.0,5.6,L-PBF,20000.0,3.5,displacement,,,,325.0,1191.0,air,-1.0,45.0,,90.0,25.0,6.533027136168985,Ti-6Al-4V,276.364718131786,-276.364718131786
3927908.66389352,261.794903770212,120.0,,,powder,1246.0,1300.0,,,1.0,Ar,,30.0,5.6,L-PBF,20000.0,3.5,displacement,,,,325.0,1191.0,air,-1.0,45.0,,90.0,25.0,6.594161380533388,Ti-6Al-4V,261.794903770212,-261.794903770212
5498938.64448165,247.12201378868,120.0,,,powder,1246.0,1300.0,,,1.0,Ar,,30.0,5.6,L-PBF,20000.0,3.5,displacement,,,,325.0,1191.0,air,-1.0,45.0,,90.0,25.0,6.7402788739805315,Ti-6Al-4V,247.12201378868,-247.12201378868
8254374.14892983,261.844890536874,120.0,,,powder,1246.0,1300.0,,,1.0,Ar,,30.0,5.6,L-PBF,20000.0,3.5,displacement,,,,325.0,1191.0,air,-1.0,45.0,,90.0,25.0,6.916684150406788,Ti-6Al-4V,261.844890536874,-261.844890536874
13673564.3265335,232.459732459732,120.0,,,powder,1246.0,1300.0,,,1.0,Ar,,30.0,5.6,L-PBF,20000.0,3.5,displacement,,,,325.0,1191.0,air,-1.0,45.0,,90.0,25.0,7.135881738091682,Ti-6Al-4V,232.459732459732,-232.459732459732
38049060.8838732,217.780306982185,120.0,,,powder,1246.0,1300.0,,,1.0,Ar,,30.0,5.6,L-PBF,20000.0,3.5,displacement,,,,325.0,1191.0,air,-1.0,45.0,,90.0,25.0,7.5803439421056735,Ti-6Al-4V,217.780306982185,-217.780306982185
52231608.8181263,217.763217763218,120.0,,,powder,1246.0,1300.0,,,1.0,Ar,,30.0,5.6,L-PBF,20000.0,3.5,displacement,,,,325.0,1191.0,air,-1.0,45.0,,90.0,25.0,7.717933403016277,Ti-6Al-4V,217.763217763218,-217.763217763218
52675461.4326405,232.323232323232,120.0,,,powder,1246.0,1300.0,,,1.0,Ar,,30.0,5.6,L-PBF,20000.0,3.5,displacement,,,,325.0,1191.0,air,-1.0,45.0,,90.0,25.0,7.7216083486801725,Ti-6Al-4V,232.323232323232,-232.323232323232
70621564.62032,217.854217854218,120.0,,,powder,1246.0,1300.0,,,1.0,Ar,,30.0,5.6,L-PBF,20000.0,3.5,displacement,,,,325.0,1191.0,air,-1.0,45.0,,90.0,25.0,7.84893733512518,Ti-6Al-4V,217.854217854218,-217.854217854218
90247657.4766628,217.813051146384,120.0,,,powder,1246.0,1300.0,,,1.0,Ar,,30.0,5.6,L-PBF,20000.0,3.5,displacement,,,,325.0,1191.0,air,-1.0,45.0,,90.0,25.0,7.955435937911076,Ti-6Al-4V,217.813051146384,-217.813051146384
95568150.6968743,218.054636432776,120.0,,,powder,1246.0,1300.0,,,1.0,Ar,,30.0,5.6,L-PBF,20000.0,3.5,displacement,,,,325.0,1191.0,air,-1.0,45.0,,90.0,25.0,7.980313182221862,Ti-6Al-4V,218.054636432776,-218.054636432776
120674108.446651,203.455085311625,120.0,,,powder,1246.0,1300.0,,,1.0,Ar,,30.0,5.6,L-PBF,20000.0,3.5,displacement,,,,325.0,1191.0,air,-1.0,45.0,,90.0,25.0,8.081614098888036,Ti-6Al-4V,203.455085311625,-203.455085311625
296309559.25528,188.670329021206,120.0,,,powder,1246.0,1300.0,,,1.0,Ar,,30.0,5.6,L-PBF,20000.0,3.5,displacement,,,,325.0,1191.0,air,-1.0,45.0,,90.0,25.0,8.471745662498789,Ti-6Al-4V,188.670329021206,-188.670329021206
342592851.831367,174.407896630119,120.0,,,powder,1246.0,1300.0,,,1.0,Ar,,30.0,5.6,L-PBF,20000.0,3.5,displacement,,,,325.0,1191.0,air,-1.0,45.0,,90.0,25.0,8.534778297209236,Ti-6Al-4V,174.407896630119,-174.407896630119
485252835.702186,173.780014543477,120.0,,,powder,1246.0,1300.0,,,1.0,Ar,,30.0,5.6,L-PBF,20000.0,3.5,displacement,,,,325.0,1191.0,air,-1.0,45.0,,90.0,25.0,8.6859680819815,Ti-6Al-4V,173.780014543477,-173.780014543477
586771497.209922,174.433213196675,120.0,,,powder,1246.0,1300.0,,,1.0,Ar,,30.0,5.6,L-PBF,20000.0,3.5,displacement,,,,325.0,1191.0,air,-1.0,45.0,,90.0,25.0,8.768469009559292,Ti-6Al-4V,174.433213196675,-174.433213196675
705901327.84238,174.763991769499,120.0,,,powder,1246.0,1300.0,,,1.0,Ar,,30.0,5.6,L-PBF,20000.0,3.5,displacement,,,,325.0,1191.0,air,-1.0,45.0,,90.0,25.0,8.848743998830201,Ti-6Al-4V,174.763991769499,-174.763991769499
706296588.655345,159.889493222827,120.0,,,powder,1246.0,1300.0,,,1.0,Ar,,30.0,5.6,L-PBF,20000.0,3.5,displacement,,,,325.0,1191.0,air,-1.0,45.0,,90.0,25.0,8.848987108655617,Ti-6Al-4V,159.889493222827,-159.889493222827
618875.818538214,179.851613479932,120.0,,,powder,1246.0,1300.0,,,1.0,Ar,,30.0,5.6,L-PBF,20000.0,3.5,displacement,,,,325.0,1191.0,air,-0.5,45.0,,90.0,25.0,5.791603513746964,Ti-6Al-4V,239.802151306576,-119.901075653288
671099.954092283,124.660748903173,120.0,,,powder,1246.0,1300.0,,,1.0,Ar,,30.0,5.6,L-PBF,20000.0,3.5,displacement,,,,325.0,1191.0,air,-0.5,45.0,,90.0,25.0,5.826787209107652,Ti-6Al-4V,166.21433187089733,-83.10716593544866
743139.350656677,149.87634456661,120.0,,,powder,1246.0,1300.0,,,1.0,Ar,,30.0,5.6,L-PBF,20000.0,3.5,displacement,,,,325.0,1191.0,air,-0.5,45.0,,90.0,25.0,5.871070258641764,Ti-6Al-4V,199.83512608881333,-99.91756304440666
1917788.1918051,134.921384142568,120.0,,,powder,1246.0,1300.0,,,1.0,Ar,,30.0,5.6,L-PBF,20000.0,3.5,displacement,,,,325.0,1191.0,air,-0.5,45.0,,90.0,25.0,6.282800640264367,Ti-6Al-4V,179.89517885675733,-89.94758942837866
3209561.28094819,124.660748903173,120.0,,,powder,1246.0,1300.0,,,1.0,Ar,,30.0,5.6,L-PBF,20000.0,3.5,displacement,,,,325.0,1191.0,air,-0.5,45.0,,90.0,25.0,6.5064456721915285,Ti-6Al-4V,166.21433187089733,-83.10716593544866
3768333.01707461,140.080045740423,120.0,,,powder,1246.0,1300.0,,,1.0,Ar,,30.0,5.6,L-PBF,20000.0,3.5,displacement,,,,325.0,1191.0,air,-0.5,45.0,,90.0,25.0,6.576149275513395,Ti-6Al-4V,186.773394320564,-93.386697160282
10873566.3125842,129.910213243547,120.0,,,powder,1246.0,1300.0,,,1.0,Ar,,30.0,5.6,L-PBF,20000.0,3.5,displacement,,,,325.0,1191.0,air,-0.5,45.0,,90.0,25.0,7.0363720073664835,Ti-6Al-4V,173.21361765806265,-86.60680882903132
12876942.0547541,109.661015265735,120.0,,,powder,1246.0,1300.0,,,1.0,Ar,,30.0,5.6,L-PBF,20000.0,3.5,displacement,,,,325.0,1191.0,air,-0.5,45.0,,90.0,25.0,7.10981274140713,Ti-6Al-4V,146.21468702098,-73.10734351049
24292482.4671396,89.3583879911692,120.0,,,powder,1246.0,1300.0,,,1.0,Ar,,30.0,5.6,L-PBF,20000.0,3.5,displacement,,,,325.0,1191.0,air,-0.5,45.0,,90.0,25.0,7.3854718979542175,Ti-6Al-4V,119.14451732155892,-59.57225866077946
114618013.303685,119.647030962016,120.0,,,powder,1246.0,1300.0,,,1.0,Ar,,30.0,5.6,L-PBF,20000.0,3.5,displacement,,,,325.0,1191.0,air,-0.5,45.0,,90.0,25.0,8.059252876476256,Ti-6Al-4V,159.52937461602133,-79.76468730801066
166200200.450079,99.5159094845691,120.0,,,powder,1246.0,1300.0,,,1.0,Ar,,30.0,5.6,L-PBF,20000.0,3.5,displacement,,,,325.0,1191.0,air,-0.5,45.0,,90.0,25.0,8.220631543240575,Ti-6Al-4V,132.68787931275878,-66.34393965637939
574516010.236992,79.5682176771316,120.0,,,powder,1246.0,1300.0,,,1.0,Ar,,30.0,5.6,L-PBF,20000.0,3.5,displacement,,,,325.0,1191.0,air,-0.5,45.0,,90.0,25.0,8.759302135827951,Ti-6Al-4V,106.09095690284214,-53.04547845142107
229338.516369677,119.672267117182,120.0,,,powder,1246.0,1300.0,,,1.0,Ar,,30.0,5.6,L-PBF,20000.0,3.5,displacement,,,,325.0,1191.0,air,0.1,45.0,,90.0,25.0,5.3604769986553,Ti-6Al-4V,265.93837137151553,26.593837137151553
472286.208030704,139.410721965239,120.0,,,powder,1246.0,1300.0,,,1.0,Ar,,30.0,5.6,L-PBF,20000.0,3.5,displacement,,,,325.0,1191.0,air,0.1,45.0,,90.0,25.0,5.674205263248482,Ti-6Al-4V,309.80160436719774,30.980160436719775
567213.553560601,149.486712177844,120.0,,,powder,1246.0,1300.0,,,1.0,Ar,,30.0,5.6,L-PBF,20000.0,3.5,displacement,,,,325.0,1191.0,air,0.1,45.0,,90.0,25.0,5.753746599760082,Ti-6Al-4V,332.1926937285422,33.21926937285422
1830457.90753153,93.9725655655292,120.0,,,powder,1246.0,1300.0,,,1.0,Ar,,30.0,5.6,L-PBF,20000.0,3.5,displacement,,,,325.0,1191.0,air,0.1,45.0,,90.0,25.0,6.262559746472414,Ti-6Al-4V,208.82792347895375,20.882792347895375
3909431.16198024,99.3250479169103,120.0,,,powder,1246.0,1300.0,,,1.0,Ar,,30.0,5.6,L-PBF,20000.0,3.5,displacement,,,,325.0,1191.0,air,0.1,45.0,,90.0,25.0,6.592113570392005,Ti-6Al-4V,220.7223287042451,22.07223287042451
7407003.33277136,90.7455036246535,120.0,,,powder,1246.0,1300.0,,,1.0,Ar,,30.0,5.6,L-PBF,20000.0,3.5,displacement,,,,325.0,1191.0,air,0.1,45.0,,90.0,25.0,6.869642540061867,Ti-6Al-4V,201.6566747214522,20.16566747214522
43764196.0515391,85.3540899481548,120.0,,,powder,1246.0,1300.0,,,1.0,Ar,,30.0,5.6,L-PBF,20000.0,3.5,displacement,,,,325.0,1191.0,air,0.1,45.0,,90.0,25.0,7.641118954885373,Ti-6Al-4V,189.67575544034398,18.9675755440344
163741563.542755,89.0295947662021,120.0,,,powder,1246.0,1300.0,,,1.0,Ar,,30.0,5.6,L-PBF,20000.0,3.5,displacement,,,,325.0,1191.0,air,0.1,45.0,,90.0,25.0,8.214158933083885,Ti-6Al-4V,197.84354392489354,19.784354392489355
228544653.721345,70.1545973232372,120.0,,,powder,1246.0,1300.0,,,1.0,Ar,,30.0,5.6,L-PBF,20000.0,3.5,displacement,,,,325.0,1191.0,air,0.1,45.0,,90.0,25.0,8.358971066419594,Ti-6Al-4V,155.89910516274932,15.589910516274934
255249062.119843,89.4780376433737,120.0,,,powder,1246.0,1300.0,,,1.0,Ar,,30.0,5.6,L-PBF,20000.0,3.5,displacement,,,,325.0,1191.0,air,0.1,45.0,,90.0,25.0,8.40696415500214,Ti-6Al-4V,198.84008365194154,19.884008365194155
492960570.020523,79.8048380986782,120.0,,,powder,1246.0,1300.0,,,1.0,Ar,,30.0,5.6,L-PBF,20000.0,3.5,displacement,,,,325.0,1191.0,air,0.1,45.0,,90.0,25.0,8.692812183156866,Ti-6Al-4V,177.34408466372935,17.734408466372937
245457.888560569,110.081352977804,120.0,,,powder,1246.0,1300.0,,,1.0,Ar,,30.0,5.6,L-PBF,20000.0,3.5,displacement,,,,325.0,1191.0,air,0.5,45.0,,90.0,25.0,5.389976994078067,Ti-6Al-4V,440.325411911216,220.162705955608
691479.016345794,94.8372615039282,120.0,,,powder,1246.0,1300.0,,,1.0,Ar,,30.0,5.6,L-PBF,20000.0,3.5,displacement,,,,325.0,1191.0,air,0.5,45.0,,90.0,25.0,5.8397790055248615,Ti-6Al-4V,379.3490460157128,189.6745230078564
889699.934572307,94.8739733786462,120.0,,,powder,1246.0,1300.0,,,1.0,Ar,,30.0,5.6,L-PBF,20000.0,3.5,displacement,,,,325.0,1191.0,air,0.5,45.0,,90.0,25.0,5.94924355863066,Ti-6Al-4V,379.4958935145848,189.7479467572924
1290542.99116914,99.9906556031232,120.0,,,powder,1246.0,1300.0,,,1.0,Ar,,30.0,5.6,L-PBF,20000.0,3.5,displacement,,,,325.0,1191.0,air,0.5,45.0,,90.0,25.0,6.110772476540902,Ti-6Al-4V,399.9626224124928,199.9813112062464
1528388.61823645,94.6771045768596,120.0,,,powder,1246.0,1300.0,,,1.0,Ar,,30.0,5.6,L-PBF,20000.0,3.5,displacement,,,,325.0,1191.0,air,0.5,45.0,,90.0,25.0,6.184233794879032,Ti-6Al-4V,378.7084183074384,189.3542091537192
1618791.70506275,85.4443616314043,120.0,,,powder,1246.0,1300.0,,,1.0,Ar,,30.0,5.6,L-PBF,20000.0,3.5,displacement,,,,325.0,1191.0,air,0.5,45.0,,90.0,25.0,6.209190970333623,Ti-6Al-4V,341.7774465256172,170.8887232628086
1973597.74368209,74.9052213795515,120.0,,,powder,1246.0,1300.0,,,1.0,Ar,,30.0,5.6,L-PBF,20000.0,3.5,displacement,,,,325.0,1191.0,air,0.5,45.0,,90.0,25.0,6.295258639974294,Ti-6Al-4V,299.620885518206,149.810442759103
2132015.71269848,89.7341337775326,120.0,,,powder,1246.0,1300.0,,,1.0,Ar,,30.0,5.6,L-PBF,20000.0,3.5,displacement,,,,325.0,1191.0,air,0.5,45.0,,90.0,25.0,6.328790401064244,Ti-6Al-4V,358.9365351101304,179.4682675550652
3076549.18016677,94.228661699688,120.0,,,powder,1246.0,1300.0,,,1.0,Ar,,30.0,5.6,L-PBF,20000.0,3.5,displacement,,,,325.0,1191.0,air,0.5,45.0,,90.0,25.0,6.488063861892545,Ti-6Al-4V,376.914646798752,188.457323399376
3313973.59998958,94.5811137204523,120.0,,,powder,1246.0,1300.0,,,1.0,Ar,,30.0,5.6,L-PBF,20000.0,3.5,displacement,,,,325.0,1191.0,air,0.5,45.0,,90.0,25.0,6.52034904438974,Ti-6Al-4V,378.3244548818092,189.1622274409046
3652696.38631594,105.382069279622,120.0,,,powder,1246.0,1300.0,,,1.0,Ar,,30.0,5.6,L-PBF,20000.0,3.5,displacement,,,,325.0,1191.0,air,0.5,45.0,,90.0,25.0,6.562613574969239,Ti-6Al-4V,421.528277118488,210.764138559244
4012790.01177429,84.9753039656345,120.0,,,powder,1246.0,1300.0,,,1.0,Ar,,30.0,5.6,L-PBF,20000.0,3.5,displacement,,,,325.0,1191.0,air,0.5,45.0,,90.0,25.0,6.603446433814627,Ti-6Al-4V,339.901215862538,169.950607931269
4312608.98992946,69.5847362514029,120.0,,,powder,1246.0,1300.0,,,1.0,Ar,,30.0,5.6,L-PBF,20000.0,3.5,displacement,,,,325.0,1191.0,air,0.5,45.0,,90.0,25.0,6.634740083878855,Ti-6Al-4V,278.3389450056116,139.1694725028058
8063405.81959926,84.5750618925171,120.0,,,powder,1246.0,1300.0,,,1.0,Ar,,30.0,5.6,L-PBF,20000.0,3.5,displacement,,,,325.0,1191.0,air,0.5,45.0,,90.0,25.0,6.906518517765054,Ti-6Al-4V,338.3002475700684,169.1501237850342
8843356.68471627,84.5750618925171,120.0,,,powder,1246.0,1300.0,,,1.0,Ar,,30.0,5.6,L-PBF,20000.0,3.5,displacement,,,,325.0,1191.0,air,0.5,45.0,,90.0,25.0,6.946617142043296,Ti-6Al-4V,338.3002475700684,169.1501237850342
10977303.7595985,74.8219666446631,120.0,,,powder,1246.0,1300.0,,,1.0,Ar,,30.0,5.6,L-PBF,20000.0,3.5,displacement,,,,325.0,1191.0,air,0.5,45.0,,90.0,25.0,7.040495681997306,Ti-6Al-4V,299.2878665786524,149.6439332893262
13082139.4852616,84.8280184725983,120.0,,,powder,1246.0,1300.0,,,1.0,Ar,,30.0,5.6,L-PBF,20000.0,3.5,displacement,,,,325.0,1191.0,air,0.5,45.0,,90.0,25.0,7.116678775384272,Ti-6Al-4V,339.3120738903932,169.6560369451966
13241365.7534273,69.6188196941369,120.0,,,powder,1246.0,1300.0,,,1.0,Ar,,30.0,5.6,L-PBF,20000.0,3.5,displacement,,,,325.0,1191.0,air,0.5,45.0,,90.0,25.0,7.121932781824754,Ti-6Al-4V,278.4752787765476,139.2376393882738
29423694.7823065,89.6309233500072,120.0,,,powder,1246.0,1300.0,,,1.0,Ar,,30.0,5.6,L-PBF,20000.0,3.5,displacement,,,,325.0,1191.0,air,0.5,45.0,,90.0,25.0,7.468697206896464,Ti-6Al-4V,358.5236934000288,179.2618467000144
54203150.7455761,74.8539008526247,120.0,,,powder,1246.0,1300.0,,,1.0,Ar,,30.0,5.6,L-PBF,20000.0,3.5,displacement,,,,325.0,1191.0,air,0.5,45.0,,90.0,25.0,7.734024532140725,Ti-6Al-4V,299.4156034104988,149.7078017052494
101110044.523746,75.0758271419428,120.0,,,powder,1246.0,1300.0,,,1.0,Ar,,30.0,5.6,L-PBF,20000.0,3.5,displacement,,,,325.0,1191.0,air,0.5,45.0,,90.0,25.0,8.004794301630062,Ti-6Al-4V,300.3033085677712,150.1516542838856
163344994.964493,79.5095202369974,120.0,,,powder,1246.0,1300.0,,,1.0,Ar,,30.0,5.6,L-PBF,20000.0,3.5,displacement,,,,325.0,1191.0,air,0.5,45.0,,90.0,25.0,8.213105831847248,Ti-6Al-4V,318.0380809479896,159.0190404739948
222728899.92346,79.8040912230698,120.0,,,powder,1246.0,1300.0,,,1.0,Ar,,30.0,5.6,L-PBF,20000.0,3.5,displacement,,,,325.0,1191.0,air,0.5,45.0,,90.0,25.0,8.347776572054137,Ti-6Al-4V,319.2163648922792,159.6081824461396
72984.4364908575,123.206419463542,,,3.0,wire,905.0,9.0,zigzag,95.0,1.0,Ar,,,,W-DED,,7.05,force,21.0,,,,575.0,air,0.1,1000.0,,0.0,25.0,4.8632302592058965,"HSLA steel, AWS A5.28 ER110S-G",273.7920432523156,27.37920432523156
92669.234529888,123.206419463542,,,3.0,wire,905.0,9.0,zigzag,95.0,1.0,Ar,,,,W-DED,,7.05,force,21.0,,,,575.0,air,0.1,1000.0,,0.0,25.0,4.966935575659305,"HSLA steel, AWS A5.28 ER110S-G",273.7920432523156,27.37920432523156
97582.6833821366,111.770749921335,,,3.0,wire,905.0,9.0,zigzag,95.0,1.0,Ar,,,,W-DED,,7.05,force,21.0,,,,575.0,air,0.1,1000.0,,0.0,25.0,4.989372756408257,"HSLA steel, AWS A5.28 ER110S-G",248.37944426963332,24.837944426963332
112033.053720709,111.14410054648,,,3.0,wire,905.0,9.0,zigzag,95.0,1.0,Ar,,,,W-DED,,7.05,force,21.0,,,,575.0,air,0.1,1000.0,,0.0,25.0,5.049346173836949,"HSLA steel, AWS A5.28 ER110S-G",246.98689010328889,24.69868901032889
155906.062760779,122.590174108508,,,3.0,wire,905.0,9.0,zigzag,95.0,1.0,Ar,,,,W-DED,,7.05,force,21.0,,,,575.0,air,0.1,1000.0,,0.0,25.0,5.192863004042948,"HSLA steel, AWS A5.28 ER110S-G",272.42260913001775,27.242260913001775
159932.220931029,111.357796640814,,,3.0,wire,905.0,9.0,zigzag,95.0,1.0,Ar,,,,W-DED,,7.05,force,21.0,,,,575.0,air,0.1,1000.0,,0.0,25.0,5.20393596820438,"HSLA steel, AWS A5.28 ER110S-G",247.46177031292,24.746177031292003
2004372.46486897,105.467213321353,,,3.0,wire,905.0,9.0,zigzag,95.0,1.0,Ar,,,,W-DED,,7.05,force,21.0,,,,575.0,air,0.1,1000.0,,0.0,25.0,6.301978427977043,"HSLA steel, AWS A5.28 ER110S-G",234.37158515856223,23.437158515856225
565481.305109723,100.132103328134,190.0,,,powder,,1300.0,,,1.0,,,50.0,,L-PBF,20000.0,3.5,displacement,,,,370.0,,air,-1.0,,,90.0,25.0,5.752418251663075,AlSi10Mg,100.132103328134,-100.132103328134
1040045.58593838,79.7998466607847,190.0,,,powder,,1300.0,,,1.0,,,50.0,,L-PBF,20000.0,3.5,displacement,,,,370.0,,air,-1.0,,,90.0,25.0,6.017052375152252,AlSi10Mg,79.7998466607847,-79.7998466607847
3157846.28964221,109.718235411923,190.0,,,powder,,1300.0,,,1.0,,,50.0,,L-PBF,20000.0,3.5,displacement,,,,370.0,,air,-1.0,,,90.0,25.0,6.499390986601705,AlSi10Mg,109.718235411923,-109.718235411923
3529969.9713734,79.9454351598044,190.0,,,powder,,1300.0,,,1.0,,,50.0,,L-PBF,20000.0,3.5,displacement,,,,370.0,,air,-1.0,,,90.0,25.0,6.547771010962242,AlSi10Mg,79.9454351598044,-79.9454351598044
102996184.716362,80.1248695679337,190.0,,,powder,,1300.0,,,1.0,,,50.0,,L-PBF,20000.0,3.5,displacement,,,,370.0,,air,-1.0,,,90.0,25.0,8.01282113744964,AlSi10Mg,80.1248695679337,-80.1248695679337
359849623.906344,60.1121600996916,190.0,,,powder,,1300.0,,,1.0,,,50.0,,L-PBF,20000.0,3.5,displacement,,,,370.0,,air,-1.0,,,90.0,25.0,8.556121053124707,AlSi10Mg,60.1121600996916,-60.1121600996916
578616854.844639,75.1222068608339,190.0,,,powder,,1300.0,,,1.0,,,50.0,,L-PBF,20000.0,3.5,displacement,,,,370.0,,air,-1.0,,,90.0,25.0,8.762391080296073,AlSi10Mg,75.1222068608339,-75.1222068608339
1149407677.01765,70.2304849385474,190.0,,,powder,,1300.0,,,1.0,,,50.0,,L-PBF,20000.0,3.5,displacement,,,,370.0,,air,-1.0,,,90.0,25.0,9.060474093506977,AlSi10Mg,70.2304849385474,-70.2304849385474
129074.496168281,60.211619690394,190.0,,,powder,,1300.0,,,1.0,,,50.0,,L-PBF,20000.0,3.5,displacement,,,,370.0,,air,0.5,,,90.0,25.0,5.110840438489646,AlSi10Mg,240.846478761576,120.423239380788
740507.107722583,39.9988826726918,190.0,,,powder,,1300.0,,,1.0,,,50.0,,L-PBF,20000.0,3.5,displacement,,,,370.0,,air,0.5,,,90.0,25.0,5.869529231432355,AlSi10Mg,159.9955306907672,79.9977653453836
909048.571971975,50.1077910222866,190.0,,,powder,,1300.0,,,1.0,,,50.0,,L-PBF,20000.0,3.5,displacement,,,,370.0,,air,0.5,,,90.0,25.0,5.958587088915956,AlSi10Mg,200.4311640891464,100.2155820445732
934354.106405684,40.056132682865,190.0,,,powder,,1300.0,,,1.0,,,50.0,,L-PBF,20000.0,3.5,displacement,,,,370.0,,air,0.5,,,90.0,25.0,5.9705114986207946,AlSi10Mg,160.22453073146,80.11226536573
76224574.0366329,39.9988826726918,190.0,,,powder,,1300.0,,,1.0,,,50.0,,L-PBF,20000.0,3.5,displacement,,,,370.0,,air,0.5,,,90.0,25.0,7.882095006090134,AlSi10Mg,159.9955306907672,79.9977653453836
74895.1978249335,81.0405840273516,139.0,,,powder,254.0,610.687,meander,,1.0,Ar,25.0,25.0,13.2,L-PBF,20.0,6,force,,66.9,,200.0,170.0,air,0.1,46.0,,90.0,25.0,4.874453972238951,AlSi7Mg0.6,180.09018672744799,18.009018672744798
90059.4255210789,81.0185901639344,139.0,,,powder,254.0,610.687,meander,,1.0,Ar,25.0,25.0,13.2,L-PBF,20.0,6,force,,66.9,,200.0,170.0,air,0.1,46.0,,90.0,25.0,4.954529172320217,AlSi7Mg0.6,180.0413114754098,18.00413114754098
163515.338883805,72.050395445514,139.0,,,powder,254.0,610.687,meander,,1.0,Ar,25.0,25.0,13.2,L-PBF,20.0,6,force,,66.9,,200.0,170.0,air,0.1,46.0,,90.0,25.0,5.21355849877082,AlSi7Mg0.6,160.11198987891999,16.011198987891998
234773.07641389,72.0717277783212,139.0,,,powder,254.0,610.687,meander,,1.0,Ar,25.0,25.0,13.2,L-PBF,20.0,6,force,,66.9,,200.0,170.0,air,0.1,46.0,,90.0,25.0,5.3706482908919595,AlSi7Mg0.6,160.159395062936,16.015939506293602
324134.155404753,72.0165474504524,139.0,,,powder,254.0,610.687,meander,,1.0,Ar,25.0,25.0,13.2,L-PBF,20.0,6,force,,66.9,,200.0,170.0,air,0.1,46.0,,90.0,25.0,5.5107247969138795,AlSi7Mg0.6,160.03677211211647,16.00367721121165
989770.503564694,63.0490511873605,139.0,,,powder,254.0,610.687,meander,,1.0,Ar,25.0,25.0,13.2,L-PBF,20.0,6,force,,66.9,,200.0,170.0,air,0.1,46.0,,90.0,25.0,5.995534507133284,AlSi7Mg0.6,140.1090026385789,14.01090026385789
2090340.79511232,63.0185901639344,139.0,,,powder,254.0,610.687,meander,,1.0,Ar,25.0,25.0,13.2,L-PBF,20.0,6,force,,66.9,,200.0,170.0,air,0.1,46.0,,90.0,25.0,6.320217096336498,AlSi7Mg0.6,140.04131147540977,14.004131147540978
34537.9347799621,81.0737704918033,139.0,,,powder,254.0,610.687,meander,,1.0,Ar,25.0,25.0,13.2,L-PBF,20.0,6,force,,66.9,,200.0,170.0,air,0.1,46.0,,90.0,25.0,4.53829636506463,AlSi7Mg0.6,180.16393442622956,18.016393442622956
56898.9795454362,81.0737704918033,139.0,,,powder,254.0,610.687,meander,,1.0,Ar,25.0,25.0,13.2,L-PBF,20.0,6,force,,66.9,,200.0,170.0,air,0.1,46.0,,90.0,25.0,4.75510447761194,AlSi7Mg0.6,180.16393442622956,18.016393442622956
61623.1202899365,81.0737704918033,139.0,,,powder,254.0,610.687,meander,,1.0,Ar,25.0,25.0,13.2,L-PBF,20.0,6,force,,66.9,,200.0,170.0,air,0.1,46.0,,90.0,25.0,4.789743685061616,AlSi7Mg0.6,180.16393442622956,18.016393442622956
122423.365617643,72.0737704918033,139.0,,,powder,254.0,610.687,meander,,1.0,Ar,25.0,25.0,13.2,L-PBF,20.0,6,force,,66.9,,200.0,170.0,air,0.1,46.0,,90.0,25.0,5.087864314789688,AlSi7Mg0.6,160.16393442622956,16.016393442622956
271671.364968015,72.0737704918033,139.0,,,powder,254.0,610.687,meander,,1.0,Ar,25.0,25.0,13.2,L-PBF,20.0,6,force,,66.9,,200.0,170.0,air,0.1,46.0,,90.0,25.0,5.434043864800827,AlSi7Mg0.6,160.16393442622956,16.016393442622956
329850.770882722,63.0737704918033,139.0,,,powder,254.0,610.687,meander,,1.0,Ar,25.0,25.0,13.2,L-PBF,20.0,6,force,,66.9,,200.0,170.0,air,0.1,46.0,,90.0,25.0,5.51831750339213,AlSi7Mg0.6,140.16393442622956,14.016393442622956
447241.466051436,72.0737704918033,139.0,,,powder,254.0,610.687,meander,,1.0,Ar,25.0,25.0,13.2,L-PBF,20.0,6,force,,66.9,,200.0,170.0,air,0.1,46.0,,90.0,25.0,5.650542062415196,AlSi7Mg0.6,160.16393442622956,16.016393442622956
2911068.56707028,63.0242633843473,139.0,,,powder,254.0,610.687,meander,,1.0,Ar,25.0,25.0,13.2,L-PBF,20.0,6,force,,66.9,,200.0,170.0,air,0.1,46.0,,90.0,25.0,6.464052434895891,AlSi7Mg0.6,140.05391863188288,14.005391863188288
66190.1604195313,81.0596026490066,139.0,,,powder,254.0,610.687,meander,,1.0,Ar,25.0,25.0,13.2,L-PBF,20.0,6,force,,66.9,,200.0,170.0,air,0.1,46.0,,45.0,25.0,4.820793433652531,AlSi7Mg0.6,180.1324503311258,18.01324503311258
84212.3389663641,81.1006090913781,139.0,,,powder,254.0,610.687,meander,,1.0,Ar,25.0,25.0,13.2,L-PBF,20.0,6,force,,66.9,,200.0,170.0,air,0.1,46.0,,45.0,25.0,4.925375729889174,AlSi7Mg0.6,180.223575758618,18.0223575758618
170290.39406669,71.9701986754967,139.0,,,powder,254.0,610.687,meander,,1.0,Ar,25.0,25.0,13.2,L-PBF,20.0,6,force,,66.9,,200.0,170.0,air,0.1,46.0,,45.0,25.0,5.231190150478797,AlSi7Mg0.6,159.93377483443712,15.993377483443712
173539.397298333,63.0298013245033,139.0,,,powder,254.0,610.687,meander,,1.0,Ar,25.0,25.0,13.2,L-PBF,20.0,6,force,,66.9,,200.0,170.0,air,0.1,46.0,,45.0,25.0,5.239398084815322,AlSi7Mg0.6,140.06622516556288,14.00662251655629
273958.260808644,71.9759894223675,139.0,,,powder,254.0,610.687,meander,,1.0,Ar,25.0,25.0,13.2,L-PBF,20.0,6,force,,66.9,,200.0,170.0,air,0.1,46.0,,45.0,25.0,5.437684400479872,AlSi7Mg0.6,159.94664316081668,15.994664316081668
1348835.41521532,63.0298013245033,139.0,,,powder,254.0,610.687,meander,,1.0,Ar,25.0,25.0,13.2,L-PBF,20.0,6,force,,66.9,,200.0,170.0,air,0.1,46.0,,45.0,25.0,6.129958960328317,AlSi7Mg0.6,140.06622516556288,14.00662251655629
1522035.56087573,62.9396653538994,139.0,,,powder,254.0,610.687,meander,,1.0,Ar,25.0,25.0,13.2,L-PBF,20.0,6,force,,66.9,,200.0,170.0,air,0.1,46.0,,45.0,25.0,6.182424799419892,AlSi7Mg0.6,139.86592300866533,13.986592300866533
56619.5031378248,81.1194191233708,139.0,,,powder,254.0,610.687,meander,,1.0,Ar,25.0,25.0,13.2,L-PBF,20.0,6,force,,66.9,,200.0,170.0,air,0.1,46.0,,45.0,25.0,4.7529660539120275,AlSi7Mg0.6,180.2653758297129,18.02653758297129
76461.8182995847,81.1194191233708,139.0,,,powder,254.0,610.687,meander,,1.0,Ar,25.0,25.0,13.2,L-PBF,20.0,6,force,,66.9,,200.0,170.0,air,0.1,46.0,,45.0,25.0,4.8834446215418446,AlSi7Mg0.6,180.2653758297129,18.02653758297129
100497.977912121,71.9602133218174,139.0,,,powder,254.0,610.687,meander,,1.0,Ar,25.0,25.0,13.2,L-PBF,20.0,6,force,,66.9,,200.0,170.0,air,0.1,46.0,,45.0,25.0,5.002157323543149,AlSi7Mg0.6,159.91158515959424,15.991158515959425
101893.307752537,81.1732968045564,139.0,,,powder,254.0,610.687,meander,,1.0,Ar,25.0,25.0,13.2,L-PBF,20.0,6,force,,66.9,,200.0,170.0,air,0.1,46.0,,45.0,25.0,5.0081456609290225,AlSi7Mg0.6,180.38510401012533,18.038510401012534
188258.402445139,71.9990688097524,139.0,,,powder,254.0,610.687,meander,,1.0,Ar,25.0,25.0,13.2,L-PBF,20.0,6,force,,66.9,,200.0,170.0,air,0.1,46.0,,45.0,25.0,5.27475436895838,AlSi7Mg0.6,159.99793068833867,15.999793068833867
195300.234576012,62.9763363631914,139.0,,,powder,254.0,610.687,meander,,1.0,Ar,25.0,25.0,13.2,L-PBF,20.0,6,force,,66.9,,200.0,170.0,air,0.1,46.0,,45.0,25.0,5.290702764921272,AlSi7Mg0.6,139.94741414042534,13.994741414042535
213542.81850898,72.035867990946,139.0,,,powder,254.0,610.687,meander,,1.0,Ar,25.0,25.0,13.2,L-PBF,20.0,6,force,,66.9,,200.0,170.0,air,0.1,46.0,,45.0,25.0,5.329484970591381,AlSi7Mg0.6,160.07970664654667,16.007970664654668
526061.246491185,62.9224586820058,139.0,,,powder,254.0,610.687,meander,,1.0,Ar,25.0,25.0,13.2,L-PBF,20.0,6,force,,66.9,,200.0,170.0,air,0.1,46.0,,45.0,25.0,5.721036309675997,AlSi7Mg0.6,139.82768596001287,13.982768596001288
2286215.06883165,62.9224586820058,139.0,,,powder,254.0,610.687,meander,,1.0,Ar,25.0,25.0,13.2,L-PBF,20.0,6,force,,66.9,,200.0,170.0,air,0.1,46.0,,45.0,25.0,6.359117082933,AlSi7Mg0.6,139.82768596001287,13.982768596001288
37315.0325913609,81.0152439258476,139.0,,,powder,254.0,610.687,meander,,1.0,Ar,25.0,25.0,13.2,L-PBF,20.0,6,force,,66.9,,200.0,170.0,air,0.1,46.0,,0.0,25.0,4.571883825274169,AlSi7Mg0.6,180.03387539077244,18.003387539077245
44798.6692127145,81.0181673715536,139.0,,,powder,254.0,610.687,meander,,1.0,Ar,25.0,25.0,13.2,L-PBF,20.0,6,force,,66.9,,200.0,170.0,air,0.1,46.0,,0.0,25.0,4.651265113057097,AlSi7Mg0.6,180.0403719367858,18.00403719367858
51933.3223924744,81.0181673715536,139.0,,,powder,254.0,610.687,meander,,1.0,Ar,25.0,25.0,13.2,L-PBF,20.0,6,force,,66.9,,200.0,170.0,air,0.1,46.0,,0.0,25.0,4.715446107123523,AlSi7Mg0.6,180.0403719367858,18.00403719367858
53793.1896238677,72.0181009426337,139.0,,,powder,254.0,610.687,meander,,1.0,Ar,25.0,25.0,13.2,L-PBF,20.0,6,force,,66.9,,200.0,170.0,air,0.1,46.0,,0.0,25.0,4.730727296186958,AlSi7Mg0.6,160.04022431696376,16.004022431696377
68385.3325530233,71.9628768435431,139.0,,,powder,254.0,610.687,meander,,1.0,Ar,25.0,25.0,13.2,L-PBF,20.0,6,force,,66.9,,200.0,170.0,air,0.1,46.0,,0.0,25.0,4.83496296320605,AlSi7Mg0.6,159.91750409676243,15.991750409676243
93827.8735922237,72.0166392197807,139.0,,,powder,254.0,610.687,meander,,1.0,Ar,25.0,25.0,13.2,L-PBF,20.0,6,force,,66.9,,200.0,170.0,air,0.1,46.0,,0.0,25.0,4.972331874083098,AlSi7Mg0.6,160.0369760439571,16.00369760439571
120925.593071411,71.9643385663961,139.0,,,powder,254.0,610.687,meander,,1.0,Ar,25.0,25.0,13.2,L-PBF,20.0,6,force,,66.9,,200.0,170.0,air,0.1,46.0,,0.0,25.0,5.082518226033696,AlSi7Mg0.6,159.9207523697691,15.99207523697691
142118.267654175,62.9718385582113,139.0,,,powder,254.0,610.687,meander,,1.0,Ar,25.0,25.0,13.2,L-PBF,20.0,6,force,,66.9,,200.0,170.0,air,0.1,46.0,,0.0,25.0,5.152649905031631,AlSi7Mg0.6,139.93741901824734,13.993741901824734
260452.807366444,62.9136910134146,139.0,,,powder,254.0,610.687,meander,,1.0,Ar,25.0,25.0,13.2,L-PBF,20.0,6,force,,66.9,,200.0,170.0,air,0.1,46.0,,0.0,25.0,5.415729042963512,AlSi7Mg0.6,139.80820225203243,13.980820225203244
564826.679498442,62.9136910134146,139.0,,,powder,254.0,610.687,meander,,1.0,Ar,25.0,25.0,13.2,L-PBF,20.0,6,force,,66.9,,200.0,170.0,air,0.1,46.0,,0.0,25.0,5.751915202359079,AlSi7Mg0.6,139.80820225203243,13.980820225203244
891758.132838016,62.9710255876297,139.0,,,powder,254.0,610.687,meander,,1.0,Ar,25.0,25.0,13.2,L-PBF,20.0,6,force,,66.9,,200.0,170.0,air,0.1,46.0,,0.0,25.0,5.950247078796,AlSi7Mg0.6,139.93561241695488,13.993561241695488
29612.9683674459,80.9582854837208,139.0,,,powder,254.0,610.687,meander,,1.0,Ar,25.0,25.0,13.2,L-PBF,20.0,6,force,,66.9,,200.0,170.0,air,0.1,46.0,,0.0,25.0,4.47148194271482,AlSi7Mg0.6,179.9073010749351,17.990730107493512
33453.0627619259,81.0095333140741,139.0,,,powder,254.0,610.687,meander,,1.0,Ar,25.0,25.0,13.2,L-PBF,20.0,6,force,,66.9,,200.0,170.0,air,0.1,46.0,,0.0,25.0,4.524435885323935,AlSi7Mg0.6,180.02118514238688,18.00211851423869
39452.1482211101,71.956096925482,139.0,,,powder,254.0,610.687,meander,,1.0,Ar,25.0,25.0,13.2,L-PBF,20.0,6,force,,66.9,,200.0,170.0,air,0.1,46.0,,0.0,25.0,4.5960706560922855,AlSi7Mg0.6,159.9024376121822,15.990243761218222
51309.6605658033,71.9554455445545,139.0,,,powder,254.0,610.687,meander,,1.0,Ar,25.0,25.0,13.2,L-PBF,20.0,6,force,,66.9,,200.0,170.0,air,0.1,46.0,,0.0,25.0,4.710199141630902,AlSi7Mg0.6,159.90099009901,15.990099009901
59128.7787249526,71.955226496101,139.0,,,powder,254.0,610.687,meander,,1.0,Ar,25.0,25.0,13.2,L-PBF,20.0,6,force,,66.9,,200.0,170.0,air,0.1,46.0,,0.0,25.0,4.771798908958662,AlSi7Mg0.6,159.9005033246689,15.990050332466891
84104.1930176936,71.955767005272,139.0,,,powder,254.0,610.687,meander,,1.0,Ar,25.0,25.0,13.2,L-PBF,20.0,6,force,,66.9,,200.0,170.0,air,0.1,46.0,,0.0,25.0,4.92481764810532,AlSi7Mg0.6,159.90170445616,15.990170445616
191510.143114637,62.970297029703,139.0,,,powder,254.0,610.687,meander,,1.0,Ar,25.0,25.0,13.2,L-PBF,20.0,6,force,,66.9,,200.0,170.0,air,0.1,46.0,,0.0,25.0,5.282191780821919,AlSi7Mg0.6,139.93399339933998,13.993399339934
364374.741314202,62.970297029703,139.0,,,powder,254.0,610.687,meander,,1.0,Ar,25.0,25.0,13.2,L-PBF,20.0,6,force,,66.9,,200.0,170.0,air,0.1,46.0,,0.0,25.0,5.561548263778274,AlSi7Mg0.6,139.93399339933998,13.993399339934
418212.041204125,62.933496889512,139.0,,,powder,254.0,610.687,meander,,1.0,Ar,25.0,25.0,13.2,L-PBF,20.0,6,force,,66.9,,200.0,170.0,air,0.1,46.0,,0.0,25.0,5.621396532913081,AlSi7Mg0.6,139.85221531002665,13.985221531002665
117325.019905836,624.79096180924,100.0,,,powder,984.0,1200.0,,,1.0,,,60.0,,L-PBF,20000.0,3,displacement,,,,360.0,878.0,air,-1.0,36.5,,90.0,25.0,5.069390636568691,Ti-6Al-4V,624.79096180924,-624.79096180924
343680.042504764,590.329646239046,100.0,,,powder,984.0,1200.0,,,1.0,,,60.0,,L-PBF,20000.0,3,displacement,,,,360.0,878.0,air,-1.0,36.5,,90.0,25.0,5.536154313394986,Ti-6Al-4V,590.329646239046,-590.329646239046
409600.721056923,599.800211279625,100.0,,,powder,984.0,1200.0,,,1.0,,,60.0,,L-PBF,20000.0,3,displacement,,,,360.0,878.0,air,-1.0,36.5,,90.0,25.0,5.612360712496015,Ti-6Al-4V,599.800211279625,-599.800211279625
451439.901284571,589.768225074595,100.0,,,powder,984.0,1200.0,,,1.0,,,60.0,,L-PBF,20000.0,3,displacement,,,,360.0,878.0,air,-1.0,36.5,,90.0,25.0,5.65459994229572,Ti-6Al-4V,589.768225074595,-589.768225074595
779669.905069053,590.370298439827,100.0,,,powder,984.0,1200.0,,,1.0,,,60.0,,L-PBF,20000.0,3,displacement,,,,360.0,878.0,air,-1.0,36.5,,90.0,25.0,5.891910770959562,Ti-6Al-4V,590.370298439827,-590.370298439827
795430.798096002,600.442936845637,100.0,,,powder,984.0,1200.0,,,1.0,,,60.0,,L-PBF,20000.0,3,displacement,,,,360.0,878.0,air,-1.0,36.5,,90.0,25.0,5.90060240232032,Ti-6Al-4V,600.442936845637,-600.442936845637
1152674.88824891,574.760897967832,100.0,,,powder,984.0,1200.0,,,1.0,,,60.0,,L-PBF,20000.0,3,displacement,,,,360.0,878.0,air,-1.0,36.5,,90.0,25.0,6.061706831883135,Ti-6Al-4V,574.760897967832,-574.760897967832
1942560.19604565,574.608918128655,100.0,,,powder,984.0,1200.0,,,1.0,,,60.0,,L-PBF,20000.0,3,displacement,,,,360.0,878.0,air,-1.0,36.5,,90.0,25.0,6.288374485596709,Ti-6Al-4V,574.608918128655,-574.608918128655
24380134.9935253,530.207047854107,100.0,,,powder,984.0,1200.0,,,1.0,,,60.0,,L-PBF,20000.0,3,displacement,,,,360.0,878.0,air,-1.0,36.5,,90.0,25.0,7.387036105990354,Ti-6Al-4V,530.207047854107,-530.207047854107
55571992.3271374,590.031897926635,100.0,,,powder,984.0,1200.0,,,1.0,,,60.0,,L-PBF,20000.0,3,displacement,,,,360.0,878.0,air,-1.0,36.5,,90.0,25.0,7.744855967078189,Ti-6Al-4V,590.031897926635,-590.031897926635
122016834.288467,550.159489633174,100.0,,,powder,984.0,1200.0,,,1.0,,,60.0,,L-PBF,20000.0,3,displacement,,,,360.0,878.0,air,-1.0,36.5,,90.0,25.0,8.086419753086421,Ti-6Al-4V,550.159489633174,-550.159489633174
236856657.743081,550.159489633174,100.0,,,powder,984.0,1200.0,,,1.0,,,60.0,,L-PBF,20000.0,3,displacement,,,,360.0,878.0,air,-1.0,36.5,,90.0,25.0,8.37448559670782,Ti-6Al-4V,550.159489633174,-550.159489633174
241082778.623313,509.15417527381,100.0,,,powder,984.0,1200.0,,,1.0,,,60.0,,L-PBF,20000.0,3,displacement,,,,360.0,878.0,air,-1.0,36.5,,90.0,25.0,8.38216618832855,Ti-6Al-4V,509.15417527381,-509.15417527381
336137531.532713,575.228329887159,100.0,,,powder,984.0,1200.0,,,1.0,,,60.0,,L-PBF,20000.0,3,displacement,,,,360.0,878.0,air,-1.0,36.5,,90.0,25.0,8.526517006452057,Ti-6Al-4V,575.228329887159,-575.228329887159
