Repository: Luwen-Zhang/SNEnsemble

# Copyright Notification

## Composites

We reformat and merge fatigue testing records from SNL/MSU/DOE, OptiMat, UPWIND, and FACT databases into a single database with careful considerations, including filtering invalid entries, rename variables, fix improper calculations in the records, to obtain clean and consistent data to fit machine 
learning usages. We leave the original format ("2019_SNL_MSU_DOE_Composite-Materials-Database_Wind_29pt0.xlsx" and "Optidat UPWIND 28_3_2017.xls") in the folder. Any derived database should be directly based on the original files instead of our merged database. We are not responsible for the accuracy of the testing records.

File: data/alloy/alloy_AM2022.csv (part 24 of 50)
Cycles to Failure,Stress Amplitude,hatch space  (μm),layer scan rotation  (°),wire feed rate  (mm/s),types of feedstock,ultimate tensile strength  (MPa),scan speed  (mm/s),scan pattern,current  (A),stress concentration factor of specimens,AM environment,preheat temperature  (°C),layer thickness  (μm),elongation  (%),types of AM,Frequency,critical cross-section size of specimens (mm),load control,voltage  (V),Young's modulus  (GPa),powder feed rate  (g/s),power  (W),yield strength  (MPa),fatigue environment,R-value,size of feedstock  (μm),speed function,direciton of specimen  (°),fatigue temperature  (°C),log10(Cycles to Failure),Material_Code,Maximum Stress,Minimum Stress
373264305.228428,530.223285486443,100.0,,,powder,984.0,1200.0,,,1.0,,,60.0,,L-PBF,20000.0,3,displacement,,,,360.0,878.0,air,-1.0,36.5,,90.0,25.0,8.572016460905349,Ti-6Al-4V,530.223285486443,-530.223285486443
1003986653.38307,510.358322004273,100.0,,,powder,984.0,1200.0,,,1.0,,,60.0,,L-PBF,20000.0,3,displacement,,,,360.0,878.0,air,-1.0,36.5,,90.0,25.0,9.001727939501619,Ti-6Al-4V,510.358322004273,-510.358322004273
46266.7937809983,63.0955387698063,,,,powder,273.0,,,,1.0,,,,6.4,L-PBF,85.0,5,force,,,,,181.0,air,0.1,30.0,,90.0,25.0,4.665269404590318,AlSi10Mg,140.21230837734734,14.021230837734734
54896.2152409387,63.0955387698063,,,,powder,273.0,,,,1.0,,,,6.4,L-PBF,85.0,5,force,,,,,181.0,air,0.1,30.0,,90.0,25.0,4.7395424035277625,AlSi10Mg,140.21230837734734,14.021230837734734
67692.383460345,63.2126900678508,,,,powder,273.0,,,,1.0,,,,6.4,L-PBF,85.0,5,force,,,,,181.0,air,0.1,30.0,,90.0,25.0,4.830539805949113,AlSi10Mg,140.472644595224,14.047264459522403
122783.781554424,45.110484501879,,,,powder,273.0,,,,1.0,,,,6.4,L-PBF,85.0,5,force,,,,,181.0,air,0.1,30.0,,90.0,25.0,5.089141004862236,AlSi10Mg,100.24552111528666,10.024552111528667
177244.239416708,45.067187718005,,,,powder,273.0,,,,1.0,,,,6.4,L-PBF,85.0,5,force,,,,,181.0,air,0.1,30.0,,90.0,25.0,5.248572129157271,AlSi10Mg,100.14930604001111,10.014930604001112
187862.693572609,45.026667336484,,,,powder,273.0,,,,1.0,,,,6.4,L-PBF,85.0,5,force,,,,,181.0,air,0.1,30.0,,90.0,25.0,5.273840544953259,AlSi10Mg,100.05926074774223,10.005926074774223
312459.810699758,45.1005809799488,,,,powder,273.0,,,,1.0,,,,6.4,L-PBF,85.0,5,force,,,,,181.0,air,0.1,30.0,,90.0,25.0,5.494794165316047,AlSi10Mg,100.22351328877511,10.022351328877512
381810.308660311,45.110484501879,,,,powder,273.0,,,,1.0,,,,6.4,L-PBF,85.0,5,force,,,,,181.0,air,0.1,30.0,,90.0,25.0,5.581847649918964,AlSi10Mg,100.24552111528666,10.024552111528667
635584.474683279,36.2560785261183,,,,powder,273.0,,,,1.0,,,,6.4,L-PBF,85.0,5,force,,,,,181.0,air,0.1,30.0,,90.0,25.0,5.803173280225508,AlSi10Mg,80.569063391374,8.0569063391374
673548.652762531,36.2234803053567,,,,powder,273.0,,,,1.0,,,,6.4,L-PBF,85.0,5,force,,,,,181.0,air,0.1,30.0,,90.0,25.0,5.828368971793444,AlSi10Mg,80.49662290079267,8.049662290079267
1350362.133305,36.1877136860114,,,,powder,273.0,,,,1.0,,,,6.4,L-PBF,85.0,5,force,,,,,181.0,air,0.1,30.0,,90.0,25.0,6.1304502510179075,AlSi10Mg,80.41714152446977,8.041714152446977
1700983.38059198,27.1182440347672,,,,powder,273.0,,,,1.0,,,,6.4,L-PBF,85.0,5,force,,,,,181.0,air,0.1,30.0,,90.0,25.0,6.230700070371855,AlSi10Mg,60.26276452170489,6.026276452170489
1915402.63623083,27.1182440347672,,,,powder,273.0,,,,1.0,,,,6.4,L-PBF,85.0,5,force,,,,,181.0,air,0.1,30.0,,90.0,25.0,6.282260080817988,AlSi10Mg,60.26276452170489,6.026276452170489
3306690.15428843,27.0938617369113,,,,powder,273.0,,,,1.0,,,,6.4,L-PBF,85.0,5,force,,,,,181.0,air,0.1,30.0,,90.0,25.0,6.519393502265655,AlSi10Mg,60.208581637580664,6.020858163758067
34068.4132906151,90.4004566310113,,,,powder,273.0,,,,1.0,,,,12.1,L-PBF,85.0,5,force,,,,,185.0,air,0.1,30.0,,0.0,25.0,4.532351907117126,AlSi10Mg,200.88990362446953,20.088990362446953
55044.1324038167,81.6044818170479,,,,powder,273.0,,,,1.0,,,,12.1,L-PBF,85.0,5,force,,,,,185.0,air,0.1,30.0,,0.0,25.0,4.740711030838023,AlSi10Mg,181.3432929267731,18.13432929267731
96345.8554782528,81.6044818170479,,,,powder,273.0,,,,1.0,,,,12.1,L-PBF,85.0,5,force,,,,,185.0,air,0.1,30.0,,0.0,25.0,4.9838330372930955,AlSi10Mg,181.3432929267731,18.13432929267731
117936.608342811,71.8939634139817,,,,powder,273.0,,,,1.0,,,,12.1,L-PBF,85.0,5,force,,,,,185.0,air,0.1,30.0,,0.0,25.0,5.071648634047336,AlSi10Mg,159.76436314218154,15.976436314218155
122475.426719782,90.7313874923309,,,,powder,273.0,,,,1.0,,,,12.1,L-PBF,85.0,5,force,,,,,185.0,air,0.1,30.0,,0.0,25.0,5.08804896126757,AlSi10Mg,201.6253055385131,20.16253055385131
150213.549701811,90.3141209549949,,,,powder,273.0,,,,1.0,,,,12.1,L-PBF,85.0,5,force,,,,,185.0,air,0.1,30.0,,0.0,25.0,5.1767091090684,AlSi10Mg,200.69804656665534,20.069804656665536
153559.362413118,81.6044818170479,,,,powder,273.0,,,,1.0,,,,12.1,L-PBF,85.0,5,force,,,,,185.0,air,0.1,30.0,,0.0,25.0,5.186276300234639,AlSi10Mg,181.3432929267731,18.13432929267731
242739.781689326,66.5005284390802,,,,powder,273.0,,,,1.0,,,,12.1,L-PBF,85.0,5,force,,,,,185.0,air,0.1,30.0,,0.0,25.0,5.385140957017348,AlSi10Mg,147.7789520868449,14.777895208684491
259410.755768192,66.5640995397844,,,,powder,273.0,,,,1.0,,,,12.1,L-PBF,85.0,5,force,,,,,185.0,air,0.1,30.0,,0.0,25.0,5.413987978972172,AlSi10Mg,147.92022119952088,14.792022119952088
340746.535646968,63.3802779982983,,,,powder,273.0,,,,1.0,,,,12.1,L-PBF,85.0,5,force,,,,,185.0,air,0.1,30.0,,0.0,25.0,5.532431449078821,AlSi10Mg,140.84506221844066,14.084506221844066
346419.88698014,71.9859819495881,,,,powder,273.0,,,,1.0,,,,12.1,L-PBF,85.0,5,force,,,,,185.0,air,0.1,30.0,,0.0,25.0,5.539602815671593,AlSi10Mg,159.96884877686242,15.996884877686242
362145.127601134,71.9212585976227,,,,powder,273.0,,,,1.0,,,,12.1,L-PBF,85.0,5,force,,,,,185.0,air,0.1,30.0,,0.0,25.0,5.558882646460175,AlSi10Mg,159.8250191058282,15.98250191058282
460283.965687339,66.6240018791868,,,,powder,273.0,,,,1.0,,,,12.1,L-PBF,85.0,5,force,,,,,185.0,air,0.1,30.0,,0.0,25.0,5.663025846206597,AlSi10Mg,148.05333750930401,14.805333750930401
688435.787844033,63.4476456223462,,,,powder,273.0,,,,1.0,,,,12.1,L-PBF,85.0,5,force,,,,,185.0,air,0.1,30.0,,0.0,25.0,5.837863438731632,AlSi10Mg,140.99476804965823,14.099476804965825
823459.642897228,63.3905991781945,,,,powder,273.0,,,,1.0,,,,12.1,L-PBF,85.0,5,force,,,,,185.0,air,0.1,30.0,,0.0,25.0,5.915642319599858,AlSi10Mg,140.86799817376556,14.086799817376557
163657.920223326,93.8102556501252,150.0,67.0,,powder,329.0,1700.0,cross-direction,,1.0,,,30.0,12.5,L-PBF,85.0,4,force,,,,330.0,218.0,air,0.0,32.5,,0.0,25.0,5.213937027829494,AlSi10Mg,187.6205113002504,0.0
176019.332236229,100.028240874375,150.0,67.0,,powder,329.0,1700.0,cross-direction,,1.0,,,30.0,12.5,L-PBF,85.0,4,force,,,,330.0,218.0,air,0.0,32.5,,0.0,25.0,5.245560369078011,AlSi10Mg,200.05648174875,0.0
1025351.5761631,87.4755371617141,150.0,67.0,,powder,329.0,1700.0,cross-direction,,1.0,,,30.0,12.5,L-PBF,85.0,4,force,,,,330.0,218.0,air,0.0,32.5,,0.0,25.0,6.010872803350389,AlSi10Mg,174.9510743234282,0.0
20899422.3774086,77.4576720782007,150.0,67.0,,powder,329.0,1700.0,cross-direction,,1.0,,,30.0,12.5,L-PBF,85.0,4,force,,,,330.0,218.0,air,0.0,32.5,,0.0,25.0,7.32013428315552,AlSi10Mg,154.9153441564014,0.0
98927696.5179354,79.9535996192943,150.0,67.0,,powder,329.0,1700.0,cross-direction,,1.0,,,30.0,12.5,L-PBF,85.0,4,force,,,,330.0,218.0,air,0.0,32.5,,0.0,25.0,7.995317896864769,AlSi10Mg,159.9071992385886,0.0
99245.4720736071,100.028240874375,150.0,67.0,,powder,331.0,1700.0,cross-direction,,1.0,,,30.0,10.5,L-PBF,85.0,4,force,,,,330.0,210.0,air,0.0,32.5,,45.0,25.0,4.996710701850221,AlSi10Mg,200.05648174875,0.0
472460.610956135,81.2980484151565,150.0,67.0,,powder,331.0,1700.0,cross-direction,,1.0,,,30.0,10.5,L-PBF,85.0,4,force,,,,330.0,210.0,air,0.0,32.5,,45.0,25.0,5.674365607221027,AlSi10Mg,162.596096830313,0.0
1241337.33935669,93.7729299517097,150.0,67.0,,powder,331.0,1700.0,cross-direction,,1.0,,,30.0,10.5,L-PBF,85.0,4,force,,,,330.0,210.0,air,0.0,32.5,,45.0,25.0,6.093889819139882,AlSi10Mg,187.5458599034194,0.0
1923236.20899194,87.5144482497679,150.0,67.0,,powder,331.0,1700.0,cross-direction,,1.0,,,30.0,10.5,L-PBF,85.0,4,force,,,,330.0,210.0,air,0.0,32.5,,45.0,25.0,6.2840326269123725,AlSi10Mg,175.0288964995358,0.0
77110.5175811415,100.143388748898,150.0,67.0,,powder,336.0,1700.0,cross-direction,,1.0,,,30.0,8.5,L-PBF,85.0,4,force,,,,330.0,215.0,air,0.0,32.5,,90.0,25.0,4.887113618205668,AlSi10Mg,200.286777497796,0.0
171121.508812139,87.5160336394062,150.0,67.0,,powder,336.0,1700.0,cross-direction,,1.0,,,30.0,8.5,L-PBF,85.0,4,force,,,,330.0,215.0,air,0.0,32.5,,90.0,25.0,5.2333046008405715,AlSi10Mg,175.0320672788124,0.0
203660.938929286,93.7324334740176,150.0,67.0,,powder,336.0,1700.0,cross-direction,,1.0,,,30.0,8.5,L-PBF,85.0,4,force,,,,330.0,215.0,air,0.0,32.5,,90.0,25.0,5.308907741645393,AlSi10Mg,187.4648669480352,0.0
219043.859435695,81.3337887239338,150.0,67.0,,powder,336.0,1700.0,cross-direction,,1.0,,,30.0,8.5,L-PBF,85.0,4,force,,,,330.0,215.0,air,0.0,32.5,,90.0,25.0,5.340531082893911,AlSi10Mg,162.6675774478676,0.0
1436273.64590882,75.0395667132147,150.0,67.0,,powder,336.0,1700.0,cross-direction,,1.0,,,30.0,8.5,L-PBF,85.0,4,force,,,,330.0,215.0,air,0.0,32.5,,90.0,25.0,6.157237191707263,AlSi10Mg,150.0791334264294,0.0
14923496.3901274,65.0637834970316,150.0,67.0,,powder,336.0,1700.0,cross-direction,,1.0,,,30.0,8.5,L-PBF,85.0,4,force,,,,330.0,215.0,air,0.0,32.5,,90.0,25.0,7.17387058486899,AlSi10Mg,130.1275669940632,0.0
29140.9708110655,396.533349053661,90.0,67.0,,powder,,1083.0,bidirection,,1.0,Ar,,20.0,,L-PBF,5.0,5,force,,,,195.0,,air,-1.0,,,90.0,25.0,4.464504015891957,316L,396.533349053661,-396.533349053661
253748.48640054,384.443041083488,90.0,67.0,,powder,,1083.0,bidirection,,1.0,Ar,,20.0,,L-PBF,5.0,5,force,,,,195.0,,air,-1.0,,,90.0,25.0,5.4044034603799735,316L,384.443041083488,-384.443041083488
284302.319525165,388.474405862866,90.0,67.0,,powder,,1083.0,bidirection,,1.0,Ar,,20.0,,L-PBF,5.0,5,force,,,,195.0,,air,-1.0,,,90.0,25.0,5.453780402964696,316L,388.474405862866,-388.474405862866
1165086.75052184,373.998618530362,90.0,67.0,,powder,,1083.0,bidirection,,1.0,Ar,,20.0,,L-PBF,5.0,5,force,,,,195.0,,air,-1.0,,,90.0,25.0,6.066358263448117,316L,373.998618530362,-373.998618530362
460.614216964444,1177.46000139512,,,,powder,,1400.0,,,1.0,,,,,L-PBF,,4.824999999999999,force,,,,110.0,,air,0.1,,,0.0,25.0,2.6633373384348125,Ti-10V-2Fe-3Al,2616.577780878044,261.6577780878044
901.010438411486,1136.93967646642,,,,powder,,1400.0,,,1.0,,,,,L-PBF,,4.824999999999999,force,,,,110.0,,air,0.1,,,0.0,25.0,2.9547298224088614,Ti-10V-2Fe-3Al,2526.532614369822,252.65326143698223
2102.20685173479,1068.31496332658,,,,powder,,1400.0,,,1.0,,,,,L-PBF,,4.824999999999999,force,,,,110.0,,air,0.1,,,0.0,25.0,3.3226754472522146,Ti-10V-2Fe-3Al,2374.0332518368446,237.40332518368447
3289.46384033283,940.742315542008,,,,powder,,1400.0,,,1.0,,,,,L-PBF,,4.824999999999999,force,,,,110.0,,air,0.1,,,0.0,25.0,3.517125116746205,Ti-10V-2Fe-3Al,2090.53847898224,209.05384789822403
7562.64227982998,861.485412626676,,,,powder,,1400.0,,,1.0,,,,,L-PBF,,4.824999999999999,force,,,,110.0,,air,0.1,,,0.0,25.0,3.8786735583400342,Ti-10V-2Fe-3Al,1914.41202805928,191.44120280592801
8344.52849798376,826.310460000169,,,,powder,,1400.0,,,1.0,,,,,L-PBF,,4.824999999999999,force,,,,110.0,,air,0.1,,,0.0,25.0,3.921401802188547,Ti-10V-2Fe-3Al,1836.2454666670421,183.62454666670422
15119.3607566657,812.5855173722,,,,powder,,1400.0,,,1.0,,,,,L-PBF,,4.824999999999999,force,,,,110.0,,air,0.1,,,0.0,25.0,4.179533429675674,Ti-10V-2Fe-3Al,1805.7455941604444,180.57455941604445
18495.7045706722,778.791108257271,,,,powder,,1400.0,,,1.0,,,,,L-PBF,,4.824999999999999,force,,,,110.0,,air,0.1,,,0.0,25.0,4.267070879870218,Ti-10V-2Fe-3Al,1730.64690723838,173.064690723838
22688.0332011588,819.392109985858,,,,powder,,1400.0,,,1.0,,,,,L-PBF,,4.824999999999999,force,,,,110.0,,air,0.1,,,0.0,25.0,4.35579684904024,Ti-10V-2Fe-3Al,1820.8713555241288,182.0871355524129
38962.5918840247,688.875403272915,,,,powder,,1400.0,,,1.0,,,,,L-PBF,,4.824999999999999,force,,,,110.0,,air,0.1,,,0.0,25.0,4.590647839466555,Ti-10V-2Fe-3Al,1530.8342294953668,153.0834229495367
83368.3194567208,617.742087665826,,,,powder,,1400.0,,,1.0,,,,,L-PBF,,4.824999999999999,force,,,,110.0,,air,0.1,,,0.0,25.0,4.921001047052643,Ti-10V-2Fe-3Al,1372.7601948129468,137.2760194812947
149571.137608909,470.258991548324,,,,powder,,1400.0,,,1.0,,,,,L-PBF,,4.824999999999999,force,,,,110.0,,air,0.1,,,0.0,25.0,5.174847796827167,Ti-10V-2Fe-3Al,1045.0199812184978,104.5019981218498
598988.505436677,376.01513908259,,,,powder,,1400.0,,,1.0,,,,,L-PBF,,4.824999999999999,force,,,,110.0,,air,0.1,,,0.0,25.0,5.777418488377089,Ti-10V-2Fe-3Al,835.5891979613111,83.55891979613112
70.1591487710115,548.843690958165,,,,powder,,,,,1.0,,1060.0,90.0,,E-PBF,10.0,2.0,force,60000.0,,,,,air,-1.0,100.0,,45.0,25.0,1.8460843111690561,Ti-48Al-2Cr-2Nb,548.843690958165,-548.843690958165
148.442565940783,499.368049932524,,,,powder,,,,,1.0,,1060.0,90.0,,E-PBF,10.0,2.0,force,60000.0,,,,,air,-1.0,100.0,,45.0,25.0,2.1715584528465883,Ti-48Al-2Cr-2Nb,499.368049932524,-499.368049932524
7144.20541311595,473.872132253711,,,,powder,,,,,1.0,,1060.0,90.0,,E-PBF,10.0,2.0,force,60000.0,,,,,air,-1.0,100.0,,45.0,25.0,3.8539539330725754,Ti-48Al-2Cr-2Nb,473.872132253711,-473.872132253711
16046.1769676785,448.404790823212,,,,powder,,,,,1.0,,1060.0,90.0,,E-PBF,10.0,2.0,force,60000.0,,,,,air,-1.0,100.0,,45.0,25.0,4.205371577574967,Ti-48Al-2Cr-2Nb,448.404790823212,-448.404790823212
146.245972936509,550.100152827305,,,,powder,,,,,1.0,,1060.0,90.0,,E-PBF,10.0,2.0,force,60000.0,,,,,air,-1.0,100.0,,45.0,750.0,2.165083916083916,Ti-48Al-2Cr-2Nb,550.100152827305,-550.100152827305
1763.97736069546,499.396807607404,,,,powder,,,,,1.0,,1060.0,90.0,,E-PBF,10.0,2.0,force,60000.0,,,,,air,-1.0,100.0,,45.0,750.0,3.2464930069930062,Ti-48Al-2Cr-2Nb,499.396807607404,-499.396807607404
6548.76024551791,448.844184071999,,,,powder,,,,,1.0,,1060.0,90.0,,E-PBF,10.0,2.0,force,60000.0,,,,,air,-1.0,100.0,,45.0,750.0,3.816159090909091,Ti-48Al-2Cr-2Nb,448.844184071999,-448.844184071999
7224.55644958535,399.625708948888,,,,powder,,,,,1.0,,1060.0,90.0,,E-PBF,10.0,2.0,force,60000.0,,,,,air,-1.0,100.0,,45.0,750.0,3.8588111888111882,Ti-48Al-2Cr-2Nb,399.625708948888,-399.625708948888
12044.1034055503,348.029206996094,,,,powder,,,,,1.0,,1060.0,90.0,,E-PBF,10.0,2.0,force,60000.0,,,,,air,-1.0,100.0,,45.0,750.0,4.080774475524474,Ti-48Al-2Cr-2Nb,348.029206996094,-348.029206996094
17973.2193308351,348.77164204449,,,,powder,,,,,1.0,,1060.0,90.0,,E-PBF,10.0,2.0,force,60000.0,,,,,air,-1.0,100.0,,45.0,750.0,4.254625874125873,Ti-48Al-2Cr-2Nb,348.77164204449,-348.77164204449
757723.033922077,147.744574630667,,,,powder,,,,,1.0,,1060.0,90.0,,E-PBF,10.0,2.0,force,60000.0,,,,,air,-1.0,100.0,,45.0,750.0,5.879510489510489,Ti-48Al-2Cr-2Nb,147.744574630667,-147.744574630667
245578.562719025,102.482049438435,,,66.667,wire,,6.667,,255.0,1.0,80% Ar + 20% CO2,,,,W-DED,,,force,27.0,,,,,air,0.1,1000.0,,90.0,25.0,5.390190453270533,G3Si1 steel,227.73788764096665,22.773788764096665
250240.384176628,118.171759011956,,,66.667,wire,,6.667,,255.0,1.0,80% Ar + 20% CO2,,,,W-DED,,,force,27.0,,,,,air,0.1,1000.0,,90.0,25.0,5.398357398122327,G3Si1 steel,262.6039089154578,26.260390891545782
533402.313810877,107.143278777281,,,66.667,wire,,6.667,,255.0,1.0,80% Ar + 20% CO2,,,,W-DED,,,force,27.0,,,,,air,0.1,1000.0,,90.0,25.0,5.727054895255463,G3Si1 steel,238.09617506062443,23.809617506062445
1248344.4154647,97.5828320368592,,,66.667,wire,,6.667,,255.0,1.0,80% Ar + 20% CO2,,,,W-DED,,,force,27.0,,,,,air,0.1,1000.0,,90.0,25.0,6.096334422766133,G3Si1 steel,216.85073785968711,21.68507378596871
91598.8982462111,124.909728048797,,,66.667,wire,,6.667,,255.0,1.0,80% Ar + 20% CO2,,,,W-DED,,,force,27.0,,,,,air,0.1,1000.0,,90.0,25.0,4.961890249994613,G3Si1 steel,277.5771734417711,27.75771734417711
183184.009577656,124.469937741039,,,66.667,wire,,6.667,,255.0,1.0,80% Ar + 20% CO2,,,,W-DED,,,force,27.0,,,,,air,0.1,1000.0,,90.0,25.0,5.262887560733147,G3Si1 steel,276.5998616467533,27.65998616467533
254990.701059329,108.985440220804,,,66.667,wire,,6.667,,255.0,1.0,80% Ar + 20% CO2,,,,W-DED,,,force,27.0,,,,,air,0.1,1000.0,,90.0,25.0,5.406524342974123,G3Si1 steel,242.1898671573422,24.21898671573422
411849.556248682,113.652576500121,,,66.667,wire,,6.667,,255.0,1.0,80% Ar + 20% CO2,,,,W-DED,,,force,27.0,,,,,air,0.1,1000.0,,90.0,25.0,5.614738602385133,G3Si1 steel,252.56128111138,25.256128111138
429961.868606991,120.557334930604,,,66.667,wire,,6.667,,255.0,1.0,80% Ar + 20% CO2,,,,W-DED,,,force,27.0,,,,,air,0.1,1000.0,,90.0,25.0,5.633429941654292,G3Si1 steel,267.90518873467556,26.79051887346756
34402.3995818345,479.511549702653,50.0,67.0,,powder,1241.0,1200.0,,,1.0,Ar,,50.0,6.0,L-PBF,130.0,5,force,,120.1,,280.0,1065.0,air,-1.0,36.7,,90.0,25.0,4.536588735850728,Ti-6Al-4V,479.511549702653,-479.511549702653
41427.4790363345,400.020354446664,50.0,67.0,,powder,1241.0,1200.0,,,1.0,Ar,,50.0,6.0,L-PBF,130.0,5,force,,120.1,,280.0,1065.0,air,-1.0,36.7,,90.0,25.0,4.6172885062183955,Ti-6Al-4V,400.020354446664,-400.020354446664
58122.8316611422,440.106739590685,50.0,67.0,,powder,1241.0,1200.0,,,1.0,Ar,,50.0,6.0,L-PBF,130.0,5,force,,120.1,,280.0,1065.0,air,-1.0,36.7,,90.0,25.0,4.764346764346764,Ti-6Al-4V,440.106739590685,-440.106739590685
84784.8717236304,400.128036945507,50.0,67.0,,powder,1241.0,1200.0,,,1.0,Ar,,50.0,6.0,L-PBF,130.0,5,force,,120.1,,280.0,1065.0,air,-1.0,36.7,,90.0,25.0,4.928318367432759,Ti-6Al-4V,400.128036945507,-400.128036945507
99894.5826561694,320.304272882178,50.0,67.0,,powder,1241.0,1200.0,,,1.0,Ar,,50.0,6.0,L-PBF,130.0,5,force,,120.1,,280.0,1065.0,air,-1.0,36.7,,90.0,25.0,4.999541936811309,Ti-6Al-4V,320.304272882178,-320.304272882178
144442.033281131,340.264974553415,50.0,67.0,,powder,1241.0,1200.0,,,1.0,Ar,,50.0,6.0,L-PBF,130.0,5,force,,120.1,,280.0,1065.0,air,-1.0,36.7,,90.0,25.0,5.159693593272929,Ti-6Al-4V,340.264974553415,-340.264974553415
171616.658160553,340.264974553415,50.0,67.0,,powder,1241.0,1200.0,,,1.0,Ar,,50.0,6.0,L-PBF,130.0,5,force,,120.1,,280.0,1065.0,air,-1.0,36.7,,90.0,25.0,5.234559440832505,Ti-6Al-4V,340.264974553415,-340.264974553415
339878.985484079,320.304272882178,50.0,67.0,,powder,1241.0,1200.0,,,1.0,Ar,,50.0,6.0,L-PBF,130.0,5,force,,120.1,,280.0,1065.0,air,-1.0,36.7,,90.0,25.0,5.5313243132431325,Ti-6Al-4V,320.304272882178,-320.304272882178
1579326.85913651,300.011002403602,50.0,67.0,,powder,1241.0,1200.0,,,1.0,Ar,,50.0,6.0,L-PBF,130.0,5,force,,120.1,,280.0,1065.0,air,-1.0,36.7,,90.0,25.0,6.198472021350251,Ti-6Al-4V,300.011002403602,-300.011002403602
71960.6036889378,499.912502680073,50.0,67.0,,powder,945.0,1200.0,,,1.0,Ar,,50.0,18.0,L-PBF,130.0,5,force,,116.2,,280.0,869.0,air,-1.0,36.7,,90.0,25.0,4.857094798054208,Ti-6Al-4V,499.912502680073,-499.912502680073
92294.9707262086,439.932236478328,50.0,67.0,,powder,945.0,1200.0,,,1.0,Ar,,50.0,18.0,L-PBF,130.0,5,force,,116.2,,280.0,869.0,air,-1.0,36.7,,90.0,25.0,4.9651780363957485,Ti-6Al-4V,439.932236478328,-439.932236478328
99917.9031444458,439.932236478328,50.0,67.0,,powder,945.0,1200.0,,,1.0,Ar,,50.0,18.0,L-PBF,130.0,5,force,,116.2,,280.0,869.0,air,-1.0,36.7,,90.0,25.0,4.999643311451429,Ti-6Al-4V,439.932236478328,-439.932236478328
123953.505000856,400.010833135854,50.0,67.0,,powder,945.0,1200.0,,,1.0,Ar,,50.0,18.0,L-PBF,130.0,5,force,,116.2,,280.0,869.0,air,-1.0,36.7,,90.0,25.0,5.0932588117089965,Ti-6Al-4V,400.010833135854,-400.010833135854
166071.24903048,399.795468138168,50.0,67.0,,powder,945.0,1200.0,,,1.0,Ar,,50.0,18.0,L-PBF,130.0,5,force,,116.2,,280.0,869.0,air,-1.0,36.7,,90.0,25.0,5.220294452028769,Ti-6Al-4V,399.795468138168,-399.795468138168
279952.041807787,359.991268605347,50.0,67.0,,powder,945.0,1200.0,,,1.0,Ar,,50.0,18.0,L-PBF,130.0,5,force,,116.2,,280.0,869.0,air,-1.0,36.7,,90.0,25.0,5.447083639334561,Ti-6Al-4V,359.991268605347,-359.991268605347
340777.42964629,359.77590360766,50.0,67.0,,powder,945.0,1200.0,,,1.0,Ar,,50.0,18.0,L-PBF,130.0,5,force,,116.2,,280.0,869.0,air,-1.0,36.7,,90.0,25.0,5.532470822876727,Ti-6Al-4V,359.77590360766,-359.77590360766
5343920.68747509,340.264974553415,50.0,67.0,,powder,945.0,1200.0,,,1.0,Ar,,50.0,18.0,L-PBF,130.0,5,force,,116.2,,280.0,869.0,air,-1.0,36.7,,90.0,25.0,6.727860003874764,Ti-6Al-4V,340.264974553415,-340.264974553415
96944.8699280525,499.912502680073,50.0,67.0,,powder,941.0,1200.0,,,1.0,Ar,,50.0,19.0,L-PBF,130.0,5,force,,115.3,,280.0,839.0,air,-1.0,36.7,,90.0,25.0,4.986524832281289,Ti-6Al-4V,499.912502680073,-499.912502680073
99083.4302276032,419.531283500908,50.0,67.0,,powder,941.0,1200.0,,,1.0,Ar,,50.0,19.0,L-PBF,130.0,5,force,,115.3,,280.0,839.0,air,-1.0,36.7,,90.0,25.0,4.996001033270406,Ti-6Al-4V,419.531283500908,-419.531283500908
109318.741922917,440.049440287981,50.0,67.0,,powder,941.0,1200.0,,,1.0,Ar,,50.0,19.0,L-PBF,130.0,5,force,,115.3,,280.0,839.0,air,-1.0,36.7,,90.0,25.0,5.038694625041489,Ti-6Al-4V,440.049440287981,-440.049440287981
120293.374274306,420.088738616744,50.0,67.0,,powder,941.0,1200.0,,,1.0,Ar,,50.0,19.0,L-PBF,130.0,5,force,,115.3,,280.0,839.0,air,-1.0,36.7,,90.0,25.0,5.080241707178977,Ti-6Al-4V,420.088738616744,-420.088738616744
210063.58967886,439.945876413766,50.0,67.0,,powder,941.0,1200.0,,,1.0,Ar,,50.0,19.0,L-PBF,130.0,5,force,,115.3,,280.0,839.0,air,-1.0,36.7,,90.0,25.0,5.322350782668243,Ti-6Al-4V,439.945876413766,-439.945876413766
261461.141007123,400.235719444351,50.0,67.0,,powder,941.0,1200.0,,,1.0,Ar,,50.0,19.0,L-PBF,130.0,5,force,,115.3,,280.0,839.0,air,-1.0,36.7,,90.0,25.0,5.417407152093499,Ti-6Al-4V,400.235719444351,-400.235719444351
287709.521168241,400.128036945507,50.0,67.0,,powder,941.0,1200.0,,,1.0,Ar,,50.0,19.0,L-PBF,130.0,5,force,,115.3,,280.0,839.0,air,-1.0,36.7,,90.0,25.0,5.458954234230986,Ti-6Al-4V,400.128036945507,-400.128036945507
2198192.23667004,379.619401469244,50.0,67.0,,powder,941.0,1200.0,,,1.0,Ar,,50.0,19.0,L-PBF,130.0,5,force,,115.3,,280.0,839.0,air,-1.0,36.7,,90.0,25.0,6.342065669740947,Ti-6Al-4V,379.619401469244,-379.619401469244
30372.329140829,280.154038301416,80.0,,,powder,658.3,600.0,chessboard X-Y,,1.0,Ar,25.0,20.0,51.4,L-PBF,25.0,4,force,,,,150.0,551.0,air,0.1,32.0,,90.0,25.0,4.482478097622028,CrFeCoNi,622.5645295587022,62.25645295587023
67164.5373331104,248.817586328736,80.0,,,powder,658.3,600.0,chessboard X-Y,,1.0,Ar,25.0,20.0,51.4,L-PBF,25.0,4,force,,,,150.0,551.0,air,0.1,32.0,,90.0,25.0,4.827140027432815,CrFeCoNi,552.9279696194134,55.29279696194134
149089.632115393,217.869850242169,80.0,,,powder,658.3,600.0,chessboard X-Y,,1.0,Ar,25.0,20.0,51.4,L-PBF,25.0,4,force,,,,150.0,551.0,air,0.1,32.0,,90.0,25.0,5.1734474431067,CrFeCoNi,484.1552227603756,48.415522276037564
195142.494047022,186.529715950115,80.0,,,powder,658.3,600.0,chessboard X-Y,,1.0,Ar,25.0,20.0,51.4,L-PBF,25.0,4,force,,,,150.0,551.0,air,0.1,32.0,,90.0,25.0,5.290351851253182,CrFeCoNi,414.5104798891444,41.45104798891444
305280.184295419,124.758534554538,80.0,,,powder,658.3,600.0,chessboard X-Y,,1.0,Ar,25.0,20.0,51.4,L-PBF,25.0,4,force,,,,150.0,551.0,air,0.1,32.0,,90.0,25.0,5.484698615204489,CrFeCoNi,277.24118789897335,27.724118789897336
823929.857425576,93.3843833705614,80.0,,,powder,658.3,600.0,chessboard X-Y,,1.0,Ar,25.0,20.0,51.4,L-PBF,25.0,4,force,,,,150.0,551.0,air,0.1,32.0,,90.0,25.0,5.91589024103007,CrFeCoNi,207.52085193458086,20.752085193458086
8909444.08576155,70.0961166432646,80.0,,,powder,658.3,600.0,chessboard X-Y,,1.0,Ar,25.0,20.0,51.4,L-PBF,25.0,4,force,,,,150.0,551.0,air,0.1,32.0,,90.0,25.0,6.949850606616205,CrFeCoNi,155.76914809614354,15.576914809614355
10563.2212985053,241.920457367937,80.0,,,powder,637.5,600.0,chessboard X-Y,,1.0,Ar,25.0,20.0,64.8,L-PBF,25.0,4,force,,,,150.0,456.3,air,0.1,32.0,,90.0,25.0,4.023796378314221,CrFeCoNi,537.6010163731933,53.76010163731933
68990.7892747479,211.663825102697,80.0,,,powder,637.5,600.0,chessboard X-Y,,1.0,Ar,25.0,20.0,64.8,L-PBF,25.0,4,force,,,,150.0,456.3,air,0.1,32.0,,90.0,25.0,4.838791113430534,CrFeCoNi,470.36405578377105,47.03640557837711
405637.788580316,181.743226093876,80.0,,,powder,637.5,600.0,chessboard X-Y,,1.0,Ar,25.0,20.0,64.8,L-PBF,25.0,4,force,,,,150.0,456.3,air,0.1,32.0,,90.0,25.0,5.608138406402838,CrFeCoNi,403.87383576416886,40.38738357641689
1064037.97536542,167.012104980167,80.0,,,powder,637.5,600.0,chessboard X-Y,,1.0,Ar,25.0,20.0,64.8,L-PBF,25.0,4,force,,,,150.0,456.3,air,0.1,32.0,,90.0,25.0,6.026957128144499,CrFeCoNi,371.1380110670378,37.11380110670378
2276940.44320023,158.984552725128,80.0,,,powder,637.5,600.0,chessboard X-Y,,1.0,Ar,25.0,20.0,64.8,L-PBF,25.0,4,force,,,,150.0,456.3,air,0.1,32.0,,90.0,25.0,6.357351671138741,CrFeCoNi,353.29900605584,35.329900605584
5185747.97372245,156.273083684875,80.0,,,powder,637.5,600.0,chessboard X-Y,,1.0,Ar,25.0,20.0,64.8,L-PBF,25.0,4,force,,,,150.0,456.3,air,0.1,32.0,,90.0,25.0,6.714811406324327,CrFeCoNi,347.2735192997222,34.72735192997222
475535.648158895,279.635746963631,80.0,,,powder,658.3,600.0,chessboard X-Y,,1.0,Ar,25.0,20.0,51.4,L-PBF,25.0,4,force,,,,150.0,551.0,air,0.1,32.0,,90.0,25.0,5.677183079040821,CrFeCoNi,621.4127710302911,62.14127710302911
686753.803627106,248.607839715366,80.0,,,powder,658.3,600.0,chessboard X-Y,,1.0,Ar,25.0,20.0,51.4,L-PBF,25.0,4,force,,,,150.0,551.0,air,0.1,32.0,,90.0,25.0,5.83680107346528,CrFeCoNi,552.4618660341466,55.246186603414664
927393.656727273,233.141326262555,80.0,,,powder,658.3,600.0,chessboard X-Y,,1.0,Ar,25.0,20.0,51.4,L-PBF,25.0,4,force,,,,150.0,551.0,air,0.1,32.0,,90.0,25.0,5.967264121042464,CrFeCoNi,518.0918361390111,51.80918361390111
1208969.8824459,226.617722009027,80.0,,,powder,658.3,600.0,chessboard X-Y,,1.0,Ar,25.0,20.0,51.4,L-PBF,25.0,4,force,,,,150.0,551.0,air,0.1,32.0,,90.0,25.0,6.082415481960463,CrFeCoNi,503.59493779783776,50.359493779783776
5760031.40957271,223.673754650952,80.0,,,powder,658.3,600.0,chessboard X-Y,,1.0,Ar,25.0,20.0,51.4,L-PBF,25.0,4,force,,,,150.0,551.0,air,0.1,32.0,,90.0,25.0,6.7604248516466345,CrFeCoNi,497.05278811322665,49.70527881132267
53867.3962793067,286.62138685167,80.0,,,powder,637.5,600.0,chessboard X-Y,,1.0,Ar,25.0,20.0,64.8,L-PBF,25.0,4,force,,,,150.0,456.3,air,0.1,32.0,,90.0,25.0,4.731325984106236,CrFeCoNi,636.9364152259334,63.69364152259334
62425.0542416323,291.490369956156,80.0,,,powder,637.5,600.0,chessboard X-Y,,1.0,Ar,25.0,20.0,64.8,L-PBF,25.0,4,force,,,,150.0,456.3,air,0.1,32.0,,90.0,25.0,4.795358928385522,CrFeCoNi,647.7563776803466,64.77563776803467
84739.1710976811,278.267647194374,80.0,,,powder,637.5,600.0,chessboard X-Y,,1.0,Ar,25.0,20.0,64.8,L-PBF,25.0,4,force,,,,150.0,456.3,air,0.1,32.0,,90.0,25.0,4.928084211500423,CrFeCoNi,618.372549320831,61.837254932083106
173406.378078274,248.734973622842,80.0,,,powder,637.5,600.0,chessboard X-Y,,1.0,Ar,25.0,20.0,64.8,L-PBF,25.0,4,force,,,,150.0,456.3,air,0.1,32.0,,90.0,25.0,5.239065067265092,CrFeCoNi,552.7443858285378,55.27443858285378
243166.339689547,234.414545689171,80.0,,,powder,637.5,600.0,chessboard X-Y,,1.0,Ar,25.0,20.0,64.8,L-PBF,25.0,4,force,,,,150.0,456.3,air,0.1,32.0,,90.0,25.0,5.3859034575298725,CrFeCoNi,520.9212126426022,52.09212126426022
1637615.84790751,225.487763272304,80.0,,,powder,637.5,600.0,chessboard X-Y,,1.0,Ar,25.0,20.0,64.8,L-PBF,25.0,4,force,,,,150.0,456.3,air,0.1,32.0,,90.0,25.0,6.214212032527848,CrFeCoNi,501.08391838289776,50.108391838289776
2283065.33668788,228.972519825115,80.0,,,powder,637.5,600.0,chessboard X-Y,,1.0,Ar,25.0,20.0,64.8,L-PBF,25.0,4,force,,,,150.0,456.3,air,0.1,32.0,,90.0,25.0,6.35851834029312,CrFeCoNi,508.82782183358887,50.88278218335889
723.631978546198,699.64326721652,60.0,67.0,,powder,1208.0,1000.0,,,1.0,Ar,,25.0,3.3,L-PBF,5.0,,force,,123.0,,60.0,1103.0,air,-1.0,46.0,,90.0,25.0,2.859517750834651,Ti-6Al-4V,699.64326721652,-699.64326721652
817.26955469758,648.983516666521,60.0,67.0,,powder,1208.0,1000.0,,,1.0,Ar,,25.0,3.3,L-PBF,5.0,,force,,123.0,,60.0,1103.0,air,-1.0,46.0,,90.0,25.0,2.9123653206817783,Ti-6Al-4V,648.983516666521,-648.983516666521
872.086501226832,600.028047786416,60.0,67.0,,powder,1208.0,1000.0,,,1.0,Ar,,25.0,3.3,L-PBF,5.0,,force,,123.0,,60.0,1103.0,air,-1.0,46.0,,90.0,25.0,2.940559564224214,Ti-6Al-4V,600.028047786416,-600.028047786416
1022.63675706169,550.335993198412,60.0,67.0,,powder,1208.0,1000.0,,,1.0,Ar,,25.0,3.3,L-PBF,5.0,,force,,123.0,,60.0,1103.0,air,-1.0,46.0,,90.0,25.0,3.0097213986997007,Ti-6Al-4V,550.335993198412,-550.335993198412
1223.91654204775,500.412828356312,60.0,67.0,,powder,1208.0,1000.0,,,1.0,Ar,,25.0,3.3,L-PBF,5.0,,force,,123.0,,60.0,1103.0,air,-1.0,46.0,,90.0,25.0,3.0877518046037613,Ti-6Al-4V,500.412828356312,-500.412828356312
2060.78872889235,450.720773768308,60.0,67.0,,powder,1208.0,1000.0,,,1.0,Ar,,25.0,3.3,L-PBF,5.0,,force,,123.0,,60.0,1103.0,air,-1.0,46.0,,90.0,25.0,3.3140334703918475,Ti-6Al-4V,450.720773768308,-450.720773768308
2658.84123551063,400.797608926208,60.0,67.0,,powder,1208.0,1000.0,,,1.0,Ar,,25.0,3.3,L-PBF,5.0,,force,,123.0,,60.0,1103.0,air,-1.0,46.0,,90.0,25.0,3.424692405552628,Ti-6Al-4V,400.797608926208,-400.797608926208
3769.80539520806,351.531624755678,60.0,67.0,,powder,1208.0,1000.0,,,1.0,Ar,,25.0,3.3,L-PBF,5.0,,force,,123.0,,60.0,1103.0,air,-1.0,46.0,,90.0,25.0,3.5763189316464588,Ti-6Al-4V,351.531624755678,-351.531624755678
4517.2991023527,300.75631907863,60.0,67.0,,powder,1208.0,1000.0,,,1.0,Ar,,25.0,3.3,L-PBF,5.0,,force,,123.0,,60.0,1103.0,air,-1.0,46.0,,90.0,25.0,3.654878847302759,Ti-6Al-4V,300.75631907863,-300.75631907863
6412.61081516353,251.800850198526,60.0,67.0,,powder,1208.0,1000.0,,,1.0,Ar,,25.0,3.3,L-PBF,5.0,,force,,123.0,,60.0,1103.0,air,-1.0,46.0,,90.0,25.0,3.8070348831488316,Ti-6Al-4V,251.800850198526,-251.800850198526
13477.6324172867,202.108795610522,60.0,67.0,,powder,1208.0,1000.0,,,1.0,Ar,,25.0,3.3,L-PBF,5.0,,force,,123.0,,60.0,1103.0,air,-1.0,46.0,,90.0,25.0,4.129613607450361,Ti-6Al-4V,202.108795610522,-202.108795610522
34137.6911661777,152.30118589547,60.0,67.0,,powder,1208.0,1000.0,,,1.0,Ar,,25.0,3.3,L-PBF,5.0,,force,,123.0,,60.0,1103.0,air,-1.0,46.0,,90.0,25.0,4.533234145141452,Ti-6Al-4V,152.30118589547,-152.30118589547
674593.803373837,102.37802105337,60.0,67.0,,powder,1208.0,1000.0,,,1.0,Ar,,25.0,3.3,L-PBF,5.0,,force,,123.0,,60.0,1103.0,air,-1.0,46.0,,90.0,25.0,5.829042347566332,Ti-6Al-4V,102.37802105337,-102.37802105337
827.672690961919,699.101641671999,60.0,67.0,,powder,,1000.0,,,1.0,Ar,,25.0,,L-PBF,5.0,,force,,,,60.0,,air,-1.0,46.0,,90.0,25.0,2.917858625900545,Ti-6Al-4V,699.101641671999,-699.101641671999
1377.76927722014,649.720102374421,60.0,67.0,,powder,,1000.0,,,1.0,Ar,,25.0,,L-PBF,5.0,,force,,,,60.0,,air,-1.0,46.0,,90.0,25.0,3.139176496222106,Ti-6Al-4V,649.720102374421,-649.720102374421
1853.96736035325,599.601977368943,60.0,67.0,,powder,,1000.0,,,1.0,Ar,,25.0,,L-PBF,5.0,,force,,,,60.0,,air,-1.0,46.0,,90.0,25.0,3.268102083992268,Ti-6Al-4V,599.601977368943,-599.601977368943
2244.37945931694,550.104882944316,60.0,67.0,,powder,,1000.0,,,1.0,Ar,,25.0,,L-PBF,5.0,,force,,,,60.0,,air,-1.0,46.0,,90.0,25.0,3.351096285362854,Ti-6Al-4V,550.104882944316,-550.104882944316
3100.07600979028,500.954453900834,60.0,67.0,,powder,,1000.0,,,1.0,Ar,,25.0,,L-PBF,5.0,,force,,,,60.0,,air,-1.0,46.0,,90.0,25.0,3.4913723422948526,Ti-6Al-4V,500.954453900834,-500.954453900834
4152.84328066993,451.031289058734,60.0,67.0,,powder,,1000.0,,,1.0,Ar,,25.0,,L-PBF,5.0,,force,,,,60.0,,air,-1.0,46.0,,90.0,25.0,3.6183455420839925,Ti-6Al-4V,451.031289058734,-451.031289058734
4451.35441091064,401.534194634108,60.0,67.0,,powder,,1000.0,,,1.0,Ar,,25.0,,L-PBF,5.0,,force,,,,60.0,,air,-1.0,46.0,,90.0,25.0,3.6484921736074503,Ti-6Al-4V,401.534194634108,-401.534194634108
5358.02181196578,350.874444084108,60.0,67.0,,powder,,1000.0,,,1.0,Ar,,25.0,,L-PBF,5.0,,force,,,,60.0,,air,-1.0,46.0,,90.0,25.0,3.7290044772447724,Ti-6Al-4V,350.874444084108,-350.874444084108
8406.39904478211,300.75631907863,60.0,67.0,,powder,,1000.0,,,1.0,Ar,,25.0,,L-PBF,5.0,,force,,,,60.0,,air,-1.0,46.0,,90.0,25.0,3.924610001757161,Ti-6Al-4V,300.75631907863,-300.75631907863
13930.7816153146,251.374779781052,60.0,67.0,,powder,,1000.0,,,1.0,Ar,,25.0,,L-PBF,5.0,,force,,,,60.0,,air,-1.0,46.0,,90.0,25.0,4.143975484097698,Ti-6Al-4V,251.374779781052,-251.374779781052
29147.5341912498,202.419310900948,60.0,67.0,,powder,,1000.0,,,1.0,Ar,,25.0,,L-PBF,5.0,,force,,,,60.0,,air,-1.0,46.0,,90.0,25.0,4.4646018204182045,Ti-6Al-4V,202.419310900948,-202.419310900948
45266.0979885516,151.333489933474,60.0,67.0,,powder,,1000.0,,,1.0,Ar,,25.0,,L-PBF,5.0,,force,,,,60.0,,air,-1.0,46.0,,90.0,25.0,4.655773059216307,Ti-6Al-4V,151.333489933474,-151.333489933474
1332.95233440384,699.64326721652,60.0,67.0,,powder,,1000.0,,,1.0,Ar,,25.0,,L-PBF,5.0,,force,,,,60.0,,air,-1.0,46.0,,90.0,25.0,3.1248146195747664,Ti-6Al-4V,699.64326721652,-699.64326721652
1903.06031611791,649.409587083995,60.0,67.0,,powder,,1000.0,,,1.0,Ar,,25.0,,L-PBF,5.0,,force,,,,60.0,,air,-1.0,46.0,,90.0,25.0,3.2794525531541034,Ti-6Al-4V,649.409587083995,-649.409587083995
2051.54516481229,600.028047786416,60.0,67.0,,powder,,1000.0,,,1.0,Ar,,25.0,,L-PBF,5.0,,force,,,,60.0,,air,-1.0,46.0,,90.0,25.0,3.312081082410824,Ti-6Al-4V,600.028047786416,-600.028047786416
2567.06674346332,550.220438071364,60.0,67.0,,powder,,1000.0,,,1.0,Ar,,25.0,,L-PBF,5.0,,force,,,,60.0,,air,-1.0,46.0,,90.0,25.0,3.4094371604287472,Ti-6Al-4V,550.220438071364,-550.220438071364
3380.37333317157,500.52838348336,60.0,67.0,,powder,,1000.0,,,1.0,Ar,,25.0,,L-PBF,5.0,,force,,,,60.0,,air,-1.0,46.0,,90.0,25.0,3.5289646670180987,Ti-6Al-4V,500.52838348336,-500.52838348336
4578.63486780853,449.327007388839,60.0,67.0,,powder,,1000.0,,,1.0,Ar,,25.0,,L-PBF,5.0,,force,,,,60.0,,air,-1.0,46.0,,90.0,25.0,3.660736011245827,Ti-6Al-4V,449.327007388839,-449.327007388839
5137.3342680027,401.880860015251,60.0,67.0,,powder,,1000.0,,,1.0,Ar,,25.0,,L-PBF,5.0,,force,,,,60.0,,air,-1.0,46.0,,90.0,25.0,3.7107378246353897,Ti-6Al-4V,401.880860015251,-401.880860015251
7606.07341705559,351.41606962863,60.0,67.0,,powder,,1000.0,,,1.0,Ar,,25.0,,L-PBF,5.0,,force,,,,60.0,,air,-1.0,46.0,,90.0,25.0,3.881160513090846,Ti-6Al-4V,351.41606962863,-351.41606962863
9658.35723794391,300.75631907863,60.0,67.0,,powder,,1000.0,,,1.0,Ar,,25.0,,L-PBF,5.0,,force,,,,60.0,,air,-1.0,46.0,,90.0,25.0,3.9849032648040765,Ti-6Al-4V,300.75631907863,-300.75631907863
16768.2518313157,250.833154236531,60.0,67.0,,powder,,1000.0,,,1.0,Ar,,25.0,,L-PBF,5.0,,force,,,,60.0,,air,-1.0,46.0,,90.0,25.0,4.22448778773502,Ti-6Al-4V,250.833154236531,-250.833154236531
33790.9078062988,201.567170066,60.0,67.0,,powder,,1000.0,,,1.0,Ar,,25.0,,L-PBF,5.0,,force,,,,60.0,,air,-1.0,46.0,,90.0,25.0,4.528799859427168,Ti-6Al-4V,201.567170066,-201.567170066
50542.5132477637,151.449045060522,60.0,67.0,,powder,,1000.0,,,1.0,Ar,,25.0,,L-PBF,5.0,,force,,,,60.0,,air,-1.0,46.0,,90.0,25.0,4.703656833596908,Ti-6Al-4V,151.449045060522,-151.449045060522
1218.42672602418,699.217196799046,60.0,67.0,,powder,1043.0,1000.0,,,1.0,Ar,,25.0,11.3,L-PBF,5.0,,force,,147.0,,60.0,1012.0,air,-1.0,46.0,,90.0,25.0,3.0857994166227374,Ti-6Al-4V,699.217196799046,-699.217196799046
1757.40410261725,649.835657501468,60.0,67.0,,powder,1043.0,1000.0,,,1.0,Ar,,25.0,11.3,L-PBF,5.0,,force,,147.0,,60.0,1012.0,air,-1.0,46.0,,90.0,25.0,3.2448716359163594,Ti-6Al-4V,649.835657501468,-649.835657501468
2405.70802478635,600.45411820389,60.0,67.0,,powder,1043.0,1000.0,,,1.0,Ar,,25.0,11.3,L-PBF,5.0,,force,,147.0,,60.0,1012.0,air,-1.0,46.0,,90.0,25.0,3.381242916886313,Ti-6Al-4V,600.45411820389,-600.45411820389
3577.8159293433,550.025477907986,60.0,67.0,,powder,1043.0,1000.0,,,1.0,Ar,,25.0,11.3,L-PBF,5.0,,force,,147.0,,60.0,1012.0,air,-1.0,46.0,,90.0,25.0,3.5536179933227907,Ti-6Al-4V,550.025477907986,-550.025477907986
5078.9510730476,499.871202811791,60.0,67.0,,powder,1043.0,1000.0,,,1.0,Ar,,25.0,11.3,L-PBF,5.0,,force,,147.0,,60.0,1012.0,air,-1.0,46.0,,90.0,25.0,3.7057740291688632,Ti-6Al-4V,499.871202811791,-499.871202811791
5078.9510730476,450.60521864126,60.0,67.0,,powder,1043.0,1000.0,,,1.0,Ar,,25.0,11.3,L-PBF,5.0,,force,,147.0,,60.0,1012.0,air,-1.0,46.0,,90.0,25.0,3.7057740291688632,Ti-6Al-4V,450.60521864126,-450.60521864126
9603.31925896491,350.989999211156,60.0,67.0,,powder,1043.0,1000.0,,,1.0,Ar,,25.0,11.3,L-PBF,5.0,,force,,147.0,,60.0,1012.0,air,-1.0,46.0,,90.0,25.0,3.982421367070814,Ti-6Al-4V,350.989999211156,-350.989999211156
10073.2570724428,400.797608926208,60.0,67.0,,powder,1043.0,1000.0,,,1.0,Ar,,25.0,11.3,L-PBF,5.0,,force,,147.0,,60.0,1012.0,air,-1.0,46.0,,90.0,25.0,4.003169917413459,Ti-6Al-4V,400.797608926208,-400.797608926208
33901.7984528982,251.374779781052,60.0,67.0,,powder,1043.0,1000.0,,,1.0,Ar,,25.0,11.3,L-PBF,5.0,,force,,147.0,,60.0,1012.0,air,-1.0,46.0,,90.0,25.0,4.530222737655948,Ti-6Al-4V,251.374779781052,-251.374779781052
34291.5039806611,301.297944623152,60.0,67.0,,powder,1043.0,1000.0,,,1.0,Ar,,25.0,11.3,L-PBF,5.0,,force,,147.0,,60.0,1012.0,air,-1.0,46.0,,90.0,25.0,4.535186533122474,Ti-6Al-4V,301.297944623152,-301.297944623152
54419.6636350095,201.567170066,60.0,67.0,,powder,1043.0,1000.0,,,1.0,Ar,,25.0,11.3,L-PBF,5.0,,force,,147.0,,60.0,1012.0,air,-1.0,46.0,,90.0,25.0,4.735755853101388,Ti-6Al-4V,201.567170066,-201.567170066
123300.008535406,151.759560350948,60.0,67.0,,powder,1043.0,1000.0,,,1.0,Ar,,25.0,11.3,L-PBF,5.0,,force,,147.0,,60.0,1012.0,air,-1.0,46.0,,90.0,25.0,5.090963106659638,Ti-6Al-4V,151.759560350948,-151.759560350948
84434.1993200467,112.436220244555,50.0,90.0,,powder,975.0,500.0,chessboard,,1.0,,,20.0,4.9,L-PBF,53.0,3.75,force,,60.0,,300.0,938.0,air,0.1,,,0.0,25.0,4.926518389370005,Ti-34Nb-13Ta-5Zr-0.2O,249.85826721012222,24.985826721012224
103811.995661866,103.495065190652,50.0,90.0,,powder,975.0,500.0,chessboard,,1.0,,,20.0,4.9,L-PBF,53.0,3.75,force,,60.0,,300.0,938.0,air,0.1,,,0.0,25.0,5.016247539916595,Ti-34Nb-13Ta-5Zr-0.2O,229.98903375700445,22.998903375700447
203152.790233102,85.2992547572535,50.0,90.0,,powder,975.0,500.0,chessboard,,1.0,,,20.0,4.9,L-PBF,53.0,3.75,force,,60.0,,300.0,938.0,air,0.1,,,0.0,25.0,5.30782279158745,Ti-34Nb-13Ta-5Zr-0.2O,189.55389946056331,18.955389946056332
351420.507267503,76.2535995948195,50.0,90.0,,powder,975.0,500.0,chessboard,,1.0,,,20.0,4.9,L-PBF,53.0,3.75,force,,60.0,,300.0,938.0,air,0.1,,,0.0,25.0,5.545827101306255,Ti-34Nb-13Ta-5Zr-0.2O,169.45244354404335,16.945244354404334
848241.700653826,67.2079444323855,50.0,90.0,,powder,975.0,500.0,chessboard,,1.0,,,20.0,4.9,L-PBF,53.0,3.75,force,,60.0,,300.0,938.0,air,0.1,,,0.0,25.0,5.928519619124253,Ti-34Nb-13Ta-5Zr-0.2O,149.35098762752332,14.935098762752332
68063.3921775848,103.469378771435,50.0,90.0,,powder,1036.0,500.0,chessboard,,1.0,,,20.0,3.0,L-PBF,53.0,3.75,force,,69.0,,300.0,982.0,air,0.1,,,0.0,25.0,4.832913589886076,Ti-34Nb-13Ta-5Zr-0.2O,229.93195282541112,22.993195282541112
188951.764470006,89.9183127125389,50.0,90.0,,powder,1036.0,500.0,chessboard,,1.0,,,20.0,3.0,L-PBF,53.0,3.75,force,,69.0,,300.0,982.0,air,0.1,,,0.0,25.0,5.2763509518021685,Ti-34Nb-13Ta-5Zr-0.2O,199.8184726945309,19.98184726945309
455779.483335913,76.3324132841329,50.0,90.0,,powder,1036.0,500.0,chessboard,,1.0,,,20.0,3.0,L-PBF,53.0,3.75,force,,69.0,,300.0,982.0,air,0.1,,,0.0,25.0,5.658754771755848,Ti-34Nb-13Ta-5Zr-0.2O,169.62758507585087,16.96275850758509
33804.4631989383,112.636363636364,50.0,90.0,,powder,,500.0,chessboard,,1.0,,,20.0,,L-PBF,,,force,,,,300.0,,air,0.1,,,0.0,25.0,4.52897404390799,Ti-34Nb-13Ta-5Zr-0.2O,250.3030303030311,25.030303030303113
205817.021559903,90.0,50.0,90.0,,powder,,500.0,chessboard,,1.0,,,20.0,,L-PBF,,,force,,,,300.0,,air,0.1,,,0.0,25.0,5.3134812891040015,Ti-34Nb-13Ta-5Zr-0.2O,200.0,20.0
503241.733575234,76.3636363636364,50.0,90.0,,powder,,500.0,chessboard,,1.0,,,20.0,,L-PBF,,,force,,,,300.0,,air,0.1,,,0.0,25.0,5.7017766497461935,Ti-34Nb-13Ta-5Zr-0.2O,169.69696969696977,16.96969696969698
16483.1421402269,112.5,50.0,90.0,,powder,,500.0,chessboard,,1.0,,,20.0,,L-PBF,,,force,,,,300.0,,air,0.1,,,0.0,25.0,4.217040003725608,Ti-34Nb-13Ta-5Zr-0.2O,250.0,25.0
87935.1353818927,90.0,50.0,90.0,,powder,,500.0,chessboard,,1.0,,,20.0,,L-PBF,,,force,,,,300.0,,air,0.1,,,0.0,25.0,4.944162436548224,Ti-34Nb-13Ta-5Zr-0.2O,200.0,20.0
297428.270872939,67.3636363636364,50.0,90.0,,powder,,500.0,chessboard,,1.0,,,20.0,,L-PBF,,,force,,,,300.0,,air,0.1,,,0.0,25.0,5.473382246299535,Ti-34Nb-13Ta-5Zr-0.2O,149.69696969696977,14.969696969696978
441396.886618471,58.5373914793694,50.0,90.0,,powder,,500.0,chessboard,,1.0,,,20.0,,L-PBF,,,force,,,,300.0,,air,0.1,,,0.0,25.0,5.644829265551539,Ti-34Nb-13Ta-5Zr-0.2O,130.08309217637643,13.008309217637644
2100559.68185902,40.2311688311688,50.0,90.0,,powder,,500.0,chessboard,,1.0,,,20.0,,L-PBF,,,force,,,,300.0,,air,0.1,,,0.0,25.0,6.32233502538071,Ti-34Nb-13Ta-5Zr-0.2O,89.40259740259734,8.940259740259734
