Repository: Luwen-Zhang/SNEnsemble

# Copyright Notification

## Composites

We reformat and merge fatigue testing records from SNL/MSU/DOE, OptiMat, UPWIND, and FACT databases into a single database with careful considerations, including filtering invalid entries, rename variables, fix improper calculations in the records, to obtain clean and consistent data to fit machine 
learning usages. We leave the original format ("2019_SNL_MSU_DOE_Composite-Materials-Database_Wind_29pt0.xlsx" and "Optidat UPWIND 28_3_2017.xls") in the folder. Any derived database should be directly based on the original files instead of our merged database. We are not responsible for the accuracy of the testing records.

File: data/alloy/alloy_AM2022.csv (part 25 of 50)
Cycles to Failure,Stress Amplitude,hatch space  (μm),layer scan rotation  (°),wire feed rate  (mm/s),types of feedstock,ultimate tensile strength  (MPa),scan speed  (mm/s),scan pattern,current  (A),stress concentration factor of specimens,AM environment,preheat temperature  (°C),layer thickness  (μm),elongation  (%),types of AM,Frequency,critical cross-section size of specimens (mm),load control,voltage  (V),Young's modulus  (GPa),powder feed rate  (g/s),power  (W),yield strength  (MPa),fatigue environment,R-value,size of feedstock  (μm),speed function,direciton of specimen  (°),fatigue temperature  (°C),log10(Cycles to Failure),Material_Code,Maximum Stress,Minimum Stress
166747.34528526,67.3636363636364,50.0,90.0,,powder,,500.0,chessboard,,1.0,,,20.0,,L-PBF,,,force,,,,300.0,,air,0.1,,,0.0,25.0,5.222058928422828,Ti-34Nb-13Ta-5Zr-0.2O,149.69696969696977,14.969696969696978
432012.170105808,58.4603851010101,50.0,90.0,,powder,,500.0,chessboard,,1.0,,,20.0,,L-PBF,,,force,,,,300.0,,air,0.1,,,0.0,25.0,5.635495981387479,Ti-34Nb-13Ta-5Zr-0.2O,129.91196689113355,12.991196689113355
1476591.92433315,49.3429351505167,50.0,90.0,,powder,,500.0,chessboard,,1.0,,,20.0,,L-PBF,,,force,,,,300.0,,air,0.1,,,0.0,25.0,6.169260488881827,Ti-34Nb-13Ta-5Zr-0.2O,109.65096700114822,10.965096700114822
30553.8706374615,799.866177575986,,,,powder,1088.5,,,,1.0,,100.0,30.0,13.8,L-PBF,10.0,3,force,,,,,,air,-1.0,,,90.0,25.0,4.485066235528169,Ti-6Al-4V,799.866177575986,-799.866177575986
40468.3943600265,774.363749524142,,,,powder,1088.5,,,,1.0,,100.0,30.0,13.8,L-PBF,10.0,3,force,,,,,,air,-1.0,,,90.0,25.0,4.607115973494265,Ti-6Al-4V,774.363749524142,-774.363749524142
57441.0115123975,749.138442527774,,,,powder,1088.5,,,,1.0,,100.0,30.0,13.8,L-PBF,10.0,3,force,,,,,,air,-1.0,,,90.0,25.0,4.759222079047348,Ti-6Al-4V,749.138442527774,-749.138442527774
171922.052462309,722.150062342735,,,,powder,1088.5,,,,1.0,,100.0,30.0,13.8,L-PBF,10.0,3,force,,,,,,air,-1.0,,,90.0,25.0,5.2353315872654616,Ti-6Al-4V,722.150062342735,-722.150062342735
1347766.25630321,698.087772535283,,,,powder,1088.5,,,,1.0,,100.0,30.0,13.8,L-PBF,10.0,3,force,,,,,,air,-1.0,,,90.0,25.0,6.129614578846215,Ti-6Al-4V,698.087772535283,-698.087772535283
17852.5598397363,650.153825272588,,,,powder,1006.8,,,,1.0,,100.0,30.0,13.5,L-PBF,10.0,3,force,,,,,,air,-1.0,,,90.0,25.0,4.251700497454618,Ti-6Al-4V,650.153825272588,-650.153825272588
24586.2027105545,599.562452504133,,,,powder,1006.8,,,,1.0,,100.0,30.0,13.5,L-PBF,10.0,3,force,,,,,,air,-1.0,,,90.0,25.0,4.3906914580108145,Ti-6Al-4V,599.562452504133,-599.562452504133
31346.4424730563,551.278366335351,,,,powder,1006.8,,,,1.0,,100.0,30.0,13.5,L-PBF,10.0,3,force,,,,,,air,-1.0,,,90.0,25.0,4.49618825961682,Ti-6Al-4V,551.278366335351,-551.278366335351
303150.882178576,500.88460564868,,,,powder,1006.8,,,,1.0,,100.0,30.0,13.5,L-PBF,10.0,3,force,,,,,,air,-1.0,,,90.0,25.0,5.481658836383389,Ti-6Al-4V,500.88460564868,-500.88460564868
768341.217122745,452.562630691668,,,,powder,1006.8,,,,1.0,,100.0,30.0,13.5,L-PBF,10.0,3,force,,,,,,air,-1.0,,,90.0,25.0,5.885554131234211,Ti-6Al-4V,452.562630691668,-452.562630691668
11548.8653709382,702.647028035317,,,,powder,1228.1,,,,1.0,,100.0,30.0,8.0,L-PBF,10.0,3,force,,,,,,air,-1.0,,,90.0,25.0,4.0625393186571035,Ti-6Al-4V,702.647028035317,-702.647028035317
14344.5746461217,650.507433536105,,,,powder,1228.1,,,,1.0,,100.0,30.0,8.0,L-PBF,10.0,3,force,,,,,,air,-1.0,,,90.0,25.0,4.156687674814083,Ti-6Al-4V,650.507433536105,-650.507433536105
17124.2651165305,600.690519234981,,,,powder,1228.1,,,,1.0,,100.0,30.0,8.0,L-PBF,10.0,3,force,,,,,,air,-1.0,,,90.0,25.0,4.233611942927453,Ti-6Al-4V,600.690519234981,-600.690519234981
33095.0540854728,550.107190867686,,,,powder,1228.1,,,,1.0,,100.0,30.0,8.0,L-PBF,10.0,3,force,,,,,,air,-1.0,,,90.0,25.0,4.519763095168994,Ti-6Al-4V,550.107190867686,-550.107190867686
61506.4064024201,501.056690632733,,,,powder,1228.1,,,,1.0,,100.0,30.0,8.0,L-PBF,10.0,3,force,,,,,,air,-1.0,,,90.0,25.0,4.788920353504146,Ti-6Al-4V,501.056690632733,-501.056690632733
67951.9814375854,452.006190397781,,,,powder,1228.1,,,,1.0,,100.0,30.0,8.0,L-PBF,10.0,3,force,,,,,,air,-1.0,,,90.0,25.0,4.832202125010577,Ti-6Al-4V,452.006190397781,-452.006190397781
851245.184872431,403.691145392298,,,,powder,1228.1,,,,1.0,,100.0,30.0,8.0,L-PBF,10.0,3,force,,,,,,air,-1.0,,,90.0,25.0,5.930054668310859,Ti-6Al-4V,403.691145392298,-403.691145392298
12736.0909156155,700.078846758669,,,,powder,1314.9,,,,1.0,,100.0,30.0,4.0,L-PBF,10.0,3,force,,,,,,air,-1.0,,,90.0,25.0,4.105036150582759,Ti-6Al-4V,700.078846758669,-700.078846758669
18055.0886051221,601.333445341927,,,,powder,1314.9,,,,1.0,,100.0,30.0,4.0,L-PBF,10.0,3,force,,,,,,air,-1.0,,,90.0,25.0,4.256599624062828,Ti-6Al-4V,601.333445341927,-601.333445341927
43559.5741935455,501.10209179199,,,,powder,1314.9,,,,1.0,,100.0,30.0,4.0,L-PBF,10.0,3,force,,,,,,air,-1.0,,,90.0,25.0,4.639083625760105,Ti-6Al-4V,501.10209179199,-501.10209179199
68463.6764637159,403.35130105733,,,,powder,1314.9,,,,1.0,,100.0,30.0,4.0,L-PBF,10.0,3,force,,,,,,air,-1.0,,,90.0,25.0,4.835460216815207,Ti-6Al-4V,403.35130105733,-403.35130105733
15534.1820200263,599.64233260259,,,,powder,986.4,,,,1.0,,100.0,30.0,13.8,L-PBF,10.0,3,force,,,,,,air,-1.0,,,90.0,25.0,4.191288389644954,Ti-6Al-4V,599.64233260259,-599.64233260259
18341.5584692389,501.269611997132,,,,powder,986.4,,,,1.0,,100.0,30.0,13.8,L-PBF,10.0,3,force,,,,,,air,-1.0,,,90.0,25.0,4.263436234596531,Ti-6Al-4V,501.269611997132,-501.269611997132
19679.0957414851,550.763358901302,,,,powder,986.4,,,,1.0,,100.0,30.0,13.8,L-PBF,10.0,3,force,,,,,,air,-1.0,,,90.0,25.0,4.294005138632632,Ti-6Al-4V,550.763358901302,-550.763358901302
28827.8879701348,452.518841159559,,,,powder,986.4,,,,1.0,,100.0,30.0,13.8,L-PBF,10.0,3,force,,,,,,air,-1.0,,,90.0,25.0,4.459812825651634,Ti-6Al-4V,452.518841159559,-452.518841159559
61380.4427005413,404.12643779744,,,,powder,986.4,,,,1.0,,100.0,30.0,13.8,L-PBF,10.0,3,force,,,,,,air,-1.0,,,90.0,25.0,4.788030016414293,Ti-6Al-4V,404.12643779744,-404.12643779744
151718.464629419,386.962628504281,,,33.0,wire,,5.0,,,1.0,Ar,,,,W-DED,100.0,1.5,force,,,,2200.0,,air,0.1,1200.0,,0.0,25.0,5.181038439050889,Ti-6Al-4V,859.9169522317355,85.99169522317356
278835.66012731,382.512559581853,,,33.0,wire,,5.0,,,1.0,Ar,,,,W-DED,100.0,1.5,force,,,,2200.0,,air,0.1,1200.0,,0.0,25.0,5.445348314641758,Ti-6Al-4V,850.0279101818955,85.00279101818955
374247.599431121,377.993972430186,,,33.0,wire,,5.0,,,1.0,Ar,,,,W-DED,100.0,1.5,force,,,,2200.0,,air,0.1,1200.0,,0.0,25.0,5.573159023291212,Ti-6Al-4V,839.9866054004133,83.99866054004133
572371.353927628,371.24820253316,,,33.0,wire,,5.0,,,1.0,Ar,,,,W-DED,100.0,1.5,force,,,,2200.0,,air,0.1,1200.0,,0.0,25.0,5.757677890037994,Ti-6Al-4V,824.9960056292445,82.49960056292446
1817177.68631404,359.952430888867,,,33.0,wire,,5.0,,,1.0,Ar,,,,W-DED,100.0,1.5,force,,,,2200.0,,air,0.1,1200.0,,0.0,25.0,6.259397395339275,Ti-6Al-4V,799.8942908641488,79.98942908641489
1876847.7823711,355.456683146946,,,33.0,wire,,5.0,,,1.0,Ar,,,,W-DED,100.0,1.5,force,,,,2200.0,,air,0.1,1200.0,,0.0,25.0,6.273429051546786,Ti-6Al-4V,789.9037403265465,78.99037403265466
217275.45064597,362.316305780503,,,33.0,wire,,5.0,,,1.0,Ar,,,,W-DED,100.0,1.5,force,,,,2200.0,,air,0.1,1200.0,,90.0,25.0,5.337010659356503,Ti-6Al-4V,805.1473461788955,80.51473461788956
327231.040464558,373.392776020315,,,33.0,wire,,5.0,,,1.0,Ar,,,,W-DED,100.0,1.5,force,,,,2200.0,,air,0.1,1200.0,,90.0,25.0,5.514854493236074,Ti-6Al-4V,829.7617244895889,82.97617244895889
646431.329785183,377.958498750376,,,33.0,wire,,5.0,,,1.0,Ar,,,,W-DED,100.0,1.5,force,,,,2200.0,,air,0.1,1200.0,,90.0,25.0,5.810522396688401,Ti-6Al-4V,839.9077750008355,83.99077750008355
727303.360350529,369.046396258573,,,33.0,wire,,5.0,,,1.0,Ar,,,,W-DED,100.0,1.5,force,,,,2200.0,,air,0.1,1200.0,,90.0,25.0,5.861715594141379,Ti-6Al-4V,820.1031027968288,82.01031027968288
795867.06379648,355.441255286826,,,33.0,wire,,5.0,,,1.0,Ar,,,,W-DED,100.0,1.5,force,,,,2200.0,,air,0.1,1200.0,,90.0,25.0,5.90084053220869,Ti-6Al-4V,789.8694561929466,78.98694561929466
1017634.35004016,351.01167043951,,,33.0,wire,,5.0,,,1.0,Ar,,,,W-DED,100.0,1.5,force,,,,2200.0,,air,0.1,1200.0,,90.0,25.0,6.007591758073516,Ti-6Al-4V,780.0259343100222,78.00259343100223
1202975.43731646,353.285709671679,,,33.0,wire,,5.0,,,1.0,Ar,,,,W-DED,100.0,1.5,force,,,,2200.0,,air,0.1,1200.0,,90.0,25.0,6.080256759886123,Ti-6Al-4V,785.0793548259533,78.50793548259533
1779383.0226658,364.572700746948,,,33.0,wire,,5.0,,,1.0,Ar,,,,W-DED,100.0,1.5,force,,,,2200.0,,air,0.1,1200.0,,90.0,25.0,6.250269442589595,Ti-6Al-4V,810.16155721544,81.01615572154401
2182319.22905316,359.989333751164,,,33.0,wire,,5.0,,,1.0,Ar,,,,W-DED,100.0,1.5,force,,,,2200.0,,air,0.1,1200.0,,90.0,25.0,6.33891827937592,Ti-6Al-4V,799.9762972248088,79.9976297224809
201335.265147524,373.404390165235,,,33.0,wire,,5.0,,,1.0,Ar,,,,W-DED,100.0,1.5,force,,,,2200.0,,air,0.1,1200.0,,90.0,25.0,5.303919850982023,Ti-6Al-4V,829.7875337005222,82.97875337005223
399674.378721608,371.222378151503,,,33.0,wire,,5.0,,,1.0,Ar,,,,W-DED,100.0,1.5,force,,,,2200.0,,air,0.1,1200.0,,90.0,25.0,5.601706308539131,Ti-6Al-4V,824.9386181144511,82.49386181144511
564576.342290024,361.146789645031,,,33.0,wire,,5.0,,,1.0,Ar,,,,W-DED,100.0,1.5,force,,,,2200.0,,air,0.1,1200.0,,90.0,25.0,5.751722675744729,Ti-6Al-4V,802.5484214334022,80.25484214334023
685853.421066127,369.066832536355,,,33.0,wire,,5.0,,,1.0,Ar,,,,W-DED,100.0,1.5,force,,,,2200.0,,air,0.1,1200.0,,90.0,25.0,5.836231309257594,Ti-6Al-4V,820.1485167474555,82.01485167474556
891076.880011391,362.301453526838,,,33.0,wire,,5.0,,,1.0,Ar,,,,W-DED,100.0,1.5,force,,,,2200.0,,air,0.1,1200.0,,90.0,25.0,5.949915175556887,Ti-6Al-4V,805.114341170751,80.51143411707511
907962.389978114,364.483465540571,,,33.0,wire,,5.0,,,1.0,Ar,,,,W-DED,100.0,1.5,force,,,,2200.0,,air,0.1,1200.0,,90.0,25.0,5.958067859354501,Ti-6Al-4V,809.9632567568244,80.99632567568244
1296863.43753373,366.789180624717,,,33.0,wire,,5.0,,,1.0,Ar,,,,W-DED,100.0,1.5,force,,,,2200.0,,air,0.1,1200.0,,90.0,25.0,6.11289424636313,Ti-6Al-4V,815.0870680549267,81.50870680549268
31030.1220311036,393.758626480703,,,40.0,wire,,10.0,,,1.0,Ar,,,,W-DED,100.0,1.5,force,,,,3500.0,,air,0.1,1200.0,,90.0,25.0,4.491783483522635,Ti-6Al-4V,875.0191699571178,87.50191699571178
34456.663145485,359.907278835386,,,40.0,wire,,10.0,,,1.0,Ar,,,,W-DED,100.0,1.5,force,,,,3500.0,,air,0.1,1200.0,,90.0,25.0,4.5372732171726256,Ti-6Al-4V,799.7939529675244,79.97939529675244
833340.724621369,382.370592532198,,,40.0,wire,,10.0,,,1.0,Ar,,,,W-DED,100.0,1.5,force,,,,3500.0,,air,0.1,1200.0,,90.0,25.0,5.920822605930022,Ti-6Al-4V,849.7124278493288,84.97124278493288
1037929.02210032,387.911718568232,,,40.0,wire,,10.0,,,1.0,Ar,,,,W-DED,100.0,1.5,force,,,,3500.0,,air,0.1,1200.0,,90.0,25.0,6.016167655666461,Ti-6Al-4V,862.0260412627377,86.20260412627378
1402510.32256749,354.342614150717,,,40.0,wire,,10.0,,,1.0,Ar,,,,W-DED,100.0,1.5,force,,,,3500.0,,air,0.1,1200.0,,90.0,25.0,6.146906066375688,Ti-6Al-4V,787.4280314460377,78.74280314460378
2088890.07194376,365.52679351493,,,40.0,wire,,10.0,,,1.0,Ar,,,,W-DED,100.0,1.5,force,,,,3500.0,,air,0.1,1200.0,,90.0,25.0,6.319915585789595,Ti-6Al-4V,812.2817633665111,81.22817633665112
2436741.29907565,371.085750547285,,,40.0,wire,,10.0,,,1.0,Ar,,,,W-DED,100.0,1.5,force,,,,3500.0,,air,0.1,1200.0,,90.0,25.0,6.386809423994842,Ti-6Al-4V,824.6350012161888,82.46350012161889
2972372.80508094,349.140402640871,,,40.0,wire,,10.0,,,1.0,Ar,,,,W-DED,100.0,1.5,force,,,,3500.0,,air,0.1,1200.0,,90.0,25.0,6.4731032791920295,Ti-6Al-4V,775.8675614241578,77.58675614241578
11881131.2341044,348.711574468085,,,40.0,wire,,10.0,,,1.0,Ar,,,,W-DED,100.0,1.5,force,,,,3500.0,,air,0.1,1200.0,,90.0,25.0,7.074857792946529,Ti-6Al-4V,774.9146099290778,77.49146099290778
173423.765910626,362.339549436796,,,40.0,wire,,10.0,,,1.0,Ar,,,,W-DED,100.0,1.5,force,,,,3500.0,,air,0.1,1200.0,,0.0,25.0,5.239108612728368,Ti-6Al-4V,805.1989987484355,80.51989987484356
449195.95410051,359.973065066608,,,40.0,wire,,10.0,,,1.0,Ar,,,,W-DED,100.0,1.5,force,,,,3500.0,,air,0.1,1200.0,,0.0,25.0,5.652435835924826,Ti-6Al-4V,799.9401445924622,79.99401445924622
788997.623915147,363.464137620636,,,40.0,wire,,10.0,,,1.0,Ar,,,,W-DED,100.0,1.5,force,,,,3500.0,,air,0.1,1200.0,,0.0,25.0,5.89707569532337,Ti-6Al-4V,807.6980836014133,80.76980836014133
1709141.86623038,373.427718821993,,,40.0,wire,,10.0,,,1.0,Ar,,,,W-DED,100.0,1.5,force,,,,3500.0,,air,0.1,1200.0,,0.0,25.0,6.232778112553347,Ti-6Al-4V,829.8393751599843,82.98393751599843
2355840.96903862,368.994343698854,,,40.0,wire,,10.0,,,1.0,Ar,,,,W-DED,100.0,1.5,force,,,,3500.0,,air,0.1,1200.0,,0.0,25.0,6.372145970070886,Ti-6Al-4V,819.9874304418977,81.99874304418978
4592762.01228375,364.564977495025,,,40.0,wire,,10.0,,,1.0,Ar,,,,W-DED,100.0,1.5,force,,,,3500.0,,air,0.1,1200.0,,0.0,25.0,6.662073941731934,Ti-6Al-4V,810.1443944333889,81.0144394433389
4889446.81225706,357.786686971259,,,40.0,wire,,10.0,,,1.0,Ar,,,,W-DED,100.0,1.5,force,,,,3500.0,,air,0.1,1200.0,,0.0,25.0,6.689259726204533,Ti-6Al-4V,795.0815266027977,79.50815266027978
13024.3155373878,404.440795559667,,,40.0,wire,,10.0,,,1.0,Ar,,,,W-DED,100.0,1.5,force,,,,3500.0,,air,0.1,1200.0,,0.0,25.0,4.114754909234804,Ti-6Al-4V,898.7573234659266,89.87573234659266
24278.0494933158,407.169990060333,,,40.0,wire,,10.0,,,1.0,Ar,,,,W-DED,100.0,1.5,force,,,,3500.0,,air,0.1,1200.0,,0.0,25.0,4.385213792439592,Ti-6Al-4V,904.8222001340733,90.48222001340734
87114.354217818,410.083896182684,,,40.0,wire,,10.0,,,1.0,Ar,,,,W-DED,100.0,1.5,force,,,,3500.0,,air,0.1,1200.0,,0.0,25.0,4.940089721528487,Ti-6Al-4V,911.297547072631,91.1297547072631
346458.062666331,405.9112640801,,,40.0,wire,,10.0,,,1.0,Ar,,,,W-DED,100.0,1.5,force,,,,3500.0,,air,0.1,1200.0,,0.0,25.0,5.5396506725557115,Ti-6Al-4V,902.0250312891111,90.20250312891112
477749.027163833,403.88150741915,,,40.0,wire,,10.0,,,1.0,Ar,,,,W-DED,100.0,1.5,force,,,,3500.0,,air,0.1,1200.0,,0.0,25.0,5.679199811377894,Ti-6Al-4V,897.5144609314444,89.75144609314445
717963.249536692,393.256663490292,,,40.0,wire,,10.0,,,1.0,Ar,,,,W-DED,100.0,1.5,force,,,,3500.0,,air,0.1,1200.0,,0.0,25.0,5.856102214532131,Ti-6Al-4V,873.9036966450933,87.39036966450934
1100611.39071917,398.815620522647,,,40.0,wire,,10.0,,,1.0,Ar,,,,W-DED,100.0,1.5,force,,,,3500.0,,air,0.1,1200.0,,0.0,25.0,6.041634003206085,Ti-6Al-4V,886.2569344947711,88.62569344947713
2578694.84836138,390.393721014013,,,40.0,wire,,10.0,,,1.0,Ar,,,,W-DED,100.0,1.5,force,,,,3500.0,,air,0.1,1200.0,,0.0,25.0,6.411399952640556,Ti-6Al-4V,867.5416022533623,86.75416022533624
3145529.82820921,382.157845093349,,,40.0,wire,,10.0,,,1.0,Ar,,,,W-DED,100.0,1.5,force,,,,3500.0,,air,0.1,1200.0,,0.0,25.0,6.497693807837746,Ti-6Al-4V,849.2396557629978,84.92396557629979
3603.50514273869,800.340004822763,,90.0,,powder,1167.0,1000.0,,,1.0,Ar,25.0,20.0,8.2,L-PBF,15.0,3.25,force,,,,200.0,1062.0,air,-1.0,25.4,,0.0,25.0,3.5567251461988305,Ti-5Al-2.5Sn,800.340004822763,-800.340004822763
5654.58686299131,750.217798651838,,90.0,,powder,1167.0,1000.0,,,1.0,Ar,25.0,20.0,8.2,L-PBF,15.0,3.25,force,,,,200.0,1062.0,air,-1.0,25.4,,0.0,25.0,3.7524008798755295,Ti-5Al-2.5Sn,750.217798651838,-750.217798651838
5740.78100277004,800.353046661935,,90.0,,powder,1167.0,1000.0,,,1.0,Ar,25.0,20.0,8.2,L-PBF,15.0,3.25,force,,,,200.0,1062.0,air,-1.0,25.4,,0.0,25.0,3.7589709798753534,Ti-5Al-2.5Sn,800.353046661935,-800.353046661935
9366.56896322499,750.290456929558,,90.0,,powder,1167.0,1000.0,,,1.0,Ar,25.0,20.0,8.2,L-PBF,15.0,3.25,force,,,,200.0,1062.0,air,-1.0,25.4,,0.0,25.0,3.971580535048027,Ti-5Al-2.5Sn,750.290456929558,-750.290456929558
10960.9040983456,700.136623371539,,90.0,,powder,1167.0,1000.0,,,1.0,Ar,25.0,20.0,8.2,L-PBF,15.0,3.25,force,,,,200.0,1062.0,air,-1.0,25.4,,0.0,25.0,4.039846377937465,Ti-5Al-2.5Sn,700.136623371539,-700.136623371539
21991.9285549385,600.064520754176,,90.0,,powder,1167.0,1000.0,,,1.0,Ar,25.0,20.0,8.2,L-PBF,15.0,3.25,force,,,,200.0,1062.0,air,-1.0,25.4,,0.0,25.0,4.342263315947527,Ti-5Al-2.5Sn,600.064520754176,-600.064520754176
25870.5826015089,700.132625994695,,90.0,,powder,1167.0,1000.0,,,1.0,Ar,25.0,20.0,8.2,L-PBF,15.0,3.25,force,,,,200.0,1062.0,air,-1.0,25.4,,0.0,25.0,4.412806209071064,Ti-5Al-2.5Sn,700.132625994695,-700.132625994695
72675.4456372269,599.974908595598,,90.0,,powder,1167.0,1000.0,,,1.0,Ar,25.0,20.0,8.2,L-PBF,15.0,3.25,force,,,,200.0,1062.0,air,-1.0,25.4,,0.0,25.0,4.861387703492967,Ti-5Al-2.5Sn,599.974908595598,-599.974908595598
114350.216270716,500.2585290127,,90.0,,powder,1167.0,1000.0,,,1.0,Ar,25.0,20.0,8.2,L-PBF,15.0,3.25,force,,,,200.0,1062.0,air,-1.0,25.4,,0.0,25.0,5.058236990325275,Ti-5Al-2.5Sn,500.2585290127,-500.2585290127
257045.212757938,500.405280365184,,90.0,,powder,1167.0,1000.0,,,1.0,Ar,25.0,20.0,8.2,L-PBF,15.0,3.25,force,,,,200.0,1062.0,air,-1.0,25.4,,0.0,25.0,5.4100095199238405,Ti-5Al-2.5Sn,500.405280365184,-500.405280365184
50737.8178565993,449.173953376396,,,,powder,1065.0,,,,1.0,,200.0,30.0,12.1,L-PBF,40.0,3,force,,,,,900.0,air,-1.0,40.0,,90.0,25.0,4.705331785053299,Ti-6Al-4V,449.173953376396,-449.173953376396
60902.5536472628,473.618309595729,,,,powder,1065.0,,,,1.0,,200.0,30.0,12.1,L-PBF,40.0,3,force,,,,,900.0,air,-1.0,40.0,,90.0,25.0,4.784635503005021,Ti-6Al-4V,473.618309595729,-473.618309595729
136094.076160226,274.857840572126,,,,powder,1065.0,,,,1.0,,200.0,30.0,12.1,L-PBF,40.0,3,force,,,,,900.0,air,-1.0,40.0,,90.0,25.0,5.1338392218461255,Ti-6Al-4V,274.857840572126,-274.857840572126
152008.899269236,399.090128019277,,,,powder,1065.0,,,,1.0,,200.0,30.0,12.1,L-PBF,40.0,3,force,,,,,900.0,air,-1.0,40.0,,90.0,25.0,5.181869014197311,Ti-6Al-4V,399.090128019277,-399.090128019277
177114.678139897,373.460044431678,,,,powder,1065.0,,,,1.0,,200.0,30.0,12.1,L-PBF,40.0,3,force,,,,,900.0,air,-1.0,40.0,,90.0,25.0,5.248254554250549,Ti-6Al-4V,373.460044431678,-373.460044431678
250949.049392381,425.061922204779,,,,powder,1065.0,,,,1.0,,200.0,30.0,12.1,L-PBF,40.0,3,force,,,,,900.0,air,-1.0,40.0,,90.0,25.0,5.399585554891854,Ti-6Al-4V,425.061922204779,-425.061922204779
296109.867283394,497.547431684027,,,,powder,1065.0,,,,1.0,,200.0,30.0,12.1,L-PBF,40.0,3,force,,,,,900.0,air,-1.0,40.0,,90.0,25.0,5.471452879646405,Ti-6Al-4V,497.547431684027,-497.547431684027
431957.077049656,299.617935575555,,,,powder,1065.0,,,,1.0,,200.0,30.0,12.1,L-PBF,40.0,3,force,,,,,900.0,air,-1.0,40.0,,90.0,25.0,5.63544059374402,Ti-6Al-4V,299.617935575555,-299.617935575555
791533.879607709,349.879378394838,,,,powder,1065.0,,,,1.0,,200.0,30.0,12.1,L-PBF,40.0,3,force,,,,,900.0,air,-1.0,40.0,,90.0,25.0,5.898469508474156,Ti-6Al-4V,349.879378394838,-349.879378394838
1010011.55048731,323.228022793706,,,,powder,1065.0,,,,1.0,,200.0,30.0,12.1,L-PBF,40.0,3,force,,,,,900.0,air,-1.0,40.0,,90.0,25.0,6.004326340400681,Ti-6Al-4V,323.228022793706,-323.228022793706
1396547.74485506,248.735391592534,,,,powder,1065.0,,,,1.0,,200.0,30.0,12.1,L-PBF,40.0,3,force,,,,,900.0,air,-1.0,40.0,,90.0,25.0,6.145055787851303,Ti-6Al-4V,248.735391592534,-248.735391592534
2005224.61435961,222.741431860146,,,,powder,1065.0,,,,1.0,,200.0,30.0,12.1,L-PBF,40.0,3,force,,,,,900.0,air,-1.0,40.0,,90.0,25.0,6.302163026987767,Ti-6Al-4V,222.741431860146,-222.741431860146
314.914450336502,304.012307151643,,,,powder,,8.47,,,1.0,,,200.0,4.0,P-DED,,3.5,strain,,,0.06,280.0,,air,0.0,90.0,,90.0,25.0,2.498192589367624,NiTi,608.024614303286,0.0
551.673780543384,293.310908451942,,,,powder,,8.47,,,1.0,,,200.0,4.0,P-DED,,3.5,strain,,,0.06,280.0,,air,0.0,90.0,,90.0,25.0,2.7416823436896283,NiTi,586.621816903884,0.0
1865.05826999016,275.041092953787,,,,powder,,8.47,,,1.0,,,200.0,4.0,P-DED,,3.5,strain,,,0.06,280.0,,air,0.0,90.0,,90.0,25.0,3.270692405013264,NiTi,550.082185907574,0.0
4284.77965908778,254.974320857494,,,,powder,,8.47,,,1.0,,,200.0,4.0,P-DED,,3.5,strain,,,0.06,280.0,,air,0.0,90.0,,90.0,25.0,3.631928493633142,NiTi,509.948641714988,0.0
12114.6413470179,235.767176243191,,,,powder,,8.47,,,1.0,,,200.0,4.0,P-DED,,3.5,strain,,,0.06,280.0,,air,0.0,90.0,,90.0,25.0,4.083310561410655,NiTi,471.534352486382,0.0
15828.8228167366,246.794848005623,,,,powder,,8.47,,,1.0,,,200.0,4.0,P-DED,,3.5,strain,,,0.06,280.0,,air,0.0,90.0,,90.0,25.0,4.199448617755247,NiTi,493.589696011246,0.0
19638.8063063012,229.097237743806,,,,powder,,8.47,,,1.0,,,200.0,4.0,P-DED,,3.5,strain,,,0.06,280.0,,air,0.0,90.0,,90.0,25.0,4.293115086794037,NiTi,458.194475487612,0.0
24583.8718698425,247.310096643824,,,,powder,,8.47,,,1.0,,,200.0,4.0,P-DED,,3.5,strain,,,0.06,280.0,,air,0.0,90.0,,90.0,25.0,4.390650283728741,NiTi,494.620193287648,0.0
702.927756078711,266.726961869619,,,,powder,,8.47,,,1.0,,,200.0,5.0,P-DED,,3.5,strain,,,0.06,280.0,,air,0.0,90.0,,90.0,25.0,2.8469106923759933,NiTi,533.453923739238,0.0
851.764676979349,261.452644526445,,,,powder,,8.47,,,1.0,,,200.0,5.0,P-DED,,3.5,strain,,,0.06,280.0,,air,0.0,90.0,,90.0,25.0,2.9303196257459025,NiTi,522.90528905289,0.0
4525.43280640909,249.604196099104,,,,powder,,8.47,,,1.0,,,200.0,5.0,P-DED,,3.5,strain,,,0.06,280.0,,air,0.0,90.0,,90.0,25.0,3.655660120877472,NiTi,499.208392198208,0.0
5271.78185119716,234.605038144984,,,,powder,,8.47,,,1.0,,,200.0,5.0,P-DED,,3.5,strain,,,0.06,280.0,,air,0.0,90.0,,90.0,25.0,3.721957430648645,NiTi,469.210076289968,0.0
12733.2616463022,206.469601198644,,,,powder,,8.47,,,1.0,,,200.0,5.0,P-DED,,3.5,strain,,,0.06,280.0,,air,0.0,90.0,,90.0,25.0,4.104939663163013,NiTi,412.939202397288,0.0
16285.0938708897,174.615094757735,,,,powder,,8.47,,,1.0,,,200.0,5.0,P-DED,,3.5,strain,,,0.06,280.0,,air,0.0,90.0,,90.0,25.0,4.2117902662777364,NiTi,349.23018951547,0.0
811716.91582373,274.896354877142,,,,powder,973.5,600.0,stripe,,1.0,,,,35.0,L-PBF,20.0,,force,,178.0,,175.0,719.0,air,-1.0,27.5,,80.0,25.0,5.909404596567517,IN625,274.896354877142,-274.896354877142
834977.834581484,299.905224304291,,,,powder,973.5,600.0,stripe,,1.0,,,,35.0,L-PBF,20.0,,force,,178.0,,175.0,719.0,air,-1.0,27.5,,80.0,25.0,5.921674946804895,IN625,299.905224304291,-299.905224304291
971376.17297891,250.138570669088,,,,powder,973.5,600.0,stripe,,1.0,,,,35.0,L-PBF,20.0,,force,,178.0,,175.0,719.0,air,-1.0,27.5,,80.0,25.0,5.98738744639799,IN625,250.138570669088,-250.138570669088
1816671.77359812,200.11150047603,,,,powder,973.5,600.0,stripe,,1.0,,,,35.0,L-PBF,20.0,,force,,178.0,,175.0,719.0,air,-1.0,27.5,,80.0,25.0,6.259276468424337,IN625,200.11150047603,-200.11150047603
2214332.32448848,225.236363403412,,,,powder,973.5,600.0,stripe,,1.0,,,,35.0,L-PBF,20.0,,force,,178.0,,175.0,719.0,air,-1.0,27.5,,80.0,25.0,6.345242799858338,IN625,225.236363403412,-225.236363403412
468575.245777954,273.864292813,,,,powder,973.5,600.0,stripe,,1.0,,,,35.0,L-PBF,20.0,,force,,178.0,,175.0,719.0,air,-1.0,27.5,,80.0,25.0,5.6707793416531675,IN625,273.864292813,-273.864292813
689805.59397646,248.72741968418,,,,powder,973.5,600.0,stripe,,1.0,,,,35.0,L-PBF,20.0,,force,,178.0,,175.0,719.0,air,-1.0,27.5,,80.0,25.0,5.838726711955491,IN625,248.72741968418,-248.72741968418
1138492.96699266,223.53049554817,,,,powder,973.5,600.0,stripe,,1.0,,,,35.0,L-PBF,20.0,,force,,178.0,,175.0,719.0,air,-1.0,27.5,,80.0,25.0,6.056330352117861,IN625,223.53049554817,-223.53049554817
60635.5824114152,89.9622272514906,,,,wire,292.0,,,,1.0,,250.0,,17.0,W-DED + roll,100.0,4.5,force,,,,,144.0,air,0.1,1200.0,,0.0,25.0,4.7827275533721645,ER5087 aluminum,199.916060558868,19.991606055886802
82533.2970494924,90.0712670634258,,,,wire,292.0,,,,1.0,,250.0,,17.0,W-DED + roll,100.0,4.5,force,,,,,144.0,air,0.1,1200.0,,0.0,25.0,4.91662919470101,ER5087 aluminum,200.15837125205732,20.015837125205735
122463.077231117,80.9583414758235,,,,wire,292.0,,,,1.0,,250.0,,17.0,W-DED + roll,100.0,4.5,force,,,,,144.0,air,0.1,1200.0,,0.0,25.0,5.088005168113782,ER5087 aluminum,179.90742550183,17.990742550183
137569.875165386,80.9583414758235,,,,wire,292.0,,,,1.0,,250.0,,17.0,W-DED + roll,100.0,4.5,force,,,,,144.0,air,0.1,1200.0,,0.0,25.0,5.138523343188814,ER5087 aluminum,179.90742550183,17.990742550183
164608.832831383,81.029154457709,,,,wire,292.0,,,,1.0,,250.0,,17.0,W-DED + roll,100.0,4.5,force,,,,,144.0,air,0.1,1200.0,,0.0,25.0,5.216453135536075,ER5087 aluminum,180.06478768379776,18.006478768379775
181893.885473379,72.0551506903288,,,,wire,292.0,,,,1.0,,250.0,,17.0,W-DED + roll,100.0,4.5,force,,,,,144.0,air,0.1,1200.0,,0.0,25.0,5.259818100109091,ER5087 aluminum,160.12255708961956,16.012255708961955
191959.506952066,72.0988051273362,,,,wire,292.0,,,,1.0,,250.0,,17.0,W-DED + roll,100.0,4.5,force,,,,,144.0,air,0.1,1200.0,,0.0,25.0,5.283209625776575,ER5087 aluminum,160.219566949636,16.021956694963603
211829.109765476,72.0988051273362,,,,wire,292.0,,,,1.0,,250.0,,17.0,W-DED + roll,100.0,4.5,force,,,,,144.0,air,0.1,1200.0,,0.0,25.0,5.325985641049197,ER5087 aluminum,160.219566949636,16.021956694963603
251853.141934123,81.0228278735524,,,,wire,292.0,,,,1.0,,250.0,,17.0,W-DED + roll,100.0,4.5,force,,,,,144.0,air,0.1,1200.0,,0.0,25.0,5.401147373165303,ER5087 aluminum,180.05072860789423,18.005072860789422
280808.337835265,72.0551506903288,,,,wire,292.0,,,,1.0,,250.0,,17.0,W-DED + roll,100.0,4.5,force,,,,,144.0,air,0.1,1200.0,,0.0,25.0,5.4484099988355705,ER5087 aluminum,160.12255708961956,16.012255708961955
349988.704625591,63.1040924483466,,,,wire,292.0,,,,1.0,,250.0,,17.0,W-DED + roll,100.0,4.5,force,,,,,144.0,air,0.1,1200.0,,0.0,25.0,5.544054028356175,ER5087 aluminum,140.23131655188132,14.023131655188132
385600.333943441,63.0658841365191,,,,wire,292.0,,,,1.0,,250.0,,17.0,W-DED + roll,100.0,4.5,force,,,,,144.0,air,0.1,1200.0,,0.0,25.0,5.5861374013452405,ER5087 aluminum,140.14640919226466,14.014640919226466
527775.88367576,63.0596276047261,,,,wire,292.0,,,,1.0,,250.0,,17.0,W-DED + roll,100.0,4.5,force,,,,,144.0,air,0.1,1200.0,,0.0,25.0,5.722449541575905,ER5087 aluminum,140.1325057882802,14.013250578828021
690214.31203319,62.9747810383439,,,,wire,292.0,,,,1.0,,250.0,,17.0,W-DED + roll,100.0,4.5,force,,,,,144.0,air,0.1,1200.0,,0.0,25.0,5.838983960421414,ER5087 aluminum,139.94395786298645,13.994395786298647
963097.472247238,54.0573072114835,,,,wire,292.0,,,,1.0,,250.0,,17.0,W-DED + roll,100.0,4.5,force,,,,,144.0,air,0.1,1200.0,,0.0,25.0,5.983670243009177,ER5087 aluminum,120.12734935885221,12.012734935885222
1032594.98460524,54.0018923321105,,,,wire,292.0,,,,1.0,,250.0,,17.0,W-DED + roll,100.0,4.5,force,,,,,144.0,air,0.1,1200.0,,0.0,25.0,6.013930011313994,ER5087 aluminum,120.00420518246777,12.000420518246777
1050729.42904072,63.1306001716626,,,,wire,292.0,,,,1.0,,250.0,,17.0,W-DED + roll,100.0,4.5,force,,,,,144.0,air,0.1,1200.0,,0.0,25.0,6.021490896234882,ER5087 aluminum,140.29022260369467,14.029022260369468
1542799.94326901,63.0584816934586,,,,wire,292.0,,,,1.0,,250.0,,17.0,W-DED + roll,100.0,4.5,force,,,,,144.0,air,0.1,1200.0,,0.0,25.0,6.188309614224367,ER5087 aluminum,140.1299593187969,14.01299593187969
2694641.67002028,54.0573072114835,,,,wire,292.0,,,,1.0,,250.0,,17.0,W-DED + roll,100.0,4.5,force,,,,,144.0,air,0.1,1200.0,,0.0,25.0,6.430501021441289,ER5087 aluminum,120.12734935885221,12.012734935885222
16325.2512484322,359.582118611241,100.0,90.0,,powder,901.0,500.0,,,1.0,N2,80.0,40.0,,L-PBF,30.0,4.85,force,,,,220.0,644.0,air,0.1,30.0,,90.0,25.0,4.212859873865521,IN625,799.0713746916467,79.90713746916468
63890.570256589,278.796440847281,100.0,90.0,,powder,901.0,500.0,,,1.0,N2,80.0,40.0,,L-PBF,30.0,4.85,force,,,,220.0,644.0,air,0.1,30.0,,90.0,25.0,4.805436764453702,IN625,619.5476463272911,61.95476463272911
110700.286455261,233.802862734705,100.0,90.0,,powder,901.0,500.0,,,1.0,N2,80.0,40.0,,L-PBF,30.0,4.85,force,,,,220.0,644.0,air,0.1,30.0,,90.0,25.0,5.044148744688824,IN625,519.5619171882333,51.956191718823334
160882.250475194,202.911749403682,100.0,90.0,,powder,901.0,500.0,,,1.0,N2,80.0,40.0,,L-PBF,30.0,4.85,force,,,,220.0,644.0,air,0.1,30.0,,90.0,25.0,5.2065081326889,IN625,450.91499867484885,45.091499867484885
214946.731601962,202.711584677173,100.0,90.0,,powder,901.0,500.0,,,1.0,N2,80.0,40.0,,L-PBF,30.0,4.85,force,,,,220.0,644.0,air,0.1,30.0,,90.0,25.0,5.332330845786944,IN625,450.4701881714955,45.04701881714956
228264.070937436,170.877708915211,100.0,90.0,,powder,901.0,500.0,,,1.0,N2,80.0,40.0,,L-PBF,30.0,4.85,force,,,,220.0,644.0,air,0.1,30.0,,90.0,25.0,5.358437558351489,IN625,379.72824203380225,37.97282420338023
831803.377469124,134.885444537318,100.0,90.0,,powder,901.0,500.0,,,1.0,N2,80.0,40.0,,L-PBF,30.0,4.85,force,,,,220.0,644.0,air,0.1,30.0,,90.0,25.0,5.920020679449479,IN625,299.7454323051511,29.97454323051511
952464.694262481,171.07787364172,100.0,90.0,,powder,901.0,500.0,,,1.0,N2,80.0,40.0,,L-PBF,30.0,4.85,force,,,,220.0,644.0,air,0.1,30.0,,90.0,25.0,5.97884888632019,IN625,380.17305253715557,38.017305253715556
1155026.68791889,134.614228048358,100.0,90.0,,powder,901.0,500.0,,,1.0,N2,80.0,40.0,,L-PBF,30.0,4.85,force,,,,220.0,644.0,air,0.1,30.0,,90.0,25.0,6.062592019104356,IN625,299.1427289963511,29.914272899635108
18670.3363777799,358.239026727284,100.0,90.0,,powder,901.0,500.0,,,1.0,N2,80.0,40.0,,L-PBF,30.0,4.85,force,,,,220.0,644.0,air,0.1,30.0,,90.0,25.0,4.27115214257134,IN625,796.0867260606311,79.60867260606312
71618.7597077766,314.117159283195,100.0,90.0,,powder,901.0,500.0,,,1.0,N2,80.0,40.0,,L-PBF,30.0,4.85,force,,,,220.0,644.0,air,0.1,30.0,,90.0,25.0,4.8550267956380075,IN625,698.0381317404333,69.80381317404333
287179.58189856,276.981967747854,100.0,90.0,,powder,901.0,500.0,,,1.0,N2,80.0,40.0,,L-PBF,30.0,4.85,force,,,,220.0,644.0,air,0.1,30.0,,90.0,25.0,5.458153558884986,IN625,615.51548388412,61.55154838841201
553727.685639493,268.923416444109,100.0,90.0,,powder,901.0,500.0,,,1.0,N2,80.0,40.0,,L-PBF,30.0,4.85,force,,,,220.0,644.0,air,0.1,30.0,,90.0,25.0,5.7432962381947394,IN625,597.6075920980201,59.76075920980201
610233.05513626,264.222594850258,100.0,90.0,,powder,901.0,500.0,,,1.0,N2,80.0,40.0,,L-PBF,30.0,4.85,force,,,,220.0,644.0,air,0.1,30.0,,90.0,25.0,5.785495728829922,IN625,587.1613218894622,58.716132188946226
2012276.11655956,245.419308474853,100.0,90.0,,powder,901.0,500.0,,,1.0,N2,80.0,40.0,,L-PBF,30.0,4.85,force,,,,220.0,644.0,air,0.1,30.0,,90.0,25.0,6.303687572641649,IN625,545.3762410552289,54.537624105522895
3222897.18614801,245.219143748344,100.0,90.0,,powder,901.0,500.0,,,1.0,N2,80.0,40.0,,L-PBF,30.0,4.85,force,,,,220.0,644.0,air,0.1,30.0,,90.0,25.0,6.5082464512769045,IN625,544.9314305518756,54.49314305518756
4038636.13743374,246.090854416831,100.0,90.0,,powder,901.0,500.0,,,1.0,N2,80.0,40.0,,L-PBF,30.0,4.85,force,,,,220.0,644.0,air,0.1,30.0,,90.0,25.0,6.60623472699443,IN625,546.8685653707356,54.68685653707357
13571.1624348161,360.053476993334,120.0,90.0,,powder,935.0,600.0,,,1.0,N2,80.0,40.0,,L-PBF,30.0,4.85,force,,,,320.0,643.0,air,0.1,30.0,,90.0,25.0,4.132617048647552,IN718,800.1188377629644,80.01188377629644
50608.799962958,234.285294463383,120.0,90.0,,powder,935.0,600.0,,,1.0,N2,80.0,40.0,,L-PBF,30.0,4.85,force,,,,320.0,643.0,air,0.1,30.0,,90.0,25.0,4.704226039430021,IN718,520.6339876964066,52.06339876964066
52093.1867150846,279.402889927752,120.0,90.0,,powder,935.0,600.0,,,1.0,N2,80.0,40.0,,L-PBF,30.0,4.85,force,,,,320.0,643.0,air,0.1,30.0,,90.0,25.0,4.716780925496522,IN718,620.8953109505601,62.08953109505601
69681.6490188192,202.203848035718,120.0,90.0,,powder,935.0,600.0,,,1.0,N2,80.0,40.0,,L-PBF,30.0,4.85,force,,,,320.0,643.0,air,0.1,30.0,,90.0,25.0,4.8431184197163075,IN718,449.3418845238178,44.93418845238178
77938.503936754,202.203848035718,120.0,90.0,,powder,935.0,600.0,,,1.0,N2,80.0,40.0,,L-PBF,30.0,4.85,force,,,,320.0,643.0,air,0.1,30.0,,90.0,25.0,4.891752065066522,IN718,449.3418845238178,44.93418845238178
255816.778775998,170.734439664839,120.0,90.0,,powder,935.0,600.0,,,1.0,N2,80.0,40.0,,L-PBF,30.0,4.85,force,,,,320.0,643.0,air,0.1,30.0,,90.0,25.0,5.40792902603338,IN718,379.4098659218644,37.94098659218644
405320.122407866,134.990791896869,120.0,90.0,,powder,935.0,600.0,,,1.0,N2,80.0,40.0,,L-PBF,30.0,4.85,force,,,,320.0,643.0,air,0.1,30.0,,90.0,25.0,5.6077981651376145,IN718,299.9795375485978,29.997953754859783
543365.103258148,117.513812154696,120.0,90.0,,powder,935.0,600.0,,,1.0,N2,80.0,40.0,,L-PBF,30.0,4.85,force,,,,320.0,643.0,air,0.1,30.0,,90.0,25.0,5.735091743119266,IN718,261.14180478821334,26.114180478821336
1754955.28344217,134.917127071823,120.0,90.0,,powder,935.0,600.0,,,1.0,N2,80.0,40.0,,L-PBF,30.0,4.85,force,,,,320.0,643.0,air,0.1,30.0,,90.0,25.0,6.244266055045872,IN718,299.8158379373844,29.98158379373844
10570.6011190299,358.630741321019,120.0,90.0,,powder,935.0,600.0,,,1.0,N2,80.0,40.0,,L-PBF,30.0,4.85,force,,,,320.0,643.0,air,0.1,30.0,,90.0,25.0,4.024099685060934,IN718,796.9572029355977,79.69572029355977
74989.4209332456,277.899661379433,120.0,90.0,,powder,935.0,600.0,,,1.0,N2,80.0,40.0,,L-PBF,30.0,4.85,force,,,,320.0,643.0,air,0.1,30.0,,90.0,25.0,4.875,IN718,617.5548030654066,61.75548030654067
242420.36910097,277.954442532379,120.0,90.0,,powder,935.0,600.0,,,1.0,N2,80.0,40.0,,L-PBF,30.0,4.85,force,,,,320.0,643.0,air,0.1,30.0,,90.0,25.0,5.384569108136562,IN718,617.6765389608422,61.76765389608423
546555.945606554,200.500840739851,120.0,90.0,,powder,935.0,600.0,,,1.0,N2,80.0,40.0,,L-PBF,30.0,4.85,force,,,,320.0,643.0,air,0.1,30.0,,90.0,25.0,5.737634623055445,IN718,445.5574238663355,44.555742386633554
992220.25614879,223.667029803128,120.0,90.0,,powder,935.0,600.0,,,1.0,N2,80.0,40.0,,L-PBF,30.0,4.85,force,,,,320.0,643.0,air,0.1,30.0,,90.0,25.0,5.996608088900375,IN718,497.0378440069511,49.70378440069511
1083259.56274957,245.890909461581,120.0,90.0,,powder,935.0,600.0,,,1.0,N2,80.0,40.0,,L-PBF,30.0,4.85,force,,,,320.0,643.0,air,0.1,30.0,,90.0,25.0,6.034732531568438,IN718,546.4242432479577,54.642424324795776
9.71073115550679,324.508578446301,,,,powder,,,,,1.0,,,,,L-PBF,,7.3,force,,,,,,air,0.1,37.5,,,25.0,0.9872519307161897,Ti,721.1301743251133,72.11301743251134
28.0631376119898,310.515823403879,,,,powder,,,,,1.0,,,,,L-PBF,,7.3,force,,,,,,air,0.1,37.5,,,25.0,1.448136225901,Ti,690.035163119731,69.0035163119731
36.1331038758813,284.216511070096,,,,powder,,,,,1.0,,,,,L-PBF,,7.3,force,,,,,,air,0.1,37.5,,,25.0,1.5579052695743572,Ti,631.5922468224355,63.159224682243554
105.988063206801,288.795958174889,,,,powder,,,,,1.0,,,,,L-PBF,,7.3,force,,,,,,air,0.1,37.5,,,25.0,2.025256956063516,Ti,641.7687959441978,64.17687959441979
342.245080165373,285.316650930818,,,,powder,,,,,1.0,,,,,L-PBF,,7.3,force,,,,,,air,0.1,37.5,,,25.0,2.5343372137895552,Ti,634.0370020684844,63.40370020684844
369.44218052344,272.360590571814,,,,powder,,,,,1.0,,,,,L-PBF,,7.3,force,,,,,,air,0.1,37.5,,,25.0,2.567546478875675,Ti,605.2457568262533,60.52457568262534
412.310281445947,270.419979092709,,,,powder,,,,,1.0,,,,,L-PBF,,7.3,force,,,,,,air,0.1,37.5,,,25.0,2.6152241645844487,Ti,600.9332868726867,60.093328687268674
424.774998663673,254.561068678204,,,,powder,,,,,1.0,,,,,L-PBF,,7.3,force,,,,,,air,0.1,37.5,,,25.0,2.628158947193144,Ti,565.6912637293423,56.56912637293423
440.607118208151,276.940037676607,,,,powder,,,,,1.0,,,,,L-PBF,,7.3,force,,,,,,air,0.1,37.5,,,25.0,2.6440515090960686,Ti,615.4223059480156,61.542230594801566
670.891709637215,263.828124449952,,,,powder,,,,,1.0,,,,,L-PBF,,7.3,force,,,,,,air,0.1,37.5,,,25.0,2.8266524252324703,Ti,586.2847209998932,58.628472099989324
891.216720163068,229.244075526747,,,,powder,,,,,1.0,,,,,L-PBF,,7.3,force,,,,,,air,0.1,37.5,,,25.0,2.9499833257273647,Ti,509.4312789483266,50.943127894832664
1134.39386144371,244.000071753301,,,,powder,,,,,1.0,,,,,L-PBF,,7.3,force,,,,,,air,0.1,37.5,,,25.0,3.05476386774349,Ti,542.2223816740022,54.22223816740023
3637.73951651263,205.46352891876,,,,powder,,,,,1.0,,,,,L-PBF,,7.3,force,,,,,,air,0.1,37.5,,,25.0,3.560831597808455,Ti,456.5856198194667,45.65856198194667
3972.68483847761,198.65937529912,,,,powder,,,,,1.0,,,,,L-PBF,,7.3,force,,,,,,air,0.1,37.5,,,25.0,3.599084112918653,Ti,441.46527844248885,44.14652784424889
4269.78206106728,179.832759423862,,,,powder,,,,,1.0,,,,,L-PBF,,7.3,force,,,,,,air,0.1,37.5,,,25.0,3.6304057082588894,Ti,399.62835427524885,39.96283542752489
5118.36983192949,164.541657204594,,,,powder,,,,,1.0,,,,,L-PBF,,7.3,force,,,,,,air,0.1,37.5,,,25.0,3.7091316629820676,Ti,365.64812712132,36.564812712132
5656.62907972471,197.038194585608,,,,powder,,,,,1.0,,,,,L-PBF,,7.3,force,,,,,,air,0.1,37.5,,,25.0,3.752557701825052,Ti,437.8626546346845,43.78626546346845
5907.55866412761,155.818803317184,,,,powder,,,,,1.0,,,,,L-PBF,,7.3,force,,,,,,air,0.1,37.5,,,25.0,3.7714080430222072,Ti,346.26400737152,34.626400737152004
12508.5094798504,140.299565906498,,,,powder,,,,,1.0,,,,,L-PBF,,7.3,force,,,,,,air,0.1,37.5,,,25.0,4.097205562032159,Ti,311.7768131255511,31.17768131255511
13079.999757761,146.405495379555,,,,powder,,,,,1.0,,,,,L-PBF,,7.3,force,,,,,,air,0.1,37.5,,,25.0,4.116607735945201,Ti,325.3455452879,32.534554528790004
13321.5272316823,134.767480927079,,,,powder,,,,,1.0,,,,,L-PBF,,7.3,force,,,,,,air,0.1,37.5,,,25.0,4.124554016896664,Ti,299.48329094906444,29.948329094906445
43258.7311867263,131.30038707971,,,,powder,,,,,1.0,,,,,L-PBF,,7.3,force,,,,,,air,0.1,37.5,,,25.0,4.636073777084476,Ti,291.77863795491106,29.177863795491106
45437.9123141966,103.874114601403,,,,powder,,,,,1.0,,,,,L-PBF,,7.3,force,,,,,,air,0.1,37.5,,,25.0,4.657418369110248,Ti,230.83136578089554,23.083136578089555
49621.6137860613,108.802673779487,,,,powder,,,,,1.0,,,,,L-PBF,,7.3,force,,,,,,air,0.1,37.5,,,25.0,4.695670884220444,Ti,241.7837195099711,24.17837195099711
75328.0034047438,99.9708243686351,,,,powder,,,,,1.0,,,,,L-PBF,,7.3,force,,,,,,air,0.1,37.5,,,25.0,4.87695645645696,Ti,222.1573874858558,22.21573874858558
93286.2374896626,103.278202833207,,,,powder,,,,,1.0,,,,,L-PBF,,7.3,force,,,,,,air,0.1,37.5,,,25.0,4.969817577045891,Ti,229.50711740712666,22.950711740712666
140802.024229991,83.2091996254278,,,,powder,,,,,1.0,,,,,L-PBF,,7.3,force,,,,,,air,0.1,37.5,,,25.0,5.148608898453792,Ti,184.90933250095065,18.490933250095065
146391.823843152,78.0262267192995,,,,powder,,,,,1.0,,,,,L-PBF,,7.3,force,,,,,,air,0.1,37.5,,,25.0,5.165516821538218,Ti,173.39161493177667,17.339161493177667
363359.582843816,79.203597014272,,,,powder,,,,,1.0,,,,,L-PBF,,7.3,force,,,,,,air,0.1,37.5,,,25.0,5.560336618282714,Ti,176.0079933650489,17.60079933650489
401828.895390413,85.5639402153729,,,,powder,,,,,1.0,,,,,L-PBF,,7.3,force,,,,,,air,0.1,37.5,,,25.0,5.604041163515756,Ti,190.14208936749532,19.014208936749533
473759.238608213,60.6313948670577,,,,powder,,,,,1.0,,,,,L-PBF,,7.3,force,,,,,,air,0.1,37.5,,,25.0,5.675557692078917,Ti,134.736433037906,13.473643303790602
729979.485900279,75.7365031669032,,,,powder,,,,,1.0,,,,,L-PBF,,7.3,force,,,,,,air,0.1,37.5,,,25.0,5.863310655619781,Ti,168.303340370896,16.8303340370896
829725.853038295,71.1570560621106,,,,powder,,,,,1.0,,,,,L-PBF,,7.3,force,,,,,,air,0.1,37.5,,,25.0,5.918934622280017,Ti,158.12679124913467,15.812679124913467
1386417.45460874,63.175532147498,,,,powder,,,,,1.0,,,,,L-PBF,,7.3,force,,,,,,air,0.1,37.5,,,25.0,6.141894017386575,Ti,140.39007143888443,14.039007143888444
2813874.4990476,64.2878854049218,,,,powder,,,,,1.0,,,,,L-PBF,,7.3,force,,,,,,air,0.1,37.5,,,25.0,6.4493047236649845,Ti,142.86196756649286,14.286196756649288
7155840.51241231,78.8863509903148,,,,powder,,,,,1.0,,,,,L-PBF,,7.3,force,,,,,,air,0.1,37.5,,,25.0,6.85466065255616,Ti,175.30300220069955,17.530300220069957
49.8035098873076,280.086119512962,,,,powder,,,,,1.0,,,,,L-PBF,,7.3,force,,,,,,air,0.1,37.5,,,25.0,1.6972599506106285,Ti,622.4135989176933,62.241359891769335
65.1030672090299,282.279400376726,,,,powder,,,,,1.0,,,,,L-PBF,,7.3,force,,,,,,air,0.1,37.5,,,25.0,1.8136014500209876,Ti,627.2875563927245,62.72875563927245
79.589829543243,298.668834502814,,,,powder,,,,,1.0,,,,,L-PBF,,7.3,force,,,,,,air,0.1,37.5,,,25.0,1.900857574578757,Ti,663.7085211173644,66.37085211173644
376.390168712488,247.679738400016,,,,powder,,,,,1.0,,,,,L-PBF,,7.3,force,,,,,,air,0.1,37.5,,,25.0,2.575638271158838,Ti,550.3994186667022,55.039941866670226
407.887804977141,264.069172526103,,,,powder,,,,,1.0,,,,,L-PBF,,7.3,force,,,,,,air,0.1,37.5,,,25.0,2.6105407209819464,Ti,586.82038339134,58.682038339134
4933.63460748592,175.519995541889,,,,powder,,,,,1.0,,,,,L-PBF,,7.3,force,,,,,,air,0.1,37.5,,,25.0,3.6931669818321153,Ti,390.04443453753106,39.00444345375311
6420.33267871088,181.852276908787,,,,powder,,,,,1.0,,,,,L-PBF,,7.3,force,,,,,,air,0.1,37.5,,,25.0,3.8075575322409847,Ti,404.11617090841554,40.41161709084156
8430.43492997761,176.223327848736,,,,powder,,,,,1.0,,,,,L-PBF,,7.3,force,,,,,,air,0.1,37.5,,,25.0,3.925849980652833,Ti,391.6073952194133,39.16073952194134
34818.4642152462,131.219270237522,,,,powder,,,,,1.0,,,,,L-PBF,,7.3,force,,,,,,air,0.1,37.5,,,25.0,4.541809611193906,Ti,291.59837830560446,29.15983783056045
