Repository: Luwen-Zhang/SNEnsemble

# Copyright Notification

## Composites

We reformat and merge fatigue testing records from SNL/MSU/DOE, OptiMat, UPWIND, and FACT databases into a single database with careful considerations, including filtering invalid entries, rename variables, fix improper calculations in the records, to obtain clean and consistent data to fit machine 
learning usages. We leave the original format ("2019_SNL_MSU_DOE_Composite-Materials-Database_Wind_29pt0.xlsx" and "Optidat UPWIND 28_3_2017.xls") in the folder. Any derived database should be directly based on the original files instead of our merged database. We are not responsible for the accuracy of the testing records.

File: data/alloy/alloy_AM2022.csv (part 26 of 50)
Cycles to Failure,Stress Amplitude,hatch space  (μm),layer scan rotation  (°),wire feed rate  (mm/s),types of feedstock,ultimate tensile strength  (MPa),scan speed  (mm/s),scan pattern,current  (A),stress concentration factor of specimens,AM environment,preheat temperature  (°C),layer thickness  (μm),elongation  (%),types of AM,Frequency,critical cross-section size of specimens (mm),load control,voltage  (V),Young's modulus  (GPa),powder feed rate  (g/s),power  (W),yield strength  (MPa),fatigue environment,R-value,size of feedstock  (μm),speed function,direciton of specimen  (°),fatigue temperature  (°C),log10(Cycles to Failure),Material_Code,Maximum Stress,Minimum Stress
66667.3271333061,131.473812423873,,,,powder,,,,,1.0,,,,,L-PBF,,7.3,force,,,,,,air,0.1,37.5,,,25.0,4.823913043478261,Ti,292.16402760860666,29.216402760860667
109033.917535608,90.328968865525,,,,powder,,,,,1.0,,,,,L-PBF,,7.3,force,,,,,,air,0.1,37.5,,,25.0,5.03756161635559,Ti,200.7310419233889,20.07310419233889
334884.68071436,87.2657878084685,,,,powder,,,,,1.0,,,,,L-PBF,,7.3,force,,,,,,air,0.1,37.5,,,25.0,5.52489528121144,Ti,193.92397290770776,19.392397290770777
779868.395427213,75.67704452075,,,,powder,,,,,1.0,,,,,L-PBF,,7.3,force,,,,,,air,0.1,37.5,,,25.0,5.892021320687899,Ti,168.1712100461111,16.81712100461111
926814.839890214,72.0354570716797,,,,powder,,,,,1.0,,,,,L-PBF,,7.3,force,,,,,,air,0.1,37.5,,,25.0,5.9669929789708025,Ti,160.07879349262154,16.007879349262154
995472.581858308,64.5440723154832,,,,powder,,,,,1.0,,,,,L-PBF,,7.3,force,,,,,,air,0.1,37.5,,,25.0,5.9980293028248814,Ti,143.4312718121849,14.34312718121849
31773.6966637332,450.027754908445,80.0,,,powder,1156.0,1200.0,,,1.0,,,30.0,11.0,L-PBF,15.0,3,force,,,,220.0,700.0,air,0.1,,,90.0,25.0,4.502067745115654,Co-28Cr-6Mo,1000.0616775743222,100.00616775743222
158466.053440602,383.180575523916,80.0,,,powder,1156.0,1200.0,,,1.0,,,30.0,11.0,L-PBF,15.0,3,force,,,,220.0,700.0,air,0.1,,,90.0,25.0,5.199936242059049,Co-28Cr-6Mo,851.5123900531466,85.15123900531466
179726.419029708,405.87276696106,80.0,,,powder,1156.0,1200.0,,,1.0,,,30.0,11.0,L-PBF,15.0,3,force,,,,220.0,700.0,air,0.1,,,90.0,25.0,5.254611921268627,Co-28Cr-6Mo,901.9394821356889,90.19394821356889
382889.537173379,360.057467973265,80.0,,,powder,1156.0,1200.0,,,1.0,,,30.0,11.0,L-PBF,15.0,3,force,,,,220.0,700.0,air,0.1,,,90.0,25.0,5.583073498993418,Co-28Cr-6Mo,800.1277066072555,80.01277066072555
722545.690336111,315.346856224307,80.0,,,powder,1156.0,1200.0,,,1.0,,,30.0,11.0,L-PBF,15.0,3,force,,,,220.0,700.0,air,0.1,,,90.0,25.0,5.858865315004289,Co-28Cr-6Mo,700.770791609571,70.0770791609571
747998.899099001,338.080789180533,80.0,,,powder,1156.0,1200.0,,,1.0,,,30.0,11.0,L-PBF,15.0,3,force,,,,220.0,700.0,air,0.1,,,90.0,25.0,5.873900958672508,Co-28Cr-6Mo,751.2906426234066,75.12906426234066
2714912.93828135,262.297923046528,80.0,,,powder,1156.0,1200.0,,,1.0,,,30.0,11.0,L-PBF,15.0,3,force,,,,220.0,700.0,air,0.1,,,90.0,25.0,6.433755907210228,Co-28Cr-6Mo,582.8842734367289,58.28842734367289
2736793.2203979,293.035251601337,80.0,,,powder,1156.0,1200.0,,,1.0,,,30.0,11.0,L-PBF,15.0,3,force,,,,220.0,700.0,air,0.1,,,90.0,25.0,6.437241985341202,Co-28Cr-6Mo,651.1894480029711,65.11894480029711
3872149.23652688,270.14142980227,80.0,,,powder,1156.0,1200.0,,,1.0,,,30.0,11.0,L-PBF,15.0,3,force,,,,220.0,700.0,air,0.1,,,90.0,25.0,6.587952087105141,Co-28Cr-6Mo,600.3142884494889,60.03142884494889
7572828.925072,225.44596619787,80.0,,,powder,1156.0,1200.0,,,1.0,,,30.0,11.0,L-PBF,15.0,3,force,,,,220.0,700.0,air,0.1,,,90.0,25.0,6.879258145952248,Co-28Cr-6Mo,500.99103599526666,50.09910359952667
8412681.46825756,216.008378298406,80.0,,,powder,1156.0,1200.0,,,1.0,,,30.0,11.0,L-PBF,15.0,3,force,,,,220.0,700.0,air,0.1,,,90.0,25.0,6.924934445411871,Co-28Cr-6Mo,480.01861844090223,48.00186184409023
8577345.3891717,248.281998028724,80.0,,,powder,1156.0,1200.0,,,1.0,,,30.0,11.0,L-PBF,15.0,3,force,,,,220.0,700.0,air,0.1,,,90.0,25.0,6.933352898429202,Co-28Cr-6Mo,551.7377733971645,55.17377733971645
10295.1473751124,50.9265523390265,,,,powder,1021.0,,,,1.0,,,60.0,5.1,L-PBF,200.0,0.6,force,,,,,772.0,air,-1.0,30.0,,0.0,25.0,4.012632567927335,Ti-6Al-4V,50.9265523390265,-50.9265523390265
43269.3790765615,34.253739904116,,,,powder,1021.0,,,,1.0,,,60.0,5.1,L-PBF,200.0,0.6,force,,,,,772.0,air,-1.0,30.0,,0.0,25.0,4.636180663038847,Ti-6Al-4V,34.253739904116,-34.253739904116
53642.8294696224,22.517491926803,,,,powder,1021.0,,,,1.0,,,60.0,5.1,L-PBF,200.0,0.6,force,,,,,772.0,air,-1.0,30.0,,0.0,25.0,4.729511677282378,Ti-6Al-4V,22.517491926803,-22.517491926803
190778.808322062,19.3187479045847,,,,powder,1021.0,,,,1.0,,,60.0,5.1,L-PBF,200.0,0.6,force,,,,,772.0,air,-1.0,30.0,,0.0,25.0,5.280530131689201,Ti-6Al-4V,19.3187479045847,-19.3187479045847
521369.788614385,12.5700431576512,,,,powder,1021.0,,,,1.0,,,60.0,5.1,L-PBF,200.0,0.6,force,,,,,772.0,air,-1.0,30.0,,0.0,25.0,5.717145861856857,Ti-6Al-4V,12.5700431576512,-12.5700431576512
13688.7709482255,156.392392224725,,,,powder,1025.0,,,,1.0,,,60.0,6.1,L-PBF,200.0,0.6,force,,,,,952.0,air,-1.0,30.0,,15.0,25.0,4.136364456580643,Ti-6Al-4V,156.392392224725,-156.392392224725
19812.8476483662,110.772041216286,,,,powder,1025.0,,,,1.0,,,60.0,6.1,L-PBF,200.0,0.6,force,,,,,952.0,air,-1.0,30.0,,15.0,25.0,4.2969469000258,Ti-6Al-4V,110.772041216286,-110.772041216286
54995.0726033287,103.05167412255,,,,powder,1025.0,,,,1.0,,,60.0,6.1,L-PBF,200.0,0.6,force,,,,,952.0,air,-1.0,30.0,,15.0,25.0,4.740323779729738,Ti-6Al-4V,103.05167412255,-103.05167412255
423147.028954433,61.6597579119521,,,,powder,1025.0,,,,1.0,,,60.0,6.1,L-PBF,200.0,0.6,force,,,,,952.0,air,-1.0,30.0,,15.0,25.0,5.626491295906487,Ti-6Al-4V,61.6597579119521,-61.6597579119521
559656.601727542,63.0882296386574,,,,powder,1025.0,,,,1.0,,,60.0,6.1,L-PBF,200.0,0.6,force,,,,,952.0,air,-1.0,30.0,,15.0,25.0,5.7479216310786105,Ti-6Al-4V,63.0882296386574,-63.0882296386574
1905860.6150278,39.24229315139,,,,powder,1025.0,,,,1.0,,,60.0,6.1,L-PBF,200.0,0.6,force,,,,,952.0,air,-1.0,30.0,,15.0,25.0,6.280091135369562,Ti-6Al-4V,39.24229315139,-39.24229315139
6169.94942765499,125.859780746605,,,,powder,740.0,,,,1.0,,,60.0,7.2,L-PBF,200.0,0.6,force,,,,,562.0,air,-1.0,30.0,,45.0,25.0,3.790281604328155,Ti-6Al-4V,125.859780746605,-125.859780746605
10002.1658262681,122.842335395866,,,,powder,740.0,,,,1.0,,,60.0,7.2,L-PBF,200.0,0.6,force,,,,,562.0,air,-1.0,30.0,,45.0,25.0,4.00009405045522,Ti-6Al-4V,122.842335395866,-122.842335395866
12317.03470492,121.696369141771,,,,powder,740.0,,,,1.0,,,60.0,7.2,L-PBF,200.0,0.6,force,,,,,562.0,air,-1.0,30.0,,45.0,25.0,4.09050616510952,Ti-6Al-4V,121.696369141771,-121.696369141771
101754.419940362,97.1705359810737,,,,powder,740.0,,,,1.0,,,60.0,7.2,L-PBF,200.0,0.6,force,,,,,562.0,air,-1.0,30.0,,45.0,25.0,5.007553282899899,Ti-6Al-4V,97.1705359810737,-97.1705359810737
170215.994390136,93.4064800605536,,,,powder,740.0,,,,1.0,,,60.0,7.2,L-PBF,200.0,0.6,force,,,,,562.0,air,-1.0,30.0,,45.0,25.0,5.231000366259809,Ti-6Al-4V,93.4064800605536,-93.4064800605536
299484.81908954,84.0769483841521,,,,powder,740.0,,,,1.0,,,60.0,7.2,L-PBF,200.0,0.6,force,,,,,562.0,air,-1.0,30.0,,45.0,25.0,5.476374812859755,Ti-6Al-4V,84.0769483841521,-84.0769483841521
394942.239657751,93.7358068115254,,,,powder,740.0,,,,1.0,,,60.0,7.2,L-PBF,200.0,0.6,force,,,,,562.0,air,-1.0,30.0,,45.0,25.0,5.596533584658957,Ti-6Al-4V,93.7358068115254,-93.7358068115254
850642.147952946,81.1434903059747,,,,powder,740.0,,,,1.0,,,60.0,7.2,L-PBF,200.0,0.6,force,,,,,562.0,air,-1.0,30.0,,45.0,25.0,5.929746897505559,Ti-6Al-4V,81.1434903059747,-81.1434903059747
865957.359161997,90.1487726453719,,,,powder,740.0,,,,1.0,,,60.0,7.2,L-PBF,200.0,0.6,force,,,,,562.0,air,-1.0,30.0,,45.0,25.0,5.937496507333071,Ti-6Al-4V,90.1487726453719,-90.1487726453719
8008.70675306648,174.411617940529,,,,powder,903.0,,,,1.0,,,60.0,10.6,L-PBF,200.0,0.6,force,,,,,770.0,air,-1.0,30.0,,90.0,25.0,3.903562391820545,Ti-6Al-4V,174.411617940529,-174.411617940529
21926.1434566913,174.864534491252,,,,powder,903.0,,,,1.0,,,60.0,10.6,L-PBF,200.0,0.6,force,,,,,770.0,air,-1.0,30.0,,90.0,25.0,4.340962251250495,Ti-6Al-4V,174.864534491252,-174.864534491252
34577.5479576279,129.983047719122,,,,powder,903.0,,,,1.0,,,60.0,10.6,L-PBF,200.0,0.6,force,,,,,770.0,air,-1.0,30.0,,90.0,25.0,4.53879419234365,Ti-6Al-4V,129.983047719122,-129.983047719122
37247.5214582067,128.698142450819,,,,powder,903.0,,,,1.0,,,60.0,10.6,L-PBF,200.0,0.6,force,,,,,770.0,air,-1.0,30.0,,90.0,25.0,4.571097379021576,Ti-6Al-4V,128.698142450819,-128.698142450819
55425.3027784396,109.609650380157,,,,powder,903.0,,,,1.0,,,60.0,10.6,L-PBF,200.0,0.6,force,,,,,770.0,air,-1.0,30.0,,90.0,25.0,4.743708074265486,Ti-6Al-4V,109.609650380157,-109.609650380157
68391.8433467958,110.242241331991,,,,powder,903.0,,,,1.0,,,60.0,10.6,L-PBF,200.0,0.6,force,,,,,770.0,air,-1.0,30.0,,90.0,25.0,4.835004309312105,Ti-6Al-4V,110.242241331991,-110.242241331991
87067.4659553929,130.424041363003,,,,powder,903.0,,,,1.0,,,60.0,10.6,L-PBF,200.0,0.6,force,,,,,770.0,air,-1.0,30.0,,90.0,25.0,4.939855904771849,Ti-6Al-4V,130.424041363003,-130.424041363003
120355.995163727,84.8818224224273,,,,powder,903.0,,,,1.0,,,60.0,10.6,L-PBF,200.0,0.6,force,,,,,770.0,air,-1.0,30.0,,90.0,25.0,5.08046772819374,Ti-6Al-4V,84.8818224224273,-84.8818224224273
143428.577631119,83.0507963330068,,,,powder,903.0,,,,1.0,,,60.0,10.6,L-PBF,200.0,0.6,force,,,,,770.0,air,-1.0,30.0,,90.0,25.0,5.156635691575745,Ti-6Al-4V,83.0507963330068,-83.0507963330068
182747.472349861,86.8857887732827,,,,powder,903.0,,,,1.0,,,60.0,10.6,L-PBF,200.0,0.6,force,,,,,770.0,air,-1.0,30.0,,90.0,25.0,5.261851378778466,Ti-6Al-4V,86.8857887732827,-86.8857887732827
2831711.51717981,297.005772005772,110.0,67.0,,powder,1395.0,960.0,,,1.0,Ar,,40.0,16.3,L-PBF,,3,displacement,,,,285.0,1205.0,air,0.1,23.0,,90.0,25.0,6.452049007182087,IN718,660.0128266794933,66.00128266794933
14026722.8174397,243.021154103628,110.0,67.0,,powder,1395.0,960.0,,,1.0,Ar,,40.0,16.3,L-PBF,,3,displacement,,,,285.0,1205.0,air,0.1,23.0,,90.0,25.0,7.146956214966092,IN718,540.0470091191733,54.004700911917325
22210400.3764061,243.054625786585,110.0,67.0,,powder,1395.0,960.0,,,1.0,Ar,,40.0,16.3,L-PBF,,3,displacement,,,,285.0,1205.0,air,0.1,23.0,,90.0,25.0,7.346556387440712,IN718,540.1213906368556,54.01213906368557
39920936.466934,206.941216678059,110.0,67.0,,powder,1395.0,960.0,,,1.0,Ar,,40.0,16.3,L-PBF,,3,displacement,,,,285.0,1205.0,air,0.1,23.0,,90.0,25.0,7.601200720432259,IN718,459.86937039568664,45.986937039568666
101766435.423937,193.506493506494,110.0,67.0,,powder,1395.0,960.0,,,1.0,Ar,,40.0,16.3,L-PBF,,3,displacement,,,,285.0,1205.0,air,0.1,23.0,,90.0,25.0,8.00760456273764,IN718,430.01443001443107,43.00144300144311
141027082.727263,207.057824156164,110.0,67.0,,powder,1395.0,960.0,,,1.0,Ar,,40.0,16.3,L-PBF,,3,displacement,,,,285.0,1205.0,air,0.1,23.0,,90.0,25.0,8.149302522226742,IN718,460.12849812480886,46.01284981248089
239619721.404914,180.154639175258,110.0,67.0,,powder,1395.0,960.0,,,1.0,Ar,,40.0,16.3,L-PBF,,3,displacement,,,,285.0,1205.0,air,0.1,23.0,,90.0,25.0,8.379522558896163,IN718,400.34364261168446,40.03436426116845
1004976560.7245,180.074307136163,110.0,67.0,,powder,1395.0,960.0,,,1.0,Ar,,40.0,16.3,L-PBF,,3,displacement,,,,285.0,1205.0,air,0.1,23.0,,90.0,25.0,9.002155932734897,IN718,400.16512696925105,40.016512696925105
1383065789.40652,171.070075757576,110.0,67.0,,powder,1395.0,960.0,,,1.0,Ar,,40.0,16.3,L-PBF,,3,displacement,,,,285.0,1205.0,air,0.1,23.0,,90.0,25.0,9.140842839036756,IN718,380.15572390572447,38.01557239057245
1083661.52216996,323.660564527723,110.0,67.0,,powder,1374.0,960.0,,,1.0,Ar,,40.0,20.3,L-PBF,,3,displacement,,,,285.0,1104.0,air,0.1,23.0,,90.0,25.0,6.034893653042996,IN718,719.2456989504956,71.92456989504956
2709860.59926255,360.005031868501,110.0,67.0,,powder,1374.0,960.0,,,1.0,Ar,,40.0,20.3,L-PBF,,3,displacement,,,,285.0,1104.0,air,0.1,23.0,,90.0,25.0,6.432946950458097,IN718,800.0111819300023,80.00111819300024
4977540.06966008,360.005031868501,110.0,67.0,,powder,1374.0,960.0,,,1.0,Ar,,40.0,20.3,L-PBF,,3,displacement,,,,285.0,1104.0,air,0.1,23.0,,90.0,25.0,6.697014764824454,IN718,800.0111819300023,80.00111819300024
19503858.666845,323.996278813438,110.0,67.0,,powder,1374.0,960.0,,,1.0,Ar,,40.0,20.3,L-PBF,,3,displacement,,,,285.0,1104.0,air,0.1,23.0,,90.0,25.0,7.290120541205412,IN718,719.9917306965289,71.99917306965288
68856092.2523482,324.165348796345,110.0,67.0,,powder,1374.0,960.0,,,1.0,Ar,,40.0,20.3,L-PBF,,3,displacement,,,,285.0,1104.0,air,0.1,23.0,,90.0,25.0,7.837942371819155,IN718,720.3674417696554,72.03674417696554
94593090.2916163,296.906998290762,110.0,67.0,,powder,1374.0,960.0,,,1.0,Ar,,40.0,20.3,L-PBF,,3,displacement,,,,285.0,1104.0,air,0.1,23.0,,90.0,25.0,7.9758594138032635,IN718,659.7933295350266,65.97933295350266
211187786.997392,269.986787750994,110.0,67.0,,powder,1374.0,960.0,,,1.0,Ar,,40.0,20.3,L-PBF,,3,displacement,,,,285.0,1104.0,air,0.1,23.0,,90.0,25.0,8.324668799311569,IN718,599.9706394466533,59.997063944665335
244183198.577749,297.07606827367,110.0,67.0,,powder,1374.0,960.0,,,1.0,Ar,,40.0,20.3,L-PBF,,3,displacement,,,,285.0,1104.0,air,0.1,23.0,,90.0,25.0,8.387715778298467,IN718,660.1690406081556,66.01690406081556
1765506627.19118,229.265906295427,110.0,67.0,,powder,1374.0,960.0,,,1.0,Ar,,40.0,20.3,L-PBF,,3,displacement,,,,285.0,1104.0,air,0.1,23.0,,90.0,25.0,9.246869352115574,IN718,509.4797917676155,50.94797917676155
49115.7230932981,360.404311443997,,,,powder,,8.333,,,1.0,Ar,,,,P-DED,20.0,5.25,force,,,0.018,650.0,,air,0.1,100.0,,0.0,25.0,4.69122054221599,Incolony 901,800.8984698755489,80.08984698755489
65272.9198892766,360.516139822699,,,,powder,,8.333,,,1.0,Ar,,,,P-DED,20.0,5.25,force,,,0.018,650.0,,air,0.1,100.0,,0.0,25.0,4.814733040663451,Incolony 901,801.1469773837756,80.11469773837757
149737.041485995,315.276856999882,,,,powder,,8.333,,,1.0,Ar,,,,P-DED,20.0,5.25,force,,,0.018,650.0,,air,0.1,100.0,,0.0,25.0,5.175329248058748,Incolony 901,700.6152377775155,70.06152377775156
170563.743822337,270.505736603783,,,,powder,,8.333,,,1.0,Ar,,,,P-DED,20.0,5.25,force,,,0.018,650.0,,air,0.1,100.0,,0.0,25.0,5.23188672008298,Incolony 901,601.1238591195178,60.112385911951776
216784.502241784,269.925745798362,,,,powder,,8.333,,,1.0,Ar,,,,P-DED,20.0,5.25,force,,,0.018,650.0,,air,0.1,100.0,,0.0,25.0,5.336028231595815,Incolony 901,599.8349906630267,59.98349906630267
383658.689935904,225.032372567607,,,,powder,,8.333,,,1.0,Ar,,,,P-DED,20.0,5.25,force,,,0.018,650.0,,air,0.1,100.0,,0.0,25.0,5.5839450394935355,Incolony 901,500.0719390391267,50.00719390391267
874713.4689128,202.534983990854,,,,powder,,8.333,,,1.0,Ar,,,,P-DED,20.0,5.25,force,,,0.018,650.0,,air,0.1,100.0,,0.0,25.0,5.941865813880433,Incolony 901,450.07774220189776,45.00777422018978
1618935.8979261,179.681261366087,,,,powder,,8.333,,,1.0,Ar,,,,P-DED,20.0,5.25,force,,,0.018,650.0,,air,0.1,100.0,,0.0,25.0,6.209229653121431,Incolony 901,399.29169192463775,39.929169192463775
3238632.03700615,179.761232083793,,,,powder,,8.333,,,1.0,Ar,,,,P-DED,20.0,5.25,force,,,0.018,650.0,,air,0.1,100.0,,0.0,25.0,6.5103616076657325,Incolony 901,399.4694046306511,39.94694046306512
1514.63651386361,40.4409448818898,2000.0,,,powder,,5.0,,,1.0,Ar,,700.0,,P-DED,15.0,6.0,force,,,0.033,2000.0,,air,0.06,125.0,,90.0,25.0,3.1803084223013056,AlSi10Mg,86.04456357848893,5.162673814709335
2917.46685783168,40.6299212598425,2000.0,,,powder,,5.0,,,1.0,Ar,,700.0,,P-DED,15.0,6.0,force,,,0.033,2000.0,,air,0.06,125.0,,90.0,25.0,3.4650059311981023,AlSi10Mg,86.4466409783883,5.186798458703298
4992.78856849041,40.565544691529,2000.0,,,powder,,5.0,,,1.0,Ar,,700.0,,P-DED,15.0,6.0,force,,,0.033,2000.0,,air,0.06,125.0,,90.0,25.0,3.6983431752115026,AlSi10Mg,86.30966955644469,5.178580173386681
5784.48482603962,40.5682985279014,2000.0,,,powder,,5.0,,,1.0,Ar,,700.0,,P-DED,15.0,6.0,force,,,0.033,2000.0,,air,0.06,125.0,,90.0,25.0,3.762264686162257,AlSi10Mg,86.31552878276894,5.178931726966136
10938.756918498,51.5470866141732,2000.0,,,powder,,5.0,,,1.0,Ar,,700.0,,P-DED,15.0,6.0,force,,,0.033,2000.0,,air,0.06,125.0,,90.0,25.0,4.038967971530247,AlSi10Mg + 0.05% BNNS,109.67465237058128,6.580479142234877
17987.7029281494,51.5470866141732,2000.0,,,powder,,5.0,,,1.0,Ar,,700.0,,P-DED,15.0,6.0,force,,,0.033,2000.0,,air,0.06,125.0,,90.0,25.0,4.25497570646257,AlSi10Mg + 0.05% BNNS,109.67465237058128,6.580479142234877
21850.8423188316,51.4441539562799,2000.0,,,powder,,5.0,,,1.0,Ar,,700.0,,P-DED,15.0,6.0,force,,,0.033,2000.0,,air,0.06,125.0,,90.0,25.0,4.33946818306249,AlSi10Mg + 0.05% BNNS,109.45564671548915,6.567338802929349
34558.3332017757,51.4015748031496,2000.0,,,powder,,5.0,,,1.0,Ar,,700.0,,P-DED,15.0,6.0,force,,,0.033,2000.0,,air,0.06,125.0,,90.0,25.0,4.538552787663109,AlSi10Mg + 0.05% BNNS,109.36505277265873,6.5619031663595235
164719.17630541,59.4654865222139,2000.0,,,powder,,5.0,,,1.0,Ar,,700.0,,P-DED,15.0,6.0,force,,,0.033,2000.0,,air,0.06,125.0,,90.0,25.0,5.216744161882743,AlSi10Mg + 0.1% BNNS,126.52231174939129,7.591338704963477
300350.92209946,59.586704333714,2000.0,,,powder,,5.0,,,1.0,Ar,,700.0,,P-DED,15.0,6.0,force,,,0.033,2000.0,,air,0.06,125.0,,90.0,25.0,5.477628969601478,AlSi10Mg + 0.1% BNNS,126.78022198662555,7.606813319197532
994552.058817847,59.7165354330709,2000.0,,,powder,,5.0,,,1.0,Ar,,700.0,,P-DED,15.0,6.0,force,,,0.033,2000.0,,air,0.06,125.0,,90.0,25.0,5.997627520759194,AlSi10Mg + 0.1% BNNS,127.05645836823597,7.6233875020941575
153127.566501858,57.6335958005249,2000.0,,,powder,,5.0,,,1.0,Ar,,700.0,,P-DED,15.0,6.0,force,,,0.033,2000.0,,air,0.06,125.0,,90.0,25.0,5.185053380782919,AlSi10Mg + 0.2% BNNS,122.62467191601044,7.357480314960626
198402.078087549,57.4488188976378,2000.0,,,powder,,5.0,,,1.0,Ar,,700.0,,P-DED,15.0,6.0,force,,,0.033,2000.0,,air,0.06,125.0,,90.0,25.0,5.297546216695322,AlSi10Mg + 0.2% BNNS,122.23152956944213,7.333891774166528
347476.362804504,57.4488188976378,2000.0,,,powder,,5.0,,,1.0,Ar,,700.0,,P-DED,15.0,6.0,force,,,0.033,2000.0,,air,0.06,125.0,,90.0,25.0,5.540925266903915,AlSi10Mg + 0.2% BNNS,122.23152956944213,7.333891774166528
746573.139434627,57.4488188976378,2000.0,,,powder,,5.0,,,1.0,Ar,,700.0,,P-DED,15.0,6.0,force,,,0.033,2000.0,,air,0.06,125.0,,90.0,25.0,5.8730723606168445,AlSi10Mg + 0.2% BNNS,122.23152956944213,7.333891774166528
7520.68409908853,59.9742456126683,150.0,90.0,,powder,,1000.0,,,1.0,N2,,50.0,,L-PBF,10.0,5,force,,,,420.0,,air,-1.0,30.0,,90.0,25.0,3.8762573468345063,Maraging Steel,59.9742456126683,-59.9742456126683
83049.958858914,30.1177501009313,150.0,90.0,,powder,,1000.0,,,1.0,N2,,50.0,,L-PBF,10.0,5,force,,,,420.0,,air,-1.0,30.0,,90.0,25.0,4.9193394216477255,Maraging Steel,30.1177501009313,-30.1177501009313
29137.2580276219,60.2739726027397,150.0,90.0,,powder,,1000.0,,,1.0,N2,,50.0,,L-PBF,10.0,5,force,,,,420.0,,air,-1.0,30.0,,90.0,25.0,4.464448679914994,Maraging Steel,60.2739726027397,-60.2739726027397
61975.180352609,40.2403226722957,150.0,90.0,,powder,,1000.0,,,1.0,N2,,50.0,,L-PBF,10.0,5,force,,,,420.0,,air,-1.0,30.0,,90.0,25.0,4.792217799272516,Maraging Steel,40.2403226722957,-40.2403226722957
5358612.69694307,20.1325654507649,150.0,90.0,,powder,,1000.0,,,1.0,N2,,50.0,,L-PBF,10.0,5,force,,,,420.0,,air,-1.0,30.0,,90.0,25.0,6.729052368788545,Maraging Steel,20.1325654507649,-20.1325654507649
8295735.47124113,30.1180762358547,150.0,90.0,,powder,,1000.0,,,1.0,N2,,50.0,,L-PBF,10.0,5,force,,,,420.0,,air,-1.0,30.0,,90.0,25.0,6.918854895115324,Maraging Steel,30.1180762358547,-30.1180762358547
29510.6638795952,59.0775263053405,150.0,90.0,,powder,,1000.0,,,1.0,N2,,50.0,,L-PBF,10.0,5,force,,,,420.0,,air,-1.0,30.0,,90.0,25.0,4.469978979611846,Maraging Steel,59.0775263053405,-59.0775263053405
202748.709475173,39.2035175465564,150.0,90.0,,powder,,1000.0,,,1.0,N2,,50.0,,L-PBF,10.0,5,force,,,,420.0,,air,-1.0,30.0,,90.0,25.0,5.306958098544872,Maraging Steel,39.2035175465564,-39.2035175465564
3696873.83684299,29.4138877245382,150.0,90.0,,powder,,1000.0,,,1.0,N2,,50.0,,L-PBF,10.0,5,force,,,,420.0,,air,-1.0,30.0,,90.0,25.0,6.567834629664846,Maraging Steel,29.4138877245382,-29.4138877245382
293020.87501085,439.665387971942,200.0,,,powder,,1010.0,,,1.0,Ar,60.0,22.0,,L-PBF,20000.0,3,displacement,,,,500.0,,air,-1.0,50.0,,90.0,25.0,5.466898560897057,Ti-6Al-4V,439.665387971942,-439.665387971942
1693800.90512509,439.665387971942,200.0,,,powder,,1010.0,,,1.0,Ar,60.0,22.0,,L-PBF,20000.0,3,displacement,,,,500.0,,air,-1.0,50.0,,90.0,25.0,6.228862360606798,Ti-6Al-4V,439.665387971942,-439.665387971942
3322420.45019619,399.783362942027,200.0,,,powder,,1010.0,,,1.0,Ar,60.0,22.0,,L-PBF,20000.0,3,displacement,,,,500.0,,air,-1.0,50.0,,90.0,25.0,6.521454591283867,Ti-6Al-4V,399.783362942027,-399.783362942027
3460329.72060755,399.770158697753,200.0,,,powder,,1010.0,,,1.0,Ar,60.0,22.0,,L-PBF,20000.0,3,displacement,,,,500.0,,air,-1.0,50.0,,90.0,25.0,6.539117482902008,Ti-6Al-4V,399.770158697753,-399.770158697753
5627803.89779136,399.823432870142,200.0,,,powder,,1010.0,,,1.0,Ar,60.0,22.0,,L-PBF,20000.0,3,displacement,,,,500.0,,air,-1.0,50.0,,90.0,25.0,6.750338955928504,Ti-6Al-4V,399.823432870142,-399.823432870142
5864845.12885311,419.923893518446,200.0,,,powder,,1010.0,,,1.0,Ar,60.0,22.0,,L-PBF,20000.0,3,displacement,,,,500.0,,air,-1.0,50.0,,90.0,25.0,6.768256548323237,Ti-6Al-4V,419.923893518446,-419.923893518446
6299977.43267856,359.674515100237,200.0,,,powder,,1010.0,,,1.0,Ar,60.0,22.0,,L-PBF,20000.0,3,displacement,,,,500.0,,air,-1.0,50.0,,90.0,25.0,6.799338993758228,Ti-6Al-4V,359.674515100237,-359.674515100237
6640806.82052707,359.600356984816,200.0,,,powder,,1010.0,,,1.0,Ar,60.0,22.0,,L-PBF,20000.0,3,displacement,,,,500.0,,air,-1.0,50.0,,90.0,25.0,6.822220846900587,Ti-6Al-4V,359.600356984816,-359.600356984816
7677198.8249622,399.820822400592,200.0,,,powder,,1010.0,,,1.0,Ar,60.0,22.0,,L-PBF,20000.0,3,displacement,,,,500.0,,air,-1.0,50.0,,90.0,25.0,6.885202788160034,Ti-6Al-4V,399.820822400592,-399.820822400592
11612436.4839805,400.194146458259,200.0,,,powder,,1010.0,,,1.0,Ar,60.0,22.0,,L-PBF,20000.0,3,displacement,,,,500.0,,air,-1.0,50.0,,90.0,25.0,7.064923351567277,Ti-6Al-4V,400.194146458259,-400.194146458259
17119222.448659,360.139095095347,200.0,,,powder,,1010.0,,,1.0,Ar,60.0,22.0,,L-PBF,20000.0,3,displacement,,,,500.0,,air,-1.0,50.0,,90.0,25.0,7.233484035228664,Ti-6Al-4V,360.139095095347,-360.139095095347
26585339.1971811,359.960807838802,200.0,,,powder,,1010.0,,,1.0,Ar,60.0,22.0,,L-PBF,20000.0,3,displacement,,,,500.0,,air,-1.0,50.0,,90.0,25.0,7.42464220576452,Ti-6Al-4V,359.960807838802,-359.960807838802
27658506.919534,319.377779621862,200.0,,,powder,,1010.0,,,1.0,Ar,60.0,22.0,,L-PBF,20000.0,3,displacement,,,,500.0,,air,-1.0,50.0,,90.0,25.0,7.44182873202386,Ti-6Al-4V,319.377779621862,-319.377779621862
30181246.4167264,319.470048576249,200.0,,,powder,,1010.0,,,1.0,Ar,60.0,22.0,,L-PBF,20000.0,3,displacement,,,,500.0,,air,-1.0,50.0,,90.0,25.0,7.479737171182738,Ti-6Al-4V,319.470048576249,-319.470048576249
45987842.5051455,319.374682000533,200.0,,,powder,,1010.0,,,1.0,Ar,60.0,22.0,,L-PBF,20000.0,3,displacement,,,,500.0,,air,-1.0,50.0,,90.0,25.0,7.662643035360321,Ti-6Al-4V,319.374682000533,-319.374682000533
82038007.8193493,319.956217087481,200.0,,,powder,,1010.0,,,1.0,Ar,60.0,22.0,,L-PBF,20000.0,3,displacement,,,,500.0,,air,-1.0,50.0,,90.0,25.0,7.914015105577747,Ti-6Al-4V,319.956217087481,-319.956217087481
100969719.493645,319.56067522222,200.0,,,powder,,1010.0,,,1.0,Ar,60.0,22.0,,L-PBF,20000.0,3,displacement,,,,500.0,,air,-1.0,50.0,,90.0,25.0,8.004191149737665,Ti-6Al-4V,319.56067522222,-319.56067522222
347948477.440346,279.527851622291,200.0,,,powder,,1010.0,,,1.0,Ar,60.0,22.0,,L-PBF,20000.0,3,displacement,,,,500.0,,air,-1.0,50.0,,90.0,25.0,8.541514940441028,Ti-6Al-4V,279.527851622291,-279.527851622291
443428888.37972,279.532833351337,200.0,,,powder,,1010.0,,,1.0,Ar,60.0,22.0,,L-PBF,20000.0,3,displacement,,,,500.0,,air,-1.0,50.0,,90.0,25.0,8.646823982994123,Ti-6Al-4V,279.532833351337,-279.532833351337
812890725.204328,279.720552462122,200.0,,,powder,,1010.0,,,1.0,Ar,60.0,22.0,,L-PBF,20000.0,3,displacement,,,,500.0,,air,-1.0,50.0,,90.0,25.0,8.910032168434881,Ti-6Al-4V,279.720552462122,-279.720552462122
31750.9764646222,400.050026645038,90.0,67.0,,powder,680.8,1083.0,cross hatch,,1.0,,,20.0,44.3,L-PBF,30.0,,force,,,,195.0,,air,-1.0,25.0,,0.0,25.0,4.50175708605874,316L,400.050026645038,-400.050026645038
88373.7368894449,349.882664227215,90.0,67.0,,powder,680.8,1083.0,cross hatch,,1.0,,,20.0,44.3,L-PBF,30.0,,force,,,,195.0,,air,-1.0,25.0,,0.0,25.0,4.9463232195533084,316L,349.882664227215,-349.882664227215
167205.895642058,350.090744104249,90.0,67.0,,powder,680.8,1083.0,cross hatch,,1.0,,,20.0,44.3,L-PBF,30.0,,force,,,,195.0,,air,-1.0,25.0,,0.0,25.0,5.223251586498166,316L,350.090744104249,-350.090744104249
174299.046786494,300.002257156977,90.0,67.0,,powder,680.8,1083.0,cross hatch,,1.0,,,20.0,44.3,L-PBF,30.0,,force,,,,195.0,,air,-1.0,25.0,,0.0,25.0,5.241295012029685,316L,300.002257156977,-300.002257156977
196830.626784509,349.710110834185,90.0,67.0,,powder,680.8,1083.0,cross hatch,,1.0,,,20.0,44.3,L-PBF,30.0,,force,,,,195.0,,air,-1.0,25.0,,0.0,25.0,5.2940926754400275,316L,349.710110834185,-349.710110834185
258074.905120694,249.918378488251,90.0,67.0,,powder,680.8,1083.0,cross hatch,,1.0,,,20.0,44.3,L-PBF,30.0,,force,,,,195.0,,air,-1.0,25.0,,0.0,25.0,5.411745776347546,316L,249.918378488251,-249.918378488251
465399.098062703,299.909949404153,90.0,67.0,,powder,680.8,1083.0,cross hatch,,1.0,,,20.0,44.3,L-PBF,30.0,,force,,,,195.0,,air,-1.0,25.0,,0.0,25.0,5.667825537294564,316L,299.909949404153,-299.909949404153
672718.095850376,239.705247076803,90.0,67.0,,powder,680.8,1083.0,cross hatch,,1.0,,,20.0,44.3,L-PBF,30.0,,force,,,,195.0,,air,-1.0,25.0,,0.0,25.0,5.827833110189509,316L,239.705247076803,-239.705247076803
774354.24921944,239.806650627199,90.0,67.0,,powder,680.8,1083.0,cross hatch,,1.0,,,20.0,44.3,L-PBF,30.0,,force,,,,195.0,,air,-1.0,25.0,,0.0,25.0,5.888939685857036,316L,239.806650627199,-239.806650627199
883611.835877193,229.971211646388,90.0,67.0,,powder,680.8,1083.0,cross hatch,,1.0,,,20.0,44.3,L-PBF,30.0,,force,,,,195.0,,air,-1.0,25.0,,0.0,25.0,5.946261524562148,316L,229.971211646388,-229.971211646388
940119.712340785,299.919097696121,90.0,67.0,,powder,680.8,1083.0,cross hatch,,1.0,,,20.0,44.3,L-PBF,30.0,,force,,,,195.0,,air,-1.0,25.0,,0.0,25.0,5.973183159023867,316L,299.919097696121,-299.919097696121
988804.488111918,249.685228887507,90.0,67.0,,powder,680.8,1083.0,cross hatch,,1.0,,,20.0,44.3,L-PBF,30.0,,force,,,,195.0,,air,-1.0,25.0,,0.0,25.0,5.9951104289803965,316L,249.685228887507,-249.685228887507
1096919.0943827,249.790854312896,90.0,67.0,,powder,680.8,1083.0,cross hatch,,1.0,,,20.0,44.3,L-PBF,30.0,,force,,,,195.0,,air,-1.0,25.0,,0.0,25.0,6.04017459643623,316L,249.790854312896,-249.790854312896
1131602.36560032,240.125752035412,90.0,67.0,,powder,680.8,1083.0,cross hatch,,1.0,,,20.0,44.3,L-PBF,30.0,,force,,,,195.0,,air,-1.0,25.0,,0.0,25.0,6.053693846672981,316L,240.125752035412,-240.125752035412
3056539.80433761,229.7211773459,90.0,67.0,,powder,680.8,1083.0,cross hatch,,1.0,,,20.0,44.3,L-PBF,30.0,,force,,,,195.0,,air,-1.0,25.0,,0.0,25.0,6.485230055840381,316L,229.7211773459,-229.7211773459
66017.2361169492,399.773812792154,90.0,0.0,,powder,705.5,1083.0,zigzag,,1.0,,,20.0,46.3,L-PBF,30.0,,force,,,,195.0,,air,-1.0,25.0,,0.0,25.0,4.8196573381663015,316L,399.773812792154,-399.773812792154
163568.192213685,300.020582320725,90.0,0.0,,powder,705.5,1083.0,zigzag,,1.0,,,20.0,46.3,L-PBF,30.0,,force,,,,195.0,,air,-1.0,25.0,,0.0,25.0,5.213698853802698,316L,300.020582320725,-300.020582320725
255549.346007848,300.020582320725,90.0,0.0,,powder,705.5,1083.0,zigzag,,1.0,,,20.0,46.3,L-PBF,30.0,,force,,,,195.0,,air,-1.0,25.0,,0.0,25.0,5.407474773862783,316L,300.020582320725,-300.020582320725
343698.47147801,249.896524421468,90.0,0.0,,powder,705.5,1083.0,zigzag,,1.0,,,20.0,46.3,L-PBF,30.0,,force,,,,195.0,,air,-1.0,25.0,,0.0,25.0,5.53617760071406,316L,249.896524421468,-249.896524421468
355155.488644167,299.76690528665,90.0,0.0,,powder,705.5,1083.0,zigzag,,1.0,,,20.0,46.3,L-PBF,30.0,,force,,,,195.0,,air,-1.0,25.0,,0.0,25.0,5.550418530733981,316L,299.76690528665,-299.76690528665
419120.996564586,249.95699256323,90.0,0.0,,powder,705.5,1083.0,zigzag,,1.0,,,20.0,46.3,L-PBF,30.0,,force,,,,195.0,,air,-1.0,25.0,,0.0,25.0,5.6223394180844455,316L,249.95699256323,-249.95699256323
476869.644317727,229.929590294115,90.0,0.0,,powder,705.5,1083.0,zigzag,,1.0,,,20.0,46.3,L-PBF,30.0,,force,,,,195.0,,air,-1.0,25.0,,0.0,25.0,5.678399677802087,316L,229.929590294115,-229.929590294115
616309.010851808,249.95699256323,90.0,0.0,,powder,705.5,1083.0,zigzag,,1.0,,,20.0,46.3,L-PBF,30.0,,force,,,,195.0,,air,-1.0,25.0,,0.0,25.0,5.7897985174542015,316L,249.95699256323,-249.95699256323
655899.074246627,230.02685840602,90.0,0.0,,powder,705.5,1083.0,zigzag,,1.0,,,20.0,46.3,L-PBF,30.0,,force,,,,195.0,,air,-1.0,25.0,,0.0,25.0,5.816837017927702,316L,230.02685840602,-230.02685840602
1047966.62388799,209.953169488941,90.0,0.0,,powder,705.5,1083.0,zigzag,,1.0,,,20.0,46.3,L-PBF,30.0,,force,,,,195.0,,air,-1.0,25.0,,0.0,25.0,6.020347451262123,316L,209.953169488941,-209.953169488941
1125047.05898942,229.776763604052,90.0,0.0,,powder,705.5,1083.0,zigzag,,1.0,,,20.0,46.3,L-PBF,30.0,,force,,,,195.0,,air,-1.0,25.0,,0.0,25.0,6.051170688698039,316L,229.776763604052,-229.776763604052
1904304.36870282,210.003972428459,90.0,0.0,,powder,705.5,1083.0,zigzag,,1.0,,,20.0,46.3,L-PBF,30.0,,force,,,,195.0,,air,-1.0,25.0,,0.0,25.0,6.27973636373532,316L,210.003972428459,-210.003972428459
4250872.07476518,209.876029384829,90.0,0.0,,powder,705.5,1083.0,zigzag,,1.0,,,20.0,46.3,L-PBF,30.0,,force,,,,195.0,,air,-1.0,25.0,,0.0,25.0,6.628478035557682,316L,209.876029384829,-209.876029384829
4570.31583161656,126.210179316348,140.0,,,powder,430.04,1200.0,,,1.0,Ar,100.0,30.0,8.7,L-PBF,50.0,,force,,,,300.0,,air,0.1,26.9,,90.0,25.0,3.6599462130214513,AlSi10Mg,280.46706514744,28.046706514744002
6808.52745108362,112.639089204443,140.0,,,powder,430.04,1200.0,,,1.0,Ar,100.0,30.0,8.7,L-PBF,50.0,,force,,,,300.0,,air,0.1,26.9,,90.0,25.0,3.833053192820063,AlSi10Mg,250.30908712098443,25.030908712098444
35681.4415606175,99.2036428742616,140.0,,,powder,430.04,1200.0,,,1.0,Ar,100.0,30.0,8.7,L-PBF,50.0,,force,,,,300.0,,air,0.1,26.9,,90.0,25.0,4.552442391925347,AlSi10Mg,220.45253972058134,22.045253972058134
45351.2457435176,81.1206631610111,140.0,,,powder,430.04,1200.0,,,1.0,Ar,100.0,30.0,8.7,L-PBF,50.0,,force,,,,300.0,,air,0.1,26.9,,90.0,25.0,4.656589221100743,AlSi10Mg,180.26814035780242,18.026814035780244
53798.3840344369,90.0722213796242,140.0,,,powder,430.04,1200.0,,,1.0,Ar,100.0,30.0,8.7,L-PBF,50.0,,force,,,,300.0,,air,0.1,26.9,,90.0,25.0,4.730769230769231,AlSi10Mg,200.16049195472044,20.016049195472046
72671.4635134979,81.0941306652715,140.0,,,powder,430.04,1200.0,,,1.0,Ar,100.0,30.0,8.7,L-PBF,50.0,,force,,,,300.0,,air,0.1,26.9,,90.0,25.0,4.861363906435674,AlSi10Mg,180.2091792561589,18.02091792561589
104538.208997622,81.1261796955976,140.0,,,powder,430.04,1200.0,,,1.0,Ar,100.0,30.0,8.7,L-PBF,50.0,,force,,,,300.0,,air,0.1,26.9,,90.0,25.0,5.019275055268975,AlSi10Mg,180.28039932355023,18.028039932355025
204963.289651143,67.5508155583438,140.0,,,powder,430.04,1200.0,,,1.0,Ar,100.0,30.0,8.7,L-PBF,50.0,,force,,,,300.0,,air,0.1,26.9,,90.0,25.0,5.311676082862524,AlSi10Mg,150.11292346298623,15.011292346298625
3678561.03340868,67.5508155583438,140.0,,,powder,430.04,1200.0,,,1.0,Ar,100.0,30.0,8.7,L-PBF,50.0,,force,,,,300.0,,air,0.1,26.9,,90.0,25.0,6.565677966101695,AlSi10Mg,150.11292346298623,15.011292346298625
29795301.2905096,58.4699928101166,140.0,,,powder,430.04,1200.0,,,1.0,Ar,100.0,30.0,8.7,L-PBF,50.0,,force,,,,300.0,,air,0.1,26.9,,90.0,25.0,7.474147781374976,AlSi10Mg,129.93331735581467,12.993331735581467
4175296.57860708,44.8861776274929,,,,powder,,,,,1.0,,,40.0,,L-PBF,30.0,,force,,,,285.0,,air,0.1,42.0,,,25.0,6.6206873296107265,steel-copper functionally graded material,99.74706139442866,9.974706139442866
56755.2487456254,432.407181936213,110.0,0.0,,powder,1450.81,960.0,stripe,,1.0,,80.0,40.0,14.34,L-PBF,30.0,1.5,force,,,,285.0,1234.12,air,0.1,,,0.0,25.0,4.754006031430873,IN718,960.90484874714,96.09048487471401
64239.4942906042,360.198793184495,110.0,0.0,,powder,1450.81,960.0,stripe,,1.0,,80.0,40.0,14.34,L-PBF,30.0,1.5,force,,,,285.0,1234.12,air,0.1,,,0.0,25.0,4.807802113409097,IN718,800.4417626322111,80.04417626322112
80285.3847552693,396.323831735945,110.0,0.0,,powder,1450.81,960.0,stripe,,1.0,,80.0,40.0,14.34,L-PBF,30.0,1.5,force,,,,285.0,1234.12,air,0.1,,,0.0,25.0,4.90463649300172,IN718,880.7196260798778,88.07196260798779
154570.198136753,324.623129561453,110.0,0.0,,powder,1450.81,960.0,stripe,,1.0,,80.0,40.0,14.34,L-PBF,30.0,1.5,force,,,,285.0,1234.12,air,0.1,,,0.0,25.0,5.189125763628921,IN718,721.3847323587845,72.13847323587845
155136.749831019,306.185209138454,110.0,0.0,,powder,1450.81,960.0,stripe,,1.0,,80.0,40.0,14.34,L-PBF,30.0,1.5,force,,,,285.0,1234.12,air,0.1,,,0.0,25.0,5.190714688582708,IN718,680.4115758632312,68.04115758632312
207729.681782346,315.169895432323,110.0,0.0,,powder,1450.81,960.0,stripe,,1.0,,80.0,40.0,14.34,L-PBF,30.0,1.5,force,,,,285.0,1234.12,air,0.1,,,0.0,25.0,5.317498555819128,IN718,700.3775454051622,70.03775454051622
2542108.14735693,270.215503008406,110.0,0.0,,powder,1450.81,960.0,stripe,,1.0,,80.0,40.0,14.34,L-PBF,30.0,1.5,force,,,,285.0,1234.12,air,0.1,,,0.0,25.0,6.4051940225363495,IN718,600.4788955742356,60.04788955742356
44797.3459345966,396.320678599703,110.0,0.0,,powder,1450.81,960.0,stripe,,1.0,,80.0,40.0,14.34,L-PBF,30.0,1.375,force,,,,285.0,1234.12,air,0.1,,,0.0,25.0,4.651252284531548,IN718,880.7126191104511,88.07126191104511
52518.4370990526,432.996892664246,110.0,0.0,,powder,1450.81,960.0,stripe,,1.0,,80.0,40.0,14.34,L-PBF,30.0,1.375,force,,,,285.0,1234.12,air,0.1,,,0.0,25.0,4.720311793400748,IN718,962.2153170316577,96.22153170316578
59813.8921857908,324.302065623171,110.0,0.0,,powder,1450.81,960.0,stripe,,1.0,,80.0,40.0,14.34,L-PBF,30.0,1.375,force,,,,285.0,1234.12,air,0.1,,,0.0,25.0,4.776802063569326,IN718,720.67125694038,72.067125694038
82901.361219259,360.411434112249,110.0,0.0,,powder,1450.81,960.0,stripe,,1.0,,80.0,40.0,14.34,L-PBF,30.0,1.375,force,,,,285.0,1234.12,air,0.1,,,0.0,25.0,4.918561661613716,IN718,800.9142980272201,80.09142980272202
167683.771892052,283.87114889453,110.0,0.0,,powder,1450.81,960.0,stripe,,1.0,,80.0,40.0,14.34,L-PBF,30.0,1.375,force,,,,285.0,1234.12,air,0.1,,,0.0,25.0,5.224491034467996,IN718,630.8247753211778,63.08247753211778
183557.386380195,288.353527416136,110.0,0.0,,powder,1450.81,960.0,stripe,,1.0,,80.0,40.0,14.34,L-PBF,30.0,1.375,force,,,,285.0,1234.12,air,0.1,,,0.0,25.0,5.263771865274855,IN718,640.7856164803022,64.07856164803023
336870.487376407,306.174479390811,110.0,0.0,,powder,1450.81,960.0,stripe,,1.0,,80.0,40.0,14.34,L-PBF,30.0,1.375,force,,,,285.0,1234.12,air,0.1,,,0.0,25.0,5.5274629648813836,IN718,680.3877319795799,68.038773197958
3662012.70274863,270.137456474821,110.0,0.0,,powder,1450.81,960.0,stripe,,1.0,,80.0,40.0,14.34,L-PBF,30.0,1.375,force,,,,285.0,1234.12,air,0.1,,,0.0,25.0,6.563719846444123,IN718,600.3054588329356,60.03054588329357
29090.1010950895,396.529045813316,110.0,0.0,,powder,1450.81,960.0,stripe,,1.0,,80.0,40.0,14.34,L-PBF,30.0,1.25,force,,,,285.0,1234.12,air,0.1,,,0.0,25.0,4.463745230527335,IN718,881.1756573629243,88.11756573629243
40469.9843705384,432.574272025844,110.0,0.0,,powder,1450.81,960.0,stripe,,1.0,,80.0,40.0,14.34,L-PBF,30.0,1.25,force,,,,285.0,1234.12,air,0.1,,,0.0,25.0,4.607133036667568,IN718,961.2761600574311,96.1276160057431
66409.4714764955,360.550703720492,110.0,0.0,,powder,1450.81,960.0,stripe,,1.0,,80.0,40.0,14.34,L-PBF,30.0,1.25,force,,,,285.0,1234.12,air,0.1,,,0.0,25.0,4.822230023895599,IN718,801.2237860455377,80.12237860455377
124273.296316233,314.730782276705,110.0,0.0,,powder,1450.81,960.0,stripe,,1.0,,80.0,40.0,14.34,L-PBF,30.0,1.25,force,,,,285.0,1234.12,air,0.1,,,0.0,25.0,5.09437781803489,IN718,699.4017383926778,69.94017383926779
129188.821668073,324.556969892656,110.0,0.0,,powder,1450.81,960.0,stripe,,1.0,,80.0,40.0,14.34,L-PBF,30.0,1.25,force,,,,285.0,1234.12,air,0.1,,,0.0,25.0,5.11122493704995,IN718,721.2377108725689,72.12377108725688
209686.682126251,288.013373537572,110.0,0.0,,powder,1450.81,960.0,stripe,,1.0,,80.0,40.0,14.34,L-PBF,30.0,1.25,force,,,,285.0,1234.12,air,0.1,,,0.0,25.0,5.321570847905724,IN718,640.0297189723823,64.00297189723823
212419.825363411,261.19860791978,110.0,0.0,,powder,1450.81,960.0,stripe,,1.0,,80.0,40.0,14.34,L-PBF,30.0,1.25,force,,,,285.0,1234.12,air,0.1,,,0.0,25.0,5.327195047457107,IN718,580.4413509328444,58.044135093284446
215194.602482683,279.344549553943,110.0,0.0,,powder,1450.81,960.0,stripe,,1.0,,80.0,40.0,14.34,L-PBF,30.0,1.25,force,,,,285.0,1234.12,air,0.1,,,0.0,25.0,5.332831374144054,IN718,620.7656656754289,62.07656656754289
238204.862211231,288.412307154795,110.0,0.0,,powder,1450.81,960.0,stripe,,1.0,,80.0,40.0,14.34,L-PBF,30.0,1.25,force,,,,285.0,1234.12,air,0.1,,,0.0,25.0,5.376950622008035,IN718,640.9162381217666,64.09162381217666
290306.827571592,270.358665995045,110.0,0.0,,powder,1450.81,960.0,stripe,,1.0,,80.0,40.0,14.34,L-PBF,30.0,1.25,force,,,,285.0,1234.12,air,0.1,,,0.0,25.0,5.462857249892297,IN718,600.7970355445444,60.07970355445445
38145.6131355232,396.086851398873,110.0,0.0,,powder,1450.81,960.0,stripe,,1.0,,80.0,40.0,14.34,L-PBF,30.0,1.12,force,,,,285.0,1234.12,air,0.1,,,0.0,25.0,4.581444599942737,IN718,880.1930031086067,88.01930031086067
43456.6818681932,360.120935269486,110.0,0.0,,powder,1450.81,960.0,stripe,,1.0,,80.0,40.0,14.34,L-PBF,30.0,1.12,force,,,,285.0,1234.12,air,0.1,,,0.0,25.0,4.6380565627266135,IN718,800.2687450433021,80.02687450433022
70199.6211726562,369.417269934465,110.0,0.0,,powder,1450.81,960.0,stripe,,1.0,,80.0,40.0,14.34,L-PBF,30.0,1.12,force,,,,285.0,1234.12,air,0.1,,,0.0,25.0,4.8463347684963445,IN718,820.9272665210334,82.09272665210335
108411.008494639,333.17661424603,110.0,0.0,,powder,1450.81,960.0,stripe,,1.0,,80.0,40.0,14.34,L-PBF,30.0,1.12,force,,,,285.0,1234.12,air,0.1,,,0.0,25.0,5.035073384469251,IN718,740.3924761022889,74.0392476102289
152594.602011244,324.048890467029,110.0,0.0,,powder,1450.81,960.0,stripe,,1.0,,80.0,40.0,14.34,L-PBF,30.0,1.12,force,,,,285.0,1234.12,air,0.1,,,0.0,25.0,5.183539170852188,IN718,720.1086454822868,72.01086454822868
176573.183144812,296.89069478848,110.0,0.0,,powder,1450.81,960.0,stripe,,1.0,,80.0,40.0,14.34,L-PBF,30.0,1.12,force,,,,285.0,1234.12,air,0.1,,,0.0,25.0,5.2469247462597925,IN718,659.7570995299556,65.97570995299556
307996.432846479,278.034698000637,110.0,0.0,,powder,1450.81,960.0,stripe,,1.0,,80.0,40.0,14.34,L-PBF,30.0,1.12,force,,,,285.0,1234.12,air,0.1,,,0.0,25.0,5.488545686617128,IN718,617.85488444586,61.785488444586
1357.35351110587,432.41888929821,110.0,0.0,,powder,1450.81,960.0,stripe,,1.0,,80.0,40.0,14.34,L-PBF,30.0,1.05,force,,,,285.0,1234.12,air,0.1,,,0.0,25.0,3.1326929706724993,IN718,960.9308651071333,96.09308651071333
8023.41094069332,360.25554012315,110.0,0.0,,powder,1450.81,960.0,stripe,,1.0,,80.0,40.0,14.34,L-PBF,30.0,1.05,force,,,,285.0,1234.12,air,0.1,,,0.0,25.0,3.904359036338732,IN718,800.5678669403334,80.05678669403335
34561.2180218911,336.021046949205,110.0,0.0,,powder,1450.81,960.0,stripe,,1.0,,80.0,40.0,14.34,L-PBF,30.0,1.05,force,,,,285.0,1234.12,air,0.1,,,0.0,25.0,4.538589039676785,IN718,746.7134376649,74.67134376649
42477.0769352151,324.185037625361,110.0,0.0,,powder,1450.81,960.0,stripe,,1.0,,80.0,40.0,14.34,L-PBF,30.0,1.05,force,,,,285.0,1234.12,air,0.1,,,0.0,25.0,4.628154623078481,IN718,720.4111947230244,72.04111947230244
80062.0458742125,270.098158632329,110.0,0.0,,powder,1450.81,960.0,stripe,,1.0,,80.0,40.0,14.34,L-PBF,30.0,1.05,force,,,,285.0,1234.12,air,0.1,,,0.0,25.0,4.9034266837022455,IN718,600.2181302940644,60.021813029406445
111833.234752558,261.147769165691,110.0,0.0,,powder,1450.81,960.0,stripe,,1.0,,80.0,40.0,14.34,L-PBF,30.0,1.05,force,,,,285.0,1234.12,air,0.1,,,0.0,25.0,5.04857088695579,IN718,580.3283759237578,58.032837592375785
170475.243469729,279.128786878496,110.0,0.0,,powder,1450.81,960.0,stripe,,1.0,,80.0,40.0,14.34,L-PBF,30.0,1.05,force,,,,285.0,1234.12,air,0.1,,,0.0,25.0,5.231661319368815,IN718,620.2861930633244,62.028619306332445
1158600.43942113,252.122344702917,110.0,0.0,,powder,1450.81,960.0,stripe,,1.0,,80.0,40.0,14.34,L-PBF,30.0,1.05,force,,,,285.0,1234.12,air,0.1,,,0.0,25.0,6.063933688877466,IN718,560.2718771175932,56.027187711759325
29355.1058199374,396.531254030631,90.0,67.0,,powder,,1083.0,,,1.0,Ar,,20.0,,L-PBF,5.0,5,force,,,,195.0,,air,-1.0,32.5,,90.0,25.0,4.467683650270898,316L,396.531254030631,-396.531254030631
