Repository: Luwen-Zhang/SNEnsemble

# Copyright Notification

## Composites

We reformat and merge fatigue testing records from SNL/MSU/DOE, OptiMat, UPWIND, and FACT databases into a single database with careful considerations, including filtering invalid entries, rename variables, fix improper calculations in the records, to obtain clean and consistent data to fit machine 
learning usages. We leave the original format ("2019_SNL_MSU_DOE_Composite-Materials-Database_Wind_29pt0.xlsx" and "Optidat UPWIND 28_3_2017.xls") in the folder. Any derived database should be directly based on the original files instead of our merged database. We are not responsible for the accuracy of the testing records.

File: data/alloy/alloy_AM2022.csv (part 27 of 50)
Cycles to Failure,Stress Amplitude,hatch space  (μm),layer scan rotation  (°),wire feed rate  (mm/s),types of feedstock,ultimate tensile strength  (MPa),scan speed  (mm/s),scan pattern,current  (A),stress concentration factor of specimens,AM environment,preheat temperature  (°C),layer thickness  (μm),elongation  (%),types of AM,Frequency,critical cross-section size of specimens (mm),load control,voltage  (V),Young's modulus  (GPa),powder feed rate  (g/s),power  (W),yield strength  (MPa),fatigue environment,R-value,size of feedstock  (μm),speed function,direciton of specimen  (°),fatigue temperature  (°C),log10(Cycles to Failure),Material_Code,Maximum Stress,Minimum Stress
259891.623245943,384.286059862647,90.0,67.0,,powder,,1083.0,,,1.0,Ar,,20.0,,L-PBF,5.0,5,force,,,,195.0,,air,-1.0,32.5,,90.0,25.0,5.414792281668417,316L,384.286059862647,-384.286059862647
285244.9497582,388.423319982142,90.0,67.0,,powder,,1083.0,,,1.0,Ar,,20.0,,L-PBF,5.0,5,force,,,,195.0,,air,-1.0,32.5,,90.0,25.0,5.455217964005022,316L,388.423319982142,-388.423319982142
1172615.4698657,373.99354000514,90.0,67.0,,powder,,1083.0,,,1.0,Ar,,20.0,,L-PBF,5.0,5,force,,,,195.0,,air,-1.0,32.5,,90.0,25.0,6.069155619366937,316L,373.99354000514,-373.99354000514
29361.4797997998,381.080436622722,90.0,67.0,,powder,,1083.0,,,1.0,Ar,,20.0,,L-PBF,5.0,5,force,,,,195.0,,air,-1.0,32.5,,90.0,25.0,4.467777939959702,316L,381.080436622722,-381.080436622722
92854.1913977314,369.97157048735,90.0,67.0,,powder,,1083.0,,,1.0,Ar,,20.0,,L-PBF,5.0,5,force,,,,195.0,,air,-1.0,32.5,,90.0,25.0,4.967801512381904,316L,369.97157048735,-369.97157048735
302716.532965343,359.009206184584,90.0,67.0,,powder,,1083.0,,,1.0,Ar,,20.0,,L-PBF,5.0,5,force,,,,195.0,,air,-1.0,32.5,,90.0,25.0,5.481036140743624,316L,359.009206184584,-359.009206184584
974383.940836957,348.483444533401,90.0,67.0,,powder,,1083.0,,,1.0,Ar,,20.0,,L-PBF,5.0,5,force,,,,195.0,,air,-1.0,32.5,,90.0,25.0,5.9887301175883,316L,348.483444533401,-348.483444533401
10840.8442023706,377.052661412459,90.0,67.0,,powder,,1083.0,,,1.0,Ar,,20.0,,L-PBF,5.0,5,force,,,,195.0,,air,-1.0,32.5,,90.0,25.0,4.035063103065424,316L,377.052661412459,-377.052661412459
30072.6379172951,368.981744287345,90.0,67.0,,powder,,1083.0,,,1.0,Ar,,20.0,,L-PBF,5.0,5,force,,,,195.0,,air,-1.0,32.5,,90.0,25.0,4.478171525296297,316L,368.981744287345,-368.981744287345
73354.9919531528,359.039087120352,90.0,67.0,,powder,,1083.0,,,1.0,Ar,,20.0,,L-PBF,5.0,5,force,,,,195.0,,air,-1.0,32.5,,90.0,25.0,4.865429673788557,316L,359.039087120352,-359.039087120352
207158.515467715,348.979809056521,90.0,67.0,,powder,,1083.0,,,1.0,Ar,,20.0,,L-PBF,5.0,5,force,,,,195.0,,air,-1.0,32.5,,90.0,25.0,5.3163027901307105,316L,348.979809056521,-348.979809056521
727416.337557612,336.441611223325,90.0,67.0,,powder,,1083.0,,,1.0,Ar,,20.0,,L-PBF,5.0,5,force,,,,195.0,,air,-1.0,32.5,,90.0,25.0,5.86178305095493,316L,336.441611223325,-336.441611223325
65528.4992096453,49.5177981456397,,,66.667,wire,164.0,4.0,,,1.0,Ar,,1500.0,13.8,W-DED,,7.0,force,,,,,82.0,air,0.1,1200.0,,0.0,25.0,4.816430221482259,ER4043 aluminum,110.03955143475488,11.003955143475489
119257.281890422,49.540764808194,,,66.667,wire,164.0,4.0,,,1.0,Ar,,1500.0,13.8,W-DED,,7.0,force,,,,,82.0,air,0.1,1200.0,,0.0,25.0,5.076484906691396,ER4043 aluminum,110.09058846265333,11.009058846265333
126310.914856667,44.98857956934,,,66.667,wire,164.0,4.0,,,1.0,Ar,,1500.0,13.8,W-DED,,7.0,force,,,,,82.0,air,0.1,1200.0,,0.0,25.0,5.101440880699481,ER4043 aluminum,99.97462126519999,9.997462126519999
132123.117440643,45.0122709841655,,,66.667,wire,164.0,4.0,,,1.0,Ar,,1500.0,13.8,W-DED,,7.0,force,,,,,82.0,air,0.1,1200.0,,0.0,25.0,5.120978812304393,ER4043 aluminum,100.0272688537011,10.00272688537011
204206.618841722,49.532783946004,,,66.667,wire,164.0,4.0,,,1.0,Ar,,1500.0,13.8,W-DED,,7.0,force,,,,,82.0,air,0.1,1200.0,,0.0,25.0,5.3100698145376235,ER4043 aluminum,110.07285321334223,11.007285321334223
214848.681053011,49.5714611611939,,,66.667,wire,164.0,4.0,,,1.0,Ar,,1500.0,13.8,W-DED,,7.0,force,,,,,82.0,air,0.1,1200.0,,0.0,25.0,5.332132691912603,ER4043 aluminum,110.15880258043089,11.01588025804309
326771.668955811,40.5332278481013,,,66.667,wire,164.0,4.0,,,1.0,Ar,,1500.0,13.8,W-DED,,7.0,force,,,,,82.0,air,0.1,1200.0,,0.0,25.0,5.514244396240058,ER4043 aluminum,90.07383966244733,9.007383966244733
332186.540838311,45.0272567845299,,,66.667,wire,164.0,4.0,,,1.0,Ar,,1500.0,13.8,W-DED,,7.0,force,,,,,82.0,air,0.1,1200.0,,0.0,25.0,5.521382032215116,ER4043 aluminum,100.06057063228866,10.006057063228866
353123.383222735,45.0272567845299,,,66.667,wire,164.0,4.0,,,1.0,Ar,,1500.0,13.8,W-DED,,7.0,force,,,,,82.0,air,0.1,1200.0,,0.0,25.0,5.547926476748499,ER4043 aluminum,100.06057063228866,10.006057063228866
479901.37681126,40.5130240085945,,,66.667,wire,164.0,4.0,,,1.0,Ar,,1500.0,13.8,W-DED,,7.0,force,,,,,82.0,air,0.1,1200.0,,0.0,25.0,5.681151995901738,ER4043 aluminum,90.0289422413211,9.002894224132111
589716.838450905,31.495253164557,,,66.667,wire,164.0,4.0,,,1.0,Ar,,1500.0,13.8,W-DED,,7.0,force,,,,,82.0,air,0.1,1200.0,,0.0,25.0,5.770643528561099,ER4043 aluminum,69.98945147679333,6.998945147679334
739786.752803538,36.0142405063291,,,66.667,wire,164.0,4.0,,,1.0,Ar,,1500.0,13.8,W-DED,,7.0,force,,,,,82.0,air,0.1,1200.0,,0.0,25.0,5.869106550234533,ER4043 aluminum,80.03164556962022,8.003164556962023
1599046.08070466,35.9987912326592,,,66.667,wire,164.0,4.0,,,1.0,Ar,,1500.0,13.8,W-DED,,7.0,force,,,,,82.0,air,0.1,1200.0,,0.0,25.0,6.203860979260553,ER4043 aluminum,79.99731385035378,7.999731385035378
3401483.18004232,31.495253164557,,,66.667,wire,164.0,4.0,,,1.0,Ar,,1500.0,13.8,W-DED,,7.0,force,,,,,82.0,air,0.1,1200.0,,0.0,25.0,6.531668327763772,ER4043 aluminum,69.98945147679333,6.998945147679334
3993275.43984566,31.4695726563595,,,66.667,wire,164.0,4.0,,,1.0,Ar,,1500.0,13.8,W-DED,,7.0,force,,,,,82.0,air,0.1,1200.0,,0.0,25.0,6.601329267088766,ER4043 aluminum,69.93238368079889,6.99323836807989
4107182.58274632,36.0074968471204,,,66.667,wire,164.0,4.0,,,1.0,Ar,,1500.0,13.8,W-DED,,7.0,force,,,,,82.0,air,0.1,1200.0,,0.0,25.0,6.613544009626647,ER4043 aluminum,80.01665966026755,8.001665966026755
53696.8380618165,54.0407365360362,,,66.667,wire,147.0,4.0,,,1.0,Ar,,1500.0,37.5,W-DED,,7.0,force,,,,,87.0,air,0.1,1200.0,,0.0,25.0,4.729948713022922,ER4043 aluminum,120.090525635636,12.0090525635636
120710.345057476,54.0517155229847,,,66.667,wire,147.0,4.0,,,1.0,Ar,,1500.0,37.5,W-DED,,7.0,force,,,,,87.0,air,0.1,1200.0,,0.0,25.0,5.081744491380293,ER4043 aluminum,120.11492338441045,12.011492338441045
258480.425583448,49.5501951749264,,,66.667,wire,147.0,4.0,,,1.0,Ar,,1500.0,37.5,W-DED,,7.0,force,,,,,87.0,air,0.1,1200.0,,0.0,25.0,5.412427660068357,ER4043 aluminum,110.11154483316977,11.011154483316979
369682.705593711,49.5410986692632,,,66.667,wire,147.0,4.0,,,1.0,Ar,,1500.0,37.5,W-DED,,7.0,force,,,,,87.0,air,0.1,1200.0,,0.0,25.0,5.5678291339896555,ER4043 aluminum,110.09133037614043,11.009133037614044
452393.369352197,45.0189873417722,,,66.667,wire,147.0,4.0,,,1.0,Ar,,1500.0,37.5,W-DED,,7.0,force,,,,,87.0,air,0.1,1200.0,,0.0,25.0,5.655516230924382,ER4043 aluminum,100.04219409282712,10.004219409282712
713077.448965436,45.0272567845299,,,66.667,wire,147.0,4.0,,,1.0,Ar,,1500.0,37.5,W-DED,,7.0,force,,,,,87.0,air,0.1,1200.0,,0.0,25.0,5.85313670212624,ER4043 aluminum,100.06057063228866,10.006057063228866
971741.371864323,45.0158090258668,,,66.667,wire,147.0,4.0,,,1.0,Ar,,1500.0,37.5,W-DED,,7.0,force,,,,,87.0,air,0.1,1200.0,,0.0,25.0,5.9875506932000375,ER4043 aluminum,100.03513116859288,10.003513116859288
1253140.8207957,42.7520145032463,,,66.667,wire,147.0,4.0,,,1.0,Ar,,1500.0,37.5,W-DED,,7.0,force,,,,,87.0,air,0.1,1200.0,,0.0,25.0,6.097999877265583,ER4043 aluminum,95.00447667388066,9.500447667388066
967.314423736497,319.485454405627,,,,powder,542.7,16.667,,,1.0,Ar,,900.0,35.43,P-DED,15.0,,force,,,0.217,1800.0,,air,-1.0,75.0,,90.0,25.0,2.985567663636538,316L,319.485454405627,-319.485454405627
66134.8776063334,249.515004648998,,,,powder,542.7,16.667,,,1.0,Ar,,900.0,35.43,P-DED,15.0,,force,,,0.217,1800.0,,air,-1.0,75.0,,90.0,25.0,4.820430554148078,316L,249.515004648998,-249.515004648998
253555.909481805,241.444769193531,,,,powder,542.7,16.667,,,1.0,Ar,,900.0,35.43,P-DED,15.0,,force,,,0.217,1800.0,,air,-1.0,75.0,,90.0,25.0,5.404073736853646,316L,241.444769193531,-241.444769193531
1083321.12915905,240.711274273817,,,,powder,542.7,16.667,,,1.0,Ar,,900.0,35.43,P-DED,15.0,,force,,,0.217,1800.0,,air,-1.0,75.0,,90.0,25.0,6.034757213734226,316L,240.711274273817,-240.711274273817
46447.7235261991,105.710032996494,150.0,,,powder,,500.0,,,1.0,Ar,30.0,50.0,,L-PBF,108.0,5,force,,,,250.0,,air,0.1,35.0,,0.0,25.0,4.666964433416046,AlSi10Mg,234.91118443665331,23.491118443665332
47469.4459633768,125.884796664002,150.0,,,powder,,500.0,,,1.0,Ar,30.0,50.0,,L-PBF,108.0,5,force,,,,250.0,,air,0.1,35.0,,0.0,25.0,4.676414162907482,AlSi10Mg,279.7439925866711,27.97439925866711
60346.5228150952,116.844993076628,150.0,,,powder,,500.0,,,1.0,Ar,30.0,50.0,,L-PBF,108.0,5,force,,,,250.0,,air,0.1,35.0,,0.0,25.0,4.780652250974831,AlSi10Mg,259.65554017028444,25.965554017028445
77260.7853661741,108.094484113291,150.0,,,powder,,500.0,,,1.0,Ar,30.0,50.0,,L-PBF,108.0,5,force,,,,250.0,,air,0.1,35.0,,0.0,25.0,4.887959118492494,AlSi10Mg,240.20996469620223,24.020996469620226
133497.661245352,112.385334625478,150.0,,,powder,,500.0,,,1.0,Ar,30.0,50.0,,L-PBF,108.0,5,force,,,,250.0,,air,0.1,35.0,,0.0,25.0,5.12547365733254,AlSi10Mg,249.74518805661776,24.974518805661777
164596.461992417,94.5352658982957,150.0,,,powder,,500.0,,,1.0,Ar,30.0,50.0,,L-PBF,108.0,5,force,,,,250.0,,air,0.1,35.0,,0.0,25.0,5.216420495799191,AlSi10Mg,210.07836866287934,21.007836866287935
247468.593814872,103.548839424298,150.0,,,powder,,500.0,,,1.0,Ar,30.0,50.0,,L-PBF,108.0,5,force,,,,250.0,,air,0.1,35.0,,0.0,25.0,5.393520090548953,AlSi10Mg,230.10853205399553,23.010853205399556
290961.770607034,98.9479199927704,150.0,,,powder,,500.0,,,1.0,Ar,30.0,50.0,,L-PBF,108.0,5,force,,,,250.0,,air,0.1,35.0,,0.0,25.0,5.463835930892836,AlSi10Mg,219.88426665060086,21.98842666506009
323345.766133632,104.742206051321,150.0,,,powder,,500.0,,,1.0,Ar,30.0,50.0,,L-PBF,108.0,5,force,,,,250.0,,air,0.1,35.0,,0.0,25.0,5.509667178699437,AlSi10Mg,232.76045789182444,23.276045789182447
46630.685894991,98.8739349404652,150.0,,,powder,,500.0,,,1.0,Ar,30.0,50.0,,L-PBF,108.0,5,force,,,,250.0,,air,0.1,35.0,,45.0,25.0,4.668671803578425,AlSi10Mg,219.719855423256,21.9719855423256
50868.8140790689,89.8793565683646,150.0,,,powder,,500.0,,,1.0,Ar,30.0,50.0,,L-PBF,108.0,5,force,,,,250.0,,air,0.1,35.0,,45.0,25.0,4.7064516129032254,AlSi10Mg,199.73190348525466,19.973190348525467
74765.3795953579,80.9689437495893,150.0,,,powder,,500.0,,,1.0,Ar,30.0,50.0,,L-PBF,108.0,5,force,,,,250.0,,air,0.1,35.0,,45.0,25.0,4.873700542633545,AlSi10Mg,179.93098611019843,17.993098611019843
79050.246006494,76.4203468814811,150.0,,,powder,,500.0,,,1.0,Ar,30.0,50.0,,L-PBF,108.0,5,force,,,,250.0,,air,0.1,35.0,,45.0,25.0,4.897903225806452,AlSi10Mg,169.822993069958,16.9822993069958
167071.828531116,63.0028831735357,150.0,,,powder,,500.0,,,1.0,Ar,30.0,50.0,,L-PBF,108.0,5,force,,,,250.0,,air,0.1,35.0,,45.0,25.0,5.222903225806453,AlSi10Mg,140.00640705230154,14.000640705230154
248460.448437433,71.9428588837436,150.0,,,powder,,500.0,,,1.0,Ar,30.0,50.0,,L-PBF,108.0,5,force,,,,250.0,,air,0.1,35.0,,45.0,25.0,5.395257264729405,AlSi10Mg,159.87301974165243,15.987301974165243
398080.113790267,58.4244914051412,150.0,,,powder,,500.0,,,1.0,Ar,30.0,50.0,,L-PBF,108.0,5,force,,,,250.0,,air,0.1,35.0,,45.0,25.0,5.599970482816783,AlSi10Mg,129.832203122536,12.9832203122536
712011.118623304,51.6213640374702,150.0,,,powder,,500.0,,,1.0,Ar,30.0,50.0,,L-PBF,108.0,5,force,,,,250.0,,air,0.1,35.0,,45.0,25.0,5.852486775545627,AlSi10Mg,114.71414230548933,11.471414230548934
734408.504970143,49.4201387793724,150.0,,,powder,,500.0,,,1.0,Ar,30.0,50.0,,L-PBF,108.0,5,force,,,,250.0,,air,0.1,35.0,,45.0,25.0,5.865937697659708,AlSi10Mg,109.82253062082755,10.982253062082755
1369695.64873086,53.9150781670389,150.0,,,powder,,500.0,,,1.0,Ar,30.0,50.0,,L-PBF,108.0,5,force,,,,250.0,,air,0.1,35.0,,45.0,25.0,6.1366240760900705,AlSi10Mg,119.811284815642,11.9811284815642
83469.8320561357,89.5677169623761,150.0,,,powder,,500.0,,,1.0,Ar,30.0,50.0,,L-PBF,108.0,5,force,,,,250.0,,air,0.1,35.0,,90.0,25.0,4.921529539688293,AlSi10Mg,199.03937102750243,19.903937102750245
84898.9180518723,80.5230075619112,150.0,,,powder,,500.0,,,1.0,Ar,30.0,50.0,,L-PBF,108.0,5,force,,,,250.0,,air,0.1,35.0,,90.0,25.0,4.928902155649187,AlSi10Mg,178.9400168042471,17.89400168042471
170273.456985514,76.030563002681,150.0,,,powder,,500.0,,,1.0,Ar,30.0,50.0,,L-PBF,108.0,5,force,,,,250.0,,air,0.1,35.0,,90.0,25.0,5.231146953405017,AlSi10Mg,168.95680667262445,16.895680667262447
220895.688748722,71.6285540265161,150.0,,,powder,,500.0,,,1.0,Ar,30.0,50.0,,L-PBF,108.0,5,force,,,,250.0,,air,0.1,35.0,,90.0,25.0,5.344187239769527,AlSi10Mg,159.1745645033691,15.917456450336912
340610.525635949,55.7734584450402,150.0,,,powder,,500.0,,,1.0,Ar,30.0,50.0,,L-PBF,108.0,5,force,,,,250.0,,air,0.1,35.0,,90.0,25.0,5.53225806451613,AlSi10Mg,123.94101876675599,12.394101876675599
358811.635917043,60.2733960432652,150.0,,,powder,,500.0,,,1.0,Ar,30.0,50.0,,L-PBF,108.0,5,force,,,,250.0,,air,0.1,35.0,,90.0,25.0,5.554866518353727,AlSi10Mg,133.9408800961449,13.39408800961449
375000.855126505,64.7975871313673,150.0,,,powder,,500.0,,,1.0,Ar,30.0,50.0,,L-PBF,108.0,5,force,,,,250.0,,air,0.1,35.0,,90.0,25.0,5.574032258064516,AlSi10Mg,143.9946380697051,14.39946380697051
545263.799490982,67.0074281990135,150.0,,,powder,,500.0,,,1.0,Ar,30.0,50.0,,L-PBF,108.0,5,force,,,,250.0,,air,0.1,35.0,,90.0,25.0,5.736606665478524,AlSi10Mg,148.90539599780777,14.890539599780778
1482407.97233081,51.2613941018767,150.0,,,powder,,500.0,,,1.0,Ar,30.0,50.0,,L-PBF,108.0,5,force,,,,250.0,,air,0.1,35.0,,90.0,25.0,6.170967741935483,AlSi10Mg,113.91420911528155,11.391420911528156
133976.210314958,58.51611630373,150.0,,,powder,,500.0,,,1.0,Ar,30.0,50.0,,L-PBF,108.0,5,force,,,,250.0,,air,0.1,35.0,,0.0,25.0,5.127027689065031,AlSi10Mg,130.0358140082889,13.00358140082889
364577.365395989,54.0228023895164,150.0,,,powder,,500.0,,,1.0,Ar,30.0,50.0,,L-PBF,108.0,5,force,,,,250.0,,air,0.1,35.0,,0.0,25.0,5.561789702199474,AlSi10Mg,120.05067197670311,12.005067197670312
506368.60879624,49.4690632570659,150.0,,,powder,,500.0,,,1.0,Ar,30.0,50.0,,L-PBF,108.0,5,force,,,,250.0,,air,0.1,35.0,,0.0,25.0,5.70446677471637,AlSi10Mg,109.93125168236865,10.993125168236865
2507075.53045555,44.968792958116,150.0,,,powder,,500.0,,,1.0,Ar,30.0,50.0,,L-PBF,108.0,5,force,,,,250.0,,air,0.1,35.0,,0.0,25.0,6.39916741810897,AlSi10Mg,99.93065101803555,9.993065101803555
5533447.36023729,42.7120975385077,150.0,,,powder,,500.0,,,1.0,Ar,30.0,50.0,,L-PBF,108.0,5,force,,,,250.0,,air,0.1,35.0,,0.0,25.0,6.74299578285261,AlSi10Mg,94.91577230779488,9.49157723077949
13189660.2738257,47.2420155371353,150.0,,,powder,,500.0,,,1.0,Ar,30.0,50.0,,L-PBF,108.0,5,force,,,,250.0,,air,0.1,35.0,,0.0,25.0,7.1202336095643375,AlSi10Mg,104.98225674918956,10.498225674918956
45374.9040214223,107.929702050751,150.0,,,powder,,500.0,,,1.0,Ar,30.0,50.0,,L-PBF,108.0,5,force,,,,250.0,,air,0.1,35.0,,0.0,25.0,4.656815719410323,AlSi10Mg,239.84378233500223,23.984378233500223
70709.2538797075,103.431461800366,150.0,,,powder,,500.0,,,1.0,Ar,30.0,50.0,,L-PBF,108.0,5,force,,,,250.0,,air,0.1,35.0,,0.0,25.0,4.84947625461585,AlSi10Mg,229.84769288970222,22.984769288970224
71173.6325341669,112.427942301137,150.0,,,powder,,500.0,,,1.0,Ar,30.0,50.0,,L-PBF,108.0,5,force,,,,250.0,,air,0.1,35.0,,0.0,25.0,4.852319131757586,AlSi10Mg,249.83987178030443,24.983987178030446
108220.745841914,98.9965770464648,150.0,,,powder,,500.0,,,1.0,Ar,30.0,50.0,,L-PBF,108.0,5,force,,,,250.0,,air,0.1,35.0,,0.0,25.0,5.034310522702379,AlSi10Mg,219.99239343658843,21.999239343658843
169861.526560226,89.9393008335597,150.0,,,powder,,500.0,,,1.0,Ar,30.0,50.0,,L-PBF,108.0,5,force,,,,250.0,,air,0.1,35.0,,0.0,25.0,5.230095022808345,AlSi10Mg,199.865112963466,19.986511296346603
326626.086781017,85.4994897434867,150.0,,,powder,,500.0,,,1.0,Ar,30.0,50.0,,L-PBF,108.0,5,force,,,,250.0,,air,0.1,35.0,,0.0,25.0,5.514050867763208,AlSi10Mg,189.99886609663713,18.999886609663715
426536.689805893,76.3945846528054,150.0,,,powder,,500.0,,,1.0,Ar,30.0,50.0,,L-PBF,108.0,5,force,,,,250.0,,air,0.1,35.0,,0.0,25.0,5.629956394225486,AlSi10Mg,169.7657436729009,16.97657436729009
586721.885333272,80.9561803996751,150.0,,,powder,,500.0,,,1.0,Ar,30.0,50.0,,L-PBF,108.0,5,force,,,,250.0,,air,0.1,35.0,,0.0,25.0,5.768432288151913,AlSi10Mg,179.90262311038913,17.990262311038915
1679609.44655439,72.0176091104407,150.0,,,powder,,500.0,,,1.0,Ar,30.0,50.0,,L-PBF,108.0,5,force,,,,250.0,,air,0.1,35.0,,0.0,25.0,6.225208308556345,AlSi10Mg,160.03913135653488,16.003913135653487
2107392.81825873,67.4690879105696,150.0,,,powder,,500.0,,,1.0,Ar,30.0,50.0,,L-PBF,108.0,5,force,,,,250.0,,air,0.1,35.0,,0.0,25.0,6.323745495694171,AlSi10Mg,149.93130646793244,14.993130646793245
211933.851453159,63.0303212433596,150.0,,,powder,,500.0,,,1.0,Ar,30.0,50.0,,L-PBF,108.0,5,force,,,,250.0,,air,0.1,35.0,,45.0,25.0,5.32620033059064,AlSi10Mg,140.06738054079912,14.006738054079912
266500.814893136,51.745663526245,150.0,,,powder,,500.0,,,1.0,Ar,30.0,50.0,,L-PBF,108.0,5,force,,,,250.0,,air,0.1,35.0,,45.0,25.0,5.425698541329012,AlSi10Mg,114.99036339165556,11.499036339165556
281387.068412015,56.2399145775723,150.0,,,powder,,500.0,,,1.0,Ar,30.0,50.0,,L-PBF,108.0,5,force,,,,250.0,,air,0.1,35.0,,45.0,25.0,5.449304134867202,AlSi10Mg,124.97758795016067,12.497758795016068
370579.751347197,60.9234227359132,150.0,,,powder,,500.0,,,1.0,Ar,30.0,50.0,,L-PBF,108.0,5,force,,,,250.0,,air,0.1,35.0,,45.0,25.0,5.568881685575365,AlSi10Mg,135.38538385758488,13.53853838575849
535393.326269518,58.4655840515378,150.0,,,powder,,500.0,,,1.0,Ar,30.0,50.0,,L-PBF,108.0,5,force,,,,250.0,,air,0.1,35.0,,45.0,25.0,5.728672953361213,AlSi10Mg,129.92352011452846,12.992352011452846
1092122.58575149,50.4132274562584,150.0,,,powder,,500.0,,,1.0,Ar,30.0,50.0,,L-PBF,108.0,5,force,,,,250.0,,air,0.1,35.0,,45.0,25.0,6.038271388668574,AlSi10Mg,112.02939434724088,11.202939434724088
1449239.0988659,54.015922386188,150.0,,,powder,,500.0,,,1.0,Ar,30.0,50.0,,L-PBF,108.0,5,force,,,,250.0,,air,0.1,35.0,,45.0,25.0,6.161140042304709,AlSi10Mg,120.03538308041777,12.003538308041778
2645377.7631934,55.7477441026417,150.0,,,powder,,500.0,,,1.0,Ar,30.0,50.0,,L-PBF,108.0,5,force,,,,250.0,,air,0.1,35.0,,45.0,25.0,6.422487698585112,AlSi10Mg,123.88387578364821,12.38838757836482
6799949.26811826,49.469063257066,150.0,,,powder,,500.0,,,1.0,Ar,30.0,50.0,,L-PBF,108.0,5,force,,,,250.0,,air,0.1,35.0,,45.0,25.0,6.8325056726094004,AlSi10Mg,109.93125168236888,10.993125168236888
13387.8765106491,125.976147317157,150.0,,,powder,,500.0,,,1.0,Ar,30.0,50.0,,L-PBF,108.0,5,force,,,,250.0,,air,0.1,35.0,,45.0,25.0,4.126711697785604,AlSi10Mg,279.94699403812666,27.994699403812668
60138.51938767,116.87206622541,150.0,,,powder,,500.0,,,1.0,Ar,30.0,50.0,,L-PBF,108.0,5,force,,,,250.0,,air,0.1,35.0,,45.0,25.0,4.779152731551657,AlSi10Mg,259.7157027231333,25.97157027231333
63567.1127936261,107.939852161919,150.0,,,powder,,500.0,,,1.0,Ar,30.0,50.0,,L-PBF,108.0,5,force,,,,250.0,,air,0.1,35.0,,45.0,25.0,4.803232486304269,AlSi10Mg,239.86633813759778,23.98663381375978
126235.785101086,98.9313044020615,150.0,,,powder,,500.0,,,1.0,Ar,30.0,50.0,,L-PBF,108.0,5,force,,,,250.0,,air,0.1,35.0,,45.0,25.0,5.1011824854067,AlSi10Mg,219.8473431156922,21.984734311569223
183263.214102217,89.9637219590771,150.0,,,powder,,500.0,,,1.0,Ar,30.0,50.0,,L-PBF,108.0,5,force,,,,250.0,,air,0.1,35.0,,45.0,25.0,5.263075299028167,AlSi10Mg,199.91938213128245,19.991938213128247
206236.062152323,85.369223867205,150.0,,,powder,,500.0,,,1.0,Ar,30.0,50.0,,L-PBF,108.0,5,force,,,,250.0,,air,0.1,35.0,,45.0,25.0,5.3143646077195505,AlSi10Mg,189.70938637156664,18.970938637156664
354475.879320038,76.3728129205922,150.0,,,powder,,500.0,,,1.0,Ar,30.0,50.0,,L-PBF,108.0,5,force,,,,250.0,,air,0.1,35.0,,45.0,25.0,5.5495866885046805,AlSi10Mg,169.71736204576044,16.971736204576043
985170.231988704,80.9030955585464,150.0,,,powder,,500.0,,,1.0,Ar,30.0,50.0,,L-PBF,108.0,5,force,,,,250.0,,air,0.1,35.0,,45.0,25.0,5.993511280675836,AlSi10Mg,179.78465679676978,17.97846567967698
114733.123462081,62.7705060565276,150.0,,,powder,,500.0,,,1.0,Ar,30.0,50.0,,L-PBF,108.0,5,force,,,,250.0,,air,0.1,35.0,,90.0,25.0,5.059688816855753,AlSi10Mg,139.49001345895022,13.949001345895022
309009.117560164,49.1136601515146,150.0,,,powder,,500.0,,,1.0,Ar,30.0,50.0,,L-PBF,108.0,5,force,,,,250.0,,air,0.1,35.0,,90.0,25.0,5.489971293818524,AlSi10Mg,109.14146700336578,10.914146700336579
392876.523188775,60.2503364737551,150.0,,,powder,,500.0,,,1.0,Ar,30.0,50.0,,L-PBF,108.0,5,force,,,,250.0,,air,0.1,35.0,,90.0,25.0,5.594256077795786,AlSi10Mg,133.88963660834466,13.388963660834467
408077.172575702,58.1184387617766,150.0,,,powder,,500.0,,,1.0,Ar,30.0,50.0,,L-PBF,108.0,5,force,,,,250.0,,air,0.1,35.0,,90.0,25.0,5.6107423014586715,AlSi10Mg,129.15208613728134,12.915208613728135
529560.667887284,48.6581426648721,150.0,,,powder,,500.0,,,1.0,Ar,30.0,50.0,,L-PBF,108.0,5,force,,,,250.0,,air,0.1,35.0,,90.0,25.0,5.723915721231767,AlSi10Mg,108.129205921938,10.8129205921938
550049.716141749,53.7099407806191,150.0,,,powder,,500.0,,,1.0,Ar,30.0,50.0,,L-PBF,108.0,5,force,,,,250.0,,air,0.1,35.0,,90.0,25.0,5.740401944894652,AlSi10Mg,119.35542395693133,11.935542395693133
2059999.42366862,46.9259757738896,150.0,,,powder,,500.0,,,1.0,Ar,30.0,50.0,,L-PBF,108.0,5,force,,,,250.0,,air,0.1,35.0,,90.0,25.0,6.313867098865477,AlSi10Mg,104.2799461641991,10.42799461641991
11296061.9753141,44.5275908479139,150.0,,,powder,,500.0,,,1.0,Ar,30.0,50.0,,L-PBF,108.0,5,force,,,,250.0,,air,0.1,35.0,,90.0,25.0,7.052927066450566,AlSi10Mg,98.9502018842531,9.895020188425312
47231.3268135637,125.60464616533,150.0,,,powder,,500.0,,,1.0,Ar,30.0,50.0,,L-PBF,108.0,5,force,,,,250.0,,air,0.1,35.0,,90.0,25.0,4.6742301458670985,AlSi10Mg,279.1214359229555,27.912143592295553
63153.371291518,116.881106891497,150.0,,,powder,,500.0,,,1.0,Ar,30.0,50.0,,L-PBF,108.0,5,force,,,,250.0,,air,0.1,35.0,,90.0,25.0,4.80039653928126,AlSi10Mg,259.73579309221554,25.973579309221556
77877.1498149468,107.548540476138,150.0,,,powder,,500.0,,,1.0,Ar,30.0,50.0,,L-PBF,108.0,5,force,,,,250.0,,air,0.1,35.0,,90.0,25.0,4.891410048622366,AlSi10Mg,238.99675661364,23.899675661364
144412.345986362,103.096941368054,150.0,,,powder,,500.0,,,1.0,Ar,30.0,50.0,,L-PBF,108.0,5,force,,,,250.0,,air,0.1,35.0,,90.0,25.0,5.159604323182035,AlSi10Mg,229.1043141512311,22.910431415123114
159540.871876563,98.8566056527591,150.0,,,powder,,500.0,,,1.0,Ar,30.0,50.0,,L-PBF,108.0,5,force,,,,250.0,,air,0.1,35.0,,90.0,25.0,5.202871961102108,AlSi10Mg,219.68134589502023,21.968134589502025
231576.526949261,89.8074993270525,150.0,,,powder,,500.0,,,1.0,Ar,30.0,50.0,,L-PBF,108.0,5,force,,,,250.0,,air,0.1,35.0,,90.0,25.0,5.364694536346224,AlSi10Mg,199.5722207267833,19.957222072678334
374377.682951988,67.123130551817,150.0,,,powder,,500.0,,,1.0,Ar,30.0,50.0,,L-PBF,108.0,5,force,,,,250.0,,air,0.1,35.0,,90.0,25.0,5.5733099520861575,AlSi10Mg,149.1625123373711,14.916251233737112
640692.200502943,71.7742375322833,150.0,,,powder,,500.0,,,1.0,Ar,30.0,50.0,,L-PBF,108.0,5,force,,,,250.0,,air,0.1,35.0,,90.0,25.0,5.806649437119454,AlSi10Mg,159.49830562729622,15.949830562729623
714715.006963787,80.746934051144,150.0,,,powder,,500.0,,,1.0,Ar,30.0,50.0,,L-PBF,108.0,5,force,,,,250.0,,air,0.1,35.0,,90.0,25.0,5.854132901134522,AlSi10Mg,179.43763122476443,17.943763122476444
3352743.46090693,85.1554320323015,150.0,,,powder,,500.0,,,1.0,Ar,30.0,50.0,,L-PBF,108.0,5,force,,,,250.0,,air,0.1,35.0,,90.0,25.0,6.525400324149109,AlSi10Mg,189.23429340511444,18.923429340511444
19293.8143007073,294.204862870815,100.0,,,powder,1237.0,960.0,,,1.0,,,30.0,8.8,L-PBF,50.0,,force,,109.0,,120.0,1098.0,air,0.1,30.5,,90.0,25.0,4.285418094206583,Ti-6Al-4V,653.7885841573667,65.37885841573667
38077.0737505006,180.11206191256,100.0,,,powder,1237.0,960.0,,,1.0,,,30.0,8.8,L-PBF,50.0,,force,,109.0,,120.0,1098.0,air,0.1,30.5,,90.0,25.0,4.5806635651630145,Ti-6Al-4V,400.2490264723555,40.02490264723556
38392.8855083013,248.59297890286,100.0,,,powder,1237.0,960.0,,,1.0,,,30.0,8.8,L-PBF,50.0,,force,,109.0,,120.0,1098.0,air,0.1,30.5,,90.0,25.0,4.584250753775114,Ti-6Al-4V,552.4288420063556,55.24288420063556
90318.2288213175,203.429257988623,100.0,,,powder,1237.0,960.0,,,1.0,,,30.0,8.8,L-PBF,50.0,,force,,109.0,,120.0,1098.0,air,0.1,30.5,,90.0,25.0,4.95577541230187,Ti-6Al-4V,452.0650177524955,45.206501775249556
111576.481702429,248.59297890286,100.0,,,powder,1237.0,960.0,,,1.0,,,30.0,8.8,L-PBF,50.0,,force,,109.0,,120.0,1098.0,air,0.1,30.5,,90.0,25.0,5.047572662852168,Ti-6Al-4V,552.4288420063556,55.24288420063556
119446.599223202,157.835176543077,100.0,,,powder,1237.0,960.0,,,1.0,,,30.0,8.8,L-PBF,50.0,,force,,109.0,,120.0,1098.0,air,0.1,30.5,,90.0,25.0,5.077173789417647,Ti-6Al-4V,350.74483676239333,35.07448367623933
130675.658222653,225.275782826797,100.0,,,powder,1237.0,960.0,,,1.0,,,30.0,8.8,L-PBF,50.0,,force,,109.0,,120.0,1098.0,air,0.1,30.5,,90.0,25.0,5.116194696347719,Ti-6Al-4V,500.6128507262156,50.06128507262156
183487.7230479,270.439503741034,100.0,,,powder,1237.0,960.0,,,1.0,,,30.0,8.8,L-PBF,50.0,,force,,109.0,,120.0,1098.0,air,0.1,30.5,,90.0,25.0,5.26360701141688,Ti-6Al-4V,600.9766749800756,60.09766749800756
1432200.25517792,180.972782975179,100.0,,,powder,1237.0,960.0,,,1.0,,,30.0,8.8,L-PBF,50.0,,force,,109.0,,120.0,1098.0,air,0.1,30.5,,90.0,25.0,6.156003746769502,Ti-6Al-4V,402.1617399448422,40.21617399448422
2382989.99725708,203.268281923256,100.0,,,powder,1237.0,960.0,,,1.0,,,30.0,8.8,L-PBF,50.0,,force,,109.0,,120.0,1098.0,air,0.1,30.5,,90.0,25.0,6.377122219373241,Ti-6Al-4V,451.70729316279113,45.170729316279115
2402754.5480938,225.455372470758,100.0,,,powder,1237.0,960.0,,,1.0,,,30.0,8.8,L-PBF,50.0,,force,,109.0,,120.0,1098.0,air,0.1,30.5,,90.0,25.0,6.380709407985341,Ti-6Al-4V,501.01193882390663,50.10119388239067
5457348.57765894,157.996152608445,100.0,,,powder,1237.0,960.0,,,1.0,,,30.0,8.8,L-PBF,50.0,,force,,109.0,,120.0,1098.0,air,0.1,30.5,,90.0,25.0,6.7369816943950145,Ti-6Al-4V,351.10256135209994,35.110256135209994
24743.5113953864,247.252157179736,100.0,,,powder,1257.0,540.0,,,1.0,,,30.0,8.0,L-PBF,50.0,,force,,111.0,,120.0,1150.0,air,0.1,30.5,,90.0,25.0,4.3934613311633,Ti-6Al-4V,549.4492381771911,54.944923817719115
59566.0892408443,269.42008201918,100.0,,,powder,1257.0,540.0,,,1.0,,,30.0,8.0,L-PBF,50.0,,force,,111.0,,120.0,1150.0,air,0.1,30.5,,90.0,25.0,4.77499908781289,Ti-6Al-4V,598.7112933759555,59.871129337595555
150243.525422591,202.334277693467,100.0,,,powder,1257.0,540.0,,,1.0,,,30.0,8.0,L-PBF,50.0,,force,,111.0,,120.0,1150.0,air,0.1,30.5,,90.0,25.0,5.176795765640982,Ti-6Al-4V,449.6317282077044,44.96317282077044
176168.777145844,179.452371608094,100.0,,,powder,1257.0,540.0,,,1.0,,,30.0,8.0,L-PBF,50.0,,force,,111.0,,120.0,1150.0,air,0.1,30.5,,90.0,25.0,5.2459289397467,Ti-6Al-4V,398.7830480179867,39.87830480179867
341400.608287636,247.682517711045,100.0,,,powder,1257.0,540.0,,,1.0,,,30.0,8.0,L-PBF,50.0,,force,,111.0,,120.0,1150.0,air,0.1,30.5,,90.0,25.0,5.533264290579911,Ti-6Al-4V,550.4055949134333,55.04055949134334
468199.32430136,314.621582220069,100.0,,,powder,1257.0,540.0,,,1.0,,,30.0,8.0,L-PBF,50.0,,force,,111.0,,120.0,1150.0,air,0.1,30.5,,90.0,25.0,5.670430782593407,Ti-6Al-4V,699.1590716001533,69.91590716001534
518196.797866271,269.283201121252,100.0,,,powder,1257.0,540.0,,,1.0,,,30.0,8.0,L-PBF,50.0,,force,,111.0,,120.0,1150.0,air,0.1,30.5,,90.0,25.0,5.714494724988468,Ti-6Al-4V,598.4071136027821,59.84071136027822
668975.09815471,292.737278095243,100.0,,,powder,1257.0,540.0,,,1.0,,,30.0,8.0,L-PBF,50.0,,force,,111.0,,120.0,1150.0,air,0.1,30.5,,90.0,25.0,5.825409951945283,Ti-6Al-4V,650.5272846560956,65.05272846560956
1032223.34037799,292.884017911934,100.0,,,powder,1257.0,540.0,,,1.0,,,30.0,8.0,L-PBF,50.0,,force,,111.0,,120.0,1150.0,air,0.1,30.5,,90.0,25.0,6.013773675004,Ti-6Al-4V,650.8533731376311,65.08533731376312
5709397.32370809,156.990967135269,100.0,,,powder,1257.0,540.0,,,1.0,,,30.0,8.0,L-PBF,50.0,,force,,111.0,,120.0,1150.0,air,0.1,30.5,,90.0,25.0,6.75659026712468,Ti-6Al-4V,348.8688158561533,34.88688158561533
21159.733344311,155.704815000721,100.0,,,powder,1148.0,400.0,,,1.0,,,30.0,5.4,L-PBF,50.0,,force,,109.0,,120.0,1066.0,air,0.1,30.5,,90.0,25.0,4.325510190403602,Ti-6Al-4V,346.01070000160223,34.60107000016023
26720.5802533697,222.506998611816,100.0,,,powder,1148.0,400.0,,,1.0,,,30.0,5.4,L-PBF,50.0,,force,,109.0,,120.0,1066.0,air,0.1,30.5,,90.0,25.0,4.426845884870139,Ti-6Al-4V,494.45999691514663,49.445999691514665
43438.3864172782,155.567934102792,100.0,,,powder,1148.0,400.0,,,1.0,,,30.0,5.4,L-PBF,50.0,,force,,109.0,,120.0,1066.0,air,0.1,30.5,,90.0,25.0,4.637873684373433,Ti-6Al-4V,345.70652022842665,34.570652022842665
45015.6352923941,177.730929482856,100.0,,,powder,1148.0,400.0,,,1.0,,,30.0,5.4,L-PBF,50.0,,force,,109.0,,120.0,1066.0,air,0.1,30.5,,90.0,25.0,4.653363383593813,Ti-6Al-4V,394.95762107301334,39.49576210730134
89669.0014721854,246.107815402498,100.0,,,powder,1148.0,400.0,,,1.0,,,30.0,5.4,L-PBF,50.0,,force,,109.0,,120.0,1066.0,air,0.1,30.5,,90.0,25.0,4.9526423336093455,Ti-6Al-4V,546.9062564499956,54.69062564499956
192888.278606425,132.817979455968,100.0,,,powder,1148.0,400.0,,,1.0,,,30.0,5.4,L-PBF,50.0,,force,,109.0,,120.0,1066.0,air,0.1,30.5,,90.0,25.0,5.285305837331718,Ti-6Al-4V,295.15106545770664,29.515106545770664
279406.343561669,201.048125558919,100.0,,,powder,1148.0,400.0,,,1.0,,,30.0,5.4,L-PBF,50.0,,force,,109.0,,120.0,1066.0,air,0.1,30.5,,90.0,25.0,5.4462362619877345,Ti-6Al-4V,446.77361235315334,44.67736123531534
1962427.87378361,178.019479656856,100.0,,,powder,1148.0,400.0,,,1.0,,,30.0,5.4,L-PBF,50.0,,force,,109.0,,120.0,1066.0,air,0.1,30.5,,90.0,25.0,6.292793703841032,Ti-6Al-4V,395.59884368190217,39.55988436819022
10869.5609424134,269.469414951403,100.0,,,powder,1112.0,1260.0,,,1.0,,,30.0,6.6,L-PBF,50.0,,force,,95.0,,120.0,932.0,air,0.1,30.5,,90.0,25.0,4.036212001847274,Ti-6Al-4V,598.8209221142289,59.88209221142289
19645.658093905,224.223511277673,100.0,,,powder,1112.0,1260.0,,,1.0,,,30.0,6.6,L-PBF,50.0,,force,,95.0,,120.0,932.0,air,0.1,30.5,,90.0,25.0,4.293266581468744,Ti-6Al-4V,498.27446950594,49.827446950594
44767.024391466,179.735992322713,100.0,,,powder,1112.0,1260.0,,,1.0,,,30.0,6.6,L-PBF,50.0,,force,,95.0,,120.0,932.0,air,0.1,30.5,,90.0,25.0,4.6509582283277355,Ti-6Al-4V,399.41331627269557,39.94133162726956
106592.528184049,134.250871407205,100.0,,,powder,1112.0,1260.0,,,1.0,,,30.0,6.6,L-PBF,50.0,,force,,95.0,,120.0,932.0,air,0.1,30.5,,90.0,25.0,5.027726763019204,Ti-6Al-4V,298.3352697937889,29.833526979378888
127773.111164167,134.539421581205,100.0,,,powder,1112.0,1260.0,,,1.0,,,30.0,6.6,L-PBF,50.0,,force,,95.0,,120.0,932.0,air,0.1,30.5,,90.0,25.0,5.106439469615201,Ti-6Al-4V,298.97649240267776,29.89764924026778
285685.574136386,112.498029484747,100.0,,,powder,1112.0,1260.0,,,1.0,,,30.0,6.6,L-PBF,50.0,,force,,95.0,,120.0,932.0,air,0.1,30.5,,90.0,25.0,5.455888310977279,Ti-6Al-4V,249.99562107721553,24.999562107721555
341203.37985664,67.3421296500596,100.0,,,powder,1112.0,1260.0,,,1.0,,,30.0,6.6,L-PBF,50.0,,force,,95.0,,120.0,932.0,air,0.1,30.5,,90.0,25.0,5.533013324505504,Ti-6Al-4V,149.64917700013245,14.964917700013245
517266.115239482,67.9719014288048,100.0,,,powder,1112.0,1260.0,,,1.0,,,30.0,6.6,L-PBF,50.0,,force,,95.0,,120.0,932.0,air,0.1,30.5,,90.0,25.0,5.7137140298366775,Ti-6Al-4V,151.04866984178844,15.104866984178845
3483504.43334217,88.7608210323169,100.0,,,powder,1112.0,1260.0,,,1.0,,,30.0,6.6,L-PBF,50.0,,force,,95.0,,120.0,932.0,air,0.1,30.5,,90.0,25.0,6.542016367583324,Ti-6Al-4V,197.2462689607042,19.724626896070422
3679079.83203537,89.0493712063166,100.0,,,powder,1112.0,1260.0,,,1.0,,,30.0,6.6,L-PBF,50.0,,force,,95.0,,120.0,932.0,air,0.1,30.5,,90.0,25.0,6.565739211651807,Ti-6Al-4V,197.8874915695924,19.78874915695924
15900.9652160056,181.024667931689,100.0,,,powder,978.0,1500.0,,,1.0,,,30.0,3.7,L-PBF,50.0,,force,,84.0,,120.0,813.0,air,0.1,30.5,,90.0,25.0,4.201423487544483,Ti-6Al-4V,402.2770398481978,40.22770398481978
27930.6158657855,135.876608115871,100.0,,,powder,978.0,1500.0,,,1.0,,,30.0,3.7,L-PBF,50.0,,force,,84.0,,120.0,813.0,air,0.1,30.5,,90.0,25.0,4.446080511933136,Ti-6Al-4V,301.9480180352689,30.19480180352689
96824.6194475837,113.647789957546,100.0,,,powder,978.0,1500.0,,,1.0,,,30.0,3.7,L-PBF,50.0,,force,,84.0,,120.0,813.0,air,0.1,30.5,,90.0,25.0,4.985985798742146,Ti-6Al-4V,252.5506443501022,25.255064435010222
265703.436953022,90.3852077501042,100.0,,,powder,978.0,1500.0,,,1.0,,,30.0,3.7,L-PBF,50.0,,force,,84.0,,120.0,813.0,air,0.1,30.5,,90.0,25.0,5.4243971721749675,Ti-6Al-4V,200.85601722245377,20.08560172224538
398175.456431021,79.4642764571059,100.0,,,powder,978.0,1500.0,,,1.0,,,30.0,3.7,L-PBF,50.0,,force,,84.0,,120.0,813.0,air,0.1,30.5,,90.0,25.0,5.600074486567629,Ti-6Al-4V,176.58728101579086,17.658728101579086
712595.786927576,68.4462897566577,100.0,,,powder,978.0,1500.0,,,1.0,,,30.0,3.7,L-PBF,50.0,,force,,84.0,,120.0,813.0,air,0.1,30.5,,90.0,25.0,5.852843250347982,Ti-6Al-4V,152.10286612590602,15.210286612590602
2743054.45494338,56.0052700237334,100.0,,,powder,978.0,1500.0,,,1.0,,,30.0,3.7,L-PBF,50.0,,force,,84.0,,120.0,813.0,air,0.1,30.5,,90.0,25.0,6.438234429276668,Ti-6Al-4V,124.45615560829644,12.445615560829644
18748.3091763568,337.907736291176,100.0,,,powder,1012.0,,,0.021,1.0,,,,8.8,E-PBF,50.0,,force,,121.0,,,962.0,air,0.1,73.0,98.0,90.0,25.0,4.27296210681097,Ti-6Al-4V,750.9060806470577,75.09060806470578
27656.5251884321,315.239009369765,100.0,,,powder,1012.0,,,0.021,1.0,,,,8.8,E-PBF,50.0,,force,,121.0,,,962.0,air,0.1,73.0,98.0,90.0,25.0,4.441797613723835,Ti-6Al-4V,700.531131932811,70.0531131932811
30967.5926577256,269.972673008434,100.0,,,powder,1012.0,,,0.021,1.0,,,,8.8,E-PBF,50.0,,force,,121.0,,,962.0,air,0.1,73.0,98.0,90.0,25.0,4.490907445715139,Ti-6Al-4V,599.9392733520756,59.99392733520756
50678.4274362959,225.124686096813,100.0,,,powder,1012.0,,,0.021,1.0,,,,8.8,E-PBF,50.0,,force,,121.0,,,962.0,air,0.1,73.0,98.0,90.0,25.0,4.704823130159013,Ti-6Al-4V,500.27708021514,50.027708021514
68346.7994935209,315.25446680217,100.0,,,powder,1012.0,,,0.021,1.0,,,,8.8,E-PBF,50.0,,force,,121.0,,,962.0,air,0.1,73.0,98.0,90.0,25.0,4.834718182475942,Ti-6Al-4V,700.5654817825999,70.05654817826
75917.3649810657,292.83047334636,100.0,,,powder,1012.0,,,0.021,1.0,,,,8.8,E-PBF,50.0,,force,,121.0,,,962.0,air,0.1,73.0,98.0,90.0,25.0,4.88034112573585,Ti-6Al-4V,650.7343852141333,65.07343852141334
76514.5782624985,248.416293316854,100.0,,,powder,1012.0,,,0.021,1.0,,,,8.8,E-PBF,50.0,,force,,121.0,,,962.0,air,0.1,73.0,98.0,90.0,25.0,4.883744188823887,Ti-6Al-4V,552.0362073707867,55.203620737078666
94031.8364180887,203.46352195723,100.0,,,powder,1012.0,,,0.021,1.0,,,,8.8,E-PBF,50.0,,force,,121.0,,,962.0,air,0.1,73.0,98.0,90.0,25.0,4.973274917853232,Ti-6Al-4V,452.14115990495554,45.21411599049556
128318.1798752,292.83047334636,100.0,,,powder,1012.0,,,0.021,1.0,,,,8.8,E-PBF,50.0,,force,,121.0,,,962.0,air,0.1,73.0,98.0,90.0,25.0,5.108288190748667,Ti-6Al-4V,650.7343852141333,65.07343852141334
153256.488684974,225.553340501459,100.0,,,powder,1012.0,,,0.021,1.0,,,,8.8,E-PBF,50.0,,force,,121.0,,,962.0,air,0.1,73.0,98.0,90.0,25.0,5.185418871056181,Ti-6Al-4V,501.22964555879776,50.122964555879776
158304.100517867,247.543527075155,100.0,,,powder,1012.0,,,0.021,1.0,,,,8.8,E-PBF,50.0,,force,,121.0,,,962.0,air,0.1,73.0,98.0,90.0,25.0,5.199492164446804,Ti-6Al-4V,550.0967268336777,55.009672683367775
205034.543033656,292.840778301297,100.0,,,powder,1012.0,,,0.021,1.0,,,,8.8,E-PBF,50.0,,force,,121.0,,,962.0,air,0.1,73.0,98.0,90.0,25.0,5.311827034641714,Ti-6Al-4V,650.7572851139934,65.07572851139933
661241.036862966,315.683121206817,100.0,,,powder,1012.0,,,0.021,1.0,,,,8.8,E-PBF,50.0,,force,,121.0,,,962.0,air,0.1,73.0,98.0,90.0,25.0,5.820359798211731,Ti-6Al-4V,701.5180471262601,70.151804712626
764717.468231399,293.259127751007,100.0,,,powder,1012.0,,,0.021,1.0,,,,8.8,E-PBF,50.0,,force,,121.0,,,962.0,air,0.1,73.0,98.0,90.0,25.0,5.88350101077198,Ti-6Al-4V,651.6869505577932,65.16869505577932
1009868.2933886,214.532022214297,100.0,,,powder,1012.0,,,0.021,1.0,,,,8.8,E-PBF,50.0,,force,,121.0,,,962.0,air,0.1,73.0,98.0,90.0,25.0,6.004264736966441,Ti-6Al-4V,476.7378271428822,47.67378271428822
1582002.16525829,248.411140839385,100.0,,,powder,1012.0,,,0.021,1.0,,,,8.8,E-PBF,50.0,,force,,121.0,,,962.0,air,0.1,73.0,98.0,90.0,25.0,6.199207073573215,Ti-6Al-4V,552.0247574208556,55.20247574208557
3547722.76673172,270.835134295196,100.0,,,powder,1012.0,,,0.021,1.0,,,,8.8,E-PBF,50.0,,force,,121.0,,,962.0,air,0.1,73.0,98.0,90.0,25.0,6.549949674975135,Ti-6Al-4V,601.8558539893244,60.18558539893244
3879042.8692891,271.268941177311,100.0,,,powder,1012.0,,,0.021,1.0,,,,8.8,E-PBF,50.0,,force,,121.0,,,962.0,air,0.1,73.0,98.0,90.0,25.0,6.588724579237288,Ti-6Al-4V,602.8198692829133,60.28198692829133
4669370.36475409,270.406479890549,100.0,,,powder,1012.0,,,0.021,1.0,,,,8.8,E-PBF,50.0,,force,,121.0,,,962.0,air,0.1,73.0,98.0,90.0,25.0,6.669258322632837,Ti-6Al-4V,600.9032886456645,60.09032886456645
25301.6269364326,281.618476618454,200.0,,,powder,1011.0,,,0.03,1.0,,,,9.0,E-PBF,50.0,,force,,120.0,,,947.0,air,0.1,73.0,60.0,90.0,25.0,4.4031484479267196,Ti-6Al-4V,625.8188369298978,62.58188369298978
47493.5497325799,315.25446680217,200.0,,,powder,1011.0,,,0.03,1.0,,,,9.0,E-PBF,50.0,,force,,120.0,,,947.0,air,0.1,73.0,60.0,90.0,25.0,4.676634630556087,Ti-6Al-4V,700.5654817825999,70.05654817826
105695.864319551,315.25446680217,200.0,,,powder,1011.0,,,0.03,1.0,,,,9.0,E-PBF,50.0,,force,,120.0,,,947.0,air,0.1,73.0,60.0,90.0,25.0,5.024057994513325,Ti-6Al-4V,700.5654817825999,70.05654817826
384832.112199079,304.037317596796,200.0,,,powder,1011.0,,,0.03,1.0,,,,9.0,E-PBF,50.0,,force,,120.0,,,947.0,air,0.1,73.0,60.0,90.0,25.0,5.585271304449402,Ti-6Al-4V,675.6384835484356,67.56384835484356
438006.597731087,292.391513986776,200.0,,,powder,1011.0,,,0.03,1.0,,,,9.0,E-PBF,50.0,,force,,120.0,,,947.0,air,0.1,73.0,60.0,90.0,25.0,5.641480652368537,Ti-6Al-4V,649.7589199706133,64.97589199706134
2506394.70638933,271.279246132248,200.0,,,powder,1011.0,,,0.03,1.0,,,,9.0,E-PBF,50.0,,force,,120.0,,,947.0,air,0.1,73.0,60.0,90.0,25.0,6.3990494646264695,Ti-6Al-4V,602.8427691827733,60.28427691827733
8896928.44392387,337.30880929332,200.0,,,powder,1011.0,,,0.03,1.0,,,,9.0,E-PBF,50.0,,force,,120.0,,,947.0,air,0.1,73.0,60.0,90.0,25.0,6.949240097645484,Ti-6Al-4V,749.5751317629333,74.95751317629333
1008.49089942241,134.760759513722,200.0,,,powder,423.0,,,0.02,1.0,,,,0.4,E-PBF,50.0,,force,,92.0,,,,air,0.1,73.0,180.0,90.0,25.0,3.0036719835121337,Ti-6Al-4V,299.46835447493777,29.94683544749378
1733.16860389015,90.6127856455361,200.0,,,powder,423.0,,,0.02,1.0,,,,0.4,E-PBF,50.0,,force,,92.0,,,,air,0.1,73.0,180.0,90.0,25.0,3.238840813249044,Ti-6Al-4V,201.36174587896912,20.136174587896914
15322.2471412072,67.2446138667639,200.0,,,powder,423.0,,,0.02,1.0,,,,0.4,E-PBF,50.0,,force,,92.0,,,,air,0.1,73.0,180.0,90.0,25.0,4.185322463041962,Ti-6Al-4V,149.43247525947532,14.943247525947534
86048.2357817566,44.791933404696,200.0,,,powder,423.0,,,0.02,1.0,,,,0.4,E-PBF,50.0,,force,,92.0,,,,air,0.1,73.0,180.0,90.0,25.0,4.934741970560123,Ti-6Al-4V,99.53762978821334,9.953762978821334
229876.31166285,45.1624053019316,200.0,,,powder,423.0,,,0.02,1.0,,,,0.4,E-PBF,50.0,,force,,92.0,,,,air,0.1,73.0,180.0,90.0,25.0,5.361494220316009,Ti-6Al-4V,100.36090067095911,10.036090067095913
2980596.5149469,33.6139312499063,200.0,,,powder,423.0,,,0.02,1.0,,,,0.4,E-PBF,50.0,,force,,92.0,,,,air,0.1,73.0,180.0,90.0,25.0,6.474303189319401,Ti-6Al-4V,74.69762499979178,7.469762499979179
3705732.66913552,33.6721137573173,200.0,,,powder,423.0,,,0.02,1.0,,,,0.4,E-PBF,50.0,,force,,92.0,,,,air,0.1,73.0,180.0,90.0,25.0,6.568874086189864,Ti-6Al-4V,74.8269194607051,7.48269194607051
508991.750792407,359.868799015839,200.0,,,powder,,1500.0,,0.019,1.0,,730.0,50.0,,E-PBF,30.0,,force,60000,,,,,air,0.1,80.0,,90.0,25.0,5.706710743801652,Ti-6Al-4V,799.70844225742,79.970844225742
1254615.10304413,314.902200739173,200.0,,,powder,,1500.0,,0.019,1.0,,730.0,50.0,,E-PBF,30.0,,force,60000,,,,,air,0.1,80.0,,90.0,25.0,6.098510511265436,Ti-6Al-4V,699.7826683092733,69.97826683092732
2817581.52211298,269.615584745729,200.0,,,powder,,1500.0,,0.019,1.0,,730.0,50.0,,E-PBF,30.0,,force,60000,,,,,air,0.1,80.0,,90.0,25.0,6.4498764905004435,Ti-6Al-4V,599.1457438793977,59.91457438793978
