Repository: Luwen-Zhang/SNEnsemble

# Copyright Notification

## Composites

We reformat and merge fatigue testing records from SNL/MSU/DOE, OptiMat, UPWIND, and FACT databases into a single database with careful considerations, including filtering invalid entries, rename variables, fix improper calculations in the records, to obtain clean and consistent data to fit machine 
learning usages. We leave the original format ("2019_SNL_MSU_DOE_Composite-Materials-Database_Wind_29pt0.xlsx" and "Optidat UPWIND 28_3_2017.xls") in the folder. Any derived database should be directly based on the original files instead of our merged database. We are not responsible for the accuracy of the testing records.

File: data/alloy/alloy_AM2022.csv (part 28 of 50)
Cycles to Failure,Stress Amplitude,hatch space  (μm),layer scan rotation  (°),wire feed rate  (mm/s),types of feedstock,ultimate tensile strength  (MPa),scan speed  (mm/s),scan pattern,current  (A),stress concentration factor of specimens,AM environment,preheat temperature  (°C),layer thickness  (μm),elongation  (%),types of AM,Frequency,critical cross-section size of specimens (mm),load control,voltage  (V),Young's modulus  (GPa),powder feed rate  (g/s),power  (W),yield strength  (MPa),fatigue environment,R-value,size of feedstock  (μm),speed function,direciton of specimen  (°),fatigue temperature  (°C),log10(Cycles to Failure),Material_Code,Maximum Stress,Minimum Stress
1177055.98725351,292.305357824924,100.0,90.0,,powder,,1000.0,stripe,,1.0,Ar,200.0,50.0,,L-PBF,30.0,,force,,,,200.0,,air,0.1,38.5,,90.0,25.0,6.070797120767794,Ti-6Al-4V,649.5674618331644,64.95674618331644
3225160.10756655,271.064594314404,100.0,90.0,,powder,,1000.0,stripe,,1.0,Ar,200.0,50.0,,L-PBF,30.0,,force,,,,200.0,,air,0.1,38.5,,90.0,25.0,6.508551279314447,Ti-6Al-4V,602.36576514312,60.236576514312006
18069.9863207283,359.654088235178,200.0,,,powder,,1500.0,,0.019,1.0,,730.0,50.0,,E-PBF,30.0,,force,60000,,,,,air,0.1,80.0,,90.0,25.0,4.2569578237931145,Ti-6Al-4V,799.2313071892844,79.92313071892845
47069.8281049013,314.868386035852,200.0,,,powder,,1500.0,,0.019,1.0,,730.0,50.0,,E-PBF,30.0,,force,60000,,,,,air,0.1,80.0,,90.0,25.0,4.672742612302156,Ti-6Al-4V,699.7075245241155,69.97075245241155
88491.842081551,269.606042286473,200.0,,,powder,,1500.0,,0.019,1.0,,730.0,50.0,,E-PBF,30.0,,force,60000,,,,,air,0.1,80.0,,90.0,25.0,4.946903235643926,Ti-6Al-4V,599.1245384143843,59.912453841438435
194376.247997834,224.83942500566,200.0,,,powder,,1500.0,,0.019,1.0,,730.0,50.0,,E-PBF,30.0,,force,60000,,,,,air,0.1,80.0,,90.0,25.0,5.2886431947790555,Ti-6Al-4V,499.6431666792444,49.96431666792444
1618418.77918406,202.407395681631,200.0,,,powder,,1500.0,,0.019,1.0,,730.0,50.0,,E-PBF,30.0,,force,60000,,,,,air,0.1,80.0,,90.0,25.0,6.209090909090909,Ti-6Al-4V,449.7942126258466,44.979421262584665
11970.9353102768,269.625127204986,100.0,90.0,,powder,,1000.0,stripe,,1.0,Ar,200.0,50.0,,L-PBF,30.0,,force,,,,200.0,,air,0.1,38.5,,90.0,25.0,4.078128083925467,Ti-6Al-4V,599.1669493444133,59.91669493444133
49789.6767278375,225.335151474227,100.0,90.0,,powder,,1000.0,stripe,,1.0,Ar,200.0,50.0,,L-PBF,30.0,,force,,,,200.0,,air,0.1,38.5,,90.0,25.0,4.697139306517032,Ti-6Al-4V,500.74478105383776,50.074478105383776
59905.468565508,224.820340087147,100.0,90.0,,powder,,1000.0,stripe,,1.0,Ar,200.0,50.0,,L-PBF,30.0,,force,,,,200.0,,air,0.1,38.5,,90.0,25.0,4.777466469458083,Ti-6Al-4V,499.6007557492155,49.960075574921554
71011.4104494272,201.254970030863,100.0,90.0,,powder,,1000.0,stripe,,1.0,Ar,200.0,50.0,,L-PBF,30.0,,force,,,,200.0,,air,0.1,38.5,,90.0,25.0,4.8513281388185785,Ti-6Al-4V,447.2332667352511,44.723326673525115
18450.4813935024,98.8737611921905,80.0,,,powder,,570.0,chessboard,,1.0,Ar,180.0,25.0,,L-PBF,30.0,6,force,,,,200.0,,air,0.1,,,90.0,25.0,4.266007701867128,AlSi10Mg,219.71946931597887,21.971946931597888
30964.6680966118,84.8275192551597,80.0,,,powder,,570.0,chessboard,,1.0,Ar,180.0,25.0,,L-PBF,30.0,6,force,,,,200.0,,air,0.1,,,90.0,25.0,4.49086642926461,AlSi10Mg,188.50559834479932,18.850559834479935
52864.8972303738,70.7812773181289,80.0,,,powder,,570.0,chessboard,,1.0,Ar,180.0,25.0,,L-PBF,30.0,6,force,,,,200.0,,air,0.1,,,90.0,25.0,4.72316739227305,AlSi10Mg,157.29172737361978,15.729172737361978
147851.459952752,56.6273749000374,80.0,,,powder,,570.0,chessboard,,1.0,Ar,180.0,25.0,,L-PBF,30.0,6,force,,,,200.0,,air,0.1,,,90.0,25.0,5.16982561730511,AlSi10Mg,125.838610888972,12.583861088897201
348823.93646781,42.4450536624899,80.0,,,powder,,570.0,chessboard,,1.0,Ar,180.0,25.0,,L-PBF,30.0,6,force,,,,200.0,,air,0.1,,,90.0,25.0,5.542606278781191,AlSi10Mg,94.32234147219977,9.432234147219978
7585387.52987066,28.2627324249424,80.0,,,powder,,570.0,chessboard,,1.0,Ar,180.0,25.0,,L-PBF,30.0,6,force,,,,200.0,,air,0.1,,,90.0,25.0,6.879977773360737,AlSi10Mg,62.80607205542755,6.280607205542755
18674.9064334093,98.9956310829791,80.0,,,powder,,570.0,chessboard,,1.0,Ar,180.0,25.0,,L-PBF,30.0,6,force,,,,200.0,,air,0.1,,,90.0,25.0,4.271258434554059,AlSi10Mg,219.9902912955091,21.999029129550912
32378.471396614,84.8133098454317,80.0,,,powder,,570.0,chessboard,,1.0,Ar,180.0,25.0,,L-PBF,30.0,6,force,,,,200.0,,air,0.1,,,90.0,25.0,4.510256341647559,AlSi10Mg,188.47402187873712,18.847402187873712
124889.675823485,70.7812773181289,80.0,,,powder,,570.0,chessboard,,1.0,Ar,180.0,25.0,,L-PBF,30.0,6,force,,,,200.0,,air,0.1,,,90.0,25.0,5.096526538308383,AlSi10Mg,157.29172737361978,15.729172737361978
162200.300126004,56.5989560805814,80.0,,,powder,,570.0,chessboard,,1.0,Ar,180.0,25.0,,L-PBF,30.0,6,force,,,,200.0,,air,0.1,,,90.0,25.0,5.2100516534691375,AlSi10Mg,125.77545795684756,12.577545795684756
398666.009433188,42.4166348430339,80.0,,,powder,,570.0,chessboard,,1.0,Ar,180.0,25.0,,L-PBF,30.0,6,force,,,,200.0,,air,0.1,,,90.0,25.0,5.6006092089633945,AlSi10Mg,94.25918854007533,9.425918854007532
41601.5209475234,98.8595517824625,80.0,,,powder,,570.0,chessboard,,1.0,Ar,180.0,25.0,,L-PBF,30.0,6,force,,,,200.0,,air,0.1,,,90.0,25.0,4.6191092086806345,AlSi10Mg,219.68789284991666,21.96878928499167
81227.36109419,84.8275192551597,80.0,,,powder,,570.0,chessboard,,1.0,Ar,180.0,25.0,,L-PBF,30.0,6,force,,,,200.0,,air,0.1,,,90.0,25.0,4.909702344150904,AlSi10Mg,188.50559834479932,18.850559834479935
213503.985215527,70.6309886078842,80.0,,,powder,,570.0,chessboard,,1.0,Ar,180.0,25.0,,L-PBF,30.0,6,force,,,,200.0,,air,0.1,,,90.0,25.0,5.329405985876075,AlSi10Mg,156.9577524619649,15.69577524619649
2207898.11649498,56.5989560805814,80.0,,,powder,,570.0,chessboard,,1.0,Ar,180.0,25.0,,L-PBF,30.0,6,force,,,,200.0,,air,0.1,,,90.0,25.0,6.343979028991531,AlSi10Mg,125.77545795684756,12.577545795684756
52563.7870360455,98.8595517824625,80.0,,,powder,,570.0,chessboard,,1.0,Ar,180.0,25.0,,L-PBF,30.0,6,force,,,,200.0,,air,0.1,,,90.0,25.0,4.720686647069397,AlSi10Mg,219.68789284991666,21.96878928499167
87538.0569328437,84.8417286648877,80.0,,,powder,,570.0,chessboard,,1.0,Ar,180.0,25.0,,L-PBF,30.0,6,force,,,,200.0,,air,0.1,,,90.0,25.0,4.942196902424349,AlSi10Mg,188.53717481086156,18.853717481086157
205077.650922378,70.7812773181289,80.0,,,powder,,570.0,chessboard,,1.0,Ar,180.0,25.0,,L-PBF,30.0,6,force,,,,200.0,,air,0.1,,,90.0,25.0,5.311918334137526,AlSi10Mg,157.29172737361978,15.729172737361978
31170.0850011422,549.765898023709,120.0,,,powder,,710.0,,,1.0,,200.0,30.0,,L-PBF,105.0,2.5,force,,,,175.0,,air,-1.0,41.0,,90.0,25.0,4.493737986603971,Ti-6Al-4V,549.765898023709,-549.765898023709
32308.2107372115,500.144198520581,120.0,,,powder,,710.0,,,1.0,,200.0,30.0,,L-PBF,105.0,2.5,force,,,,175.0,,air,-1.0,41.0,,90.0,25.0,4.509312906997133,Ti-6Al-4V,500.144198520581,-500.144198520581
40339.7847542283,500.144198520581,120.0,,,powder,,710.0,,,1.0,,200.0,30.0,,L-PBF,105.0,2.5,force,,,,175.0,,air,-1.0,41.0,,90.0,25.0,4.605733576566378,Ti-6Al-4V,500.144198520581,-500.144198520581
59310.5674670955,449.789162561576,120.0,,,powder,,710.0,,,1.0,,200.0,30.0,,L-PBF,105.0,2.5,force,,,,175.0,,air,-1.0,41.0,,90.0,25.0,4.773132079262626,Ti-6Al-4V,449.789162561576,-449.789162561576
93640.3154599575,399.449584402514,120.0,,,powder,,710.0,,,1.0,,200.0,30.0,,L-PBF,105.0,2.5,force,,,,175.0,,air,-1.0,41.0,,90.0,25.0,4.971462868099,Ti-6Al-4V,399.449584402514,-399.449584402514
100724.23669298,399.606159001679,120.0,,,powder,,710.0,,,1.0,,200.0,30.0,,L-PBF,105.0,2.5,force,,,,175.0,,air,-1.0,41.0,,90.0,25.0,5.003133984908438,Ti-6Al-4V,399.606159001679,-399.606159001679
164823.484735391,324.954165272666,120.0,,,powder,,710.0,,,1.0,,200.0,30.0,,L-PBF,105.0,2.5,force,,,,175.0,,air,-1.0,41.0,,90.0,25.0,5.217019091853428,Ti-6Al-4V,324.954165272666,-324.954165272666
185208.985943912,349.910204081633,120.0,,,powder,,710.0,,,1.0,,200.0,30.0,,L-PBF,105.0,2.5,force,,,,175.0,,air,-1.0,41.0,,90.0,25.0,5.2676620538965775,Ti-6Al-4V,349.910204081633,-349.910204081633
227555.934211633,349.923600209315,120.0,,,powder,,710.0,,,1.0,,200.0,30.0,,L-PBF,105.0,2.5,force,,,,175.0,,air,-1.0,41.0,,90.0,25.0,5.357088165536819,Ti-6Al-4V,349.923600209315,-349.923600209315
227952.327558797,324.762311417226,120.0,,,powder,,710.0,,,1.0,,200.0,30.0,,L-PBF,105.0,2.5,force,,,,175.0,,air,-1.0,41.0,,90.0,25.0,5.357844031022654,Ti-6Al-4V,324.762311417226,-324.762311417226
257033.547694929,299.696737935065,120.0,,,powder,,710.0,,,1.0,,200.0,30.0,,L-PBF,105.0,2.5,force,,,,175.0,,air,-1.0,41.0,,90.0,25.0,5.409989810599565,Ti-6Al-4V,299.696737935065,-299.696737935065
308335.119938197,349.811696107014,120.0,,,powder,,710.0,,,1.0,,200.0,30.0,,L-PBF,105.0,2.5,force,,,,175.0,,air,-1.0,41.0,,90.0,25.0,5.489022994485486,Ti-6Al-4V,349.811696107014,-349.811696107014
453224.027493704,324.943234436632,120.0,,,powder,,710.0,,,1.0,,200.0,30.0,,L-PBF,105.0,2.5,force,,,,175.0,,air,-1.0,41.0,,90.0,25.0,5.656312925752967,Ti-6Al-4V,324.943234436632,-324.943234436632
51347.8020664016,424.451827242525,120.0,,,powder,,710.0,,,1.0,,200.0,30.0,,L-PBF,105.0,2.75,force,,,,175.0,,air,-1.0,41.0,,90.0,25.0,4.710521858432561,Ti-6Al-4V,424.451827242525,-424.451827242525
59627.766035843,400.456137724854,120.0,,,powder,,710.0,,,1.0,,200.0,30.0,,L-PBF,105.0,2.75,force,,,,175.0,,air,-1.0,41.0,,90.0,25.0,4.775448538735639,Ti-6Al-4V,400.456137724854,-400.456137724854
89453.0939640104,350.020810785914,120.0,,,powder,,710.0,,,1.0,,200.0,30.0,,L-PBF,105.0,2.75,force,,,,175.0,,air,-1.0,41.0,,90.0,25.0,4.951595366348435,Ti-6Al-4V,350.020810785914,-350.020810785914
112896.246077139,350.020810785914,120.0,,,powder,,710.0,,,1.0,,200.0,30.0,,L-PBF,105.0,2.75,force,,,,175.0,,air,-1.0,41.0,,90.0,25.0,5.052679501401598,Ti-6Al-4V,350.020810785914,-350.020810785914
116216.85383334,350.722712312097,120.0,,,powder,,710.0,,,1.0,,200.0,30.0,,L-PBF,105.0,2.75,force,,,,175.0,,air,-1.0,41.0,,90.0,25.0,5.065269114250972,Ti-6Al-4V,350.722712312097,-350.722712312097
168049.017864949,300.345475855253,120.0,,,powder,,710.0,,,1.0,,200.0,30.0,,L-PBF,105.0,2.75,force,,,,175.0,,air,-1.0,41.0,,90.0,25.0,5.225435978649712,Ti-6Al-4V,300.345475855253,-300.345475855253
235597.682112607,325.139575459011,120.0,,,powder,,710.0,,,1.0,,200.0,30.0,,L-PBF,105.0,2.75,force,,,,175.0,,air,-1.0,41.0,,90.0,25.0,5.372171013404299,Ti-6Al-4V,325.139575459011,-325.139575459011
237444.089637206,300.301907993681,120.0,,,powder,,710.0,,,1.0,,200.0,30.0,,L-PBF,105.0,2.75,force,,,,175.0,,air,-1.0,41.0,,90.0,25.0,5.3755613637689805,Ti-6Al-4V,300.301907993681,-300.301907993681
338065.097183302,271.131843213476,120.0,,,powder,,710.0,,,1.0,,200.0,30.0,,L-PBF,105.0,2.75,force,,,,175.0,,air,-1.0,41.0,,90.0,25.0,5.529000335263992,Ti-6Al-4V,271.131843213476,-271.131843213476
530230.454778584,275.449717907826,120.0,,,powder,,710.0,,,1.0,,200.0,30.0,,L-PBF,105.0,2.75,force,,,,175.0,,air,-1.0,41.0,,90.0,25.0,5.724464668629891,Ti-6Al-4V,275.449717907826,-275.449717907826
788794.303340846,274.066326530612,120.0,,,powder,,710.0,,,1.0,,200.0,30.0,,L-PBF,105.0,2.75,force,,,,175.0,,air,-1.0,41.0,,90.0,25.0,5.896963765477057,Ti-6Al-4V,274.066326530612,-274.066326530612
953014.563693374,299.420878298964,120.0,,,powder,,710.0,,,1.0,,200.0,30.0,,L-PBF,105.0,2.75,force,,,,175.0,,air,-1.0,41.0,,90.0,25.0,5.979099537451905,Ti-6Al-4V,299.420878298964,-299.420878298964
1789146.93110802,246.263162177914,120.0,,,powder,,710.0,,,1.0,,200.0,30.0,,L-PBF,105.0,2.75,force,,,,175.0,,air,-1.0,41.0,,90.0,25.0,6.252646007839119,Ti-6Al-4V,246.263162177914,-246.263162177914
24217.7865462291,499.339616397011,120.0,,,powder,,710.0,,,1.0,,200.0,30.0,,L-PBF,105.0,3.0,force,,,,175.0,,air,-1.0,41.0,,90.0,25.0,4.3841344470362955,Ti-6Al-4V,499.339616397011,-499.339616397011
27973.5055531715,499.339616397011,120.0,,,powder,,710.0,,,1.0,,200.0,30.0,,L-PBF,105.0,3.0,force,,,,175.0,,air,-1.0,41.0,,90.0,25.0,4.446746894222816,Ti-6Al-4V,499.339616397011,-499.339616397011
29862.6898170136,499.480997547386,120.0,,,powder,,710.0,,,1.0,,200.0,30.0,,L-PBF,105.0,3.0,force,,,,175.0,,air,-1.0,41.0,,90.0,25.0,4.475128923284333,Ti-6Al-4V,499.480997547386,-499.480997547386
38685.2947560877,449.795918367347,120.0,,,powder,,710.0,,,1.0,,200.0,30.0,,L-PBF,105.0,3.0,force,,,,175.0,,air,-1.0,41.0,,90.0,25.0,4.587545910239883,Ti-6Al-4V,449.795918367347,-449.795918367347
48524.2215889028,399.202350142138,120.0,,,powder,,710.0,,,1.0,,200.0,30.0,,L-PBF,105.0,3.0,force,,,,175.0,,air,-1.0,41.0,,90.0,25.0,4.685958577293668,Ti-6Al-4V,399.202350142138,-399.202350142138
48656.9562572214,449.722448979592,120.0,,,powder,,710.0,,,1.0,,200.0,30.0,,L-PBF,105.0,3.0,force,,,,175.0,,air,-1.0,41.0,,90.0,25.0,4.68714493809177,Ti-6Al-4V,449.722448979592,-449.722448979592
65343.3138129069,349.55655482532,120.0,,,powder,,710.0,,,1.0,,200.0,30.0,,L-PBF,105.0,3.0,force,,,,175.0,,air,-1.0,41.0,,90.0,25.0,4.815201155455702,Ti-6Al-4V,349.55655482532,-349.55655482532
71631.4833101276,399.806438379519,120.0,,,powder,,710.0,,,1.0,,200.0,30.0,,L-PBF,105.0,3.0,force,,,,175.0,,air,-1.0,41.0,,90.0,25.0,4.855103944411916,Ti-6Al-4V,399.806438379519,-399.806438379519
79948.1933417403,349.988440613528,120.0,,,powder,,710.0,,,1.0,,200.0,30.0,,L-PBF,105.0,3.0,force,,,,175.0,,air,-1.0,41.0,,90.0,25.0,4.902808654066266,Ti-6Al-4V,349.988440613528,-349.988440613528
102322.768032147,350.271202914277,120.0,,,powder,,710.0,,,1.0,,200.0,30.0,,L-PBF,105.0,3.0,force,,,,175.0,,air,-1.0,41.0,,90.0,25.0,5.0099722801495155,Ti-6Al-4V,350.271202914277,-350.271202914277
134129.907429072,324.991139870582,120.0,,,powder,,710.0,,,1.0,,200.0,30.0,,L-PBF,105.0,3.0,force,,,,175.0,,air,-1.0,41.0,,90.0,25.0,5.127525624855665,Ti-6Al-4V,324.991139870582,-324.991139870582
152935.167782354,299.62177399585,120.0,,,powder,,710.0,,,1.0,,200.0,30.0,,L-PBF,105.0,3.0,force,,,,175.0,,air,-1.0,41.0,,90.0,25.0,5.184507363879503,Ti-6Al-4V,299.62177399585,-299.62177399585
195374.666686306,299.62177399585,120.0,,,powder,,710.0,,,1.0,,200.0,30.0,,L-PBF,105.0,3.0,force,,,,175.0,,air,-1.0,41.0,,90.0,25.0,5.290868250111458,Ti-6Al-4V,299.62177399585,-299.62177399585
214121.569731176,299.62177399585,120.0,,,powder,,710.0,,,1.0,,200.0,30.0,,L-PBF,105.0,3.0,force,,,,175.0,,air,-1.0,41.0,,90.0,25.0,5.330660418547976,Ti-6Al-4V,299.62177399585,-299.62177399585
465069.337294778,275.45824450061,120.0,,,powder,,710.0,,,1.0,,200.0,30.0,,L-PBF,105.0,3.0,force,,,,175.0,,air,-1.0,41.0,,90.0,25.0,5.6675177067816485,Ti-6Al-4V,275.45824450061,-275.45824450061
21634.2706643439,499.816891158232,120.0,,,powder,,710.0,,,1.0,,200.0,30.0,,L-PBF,105.0,2.5,force,,,,175.0,,air,-1.0,41.0,,90.0,25.0,4.335142258823399,Ti-6Al-4V,499.816891158232,-499.816891158232
26072.807055085,501.399372987399,120.0,,,powder,,710.0,,,1.0,,200.0,30.0,,L-PBF,105.0,2.5,force,,,,175.0,,air,-1.0,41.0,,90.0,25.0,4.416187790773492,Ti-6Al-4V,501.399372987399,-501.399372987399
27560.6543026958,450.90147322023,120.0,,,powder,,710.0,,,1.0,,200.0,30.0,,L-PBF,105.0,2.5,force,,,,175.0,,air,-1.0,41.0,,90.0,25.0,4.440289523710088,Ti-6Al-4V,450.90147322023,-450.90147322023
33812.6631858924,424.216696988074,120.0,,,powder,,710.0,,,1.0,,200.0,30.0,,L-PBF,105.0,2.5,force,,,,175.0,,air,-1.0,41.0,,90.0,25.0,4.529079378437679,Ti-6Al-4V,424.216696988074,-424.216696988074
37994.78052655,450.90147322023,120.0,,,powder,,710.0,,,1.0,,200.0,30.0,,L-PBF,105.0,2.5,force,,,,175.0,,air,-1.0,41.0,,90.0,25.0,4.57972394019026,Ti-6Al-4V,450.90147322023,-450.90147322023
40900.1858722521,401.986055282227,120.0,,,powder,,710.0,,,1.0,,200.0,30.0,,L-PBF,105.0,2.5,force,,,,175.0,,air,-1.0,41.0,,90.0,25.0,4.611725281677513,Ti-6Al-4V,401.986055282227,-401.986055282227
70440.5875736119,399.549983927997,120.0,,,powder,,710.0,,,1.0,,200.0,30.0,,L-PBF,105.0,2.5,force,,,,175.0,,air,-1.0,41.0,,90.0,25.0,4.84782296993739,Ti-6Al-4V,399.549983927997,-399.549983927997
70953.9788748492,349.40232777603,120.0,,,powder,,710.0,,,1.0,,200.0,30.0,,L-PBF,105.0,2.5,force,,,,175.0,,air,-1.0,41.0,,90.0,25.0,4.850976754338099,Ti-6Al-4V,349.40232777603,-349.40232777603
100841.89263674,350.293053003263,120.0,,,powder,,710.0,,,1.0,,200.0,30.0,,L-PBF,105.0,2.5,force,,,,175.0,,air,-1.0,41.0,,90.0,25.0,5.003640988075203,Ti-6Al-4V,350.293053003263,-350.293053003263
108711.766153536,324.834733893557,120.0,,,powder,,710.0,,,1.0,,200.0,30.0,,L-PBF,105.0,2.5,force,,,,175.0,,air,-1.0,41.0,,90.0,25.0,5.036276551436902,Ti-6Al-4V,324.834733893557,-324.834733893557
163733.283597226,350.293053003263,120.0,,,powder,,710.0,,,1.0,,200.0,30.0,,L-PBF,105.0,2.5,force,,,,175.0,,air,-1.0,41.0,,90.0,25.0,5.21413697149089,Ti-6Al-4V,350.293053003263,-350.293053003263
169388.841098198,301.211753315108,120.0,,,powder,,710.0,,,1.0,,200.0,30.0,,L-PBF,105.0,2.5,force,,,,175.0,,air,-1.0,41.0,,90.0,25.0,5.228884796731982,Ti-6Al-4V,301.211753315108,-301.211753315108
174409.454140185,301.211753315108,120.0,,,powder,,710.0,,,1.0,,200.0,30.0,,L-PBF,105.0,2.5,force,,,,175.0,,air,-1.0,41.0,,90.0,25.0,5.241570022853593,Ti-6Al-4V,301.211753315108,-301.211753315108
204228.367097183,301.312682787844,120.0,,,powder,,710.0,,,1.0,,200.0,30.0,,L-PBF,105.0,2.5,force,,,,175.0,,air,-1.0,41.0,,90.0,25.0,5.31011606496999,Ti-6Al-4V,301.312682787844,-301.312682787844
22273.1309750764,500.0460521591,120.0,,,powder,,710.0,,,1.0,,200.0,30.0,,L-PBF,105.0,2.5,force,,,,175.0,,air,-1.0,41.0,,90.0,25.0,4.347781270901206,Ti-6Al-4V,500.0460521591,-500.0460521591
39520.1032460071,449.28326813691,120.0,,,powder,,710.0,,,1.0,,200.0,30.0,,L-PBF,105.0,2.5,force,,,,175.0,,air,-1.0,41.0,,90.0,25.0,4.596818070508521,Ti-6Al-4V,449.28326813691,-449.28326813691
44360.7850184541,399.778458500087,120.0,,,powder,,710.0,,,1.0,,200.0,30.0,,L-PBF,105.0,2.5,force,,,,175.0,,air,-1.0,41.0,,90.0,25.0,4.6469992229182004,Ti-6Al-4V,399.778458500087,-399.778458500087
50961.1248274339,399.782643153519,120.0,,,powder,,710.0,,,1.0,,200.0,30.0,,L-PBF,105.0,2.5,force,,,,175.0,,air,-1.0,41.0,,90.0,25.0,4.7072390052958255,Ti-6Al-4V,399.782643153519,-399.782643153519
51018.2958058372,350.281721884156,120.0,,,powder,,710.0,,,1.0,,200.0,30.0,,L-PBF,105.0,2.5,force,,,,175.0,,air,-1.0,41.0,,90.0,25.0,4.707725947521865,Ti-6Al-4V,350.281721884156,-350.281721884156
86209.3570421567,300.042167404596,120.0,,,powder,,710.0,,,1.0,,200.0,30.0,,L-PBF,105.0,2.5,force,,,,175.0,,air,-1.0,41.0,,90.0,25.0,4.935554406094235,Ti-6Al-4V,300.042167404596,-300.042167404596
102060.324937264,349.971155713114,120.0,,,powder,,710.0,,,1.0,,200.0,30.0,,L-PBF,105.0,2.5,force,,,,175.0,,air,-1.0,41.0,,90.0,25.0,5.008856946694979,Ti-6Al-4V,349.971155713114,-349.971155713114
104365.110344471,300.116948094514,120.0,,,powder,,710.0,,,1.0,,200.0,30.0,,L-PBF,105.0,2.5,force,,,,175.0,,air,-1.0,41.0,,90.0,25.0,5.01855533662276,Ti-6Al-4V,300.116948094514,-300.116948094514
118235.427227925,274.944847232628,120.0,,,powder,,710.0,,,1.0,,200.0,30.0,,L-PBF,105.0,2.5,force,,,,175.0,,air,-1.0,41.0,,90.0,25.0,5.072747624974281,Ti-6Al-4V,274.944847232628,-274.944847232628
118988.355724144,349.907134631564,120.0,,,powder,,710.0,,,1.0,,200.0,30.0,,L-PBF,105.0,2.5,force,,,,175.0,,air,-1.0,41.0,,90.0,25.0,5.075504463138877,Ti-6Al-4V,349.907134631564,-349.907134631564
127539.003844453,274.816805069528,120.0,,,powder,,710.0,,,1.0,,200.0,30.0,,L-PBF,105.0,2.5,force,,,,175.0,,air,-1.0,41.0,,90.0,25.0,5.105643020566034,Ti-6Al-4V,274.816805069528,-274.816805069528
180004.87063702,249.579831932773,120.0,,,powder,,710.0,,,1.0,,200.0,30.0,,L-PBF,105.0,2.5,force,,,,175.0,,air,-1.0,41.0,,90.0,25.0,5.255284256559766,Ti-6Al-4V,249.579831932773,-249.579831932773
231795.431540125,300.244990257614,120.0,,,powder,,710.0,,,1.0,,200.0,30.0,,L-PBF,105.0,2.5,force,,,,175.0,,air,-1.0,41.0,,90.0,25.0,5.365104872195022,Ti-6Al-4V,300.244990257614,-300.244990257614
271944.590836199,249.492296918768,120.0,,,powder,,710.0,,,1.0,,200.0,30.0,,L-PBF,105.0,2.5,force,,,,175.0,,air,-1.0,41.0,,90.0,25.0,5.434480424822992,Ti-6Al-4V,249.492296918768,-249.492296918768
340188.882512395,300.078431372549,120.0,,,powder,,710.0,,,1.0,,200.0,30.0,,L-PBF,105.0,2.5,force,,,,175.0,,air,-1.0,41.0,,90.0,25.0,5.531720116618075,Ti-6Al-4V,300.078431372549,-300.078431372549
385756.027382389,275.266597867217,120.0,,,powder,,710.0,,,1.0,,200.0,30.0,,L-PBF,105.0,2.5,force,,,,175.0,,air,-1.0,41.0,,90.0,25.0,5.586312720576952,Ti-6Al-4V,275.266597867217,-275.266597867217
56111.1612831855,295.73831675396,,,,powder,,,,,1.0,,25.0,20.0,,L-PBF,5.0,5.0,force,,,,,,air,0.1,,,0.0,25.0,4.749049257006084,316L,657.1962594532445,65.71962594532445
60877.9847179593,295.803762919539,,,,powder,,,,,1.0,,25.0,20.0,,L-PBF,5.0,5.0,force,,,,,,air,0.1,,,0.0,25.0,4.784460267278348,316L,657.3416953767534,65.73416953767534
84822.550976493,263.079084191693,,,,powder,,,,,1.0,,25.0,20.0,,L-PBF,5.0,5.0,force,,,,,,air,0.1,,,0.0,25.0,4.928511329410592,316L,584.6201870926511,58.46201870926512
117010.902461776,262.962441615987,,,,powder,,,,,1.0,,25.0,20.0,,L-PBF,5.0,5.0,force,,,,,,air,0.1,,,0.0,25.0,5.06822632891194,316L,584.36098136886,58.43609813688601
215977.067138654,230.066534496341,,,,powder,,,,,1.0,,25.0,20.0,,L-PBF,5.0,5.0,force,,,,,,air,0.1,,,0.0,25.0,5.3344076393736914,316L,511.25896554742445,51.12589655474245
353636.599270159,197.004801805195,,,,powder,,,,,1.0,,25.0,20.0,,L-PBF,5.0,5.0,force,,,,,,air,0.1,,,0.0,25.0,5.548557205545029,316L,437.7884484559889,43.77884484559889
399976.032610332,196.786598301703,,,,powder,,,,,1.0,,25.0,20.0,,L-PBF,5.0,5.0,force,,,,,,air,0.1,,,0.0,25.0,5.602033968285628,316L,437.30355178156225,43.73035517815623
410997.947402653,197.354394201387,,,,powder,,,,,1.0,,25.0,20.0,,L-PBF,5.0,5.0,force,,,,,,air,0.1,,,0.0,25.0,5.613839652937073,316L,438.5653204475267,43.85653204475267
477924.813262809,197.354394201387,,,,powder,,,,,1.0,,25.0,20.0,,L-PBF,5.0,5.0,force,,,,,,air,0.1,,,0.0,25.0,5.6793595791363325,316L,438.5653204475267,43.85653204475267
40182.3363835795,295.934972960785,,,,powder,,,,,1.0,,25.0,20.0,,L-PBF,5.0,5.0,force,,,,,,air,0.1,,,0.0,25.0,4.604035185000498,316L,657.6332732461889,65.76332732461888
68133.4635456762,262.496631516115,,,,powder,,,,,1.0,,25.0,20.0,,L-PBF,5.0,5.0,force,,,,,,air,0.1,,,0.0,25.0,4.833360466739802,316L,583.3258478135888,58.33258478135888
311853.838465476,197.160725833008,,,,powder,,,,,1.0,,25.0,20.0,,L-PBF,5.0,5.0,force,,,,,,air,0.1,,,0.0,25.0,5.493951093951094,316L,438.13494629557334,43.81349462955734
50582.8286108546,295.934972960785,,,,powder,,,,,1.0,,25.0,20.0,,L-PBF,5.0,5.0,force,,,,,,air,0.1,,,0.0,25.0,4.704003111598684,316L,657.6332732461889,65.76332732461888
56017.8901747903,295.410755515649,,,,powder,,,,,1.0,,25.0,20.0,,L-PBF,5.0,5.0,force,,,,,,air,0.1,,,0.0,25.0,4.748326747780991,316L,656.4683455903311,65.64683455903311
110943.278928956,262.671183100856,,,,powder,,,,,1.0,,25.0,20.0,,L-PBF,5.0,5.0,force,,,,,,air,0.1,,,0.0,25.0,5.04510099730727,316L,583.7137402241244,58.371374022412446
38098.673368295,295.214447664456,,,,powder,,,,,1.0,,25.0,20.0,,L-PBF,5.0,5.0,force,,,,,,air,0.1,,,0.0,25.0,4.5809098533958315,316L,656.0321059210132,65.60321059210132
43644.2662564045,295.410755515649,,,,powder,,,,,1.0,,25.0,20.0,,L-PBF,5.0,5.0,force,,,,,,air,0.1,,,0.0,25.0,4.639927196569263,316L,656.4683455903311,65.64683455903311
105658.074703589,263.312280559121,,,,powder,,,,,1.0,,25.0,20.0,,L-PBF,5.0,5.0,force,,,,,,air,0.1,,,0.0,25.0,5.0239026927296315,316L,585.1384012424911,58.513840124249114
209603.944587093,229.658996010037,,,,powder,,,,,1.0,,25.0,20.0,,L-PBF,5.0,5.0,force,,,,,,air,0.1,,,0.0,25.0,5.321399451481002,316L,510.35332446674886,51.035332446674886
389683.759771767,196.743059544221,,,,powder,,,,,1.0,,25.0,20.0,,L-PBF,5.0,5.0,force,,,,,,air,0.1,,,0.0,25.0,5.590712306771716,316L,437.2067989871578,43.72067989871579
465884.667970159,197.135803487609,,,,powder,,,,,1.0,,25.0,20.0,,L-PBF,5.0,5.0,force,,,,,,air,0.1,,,0.0,25.0,5.6682784182706705,316L,438.07956330579776,43.80795633057978
27806.3601927371,295.717074541026,,,,powder,,,,,1.0,,25.0,20.0,,L-PBF,5.0,5.0,force,,,,,,air,0.1,,,0.0,25.0,4.444144144144143,316L,657.1490545356133,65.71490545356134
35213.0270980391,295.86949776517,,,,powder,,,,,1.0,,25.0,20.0,,L-PBF,5.0,5.0,force,,,,,,air,0.1,,,0.0,25.0,4.546703360925502,316L,657.487772811489,65.7487772811489
71066.9581869685,262.496631516115,,,,powder,,,,,1.0,,25.0,20.0,,L-PBF,5.0,5.0,force,,,,,,air,0.1,,,0.0,25.0,4.851667727136731,316L,583.3258478135888,58.33258478135888
162582.154058261,229.913649517798,,,,powder,,,,,1.0,,25.0,20.0,,L-PBF,5.0,5.0,force,,,,,,air,0.1,,,0.0,25.0,5.211072873242245,316L,510.9192211506622,51.091922115066225
283742.463019077,197.354394201387,,,,powder,,,,,1.0,,25.0,20.0,,L-PBF,5.0,5.0,force,,,,,,air,0.1,,,0.0,25.0,5.452924334297397,316L,438.5653204475267,43.85653204475267
360568.532949627,197.354394201387,,,,powder,,,,,1.0,,25.0,20.0,,L-PBF,5.0,5.0,force,,,,,,air,0.1,,,0.0,25.0,5.556987822878229,316L,438.5653204475267,43.85653204475267
460346.702121581,180.715989632113,,,,powder,,,,,1.0,,25.0,20.0,,L-PBF,5.0,5.0,force,,,,,,air,0.1,,,0.0,25.0,5.663085036255768,316L,401.5910880713622,40.15910880713622
704662.225864036,164.048454942784,,,,powder,,,,,1.0,,25.0,20.0,,L-PBF,5.0,5.0,force,,,,,,air,0.1,,,0.0,25.0,5.847980991323427,316L,364.5521220950755,36.45521220950755
11376.0856493812,701.381837181388,120.0,,,powder,,710.0,,,1.0,Ar,200.0,30.0,,L-PBF,10.0,,force,,,,175.0,,air,-1.0,41.5,,90.0,25.0,4.055992853156578,Ti-6Al-4V,701.381837181388,-701.381837181388
12180.9743967028,648.755706826319,120.0,,,powder,,710.0,,,1.0,Ar,200.0,30.0,,L-PBF,10.0,,force,,,,175.0,,air,-1.0,41.5,,90.0,25.0,4.085682030348184,Ti-6Al-4V,648.755706826319,-648.755706826319
15000.2775210605,597.863526698569,120.0,,,powder,,710.0,,,1.0,Ar,200.0,30.0,,L-PBF,10.0,,force,,,,175.0,,air,-1.0,41.5,,90.0,25.0,4.176099294039031,Ti-6Al-4V,597.863526698569,-597.863526698569
16086.5657095717,650.05359616339,120.0,,,powder,,710.0,,,1.0,Ar,200.0,30.0,,L-PBF,10.0,,force,,,,175.0,,air,-1.0,41.5,,90.0,25.0,4.2064633372886515,Ti-6Al-4V,650.05359616339,-650.05359616339
20376.1667886313,599.868343608921,120.0,,,powder,,710.0,,,1.0,Ar,200.0,30.0,,L-PBF,10.0,,force,,,,175.0,,air,-1.0,41.5,,90.0,25.0,4.3091224868773175,Ti-6Al-4V,599.868343608921,-599.868343608921
22783.1392559468,450.261101046702,120.0,,,powder,,710.0,,,1.0,Ar,200.0,30.0,,L-PBF,10.0,,force,,,,175.0,,air,-1.0,41.5,,90.0,25.0,4.35761356467736,Ti-6Al-4V,450.261101046702,-450.261101046702
27476.7190122123,550.509607484324,120.0,,,powder,,710.0,,,1.0,Ar,200.0,30.0,,L-PBF,10.0,,force,,,,175.0,,air,-1.0,41.5,,90.0,25.0,4.438964872493686,Ti-6Al-4V,550.509607484324,-550.509607484324
35537.3550057608,550.509607484324,120.0,,,powder,,710.0,,,1.0,Ar,200.0,30.0,,L-PBF,10.0,,force,,,,175.0,,air,-1.0,41.5,,90.0,25.0,4.550685100758254,Ti-6Al-4V,550.509607484324,-550.509607484324
41667.687644157,498.990539294841,120.0,,,powder,,710.0,,,1.0,Ar,200.0,30.0,,L-PBF,10.0,,force,,,,175.0,,air,-1.0,41.5,,90.0,25.0,4.619799399875381,Ti-6Al-4V,498.990539294841,-498.990539294841
58400.1833669351,498.903269468845,120.0,,,powder,,710.0,,,1.0,Ar,200.0,30.0,,L-PBF,10.0,,force,,,,175.0,,air,-1.0,41.5,,90.0,25.0,4.76641421072752,Ti-6Al-4V,498.903269468845,-498.903269468845
84454.0808348176,500.576242758894,120.0,,,powder,,710.0,,,1.0,Ar,200.0,30.0,,L-PBF,10.0,,force,,,,175.0,,air,-1.0,41.5,,90.0,25.0,4.926620639593512,Ti-6Al-4V,500.576242758894,-500.576242758894
90148.8279411524,449.881218042051,120.0,,,powder,,710.0,,,1.0,Ar,200.0,30.0,,L-PBF,10.0,,force,,,,175.0,,air,-1.0,41.5,,90.0,25.0,4.954960084669081,Ti-6Al-4V,449.881218042051,-449.881218042051
193314.796306701,399.600482843289,120.0,,,powder,,710.0,,,1.0,Ar,200.0,30.0,,L-PBF,10.0,,force,,,,175.0,,air,-1.0,41.5,,90.0,25.0,5.286265096182849,Ti-6Al-4V,399.600482843289,-399.600482843289
341218.928970494,400.069969335811,120.0,,,powder,,710.0,,,1.0,Ar,200.0,30.0,,L-PBF,10.0,,force,,,,175.0,,air,-1.0,41.5,,90.0,25.0,5.533033115459753,Ti-6Al-4V,400.069969335811,-400.069969335811
1121311.11510483,400.107995346017,120.0,,,powder,,710.0,,,1.0,Ar,200.0,30.0,,L-PBF,10.0,,force,,,,175.0,,air,-1.0,41.5,,90.0,25.0,6.049726127159809,Ti-6Al-4V,400.107995346017,-400.107995346017
146725.600085392,438.87004525163,120.0,,,powder,,710.0,,,1.0,Ar,200.0,30.0,,L-PBF,19000.0,,displacement,,,,175.0,,air,-1.0,41.5,,90.0,25.0,5.166505894387631,Ti-6Al-4V,438.87004525163,-438.87004525163
152070.586517843,342.05981649779,120.0,,,powder,,710.0,,,1.0,Ar,200.0,30.0,,L-PBF,19000.0,,displacement,,,,175.0,,air,-1.0,41.5,,90.0,25.0,5.182045220967537,Ti-6Al-4V,342.05981649779,-342.05981649779
1773983.51680928,310.554888024916,120.0,,,powder,,710.0,,,1.0,Ar,200.0,30.0,,L-PBF,19000.0,,displacement,,,,175.0,,air,-1.0,41.5,,90.0,25.0,6.248949580212714,Ti-6Al-4V,310.554888024916,-310.554888024916
9910240.17160644,275.12173876028,120.0,,,powder,,710.0,,,1.0,Ar,200.0,30.0,,L-PBF,19000.0,,displacement,,,,175.0,,air,-1.0,41.5,,90.0,25.0,6.996084179605303,Ti-6Al-4V,275.12173876028,-275.12173876028
13881030.3744519,352.75588084458,120.0,,,powder,,710.0,,,1.0,Ar,200.0,30.0,,L-PBF,19000.0,,displacement,,,,175.0,,air,-1.0,41.5,,90.0,25.0,7.142421704543198,Ti-6Al-4V,352.75588084458,-352.75588084458
20385312.5655232,381.340538703265,120.0,,,powder,,710.0,,,1.0,Ar,200.0,30.0,,L-PBF,19000.0,,displacement,,,,175.0,,air,-1.0,41.5,,90.0,25.0,7.309317374823803,Ti-6Al-4V,381.340538703265,-381.340538703265
28091056.8202255,371.729015610097,120.0,,,powder,,710.0,,,1.0,Ar,200.0,30.0,,L-PBF,19000.0,,displacement,,,,175.0,,air,-1.0,41.5,,90.0,25.0,7.44856807820331,Ti-6Al-4V,371.729015610097,-371.729015610097
43885328.9002183,341.423528137302,120.0,,,powder,,710.0,,,1.0,Ar,200.0,30.0,,L-PBF,19000.0,,displacement,,,,175.0,,air,-1.0,41.5,,90.0,25.0,7.642319357540841,Ti-6Al-4V,341.423528137302,-341.423528137302
55847418.7939038,341.884456236405,120.0,,,powder,,710.0,,,1.0,Ar,200.0,30.0,,L-PBF,19000.0,,displacement,,,,175.0,,air,-1.0,41.5,,90.0,25.0,7.74700310530356,Ti-6Al-4V,341.884456236405,-341.884456236405
78727028.0881957,310.199256121902,120.0,,,powder,,710.0,,,1.0,Ar,200.0,30.0,,L-PBF,19000.0,,displacement,,,,175.0,,air,-1.0,41.5,,90.0,25.0,7.896123857319596,Ti-6Al-4V,310.199256121902,-310.199256121902
152808697.393533,310.563706033732,120.0,,,powder,,710.0,,,1.0,Ar,200.0,30.0,,L-PBF,19000.0,,displacement,,,,175.0,,air,-1.0,41.5,,90.0,25.0,8.184148073627906,Ti-6Al-4V,310.563706033732,-310.563706033732
497694084.214321,263.098493480501,120.0,,,powder,,710.0,,,1.0,Ar,200.0,30.0,,L-PBF,19000.0,,displacement,,,,175.0,,air,-1.0,41.5,,90.0,25.0,8.696962478581383,Ti-6Al-4V,263.098493480501,-263.098493480501
785677465.864083,279.014263544888,120.0,,,powder,,710.0,,,1.0,Ar,200.0,30.0,,L-PBF,19000.0,,displacement,,,,175.0,,air,-1.0,41.5,,90.0,25.0,8.895244297256864,Ti-6Al-4V,279.014263544888,-279.014263544888
2407411508.0754,236.010972465582,120.0,,,powder,,710.0,,,1.0,Ar,200.0,30.0,,L-PBF,19000.0,,displacement,,,,175.0,,air,-1.0,41.5,,90.0,25.0,9.381550332240653,Ti-6Al-4V,236.010972465582,-236.010972465582
50994.8347238014,589.347277173589,120.0,,,powder,,710.0,,,1.0,Ar,200.0,30.0,,L-PBF,19000.0,,displacement,,,,175.0,,air,-1.0,41.5,,90.0,25.0,4.707526188557615,Ti-6Al-4V,589.347277173589,-589.347277173589
105908.746287781,648.172319995386,120.0,,,powder,,710.0,,,1.0,Ar,200.0,30.0,,L-PBF,19000.0,,displacement,,,,175.0,,air,-1.0,41.5,,90.0,25.0,5.024931827035449,Ti-6Al-4V,648.172319995386,-648.172319995386
215573.201360056,530.624092888244,120.0,,,powder,,710.0,,,1.0,Ar,200.0,30.0,,L-PBF,19000.0,,displacement,,,,175.0,,air,-1.0,41.5,,90.0,25.0,5.333594771241829,Ti-6Al-4V,530.624092888244,-530.624092888244
1105059.68389674,530.701351228317,120.0,,,powder,,710.0,,,1.0,Ar,200.0,30.0,,L-PBF,19000.0,,displacement,,,,175.0,,air,-1.0,41.5,,90.0,25.0,6.043385734751468,Ti-6Al-4V,530.701351228317,-530.701351228317
1317595.50782334,529.964140767678,120.0,,,powder,,710.0,,,1.0,Ar,200.0,30.0,,L-PBF,19000.0,,displacement,,,,175.0,,air,-1.0,41.5,,90.0,25.0,6.1197821054916455,Ti-6Al-4V,529.964140767678,-529.964140767678
5605279.65572225,618.867924528302,120.0,,,powder,,710.0,,,1.0,Ar,200.0,30.0,,L-PBF,19000.0,,displacement,,,,175.0,,air,-1.0,41.5,,90.0,25.0,6.7485972850678735,Ti-6Al-4V,618.867924528302,-618.867924528302
11714056.9289274,560.346901864464,120.0,,,powder,,710.0,,,1.0,Ar,200.0,30.0,,L-PBF,19000.0,,displacement,,,,175.0,,air,-1.0,41.5,,90.0,25.0,7.068707330316745,Ti-6Al-4V,560.346901864464,-560.346901864464
18288187.7273371,422.641509433962,120.0,,,powder,,710.0,,,1.0,Ar,200.0,30.0,,L-PBF,19000.0,,displacement,,,,175.0,,air,-1.0,41.5,,90.0,25.0,7.262170671085336,Ti-6Al-4V,422.641509433962,-422.641509433962
135547635.367134,500.628335380149,120.0,,,powder,,710.0,,,1.0,Ar,200.0,30.0,,L-PBF,19000.0,,displacement,,,,175.0,,air,-1.0,41.5,,90.0,25.0,8.13209194570136,Ti-6Al-4V,500.628335380149,-500.628335380149
188837221.541623,470.769052137993,120.0,,,powder,,710.0,,,1.0,Ar,200.0,30.0,,L-PBF,19000.0,,displacement,,,,175.0,,air,-1.0,41.5,,90.0,25.0,8.276087601809957,Ti-6Al-4V,470.769052137993,-470.769052137993
299054420.421194,435.785910461092,120.0,,,powder,,710.0,,,1.0,Ar,200.0,30.0,,L-PBF,19000.0,,displacement,,,,175.0,,air,-1.0,41.5,,90.0,25.0,8.475750226244344,Ti-6Al-4V,435.785910461092,-435.785910461092
474701532.184564,471.81868929329,120.0,,,powder,,710.0,,,1.0,Ar,200.0,30.0,,L-PBF,19000.0,,displacement,,,,175.0,,air,-1.0,41.5,,90.0,25.0,8.676420633484165,Ti-6Al-4V,471.81868929329,-471.81868929329
532674936.09054,397.778184660042,120.0,,,powder,,710.0,,,1.0,Ar,200.0,30.0,,L-PBF,19000.0,,displacement,,,,175.0,,air,-1.0,41.5,,90.0,25.0,8.726462262443441,Ti-6Al-4V,397.778184660042,-397.778184660042
548242462.728784,441.959406051133,120.0,,,powder,,710.0,,,1.0,Ar,200.0,30.0,,L-PBF,19000.0,,displacement,,,,175.0,,air,-1.0,41.5,,90.0,25.0,8.73897266968326,Ti-6Al-4V,441.959406051133,-441.959406051133
652059248.058266,471.81868929329,120.0,,,powder,,710.0,,,1.0,Ar,200.0,30.0,,L-PBF,19000.0,,displacement,,,,175.0,,air,-1.0,41.5,,90.0,25.0,8.814287058823531,Ti-6Al-4V,471.81868929329,-471.81868929329
1033840579.28062,422.389282125712,120.0,,,powder,,710.0,,,1.0,Ar,200.0,30.0,,L-PBF,19000.0,,displacement,,,,175.0,,air,-1.0,41.5,,90.0,25.0,9.014453574660635,Ti-6Al-4V,422.389282125712,-422.389282125712
85460.3576269925,413.49342481418,100.0,,,powder,,4530.0,,0.021,1.0,,,50.0,,E-PBF,19000.0,,displacement,60000,,,,,air,-1.0,72.5,,90.0,25.0,4.931764705882353,Ti-6Al-4V,413.49342481418,-413.49342481418
173343.685881022,441.403666472079,100.0,,,powder,,4530.0,,0.021,1.0,,,50.0,,E-PBF,19000.0,,displacement,60000,,,,,air,-1.0,72.5,,90.0,25.0,5.2389080269155635,Ti-6Al-4V,441.403666472079,-441.403666472079
195192.333787284,442.311709038716,100.0,,,powder,,4530.0,,0.021,1.0,,,50.0,,E-PBF,19000.0,,displacement,60000,,,,,air,-1.0,72.5,,90.0,25.0,5.290462756674628,Ti-6Al-4V,442.311709038716,-442.311709038716
237684.294763017,411.051901520467,100.0,,,powder,,4530.0,,0.021,1.0,,,50.0,,E-PBF,19000.0,,displacement,60000,,,,,air,-1.0,72.5,,90.0,25.0,5.376000486216627,Ti-6Al-4V,411.051901520467,-411.051901520467
332180.008987536,441.120477294759,100.0,,,powder,,4530.0,,0.021,1.0,,,50.0,,E-PBF,19000.0,,displacement,60000,,,,,air,-1.0,72.5,,90.0,25.0,5.521373492511397,Ti-6Al-4V,441.120477294759,-441.120477294759
459442.57498734,383.916720884841,100.0,,,powder,,4530.0,,0.021,1.0,,,50.0,,E-PBF,19000.0,,displacement,60000,,,,,air,-1.0,72.5,,90.0,25.0,5.662231237322516,Ti-6Al-4V,383.916720884841,-383.916720884841
1723126.39700738,383.618350476431,100.0,,,powder,,4530.0,,0.021,1.0,,,50.0,,E-PBF,19000.0,,displacement,60000,,,,,air,-1.0,72.5,,90.0,25.0,6.2363171355498705,Ti-6Al-4V,383.618350476431,-383.618350476431
7546689.78053378,413.262677062589,100.0,,,powder,,4530.0,,0.021,1.0,,,50.0,,E-PBF,19000.0,,displacement,60000,,,,,air,-1.0,72.5,,90.0,25.0,6.877756497948016,Ti-6Al-4V,413.262677062589,-413.262677062589
49076163.1373116,383.264467185564,100.0,,,powder,,4530.0,,0.021,1.0,,,50.0,,E-PBF,19000.0,,displacement,60000,,,,,air,-1.0,72.5,,90.0,25.0,7.690870601458594,Ti-6Al-4V,383.264467185564,-383.264467185564
72502631.7622947,322.525794490318,100.0,,,powder,,4530.0,,0.021,1.0,,,50.0,,E-PBF,19000.0,,displacement,60000,,,,,air,-1.0,72.5,,90.0,25.0,7.8603537712482066,Ti-6Al-4V,322.525794490318,-322.525794490318
105384112.466234,411.142685728606,100.0,,,powder,,4530.0,,0.021,1.0,,,50.0,,E-PBF,19000.0,,displacement,60000,,,,,air,-1.0,72.5,,90.0,25.0,8.022775142296586,Ti-6Al-4V,411.142685728606,-411.142685728606
131703846.15142,352.839153195943,100.0,,,powder,,4530.0,,0.021,1.0,,,50.0,,E-PBF,19000.0,,displacement,60000,,,,,air,-1.0,72.5,,90.0,25.0,8.119598457861922,Ti-6Al-4V,352.839153195943,-352.839153195943
139157411.958887,352.951108479939,100.0,,,powder,,4530.0,,0.021,1.0,,,50.0,,E-PBF,19000.0,,displacement,60000,,,,,air,-1.0,72.5,,90.0,25.0,8.143506343168207,Ti-6Al-4V,352.951108479939,-352.951108479939
162960543.24902,296.970760825863,100.0,,,powder,,4530.0,,0.021,1.0,,,50.0,,E-PBF,19000.0,,displacement,60000,,,,,air,-1.0,72.5,,90.0,25.0,8.212082463768608,Ti-6Al-4V,296.970760825863,-296.970760825863
230007226.885971,294.647575947276,100.0,,,powder,,4530.0,,0.021,1.0,,,50.0,,E-PBF,19000.0,,displacement,60000,,,,,air,-1.0,72.5,,90.0,25.0,8.36174148187581,Ti-6Al-4V,294.647575947276,-294.647575947276
270195957.4506,265.383854396948,100.0,,,powder,,4530.0,,0.021,1.0,,,50.0,,E-PBF,19000.0,,displacement,60000,,,,,air,-1.0,72.5,,90.0,25.0,8.431678847017505,Ti-6Al-4V,265.383854396948,-265.383854396948
288354040.986895,321.476157335021,100.0,,,powder,,4530.0,,0.021,1.0,,,50.0,,E-PBF,19000.0,,displacement,60000,,,,,air,-1.0,72.5,,90.0,25.0,8.459926041982438,Ti-6Al-4V,321.476157335021,-321.476157335021
484421019.601185,294.647575947276,100.0,,,powder,,4530.0,,0.021,1.0,,,50.0,,E-PBF,19000.0,,displacement,60000,,,,,air,-1.0,72.5,,90.0,25.0,8.685222979431277,Ti-6Al-4V,294.647575947276,-294.647575947276
717905687.140693,323.687386929612,100.0,,,powder,,4530.0,,0.021,1.0,,,50.0,,E-PBF,19000.0,,displacement,60000,,,,,air,-1.0,72.5,,90.0,25.0,8.856067393762181,Ti-6Al-4V,323.687386929612,-323.687386929612
1283069796.03465,265.60776496494,100.0,,,powder,,4530.0,,0.021,1.0,,,50.0,,E-PBF,19000.0,,displacement,60000,,,,,air,-1.0,72.5,,90.0,25.0,9.108250281634664,Ti-6Al-4V,265.60776496494,-265.60776496494
1380068324.32132,265.719720248936,100.0,,,powder,,4530.0,,0.021,1.0,,,50.0,,E-PBF,19000.0,,displacement,60000,,,,,air,-1.0,72.5,,90.0,25.0,9.139900587952829,Ti-6Al-4V,265.719720248936,-265.719720248936
92046.2354937728,238.555363804589,,,9.3,wire,515.0,2.54,,,1.0,90% He + 7.5% Ar + 2.5% CO2,,,,W-DED,10.0,,force,22,,,,,air,0.0,,,90.0,25.0,4.9640060314308725,304L,477.110727609178,0.0
294356.417417868,181.907725693226,,,9.3,wire,515.0,2.54,,,1.0,90% He + 7.5% Ar + 2.5% CO2,,,,W-DED,10.0,,force,22,,,,,air,0.0,,,90.0,25.0,5.46887350853204,304L,363.815451386452,0.0
39026.2219383474,205.199101420672,,,9.3,wire,471.6667,2.54,,,1.0,90% He + 7.5% Ar + 2.5% CO2,,,,W-DED,10.0,,force,22,,,,,air,0.0,,,0.0,25.0,4.591356510011801,304L,410.398202841344,0.0
55099.4524459713,205.230230553256,,,9.3,wire,471.6667,2.54,,,1.0,90% He + 7.5% Ar + 2.5% CO2,,,,W-DED,10.0,,force,22,,,,,air,0.0,,,0.0,25.0,4.741147283046435,304L,410.460461106512,0.0
57224.2023677486,204.895392832255,,,9.3,wire,471.6667,2.54,,,1.0,90% He + 7.5% Ar + 2.5% CO2,,,,W-DED,10.0,,force,22,,,,,air,0.0,,,0.0,25.0,4.757579747878697,304L,409.79078566451,0.0
404383.313763759,156.973290493361,,,9.3,wire,471.6667,2.54,,,1.0,90% He + 7.5% Ar + 2.5% CO2,,,,W-DED,10.0,,force,22,,,,,air,0.0,,,0.0,25.0,5.606793226815517,304L,313.946580986722,0.0
446631.963608306,157.125144787569,,,9.3,wire,471.6667,2.54,,,1.0,90% He + 7.5% Ar + 2.5% CO2,,,,W-DED,10.0,,force,22,,,,,air,0.0,,,0.0,25.0,5.649949800513234,304L,314.250289575138,0.0
7550.90452614833,371.769129611505,,,,powder,986.0,700.0,island,,1.0,,,40.0,20.0,L-PBF,10.0,11.75,force,,89.0,,370.0,602.0,air,0.1,40.0,,0.0,25.0,3.877998979070955,IN718,826.1536213589,82.61536213589
49548.8876741806,269.686987030498,,,,powder,986.0,700.0,island,,1.0,,,40.0,20.0,L-PBF,10.0,11.75,force,,89.0,,370.0,602.0,air,0.1,40.0,,0.0,25.0,4.695033909429009,IN718,599.304415623329,59.9304415623329
295283.715175908,157.46238699495,,,,powder,986.0,700.0,island,,1.0,,,40.0,20.0,L-PBF,10.0,11.75,force,,89.0,,370.0,602.0,air,0.1,40.0,,0.0,25.0,5.470239496391901,IN718,349.91641554433335,34.991641554433336
1375566.94982501,107.760597642547,,,,powder,986.0,700.0,island,,1.0,,,40.0,20.0,L-PBF,10.0,11.75,force,,89.0,,370.0,602.0,air,0.1,40.0,,0.0,25.0,6.138481732662439,IN718,239.46799476121555,23.946799476121555
19779.2020445582,360.522053294167,,,,powder,,700.0,island,,1.0,,,40.0,,L-PBF,10.0,11.75,force,,,,370.0,,air,0.1,40.0,,45.0,25.0,4.296208766804361,IN718,801.1601184314821,80.11601184314821
