Repository: Luwen-Zhang/SNEnsemble

# Copyright Notification

## Composites

We reformat and merge fatigue testing records from SNL/MSU/DOE, OptiMat, UPWIND, and FACT databases into a single database with careful considerations, including filtering invalid entries, rename variables, fix improper calculations in the records, to obtain clean and consistent data to fit machine 
learning usages. We leave the original format ("2019_SNL_MSU_DOE_Composite-Materials-Database_Wind_29pt0.xlsx" and "Optidat UPWIND 28_3_2017.xls") in the folder. Any derived database should be directly based on the original files instead of our merged database. We are not responsible for the accuracy of the testing records.

File: data/alloy/alloy_AM2022.csv (part 29 of 50)
Cycles to Failure,Stress Amplitude,hatch space  (μm),layer scan rotation  (°),wire feed rate  (mm/s),types of feedstock,ultimate tensile strength  (MPa),scan speed  (mm/s),scan pattern,current  (A),stress concentration factor of specimens,AM environment,preheat temperature  (°C),layer thickness  (μm),elongation  (%),types of AM,Frequency,critical cross-section size of specimens (mm),load control,voltage  (V),Young's modulus  (GPa),powder feed rate  (g/s),power  (W),yield strength  (MPa),fatigue environment,R-value,size of feedstock  (μm),speed function,direciton of specimen  (°),fatigue temperature  (°C),log10(Cycles to Failure),Material_Code,Maximum Stress,Minimum Stress
26318.3191557605,225.143799713092,,,,powder,,700.0,island,,1.0,,,40.0,,L-PBF,10.0,11.75,force,,,,370.0,,air,0.1,40.0,,45.0,25.0,4.420258149201487,IN718,500.3195549179822,50.03195549179822
63928.3948997055,269.388208563224,,,,powder,,700.0,island,,1.0,,,40.0,,L-PBF,10.0,11.75,force,,,,370.0,,air,0.1,40.0,,45.0,25.0,4.805693800398953,IN718,598.6404634738311,59.864046347383116
81313.5600564649,156.601540774435,,,,powder,,700.0,island,,1.0,,,40.0,,L-PBF,10.0,11.75,force,,,,370.0,,air,0.1,40.0,,45.0,25.0,4.91016297568795,IN718,348.00342394318886,34.80034239431889
314005.469479814,117.831116093578,,,,powder,,700.0,island,,1.0,,,40.0,,L-PBF,10.0,11.75,force,,,,370.0,,air,0.1,40.0,,45.0,25.0,5.496937212863707,IN718,261.84692465239556,26.184692465239557
323647.202668961,108.066419020166,,,,powder,,700.0,island,,1.0,,,40.0,,L-PBF,10.0,11.75,force,,,,370.0,,air,0.1,40.0,,45.0,25.0,5.510071857698197,IN718,240.14759782259108,24.01475978225911
735815.207803285,80.8462706784302,,,,powder,,700.0,island,,1.0,,,40.0,,L-PBF,10.0,11.75,force,,,,370.0,,air,0.1,40.0,,45.0,25.0,5.86676875957121,IN718,179.65837928540046,17.965837928540047
2064542.33001961,89.831262073321,,,,powder,,700.0,island,,1.0,,,40.0,,L-PBF,10.0,11.75,force,,,,370.0,,air,0.1,40.0,,45.0,25.0,6.31482379179075,IN718,199.6250268296022,19.96250268296022
12296.8917553771,156.913385015808,,,,powder,,700.0,island,,1.0,,,40.0,,L-PBF,10.0,11.75,force,,,,370.0,,air,0.1,40.0,,90.0,25.0,4.089795350132259,IN718,348.69641114624,34.869641114624
14943.0637476398,358.866334354117,,,,powder,,700.0,island,,1.0,,,40.0,,L-PBF,10.0,11.75,force,,,,370.0,,air,0.1,40.0,,90.0,25.0,4.174439649171656,IN718,797.4807430091488,79.74807430091488
67175.3148284647,269.033489744028,,,,powder,,700.0,island,,1.0,,,40.0,,L-PBF,10.0,11.75,force,,,,370.0,,air,0.1,40.0,,90.0,25.0,4.827209710504455,IN718,597.8521994311733,59.78521994311733
102138.237975355,224.150644189347,,,,powder,,700.0,island,,1.0,,,40.0,,L-PBF,10.0,11.75,force,,,,370.0,,air,0.1,40.0,,90.0,25.0,5.00918836140888,IN718,498.1125426429933,49.81125426429933
405344.261417552,80.5219969323942,,,,powder,,700.0,island,,1.0,,,40.0,,L-PBF,10.0,11.75,force,,,,370.0,,air,0.1,40.0,,90.0,25.0,5.6078240289572605,IN718,178.937770960876,17.8937770960876
636020.565676572,107.584295480778,,,,powder,,700.0,island,,1.0,,,40.0,,L-PBF,10.0,11.75,force,,,,370.0,,air,0.1,40.0,,90.0,25.0,5.8034711587544665,IN718,239.07621217950665,23.907621217950666
34731.6202616111,372.379427340198,,,,powder,,700.0,island,,1.0,,,40.0,,L-PBF,10.0,11.75,force,,,,370.0,,air,0.1,40.0,,0.0,25.0,4.540725044015146,IN718,827.5098385337733,82.75098385337733
61960.8138364423,269.370162505427,,,,powder,,700.0,island,,1.0,,,40.0,,L-PBF,10.0,11.75,force,,,,370.0,,air,0.1,40.0,,0.0,25.0,4.792117113450546,IN718,598.6003611231711,59.86003611231711
1091427.06261296,157.526820216799,,,,powder,,700.0,island,,1.0,,,40.0,,L-PBF,10.0,11.75,force,,,,370.0,,air,0.1,40.0,,0.0,25.0,6.0379947181824765,IN718,350.05960048177553,35.005960048177556
6011445.2190381,125.64638853711,,,,powder,,700.0,island,,1.0,,,40.0,,L-PBF,10.0,11.75,force,,,,370.0,,air,0.1,40.0,,0.0,25.0,6.778978893833056,IN718,279.21419674913335,27.921419674913338
16110.4563714326,360.854027493143,,,,powder,,700.0,island,,1.0,,,40.0,,L-PBF,10.0,11.75,force,,,,370.0,,air,0.1,40.0,,45.0,25.0,4.207107843137256,IN718,801.8978388736512,80.18978388736512
100911.406637591,268.178470734414,,,,powder,,700.0,island,,1.0,,,40.0,,L-PBF,10.0,11.75,force,,,,370.0,,air,0.1,40.0,,45.0,25.0,5.003940259990833,IN718,595.9521571875867,59.59521571875868
326074.492976545,224.595357779113,,,,powder,,700.0,island,,1.0,,,40.0,,L-PBF,10.0,11.75,force,,,,370.0,,air,0.1,40.0,,45.0,25.0,5.51331682765357,IN718,499.1007950646955,49.91007950646955
11380.0767931204,359.345393346136,,,,powder,,700.0,island,,1.0,,,40.0,,L-PBF,10.0,11.75,force,,,,370.0,,air,0.1,40.0,,90.0,25.0,4.056145192701927,IN718,798.5453185469689,79.8545318546969
28998.856488325,269.327386751281,,,,powder,,700.0,island,,1.0,,,40.0,,L-PBF,10.0,11.75,force,,,,370.0,,air,0.1,40.0,,90.0,25.0,4.462380872705785,IN718,598.5053038917355,59.85053038917355
174958.066773552,89.4333183997937,,,,powder,,700.0,island,,1.0,,,40.0,,L-PBF,10.0,11.75,force,,,,370.0,,air,0.1,40.0,,90.0,25.0,5.242933971251476,IN718,198.74070755509712,19.874070755509713
257116.956653609,134.488162372138,,,,powder,,700.0,island,,1.0,,,40.0,,L-PBF,10.0,11.75,force,,,,370.0,,air,0.1,40.0,,90.0,25.0,5.410130718954248,IN718,298.8625830491955,29.88625830491955
6015108.31275808,53.3205373345767,,,,powder,,700.0,island,,1.0,,,40.0,,L-PBF,10.0,11.75,force,,,,370.0,,air,0.1,40.0,,90.0,25.0,6.779243451993342,IN718,118.49008296572599,11.849008296572599
16812.9267472831,281.47567783104,,,,powder,,700.0,island,,1.0,,,40.0,,L-PBF,10.0,11.75,force,,,,370.0,,air,0.1,40.0,,0.0,25.0,4.225643320789643,IN718,625.5015062912,62.550150629120004
62487.3459660811,218.051342260756,,,,powder,,700.0,island,,1.0,,,40.0,,L-PBF,10.0,11.75,force,,,,370.0,,air,0.1,40.0,,0.0,25.0,4.795792079207921,IN718,484.55853835723553,48.45585383572356
516260.010750554,134.812149692682,,,,powder,,700.0,island,,1.0,,,40.0,,L-PBF,10.0,11.75,force,,,,370.0,,air,0.1,40.0,,0.0,25.0,5.712868486110604,IN718,299.58255487262664,29.958255487262665
618806.937498039,124.418459225785,,,,powder,,700.0,island,,1.0,,,40.0,,L-PBF,10.0,11.75,force,,,,370.0,,air,0.1,40.0,,0.0,25.0,5.7915551739675815,IN718,276.48546494618887,27.648546494618888
2297707.16905246,110.424266368345,,,,powder,,700.0,island,,1.0,,,40.0,,L-PBF,10.0,11.75,force,,,,370.0,,air,0.1,40.0,,0.0,25.0,6.361294679283427,IN718,245.38725859632223,24.538725859632223
35144.9768516181,282.163040922517,,,,powder,,700.0,island,,1.0,,,40.0,,L-PBF,10.0,11.75,force,,,,370.0,,air,0.1,40.0,,45.0,25.0,4.5458632616029115,IN718,627.0289798278155,62.70289798278156
479850.123108869,125.016546932257,,,,powder,,700.0,island,,1.0,,,40.0,,L-PBF,10.0,11.75,force,,,,370.0,,air,0.1,40.0,,45.0,25.0,5.6811056105610565,IN718,277.8145487383489,27.78145487383489
1105058.97621054,110.964236581277,,,,powder,,700.0,island,,1.0,,,40.0,,L-PBF,10.0,11.75,force,,,,370.0,,air,0.1,40.0,,45.0,25.0,6.043385456626844,IN718,246.5871924028378,24.65871924028378
1699018.15585395,96.6079524476498,,,,powder,,700.0,island,,1.0,,,40.0,,L-PBF,10.0,11.75,force,,,,370.0,,air,0.1,40.0,,45.0,25.0,6.230198019801979,IN718,214.6843387725551,21.46843387725551
1839393.64527575,135.239112465973,,,,powder,,700.0,island,,1.0,,,40.0,,L-PBF,10.0,11.75,force,,,,370.0,,air,0.1,40.0,,45.0,25.0,6.26467468175389,IN718,300.53136103549554,30.053136103549555
14328.4596678067,282.163040922517,,,,powder,,700.0,island,,1.0,,,40.0,,L-PBF,10.0,11.75,force,,,,370.0,,air,0.1,40.0,,90.0,25.0,4.156199505559412,IN718,627.0289798278155,62.70289798278156
39424.5889985564,217.335678629695,,,,powder,,700.0,island,,1.0,,,40.0,,L-PBF,10.0,11.75,force,,,,370.0,,air,0.1,40.0,,90.0,25.0,4.595767174503428,IN718,482.96817473265554,48.296817473265556
447050.747461787,134.812149692682,,,,powder,,700.0,island,,1.0,,,40.0,,L-PBF,10.0,11.75,force,,,,370.0,,air,0.1,40.0,,90.0,25.0,5.650356825350431,IN718,299.58255487262664,29.958255487262665
1922492.04977564,124.418459225785,,,,powder,,700.0,island,,1.0,,,40.0,,L-PBF,10.0,11.75,force,,,,370.0,,air,0.1,40.0,,90.0,25.0,6.28386455250691,IN718,276.48546494618887,27.648546494618888
110723.057588116,234.069646270259,140.0,67.0,,powder,1267.0,,back and forth,,1.0,,,30.0,7.0,L-PBF,110.0,5,force,,105.0,,,1094.0,air,0.1,38.0,,90.0,25.0,5.044238070206178,Ti-6Al-4V,520.1547694894645,52.01547694894645
126267.029966061,215.999574286931,140.0,67.0,,powder,1267.0,,back and forth,,1.0,,,30.0,7.0,L-PBF,110.0,5,force,,105.0,,,1094.0,air,0.1,38.0,,90.0,25.0,5.101289965178854,Ti-6Al-4V,479.99905397095773,47.99990539709577
153128.348502965,189.153977746674,140.0,67.0,,powder,1267.0,,back and forth,,1.0,,,30.0,7.0,L-PBF,110.0,5,force,,105.0,,,1094.0,air,0.1,38.0,,90.0,25.0,5.185055598658551,Ti-6Al-4V,420.34217277038664,42.034217277038664
174331.596881874,188.925506496444,140.0,67.0,,powder,1267.0,,back and forth,,1.0,,,30.0,7.0,L-PBF,110.0,5,force,,105.0,,,1094.0,air,0.1,38.0,,90.0,25.0,5.241376108325187,Ti-6Al-4V,419.83445888098663,41.983445888098665
244928.206436048,243.00112586076,140.0,67.0,,powder,1267.0,,back and forth,,1.0,,,30.0,7.0,L-PBF,110.0,5,force,,105.0,,,1094.0,air,0.1,38.0,,90.0,25.0,5.389038802250647,Ti-6Al-4V,540.0025019128,54.00025019128
302025.708122107,234.039649899821,140.0,67.0,,powder,1267.0,,back and forth,,1.0,,,30.0,7.0,L-PBF,110.0,5,force,,105.0,,,1094.0,air,0.1,38.0,,90.0,25.0,5.480043911236573,Ti-6Al-4V,520.0881108884911,52.008811088849114
354697.028258077,224.99375426442,140.0,67.0,,powder,1267.0,,back and forth,,1.0,,,30.0,7.0,L-PBF,110.0,5,force,,105.0,,,1094.0,air,0.1,38.0,,90.0,25.0,5.549857549857549,Ti-6Al-4V,499.9861205876,49.99861205876
397284.821865018,188.967318184226,140.0,67.0,,powder,1267.0,,back and forth,,1.0,,,30.0,7.0,L-PBF,110.0,5,force,,105.0,,,1094.0,air,0.1,38.0,,90.0,25.0,5.599101973295522,Ti-6Al-4V,419.92737374272446,41.99273737427245
413004.150327052,207.110349902312,140.0,67.0,,powder,1267.0,,back and forth,,1.0,,,30.0,7.0,L-PBF,110.0,5,force,,105.0,,,1094.0,air,0.1,38.0,,90.0,25.0,5.615954415954416,Ti-6Al-4V,460.2452220051378,46.024522200513786
596255.147502,242.940363898768,140.0,67.0,,powder,1267.0,,back and forth,,1.0,,,30.0,7.0,L-PBF,110.0,5,force,,105.0,,,1094.0,air,0.1,38.0,,90.0,25.0,5.775432141351423,Ti-6Al-4V,539.8674753305955,53.98674753305956
824635.654392615,242.933231162197,140.0,67.0,,powder,1267.0,,back and forth,,1.0,,,30.0,7.0,L-PBF,110.0,5,force,,105.0,,,1094.0,air,0.1,38.0,,90.0,25.0,5.916262108262108,Ti-6Al-4V,539.8516248048821,53.98516248048821
2376129.29991629,198.018988185722,140.0,67.0,,powder,1267.0,,back and forth,,1.0,,,30.0,7.0,L-PBF,110.0,5,force,,105.0,,,1094.0,air,0.1,38.0,,90.0,25.0,6.375870069605569,Ti-6Al-4V,440.04219596827113,44.00421959682711
7180015.07577803,234.015751383567,140.0,67.0,,powder,1267.0,,back and forth,,1.0,,,30.0,7.0,L-PBF,110.0,5,force,,105.0,,,1094.0,air,0.1,38.0,,90.0,25.0,6.8561253561253555,Ti-6Al-4V,520.0350030745933,52.00350030745933
8001041.41930562,207.143677765054,140.0,67.0,,powder,1267.0,,back and forth,,1.0,,,30.0,7.0,L-PBF,110.0,5,force,,105.0,,,1094.0,air,0.1,38.0,,90.0,25.0,6.903146518644673,Ti-6Al-4V,460.3192839223422,46.03192839223422
9974658.58424122,216.013562694735,140.0,67.0,,powder,1267.0,,back and forth,,1.0,,,30.0,7.0,L-PBF,110.0,5,force,,105.0,,,1094.0,air,0.1,38.0,,90.0,25.0,6.998898039444736,Ti-6Al-4V,480.03013932163327,48.00301393216333
6212.20407659415,400.771060210235,,,,powder,573.0,,,,1.0,,,60.0,46.0,L-PBF,60.0,,force,,,,,453.0,air,-1.0,,,90.0,25.0,3.793245714262402,316L,400.771060210235,-400.771060210235
17117.9725799883,374.97891753538,,,,powder,573.0,,,,1.0,,,60.0,46.0,L-PBF,60.0,,force,,,,,453.0,air,-1.0,,,90.0,25.0,4.233452326377131,316L,374.97891753538,-374.97891753538
20043.0081921038,374.692957910884,,,,powder,573.0,,,,1.0,,,60.0,46.0,L-PBF,60.0,,force,,,,,453.0,air,-1.0,,,90.0,25.0,4.301962903980959,316L,374.692957910884,-374.692957910884
44534.4717842689,375.262347674664,,,,powder,573.0,,,,1.0,,,60.0,46.0,L-PBF,60.0,,force,,,,,453.0,air,-1.0,,,90.0,25.0,4.648696305589916,316L,375.262347674664,-375.262347674664
64358.1771456609,374.695487396096,,,,powder,573.0,,,,1.0,,,60.0,46.0,L-PBF,60.0,,force,,,,,453.0,air,-1.0,,,90.0,25.0,4.808603734824258,316L,374.695487396096,-374.695487396096
79426.1525060039,374.97891753538,,,,powder,573.0,,,,1.0,,,60.0,46.0,L-PBF,60.0,,force,,,,,453.0,air,-1.0,,,90.0,25.0,4.899963525335715,316L,374.97891753538,-374.97891753538
98493.810583709,350.32049541766,,,,powder,573.0,,,,1.0,,,60.0,46.0,L-PBF,60.0,,force,,,,,453.0,air,-1.0,,,90.0,25.0,4.993408940002197,316L,350.32049541766,-350.32049541766
216769.856016752,350.604950620739,,,,powder,573.0,,,,1.0,,,60.0,46.0,L-PBF,60.0,,force,,,,,453.0,air,-1.0,,,90.0,25.0,5.335998889140396,316L,350.604950620739,-350.604950620739
253799.601691132,350.887116017418,,,,powder,573.0,,,,1.0,,,60.0,46.0,L-PBF,60.0,,force,,,,,453.0,air,-1.0,,,90.0,25.0,5.404490936184694,316L,350.887116017418,-350.887116017418
310260.011879909,350.602421135528,,,,powder,573.0,,,,1.0,,,60.0,46.0,L-PBF,60.0,,force,,,,,453.0,air,-1.0,,,90.0,25.0,5.491725804784924,316L,350.602421135528,-350.602421135528
10529.754421637,400.487118533571,,,,powder,570.0,,,,1.0,,,60.0,48.0,L-PBF,60.0,,force,,,,,449.0,air,-1.0,,,90.0,25.0,4.022418242546206,316L,400.487118533571,-400.487118533571
24353.7174382153,400.514196804894,,,,powder,570.0,,,,1.0,,,60.0,48.0,L-PBF,60.0,,force,,,,,449.0,air,-1.0,,,90.0,25.0,4.386565262868056,316L,400.514196804894,-400.514196804894
36336.8465977072,400.514196804894,,,,powder,570.0,,,,1.0,,,60.0,48.0,L-PBF,60.0,,force,,,,,449.0,air,-1.0,,,90.0,25.0,4.560347235447585,316L,400.514196804894,-400.514196804894
49772.583058015,374.664103359576,,,,powder,570.0,,,,1.0,,,60.0,48.0,L-PBF,60.0,,force,,,,,449.0,air,-1.0,,,90.0,25.0,4.696990179999247,316L,374.664103359576,-374.664103359576
51935.0445755306,374.691181630898,,,,powder,570.0,,,,1.0,,,60.0,48.0,L-PBF,60.0,,force,,,,,449.0,air,-1.0,,,90.0,25.0,4.715460508709301,316L,374.691181630898,-374.691181630898
72302.5822464607,374.948798241465,,,,powder,570.0,,,,1.0,,,60.0,48.0,L-PBF,60.0,,force,,,,,449.0,air,-1.0,,,90.0,25.0,4.859153808157083,316L,374.948798241465,-374.948798241465
201711.731551435,350.315712283876,,,,powder,570.0,,,,1.0,,,60.0,48.0,L-PBF,60.0,,force,,,,,449.0,air,-1.0,,,90.0,25.0,5.304731157508197,316L,350.315712283876,-350.315712283876
218368.227812869,350.261555741231,,,,powder,570.0,,,,1.0,,,60.0,48.0,L-PBF,60.0,,force,,,,,449.0,air,-1.0,,,90.0,25.0,5.339189449557756,316L,350.261555741231,-350.261555741231
264912.312626372,350.085173944632,,,,powder,570.0,,,,1.0,,,60.0,48.0,L-PBF,60.0,,force,,,,,449.0,air,-1.0,,,90.0,25.0,5.423102143957566,316L,350.085173944632,-350.085173944632
14406.6341568285,324.777579920133,,,,powder,560.0,,,,1.0,,,60.0,57.0,L-PBF,60.0,,force,,,,,338.0,air,-1.0,,,90.0,25.0,4.158562527804937,316L,324.777579920133,-324.777579920133
16244.1752467018,324.75050164881,,,,powder,560.0,,,,1.0,,,60.0,57.0,L-PBF,60.0,,force,,,,,338.0,air,-1.0,,,90.0,25.0,4.210697666133502,316L,324.75050164881,-324.75050164881
32492.8820162717,324.804658191456,,,,powder,560.0,,,,1.0,,,60.0,57.0,L-PBF,60.0,,force,,,,,338.0,air,-1.0,,,90.0,25.0,4.5117882336057855,316L,324.804658191456,-324.804658191456
75443.9010633431,312.049037181065,,,,powder,560.0,,,,1.0,,,60.0,57.0,L-PBF,60.0,,force,,,,,338.0,air,-1.0,,,90.0,25.0,4.877624136867136,316L,312.049037181065,-312.049037181065
81171.1488821768,311.994880638419,,,,powder,560.0,,,,1.0,,,60.0,57.0,L-PBF,60.0,,force,,,,,338.0,air,-1.0,,,90.0,25.0,4.909401692938384,316L,311.994880638419,-311.994880638419
14652.5486286642,324.499462530927,,,,powder,560.0,,,,1.0,,,60.0,59.0,L-PBF,60.0,,force,,,,,320.0,air,-1.0,,,90.0,25.0,4.165913171386227,316L,324.499462530927,-324.499462530927
26674.1263333625,312.313231284315,,,,powder,560.0,,,,1.0,,,60.0,59.0,L-PBF,60.0,,force,,,,,320.0,air,-1.0,,,90.0,25.0,4.426090203736118,316L,312.313231284315,-312.313231284315
34098.9438446627,324.472384259604,,,,powder,560.0,,,,1.0,,,60.0,59.0,L-PBF,60.0,,force,,,,,320.0,air,-1.0,,,90.0,25.0,4.532740927686387,316L,324.472384259604,-324.472384259604
44122.1504390301,312.028536402426,,,,powder,560.0,,,,1.0,,,60.0,59.0,L-PBF,60.0,,force,,,,,320.0,air,-1.0,,,90.0,25.0,4.64465667106292,316L,312.028536402426,-312.028536402426
273654.663598618,312.001458131103,,,,powder,560.0,,,,1.0,,,60.0,59.0,L-PBF,60.0,,force,,,,,320.0,air,-1.0,,,90.0,25.0,5.43720285374981,316L,312.001458131103,-312.001458131103
365482.137276258,300.111033383224,,,,powder,560.0,,,,1.0,,,60.0,59.0,L-PBF,60.0,,force,,,,,320.0,air,-1.0,,,90.0,25.0,5.562866155926093,316L,300.111033383224,-300.111033383224
27902.8974602946,128.256629465921,190.0,67.0,,powder,,1300.0,,,1.0,,,30.0,,L-PBF,30.0,2,force,,,,370.0,,air,0.1,,,0.0,25.0,4.445649303118798,AlSi10Mg,285.0147321464911,28.50147321464911
34996.8212789089,134.945552695278,190.0,67.0,,powder,,1300.0,,,1.0,,,30.0,,L-PBF,30.0,2,force,,,,370.0,,air,0.1,,,0.0,25.0,4.5440285996725,AlSi10Mg,299.87900598950665,29.987900598950667
75954.074406552,112.501410332373,190.0,67.0,,powder,,1300.0,,,1.0,,,30.0,,L-PBF,30.0,2,force,,,,370.0,,air,0.1,,,0.0,25.0,4.880551075694806,AlSi10Mg,250.00313407194,25.000313407194
100818.240818319,112.501410332373,190.0,67.0,,powder,,1300.0,,,1.0,,,30.0,,L-PBF,30.0,2,force,,,,370.0,,air,0.1,,,0.0,25.0,5.003539115145752,AlSi10Mg,250.00313407194,25.000313407194
145665.517603483,100.637468587844,190.0,67.0,,powder,,1300.0,,,1.0,,,30.0,,L-PBF,30.0,2,force,,,,370.0,,air,0.1,,,0.0,25.0,5.16335675638965,AlSi10Mg,223.63881908409778,22.36388190840978
1888814.78576797,85.443119684252,190.0,67.0,,powder,,1300.0,,,1.0,,,30.0,,L-PBF,30.0,2,force,,,,370.0,,air,0.1,,,0.0,25.0,6.276189373770113,AlSi10Mg,189.87359929833778,18.98735992983378
4285.02965407103,141.799284542182,190.0,67.0,,powder,,1300.0,,,1.0,,,30.0,,L-PBF,30.0,2,force,,,,370.0,,air,0.1,,,0.0,25.0,3.6319538317562654,AlSi10Mg,315.1095212048489,31.510952120484887
18511.6315870989,135.12397043456,190.0,67.0,,powder,,1300.0,,,1.0,,,30.0,,L-PBF,30.0,2,force,,,,370.0,,air,0.1,,,0.0,25.0,4.267444698496064,AlSi10Mg,300.27548985457776,30.027548985457777
32143.0917393635,135.004272319586,190.0,67.0,,powder,,1300.0,,,1.0,,,30.0,,L-PBF,30.0,2,force,,,,370.0,,air,0.1,,,0.0,25.0,4.507087647808993,AlSi10Mg,300.0094940435244,30.00094940435244
60993.3755167762,112.503227217953,190.0,67.0,,powder,,1300.0,,,1.0,,,30.0,,L-PBF,30.0,2,force,,,,370.0,,air,0.1,,,0.0,25.0,4.785282668900309,AlSi10Mg,250.0071715954511,25.00071715954511
66188.0408024404,112.550363709619,190.0,67.0,,powder,,1300.0,,,1.0,,,30.0,,L-PBF,30.0,2,force,,,,370.0,,air,0.1,,,0.0,25.0,4.820779525954769,AlSi10Mg,250.1119193547089,25.01119193547089
67593.9732417101,100.260078410007,190.0,67.0,,powder,,1300.0,,,1.0,,,30.0,,L-PBF,30.0,2,force,,,,370.0,,air,0.1,,,0.0,25.0,4.829907975460123,AlSi10Mg,222.80017424445998,22.280017424446
80382.1870924089,112.499593476135,190.0,67.0,,powder,,1300.0,,,1.0,,,30.0,,L-PBF,30.0,2,force,,,,370.0,,air,0.1,,,0.0,25.0,4.905159818592051,AlSi10Mg,249.99909661363333,24.999909661363333
125547.341818229,100.324983654303,190.0,67.0,,powder,,1300.0,,,1.0,,,30.0,,L-PBF,30.0,2,force,,,,370.0,,air,0.1,,,0.0,25.0,5.09880752194025,AlSi10Mg,222.94440812067333,22.294440812067336
147948.600025286,89.9739890027268,190.0,67.0,,powder,,1300.0,,,1.0,,,30.0,,L-PBF,30.0,2,force,,,,370.0,,air,0.1,,,0.0,25.0,5.170110859972017,AlSi10Mg,199.94219778383732,19.994219778383734
201042.401982589,89.9419974497126,190.0,67.0,,powder,,1300.0,,,1.0,,,30.0,,L-PBF,30.0,2,force,,,,370.0,,air,0.1,,,0.0,25.0,5.303287664410386,AlSi10Mg,199.8711054438058,19.98711054438058
214237.724554264,89.9449025801866,190.0,67.0,,powder,,1300.0,,,1.0,,,30.0,,L-PBF,30.0,2,force,,,,370.0,,air,0.1,,,0.0,25.0,5.33089594699628,AlSi10Mg,199.87756128930354,19.987756128930357
323006.975832356,100.590447605746,190.0,67.0,,powder,,1300.0,,,1.0,,,30.0,,L-PBF,30.0,2,force,,,,370.0,,air,0.1,,,0.0,25.0,5.509211901689569,AlSi10Mg,223.53432801276887,22.353432801276888
13651.4777254319,141.852964749235,190.0,67.0,,powder,,1300.0,,,1.0,,,30.0,,L-PBF,30.0,2,force,,,,370.0,,air,0.1,,,0.0,25.0,4.1351796648027825,AlSi10Mg,315.22881055385557,31.522881055385557
32032.2819104257,141.722728176712,190.0,67.0,,powder,,1300.0,,,1.0,,,30.0,,L-PBF,30.0,2,force,,,,370.0,,air,0.1,,,0.0,25.0,4.505587877964669,AlSi10Mg,314.9393959482489,31.49393959482489
111353.13639988,128.353529035201,190.0,67.0,,powder,,1300.0,,,1.0,,,30.0,,L-PBF,30.0,2,force,,,,370.0,,air,0.1,,,0.0,25.0,5.04670245398773,AlSi10Mg,285.2300645226689,28.52300645226689
149325.342822079,135.002092050436,190.0,67.0,,powder,,1300.0,,,1.0,,,30.0,,L-PBF,30.0,2,force,,,,370.0,,air,0.1,,,0.0,25.0,5.174133520476309,AlSi10Mg,300.00464900096887,30.000464900096887
195413.901408814,128.314510733068,190.0,67.0,,powder,,1300.0,,,1.0,,,30.0,,L-PBF,30.0,2,force,,,,370.0,,air,0.1,,,0.0,25.0,5.2909554554441245,AlSi10Mg,285.1433571845956,28.51433571845956
209763.684513087,135.060836277034,190.0,67.0,,powder,,1300.0,,,1.0,,,30.0,,L-PBF,30.0,2,force,,,,370.0,,air,0.1,,,0.0,25.0,5.321730302824502,AlSi10Mg,300.1351917267422,30.013519172674222
396615.679283269,128.256629465921,190.0,67.0,,powder,,1300.0,,,1.0,,,30.0,,L-PBF,30.0,2,force,,,,370.0,,air,0.1,,,0.0,25.0,5.598369879036214,AlSi10Mg,285.0147321464911,28.50147321464911
588760.479474552,121.504360331322,190.0,67.0,,powder,,1300.0,,,1.0,,,30.0,,L-PBF,30.0,2,force,,,,370.0,,air,0.1,,,0.0,25.0,5.769938650306749,AlSi10Mg,270.00968962516,27.000968962515998
34627.245025612,141.788976434108,190.0,67.0,,powder,,1300.0,,,1.0,,,30.0,,L-PBF,30.0,2,force,,,,370.0,,air,0.1,,,0.0,25.0,4.539417940068971,AlSi10Mg,315.08661429801776,31.508661429801776
86826.1025297098,128.333304104819,190.0,67.0,,powder,,1300.0,,,1.0,,,30.0,,L-PBF,30.0,2,force,,,,370.0,,air,0.1,,,0.0,25.0,4.938650306748467,AlSi10Mg,285.1851202329311,28.518512023293113
114927.107184018,135.004272319586,190.0,67.0,,powder,,1300.0,,,1.0,,,30.0,,L-PBF,30.0,2,force,,,,370.0,,air,0.1,,,0.0,25.0,5.060422475267697,AlSi10Mg,300.0094940435244,30.00094940435244
196089.900110616,134.943373374428,190.0,67.0,,powder,,1300.0,,,1.0,,,30.0,,L-PBF,30.0,2,force,,,,370.0,,air,0.1,,,0.0,25.0,5.2924552252884505,AlSi10Mg,299.87416305428445,29.987416305428447
29930.5458949716,80.0393790265364,190.0,67.0,,powder,469.1,1300.0,,,1.0,,,30.0,8.34,L-PBF,35.0,6,force,,69.492,,370.0,258.4,air,0.1,,,90.0,25.0,4.476114637889702,AlSi10Mg,177.86528672563642,17.786528672563644
30941.6743843629,79.9525547848632,190.0,67.0,,powder,469.1,1300.0,,,1.0,,,30.0,8.34,L-PBF,35.0,6,force,,69.492,,370.0,258.4,air,0.1,,,90.0,25.0,4.490543811503419,AlSi10Mg,177.67234396636266,17.767234396636265
77650.8036586593,59.9796618137914,190.0,67.0,,powder,469.1,1300.0,,,1.0,,,30.0,8.34,L-PBF,35.0,6,force,,69.492,,370.0,258.4,air,0.1,,,90.0,25.0,4.890145954883829,AlSi10Mg,133.2881373639809,13.32881373639809
87823.9445213056,59.9581941903575,190.0,67.0,,powder,469.1,1300.0,,,1.0,,,30.0,8.34,L-PBF,35.0,6,force,,69.492,,370.0,258.4,air,0.1,,,90.0,25.0,4.943612939092276,AlSi10Mg,133.2404315341278,13.32404315341278
99129.3036805928,59.9674544108583,190.0,67.0,,powder,469.1,1300.0,,,1.0,,,30.0,8.34,L-PBF,35.0,6,force,,69.492,,370.0,258.4,air,0.1,,,90.0,25.0,4.996202055550479,AlSi10Mg,133.26100980190733,13.326100980190734
117544.697472818,50.0539505796335,190.0,67.0,,powder,469.1,1300.0,,,1.0,,,30.0,8.34,L-PBF,35.0,6,force,,69.492,,370.0,258.4,air,0.1,,,90.0,25.0,5.070203042561458,AlSi10Mg,111.23100128807444,11.123100128807444
131402.957772915,50.0307660513652,190.0,67.0,,powder,469.1,1300.0,,,1.0,,,30.0,8.34,L-PBF,35.0,6,force,,69.492,,370.0,258.4,air,0.1,,,90.0,25.0,5.118605140946735,AlSi10Mg,111.17948011414488,11.117948011414489
144940.745895383,49.9764942244773,190.0,67.0,,powder,469.1,1300.0,,,1.0,,,30.0,8.34,L-PBF,35.0,6,force,,69.492,,370.0,258.4,air,0.1,,,90.0,25.0,5.161190491958218,AlSi10Mg,111.05887605439399,11.1058876054394
166427.881542923,50.0384930340023,190.0,67.0,,powder,469.1,1300.0,,,1.0,,,30.0,8.34,L-PBF,35.0,6,force,,69.492,,370.0,258.4,air,0.1,,,90.0,25.0,5.221226085091078,AlSi10Mg,111.19665118667177,11.119665118667179
178147.651685141,50.0384930340023,190.0,67.0,,powder,469.1,1300.0,,,1.0,,,30.0,8.34,L-PBF,35.0,6,force,,69.492,,370.0,258.4,air,0.1,,,90.0,25.0,5.250780101921911,AlSi10Mg,111.19665118667177,11.119665118667179
409754.907372044,37.4200574185286,190.0,67.0,,powder,469.1,1300.0,,,1.0,,,30.0,8.34,L-PBF,35.0,6,force,,69.492,,370.0,258.4,air,0.1,,,90.0,25.0,5.612524163540492,AlSi10Mg,83.15568315228577,8.315568315228578
561945.294709618,37.5164131933524,190.0,67.0,,powder,469.1,1300.0,,,1.0,,,30.0,8.34,L-PBF,35.0,6,force,,69.492,,370.0,258.4,air,0.1,,,90.0,25.0,5.74969403912398,AlSi10Mg,83.36980709633866,8.336980709633867
714786.9294715,37.5106198799296,190.0,67.0,,powder,469.1,1300.0,,,1.0,,,30.0,8.34,L-PBF,35.0,6,force,,69.492,,370.0,258.4,air,0.1,,,90.0,25.0,5.854176602436989,AlSi10Mg,83.35693306651022,8.335693306651022
898101.552721203,29.9560633179062,190.0,67.0,,powder,469.1,1300.0,,,1.0,,,30.0,8.34,L-PBF,35.0,6,force,,69.492,,370.0,258.4,air,0.1,,,90.0,25.0,5.953325447238386,AlSi10Mg,66.5690295953471,6.656902959534711
1648012.30649967,30.0183782999724,190.0,67.0,,powder,469.1,1300.0,,,1.0,,,30.0,8.34,L-PBF,35.0,6,force,,69.492,,370.0,258.4,air,0.1,,,90.0,25.0,6.216960450458757,AlSi10Mg,66.707507333272,6.670750733327201
2500312.35087021,24.9447419551796,190.0,67.0,,powder,469.1,1300.0,,,1.0,,,30.0,8.34,L-PBF,35.0,6,force,,69.492,,370.0,258.4,air,0.1,,,90.0,25.0,6.397994266186372,AlSi10Mg,55.43275990039911,5.543275990039912
2517844.22958918,29.9440375022715,190.0,67.0,,powder,469.1,1300.0,,,1.0,,,30.0,8.34,L-PBF,35.0,6,force,,69.492,,370.0,258.4,air,0.1,,,90.0,25.0,6.401028858288736,AlSi10Mg,66.54230556060332,6.654230556060333
2802653.04493959,29.9023179194571,190.0,67.0,,powder,469.1,1300.0,,,1.0,,,30.0,8.34,L-PBF,35.0,6,force,,69.492,,370.0,258.4,air,0.1,,,90.0,25.0,6.447569337505348,AlSi10Mg,66.44959537657134,6.644959537657134
43944.9593298772,105.171526707496,190.0,67.0,,powder,469.1,1300.0,,,1.0,,,30.0,8.34,L-PBF,35.0,6,force,,69.492,,370.0,258.4,air,0.1,,,90.0,25.0,4.642909066878139,AlSi10Mg,233.71450379443556,23.37145037944356
59108.2653253347,105.102645324501,190.0,67.0,,powder,469.1,1300.0,,,1.0,,,30.0,8.34,L-PBF,35.0,6,force,,69.492,,370.0,258.4,air,0.1,,,90.0,25.0,4.771648214116448,AlSi10Mg,233.56143405444666,23.35614340544467
70906.2455058303,105.16965055655,190.0,67.0,,powder,469.1,1300.0,,,1.0,,,30.0,8.34,L-PBF,35.0,6,force,,69.492,,370.0,258.4,air,0.1,,,90.0,25.0,4.850684490038639,AlSi10Mg,233.7103345701111,23.37103345701111
75951.9296965295,90.1244891637237,190.0,67.0,,powder,469.1,1300.0,,,1.0,,,30.0,8.34,L-PBF,35.0,6,force,,69.492,,370.0,258.4,air,0.1,,,90.0,25.0,4.880538812377979,AlSi10Mg,200.27664258605265,20.027664258605267
104111.098700255,89.822531920779,190.0,67.0,,powder,469.1,1300.0,,,1.0,,,30.0,8.34,L-PBF,35.0,6,force,,69.492,,370.0,258.4,air,0.1,,,90.0,25.0,5.017497029677163,AlSi10Mg,199.60562649061998,19.960562649062
109297.785875946,89.9447175756268,190.0,67.0,,powder,469.1,1300.0,,,1.0,,,30.0,8.34,L-PBF,35.0,6,force,,69.492,,370.0,258.4,air,0.1,,,90.0,25.0,5.03861136422236,AlSi10Mg,199.87715016805953,19.987715016805954
116601.984563492,89.9609348039003,190.0,67.0,,powder,469.1,1300.0,,,1.0,,,30.0,8.34,L-PBF,35.0,6,force,,69.492,,370.0,258.4,air,0.1,,,90.0,25.0,5.066705942169469,AlSi10Mg,199.9131884531118,19.99131884531118
123948.423254987,89.9609348039003,190.0,67.0,,powder,469.1,1300.0,,,1.0,,,30.0,8.34,L-PBF,35.0,6,force,,69.492,,370.0,258.4,air,0.1,,,90.0,25.0,5.093241006488964,AlSi10Mg,199.9131884531118,19.99131884531118
170306.755666808,79.9489051798419,190.0,67.0,,powder,469.1,1300.0,,,1.0,,,30.0,8.34,L-PBF,35.0,6,force,,69.492,,370.0,258.4,air,0.1,,,90.0,25.0,5.231231875740781,AlSi10Mg,177.664233732982,17.766423373298203
295362.055607445,90.0187512944529,190.0,67.0,,powder,469.1,1300.0,,,1.0,,,30.0,8.34,L-PBF,35.0,6,force,,69.492,,370.0,258.4,air,0.1,,,90.0,25.0,5.470354701880568,AlSi10Mg,200.04166954322866,20.00416695432287
338824.745448298,79.9908397770374,190.0,67.0,,powder,469.1,1300.0,,,1.0,,,30.0,8.34,L-PBF,35.0,6,force,,69.492,,370.0,258.4,air,0.1,,,90.0,25.0,5.529975120723609,AlSi10Mg,177.75742172674975,17.775742172674978
365860.560980035,79.9033465657354,190.0,67.0,,powder,469.1,1300.0,,,1.0,,,30.0,8.34,L-PBF,35.0,6,force,,69.492,,370.0,258.4,air,0.1,,,90.0,25.0,5.5633155959531315,AlSi10Mg,177.56299236830088,17.75629923683009
528618.443415795,75.13411177607,190.0,67.0,,powder,469.1,1300.0,,,1.0,,,30.0,8.34,L-PBF,35.0,6,force,,69.492,,370.0,258.4,air,0.1,,,90.0,25.0,5.723142311527386,AlSi10Mg,166.9646928357111,16.696469283571112
615382.544162147,74.9364679035319,190.0,67.0,,powder,469.1,1300.0,,,1.0,,,30.0,8.34,L-PBF,35.0,6,force,,69.492,,370.0,258.4,air,0.1,,,90.0,25.0,5.789145172961852,AlSi10Mg,166.5254842300709,16.65254842300709
4982226.89749637,79.9108171914666,190.0,67.0,,powder,469.1,1300.0,,,1.0,,,30.0,8.34,L-PBF,35.0,6,force,,69.492,,370.0,258.4,air,0.1,,,90.0,25.0,6.697423502021597,AlSi10Mg,177.57959375881467,17.757959375881466
9558.98562520124,216.957156681858,,,,powder,758.0,,,,1.0,,,,2.56,binder jetting,20.0,,force,,,,,,air,0.1,18.0,,0.0,25.0,3.9804118085155142,SS420,482.12701484857337,48.21270148485734
41976.3795751183,201.75758431481,,,,powder,758.0,,,,1.0,,,,2.56,binder jetting,20.0,,force,,,,,,air,0.1,18.0,,0.0,25.0,4.623004978354234,SS420,448.3501873662444,44.83501873662445
90214.4926090593,185.651630604304,,,,powder,758.0,,,,1.0,,,,2.56,binder jetting,20.0,,force,,,,,,air,0.1,18.0,,0.0,25.0,4.955276310874066,SS420,412.55917912067554,41.25591791206756
35947.5492824166,248.426864922423,,,,powder,787.0,,,,1.0,,,,2.65,binder jetting,20.0,,force,,,,,,air,0.1,18.0,,90.0,25.0,4.555669287781413,SS420,552.0596998276067,55.20596998276067
78829.0737956711,212.232604251561,,,,powder,787.0,,,,1.0,,,,2.65,binder jetting,20.0,,force,,,,,,air,0.1,18.0,,90.0,25.0,4.896686423838132,SS420,471.62800944791337,47.16280094479134
142139.848751835,182.446222459238,,,,powder,787.0,,,,1.0,,,,2.65,binder jetting,20.0,,force,,,,,,air,0.1,18.0,,90.0,25.0,5.152715848982599,SS420,405.43604990941776,40.54360499094178
169238.869999211,207.055662439702,,,,powder,656.0,,,,1.0,,,,3.78,binder jetting,20.0,,force,,,,,,air,0.1,18.0,,90.0,25.0,5.22850011690302,SS420,460.12369431044885,46.01236943104489
271178.155478125,198.808127554836,,,,powder,656.0,,,,1.0,,,,3.78,binder jetting,20.0,,force,,,,,,air,0.1,18.0,,90.0,25.0,5.4332547023874795,SS420,441.79583901074665,44.179583901074665
399395.714676571,173.685379143391,,,,powder,656.0,,,,1.0,,,,3.78,binder jetting,20.0,,force,,,,,,air,0.1,18.0,,90.0,25.0,5.601403400789309,SS420,385.96750920753556,38.59675092075356
440081.841510193,191.650838889087,,,,powder,656.0,,,,1.0,,,,3.78,binder jetting,20.0,,force,,,,,,air,0.1,18.0,,90.0,25.0,5.64353344923866,SS420,425.89075308686,42.589075308686006
448905.260736008,184.216335066226,,,,powder,656.0,,,,1.0,,,,3.78,binder jetting,20.0,,force,,,,,,air,0.1,18.0,,90.0,25.0,5.6521546949432695,SS420,409.3696334805022,40.93696334805023
842572.888027368,176.74183352029,,,,powder,656.0,,,,1.0,,,,3.78,binder jetting,20.0,,force,,,,,,air,0.1,18.0,,90.0,25.0,5.925607480461913,SS420,392.75963004508884,39.27596300450889
872903.88430193,169.763150156172,,,,powder,656.0,,,,1.0,,,,3.78,binder jetting,20.0,,force,,,,,,air,0.1,18.0,,90.0,25.0,5.940966426047663,SS420,377.2514447914933,37.725144479149336
1005210.274311,162.15004103168,,,,powder,656.0,,,,1.0,,,,3.78,binder jetting,20.0,,force,,,,,,air,0.1,18.0,,90.0,25.0,6.002256918891658,SS420,360.3334245148444,36.033342451484444
72998.9068905567,121.333897058824,100.0,,,powder,512.0,1000.0,,,1.035,Ar,,30.0,14.0,L-PBF,,,force,,,,370.0,500.0,air,0.1,46.0,,90.0,25.0,4.863316356901912,Scalmalloy,269.6308823529422,26.963088235294222
155168.049771626,112.592188914027,100.0,,,powder,512.0,1000.0,,,1.035,Ar,,30.0,14.0,L-PBF,,,force,,,,370.0,500.0,air,0.1,46.0,,90.0,25.0,5.1908023017395335,Scalmalloy,250.20486425339334,25.020486425339335
14320.5616172257,126.043930995475,100.0,,,powder,524.0,1000.0,,,1.035,Ar,,30.0,12.0,L-PBF,,,force,,,,370.0,519.0,air,0.1,46.0,,90.0,25.0,4.1559600502678755,Scalmalloy,280.0976244343889,28.009762443438888
23448.3939913008,116.96625,100.0,,,powder,524.0,1000.0,,,1.035,Ar,,30.0,12.0,L-PBF,,,force,,,,370.0,519.0,air,0.1,46.0,,90.0,25.0,4.370113102718435,Scalmalloy,259.925,25.992500000000003
211939.571070074,134.944004524887,100.0,,,powder,524.0,1000.0,,,1.035,Ar,,30.0,12.0,L-PBF,,,force,,,,370.0,519.0,air,0.1,46.0,,90.0,25.0,5.326212051061578,Scalmalloy,299.87556561085995,29.987556561085995
1973136.30315483,112.433823529412,100.0,,,powder,524.0,1000.0,,,1.035,Ar,,30.0,12.0,L-PBF,,,force,,,,370.0,519.0,air,0.1,46.0,,90.0,25.0,6.295157087108937,Scalmalloy,249.8529411764711,24.98529411764711
3009556.81521246,108.066176470588,100.0,,,powder,524.0,1000.0,,,1.035,Ar,,30.0,12.0,L-PBF,,,force,,,,370.0,519.0,air,0.1,46.0,,90.0,25.0,6.478502546464713,Scalmalloy,240.14705882352888,24.01470588235289
21859.4315994284,152.915345022624,100.0,,,powder,496.0,1000.0,,,1.035,Ar,,30.0,16.0,L-PBF,,,force,,,,370.0,482.0,air,0.1,46.0,,90.0,25.0,4.3396388650043,Scalmalloy,339.8118778280533,33.98118778280533
25927.8665971047,166.531866515837,100.0,,,powder,496.0,1000.0,,,1.035,Ar,,30.0,16.0,L-PBF,,,force,,,,370.0,482.0,air,0.1,46.0,,90.0,25.0,4.4137667835174295,Scalmalloy,370.0708144796378,37.007081447963785
61568.0099317281,168.87084841629,100.0,,,powder,506.0,1000.0,,,1.035,Ar,,30.0,17.0,L-PBF,,,force,,,,370.0,495.0,air,0.1,46.0,,90.0,25.0,4.789355116079106,Scalmalloy,375.2685520362,37.52685520362
84959.8177904338,166.525452488688,100.0,,,powder,506.0,1000.0,,,1.035,Ar,,30.0,17.0,L-PBF,,,force,,,,370.0,495.0,air,0.1,46.0,,90.0,25.0,4.929213572326212,Scalmalloy,370.0565610859733,37.005656108597336
229686.249180408,170.893099547511,100.0,,,powder,506.0,1000.0,,,1.035,Ar,,30.0,17.0,L-PBF,,,force,,,,370.0,495.0,air,0.1,46.0,,90.0,25.0,5.361134995700775,Scalmalloy,379.76244343891335,37.97624434389134
39919.863809373,700.55590533398,100.0,,,powder,1032.0,1250.0,zigzag,,1.0,,,60.0,15.6,L-PBF,,,force,,,,350.0,929.5,air,0.1,32.8,,0.0,25.0,4.601189050978593,Ti-6Al-4V,1556.7909007421779,155.6790900742178
44433.6235214096,700.01572764395,100.0,,,powder,1032.0,1250.0,zigzag,,1.0,,,60.0,15.6,L-PBF,,,force,,,,350.0,929.5,air,0.1,32.8,,0.0,25.0,4.64771173100332,Ti-6Al-4V,1555.5905058754443,155.55905058754445
49824.2668282777,700.703005576946,100.0,,,powder,1032.0,1250.0,zigzag,,1.0,,,60.0,15.6,L-PBF,,,force,,,,350.0,929.5,air,0.1,32.8,,0.0,25.0,4.697440916709685,Ti-6Al-4V,1557.1177901709912,155.71177901709913
65693.4784325832,601.630860802192,100.0,,,powder,1032.0,1250.0,zigzag,,1.0,,,60.0,15.6,L-PBF,,,force,,,,350.0,929.5,air,0.1,32.8,,0.0,25.0,4.817522258124136,Ti-6Al-4V,1336.9574684493157,133.69574684493156
68526.9411216234,601.630860802192,100.0,,,powder,1032.0,1250.0,zigzag,,1.0,,,60.0,15.6,L-PBF,,,force,,,,350.0,929.5,air,0.1,32.8,,0.0,25.0,4.835861346385484,Ti-6Al-4V,1336.9574684493157,133.69574684493156
71740.9521564191,560.874554360196,100.0,,,powder,1032.0,1250.0,zigzag,,1.0,,,60.0,15.6,L-PBF,,,force,,,,350.0,929.5,air,0.1,32.8,,0.0,25.0,4.855767136398138,Ti-6Al-4V,1246.3878985782135,124.63878985782135
77001.9665914911,601.090683112162,100.0,,,powder,1032.0,1250.0,zigzag,,1.0,,,60.0,15.6,L-PBF,,,force,,,,350.0,929.5,air,0.1,32.8,,0.0,25.0,4.886501816976719,Ti-6Al-4V,1335.757073582582,133.5757073582582
97536.393716973,560.174557323066,100.0,,,powder,1032.0,1250.0,zigzag,,1.0,,,60.0,15.6,L-PBF,,,force,,,,350.0,929.5,air,0.1,32.8,,0.0,25.0,4.989166694071086,Ti-6Al-4V,1244.8323496068133,124.48323496068133
98259.1945357157,550.98910619511,100.0,,,powder,1032.0,1250.0,zigzag,,1.0,,,60.0,15.6,L-PBF,,,force,,,,350.0,929.5,air,0.1,32.8,,0.0,25.0,4.992373199752723,Ti-6Al-4V,1224.4202359891333,122.44202359891334
106241.658944618,550.44892850508,100.0,,,powder,1032.0,1250.0,zigzag,,1.0,,,60.0,15.6,L-PBF,,,force,,,,350.0,929.5,air,0.1,32.8,,0.0,25.0,5.026294843508019,Ti-6Al-4V,1223.2198411223999,122.32198411223999
122831.954930526,560.714735013096,100.0,,,powder,1032.0,1250.0,zigzag,,1.0,,,60.0,15.6,L-PBF,,,force,,,,350.0,929.5,air,0.1,32.8,,0.0,25.0,5.089311363911566,Ti-6Al-4V,1246.0327444735465,124.60327444735465
127857.976879981,600.943582869195,100.0,,,powder,1032.0,1250.0,zigzag,,1.0,,,60.0,15.6,L-PBF,,,force,,,,350.0,929.5,air,0.1,32.8,,0.0,25.0,5.10672782823165,Ti-6Al-4V,1335.4301841537665,133.54301841537665
132951.830040681,600.451628461003,100.0,,,powder,1032.0,1250.0,zigzag,,1.0,,,60.0,15.6,L-PBF,,,force,,,,350.0,929.5,air,0.1,32.8,,0.0,25.0,5.1236943196374956,Ti-6Al-4V,1334.3369521355621,133.4336952135562
136720.627801848,561.008935499029,100.0,,,powder,1032.0,1250.0,zigzag,,1.0,,,60.0,15.6,L-PBF,,,force,,,,350.0,929.5,air,0.1,32.8,,0.0,25.0,5.135834043936293,Ti-6Al-4V,1246.6865233311755,124.66865233311756
146042.39539951,600.550505422132,100.0,,,powder,1032.0,1250.0,zigzag,,1.0,,,60.0,15.6,L-PBF,,,force,,,,350.0,929.5,air,0.1,32.8,,0.0,25.0,5.164478947670305,Ti-6Al-4V,1334.5566787158489,133.4556678715849
176500.45984776,551.136206438076,100.0,,,powder,1032.0,1250.0,zigzag,,1.0,,,60.0,15.6,L-PBF,,,force,,,,350.0,929.5,air,0.1,32.8,,0.0,25.0,5.246745841220071,Ti-6Al-4V,1224.7471254179466,122.47471254179466
183142.740549081,560.960712217191,100.0,,,powder,1032.0,1250.0,zigzag,,1.0,,,60.0,15.6,L-PBF,,,force,,,,350.0,929.5,air,0.1,32.8,,0.0,25.0,5.262789708684651,Ti-6Al-4V,1246.5793604826467,124.65793604826467
201284.652524571,560.174557323066,100.0,,,powder,1032.0,1250.0,zigzag,,1.0,,,60.0,15.6,L-PBF,,,force,,,,350.0,929.5,air,0.1,32.8,,0.0,25.0,5.303810662230974,Ti-6Al-4V,1244.8323496068133,124.48323496068133
256578.778374336,550.842005952143,100.0,,,powder,1032.0,1250.0,zigzag,,1.0,,,60.0,15.6,L-PBF,,,force,,,,350.0,929.5,air,0.1,32.8,,0.0,25.0,5.409220733036346,Ti-6Al-4V,1224.0933465603177,122.40933465603177
268492.660379113,525.497017007683,100.0,,,powder,1032.0,1250.0,zigzag,,1.0,,,60.0,15.6,L-PBF,,,force,,,,350.0,929.5,air,0.1,32.8,,0.0,25.0,5.428932418153197,Ti-6Al-4V,1167.7711489059623,116.77711489059624
295555.925046118,525.644117250649,100.0,,,powder,1032.0,1250.0,zigzag,,1.0,,,60.0,15.6,L-PBF,,,force,,,,350.0,929.5,air,0.1,32.8,,0.0,25.0,5.470639670127272,Ti-6Al-4V,1168.0980383347753,116.80980383347753
1085243.39203274,550.44892850508,100.0,,,powder,1032.0,1250.0,zigzag,,1.0,,,60.0,15.6,L-PBF,,,force,,,,350.0,929.5,air,0.1,32.8,,0.0,25.0,6.035527150131604,Ti-6Al-4V,1223.2198411223999,122.32198411223999
38594.8288542966,800.021127555797,100.0,,,powder,1035.0,1250.0,zigzag,,1.0,,,60.0,17.7,L-PBF,,,force,,,,350.0,953.0,air,0.1,32.8,,90.0,25.0,4.586529119425909,Ti-6Al-4V,1777.824727901771,177.7824727901771
64219.425421492,800.021127555797,100.0,,,powder,1035.0,1250.0,zigzag,,1.0,,,60.0,17.7,L-PBF,,,force,,,,350.0,953.0,air,0.1,32.8,,90.0,25.0,4.80766641556571,Ti-6Al-4V,1777.824727901771,177.7824727901771
73133.9736550516,624.961130306022,100.0,,,powder,1035.0,1250.0,zigzag,,1.0,,,60.0,17.7,L-PBF,,,force,,,,350.0,953.0,air,0.1,32.8,,90.0,25.0,4.864119170984456,Ti-6Al-4V,1388.80251179116,138.88025117911602
145913.284782268,625.055191600108,100.0,,,powder,1035.0,1250.0,zigzag,,1.0,,,60.0,17.7,L-PBF,,,force,,,,350.0,953.0,air,0.1,32.8,,90.0,25.0,5.164094834353903,Ti-6Al-4V,1389.0115368891288,138.9011536889129
152982.095586986,550.301828262113,100.0,,,powder,1035.0,1250.0,zigzag,,1.0,,,60.0,17.7,L-PBF,,,force,,,,350.0,953.0,air,0.1,32.8,,90.0,25.0,5.184640605701393,Ti-6Al-4V,1222.8929516935843,122.28929516935844
194748.064023896,698.955058796439,100.0,,,powder,1035.0,1250.0,zigzag,,1.0,,,60.0,17.7,L-PBF,,,force,,,,350.0,953.0,air,0.1,32.8,,90.0,25.0,5.28947314907673,Ti-6Al-4V,1553.2334639920864,155.32334639920865
281895.73246748,599.981299013446,100.0,,,powder,1035.0,1250.0,zigzag,,1.0,,,60.0,17.7,L-PBF,,,force,,,,350.0,953.0,air,0.1,32.8,,90.0,25.0,5.4500885012712,Ti-6Al-4V,1333.2917755854355,133.32917755854356
295661.830236352,699.377335513132,100.0,,,powder,1035.0,1250.0,zigzag,,1.0,,,60.0,17.7,L-PBF,,,force,,,,350.0,953.0,air,0.1,32.8,,90.0,25.0,5.470795260989706,Ti-6Al-4V,1554.1718566958489,155.4171856695849
715650.996636773,699.996113852053,100.0,,,powder,1035.0,1250.0,zigzag,,1.0,,,60.0,17.7,L-PBF,,,force,,,,350.0,953.0,air,0.1,32.8,,90.0,25.0,5.8547012804263865,Ti-6Al-4V,1555.5469196712288,155.5546919671229
790936.564132521,699.996113852053,100.0,,,powder,1035.0,1250.0,zigzag,,1.0,,,60.0,17.7,L-PBF,,,force,,,,350.0,953.0,air,0.1,32.8,,90.0,25.0,5.898141652964215,Ti-6Al-4V,1555.5469196712288,155.5546919671229
1949732.39094106,699.377335513132,100.0,,,powder,1035.0,1250.0,zigzag,,1.0,,,60.0,17.7,L-PBF,,,force,,,,350.0,953.0,air,0.1,32.8,,90.0,25.0,6.289975006689101,Ti-6Al-4V,1554.1718566958489,155.4171856695849
