Repository: Luwen-Zhang/SNEnsemble

# Copyright Notification

## Composites

We reformat and merge fatigue testing records from SNL/MSU/DOE, OptiMat, UPWIND, and FACT databases into a single database with careful considerations, including filtering invalid entries, rename variables, fix improper calculations in the records, to obtain clean and consistent data to fit machine 
learning usages. We leave the original format ("2019_SNL_MSU_DOE_Composite-Materials-Database_Wind_29pt0.xlsx" and "Optidat UPWIND 28_3_2017.xls") in the folder. Any derived database should be directly based on the original files instead of our merged database. We are not responsible for the accuracy of the testing records.

File: data/alloy/alloy_AM2022.csv (part 30 of 50)
Cycles to Failure,Stress Amplitude,hatch space  (μm),layer scan rotation  (°),wire feed rate  (mm/s),types of feedstock,ultimate tensile strength  (MPa),scan speed  (mm/s),scan pattern,current  (A),stress concentration factor of specimens,AM environment,preheat temperature  (°C),layer thickness  (μm),elongation  (%),types of AM,Frequency,critical cross-section size of specimens (mm),load control,voltage  (V),Young's modulus  (GPa),powder feed rate  (g/s),power  (W),yield strength  (MPa),fatigue environment,R-value,size of feedstock  (μm),speed function,direciton of specimen  (°),fatigue temperature  (°C),log10(Cycles to Failure),Material_Code,Maximum Stress,Minimum Stress
5441219.85956627,650.121704282747,100.0,,,powder,1035.0,1250.0,zigzag,,1.0,,,60.0,17.7,L-PBF,,,force,,,,350.0,953.0,air,0.1,32.8,,90.0,25.0,6.7356962744939075,Ti-6Al-4V,1444.7148984061046,144.47148984061047
5860783.52420601,650.121704282747,100.0,,,powder,1035.0,1250.0,zigzag,,1.0,,,60.0,17.7,L-PBF,,,force,,,,350.0,953.0,air,0.1,32.8,,90.0,25.0,6.76795568043655,Ti-6Al-4V,1444.7148984061046,144.47148984061047
7951114.80703957,650.065606739713,100.0,,,powder,1035.0,1250.0,zigzag,,1.0,,,60.0,17.7,L-PBF,,,force,,,,350.0,953.0,air,0.1,32.8,,90.0,25.0,6.900428024329804,Ti-6Al-4V,1444.590237199362,144.4590237199362
8170134.90771112,575.169186122575,100.0,,,powder,1035.0,1250.0,zigzag,,1.0,,,60.0,17.7,L-PBF,,,force,,,,350.0,953.0,air,0.1,32.8,,90.0,25.0,6.912229227791997,Ti-6Al-4V,1278.1537469390555,127.81537469390555
50024.3432783883,248.585113490521,,,,wire,680.73,4.167,,160,1.0,,,,37.87,W-DED,15.0,8,force,16.4,,,,311.08,air,0.1,1200.0,,90.0,25.0,4.699181395910063,functionally graded material of SS904L and Hastelloy C-276,552.4113633122689,55.2411363312269
53079.1711731916,248.811564422635,,,,wire,680.73,4.167,,160,1.0,,,,37.87,W-DED,15.0,8,force,16.4,,,,311.08,air,0.1,1200.0,,90.0,25.0,4.724924132773414,functionally graded material of SS904L and Hastelloy C-276,552.9145876058556,55.291458760585556
132614.139972833,217.732466654334,,,,wire,680.73,4.167,,160,1.0,,,,37.87,W-DED,15.0,8,force,16.4,,,,311.08,air,0.1,1200.0,,90.0,25.0,5.122589833154553,functionally graded material of SS904L and Hastelloy C-276,483.84992589852,48.384992589852004
378142.967282401,187.068177986439,,,,wire,680.73,4.167,,160,1.0,,,,37.87,W-DED,15.0,8,force,16.4,,,,311.08,air,0.1,1200.0,,90.0,25.0,5.577656027781585,functionally graded material of SS904L and Hastelloy C-276,415.70706219208665,41.57070621920867
389313.016095178,186.465010717739,,,,wire,680.73,4.167,,160,1.0,,,,37.87,W-DED,15.0,8,force,16.4,,,,311.08,air,0.1,1200.0,,90.0,25.0,5.590298923943731,functionally graded material of SS904L and Hastelloy C-276,414.36669048386443,41.43666904838645
47004.3753123532,247.592213114754,,,,powder,744.0,,,,1.0,,,,43.0,P-DED,60.0,3.5,force,,,,,485.0,air,0.1,45.0,,90.0,25.0,4.67213828528831,IN625,550.2049180327866,55.02049180327867
67526.7962744732,247.592213114754,,,,powder,744.0,,,,1.0,,,,43.0,P-DED,60.0,3.5,force,,,,,485.0,air,0.1,45.0,,90.0,25.0,4.829476145643135,IN625,550.2049180327866,55.02049180327867
129306.242350141,247.564651261267,,,,powder,744.0,,,,1.0,,,,43.0,P-DED,60.0,3.5,force,,,,,485.0,air,0.1,45.0,,90.0,25.0,5.111619491259212,IN625,550.1436694694822,55.01436694694823
152616.569591901,225.096778120435,,,,powder,744.0,,,,1.0,,,,43.0,P-DED,60.0,3.5,force,,,,,485.0,air,0.1,45.0,,90.0,25.0,5.183601687561694,IN625,500.21506248985554,50.02150624898556
246584.27795279,224.874192048273,,,,powder,744.0,,,,1.0,,,,43.0,P-DED,60.0,3.5,force,,,,,485.0,air,0.1,45.0,,90.0,25.0,5.3919653828192535,IN625,499.72042677393995,49.972042677394
325041.676817381,225.096544749259,,,,powder,744.0,,,,1.0,,,,43.0,P-DED,60.0,3.5,force,,,,,485.0,air,0.1,45.0,,90.0,25.0,5.511939049752324,IN625,500.21454388724226,50.02145438872423
1248478.7795559,202.406085536265,,,,powder,744.0,,,,1.0,,,,43.0,P-DED,60.0,3.5,force,,,,,485.0,air,0.1,45.0,,90.0,25.0,6.096381165029299,IN625,449.79130119170003,44.97913011917001
8912719.30205161,202.406085536265,,,,powder,744.0,,,,1.0,,,,43.0,P-DED,60.0,3.5,force,,,,,485.0,air,0.1,45.0,,90.0,25.0,6.950010229030934,IN625,449.79130119170003,44.97913011917001
121261.276079014,247.564651261267,,,,powder,697.0,,,,1.0,,,,55.0,P-DED,60.0,3.5,force,,,,,430.0,air,0.1,45.0,,90.0,25.0,5.0837221341707455,IN625,550.1436694694822,55.01436694694823
141473.725827095,247.677032166838,,,,powder,697.0,,,,1.0,,,,55.0,P-DED,60.0,3.5,force,,,,,430.0,air,0.1,45.0,,90.0,25.0,5.150675791183061,IN625,550.3934048151955,55.03934048151955
169856.457461297,247.628750386638,,,,powder,697.0,,,,1.0,,,,55.0,P-DED,60.0,3.5,force,,,,,430.0,air,0.1,45.0,,90.0,25.0,5.230082062165713,IN625,550.2861119703066,55.02861119703066
295194.353200701,224.874192048273,,,,powder,697.0,,,,1.0,,,,55.0,P-DED,60.0,3.5,force,,,,,430.0,air,0.1,45.0,,90.0,25.0,5.470108045572306,IN625,499.72042677393995,49.972042677394
375565.383711396,225.20892565483,,,,powder,697.0,,,,1.0,,,,55.0,P-DED,60.0,3.5,force,,,,,430.0,air,0.1,45.0,,90.0,25.0,5.574685556022352,IN625,500.46427923295556,50.04642792329556
498726.95879261,225.204545454545,,,,powder,697.0,,,,1.0,,,,55.0,P-DED,60.0,3.5,force,,,,,430.0,air,0.1,45.0,,90.0,25.0,5.69786284473415,IN625,500.4545454545445,50.04545454545445
833111.024786698,202.332040398126,,,,powder,697.0,,,,1.0,,,,55.0,P-DED,60.0,3.5,force,,,,,430.0,air,0.1,45.0,,90.0,25.0,5.920702881645945,IN625,449.62675644027996,44.962675644027996
1080524.5999179,202.293704630694,,,,powder,697.0,,,,1.0,,,,55.0,P-DED,60.0,3.5,force,,,,,430.0,air,0.1,45.0,,90.0,25.0,6.033634658759272,IN625,449.54156584598667,44.95415658459867
1475415.33633887,202.406085536265,,,,powder,697.0,,,,1.0,,,,55.0,P-DED,60.0,3.5,force,,,,,430.0,air,0.1,45.0,,90.0,25.0,6.168914293459305,IN625,449.79130119170003,44.97913011917001
8528.06984392214,168.794183650008,,,,powder,,,,,1.0,,,,,P-DED,60.0,3.5,force,,,,,,air,0.1,45.0,,90.0,650.0,3.9308507485194775,IN625,375.09818588890664,37.50981858889067
10411.6182119447,171.196336837424,,,,powder,,,,,1.0,,,,,P-DED,60.0,3.5,force,,,,,,air,0.1,45.0,,90.0,650.0,4.017518234400156,IN625,380.4363040831645,38.04363040831645
13776.9165537823,157.493564862104,,,,powder,,,,,1.0,,,,,P-DED,60.0,3.5,force,,,,,,air,0.1,45.0,,90.0,650.0,4.139152027911032,IN625,349.9856996935644,34.998569969356446
15486.9133135464,164.15516703165,,,,powder,,,,,1.0,,,,,P-DED,60.0,3.5,force,,,,,,air,0.1,45.0,,90.0,650.0,4.189964867438002,IN625,364.78926007033334,36.47892600703334
16739.520836089,166.645478894421,,,,powder,,,,,1.0,,,,,P-DED,60.0,3.5,force,,,,,,air,0.1,45.0,,90.0,650.0,4.223743022282043,IN625,370.32328643204664,37.032328643204664
17305.637536841,164.243325707006,,,,powder,,,,,1.0,,,,,P-DED,60.0,3.5,force,,,,,,air,0.1,45.0,,90.0,650.0,4.238187603262155,IN625,364.9851682377911,36.498516823779106
19417.2744222911,168.871314731125,,,,powder,,,,,1.0,,,,,P-DED,60.0,3.5,force,,,,,,air,0.1,45.0,,90.0,650.0,4.28818826849513,IN625,375.2695882913889,37.52695882913889
17480.0674309945,206.604859721352,180.0,67.0,,powder,1035.0,200.0,,,1.0,Ar,,50.0,3.3,L-PBF,20.0,,force,,,,200.0,910.0,air,-0.2,30.0,,0.0,25.0,4.242543103633186,Ti-6Al-4V,344.34143286892004,-68.868286573784
78914.8001147988,165.823244027963,180.0,67.0,,powder,1035.0,200.0,,,1.0,Ar,,50.0,3.3,L-PBF,20.0,,force,,,,200.0,910.0,air,-0.2,30.0,,0.0,25.0,4.897158460819262,Ti-6Al-4V,276.37207337993834,-55.27441467598767
135677.57656834,144.77172914456,180.0,67.0,,powder,1035.0,200.0,,,1.0,Ar,,50.0,3.3,L-PBF,20.0,,force,,,,200.0,910.0,air,-0.2,30.0,,0.0,25.0,5.1325080777458,Ti-6Al-4V,241.28621524093333,-48.257243048186666
214059.430423425,144.985574138506,180.0,67.0,,powder,1035.0,200.0,,,1.0,Ar,,50.0,3.3,L-PBF,20.0,,force,,,,200.0,910.0,air,-0.2,30.0,,0.0,25.0,5.330534365506644,Ti-6Al-4V,241.64262356417666,-48.32852471283533
247471.168427891,144.614727725464,180.0,67.0,,powder,1035.0,200.0,,,1.0,Ar,,50.0,3.3,L-PBF,20.0,,force,,,,200.0,910.0,air,-0.2,30.0,,0.0,25.0,5.393524608837086,Ti-6Al-4V,241.0245462091067,-48.20490924182134
1009252.57939441,124.327436589555,180.0,67.0,,powder,1035.0,200.0,,,1.0,Ar,,50.0,3.3,L-PBF,20.0,,force,,,,200.0,910.0,air,-0.2,30.0,,0.0,25.0,6.003999868030657,Ti-6Al-4V,207.21239431592502,-41.44247886318501
10814.5623675232,289.055631456739,180.0,67.0,,powder,1035.0,200.0,,,1.0,Ar,,50.0,3.3,L-PBF,20.0,,force,,,,200.0,910.0,air,-0.2,30.0,,0.0,25.0,4.034008949552704,Ti-6Al-4V,481.75938576123167,-96.35187715224635
28927.1089976949,206.428410693214,180.0,67.0,,powder,1035.0,200.0,,,1.0,Ar,,50.0,3.3,L-PBF,20.0,,force,,,,200.0,910.0,air,-0.2,30.0,,0.0,25.0,4.461305032020385,Ti-6Al-4V,344.0473511553567,-68.80947023107134
104777.505843514,124.404877081056,180.0,67.0,,powder,1035.0,200.0,,,1.0,Ar,,50.0,3.3,L-PBF,20.0,,force,,,,200.0,910.0,air,-0.2,30.0,,0.0,25.0,5.020268056153432,Ti-6Al-4V,207.34146180176,-41.468292360352
119197.347899419,103.88202832209,180.0,67.0,,powder,1035.0,200.0,,,1.0,Ar,,50.0,3.3,L-PBF,20.0,,force,,,,200.0,910.0,air,-0.2,30.0,,0.0,25.0,5.076266592606724,Ti-6Al-4V,173.13671387015,-34.627342774030005
151598.193957161,103.929289225418,180.0,67.0,,powder,1035.0,200.0,,,1.0,Ar,,50.0,3.3,L-PBF,20.0,,force,,,,200.0,910.0,air,-0.2,30.0,,0.0,25.0,5.18069402742327,Ti-6Al-4V,173.21548204236333,-34.643096408472665
165076.634047271,124.404877081056,180.0,67.0,,powder,1035.0,200.0,,,1.0,Ar,,50.0,3.3,L-PBF,20.0,,force,,,,200.0,910.0,air,-0.2,30.0,,0.0,25.0,5.217685604925515,Ti-6Al-4V,207.34146180176,-41.468292360352
230308.194243983,103.976550128747,180.0,67.0,,powder,1035.0,200.0,,,1.0,Ar,,50.0,3.3,L-PBF,20.0,,force,,,,200.0,910.0,air,-0.2,30.0,,0.0,25.0,5.362309390207548,Ti-6Al-4V,173.29425021457834,-34.65885004291567
297134.217822069,103.976550128747,180.0,67.0,,powder,1035.0,200.0,,,1.0,Ar,,50.0,3.3,L-PBF,20.0,,force,,,,200.0,910.0,air,-0.2,30.0,,0.0,25.0,5.472952667810411,Ti-6Al-4V,173.29425021457834,-34.65885004291567
364260.592092484,83.5482231764375,180.0,67.0,,powder,1035.0,200.0,,,1.0,Ar,,50.0,3.3,L-PBF,20.0,,force,,,,200.0,910.0,air,-0.2,30.0,,0.0,25.0,5.561412189187218,Ti-6Al-4V,139.24703862739585,-27.84940772547917
50547.3301191405,119.895831377799,180.0,67.0,,powder,,200.0,,,1.0,Ar,,50.0,,L-PBF,20.0,,force,,,,200.0,,air,-0.2,30.0,,90.0,25.0,4.7036982213484535,Ti-6Al-4V,199.826385629665,-39.965277125933
84846.0505045916,60.6040289441174,180.0,67.0,,powder,,200.0,,,1.0,Ar,,50.0,,L-PBF,20.0,,force,,,,200.0,,air,-0.2,30.0,,90.0,25.0,4.928631631167743,Ti-6Al-4V,101.00671490686234,-20.20134298137247
106877.793372043,79.8585079738313,180.0,67.0,,powder,,200.0,,,1.0,Ar,,50.0,,L-PBF,20.0,,force,,,,200.0,,air,-0.2,30.0,,90.0,25.0,5.028887478662176,Ti-6Al-4V,133.09751328971882,-26.619502657943766
118080.443415622,60.4464723840285,180.0,67.0,,powder,,200.0,,,1.0,Ar,,50.0,,L-PBF,20.0,,force,,,,200.0,,air,-0.2,30.0,,90.0,25.0,5.07217797534445,Ti-6Al-4V,100.74412064004751,-20.148824128009505
141992.877093987,60.2889158239396,180.0,67.0,,powder,,200.0,,,1.0,Ar,,50.0,,L-PBF,20.0,,force,,,,200.0,,air,-0.2,30.0,,90.0,25.0,5.152266559056545,Ti-6Al-4V,100.48152637323267,-20.096305274646536
306561.21891474,59.7610679918028,180.0,67.0,,powder,,200.0,,,1.0,Ar,,50.0,,L-PBF,20.0,,force,,,,200.0,,air,-0.2,30.0,,90.0,25.0,5.486517214195466,Ti-6Al-4V,99.601779986338,-19.920355997267603
324706.830692967,60.2889158239396,180.0,67.0,,powder,,200.0,,,1.0,Ar,,50.0,,L-PBF,20.0,,force,,,,200.0,,air,-0.2,30.0,,90.0,25.0,5.511491424754921,Ti-6Al-4V,100.48152637323267,-20.096305274646536
3387.0052710687,330.058297904902,180.0,67.0,,powder,1035.0,200.0,,,1.0,Ar,,50.0,3.3,L-PBF,20.0,,force,,,,200.0,910.0,air,-0.2,30.0,,0.0,25.0,3.5298158725212967,Ti-6Al-4V,550.0971631748367,-110.01943263496736
4813.86744934302,288.927279693255,180.0,67.0,,powder,1035.0,200.0,,,1.0,Ar,,50.0,3.3,L-PBF,20.0,,force,,,,200.0,910.0,air,-0.2,30.0,,0.0,25.0,3.6824941277314007,Ti-6Al-4V,481.545466155425,-96.309093231085
15496.574766013,206.434617838863,180.0,67.0,,powder,1035.0,200.0,,,1.0,Ar,,50.0,3.3,L-PBF,20.0,,force,,,,200.0,910.0,air,-0.2,30.0,,0.0,25.0,4.190235715937605,Ti-6Al-4V,344.057696398105,-68.811539279621
58324.6639463389,124.00097378947,180.0,67.0,,powder,1035.0,200.0,,,1.0,Ar,,50.0,3.3,L-PBF,20.0,,force,,,,200.0,910.0,air,-0.2,30.0,,0.0,25.0,4.7658522451653855,Ti-6Al-4V,206.66828964911667,-41.33365792982334
208201.743372376,82.8482609629647,180.0,67.0,,powder,1035.0,200.0,,,1.0,Ar,,50.0,3.3,L-PBF,20.0,,force,,,,200.0,910.0,air,-0.2,30.0,,0.0,25.0,5.31848436174432,Ti-6Al-4V,138.08043493827452,-27.616086987654906
4489.8168203088,330.156721972694,180.0,67.0,,powder,1035.0,200.0,,,1.0,Ar,,50.0,3.3,L-PBF,20.0,,force,,,,200.0,910.0,air,-0.2,30.0,,0.0,25.0,3.652228622617595,Ti-6Al-4V,550.2612032878234,-110.05224065756468
4832.33262430058,289.34856783356,180.0,67.0,,powder,1035.0,200.0,,,1.0,Ar,,50.0,3.3,L-PBF,20.0,,force,,,,200.0,910.0,air,-0.2,30.0,,0.0,25.0,3.6841568204654074,Ti-6Al-4V,482.2476130559334,-96.4495226111867
12233.2792083762,206.72625758354,180.0,67.0,,powder,1035.0,200.0,,,1.0,Ar,,50.0,3.3,L-PBF,20.0,,force,,,,200.0,910.0,air,-0.2,30.0,,0.0,25.0,4.087542888042872,Ti-6Al-4V,344.5437626392333,-68.90875252784666
50517.075713218,123.34508289152,180.0,67.0,,powder,1035.0,200.0,,,1.0,Ar,,50.0,3.3,L-PBF,20.0,,force,,,,200.0,910.0,air,-0.2,30.0,,0.0,25.0,4.7034382025647945,Ti-6Al-4V,205.57513815253333,-41.11502763050667
243818.203228459,83.4113014993182,180.0,67.0,,powder,1035.0,200.0,,,1.0,Ar,,50.0,3.3,L-PBF,20.0,,force,,,,200.0,910.0,air,-0.2,30.0,,0.0,25.0,5.387066126493825,Ti-6Al-4V,139.018835832197,-27.8037671664394
3470.24823848006,244.75232362108,180.0,67.0,,powder,,200.0,,,1.0,Ar,,50.0,,L-PBF,20.0,,force,,,,200.0,,air,-0.2,30.0,,90.0,25.0,3.540360542441029,Ti-6Al-4V,407.9205393684667,-81.58410787369334
13349.5607990816,162.395549379117,180.0,67.0,,powder,,200.0,,,1.0,Ar,,50.0,,L-PBF,20.0,,force,,,,200.0,,air,-0.2,30.0,,90.0,25.0,4.1254669776352015,Ti-6Al-4V,270.659248965195,-54.131849793039
94448.9976930365,78.4239364265278,180.0,67.0,,powder,,200.0,,,1.0,Ar,,50.0,,L-PBF,20.0,,force,,,,200.0,,air,-0.2,30.0,,90.0,25.0,4.975197353483971,Ti-6Al-4V,130.70656071087967,-26.141312142175934
220318.873918008,60.6607106096339,180.0,67.0,,powder,,200.0,,,1.0,Ar,,50.0,,L-PBF,20.0,,force,,,,200.0,,air,-0.2,30.0,,90.0,25.0,5.343051703175897,Ti-6Al-4V,101.10118434938984,-20.22023686987797
1004090.60808134,39.1086643251336,180.0,67.0,,powder,,200.0,,,1.0,Ar,,50.0,,L-PBF,20.0,,force,,,,200.0,,air,-0.2,30.0,,90.0,25.0,6.001772904855027,Ti-6Al-4V,65.18110720855601,-13.036221441711204
378.253844905592,881.963598396961,508.0,90.0,,powder,1038.0,16.93,cross hatch,,1.0,,,508.0,3.8,P-DED,,3.5,strain,,119.0,0.16,350.0,908.0,air,-1.0,,,,25.0,2.5777833512696997,Ti-6Al-4V,881.963598396961,-881.963598396961
507.30441373512,920.200376567299,508.0,90.0,,powder,1038.0,16.93,cross hatch,,1.0,,,508.0,3.8,P-DED,,3.5,strain,,119.0,0.16,350.0,908.0,air,-1.0,,,,25.0,2.7052686408556825,Ti-6Al-4V,920.200376567299,-920.200376567299
1421.08846984889,802.496809892971,508.0,90.0,,powder,1038.0,16.93,cross hatch,,1.0,,,508.0,3.8,P-DED,,3.5,strain,,119.0,0.16,350.0,908.0,air,-1.0,,,,25.0,3.152621115767852,Ti-6Al-4V,802.496809892971,-802.496809892971
1786.18219428367,718.060722121288,508.0,90.0,,powder,1038.0,16.93,cross hatch,,1.0,,,508.0,3.8,P-DED,,3.5,strain,,119.0,0.16,350.0,908.0,air,-1.0,,,,25.0,3.251925755748714,Ti-6Al-4V,718.060722121288,-718.060722121288
34827.5468816093,594.492636044506,508.0,90.0,,powder,1038.0,16.93,cross hatch,,1.0,,,508.0,3.8,P-DED,,3.5,strain,,119.0,0.16,350.0,908.0,air,-1.0,,,,25.0,4.5419228855033085,Ti-6Al-4V,594.492636044506,-594.492636044506
36997.9068914304,517.866575176985,508.0,90.0,,powder,1038.0,16.93,cross hatch,,1.0,,,508.0,3.8,P-DED,,3.5,strain,,119.0,0.16,350.0,908.0,air,-1.0,,,,25.0,4.568177155115244,Ti-6Al-4V,517.866575176985,-517.866575176985
49022.8155283763,454.654954684973,508.0,90.0,,powder,1038.0,16.93,cross hatch,,1.0,,,508.0,3.8,P-DED,,3.5,strain,,119.0,0.16,350.0,908.0,air,-1.0,,,,25.0,4.690398250476303,Ti-6Al-4V,454.654954684973,-454.654954684973
49510.7214460474,544.270090040483,508.0,90.0,,powder,1038.0,16.93,cross hatch,,1.0,,,508.0,3.8,P-DED,,3.5,strain,,119.0,0.16,350.0,908.0,air,-1.0,,,,25.0,4.6946992547046325,Ti-6Al-4V,544.270090040483,-544.270090040483
55445.9692405441,520.479597535503,508.0,90.0,,powder,1038.0,16.93,cross hatch,,1.0,,,508.0,3.8,P-DED,,3.5,strain,,119.0,0.16,350.0,908.0,air,-1.0,,,,25.0,4.7438699796967665,Ti-6Al-4V,520.479597535503,-520.479597535503
65602.4939802363,401.173099961058,508.0,90.0,,powder,1038.0,16.93,cross hatch,,1.0,,,508.0,3.8,P-DED,,3.5,strain,,119.0,0.16,350.0,908.0,air,-1.0,,,,25.0,4.816920350065692,Ti-6Al-4V,401.173099961058,-401.173099961058
275401.086675029,366.868384518876,508.0,90.0,,powder,1038.0,16.93,cross hatch,,1.0,,,508.0,3.8,P-DED,,3.5,strain,,119.0,0.16,350.0,908.0,air,-1.0,,,,25.0,5.439965649559386,Ti-6Al-4V,366.868384518876,-366.868384518876
345387.884664208,370.162516537529,508.0,90.0,,powder,1038.0,16.93,cross hatch,,1.0,,,508.0,3.8,P-DED,,3.5,strain,,119.0,0.16,350.0,908.0,air,-1.0,,,,25.0,5.538307099543652,Ti-6Al-4V,370.162516537529,-370.162516537529
1931737.53543057,332.511460560825,508.0,90.0,,powder,1038.0,16.93,cross hatch,,1.0,,,508.0,3.8,P-DED,,3.5,strain,,119.0,0.16,350.0,908.0,air,-1.0,,,,25.0,6.285948118633548,Ti-6Al-4V,332.511460560825,-332.511460560825
2778.81354578112,769.554483124931,508.0,90.0,,powder,1049.0,16.93,cross hatch,,1.0,,,508.0,3.7,P-DED,,3.5,strain,,112.0,0.16,350.0,959.0,air,-1.0,,,,25.0,3.4438594072469613,Ti-6Al-4V,769.554483124931,-769.554483124931
6666.13263127201,633.593987891923,508.0,90.0,,powder,1049.0,16.93,cross hatch,,1.0,,,508.0,3.7,P-DED,,3.5,strain,,112.0,0.16,350.0,959.0,air,-1.0,,,,25.0,3.823873950257085,Ti-6Al-4V,633.593987891923,-633.593987891923
7991.65558842104,613.731993661582,508.0,90.0,,powder,1049.0,16.93,cross hatch,,1.0,,,508.0,3.7,P-DED,,3.5,strain,,112.0,0.16,350.0,959.0,air,-1.0,,,,25.0,3.902636759092889,Ti-6Al-4V,613.731993661582,-613.731993661582
13741.3277134291,547.920573492554,508.0,90.0,,powder,1049.0,16.93,cross hatch,,1.0,,,508.0,3.7,P-DED,,3.5,strain,,112.0,0.16,350.0,959.0,air,-1.0,,,,25.0,4.138028697116392,Ti-6Al-4V,547.920573492554,-547.920573492554
55997.8024270287,423.277043044301,508.0,90.0,,powder,1049.0,16.93,cross hatch,,1.0,,,508.0,3.7,P-DED,,3.5,strain,,112.0,0.16,350.0,959.0,air,-1.0,,,,25.0,4.748170983925096,Ti-6Al-4V,423.277043044301,-423.277043044301
64956.0108733032,372.030261973054,508.0,90.0,,powder,1049.0,16.93,cross hatch,,1.0,,,508.0,3.7,P-DED,,3.5,strain,,112.0,0.16,350.0,959.0,air,-1.0,,,,25.0,4.812619345837362,Ti-6Al-4V,372.030261973054,-372.030261973054
72904.3195469792,466.486282149686,508.0,90.0,,powder,1049.0,16.93,cross hatch,,1.0,,,508.0,3.7,P-DED,,3.5,strain,,112.0,0.16,350.0,959.0,air,-1.0,,,,25.0,4.862753260826089,Ti-6Al-4V,466.486282149686,-466.486282149686
90731.2505027071,365.438218132688,508.0,90.0,,powder,1049.0,16.93,cross hatch,,1.0,,,508.0,3.7,P-DED,,3.5,strain,,112.0,0.16,350.0,959.0,air,-1.0,,,,25.0,4.957756896578621,Ti-6Al-4V,365.438218132688,-365.438218132688
115431.869862875,359.961852035656,508.0,90.0,,powder,1049.0,16.93,cross hatch,,1.0,,,508.0,3.7,P-DED,,3.5,strain,,112.0,0.16,350.0,959.0,air,-1.0,,,,25.0,5.062325730784403,Ti-6Al-4V,359.961852035656,-359.961852035656
122.71537244758,892.359042523098,508.0,90.0,,powder,1097.0,16.93,cross hatch,,1.0,,,508.0,3.4,P-DED,,3.5,strain,,118.0,0.16,350.0,957.0,air,-1.0,,,,25.0,2.0888989698254634,Ti-6Al-4V,892.359042523098,-892.359042523098
272.025736533296,871.2538821383,508.0,90.0,,powder,1097.0,16.93,cross hatch,,1.0,,,508.0,3.4,P-DED,,3.5,strain,,118.0,0.16,350.0,957.0,air,-1.0,,,,25.0,2.4346099948637367,Ti-6Al-4V,871.2538821383,-871.2538821383
28072.0271656162,581.94631986574,508.0,90.0,,powder,1097.0,16.93,cross hatch,,1.0,,,508.0,3.4,P-DED,,3.5,strain,,118.0,0.16,350.0,957.0,air,-1.0,,,,25.0,4.448273775479205,Ti-6Al-4V,581.94631986574,-581.94631986574
40133.0970270518,581.94631986574,508.0,90.0,,powder,1097.0,16.93,cross hatch,,1.0,,,508.0,3.4,P-DED,,3.5,strain,,118.0,0.16,350.0,957.0,air,-1.0,,,,25.0,4.603502675055559,Ti-6Al-4V,581.94631986574,-581.94631986574
349542.429329106,342.592323228966,508.0,90.0,,powder,1097.0,16.93,cross hatch,,1.0,,,508.0,3.4,P-DED,,3.5,strain,,118.0,0.16,350.0,957.0,air,-1.0,,,,25.0,5.543499900267918,Ti-6Al-4V,342.592323228966,-342.592323228966
485069.499739212,443.147966639174,508.0,90.0,,powder,1097.0,16.93,cross hatch,,1.0,,,508.0,3.4,P-DED,,3.5,strain,,118.0,0.16,350.0,957.0,air,-1.0,,,,25.0,5.6858039678617,Ti-6Al-4V,443.147966639174,-443.147966639174
514830.82440824,410.850390309011,508.0,90.0,,powder,1097.0,16.93,cross hatch,,1.0,,,508.0,3.4,P-DED,,3.5,strain,,118.0,0.16,350.0,957.0,air,-1.0,,,,25.0,5.711664541475635,Ti-6Al-4V,410.850390309011,-410.850390309011
707386.382489416,371.412259968499,508.0,90.0,,powder,1097.0,16.93,cross hatch,,1.0,,,508.0,3.4,P-DED,,3.5,strain,,118.0,0.16,350.0,957.0,air,-1.0,,,,25.0,5.8496566951922935,Ti-6Al-4V,371.412259968499,-371.412259968499
7296.39397091346,330.754125480948,,90.0,,powder,870.0,500.0,,,1.0,,730.0,50.0,13.8,E-PBF,10.0,6,force,,,,,788.0,air,0.1,72.5,,90.0,25.0,3.8631082758102697,Ti-6Al-4V,735.00916773544,73.500916773544
20646.3675460855,315.032856738441,,90.0,,powder,870.0,500.0,,,1.0,,730.0,50.0,13.8,E-PBF,10.0,6,force,,,,,788.0,air,0.1,72.5,,90.0,25.0,4.314843654372198,Ti-6Al-4V,700.0730149743133,70.00730149743133
545520.856212648,269.011540709203,,90.0,,powder,870.0,500.0,,,1.0,,730.0,50.0,13.8,E-PBF,10.0,6,force,,,,,788.0,air,0.1,72.5,,90.0,25.0,5.736811359076364,Ti-6Al-4V,597.8034237982289,59.78034237982289
4118288.76660536,224.58370867576,,90.0,,powder,870.0,500.0,,,1.0,,730.0,50.0,13.8,E-PBF,10.0,6,force,,,,,788.0,air,0.1,72.5,,90.0,25.0,6.614716795255887,Ti-6Al-4V,499.07490816835553,49.907490816835555
59253.0451635352,314.893302028837,,90.0,,powder,819.0,500.0,,,1.0,,730.0,50.0,16.0,E-PBF,10.0,6,force,,,,,711.0,air,0.1,72.5,,90.0,25.0,4.772710674745197,Ti-6Al-4V,699.7628933974156,69.97628933974157
353406.412786449,269.849801690966,,90.0,,powder,819.0,500.0,,,1.0,,730.0,50.0,16.0,E-PBF,10.0,6,force,,,,,711.0,air,0.1,72.5,,90.0,25.0,5.548274425794684,Ti-6Al-4V,599.6662259799244,59.96662259799245
507381.464939029,247.721127149123,,90.0,,powder,819.0,500.0,,,1.0,,730.0,50.0,16.0,E-PBF,10.0,6,force,,,,,711.0,air,0.1,72.5,,90.0,25.0,5.705334598041939,Ti-6Al-4V,550.4913936647177,55.04913936647178
3348652.8776954,212.73675859241,,90.0,,powder,819.0,500.0,,,1.0,,730.0,50.0,16.0,E-PBF,10.0,6,force,,,,,711.0,air,0.1,72.5,,90.0,25.0,6.5248701307842,Ti-6Al-4V,472.7483524275778,47.27483524275778
7840026.52059734,224.249819659757,,90.0,,powder,819.0,500.0,,,1.0,,730.0,50.0,16.0,E-PBF,10.0,6,force,,,,,711.0,air,0.1,72.5,,90.0,25.0,6.894317531782602,Ti-6Al-4V,498.3329325772378,49.83329325772378
18623.1609633429,450.40980178603,,90.0,,powder,,500.0,,,1.0,,730.0,50.0,16.1,E-PBF,10.0,6,force,,,,,,air,0.1,72.5,,90.0,25.0,4.270053396969008,Ti-6Al-4V,1000.9106706356222,100.09106706356222
69319.6537620476,406.375045379679,,90.0,,powder,,500.0,,,1.0,,730.0,50.0,16.1,E-PBF,10.0,6,force,,,,,,air,0.1,72.5,,90.0,25.0,4.840856384832305,Ti-6Al-4V,903.0556563992867,90.30556563992867
655478.700396434,360.381987721378,,90.0,,powder,,500.0,,,1.0,,730.0,50.0,16.1,E-PBF,10.0,6,force,,,,,,air,0.1,72.5,,90.0,25.0,5.81655858397334,Ti-6Al-4V,800.8488616030621,80.08488616030621
1490981.54484043,315.115894706172,,90.0,,powder,,500.0,,,1.0,,730.0,50.0,16.1,E-PBF,10.0,6,force,,,,,,air,0.1,72.5,,90.0,25.0,6.173472267850333,Ti-6Al-4V,700.2575437914934,70.02575437914935
8712719.21213103,270.688062672729,,90.0,,powder,,500.0,,,1.0,,730.0,50.0,16.1,E-PBF,10.0,6,force,,,,,,air,0.1,72.5,,90.0,25.0,6.940153718098458,Ti-6Al-4V,601.52902816162,60.152902816162
111120.414395137,750.207174006731,,,,powder,,9.0,,,1.0,,,350.0,,P-DED,110.0,3.0,force,,,0.083,1750.0,,air,0.1,125.0,,,650.0,5.045793852322664,IN718,1667.127053348291,166.7127053348291
374737.204967562,630.739465538028,,,,powder,,9.0,,,1.0,,,350.0,,P-DED,110.0,3.0,force,,,0.083,1750.0,,air,0.1,125.0,,,650.0,5.573726813216519,IN718,1401.643256751173,140.1643256751173
396333.603808727,600.399864471781,,,,powder,,9.0,,,1.0,,,350.0,,P-DED,110.0,3.0,force,,,0.083,1750.0,,air,0.1,125.0,,,650.0,5.598060896280688,IN718,1334.2219210484022,133.42219210484024
905115.309122182,690.284250192751,,,,powder,,9.0,,,1.0,,,350.0,,P-DED,110.0,3.0,force,,,0.083,1750.0,,air,0.1,125.0,,,650.0,5.956703910614525,IN718,1533.9650004283355,153.39650004283357
1674841.58575309,660.322788285761,,,,powder,,9.0,,,1.0,,,350.0,,P-DED,110.0,3.0,force,,,0.083,1750.0,,air,0.1,125.0,,,650.0,6.223973735738941,IN718,1467.3839739683579,146.73839739683578
1958391.16557707,630.361326378771,,,,powder,,9.0,,,1.0,,,350.0,,P-DED,110.0,3.0,force,,,0.083,1750.0,,air,0.1,125.0,,,650.0,6.2918994413407825,IN718,1400.80294750838,140.080294750838
3265626.26566039,660.700927445019,,,,powder,,9.0,,,1.0,,,350.0,,P-DED,110.0,3.0,force,,,0.083,1750.0,,air,0.1,125.0,,,650.0,6.513966480446927,IN718,1468.2242832111533,146.82242832111532
17339.214873598,229.936732417158,,,,powder,,,,,1.0,,,,,L-PBF,5.0,,force,,,,,,air,0.1,,,0.0,25.0,4.2390294285621275,316L,510.9705164825733,51.097051648257334
21963.9311560059,229.711347181129,,,,powder,,,,,1.0,,,,,L-PBF,5.0,,force,,,,,,air,0.1,,,0.0,25.0,4.34171007378194,316L,510.4696604025089,51.046966040250894
36977.2382316343,196.850676317038,,,,powder,,,,,1.0,,,,,L-PBF,5.0,,force,,,,,,air,0.1,,,0.0,25.0,4.5679344713025545,316L,437.44594737119553,43.744594737119556
61433.4179915548,196.995694548308,,,,powder,,,,,1.0,,,,,L-PBF,5.0,,force,,,,,,air,0.1,,,0.0,25.0,4.788404678978626,316L,437.7682101073511,43.77682101073511
83452.6628628814,196.854148845167,,,,powder,,,,,1.0,,,,,L-PBF,5.0,,force,,,,,,air,0.1,,,0.0,25.0,4.921440198992553,316L,437.4536641003711,43.745366410037114
101977.280721675,164.105183977935,,,,powder,,,,,1.0,,,,,L-PBF,5.0,,force,,,,,,air,0.1,,,0.0,25.0,5.00850342709295,316L,364.67818661763334,36.46781866176334
200150.930737766,164.085816650525,,,,powder,,,,,1.0,,,,,L-PBF,5.0,,force,,,,,,air,0.1,,,0.0,25.0,5.30135761399314,316L,364.63514811227776,36.463514811227775
256031.119558473,147.67686603693,,,,powder,,,,,1.0,,,,,L-PBF,5.0,,force,,,,,,air,0.1,,,0.0,25.0,5.408292755277242,316L,328.1708134154,32.81708134154
459591.141468328,139.641059322553,,,,powder,,,,,1.0,,,,,L-PBF,5.0,,force,,,,,,air,0.1,,,0.0,25.0,5.662371649153541,316L,310.31346516122886,31.031346516122888
920266.032192637,131.245897820274,,,,powder,,,,,1.0,,,,,L-PBF,5.0,,force,,,,,,air,0.1,,,0.0,25.0,5.963913392141139,316L,291.65755071172,29.165755071172
22482.0215432247,295.437069066262,,,,powder,,,,,1.0,,,,,L-PBF,5.0,,force,,,,,,air,0.1,,,0.0,25.0,4.351835359636997,316L,656.5268201472488,65.65268201472489
27816.5250409283,295.466128134644,,,,powder,,,,,1.0,,,,,L-PBF,5.0,,force,,,,,,air,0.1,,,0.0,25.0,4.444302875123647,316L,656.5913958547644,65.65913958547644
34996.1715187279,295.106645131235,,,,powder,,,,,1.0,,,,,L-PBF,5.0,,force,,,,,,air,0.1,,,0.0,25.0,4.544020536372164,316L,655.7925447360777,65.57925447360778
71452.4572680284,262.577008986037,,,,powder,,,,,1.0,,,,,L-PBF,5.0,,force,,,,,,air,0.1,,,0.0,25.0,4.85401716888059,316L,583.5044644134156,58.35044644134156
85061.0657226814,262.656489438649,,,,powder,,,,,1.0,,,,,L-PBF,5.0,,force,,,,,,air,0.1,,,0.0,25.0,4.929730819649817,316L,583.6810876414421,58.36810876414421
160298.715824377,229.826091993478,,,,powder,,,,,1.0,,,,,L-PBF,5.0,,force,,,,,,air,0.1,,,0.0,25.0,5.204930043173728,316L,510.72464887439554,51.07246488743956
162643.454026909,226.918311343142,,,,powder,,,,,1.0,,,,,L-PBF,5.0,,force,,,,,,air,0.1,,,0.0,25.0,5.211236588754051,316L,504.2629140958711,50.426291409587115
281989.444773197,196.797677466549,,,,powder,,,,,1.0,,,,,L-PBF,5.0,,force,,,,,,air,0.1,,,0.0,25.0,5.450232852423799,316L,437.3281721478867,43.73281721478867
359979.452148851,197.177438660624,,,,powder,,,,,1.0,,,,,L-PBF,5.0,,force,,,,,,air,0.1,,,0.0,25.0,5.556277711675475,316L,438.1720859124978,43.81720859124978
459675.883939359,180.471375607877,,,,powder,,,,,1.0,,,,,L-PBF,5.0,,force,,,,,,air,0.1,,,0.0,25.0,5.662451719876495,316L,401.04750135083776,40.104750135083776
700784.641657391,164.163416090394,,,,powder,,,,,1.0,,,,,L-PBF,5.0,,force,,,,,,air,0.1,,,0.0,25.0,5.845584575299671,316L,364.8075913119867,36.480759131198674
42164.4553491172,295.505874910624,,,,powder,,,,,1.0,,,,,L-PBF,5.0,,force,,,,,,air,0.1,,,0.0,25.0,4.624946494787617,316L,656.6797220236089,65.66797220236089
54186.5385602436,295.44447310592,,,,powder,,,,,1.0,,,,,L-PBF,5.0,,force,,,,,,air,0.1,,,0.0,25.0,4.733891409137514,316L,656.5432735687111,65.65432735687112
99146.3810528607,260.821391216401,,,,powder,,,,,1.0,,,,,L-PBF,5.0,,force,,,,,,air,0.1,,,0.0,25.0,4.99627686662547,316L,579.6030915920022,57.96030915920022
178922.834422801,229.776997638875,,,,powder,,,,,1.0,,,,,L-PBF,5.0,,force,,,,,,air,0.1,,,0.0,25.0,5.252665769471732,316L,510.6155503086111,51.061555030861115
312472.852325359,229.726256122204,,,,powder,,,,,1.0,,,,,L-PBF,5.0,,force,,,,,,air,0.1,,,0.0,25.0,5.494812291768286,316L,510.5027913826756,51.05027913826756
400660.50381119,198.51193530561,,,,powder,,,,,1.0,,,,,L-PBF,5.0,,force,,,,,,air,0.1,,,0.0,25.0,5.60277653279387,316L,441.13763401246666,44.11376340124667
418741.310750391,196.881858100648,,,,powder,,,,,1.0,,,,,L-PBF,5.0,,force,,,,,,air,0.1,,,0.0,25.0,5.6219458081468465,316L,437.5152402236622,43.751524022366226
523254.177040767,167.66716578541,,,,powder,,,,,1.0,,,,,L-PBF,5.0,,force,,,,,,air,0.1,,,0.0,25.0,5.71871270391663,316L,372.59370174535553,37.259370174535555
868142.624857683,180.484442882699,,,,powder,,,,,1.0,,,,,L-PBF,5.0,,force,,,,,,air,0.1,,,0.0,25.0,5.9385910801307755,316L,401.0765397393311,40.10765397393311
882731.994440764,173.885102617443,,,,powder,,,,,1.0,,,,,L-PBF,5.0,,force,,,,,,air,0.1,,,0.0,25.0,5.9458288677873625,316L,386.41133914987336,38.641133914987336
36269.8889414338,295.616209288494,,,,powder,,,,,1.0,,,,,L-PBF,5.0,,force,,,,,,air,0.1,,,0.0,25.0,4.5595462257707755,316L,656.9249095299867,65.69249095299868
55825.0888916883,295.665141861659,,,,powder,,,,,1.0,,,,,L-PBF,5.0,,force,,,,,,air,0.1,,,0.0,25.0,4.746829423282016,316L,657.0336485814644,65.70336485814644
84484.2846769558,264.510413906263,,,,powder,,,,,1.0,,,,,L-PBF,5.0,,force,,,,,,air,0.1,,,0.0,25.0,4.926775931283152,316L,587.8009197916956,58.78009197916956
116762.334518748,262.72650487077,,,,powder,,,,,1.0,,,,,L-PBF,5.0,,force,,,,,,air,0.1,,,0.0,25.0,5.067302769584858,316L,583.8366774906,58.38366774906
214797.498444103,229.887332016744,,,,powder,,,,,1.0,,,,,L-PBF,5.0,,force,,,,,,air,0.1,,,0.0,25.0,5.332029219214443,316L,510.8607378149867,51.08607378149867
217230.271780853,227.435981593531,,,,powder,,,,,1.0,,,,,L-PBF,5.0,,force,,,,,,air,0.1,,,0.0,25.0,5.336920345554511,316L,505.4132924300689,50.54132924300689
354812.825213676,199.762076803798,,,,powder,,,,,1.0,,,,,L-PBF,5.0,,force,,,,,,air,0.1,,,0.0,25.0,5.549999309634495,316L,443.91572623066224,44.391572623066224
400005.84231959,199.921343754833,,,,powder,,,,,1.0,,,,,L-PBF,5.0,,force,,,,,,air,0.1,,,0.0,25.0,5.602066334499538,316L,444.26965278851776,44.42696527885178
408821.397898254,194.982179566782,,,,powder,,,,,1.0,,,,,L-PBF,5.0,,force,,,,,,air,0.1,,,0.0,25.0,5.6115336188926355,316L,433.2937323706267,43.32937323706267
38496.5893207885,295.285206154886,,,,powder,,,,,1.0,,,,,L-PBF,5.0,,force,,,,,,air,0.1,,,0.0,25.0,4.58542225405978,316L,656.1893470108578,65.61893470108578
46917.1835365999,295.395540532755,,,,powder,,,,,1.0,,,,,L-PBF,5.0,,force,,,,,,air,0.1,,,0.0,25.0,4.671331933298003,316L,656.4345345172333,65.64345345172333
100178.093645502,265.270285319809,,,,powder,,,,,1.0,,,,,L-PBF,5.0,,force,,,,,,air,0.1,,,0.0,25.0,5.000772762958242,316L,589.4895229329088,58.94895229329089
102721.285080475,262.721069750267,,,,powder,,,,,1.0,,,,,L-PBF,5.0,,force,,,,,,air,0.1,,,0.0,25.0,5.011660443940005,316L,583.8245994450378,58.382459944503786
189907.360565899,229.556328883136,,,,powder,,,,,1.0,,,,,L-PBF,5.0,,force,,,,,,air,0.1,,,0.0,25.0,5.278541797760734,316L,510.12517529585773,51.01251752958578
248258.234946689,229.82593021204,,,,powder,,,,,1.0,,,,,L-PBF,5.0,,force,,,,,,air,0.1,,,0.0,25.0,5.39490366334099,316L,510.72428936008885,51.07242893600889
547403.630888133,196.881858100648,,,,powder,,,,,1.0,,,,,L-PBF,5.0,,force,,,,,,air,0.1,,,0.0,25.0,5.738307673727102,316L,437.5152402236622,43.751524022366226
567438.848133328,197.078428099539,,,,powder,,,,,1.0,,,,,L-PBF,5.0,,force,,,,,,air,0.1,,,0.0,25.0,5.753919065249739,316L,437.95206244342,43.795206244342005
586630.487924713,197.102526856387,,,,powder,,,,,1.0,,,,,L-PBF,5.0,,force,,,,,,air,0.1,,,0.0,25.0,5.768364630061841,316L,438.0056152364155,43.800561523641555
632677.103746914,196.992192478517,,,,powder,,,,,1.0,,,,,L-PBF,5.0,,force,,,,,,air,0.1,,,0.0,25.0,5.801182117853651,316L,437.7604277300378,43.77604277300378
31490.4753827385,130.537329396807,,90.0,,powder,,,island,,1.0,,65.0,60.0,,L-PBF,100.0,3,force,,,,,,air,0.1,,,,25.0,4.498179216830312,AlSi7Mg,290.0829542151267,29.00829542151267
88983.6000264359,103.411000954907,,90.0,,powder,,,island,,1.0,,65.0,60.0,,L-PBF,100.0,3,force,,,,,,air,0.1,,,,25.0,4.94930997210194,AlSi7Mg,229.80222434423777,22.98022243442378
123904.329789286,103.465400198644,,90.0,,powder,,,island,,1.0,,65.0,60.0,,L-PBF,100.0,3,force,,,,,,air,0.1,,,,25.0,5.093086482895348,AlSi7Mg,229.92311155254222,22.992311155254225
214534.781167155,76.3616007945751,,90.0,,powder,,,island,,1.0,,65.0,60.0,,L-PBF,100.0,3,force,,,,,,air,0.1,,,,25.0,5.33149771164635,AlSi7Mg,169.69244621016688,16.96924462101669
232639.95900563,76.5095295607136,,90.0,,powder,,,island,,1.0,,65.0,60.0,,L-PBF,100.0,3,force,,,,,,air,0.1,,,,25.0,5.366684312650272,AlSi7Mg,170.02117680158577,17.002117680158577
1331424.36221106,60.2077161692226,,90.0,,powder,,,island,,1.0,,65.0,60.0,,L-PBF,100.0,3,force,,,,,,air,0.1,,,,25.0,6.124316499346184,AlSi7Mg,133.79492482049466,13.379492482049466
100792.946577042,114.387287182192,,90.0,,powder,,,island,,1.0,,65.0,60.0,,L-PBF,100.0,3,force,,,,,,air,0.1,,,,25.0,5.003430141535605,AlSi7Mg,254.1939715159822,25.419397151598222
436354.910829741,92.7567670587691,,90.0,,powder,,,island,,1.0,,65.0,60.0,,L-PBF,100.0,3,force,,,,,,air,0.1,,,,25.0,5.639839867971485,AlSi7Mg,206.1261490194869,20.61261490194869
779612.996017887,103.362899000995,,90.0,,powder,,,island,,1.0,,65.0,60.0,,L-PBF,100.0,3,force,,,,,,air,0.1,,,,25.0,5.8918790701220995,AlSi7Mg,229.69533111332223,22.969533111332225
1014774.22272906,86.9962695513804,,90.0,,powder,,,island,,1.0,,65.0,60.0,,L-PBF,100.0,3,force,,,,,,air,0.1,,,,25.0,6.006369426751592,AlSi7Mg,193.32504344751197,19.3325043447512
42927.9990999902,103.51429434107,,90.0,,powder,,,island,,1.0,,65.0,60.0,,L-PBF,100.0,3,force,,,,,,air,0.1,,,,25.0,4.632740646222635,AlSi7Mg,230.03176520237776,23.003176520237776
49453.7325974341,114.37451456546,,90.0,,powder,,,island,,1.0,,65.0,60.0,,L-PBF,100.0,3,force,,,,,,air,0.1,,,,25.0,4.694199076222213,AlSi7Mg,254.16558792324446,25.416558792324448
113351.598229916,103.465400198644,,90.0,,powder,,,island,,1.0,,65.0,60.0,,L-PBF,100.0,3,force,,,,,,air,0.1,,,,25.0,5.054427647952082,AlSi7Mg,229.92311155254222,22.992311155254225
139275.525224323,76.565076821365,,90.0,,powder,,,island,,1.0,,65.0,60.0,,L-PBF,100.0,3,force,,,,,,air,0.1,,,,25.0,5.143874804909942,AlSi7Mg,170.1446151585889,17.01446151585889
146284.729486832,92.7609392105797,,90.0,,powder,,,island,,1.0,,65.0,60.0,,L-PBF,100.0,3,force,,,,,,air,0.1,,,,25.0,5.165198992935008,AlSi7Mg,206.1354204679549,20.61354204679549
208191.463844463,71.1207229788222,,90.0,,powder,,,island,,1.0,,65.0,60.0,,L-PBF,100.0,3,force,,,,,,air,0.1,,,,25.0,5.318462918828476,AlSi7Mg,158.04605106404932,15.804605106404933
302599.741998012,81.9893041163303,,90.0,,powder,,,island,,1.0,,65.0,60.0,,L-PBF,100.0,3,force,,,,,,air,0.1,,,,25.0,5.480868553400032,AlSi7Mg,182.19845359184512,18.219845359184514
311414.60620655,65.7199357484136,,90.0,,powder,,,island,,1.0,,65.0,60.0,,L-PBF,100.0,3,force,,,,,,air,0.1,,,,25.0,5.493338978322476,AlSi7Mg,146.04430166314134,14.604430166314135
657500.816459543,60.1883276795887,,90.0,,powder,,,island,,1.0,,65.0,60.0,,L-PBF,100.0,3,force,,,,,,air,0.1,,,,25.0,5.817896296452524,AlSi7Mg,133.7518392879749,13.37518392879749
6656537.87812718,60.2622920626579,,90.0,,powder,,,island,,1.0,,65.0,60.0,,L-PBF,100.0,3,force,,,,,,air,0.1,,,,25.0,6.823248407643312,AlSi7Mg,133.91620458368422,13.391620458368422
28123.6760480895,292.273427824887,160.0,,,powder,,600.0,bidirection,,1.0,Ar,,50.0,,L-PBF + HIP,50.0,,force,,,,200.0,,air,0.1,40.0,,90.0,25.0,4.449072086726785,Ti-6Al-4V,649.4965062775267,64.94965062775267
47827.6789395745,247.220683023286,160.0,,,powder,,600.0,bidirection,,1.0,Ar,,50.0,,L-PBF + HIP,50.0,,force,,,,200.0,,air,0.1,40.0,,90.0,25.0,4.6796793052250045,Ti-6Al-4V,549.3792956073022,54.937929560730225
51533.7891534816,246.821988532283,160.0,,,powder,,600.0,bidirection,,1.0,Ar,,50.0,,L-PBF + HIP,50.0,,force,,,,200.0,,air,0.1,40.0,,90.0,25.0,4.712092076246208,Ti-6Al-4V,548.4933078495178,54.84933078495178
60644.9063267462,224.736947900295,160.0,,,powder,,600.0,bidirection,,1.0,Ar,,50.0,,L-PBF + HIP,50.0,,force,,,,200.0,,air,0.1,40.0,,90.0,25.0,4.782794329570514,Ti-6Al-4V,499.4154397784333,49.94154397784334
225650.16973487,179.864538229214,160.0,,,powder,,600.0,bidirection,,1.0,Ar,,50.0,,L-PBF + HIP,50.0,,force,,,,200.0,,air,0.1,40.0,,90.0,25.0,5.35343566453416,Ti-6Al-4V,399.69897384269774,39.96989738426978
249143.582013538,157.102137701624,160.0,,,powder,,600.0,bidirection,,1.0,Ar,,50.0,,L-PBF + HIP,50.0,,force,,,,200.0,,air,0.1,40.0,,90.0,25.0,5.396449704142012,Ti-6Al-4V,349.11586155916444,34.911586155916446
1968.48518184044,315.234080971132,160.0,,,powder,,600.0,bidirection,,1.0,Ar,,50.0,,L-PBF + HIP,50.0,,force,,,,200.0,,air,0.1,40.0,,90.0,25.0,3.2941321499013814,Ti-6Al-4V,700.5201799358489,70.0520179935849
9229.87345296536,269.808704816876,160.0,,,powder,,600.0,bidirection,,1.0,Ar,,50.0,,L-PBF + HIP,50.0,,force,,,,200.0,,air,0.1,40.0,,90.0,25.0,3.9651957466320225,Ti-6Al-4V,599.5748995930578,59.95748995930578
18860.0177436466,224.936295145796,160.0,,,powder,,600.0,bidirection,,1.0,Ar,,50.0,,L-PBF + HIP,50.0,,force,,,,200.0,,air,0.1,40.0,,90.0,25.0,4.275542096989018,Ti-6Al-4V,499.85843365732444,49.98584336573245
24029.3414235564,180.11694931687,160.0,,,powder,,600.0,bidirection,,1.0,Ar,,50.0,,L-PBF + HIP,50.0,,force,,,,200.0,,air,0.1,40.0,,90.0,25.0,4.38074186818073,Ti-6Al-4V,400.25988737082224,40.02598873708223
309208.928032511,134.612446182112,160.0,,,powder,,600.0,bidirection,,1.0,Ar,,50.0,,L-PBF + HIP,50.0,,force,,,,200.0,,air,0.1,40.0,,90.0,25.0,5.490252025153389,Ti-6Al-4V,299.1387692935822,29.91387692935822
12872821.2105625,112.688728565663,160.0,,,powder,,600.0,bidirection,,1.0,Ar,,50.0,,L-PBF + HIP,50.0,,force,,,,200.0,,air,0.1,40.0,,90.0,25.0,7.109673737417848,Ti-6Al-4V,250.41939681258444,25.041939681258444
20611.9398877997,315.041784748998,160.0,,,powder,,600.0,bidirection,,1.0,Ar,,50.0,,L-PBF + HIP,50.0,,force,,,,200.0,,air,0.1,40.0,,90.0,25.0,4.314118867224174,Ti-6Al-4V,700.0928549977733,70.00928549977733
25062.2882689682,315.203107764539,160.0,,,powder,,600.0,bidirection,,1.0,Ar,,50.0,,L-PBF + HIP,50.0,,force,,,,200.0,,air,0.1,40.0,,90.0,25.0,4.39902072097644,Ti-6Al-4V,700.4513505878645,70.04513505878644
26950.7979528558,269.989039947397,160.0,,,powder,,600.0,bidirection,,1.0,Ar,,50.0,,L-PBF + HIP,50.0,,force,,,,200.0,,air,0.1,40.0,,90.0,25.0,4.430571628201489,Ti-6Al-4V,599.9756443275488,59.997564432754885
36242.0682667672,270.349710208438,160.0,,,powder,,600.0,bidirection,,1.0,Ar,,50.0,,L-PBF + HIP,50.0,,force,,,,200.0,,air,0.1,40.0,,90.0,25.0,4.559212974082405,Ti-6Al-4V,600.7771337965289,60.07771337965289
133231.268567588,225.093751615713,160.0,,,powder,,600.0,bidirection,,1.0,Ar,,50.0,,L-PBF + HIP,50.0,,force,,,,200.0,,air,0.1,40.0,,90.0,25.0,5.1246061630677024,Ti-6Al-4V,500.20833692380666,50.02083369238067
251796.282136651,179.503867968173,160.0,,,powder,,600.0,bidirection,,1.0,Ar,,50.0,,L-PBF + HIP,50.0,,force,,,,200.0,,air,0.1,40.0,,90.0,25.0,5.401049313303784,Ti-6Al-4V,398.8974843737178,39.889748437371786
701285.679291369,134.893293014554,160.0,,,powder,,600.0,bidirection,,1.0,Ar,,50.0,,L-PBF + HIP,50.0,,force,,,,200.0,,air,0.1,40.0,,90.0,25.0,5.845894970414201,Ti-6Al-4V,299.76287336567555,29.976287336567555
10172333.190466,112.166735289081,160.0,,,powder,,600.0,bidirection,,1.0,Ar,,50.0,,L-PBF + HIP,50.0,,force,,,,200.0,,air,0.1,40.0,,90.0,25.0,7.0074205768684905,Ti-6Al-4V,249.25941175351335,24.925941175351337
