Repository: Luwen-Zhang/SNEnsemble

# Copyright Notification

## Composites

We reformat and merge fatigue testing records from SNL/MSU/DOE, OptiMat, UPWIND, and FACT databases into a single database with careful considerations, including filtering invalid entries, rename variables, fix improper calculations in the records, to obtain clean and consistent data to fit machine 
learning usages. We leave the original format ("2019_SNL_MSU_DOE_Composite-Materials-Database_Wind_29pt0.xlsx" and "Optidat UPWIND 28_3_2017.xls") in the folder. Any derived database should be directly based on the original files instead of our merged database. We are not responsible for the accuracy of the testing records.

File: data/alloy/alloy_AM2022.csv (part 31 of 50)
Cycles to Failure,Stress Amplitude,hatch space  (μm),layer scan rotation  (°),wire feed rate  (mm/s),types of feedstock,ultimate tensile strength  (MPa),scan speed  (mm/s),scan pattern,current  (A),stress concentration factor of specimens,AM environment,preheat temperature  (°C),layer thickness  (μm),elongation  (%),types of AM,Frequency,critical cross-section size of specimens (mm),load control,voltage  (V),Young's modulus  (GPa),powder feed rate  (g/s),power  (W),yield strength  (MPa),fatigue environment,R-value,size of feedstock  (μm),speed function,direciton of specimen  (°),fatigue temperature  (°C),log10(Cycles to Failure),Material_Code,Maximum Stress,Minimum Stress
95333.4565536156,89.9691618344755,190.0,,,powder,434.1,921.0,,,1.0,Ar,200.0,50.0,4.6,L-PBF,35.0,5.5,force,,,,350.0,236.1,air,0.1,52.300000000000004,,90.0,25.0,4.979245339743514,AlSi12Mg,199.93147074327888,19.99314707432789
103942.727699277,90.0029170268846,190.0,,,powder,434.1,921.0,,,1.0,Ar,200.0,50.0,4.6,L-PBF,35.0,5.5,force,,,,350.0,236.1,air,0.1,52.300000000000004,,90.0,25.0,5.016794109535143,AlSi12Mg,200.0064822819658,20.00064822819658
127958.989098513,80.9453416149068,190.0,,,powder,434.1,921.0,,,1.0,Ar,200.0,50.0,4.6,L-PBF,35.0,5.5,force,,,,350.0,236.1,air,0.1,52.300000000000004,,90.0,25.0,5.107070800412759,AlSi12Mg,179.8785369220151,17.987853692201508
178119.567547748,80.9928835002636,190.0,,,powder,434.1,921.0,,,1.0,Ar,200.0,50.0,4.6,L-PBF,35.0,5.5,force,,,,350.0,236.1,air,0.1,52.300000000000004,,90.0,25.0,5.250711632047246,AlSi12Mg,179.98418555614134,17.998418555614133
190037.531625301,89.9585657353716,190.0,,,powder,434.1,921.0,,,1.0,Ar,200.0,50.0,4.6,L-PBF,35.0,5.5,force,,,,350.0,236.1,air,0.1,52.300000000000004,,90.0,25.0,5.278839380784881,AlSi12Mg,199.9079238563813,19.99079238563813
392858.739920153,80.972268907563,190.0,,,powder,434.1,921.0,,,1.0,Ar,200.0,50.0,4.6,L-PBF,35.0,5.5,force,,,,350.0,236.1,air,0.1,52.300000000000004,,90.0,25.0,5.594236419328624,AlSi12Mg,179.93837535014,17.993837535014002
473216.869622689,71.9828499736426,190.0,,,powder,434.1,921.0,,,1.0,Ar,200.0,50.0,4.6,L-PBF,35.0,5.5,force,,,,350.0,236.1,air,0.1,52.300000000000004,,90.0,25.0,5.6750602183173795,AlSi12Mg,159.9618888303169,15.99618888303169
533112.883110909,72.0166051660517,190.0,,,powder,434.1,921.0,,,1.0,Ar,200.0,50.0,4.6,L-PBF,35.0,5.5,force,,,,350.0,236.1,air,0.1,52.300000000000004,,90.0,25.0,5.726819177734816,AlSi12Mg,160.03690036900377,16.003690036900377
1237977.5504972,62.9834125461255,190.0,,,powder,434.1,921.0,,,1.0,Ar,200.0,50.0,4.6,L-PBF,35.0,5.5,force,,,,350.0,236.1,air,0.1,52.300000000000004,,90.0,25.0,6.092712769253092,AlSi12Mg,139.96313899139,13.996313899139
3370764.72565555,58.4836938323669,190.0,,,powder,434.1,921.0,,,1.0,Ar,200.0,50.0,4.6,L-PBF,35.0,5.5,force,,,,350.0,236.1,air,0.1,52.300000000000004,,90.0,25.0,6.527728440472502,AlSi12Mg,129.96376407192645,12.996376407192646
119720.68057805,90.0366722192936,190.0,,,powder,434.1,921.0,,,1.0,Ar,200.0,50.0,4.6,L-PBF,35.0,5.5,force,,,,350.0,236.1,air,0.1,52.300000000000004,,0.0,25.0,5.078169177015894,AlSi12Mg,200.08149382065244,20.008149382065245
155340.917561707,90.0428571428571,190.0,,,powder,434.1,921.0,,,1.0,Ar,200.0,50.0,4.6,L-PBF,35.0,5.5,force,,,,350.0,236.1,air,0.1,52.300000000000004,,0.0,25.0,5.191285866099894,AlSi12Mg,200.095238095238,20.0095238095238
174701.015878568,72.0,190.0,,,powder,434.1,921.0,,,1.0,Ar,200.0,50.0,4.6,L-PBF,35.0,5.5,force,,,,350.0,236.1,air,0.1,52.300000000000004,,0.0,25.0,5.242295430393198,AlSi12Mg,160.0,16.0
191508.210637774,81.0160425935688,190.0,,,powder,434.1,921.0,,,1.0,Ar,200.0,50.0,4.6,L-PBF,35.0,5.5,force,,,,350.0,236.1,air,0.1,52.300000000000004,,0.0,25.0,5.282187398452094,AlSi12Mg,180.03565020793067,18.00356502079307
395582.419066547,72.0065934065934,190.0,,,powder,434.1,921.0,,,1.0,Ar,200.0,50.0,4.6,L-PBF,35.0,5.5,force,,,,350.0,236.1,air,0.1,52.300000000000004,,0.0,25.0,5.597236981934112,AlSi12Mg,160.014652014652,16.0014652014652
402035.246829818,62.9940086452293,190.0,,,powder,434.1,921.0,,,1.0,Ar,200.0,50.0,4.6,L-PBF,35.0,5.5,force,,,,350.0,236.1,air,0.1,52.300000000000004,,0.0,25.0,5.604264129782637,AlSi12Mg,139.98668587828732,13.998668587828732
639037.04673219,81.0428571428571,190.0,,,powder,434.1,921.0,,,1.0,Ar,200.0,50.0,4.6,L-PBF,35.0,5.5,force,,,,350.0,236.1,air,0.1,52.300000000000004,,0.0,25.0,5.805526036131774,AlSi12Mg,180.095238095238,18.0095238095238
736482.773390946,63.0428571428571,190.0,,,powder,434.1,921.0,,,1.0,Ar,200.0,50.0,4.6,L-PBF,35.0,5.5,force,,,,350.0,236.1,air,0.1,52.300000000000004,,0.0,25.0,5.867162592986185,AlSi12Mg,140.095238095238,14.009523809523799
1108982.92519931,63.0403268318397,190.0,,,powder,434.1,921.0,,,1.0,Ar,200.0,50.0,4.6,L-PBF,35.0,5.5,force,,,,350.0,236.1,air,0.1,52.300000000000004,,0.0,25.0,6.044924859450507,AlSi12Mg,140.089615181866,14.008961518186602
2028243.46341457,72.0,190.0,,,powder,434.1,921.0,,,1.0,Ar,200.0,50.0,4.6,L-PBF,35.0,5.5,force,,,,350.0,236.1,air,0.1,52.300000000000004,,0.0,25.0,6.307120085015941,AlSi12Mg,160.0,16.0
3454582.15597941,58.5068529256721,190.0,,,powder,434.1,921.0,,,1.0,Ar,200.0,50.0,4.6,L-PBF,35.0,5.5,force,,,,350.0,236.1,air,0.1,52.300000000000004,,0.0,25.0,6.5383955254217785,AlSi12Mg,130.01522872371578,13.001522872371579
112919.648228153,202.760107825793,90.0,90.0,,powder,620.0,200.0,bidirection,,1.0,,,30.0,40.0,L-PBF,10.0,5,force,,149.0,,95.0,480.0,air,0.1,32.0,,90.0,25.0,5.052769516545285,Hastelloy-X,450.5780173906511,45.05780173906511
125445.477591131,202.774309992007,90.0,90.0,,powder,620.0,200.0,bidirection,,1.0,,,30.0,40.0,L-PBF,10.0,5,force,,149.0,,95.0,480.0,air,0.1,32.0,,90.0,25.0,5.098455009272636,Hastelloy-X,450.60957776001555,45.06095777600156
130632.495508261,202.643379125521,90.0,90.0,,powder,620.0,200.0,bidirection,,1.0,,,30.0,40.0,L-PBF,10.0,5,force,,149.0,,95.0,480.0,air,0.1,32.0,,90.0,25.0,5.116051223374623,Hastelloy-X,450.31862027893555,45.03186202789356
158035.112612589,180.173902671756,90.0,90.0,,powder,620.0,200.0,bidirection,,1.0,,,30.0,40.0,L-PBF,10.0,5,force,,149.0,,95.0,480.0,air,0.1,32.0,,90.0,25.0,5.1987535902437525,Hastelloy-X,400.38645038168,40.038645038168
185941.747781186,180.116772002984,90.0,90.0,,powder,620.0,200.0,bidirection,,1.0,,,30.0,40.0,L-PBF,10.0,5,force,,149.0,,95.0,480.0,air,0.1,32.0,,90.0,25.0,5.269376908843843,Hastelloy-X,400.2594933399644,40.025949333996444
202126.430527692,180.273334502984,90.0,90.0,,powder,620.0,200.0,bidirection,,1.0,,,30.0,40.0,L-PBF,10.0,5,force,,149.0,,95.0,480.0,air,0.1,32.0,,90.0,25.0,5.305623106597002,Hastelloy-X,400.6074100066311,40.060741000663114
278418.354213655,157.608323562421,90.0,90.0,,powder,620.0,200.0,bidirection,,1.0,,,30.0,40.0,L-PBF,10.0,5,force,,149.0,,95.0,480.0,air,0.1,32.0,,90.0,25.0,5.444697861940547,Hastelloy-X,350.2407190276022,35.02407190276022
313077.748849913,157.517226495664,90.0,90.0,,powder,620.0,200.0,bidirection,,1.0,,,30.0,40.0,L-PBF,10.0,5,force,,149.0,,95.0,480.0,air,0.1,32.0,,90.0,25.0,5.495652202413798,Hastelloy-X,350.03828110147555,35.00382811014756
321311.152004371,157.451761062421,90.0,90.0,,powder,620.0,200.0,bidirection,,1.0,,,30.0,40.0,L-PBF,10.0,5,force,,149.0,,95.0,480.0,air,0.1,32.0,,90.0,25.0,5.506925799220706,Hastelloy-X,349.8928023609356,34.98928023609356
445814.044548263,134.913970588235,90.0,90.0,,powder,620.0,200.0,bidirection,,1.0,,,30.0,40.0,L-PBF,10.0,5,force,,149.0,,95.0,480.0,air,0.1,32.0,,90.0,25.0,5.649153746005444,Hastelloy-X,299.8088235294111,29.98088235294111
536723.482290774,134.888081395349,90.0,90.0,,powder,620.0,200.0,bidirection,,1.0,,,30.0,40.0,L-PBF,10.0,5,force,,149.0,,95.0,480.0,air,0.1,32.0,,90.0,25.0,5.729750596602873,Hastelloy-X,299.7512919896644,29.975129198966442
730283.170864206,134.89224137931,90.0,90.0,,powder,620.0,200.0,bidirection,,1.0,,,30.0,40.0,L-PBF,10.0,5,force,,149.0,,95.0,480.0,air,0.1,32.0,,90.0,25.0,5.863491292583085,Hastelloy-X,299.7605363984667,29.97605363984667
846195.490519692,112.281617647059,90.0,90.0,,powder,620.0,200.0,bidirection,,1.0,,,30.0,40.0,L-PBF,10.0,5,force,,149.0,,95.0,480.0,air,0.1,32.0,,90.0,25.0,5.927470706592496,Hastelloy-X,249.51470588235333,24.951470588235335
1033435.33276442,112.102912454164,90.0,90.0,,powder,620.0,200.0,bidirection,,1.0,,,30.0,40.0,L-PBF,10.0,5,force,,149.0,,95.0,480.0,air,0.1,32.0,,90.0,25.0,6.014283305828085,Hastelloy-X,249.11758323147555,24.911758323147556
1439070.58379571,112.280617408907,90.0,90.0,,powder,620.0,200.0,bidirection,,1.0,,,30.0,40.0,L-PBF,10.0,5,force,,149.0,,95.0,480.0,air,0.1,32.0,,90.0,25.0,6.15808209581375,Hastelloy-X,249.51248313090446,24.951248313090446
97572.3380311178,202.41609573709,90.0,90.0,,powder,560.0,200.0,bidirection,,1.0,,,30.0,41.0,L-PBF,10.0,5,force,,150.0,,95.0,350.0,air,0.1,32.0,,90.0,25.0,4.989326711691268,Hastelloy-X,449.8135460824222,44.98135460824222
116722.051219561,202.413014926217,90.0,90.0,,powder,560.0,200.0,bidirection,,1.0,,,30.0,41.0,L-PBF,10.0,5,force,,150.0,,95.0,350.0,air,0.1,32.0,,90.0,25.0,5.067152911043628,Hastelloy-X,449.80669983603775,44.980669983603775
255636.474924852,202.467447916667,90.0,90.0,,powder,560.0,200.0,bidirection,,1.0,,,30.0,41.0,L-PBF,10.0,5,force,,150.0,,95.0,350.0,air,0.1,32.0,,90.0,25.0,5.407622820254861,Hastelloy-X,449.92766203703775,44.99276620370378
313622.691303469,179.907224815433,90.0,90.0,,powder,560.0,200.0,bidirection,,1.0,,,30.0,41.0,L-PBF,10.0,5,force,,150.0,,95.0,350.0,air,0.1,32.0,,90.0,25.0,5.496407477326719,Hastelloy-X,399.7938329231845,39.97938329231845
408697.707468563,179.842576791809,90.0,90.0,,powder,560.0,200.0,bidirection,,1.0,,,30.0,41.0,L-PBF,10.0,5,force,,150.0,,95.0,350.0,air,0.1,32.0,,90.0,25.0,5.611402201605538,Hastelloy-X,399.65017064846444,39.96501706484645
536829.637926181,157.241791393776,90.0,90.0,,powder,560.0,200.0,bidirection,,1.0,,,30.0,41.0,L-PBF,10.0,5,force,,150.0,,95.0,350.0,air,0.1,32.0,,90.0,25.0,5.729836484866737,Hastelloy-X,349.42620309728,34.942620309728
601497.127108868,157.241791393776,90.0,90.0,,powder,560.0,200.0,bidirection,,1.0,,,30.0,41.0,L-PBF,10.0,5,force,,150.0,,95.0,350.0,air,0.1,32.0,,90.0,25.0,5.779233557388673,Hastelloy-X,349.42620309728,34.942620309728
842582.535462657,157.291925019862,90.0,90.0,,powder,560.0,200.0,bidirection,,1.0,,,30.0,41.0,L-PBF,10.0,5,force,,150.0,,95.0,350.0,air,0.1,32.0,,90.0,25.0,5.925612453092748,Hastelloy-X,349.53761115524884,34.953761115524884
1910842.90582635,134.554435483871,90.0,90.0,,powder,560.0,200.0,bidirection,,1.0,,,30.0,41.0,L-PBF,10.0,5,force,,150.0,,95.0,350.0,air,0.1,32.0,,90.0,25.0,6.281224984314489,Hastelloy-X,299.00985663082446,29.900985663082448
2635734.62161103,134.566525423729,90.0,90.0,,powder,560.0,200.0,bidirection,,1.0,,,30.0,41.0,L-PBF,10.0,5,force,,150.0,,95.0,350.0,air,0.1,32.0,,90.0,25.0,6.420901681274085,Hastelloy-X,299.03672316384217,29.903672316384217
5804494.5078851,134.5575,90.0,90.0,,powder,560.0,200.0,bidirection,,1.0,,,30.0,41.0,L-PBF,10.0,5,force,,150.0,,95.0,350.0,air,0.1,32.0,,90.0,25.0,6.763764404609476,Hastelloy-X,299.01666666666665,29.901666666666667
36490.3211342882,332.976373102415,100.0,0.0,,powder,,960.0,bidirection,,1.0,Ar,80.0,40.0,,L-PBF,30.0,0.6,force,,,,285.0,,air,0.1,34.0,,90.0,25.0,4.5621776854045395,IN718,739.9474957831444,73.99474957831444
94230.419499733,314.970753347983,100.0,0.0,,powder,,960.0,bidirection,,1.0,Ar,80.0,40.0,,L-PBF,30.0,0.6,force,,,,285.0,,air,0.1,34.0,,90.0,25.0,4.974191124536544,IN718,699.9350074399623,69.99350074399624
101040.403757113,306.100503205349,100.0,0.0,,powder,,960.0,bidirection,,1.0,Ar,80.0,40.0,,L-PBF,30.0,0.6,force,,,,285.0,,air,0.1,34.0,,90.0,25.0,5.004495072990029,IN718,680.2233404563311,68.02233404563312
109822.870462166,324.22948967422,100.0,0.0,,powder,,960.0,bidirection,,1.0,Ar,80.0,40.0,,L-PBF,30.0,0.6,force,,,,285.0,,air,0.1,34.0,,90.0,25.0,5.04069279076279,IN718,720.5099770538222,72.05099770538223
522966.611872751,292.775701432777,100.0,0.0,,powder,,960.0,bidirection,,1.0,Ar,80.0,40.0,,L-PBF,30.0,0.6,force,,,,285.0,,air,0.1,34.0,,90.0,25.0,5.718473962782587,IN718,650.6126698506156,65.06126698506156
1315139.27323852,269.991122429764,100.0,0.0,,powder,,960.0,bidirection,,1.0,Ar,80.0,40.0,,L-PBF,30.0,0.6,force,,,,285.0,,air,0.1,34.0,,90.0,25.0,6.118971747043374,IN718,599.9802720661422,59.998027206614225
3050477.96135355,278.981185541534,100.0,0.0,,powder,,960.0,bidirection,,1.0,Ar,80.0,40.0,,L-PBF,30.0,0.6,force,,,,285.0,,air,0.1,34.0,,90.0,25.0,6.4843678917125676,IN718,619.9581900922977,61.99581900922978
20828.8586786443,278.988318173711,100.0,90.0,,powder,,960.0,bidirection,,1.0,Ar,80.0,40.0,,L-PBF,30.0,0.6,force,,,,285.0,,air,0.1,34.0,,90.0,25.0,4.318665473349245,IN718,619.9740403860244,61.99740403860244
235840.718524656,261.01619728586,100.0,90.0,,powder,,960.0,bidirection,,1.0,Ar,80.0,40.0,,L-PBF,30.0,0.6,force,,,,285.0,,air,0.1,34.0,,90.0,25.0,5.372618789325234,IN718,580.0359939685778,58.00359939685779
240524.102473499,234.03239457172,100.0,90.0,,powder,,960.0,bidirection,,1.0,Ar,80.0,40.0,,L-PBF,30.0,0.6,force,,,,285.0,,air,0.1,34.0,,90.0,25.0,5.381158602733781,IN718,520.0719879371555,52.00719879371556
244797.797222469,270.002767476615,100.0,90.0,,powder,,960.0,bidirection,,1.0,Ar,80.0,40.0,,L-PBF,30.0,0.6,force,,,,285.0,,air,0.1,34.0,,90.0,25.0,5.388807505555097,IN718,600.0061499480333,60.000614994803335
407801.783944825,236.276083467095,100.0,90.0,,powder,,960.0,bidirection,,1.0,Ar,80.0,40.0,,L-PBF,30.0,0.6,force,,,,285.0,,air,0.1,34.0,,90.0,25.0,5.610449121284443,IN718,525.0579632602111,52.50579632602111
490102.885273081,251.721607742562,100.0,90.0,,powder,,960.0,bidirection,,1.0,Ar,80.0,40.0,,L-PBF,30.0,0.6,force,,,,285.0,,air,0.1,34.0,,90.0,25.0,5.690287259244908,IN718,559.3813505390267,55.93813505390267
26455.8896988734,199.54104272298,120.0,,,powder,1170.0,1250.0,,,1.0,,,30.0,10.9,L-PBF,,4.5,force,,121.0,,340.0,1122.0,air,0.0,,,90.0,25.0,4.422522371228655,Ti-6Al-4V,399.08208544596,0.0
62362.6734807243,174.785775793731,120.0,,,powder,1170.0,1250.0,,,1.0,,,30.0,10.9,L-PBF,,4.5,force,,121.0,,340.0,1122.0,air,0.0,,,90.0,25.0,4.794924725070974,Ti-6Al-4V,349.571551587462,0.0
100013.949713863,149.960208532161,120.0,,,powder,1170.0,1250.0,,,1.0,,,30.0,10.9,L-PBF,,4.5,force,,121.0,,340.0,1122.0,air,0.0,,,90.0,25.0,5.000060578612375,Ti-6Al-4V,299.920417064322,0.0
23859.1018422298,199.470742390659,120.0,,,powder,1170.0,1250.0,,,1.0,,,30.0,10.9,L-PBF,,4.5,force,,121.0,,340.0,1122.0,air,0.0,,,90.0,25.0,4.3776540909560655,Ti-6Al-4V,398.941484781318,0.0
165520.047442675,150.030508864482,120.0,,,powder,1170.0,1250.0,,,1.0,,,30.0,10.9,L-PBF,,4.5,force,,121.0,,340.0,1122.0,air,0.0,,,90.0,25.0,5.218850602138641,Ti-6Al-4V,300.061017728964,0.0
458166.981266631,99.5655579976188,120.0,,,powder,1170.0,1250.0,,,1.0,,,30.0,10.9,L-PBF,,4.5,force,,121.0,,340.0,1122.0,air,0.0,,,90.0,25.0,5.66102378766786,Ti-6Al-4V,199.1311159952376,0.0
24227.540816695,300.400644124386,120.0,,,powder,1170.0,1250.0,,,1.0,,,30.0,10.9,L-PBF,,4.5,force,,121.0,,340.0,1122.0,air,0.0,,,90.0,25.0,4.384309333908825,Ti-6Al-4V,600.801288248772,0.0
1791325.07166158,298.491810107655,120.0,,,powder,1170.0,1250.0,,,1.0,,,30.0,10.9,L-PBF,,4.5,force,,121.0,,340.0,1122.0,air,0.0,,,90.0,25.0,6.253174404396433,Ti-6Al-4V,596.98362021531,0.0
3302690.85975505,317.589133855765,120.0,,,powder,1170.0,1250.0,,,1.0,,,30.0,10.9,L-PBF,,4.5,force,,121.0,,340.0,1122.0,air,0.0,,,90.0,25.0,6.518867924528302,Ti-6Al-4V,635.17826771153,0.0
2917.58740842132,279.989691716617,,,,powder,609.0,840.0,,,1.0,Ar,,,67.3,P-DED,10.0,6,force,,,,3000.0,273.0,air,-1.0,231.1,,0.0,25.0,3.4650238760032366,304,279.989691716617,-279.989691716617
3714.83085047919,279.999009367807,,,,powder,609.0,840.0,,,1.0,Ar,,,67.3,P-DED,10.0,6,force,,,,3000.0,273.0,air,-1.0,231.1,,0.0,25.0,3.5699390435674037,304,279.999009367807,-279.999009367807
4613.50549694945,275.005472425342,,,,powder,609.0,840.0,,,1.0,Ar,,,67.3,P-DED,10.0,6,force,,,,3000.0,273.0,air,-1.0,231.1,,0.0,25.0,3.6640310424054143,304,275.005472425342,-275.005472425342
5239.72137441222,269.995805873668,,,,powder,609.0,840.0,,,1.0,Ar,,,67.3,P-DED,10.0,6,force,,,,3000.0,273.0,air,-1.0,231.1,,0.0,25.0,3.7193081937065307,304,269.995805873668,-269.995805873668
5365.28207342108,275.005472425342,,,,powder,609.0,840.0,,,1.0,Ar,,,67.3,P-DED,10.0,6,force,,,,3000.0,273.0,air,-1.0,231.1,,0.0,25.0,3.7295925594259187,304,275.005472425342,-275.005472425342
6322.32639892692,269.995805873668,,,,powder,609.0,840.0,,,1.0,Ar,,,67.3,P-DED,10.0,6,force,,,,3000.0,273.0,air,-1.0,231.1,,0.0,25.0,3.8008769131412854,304,269.995805873668,-269.995805873668
18479.5621374879,264.986139321994,,,,powder,609.0,840.0,,,1.0,Ar,,,67.3,P-DED,10.0,6,force,,,,3000.0,273.0,air,-1.0,231.1,,0.0,25.0,4.266691676650013,304,264.986139321994,-264.986139321994
24930.851087995,265.011586582393,,,,powder,609.0,840.0,,,1.0,Ar,,,67.3,P-DED,10.0,6,force,,,,3000.0,273.0,air,-1.0,231.1,,0.0,25.0,4.396737104677488,304,265.011586582393,-265.011586582393
750259.168899119,260.00192003072,,,,powder,609.0,840.0,,,1.0,Ar,,,67.3,P-DED,10.0,6,force,,,,3000.0,273.0,air,-1.0,231.1,,0.0,25.0,5.875211311631659,304,260.00192003072,-260.00192003072
112.202328571096,1222.64702275383,110.0,67.0,,powder,1406.0,960.0,,,1.0,,80.0,40.0,13.6,L-PBF,,4.5,strain,,191.0,,285.0,1211.0,air,-1.0,27.5,,0.0,25.0,2.050001870067058,IN718,1222.64702275383,-1222.64702275383
214.626413467776,1131.69057886676,110.0,67.0,,powder,1406.0,960.0,,,1.0,,80.0,40.0,13.6,L-PBF,,4.5,strain,,191.0,,285.0,1211.0,air,-1.0,27.5,,0.0,25.0,2.331683168316831,IN718,1131.69057886676,-1131.69057886676
5113.1620544443,966.626850795044,110.0,67.0,,powder,1406.0,960.0,,,1.0,,80.0,40.0,13.6,L-PBF,,4.5,strain,,191.0,,285.0,1211.0,air,-1.0,27.5,,0.0,25.0,3.7086895572944285,IN718,966.626850795044,-966.626850795044
7571.11625806414,809.340619945915,110.0,67.0,,powder,1406.0,960.0,,,1.0,,80.0,40.0,13.6,L-PBF,,4.5,strain,,191.0,,285.0,1211.0,air,-1.0,27.5,,0.0,25.0,3.879159915032229,IN718,809.340619945915,-809.340619945915
30213.2900383739,757.162510012928,110.0,67.0,,powder,1406.0,960.0,,,1.0,,80.0,40.0,13.6,L-PBF,,4.5,strain,,191.0,,285.0,1211.0,air,-1.0,27.5,,0.0,25.0,4.480198019801981,IN718,757.162510012928,-757.162510012928
117099.493253898,649.793573824897,110.0,67.0,,powder,1406.0,960.0,,,1.0,,80.0,40.0,13.6,L-PBF,,4.5,strain,,191.0,,285.0,1211.0,air,-1.0,27.5,,0.0,25.0,5.06855501567431,IN718,649.793573824897,-649.793573824897
147352.135975571,464.586435831246,110.0,67.0,,powder,1406.0,960.0,,,1.0,,80.0,40.0,13.6,L-PBF,,4.5,strain,,191.0,,285.0,1211.0,air,-1.0,27.5,,0.0,25.0,5.168356435643565,IN718,464.586435831246,-464.586435831246
256374.283112,348.004126153349,110.0,67.0,,powder,1406.0,960.0,,,1.0,,80.0,40.0,13.6,L-PBF,,4.5,strain,,191.0,,285.0,1211.0,air,-1.0,27.5,,0.0,25.0,5.408874458979786,IN718,348.004126153349,-348.004126153349
1915041.62353548,281.912964381082,110.0,67.0,,powder,1406.0,960.0,,,1.0,,80.0,40.0,13.6,L-PBF,,4.5,strain,,191.0,,285.0,1211.0,air,-1.0,27.5,,0.0,25.0,6.282178217821782,IN718,281.912964381082,-281.912964381082
393.280694641386,1151.03278545174,110.0,67.0,,powder,1406.0,960.0,,,1.0,,80.0,40.0,13.6,L-PBF,,4.5,strain,,191.0,,285.0,1211.0,air,0.1,27.5,,0.0,25.0,2.594702628290001,IN718,2557.8506343372,255.78506343372
2605.44067044912,1103.64330904102,110.0,67.0,,powder,1406.0,960.0,,,1.0,,80.0,40.0,13.6,L-PBF,,4.5,strain,,191.0,,285.0,1211.0,air,0.1,27.5,,0.0,25.0,3.415881188118812,IN718,2452.540686757822,245.25406867578224
3625.81749862715,832.529448806225,110.0,67.0,,powder,1406.0,960.0,,,1.0,,80.0,40.0,13.6,L-PBF,,4.5,strain,,191.0,,285.0,1211.0,air,0.1,27.5,,0.0,25.0,3.55940594059406,IN718,1850.065441791611,185.0065441791611
4554.23924694575,984.2921478153,110.0,67.0,,powder,1406.0,960.0,,,1.0,,80.0,40.0,13.6,L-PBF,,4.5,strain,,191.0,,285.0,1211.0,air,0.1,27.5,,0.0,25.0,3.658415841584159,IN718,2187.315884034,218.73158840340002
6787.70207834835,684.785337452054,110.0,67.0,,powder,1406.0,960.0,,,1.0,,80.0,40.0,13.6,L-PBF,,4.5,strain,,191.0,,285.0,1211.0,air,0.1,27.5,,0.0,25.0,3.831722772277228,IN718,1521.7451943378978,152.17451943378978
35440.9170145453,598.928417937069,110.0,67.0,,powder,1406.0,960.0,,,1.0,,80.0,40.0,13.6,L-PBF,,4.5,strain,,191.0,,285.0,1211.0,air,0.1,27.5,,0.0,25.0,4.5495049504950495,IN718,1330.9520398601533,133.09520398601532
129975.46688517,414.363225378172,110.0,67.0,,powder,1406.0,960.0,,,1.0,,80.0,40.0,13.6,L-PBF,,4.5,strain,,191.0,,285.0,1211.0,air,0.1,27.5,,0.0,25.0,5.113861386138614,IN718,920.8071675070488,92.08071675070488
175389.060110668,315.914240703786,110.0,67.0,,powder,1406.0,960.0,,,1.0,,80.0,40.0,13.6,L-PBF,,4.5,strain,,191.0,,285.0,1211.0,air,0.1,27.5,,0.0,25.0,5.244002500764672,IN718,702.0316460084133,70.20316460084133
8637.66411581475,199.133100960739,460.0,90.0,,powder,,11.0,,,3.9,,,340.0,,P-DED,1.0,,force,,,0.567,400.0,,air,0.1,,,90.0,25.0,3.9363963120656846,304L,442.5180021349755,44.25180021349755
32601.1640603069,168.735154748845,460.0,90.0,,powder,,11.0,,,3.9,,,340.0,,P-DED,1.0,,force,,,0.567,400.0,,air,0.1,,,90.0,25.0,4.513233107305432,304L,374.9670105529889,37.49670105529889
146190.994701363,138.086157042651,460.0,90.0,,powder,,11.0,,,3.9,,,340.0,,P-DED,1.0,,force,,,0.567,400.0,,air,0.1,,,90.0,25.0,5.164920621103648,304L,306.85812676144667,30.685812676144668
165451.164781881,137.835105548353,460.0,90.0,,powder,,11.0,,,3.9,,,340.0,,P-DED,1.0,,force,,,0.567,400.0,,air,0.1,,,90.0,25.0,5.218669828954699,304L,306.3002345518955,30.630023455189555
3553.79944613718,199.03424321,460.0,90.0,,powder,,11.0,,,3.9,,,340.0,,P-DED,1.0,,force,,,0.567,400.0,,air,0.1,,,0.0,25.0,3.5506929153394093,304L,442.29831824444443,44.229831824444446
17594.0123108553,168.654279279279,460.0,90.0,,powder,,11.0,,,3.9,,,340.0,,P-DED,1.0,,force,,,0.567,400.0,,air,0.1,,,0.0,25.0,4.245364891518738,304L,374.78728728728663,37.47872872872866
35432.8438054706,137.492350841407,460.0,90.0,,powder,,11.0,,,3.9,,,340.0,,P-DED,1.0,,force,,,0.567,400.0,,air,0.1,,,0.0,25.0,4.549406009783367,304L,305.53855742534887,30.55385574253489
68290.6329773848,137.826719124187,460.0,90.0,,powder,,11.0,,,3.9,,,340.0,,P-DED,1.0,,force,,,0.567,400.0,,air,0.1,,,0.0,25.0,4.834361138158607,304L,306.2815980537489,30.628159805374892
20325.7717891865,265.403654622632,,,,powder,,8.0,reciprocating,,1.0,Ar,,,,P-DED,15.0,2.75,force,,,0.183,2200.0,,air,0.1,,,0.0,25.0,4.308047045160137,12CrNi2,589.7858991614045,58.97858991614045
27018.5911649327,251.897784449736,,,,powder,,8.0,reciprocating,,1.0,Ar,,,,P-DED,15.0,2.75,force,,,0.183,2200.0,,air,0.1,,,0.0,25.0,4.431662699784189,12CrNi2,559.7728543327466,55.977285433274666
55996.929899369,238.570255720054,,,,powder,,8.0,reciprocating,,1.0,Ar,,,,P-DED,15.0,2.75,force,,,0.183,2200.0,,air,0.1,,,0.0,25.0,4.748164216929184,12CrNi2,530.1561238223422,53.015612382234224
100537.267610438,224.884366911689,,,,powder,,8.0,reciprocating,,1.0,Ar,,,,P-DED,15.0,2.75,force,,,0.183,2200.0,,air,0.1,,,0.0,25.0,5.002327077850138,12CrNi2,499.7430375815311,49.97430375815311
240871.567456933,211.375142354281,,,,powder,,8.0,reciprocating,,1.0,Ar,,,,P-DED,15.0,2.75,force,,,0.183,2200.0,,air,0.1,,,0.0,25.0,5.381785538789053,12CrNi2,469.7225385650689,46.97225385650689
488127.238615043,197.867594989129,,,,powder,,8.0,reciprocating,,1.0,Ar,,,,P-DED,15.0,2.75,force,,,0.183,2200.0,,air,0.1,,,0.0,25.0,5.688533042956958,12CrNi2,439.7057666425089,43.97057666425089
797774.17704247,184.360047623978,,,,powder,,8.0,reciprocating,,1.0,Ar,,,,P-DED,15.0,2.75,force,,,0.183,2200.0,,air,0.1,,,0.0,25.0,5.901879974629294,12CrNi2,409.6889947199511,40.968899471995115
870184.206037865,170.85082306657,,,,powder,,8.0,reciprocating,,1.0,Ar,,,,P-DED,15.0,2.75,force,,,0.183,2200.0,,air,0.1,,,0.0,25.0,5.939611196524096,12CrNi2,379.6684957034889,37.96684957034889
943641.480470749,161.905797701625,,,,powder,,8.0,reciprocating,,1.0,Ar,,,,P-DED,15.0,2.75,force,,,0.183,2200.0,,air,0.1,,,0.0,25.0,5.974807023294103,12CrNi2,359.79066155916667,35.97906615591667
70.9194729128157,135.684765419083,125.0,90.0,,powder,,4530.0,snake,0.015,1.0,,1025.0,75.0,,E-PBF,10.0,5,force,,,,,,air,-1.0,65.0,,,25.0,1.8507654991806248,IN718,135.684765419083,-135.684765419083
171.179748487468,167.235213494992,125.0,90.0,,powder,,4530.0,snake,0.015,1.0,,1025.0,75.0,,E-PBF,10.0,5,force,,,,,,air,-1.0,65.0,,,25.0,2.233452383937057,IN718,167.235213494992,-167.235213494992
487.994559104465,135.62534359515,125.0,90.0,,powder,,4530.0,snake,0.015,1.0,,1025.0,75.0,,E-PBF,10.0,5,force,,,,,,air,-1.0,65.0,,,25.0,2.688414979863202,IN718,135.62534359515,-135.62534359515
2553.27953180828,91.3435951502372,125.0,90.0,,powder,,4530.0,snake,0.015,1.0,,1025.0,75.0,,E-PBF,10.0,5,force,,,,,,air,-1.0,65.0,,,25.0,3.4070983637569534,IN718,91.3435951502372,-91.3435951502372
6618.51493648465,167.158335055351,125.0,90.0,,powder,,4530.0,snake,0.015,1.0,,1025.0,75.0,,E-PBF,10.0,5,force,,,,,,air,-1.0,65.0,,,25.0,3.8207605533004063,IN718,167.158335055351,-167.158335055351
7512.97001292107,115.722845756458,125.0,90.0,,powder,,4530.0,snake,0.015,1.0,,1025.0,75.0,,E-PBF,10.0,5,force,,,,,,air,-1.0,65.0,,,25.0,3.8758116554111806,IN718,115.722845756458,-115.722845756458
9987.60335394682,91.3435951502372,125.0,90.0,,powder,,4530.0,snake,0.015,1.0,,1025.0,75.0,,E-PBF,10.0,5,force,,,,,,air,-1.0,65.0,,,25.0,3.999461286521451,IN718,91.3435951502372,-91.3435951502372
304.208180218318,115.645967316816,125.0,90.0,,powder,,4530.0,snake,0.015,1.0,,1025.0,75.0,,E-PBF,10.0,3,force,,,,,,air,-1.0,65.0,,,25.0,2.483170888138776,IN718,115.645967316816,-115.645967316816
398.034770566115,167.235213494992,125.0,90.0,,powder,,4530.0,snake,0.015,1.0,,1025.0,75.0,,E-PBF,10.0,3,force,,,,,,air,-1.0,65.0,,,25.0,2.599921011785782,IN718,167.235213494992,-167.235213494992
1527.29601308478,91.5655021613073,125.0,90.0,,powder,,4530.0,snake,0.015,1.0,,1025.0,75.0,,E-PBF,10.0,3,force,,,,,,air,-1.0,65.0,,,25.0,3.183923218058618,IN718,91.5655021613073,-91.5655021613073
5531.50456140152,135.684765419083,125.0,90.0,,powder,,4530.0,snake,0.015,1.0,,1025.0,75.0,,E-PBF,10.0,3,force,,,,,,air,-1.0,65.0,,,25.0,3.742843274856467,IN718,135.684765419083,-135.684765419083
23554.5416521667,91.3435951502372,125.0,90.0,,powder,,4530.0,snake,0.015,1.0,,1025.0,75.0,,E-PBF,10.0,3,force,,,,,,air,-1.0,65.0,,,25.0,4.372074657720017,IN718,91.3435951502372,-91.3435951502372
5771.3512262418,167.098913231418,125.0,90.0,,powder,,4530.0,snake,0.015,1.0,,1025.0,75.0,,E-PBF,10.0,5,force,,,,,,air,-1.0,65.0,,,25.0,3.7612775049059946,IN718,167.098913231418,-167.098913231418
7698.18502397641,91.5567738534528,125.0,90.0,,powder,,4530.0,snake,0.015,1.0,,1025.0,75.0,,E-PBF,10.0,5,force,,,,,,air,-1.0,65.0,,,25.0,3.886388345044661,IN718,91.5567738534528,-91.5567738534528
11649.2696794384,115.859146020032,125.0,90.0,,powder,,4530.0,snake,0.015,1.0,,1025.0,75.0,,E-PBF,10.0,5,force,,,,,,air,-1.0,65.0,,,25.0,4.0662986992562935,IN718,115.859146020032,-115.859146020032
18413.9288014407,115.867874327886,125.0,90.0,,powder,,4530.0,snake,0.015,1.0,,1025.0,75.0,,E-PBF,10.0,5,force,,,,,,air,-1.0,65.0,,,25.0,4.26514645959307,IN718,115.867874327886,-115.867874327886
22460.7603735992,91.4204735898788,125.0,90.0,,powder,,4530.0,snake,0.015,1.0,,1025.0,75.0,,E-PBF,10.0,5,force,,,,,,air,-1.0,65.0,,,25.0,4.351424454528672,IN718,91.4204735898788,-91.4204735898788
22987.829540296,135.684765419083,125.0,90.0,,powder,,4530.0,snake,0.015,1.0,,1025.0,75.0,,E-PBF,10.0,5,force,,,,,,air,-1.0,65.0,,,25.0,4.361497968086538,IN718,135.684765419083,-135.684765419083
117587.031439317,135.684765419083,125.0,90.0,,powder,,4530.0,snake,0.015,1.0,,1025.0,75.0,,E-PBF,10.0,5,force,,,,,,air,-1.0,65.0,,,25.0,5.0703594264602305,IN718,135.684765419083,-135.684765419083
1167.95116028571,167.243941802847,125.0,90.0,,powder,,4530.0,snake,0.015,1.0,,1025.0,75.0,,E-PBF,10.0,3,force,,,,,,air,-1.0,65.0,,,25.0,3.0674246824494205,IN718,167.243941802847,-167.243941802847
2389.67605624868,167.235213494992,125.0,90.0,,powder,,4530.0,snake,0.015,1.0,,1025.0,75.0,,E-PBF,10.0,3,force,,,,,,air,-1.0,65.0,,,25.0,3.378339032111754,IN718,167.235213494992,-167.235213494992
2663.99002175028,115.714117448603,125.0,90.0,,powder,,4530.0,snake,0.015,1.0,,1025.0,75.0,,E-PBF,10.0,3,force,,,,,,air,-1.0,65.0,,,25.0,3.4255325938064813,IN718,115.714117448603,-115.714117448603
2779.50093108644,135.607886979441,125.0,90.0,,powder,,4530.0,snake,0.015,1.0,,1025.0,75.0,,E-PBF,10.0,3,force,,,,,,air,-1.0,65.0,,,25.0,3.443966823856009,IN718,135.607886979441,-135.607886979441
10314.8655212606,135.676037111228,125.0,90.0,,powder,,4530.0,snake,0.015,1.0,,1025.0,75.0,,E-PBF,10.0,3,force,,,,,,air,-1.0,65.0,,,25.0,4.013463570287342,IN718,135.676037111228,-135.676037111228
95532.8339889884,91.4117452820243,125.0,90.0,,powder,,4530.0,snake,0.015,1.0,,1025.0,75.0,,E-PBF,10.0,3,force,,,,,,air,-1.0,65.0,,,25.0,4.980152661316607,IN718,91.4117452820243,-91.4117452820243
122614.566904184,115.859146020032,125.0,90.0,,powder,,4530.0,snake,0.015,1.0,,1025.0,75.0,,E-PBF,10.0,3,force,,,,,,air,-1.0,65.0,,,25.0,5.08854206847195,IN718,115.859146020032,-115.859146020032
90513.8462383461,314.062042776149,100.0,,,powder,971.0,100.0,,,1.0,Ar,100.0,50.0,,L-PBF,5.0,4.35,force,,,,157.5,,air,0.1,36.5,,0.0,25.0,4.956715019922812,ASTM A131 EH36 steel,697.9156506136644,69.79156506136644
210101.864535752,269.593200004697,100.0,,,powder,971.0,100.0,,,1.0,Ar,100.0,50.0,,L-PBF,5.0,4.35,force,,,,157.5,,air,0.1,36.5,,0.0,25.0,5.322429906542056,ASTM A131 EH36 steel,599.0960000104377,59.90960000104377
308247.25606364,224.709204357889,100.0,,,powder,971.0,100.0,,,1.0,Ar,100.0,50.0,,L-PBF,5.0,4.35,force,,,,157.5,,air,0.1,36.5,,0.0,25.0,5.488899219309217,ASTM A131 EH36 steel,499.35378746197557,49.93537874619756
1877457.40832374,179.852478259166,100.0,,,powder,971.0,100.0,,,1.0,Ar,100.0,50.0,,L-PBF,5.0,4.35,force,,,,157.5,,air,0.1,36.5,,0.0,25.0,6.273570093457944,ASTM A131 EH36 steel,399.67217390925776,39.96721739092578
33339.0538866714,314.110267431227,100.0,,,powder,921.0,200.0,,,1.0,Ar,100.0,50.0,,L-PBF,5.0,4.35,force,,,,157.5,,air,0.1,36.5,,0.0,25.0,4.522953271028038,ASTM A131 EH36 steel,698.0228165138377,69.80228165138378
75968.8433214552,269.593200004696,100.0,,,powder,921.0,200.0,,,1.0,Ar,100.0,50.0,,L-PBF,5.0,4.35,force,,,,157.5,,air,0.1,36.5,,0.0,25.0,4.8806355140186914,ASTM A131 EH36 steel,599.0960000104354,59.90960000104354
127331.125953503,224.690657144776,100.0,,,powder,921.0,200.0,,,1.0,Ar,100.0,50.0,,L-PBF,5.0,4.35,force,,,,157.5,,air,0.1,36.5,,0.0,25.0,5.104934579439251,ASTM A131 EH36 steel,499.3125714328355,49.93125714328355
815107.620244794,179.309089577418,100.0,,,powder,921.0,200.0,,,1.0,Ar,100.0,50.0,,L-PBF,5.0,4.35,force,,,,157.5,,air,0.1,36.5,,0.0,25.0,5.911214953271028,ASTM A131 EH36 steel,398.4646435053733,39.84646435053733
27494.9121537147,315.18030961277,100.0,,,powder,891.0,250.0,,,1.0,Ar,100.0,50.0,,L-PBF,5.0,4.35,force,,,,157.5,,air,0.1,36.5,,0.0,25.0,4.439252336448598,ASTM A131 EH36 steel,700.4006880283777,70.04006880283777
82392.5322137399,268.778677486148,100.0,,,powder,891.0,250.0,,,1.0,Ar,100.0,50.0,,L-PBF,5.0,4.35,force,,,,157.5,,air,0.1,36.5,,0.0,25.0,4.91588785046729,ASTM A131 EH36 steel,597.2859499692178,59.72859499692178
93748.1306986055,224.690657144776,100.0,,,powder,891.0,250.0,,,1.0,Ar,100.0,50.0,,L-PBF,5.0,4.35,force,,,,157.5,,air,0.1,36.5,,0.0,25.0,4.97196261682243,ASTM A131 EH36 steel,499.3125714328355,49.93125714328355
352151.037275465,179.309089577418,100.0,,,powder,891.0,250.0,,,1.0,Ar,100.0,50.0,,L-PBF,5.0,4.35,force,,,,157.5,,air,0.1,36.5,,0.0,25.0,5.546728971962617,ASTM A131 EH36 steel,398.4646435053733,39.84646435053733
23534.2809968581,271.388085990249,100.0,,,powder,855.0,300.0,,,1.0,Ar,100.0,50.0,,L-PBF,5.0,4.35,force,,,,157.5,,air,0.1,36.5,,0.0,25.0,4.371700934579439,ASTM A131 EH36 steel,603.0846355338866,60.30846355338866
32221.7803419516,311.765974187196,100.0,,,powder,855.0,300.0,,,1.0,Ar,100.0,50.0,,L-PBF,5.0,4.35,force,,,,157.5,,air,0.1,36.5,,0.0,25.0,4.508149532710281,ASTM A131 EH36 steel,692.8132759715467,69.28132759715467
103280.585570891,223.204615080247,100.0,,,powder,855.0,300.0,,,1.0,Ar,100.0,50.0,,L-PBF,5.0,4.35,force,,,,157.5,,air,0.1,36.5,,0.0,25.0,5.014018691588784,ASTM A131 EH36 steel,496.0102557338822,49.60102557338823
162285.745103218,178.683950339405,100.0,,,powder,855.0,300.0,,,1.0,Ar,100.0,50.0,,L-PBF,5.0,4.35,force,,,,157.5,,air,0.1,36.5,,0.0,25.0,5.210280373831776,ASTM A131 EH36 steel,397.07544519867776,39.70754451986778
127344.524093332,67.4627778113847,190.0,67.0,,powder,,1300.0,,,1.0,N2,300.0,30.0,,L-PBF,25.0,,force,,,,370.0,,air,0.1,,,0.0,25.0,5.1049802747242135,AlSi12Mg,149.91728402529932,14.991728402529933
143928.80427405,67.467074385498,190.0,67.0,,powder,,1300.0,,,1.0,N2,300.0,30.0,,L-PBF,25.0,,force,,,,370.0,,air,0.1,,,0.0,25.0,5.158147717393404,AlSi12Mg,149.92683196777332,14.992683196777334
193043.586498135,61.1505966567862,190.0,67.0,,powder,,1300.0,,,1.0,N2,300.0,30.0,,L-PBF,25.0,,force,,,,370.0,,air,0.1,,,0.0,25.0,5.2856553776008965,AlSi12Mg,135.89021479285822,13.589021479285822
2231477.79539515,56.1802843143186,190.0,67.0,,powder,,1300.0,,,1.0,N2,300.0,30.0,,L-PBF,25.0,,force,,,,370.0,,air,0.1,,,0.0,25.0,6.34859256969533,AlSi12Mg,124.84507625404133,12.484507625404135
46225.1557716146,67.4584812372714,190.0,67.0,,powder,,1300.0,,,1.0,N2,300.0,30.0,,L-PBF,25.0,,force,,,,370.0,,air,0.1,,,90.0,25.0,4.664878383338808,AlSi12Mg,149.90773608282532,14.990773608282533
50869.79180564,67.4627778113847,190.0,67.0,,powder,,1300.0,,,1.0,N2,300.0,30.0,,L-PBF,25.0,,force,,,,370.0,,air,0.1,,,90.0,25.0,4.706459960201696,AlSi12Mg,149.91728402529932,14.991728402529933
57767.7841599178,67.4627778113847,190.0,67.0,,powder,,1300.0,,,1.0,N2,300.0,30.0,,L-PBF,25.0,,force,,,,370.0,,air,0.1,,,90.0,25.0,4.761685709317827,AlSi12Mg,149.91728402529932,14.991728402529933
76304.023561228,67.4953118383643,190.0,67.0,,powder,,1300.0,,,1.0,Ar,300.0,30.0,,L-PBF,25.0,,force,,,,370.0,,air,0.1,,,0.0,25.0,4.88254743919167,AlSi12Mg,149.9895818630318,14.99895818630318
589381.677697284,61.146300082673,190.0,67.0,,powder,,1300.0,,,1.0,Ar,300.0,30.0,,L-PBF,25.0,,force,,,,370.0,,air,0.1,,,0.0,25.0,5.770396630667878,AlSi12Mg,135.88066685038444,13.588066685038445
697431.990809211,61.1548932308995,190.0,67.0,,powder,,1300.0,,,1.0,Ar,300.0,30.0,,L-PBF,25.0,,force,,,,370.0,,air,0.1,,,0.0,25.0,5.843501864338015,AlSi12Mg,135.89976273533222,13.589976273533223
775553.41654863,61.146300082673,190.0,67.0,,powder,,1300.0,,,1.0,Ar,300.0,30.0,,L-PBF,25.0,,force,,,,370.0,,air,0.1,,,0.0,25.0,5.88961171538417,AlSi12Mg,135.88066685038444,13.588066685038445
1843844.41077926,56.1931740366584,190.0,67.0,,powder,,1300.0,,,1.0,Ar,300.0,30.0,,L-PBF,25.0,,force,,,,370.0,,air,0.1,,,0.0,25.0,6.265724271169413,AlSi12Mg,124.8737200814631,12.48737200814631
2067106.81133149,56.2539455165044,190.0,67.0,,powder,,1300.0,,,1.0,Ar,300.0,30.0,,L-PBF,25.0,,force,,,,370.0,,air,0.1,,,0.0,25.0,6.315362918027087,AlSi12Mg,125.00876781445422,12.500876781445422
89853.4125093551,67.4963620949868,190.0,67.0,,powder,,1300.0,,,1.0,Ar,300.0,30.0,,L-PBF,25.0,,force,,,,370.0,,air,0.1,,,90.0,25.0,4.953534575666909,AlSi12Mg,149.9919157666373,14.999191576663732
97917.2298410126,61.1689402852118,190.0,67.0,,powder,,1300.0,,,1.0,Ar,300.0,30.0,,L-PBF,25.0,,force,,,,370.0,,air,0.1,,,90.0,25.0,4.9908591184271,AlSi12Mg,135.93097841158178,13.593097841158178
104740.732195591,67.5069084681938,190.0,67.0,,powder,,1300.0,,,1.0,Ar,300.0,30.0,,L-PBF,25.0,,force,,,,370.0,,air,0.1,,,90.0,25.0,5.02011560553447,AlSi12Mg,150.01535215154178,15.001535215154178
113610.695952562,61.1478475387978,190.0,67.0,,powder,,1300.0,,,1.0,Ar,300.0,30.0,,L-PBF,25.0,,force,,,,370.0,,air,0.1,,,90.0,25.0,5.055419220235098,AlSi12Mg,135.8841056417729,13.58841056417729
134758.213678718,61.1478475387978,190.0,67.0,,powder,,1300.0,,,1.0,Ar,300.0,30.0,,L-PBF,25.0,,force,,,,370.0,,air,0.1,,,90.0,25.0,5.129555245447866,AlSi12Mg,135.8841056417729,13.58841056417729
1074880.25728462,56.1943579837204,190.0,67.0,,powder,,1300.0,,,1.0,Ar,300.0,30.0,,L-PBF,25.0,,force,,,,370.0,,air,0.1,,,90.0,25.0,6.0313600861148275,AlSi12Mg,124.87635107493422,12.487635107493423
1301891.01884539,56.1890030919852,190.0,67.0,,powder,,1300.0,,,1.0,Ar,300.0,30.0,,L-PBF,25.0,,force,,,,370.0,,air,0.1,,,90.0,25.0,6.114574631010196,AlSi12Mg,124.86445131552266,12.486445131552266
1573237.78498689,56.1732652373064,190.0,67.0,,powder,,1300.0,,,1.0,Ar,300.0,30.0,,L-PBF,25.0,,force,,,,370.0,,air,0.1,,,90.0,25.0,6.19679436846123,AlSi12Mg,124.82947830512533,12.482947830512535
91568.0125226809,348.713774499508,,90.0,,powder,,4530.0,parallel,,1.0,,750.0,50.0,,E-PBF,15.0,,force,,,,,,air,0.1,75.0,,0.0,25.0,4.96174378795767,Ti-6Al-4V,774.9194988877956,77.49194988877957
107083.896845178,337.483052185334,,90.0,,powder,,4530.0,parallel,,1.0,,750.0,50.0,,E-PBF,15.0,,force,,,,,,air,0.1,75.0,,0.0,25.0,5.029724167030808,Ti-6Al-4V,749.962338189631,74.9962338189631
183246.658795653,326.268987986042,,90.0,,powder,,4530.0,parallel,,1.0,,750.0,50.0,,E-PBF,15.0,,force,,,,,,air,0.1,75.0,,0.0,25.0,5.263036064732868,Ti-6Al-4V,725.0421955245378,72.50421955245378
569883.053088008,326.149728402523,,90.0,,powder,,4530.0,parallel,,1.0,,750.0,50.0,,E-PBF,15.0,,force,,,,,,air,0.1,75.0,,0.0,25.0,5.755785742322495,Ti-6Al-4V,724.7771742278289,72.4777174227829
1901191.38214592,314.996264900032,,90.0,,powder,,4530.0,parallel,,1.0,,750.0,50.0,,E-PBF,15.0,,force,,,,,,air,0.1,75.0,,0.0,25.0,6.279025837026595,Ti-6Al-4V,699.9916997778488,69.99916997778489
29094.8720690037,337.397354863675,,90.0,,powder,,4530.0,parallel,,1.0,,750.0,50.0,,E-PBF,15.0,,force,,,,,,air,0.1,75.0,,0.0,25.0,4.463816451928196,Ti-6Al-4V,749.7718996970556,74.97718996970556
83504.4300053816,348.750938720252,,90.0,,powder,,4530.0,parallel,,1.0,,750.0,50.0,,E-PBF,15.0,,force,,,,,,air,0.1,75.0,,0.0,25.0,4.9217095159130375,Ti-6Al-4V,775.0020860450045,77.50020860450046
127469.525937052,326.087178961288,,90.0,,powder,,4530.0,parallel,,1.0,,750.0,50.0,,E-PBF,15.0,,force,,,,,,air,0.1,75.0,,0.0,25.0,5.10540637065812,Ti-6Al-4V,724.6381754695288,72.46381754695288
334901.036084318,314.931281295676,,90.0,,powder,,4530.0,parallel,,1.0,,750.0,50.0,,E-PBF,15.0,,force,,,,,,air,0.1,75.0,,0.0,25.0,5.524916491120059,Ti-6Al-4V,699.8472917681689,69.9847291768169
388452.710529658,314.941329246381,,90.0,,powder,,4530.0,parallel,,1.0,,750.0,50.0,,E-PBF,15.0,,force,,,,,,air,0.1,75.0,,0.0,25.0,5.589338156197237,Ti-6Al-4V,699.8696205475133,69.98696205475133
468469.084321701,242.683476692564,70.0,,,powder,1128.6,1400.0,chessboard,,1.0,,,35.0,24.5,L-PBF,10.0,3,force,,,,180.0,604.0,air,0.1,28.5,,0.0,25.0,5.670680935775542,CoCrMoW,539.2966148723644,53.929661487236444
844996.991794439,229.618603181786,70.0,,,powder,1128.6,1400.0,chessboard,,1.0,,,35.0,24.5,L-PBF,10.0,3,force,,,,180.0,604.0,air,0.1,28.5,,0.0,25.0,5.926855162855727,CoCrMoW,510.2635626261911,51.02635626261912
1086062.9471838,224.544204901483,70.0,,,powder,1128.6,1400.0,chessboard,,1.0,,,35.0,24.5,L-PBF,10.0,3,force,,,,180.0,604.0,air,0.1,28.5,,0.0,25.0,6.035854997280755,CoCrMoW,498.98712200329555,49.898712200329555
2005161.9528938,202.626700307152,70.0,,,powder,1128.6,1400.0,chessboard,,1.0,,,35.0,24.5,L-PBF,10.0,3,force,,,,180.0,604.0,air,0.1,28.5,,0.0,25.0,6.302149455463738,CoCrMoW,450.2815562381155,45.02815562381156
3747829.2762331,188.859393817744,70.0,,,powder,1128.6,1400.0,chessboard,,1.0,,,35.0,24.5,L-PBF,10.0,3,force,,,,180.0,604.0,air,0.1,28.5,,0.0,25.0,6.573779799377265,CoCrMoW,419.6875418172089,41.9687541817209
62000.8004763341,278.664418540034,,,,powder,654.0,,,,1.0,,,,32.0,L-PBF,5.0,8,force,,153.0,,,546.0,air,0.1,,,0.0,25.0,4.792397296598425,316L,619.2542634222978,61.92542634222978
106200.290008583,263.12263750646,,,,powder,654.0,,,,1.0,,,,32.0,L-PBF,5.0,8,force,,153.0,,,546.0,air,0.1,,,0.0,25.0,5.026125702705482,316L,584.7169722365778,58.471697223657785
108280.960014025,269.914204175117,,,,powder,654.0,,,,1.0,,,,32.0,L-PBF,5.0,8,force,,153.0,,,546.0,air,0.1,,,0.0,25.0,5.0345520975504945,316L,599.8093426113711,59.980934261137115
134407.935784156,258.751008080051,,,,powder,654.0,,,,1.0,,,,32.0,L-PBF,5.0,8,force,,153.0,,,546.0,air,0.1,,,0.0,25.0,5.12842491131842,316L,575.0022401778912,57.50022401778912
178880.877877865,250.034617941493,,,,powder,654.0,,,,1.0,,,,32.0,L-PBF,5.0,8,force,,153.0,,,546.0,air,0.1,,,0.0,25.0,5.252563917560181,316L,555.6324843144289,55.563248431442894
203296.810992461,247.365742642648,,,,powder,654.0,,,,1.0,,,,32.0,L-PBF,5.0,8,force,,153.0,,,546.0,air,0.1,,,0.0,25.0,5.308130566147928,316L,549.7016503169956,54.970165031699565
220938.073959875,245.837322606865,,,,powder,654.0,,,,1.0,,,,32.0,L-PBF,5.0,8,force,,153.0,,,546.0,air,0.1,,,0.0,25.0,5.3442705637023185,316L,546.3051613485889,54.63051613485889
