Repository: Luwen-Zhang/SNEnsemble

# Copyright Notification

## Composites

We reformat and merge fatigue testing records from SNL/MSU/DOE, OptiMat, UPWIND, and FACT databases into a single database with careful considerations, including filtering invalid entries, rename variables, fix improper calculations in the records, to obtain clean and consistent data to fit machine 
learning usages. We leave the original format ("2019_SNL_MSU_DOE_Composite-Materials-Database_Wind_29pt0.xlsx" and "Optidat UPWIND 28_3_2017.xls") in the folder. Any derived database should be directly based on the original files instead of our merged database. We are not responsible for the accuracy of the testing records.

File: data/alloy/alloy_AM2022.csv (part 32 of 50)
Cycles to Failure,Stress Amplitude,hatch space  (μm),layer scan rotation  (°),wire feed rate  (mm/s),types of feedstock,ultimate tensile strength  (MPa),scan speed  (mm/s),scan pattern,current  (A),stress concentration factor of specimens,AM environment,preheat temperature  (°C),layer thickness  (μm),elongation  (%),types of AM,Frequency,critical cross-section size of specimens (mm),load control,voltage  (V),Young's modulus  (GPa),powder feed rate  (g/s),power  (W),yield strength  (MPa),fatigue environment,R-value,size of feedstock  (μm),speed function,direciton of specimen  (°),fatigue temperature  (°C),log10(Cycles to Failure),Material_Code,Maximum Stress,Minimum Stress
234116.958224994,242.177607890083,,,,powder,654.0,,,,1.0,,,,32.0,L-PBF,5.0,8,force,,153.0,,,546.0,air,0.1,,,0.0,25.0,5.369432872888401,316L,538.1724619779623,53.81724619779623
250737.016071384,242.918685940118,,,,powder,654.0,,,,1.0,,,,32.0,L-PBF,5.0,8,force,,153.0,,,546.0,air,0.1,,,0.0,25.0,5.399218453179805,316L,539.819302089151,53.98193020891511
320016.102800051,239.916380812712,,,,powder,654.0,,,,1.0,,,,32.0,L-PBF,5.0,8,force,,153.0,,,546.0,air,0.1,,,0.0,25.0,5.5051718320113245,316L,533.1475129171378,53.314751291713776
337722.119419347,238.437795144578,,,,powder,654.0,,,,1.0,,,,32.0,L-PBF,5.0,8,force,,153.0,,,546.0,air,0.1,,,0.0,25.0,5.528559506081578,316L,529.8617669879511,52.98617669879511
516337.794221255,240.59533069126,,,,powder,654.0,,,,1.0,,,,32.0,L-PBF,5.0,8,force,,153.0,,,546.0,air,0.1,,,0.0,25.0,5.712933915132455,316L,534.6562904250222,53.46562904250223
914858.681364509,236.229679170105,,,,powder,654.0,,,,1.0,,,,32.0,L-PBF,5.0,8,force,,153.0,,,546.0,air,0.1,,,0.0,25.0,5.961354013581675,316L,524.9548426002333,52.49548426002333
47833.6462734312,245.628914695852,,,,powder,569.0,,,,1.0,,,,44.0,L-PBF,5.0,8,force,,156.0,,,475.0,air,0.1,,,90.0,25.0,4.679733487626581,316L,545.8420326574488,54.58420326574489
54898.3302572241,243.482037074978,,,,powder,569.0,,,,1.0,,,,44.0,L-PBF,5.0,8,force,,156.0,,,475.0,air,0.1,,,90.0,25.0,4.739559135504708,316L,541.071193499951,54.10711934999511
99547.951408686,236.848574590745,,,,powder,569.0,,,,1.0,,,,44.0,L-PBF,5.0,8,force,,156.0,,,475.0,air,0.1,,,90.0,25.0,4.998032327135324,316L,526.330165757211,52.63301657572111
103774.29861721,240.855378975994,,,,powder,569.0,,,,1.0,,,,44.0,L-PBF,5.0,8,force,,156.0,,,475.0,air,0.1,,,90.0,25.0,5.0160898067799735,316L,535.2341755022089,53.5234175502209
136498.175362203,232.241079515152,,,,powder,569.0,,,,1.0,,,,44.0,L-PBF,5.0,8,force,,156.0,,,475.0,air,0.1,,,90.0,25.0,5.13512684598906,316L,516.0912878114489,51.60912878114489
176640.597412868,227.540375756214,,,,powder,569.0,,,,1.0,,,,44.0,L-PBF,5.0,8,force,,156.0,,,475.0,air,0.1,,,90.0,25.0,5.247090524870851,316L,505.6452794582533,50.56452794582533
217719.235752087,223.237913005042,,,,powder,569.0,,,,1.0,,,,44.0,L-PBF,5.0,8,force,,156.0,,,475.0,air,0.1,,,90.0,25.0,5.33789680116757,316L,496.08425112231555,49.60842511223156
281941.031112268,210.862861428367,,,,powder,569.0,,,,1.0,,,,44.0,L-PBF,5.0,8,force,,156.0,,,475.0,air,0.1,,,90.0,25.0,5.450158283707473,316L,468.58413650748224,46.858413650748226
290055.147048833,211.805256322561,,,,powder,569.0,,,,1.0,,,,44.0,L-PBF,5.0,8,force,,156.0,,,475.0,air,0.1,,,90.0,25.0,5.462480576457893,316L,470.6783473834689,47.067834738346896
294570.126869579,218.317773063798,,,,powder,569.0,,,,1.0,,,,44.0,L-PBF,5.0,8,force,,156.0,,,475.0,air,0.1,,,90.0,25.0,5.469188701795386,316L,485.15060680844,48.515060680844
317672.670039611,211.05471030793,,,,powder,569.0,,,,1.0,,,,44.0,L-PBF,5.0,8,force,,156.0,,,475.0,air,0.1,,,90.0,25.0,5.501979853286261,316L,469.01046735095554,46.901046735095555
337336.146425084,213.848195983264,,,,powder,569.0,,,,1.0,,,,44.0,L-PBF,5.0,8,force,,156.0,,,475.0,air,0.1,,,90.0,25.0,5.528062879439643,316L,475.2182132961422,47.52182132961423
26276.4417683588,245.399162070602,,,,powder,553.0,,,,1.0,,,,48.0,L-PBF,5.0,8,force,,147.0,,,439.0,air,0.1,,,90.0,25.0,4.419566554761701,316L,545.3314712680044,54.53314712680044
73788.9499832756,231.877106559502,,,,powder,553.0,,,,1.0,,,,48.0,L-PBF,5.0,8,force,,147.0,,,439.0,air,0.1,,,90.0,25.0,4.8679913303786435,316L,515.2824590211155,51.52824590211156
127330.176696056,223.060382419988,,,,powder,553.0,,,,1.0,,,,48.0,L-PBF,5.0,8,force,,147.0,,,439.0,air,0.1,,,90.0,25.0,5.104931341748508,316L,495.68973871108443,49.56897387110845
175926.72996723,211.656780938977,,,,powder,553.0,,,,1.0,,,,48.0,L-PBF,5.0,8,force,,147.0,,,439.0,air,0.1,,,90.0,25.0,5.2453318303348055,316L,470.3484020866155,47.03484020866156
232235.267433668,200.65205589625,,,,powder,553.0,,,,1.0,,,,48.0,L-PBF,5.0,8,force,,147.0,,,439.0,air,0.1,,,90.0,25.0,5.365928172718617,316L,445.8934575472222,44.589345754722224
264680.912892484,178.179898918815,,,,powder,553.0,,,,1.0,,,,48.0,L-PBF,5.0,8,force,,147.0,,,439.0,air,0.1,,,90.0,25.0,5.422722623868961,316L,395.95533093070003,39.59553309307
358643.810090039,155.479010100236,,,,powder,553.0,,,,1.0,,,,48.0,L-PBF,5.0,8,force,,147.0,,,439.0,air,0.1,,,90.0,25.0,5.554663339655109,316L,345.5089113338578,34.55089113338578
557341.691282055,144.135989710985,,,,powder,553.0,,,,1.0,,,,48.0,L-PBF,5.0,8,force,,147.0,,,439.0,air,0.1,,,90.0,25.0,5.746121531153299,316L,320.3021993577444,32.03021993577445
817873.223525484,132.888735097617,,,,powder,553.0,,,,1.0,,,,48.0,L-PBF,5.0,8,force,,147.0,,,439.0,air,0.1,,,90.0,25.0,5.912685989991221,316L,295.3083002169267,29.53083002169267
95244.9499274364,258.584092572595,,,,powder,647.0,,,,1.0,,,,22.0,L-PBF,5.0,8,force,,193.0,,,471.0,air,0.1,,,90.0,25.0,4.978841957819668,316L,574.6313168279889,57.463131682798895
98831.3066103396,249.968644002266,,,,powder,647.0,,,,1.0,,,,22.0,L-PBF,5.0,8,force,,193.0,,,471.0,air,0.1,,,90.0,25.0,4.994894537041622,316L,555.4858755605911,55.54858755605912
149914.048822589,236.123644860243,,,,powder,647.0,,,,1.0,,,,22.0,L-PBF,5.0,8,force,,193.0,,,471.0,air,0.1,,,90.0,25.0,5.175842333583659,316L,524.7192108005399,52.471921080053995
177700.614760004,247.051905880627,,,,powder,647.0,,,,1.0,,,,22.0,L-PBF,5.0,8,force,,193.0,,,471.0,air,0.1,,,90.0,25.0,5.249688930261214,316L,549.0042352902822,54.90042352902822
282807.248350627,224.966217043443,,,,powder,647.0,,,,1.0,,,,22.0,L-PBF,5.0,8,force,,193.0,,,471.0,air,0.1,,,90.0,25.0,5.451490536236387,316L,499.92492676320666,49.992492676320666
19641.222079901,319.214171683919,1600.0,0.0,,powder,,17.0,bidirection,,1.0,,,900.0,,P-DED,2.0,7.6,force,,,0.2,1400.0,,air,-1.0,74.5,,0.0,25.0,4.293168506162013,316L,319.214171683919,-319.214171683919
24965.6573590204,310.246369412281,1600.0,0.0,,powder,,17.0,bidirection,,1.0,,,900.0,,P-DED,2.0,7.6,force,,,0.2,1400.0,,air,-1.0,74.5,,0.0,25.0,4.397343005746091,316L,310.246369412281,-310.246369412281
41951.7806223435,310.046223845285,1600.0,0.0,,powder,,17.0,bidirection,,1.0,,,900.0,,P-DED,2.0,7.6,force,,,0.2,1400.0,,air,-1.0,74.5,,0.0,25.0,4.6227503989679715,316L,310.046223845285,-310.046223845285
61559.1664448869,300.711442912086,1600.0,0.0,,powder,,17.0,bidirection,,1.0,,,900.0,,P-DED,2.0,7.6,force,,,0.2,1400.0,,air,-1.0,74.5,,0.0,25.0,4.789292730541558,316L,300.711442912086,-300.711442912086
85051.7121716548,291.300786750114,1600.0,0.0,,powder,,17.0,bidirection,,1.0,,,900.0,,P-DED,2.0,7.6,force,,,0.2,1400.0,,air,-1.0,74.5,,0.0,25.0,4.929683060796526,316L,291.300786750114,-291.300786750114
162422.474437741,281.641017999392,1600.0,0.0,,powder,,17.0,bidirection,,1.0,,,900.0,,P-DED,2.0,7.6,force,,,0.2,1400.0,,air,-1.0,74.5,,0.0,25.0,5.210646122497401,316L,281.641017999392,-281.641017999392
178474.906100902,249.504268906868,1600.0,0.0,,powder,,17.0,bidirection,,1.0,,,900.0,,P-DED,2.0,7.6,force,,,0.2,1400.0,,air,-1.0,74.5,,0.0,25.0,5.25157716213997,316L,249.504268906868,-249.504268906868
335735.432605686,249.037869289789,1600.0,0.0,,powder,,17.0,bidirection,,1.0,,,900.0,,P-DED,2.0,7.6,force,,,0.2,1400.0,,air,-1.0,74.5,,0.0,25.0,5.525997177926853,316L,249.037869289789,-249.037869289789
364923.66894789,249.228854817011,1600.0,0.0,,powder,,17.0,bidirection,,1.0,,,900.0,,P-DED,2.0,7.6,force,,,0.2,1400.0,,air,-1.0,74.5,,0.0,25.0,5.562202032616763,316L,249.228854817011,-249.228854817011
487652.461804235,270.760604681168,1600.0,0.0,,powder,,17.0,bidirection,,1.0,,,900.0,,P-DED,2.0,7.6,force,,,0.2,1400.0,,air,-1.0,74.5,,0.0,25.0,5.688110420995766,316L,270.760604681168,-270.760604681168
660907.678774751,260.640022444088,1600.0,0.0,,powder,,17.0,bidirection,,1.0,,,900.0,,P-DED,2.0,7.6,force,,,0.2,1400.0,,air,-1.0,74.5,,0.0,25.0,5.8201407977625905,316L,260.640022444088,-260.640022444088
31930.9377145931,327.894288453567,1300.0,90.0,,wire,,23.26,bidirection,,1.0,,,1600.0,,W-DED,2.0,7.6,force,,,,2000.0,,air,-1.0,1200.0,,0.0,25.0,4.504211672635704,316L,327.894288453567,-327.894288453567
40663.5931267015,319.265894480034,1300.0,90.0,,wire,,23.26,bidirection,,1.0,,,1600.0,,W-DED,2.0,7.6,force,,,,2000.0,,air,-1.0,1200.0,,0.0,25.0,4.609205751236443,316L,319.265894480034,-319.265894480034
94402.1337724637,301.167607848515,1300.0,90.0,,wire,,23.26,bidirection,,1.0,,,1600.0,,W-DED,2.0,7.6,force,,,,2000.0,,air,-1.0,1200.0,,0.0,25.0,4.974981810771942,316L,301.167607848515,-301.167607848515
121015.193151957,291.572671473966,1300.0,90.0,,wire,,23.26,bidirection,,1.0,,,1600.0,,W-DED,2.0,7.6,force,,,,2000.0,,air,-1.0,1200.0,,0.0,25.0,5.08283989831513,316L,291.572671473966,-291.572671473966
132874.612536249,249.625406372477,1300.0,90.0,,wire,,23.26,bidirection,,1.0,,,1600.0,,W-DED,2.0,7.6,force,,,,2000.0,,air,-1.0,1200.0,,0.0,25.0,5.123442011125977,316L,249.625406372477,-249.625406372477
231281.724596896,271.257686034062,1300.0,90.0,,wire,,23.26,bidirection,,1.0,,,1600.0,,W-DED,2.0,7.6,force,,,,2000.0,,air,-1.0,1200.0,,0.0,25.0,5.364141317075447,316L,271.257686034062,-271.257686034062
12489.4716526221,114.821357882624,,,,powder,241.0,,,,1.0,,,,,L-PBF,10.0,2.0,force,,,,,180.0,air,0.1,,,,25.0,4.096544066620403,AlSi10Mg,255.15857307249777,25.515857307249778
29249.6551036698,108.075949367089,,,,powder,241.0,,,,1.0,,,,,L-PBF,10.0,2.0,force,,,,,180.0,air,0.1,,,,25.0,4.466120749479528,AlSi10Mg,240.16877637130887,24.01687763713089
48982.310080931,99.0334479000755,,,,powder,241.0,,,,1.0,,,,,L-PBF,10.0,2.0,force,,,,,180.0,air,0.1,,,,25.0,4.690039263266098,AlSi10Mg,220.07432866683445,22.007432866683445
99613.5993068002,99.1192914970703,,,,powder,241.0,,,,1.0,,,,,L-PBF,10.0,2.0,force,,,,,180.0,air,0.1,,,,25.0,4.998318632607738,AlSi10Mg,220.26509221571175,22.026509221571175
112432.16802858,94.5659634317862,,,,powder,241.0,,,,1.0,,,,,L-PBF,10.0,2.0,force,,,,,180.0,air,0.1,,,,25.0,5.050890585241729,AlSi10Mg,210.14658540396934,21.014658540396937
170388.833164209,90.0900345224396,,,,powder,241.0,,,,1.0,,,,,L-PBF,10.0,2.0,force,,,,,180.0,air,0.1,,,,25.0,5.23144112884571,AlSi10Mg,200.20007671653244,20.020007671653246
247727.934582388,85.4456935469594,,,,powder,241.0,,,,1.0,,,,,L-PBF,10.0,2.0,force,,,,,180.0,air,0.1,,,,25.0,5.393974981761241,AlSi10Mg,189.87931899324312,18.987931899324312
611307.243673922,81.0379746835443,,,,powder,241.0,,,,1.0,,,,,L-PBF,10.0,2.0,force,,,,,180.0,air,0.1,,,,25.0,5.786259541984733,AlSi10Mg,180.084388185654,18.008438818565402
1694299.35462646,76.4058462743051,,,,powder,241.0,,,,1.0,,,,,L-PBF,10.0,2.0,force,,,,,180.0,air,0.1,,,,25.0,6.228990145414164,AlSi10Mg,169.79076949845577,16.979076949845577
3758924.59058617,74.194236834147,,,,powder,241.0,,,,1.0,,,,,L-PBF,10.0,2.0,force,,,,,180.0,air,0.1,,,,25.0,6.575063613231554,AlSi10Mg,164.87608185366,16.487608185366
20458.5616338246,78.6712363035973,,,,powder,450.0,,,,1.0,,,,,L-PBF,10.0,2.0,force,,,,,310.0,air,0.1,,,,25.0,4.310875096802745,AlSi10Mg,174.82496956354956,17.482496956354957
26846.2773188139,78.6807313642757,,,,powder,450.0,,,,1.0,,,,,L-PBF,10.0,2.0,force,,,,,310.0,air,0.1,,,,25.0,4.428884072084523,AlSi10Mg,174.84606969839044,17.484606969839046
75043.5641206567,76.623902352781,,,,powder,450.0,,,,1.0,,,,,L-PBF,10.0,2.0,force,,,,,310.0,air,0.1,,,,25.0,4.875313452252351,AlSi10Mg,170.27533856173557,17.02753385617356
94784.0266687748,76.5086851161898,,,,powder,450.0,,,,1.0,,,,,L-PBF,10.0,2.0,force,,,,,310.0,air,0.1,,,,25.0,4.976735154699771,AlSi10Mg,170.01930025819954,17.001930025819956
110097.183755258,71.8799592362497,,,,powder,450.0,,,,1.0,,,,,L-PBF,10.0,2.0,force,,,,,310.0,air,0.1,,,,25.0,5.041776210023578,AlSi10Mg,159.73324274722157,15.973324274722158
164510.561814771,67.3806996052811,,,,powder,450.0,,,,1.0,,,,,L-PBF,10.0,2.0,force,,,,,310.0,air,0.1,,,,25.0,5.216193785511688,AlSi10Mg,149.73488801173576,14.973488801173577
389970.752969548,67.4460281072461,,,,powder,450.0,,,,1.0,,,,,L-PBF,10.0,2.0,force,,,,,310.0,air,0.1,,,,25.0,5.591032037025906,AlSi10Mg,149.88006246054687,14.988006246054688
899588.040321505,62.8984935264956,,,,powder,450.0,,,,1.0,,,,,L-PBF,10.0,2.0,force,,,,,310.0,air,0.1,,,,25.0,5.954043673023152,AlSi10Mg,139.77443005887912,13.977443005887913
1195206.7562422,62.8988308049087,,,,powder,450.0,,,,1.0,,,,,L-PBF,10.0,2.0,force,,,,,310.0,air,0.1,,,,25.0,6.077443039449915,AlSi10Mg,139.77517956646378,13.977517956646379
3083617.97059389,58.4434955009913,,,,powder,450.0,,,,1.0,,,,,L-PBF,10.0,2.0,force,,,,,310.0,air,0.1,,,,25.0,6.4890605679716336,AlSi10Mg,129.8744344466473,12.987443444664732
5497597.54053055,58.4636798151163,,,,powder,450.0,,,,1.0,,,,,L-PBF,10.0,2.0,force,,,,,310.0,air,0.1,,,,25.0,6.74017294352412,AlSi10Mg,129.9192884780362,12.99192884780362
48037.9071912797,117.048414459089,,,,powder,447.0,,,,1.0,,,,,L-PBF,10.0,2.0,force,,,,,263.0,air,0.1,,,,25.0,4.681584078766734,AlSi10Mg,260.10758768686446,26.010758768686447
61818.2979624085,112.553365305915,,,,powder,447.0,,,,1.0,,,,,L-PBF,10.0,2.0,force,,,,,263.0,air,0.1,,,,25.0,4.79111704350131,AlSi10Mg,250.11858956869997,25.01185895687
91088.0587074984,108.098910365554,,,,powder,447.0,,,,1.0,,,,,L-PBF,10.0,2.0,force,,,,,263.0,air,0.1,,,,25.0,4.95946144637629,AlSi10Mg,240.2198008123422,24.021980081234222
149019.789701315,103.582885702275,,,,powder,447.0,,,,1.0,,,,,L-PBF,10.0,2.0,force,,,,,263.0,air,0.1,,,,25.0,5.1732439461799204,AlSi10Mg,230.18419044949997,23.018419044949997
172601.521551719,99.1295016971519,,,,powder,447.0,,,,1.0,,,,,L-PBF,10.0,2.0,force,,,,,263.0,air,0.1,,,,25.0,5.23704461987631,AlSi10Mg,220.28778154922642,22.028778154922644
204919.979742638,94.6123917388408,,,,powder,447.0,,,,1.0,,,,,L-PBF,10.0,2.0,force,,,,,263.0,air,0.1,,,,25.0,5.31158430427213,AlSi10Mg,210.2497594196462,21.024975941964623
214163.80950762,99.1309467818444,,,,powder,447.0,,,,1.0,,,,,L-PBF,10.0,2.0,force,,,,,263.0,air,0.1,,,,25.0,5.330746083400316,AlSi10Mg,220.2909928485431,22.02909928485431
286293.123656586,94.6002072165413,,,,powder,447.0,,,,1.0,,,,,L-PBF,10.0,2.0,force,,,,,263.0,air,0.1,,,,25.0,5.456810917026615,AlSi10Mg,210.2226827034251,21.02226827034251
393445.447755233,90.0572763373839,,,,powder,447.0,,,,1.0,,,,,L-PBF,10.0,2.0,force,,,,,263.0,air,0.1,,,,25.0,5.5948845247986085,AlSi10Mg,200.127280749742,20.012728074974202
709351.970101581,85.5101026988297,,,,powder,447.0,,,,1.0,,,,,L-PBF,10.0,2.0,force,,,,,263.0,air,0.1,,,,25.0,5.850861779250084,AlSi10Mg,190.02245044184377,19.002245044184377
1501180.90866317,83.1943843498274,,,,powder,447.0,,,,1.0,,,,,L-PBF,10.0,2.0,force,,,,,263.0,air,0.1,,,,25.0,6.176433032616238,AlSi10Mg,184.8764096662831,18.487640966628312
28733.0019219508,800.052558782849,,90.0,,powder,1309.0,60.0,,,1.0,Ar,,600.0,26.3,P-DED,140.0,5,force,,,0.417,2500.0,1106.0,air,-1.0,79.5,,0.0,25.0,4.458381001906742,IN718,800.052558782849,-800.052558782849
38116.6399570189,700.628840470977,,90.0,,powder,1309.0,60.0,,,1.0,Ar,,600.0,26.3,P-DED,140.0,5,force,,,0.417,2500.0,1106.0,air,-1.0,79.5,,0.0,25.0,4.58111460989805,IN718,700.628840470977,-700.628840470977
109363.947081734,599.657938172743,,90.0,,powder,1309.0,60.0,,,1.0,Ar,,600.0,26.3,P-DED,140.0,5,force,,,0.417,2500.0,1106.0,air,-1.0,79.5,,0.0,25.0,5.038874176074055,IN718,599.657938172743,-599.657938172743
141712.618663033,499.754144807794,,90.0,,powder,1309.0,60.0,,,1.0,Ar,,600.0,26.3,P-DED,140.0,5,force,,,0.417,2500.0,1106.0,air,-1.0,79.5,,0.0,25.0,5.151408523301283,IN718,499.754144807794,-499.754144807794
283614.603661487,500.596230344046,,90.0,,powder,1309.0,60.0,,,1.0,Ar,,600.0,26.3,P-DED,140.0,5,force,,,0.417,2500.0,1106.0,air,-1.0,79.5,,0.0,25.0,5.452728589438781,IN718,500.596230344046,-500.596230344046
392527.713808455,459.725170338841,,90.0,,powder,1309.0,60.0,,,1.0,Ar,,600.0,26.3,P-DED,140.0,5,force,,,0.417,2500.0,1106.0,air,-1.0,79.5,,0.0,25.0,5.593870324849894,IN718,459.725170338841,-459.725170338841
449294.969226385,384.766125990192,,90.0,,powder,1309.0,60.0,,,1.0,Ar,,600.0,26.3,P-DED,140.0,5,force,,,0.417,2500.0,1106.0,air,-1.0,79.5,,0.0,25.0,5.652531555807687,IN718,384.766125990192,-384.766125990192
609666.848343549,414.655188599538,,90.0,,powder,1309.0,60.0,,,1.0,Ar,,600.0,26.3,P-DED,140.0,5,force,,,0.417,2500.0,1106.0,air,-1.0,79.5,,0.0,25.0,5.785092580173795,IN718,414.655188599538,-414.655188599538
863453.442978996,400.355385769626,,90.0,,powder,1309.0,60.0,,,1.0,Ar,,600.0,26.3,P-DED,140.0,5,force,,,0.417,2500.0,1106.0,air,-1.0,79.5,,0.0,25.0,5.936238925571783,IN718,400.355385769626,-400.355385769626
1071064.75497823,414.334491892637,,90.0,,powder,1309.0,60.0,,,1.0,Ar,,600.0,26.3,P-DED,140.0,5,force,,,0.417,2500.0,1106.0,air,-1.0,79.5,,0.0,25.0,6.029815728422495,IN718,414.334491892637,-414.334491892637
1071064.75497823,398.811220161994,,90.0,,powder,1309.0,60.0,,,1.0,Ar,,600.0,26.3,P-DED,140.0,5,force,,,0.417,2500.0,1106.0,air,-1.0,79.5,,0.0,25.0,6.029815728422495,IN718,398.811220161994,-398.811220161994
2503231.17301175,385.19714290089,,90.0,,powder,1309.0,60.0,,,1.0,Ar,,600.0,26.3,P-DED,140.0,5,force,,,0.417,2500.0,1106.0,air,-1.0,79.5,,0.0,25.0,6.398500958488524,IN718,385.19714290089,-385.19714290089
2611487.95377875,429.982056745542,,90.0,,powder,1309.0,60.0,,,1.0,Ar,,600.0,26.3,P-DED,140.0,5,force,,,0.417,2500.0,1106.0,air,-1.0,79.5,,0.0,25.0,6.416888026872425,IN718,429.982056745542,-429.982056745542
3038445.73412043,384.383035017072,,90.0,,powder,1309.0,60.0,,,1.0,Ar,,600.0,26.3,P-DED,140.0,5,force,,,0.417,2500.0,1106.0,air,-1.0,79.5,,0.0,25.0,6.482651484361957,IN718,384.383035017072,-384.383035017072
3962045.53626685,400.131366757868,,90.0,,powder,1309.0,60.0,,,1.0,Ar,,600.0,26.3,P-DED,140.0,5,force,,,0.417,2500.0,1106.0,air,-1.0,79.5,,0.0,25.0,6.597919462630033,IN718,400.131366757868,-400.131366757868
6346432.70987768,369.840723443053,,90.0,,powder,1309.0,60.0,,,1.0,Ar,,600.0,26.3,P-DED,140.0,5,force,,,0.417,2500.0,1106.0,air,-1.0,79.5,,0.0,25.0,6.802529679662523,IN718,369.840723443053,-369.840723443053
27974.3020135323,420.250984251969,,90.0,,powder,1063.0,60.0,,,1.0,Ar,,600.0,18.2,P-DED,140.0,5,force,,,0.417,2500.0,938.0,air,-1.0,79.5,,0.0,650.0,4.4467592592592595,IN718,420.250984251969,-420.250984251969
31647.4102899351,494.643680811808,,90.0,,powder,1063.0,60.0,,,1.0,Ar,,600.0,18.2,P-DED,140.0,5,force,,,0.417,2500.0,938.0,air,-1.0,79.5,,0.0,650.0,4.500338177455848,IN718,494.643680811808,-494.643680811808
37488.1274889911,495.01418101681,,90.0,,powder,1063.0,60.0,,,1.0,Ar,,600.0,18.2,P-DED,140.0,5,force,,,0.417,2500.0,938.0,air,-1.0,79.5,,0.0,650.0,4.573893748196741,IN718,495.01418101681,-495.01418101681
42592.6344119171,445.092338048381,,90.0,,powder,1063.0,60.0,,,1.0,Ar,,600.0,18.2,P-DED,140.0,5,force,,,0.417,2500.0,938.0,air,-1.0,79.5,,0.0,650.0,4.629334502604285,IN718,445.092338048381,-445.092338048381
57178.7322849908,444.400671381714,,90.0,,powder,1063.0,60.0,,,1.0,Ar,,600.0,18.2,P-DED,140.0,5,force,,,0.417,2500.0,938.0,air,-1.0,79.5,,0.0,650.0,4.7572345223452235,IN718,444.400671381714,-444.400671381714
58475.6837461684,480.208333333333,,90.0,,powder,1063.0,60.0,,,1.0,Ar,,600.0,18.2,P-DED,140.0,5,force,,,0.417,2500.0,938.0,air,-1.0,79.5,,0.0,650.0,4.7669753086419755,IN718,480.208333333333,-480.208333333333
91656.9558262353,379.880324928249,,90.0,,powder,1063.0,60.0,,,1.0,Ar,,600.0,18.2,P-DED,140.0,5,force,,,0.417,2500.0,938.0,air,-1.0,79.5,,0.0,650.0,4.962165429061698,IN718,379.880324928249,-379.880324928249
155721.358780348,339.937817753178,,90.0,,powder,1063.0,60.0,,,1.0,Ar,,600.0,18.2,P-DED,140.0,5,force,,,0.417,2500.0,938.0,air,-1.0,79.5,,0.0,650.0,5.192348184592956,IN718,339.937817753178,-339.937817753178
162332.700219906,400.030509065551,,90.0,,powder,1063.0,60.0,,,1.0,Ar,,600.0,18.2,P-DED,140.0,5,force,,,0.417,2500.0,938.0,air,-1.0,79.5,,0.0,650.0,5.210406012707267,IN718,400.030509065551,-400.030509065551
188447.351103099,289.838064046579,,90.0,,powder,1063.0,60.0,,,1.0,Ar,,600.0,18.2,P-DED,140.0,5,force,,,0.417,2500.0,938.0,air,-1.0,79.5,,0.0,650.0,5.2751900371987706,IN718,289.838064046579,-289.838064046579
295439.953925995,299.575476629766,,90.0,,powder,1063.0,60.0,,,1.0,Ar,,600.0,18.2,P-DED,140.0,5,force,,,0.417,2500.0,938.0,air,-1.0,79.5,,0.0,650.0,5.470469226914491,IN718,299.575476629766,-299.575476629766
419825.931562405,280.085972734727,,90.0,,powder,1063.0,60.0,,,1.0,Ar,,600.0,18.2,P-DED,140.0,5,force,,,0.417,2500.0,938.0,air,-1.0,79.5,,0.0,650.0,5.623069260322232,IN718,280.085972734727,-280.085972734727
503632.4711398,279.715472529725,,90.0,,powder,1063.0,60.0,,,1.0,Ar,,600.0,18.2,P-DED,140.0,5,force,,,0.417,2500.0,938.0,air,-1.0,79.5,,0.0,650.0,5.702113722989082,IN718,279.715472529725,-279.715472529725
560990.755169179,299.945976834768,,90.0,,powder,1063.0,60.0,,,1.0,Ar,,600.0,18.2,P-DED,140.0,5,force,,,0.417,2500.0,938.0,air,-1.0,79.5,,0.0,650.0,5.748955704371859,IN718,299.945976834768,-299.945976834768
609797.075245483,279.715472529725,,90.0,,powder,1063.0,60.0,,,1.0,Ar,,600.0,18.2,P-DED,140.0,5,force,,,0.417,2500.0,938.0,air,-1.0,79.5,,0.0,650.0,5.7851853370385555,IN718,279.715472529725,-279.715472529725
637377.104268625,299.896643091431,,90.0,,powder,1063.0,60.0,,,1.0,Ar,,600.0,18.2,P-DED,140.0,5,force,,,0.417,2500.0,938.0,air,-1.0,79.5,,0.0,650.0,5.8043964587794035,IN718,299.896643091431,-299.896643091431
953902.298027253,270.155970684707,,90.0,,powder,1063.0,60.0,,,1.0,Ar,,600.0,18.2,P-DED,140.0,5,force,,,0.417,2500.0,938.0,air,-1.0,79.5,,0.0,650.0,5.979503895038951,IN718,270.155970684707,-270.155970684707
1614501.71252111,270.155970684707,,90.0,,powder,1063.0,60.0,,,1.0,Ar,,600.0,18.2,P-DED,140.0,5,force,,,0.417,2500.0,938.0,air,-1.0,79.5,,0.0,650.0,6.208038510014731,IN718,270.155970684707,-270.155970684707
1621474.92781767,289.865356622999,,90.0,,powder,1063.0,60.0,,,1.0,Ar,,600.0,18.2,P-DED,140.0,5,force,,,0.417,2500.0,938.0,air,-1.0,79.5,,0.0,650.0,6.209910237748666,IN718,289.865356622999,-289.865356622999
3419405.58958191,320.3125,,90.0,,powder,1063.0,60.0,,,1.0,Ar,,600.0,18.2,P-DED,140.0,5,force,,,0.417,2500.0,938.0,air,-1.0,79.5,,0.0,650.0,6.533950617283951,IN718,320.3125,-320.3125
15898089.9623037,130.160883695267,,,,powder,423.0,,,,1.0,Ar,160.0,30.0,5.3,L-PBF,,6,displacement,,72.0,,,232.2,air,-1.0,,,90.0,25.0,7.201344950190891,AlSi10Mg0.4,130.160883695267,-130.160883695267
102056203.952433,110.056509869334,,,,powder,423.0,,,,1.0,Ar,160.0,30.0,5.3,L-PBF,,6,displacement,,72.0,,,232.2,air,-1.0,,,90.0,25.0,8.008839410428003,AlSi10Mg0.4,110.056509869334,-110.056509869334
770514980.420503,89.7605462657911,,,,powder,423.0,,,,1.0,Ar,160.0,30.0,5.3,L-PBF,,6,displacement,,72.0,,,232.2,air,-1.0,,,90.0,25.0,8.886781086728307,AlSi10Mg0.4,89.7605462657911,-89.7605462657911
991008.387157492,130.138543822776,,,,powder,388.5,,,,1.0,Ar,160.0,30.0,9.6,L-PBF,,6,displacement,,74.2,,,249.8,air,-1.0,,,0.0,25.0,5.996077330046127,AlSi10Mg0.4,130.138543822776,-130.138543822776
7475629.62929376,110.27517405684,,,,powder,388.5,,,,1.0,Ar,160.0,30.0,9.6,L-PBF,,6,displacement,,74.2,,,249.8,air,-1.0,,,0.0,25.0,6.873647776663661,AlSi10Mg0.4,110.27517405684,-110.27517405684
1375871750.55061,89.9345307083149,,,,powder,388.5,,,,1.0,Ar,160.0,30.0,9.6,L-PBF,,6,displacement,,74.2,,,249.8,air,-1.0,,,0.0,25.0,9.138577953794847,AlSi10Mg0.4,89.9345307083149,-89.9345307083149
1813047.35767098,39.7876627746399,,,,powder,423.0,,,,1.0,Ar,160.0,30.0,5.3,L-PBF,,6,displacement,,72.0,,,232.2,air,-1.0,,,90.0,25.0,6.25840914822489,AlSi10Mg0.4,39.7876627746399,-39.7876627746399
5018542.36493625,34.8585478413125,,,,powder,423.0,,,,1.0,Ar,160.0,30.0,5.3,L-PBF,,6,displacement,,72.0,,,232.2,air,-1.0,,,90.0,25.0,6.700577594676986,AlSi10Mg0.4,34.8585478413125,-34.8585478413125
8859.07888575084,928.429879536891,110.0,,,powder,1350.0,980.0,,,1.0,,80.0,40.0,24.0,L-PBF,20.0,4,force,,,,285.0,1179.0,air,-1.0,,,90.0,25.0,3.947388568881237,IN718,928.429879536891,-928.429879536891
70543.3243049903,799.820711064254,110.0,,,powder,1350.0,980.0,,,1.0,,80.0,40.0,24.0,L-PBF,20.0,4,force,,,,285.0,1179.0,air,-1.0,,,90.0,25.0,4.848455921638468,IN718,799.820711064254,-799.820711064254
212944.00591784,699.187466239742,110.0,,,powder,1350.0,980.0,,,1.0,,80.0,40.0,24.0,L-PBF,20.0,4,force,,,,285.0,1179.0,air,-1.0,,,90.0,25.0,5.32826541978688,IN718,699.187466239742,-699.187466239742
699267.936742449,599.670376227572,110.0,,,powder,1350.0,980.0,,,1.0,,80.0,40.0,24.0,L-PBF,20.0,4,force,,,,285.0,1179.0,air,-1.0,,,90.0,25.0,5.844643615162779,IN718,599.670376227572,-599.670376227572
86017.0148146348,683.083416310354,110.0,,,powder,1350.0,980.0,,,1.0,,80.0,40.0,24.0,L-PBF,20.0,5,force,,,,285.0,1179.0,air,-1.0,,,90.0,25.0,4.9345843664669955,IN718,683.083416310354,-683.083416310354
140219.364446902,599.447145265104,110.0,,,powder,1350.0,980.0,,,1.0,,80.0,40.0,24.0,L-PBF,20.0,5,force,,,,285.0,1179.0,air,-1.0,,,90.0,25.0,5.146807994313248,IN718,599.447145265104,-599.447145265104
335934.281144387,500.021684447914,110.0,,,powder,1350.0,980.0,,,1.0,,80.0,40.0,24.0,L-PBF,20.0,5,force,,,,285.0,1179.0,air,-1.0,,,90.0,25.0,5.526254324628118,IN718,500.021684447914,-500.021684447914
1406685.68919022,399.743272353359,110.0,,,powder,1350.0,980.0,,,1.0,,80.0,40.0,24.0,L-PBF,20.0,5,force,,,,285.0,1179.0,air,-1.0,,,90.0,25.0,6.148197069219133,IN718,399.743272353359,-399.743272353359
22384.9163804767,701.058201058201,125.0,,,powder,1240.0,,,,1.0,,1025.0,75.0,28.0,E-PBF,20.0,4,force,60000,,,,1196.0,air,-1.0,,67.0,90.0,25.0,4.349955476402494,IN718,701.058201058201,-701.058201058201
40184.1905547436,499.483593327997,125.0,,,powder,1240.0,,,,1.0,,1025.0,75.0,28.0,E-PBF,20.0,4,force,60000,,,,1196.0,air,-1.0,,67.0,90.0,25.0,4.604055224594989,IN718,499.483593327997,-499.483593327997
245592.502415583,399.296810428422,125.0,,,powder,1240.0,,,,1.0,,1025.0,75.0,28.0,E-PBF,20.0,4,force,60000,,,,1196.0,air,-1.0,,67.0,90.0,25.0,5.390215104288176,IN718,399.296810428422,-399.296810428422
331367.141758914,399.296810428422,125.0,,,powder,1240.0,,,,1.0,,1025.0,75.0,28.0,E-PBF,20.0,4,force,60000,,,,1196.0,air,-1.0,,67.0,90.0,25.0,5.520309441740902,IN718,399.296810428422,-399.296810428422
42700.1891602166,599.670376227572,125.0,,,powder,1240.0,,,,1.0,,1025.0,75.0,28.0,E-PBF,20.0,5,force,60000,,,,1196.0,air,-1.0,,67.0,90.0,25.0,4.6304297989373495,IN718,599.670376227572,-599.670376227572
129074.487867168,400.11225326539,125.0,,,powder,1240.0,,,,1.0,,1025.0,75.0,28.0,E-PBF,20.0,5,force,60000,,,,1196.0,air,-1.0,,67.0,90.0,25.0,5.1108404105590495,IN718,400.11225326539,-400.11225326539
180102.814190794,400.335484227859,125.0,,,powder,1240.0,,,,1.0,,1025.0,75.0,28.0,E-PBF,20.0,5,force,60000,,,,1196.0,air,-1.0,,67.0,90.0,25.0,5.255520498927163,IN718,400.335484227859,-400.335484227859
188930.127777123,400.11225326539,125.0,,,powder,1240.0,,,,1.0,,1025.0,75.0,28.0,E-PBF,20.0,5,force,60000,,,,1196.0,air,-1.0,,67.0,90.0,25.0,5.2763012182926845,IN718,400.11225326539,-400.11225326539
3583.51006850708,794.773092016635,,,45.0,wire,1180.0,4.133,,0.06,1.0,,,,25.0,W-DED,20.0,4,force,40000,,,,935.0,air,-1.0,,,90.0,25.0,3.5543086290346433,IN718,794.773092016635,-794.773092016635
14299.3605530858,687.422736488157,,,45.0,wire,1180.0,4.133,,0.06,1.0,,,,25.0,W-DED,20.0,4,force,40000,,,,935.0,air,-1.0,,,90.0,25.0,4.155316616872365,IN718,687.422736488157,-687.422736488157
78509.8793366067,514.016897081413,,,45.0,wire,1180.0,4.133,,0.06,1.0,,,,25.0,W-DED,20.0,4,force,40000,,,,935.0,air,-1.0,,,90.0,25.0,4.894924309884239,IN718,514.016897081413,-514.016897081413
25131.729649345,597.962009540731,,,45.0,wire,1180.0,4.133,,0.06,1.0,,,,25.0,W-DED,20.0,5,force,40000,,,,935.0,air,-1.0,,,90.0,25.0,4.400222379213997,IN718,597.962009540731,-597.962009540731
28052.9660672155,598.408471465667,,,45.0,wire,1180.0,4.133,,0.06,1.0,,,,25.0,W-DED,20.0,5,force,40000,,,,935.0,air,-1.0,,,90.0,25.0,4.447978786395166,IN718,598.408471465667,-598.408471465667
169725.477062424,415.99307223231,,,45.0,wire,1180.0,4.133,,0.06,1.0,,,,25.0,W-DED,20.0,5,force,40000,,,,935.0,air,-1.0,,,90.0,25.0,5.229747038058092,IN718,415.99307223231,-415.99307223231
1801.9714941518,698.372023402774,,,75.0,wire,1123.0,8.267,,0.15,1.0,,,,17.0,W-DED,20.0,4,force,40000,,,,933.0,air,-1.0,,,90.0,25.0,3.255747916481837,IN718,698.372023402774,-698.372023402774
18867.8274871411,599.670376227572,,,75.0,wire,1123.0,8.267,,0.15,1.0,,,,17.0,W-DED,20.0,4,force,40000,,,,933.0,air,-1.0,,,90.0,25.0,4.275721896738113,IN718,599.670376227572,-599.670376227572
35196.3127493995,507.647233773925,,,75.0,wire,1123.0,8.267,,0.15,1.0,,,,17.0,W-DED,20.0,4,force,40000,,,,933.0,air,-1.0,,,90.0,25.0,4.546497168123953,IN718,507.647233773925,-507.647233773925
128601.40400379,405.975315149977,,,75.0,wire,1123.0,8.267,,0.15,1.0,,,,17.0,W-DED,20.0,4,force,40000,,,,933.0,air,-1.0,,,90.0,25.0,5.109245710017208,IN718,405.975315149977,-405.975315149977
350824.015820393,307.050437012307,,,75.0,wire,1123.0,8.267,,0.15,1.0,,,,17.0,W-DED,20.0,4,force,40000,,,,933.0,air,-1.0,,,90.0,25.0,5.54508931554142,IN718,307.050437012307,-307.050437012307
1816828.89250472,207.533347000137,,,75.0,wire,1123.0,8.267,,0.15,1.0,,,,17.0,W-DED,20.0,4,force,40000,,,,933.0,air,-1.0,,,90.0,25.0,6.259314027726207,IN718,207.533347000137,-207.533347000137
48998.5997727778,509.724581372798,,,75.0,wire,1123.0,8.267,,0.15,1.0,,,,17.0,W-DED,20.0,5,force,40000,,,,933.0,air,-1.0,,,90.0,25.0,4.690183669423516,IN718,509.724581372798,-509.724581372798
57402.3187363091,509.724581372798,,,75.0,wire,1123.0,8.267,,0.15,1.0,,,,17.0,W-DED,20.0,5,force,40000,,,,933.0,air,-1.0,,,90.0,25.0,4.758929435848232,IN718,509.724581372798,-509.724581372798
259573.808727449,599.885545637777,100.0,67.0,,powder,1491.0,900.0,bidirection,,1.0,,,40.0,15.96,L-PBF,110.0,5,force,,,,250.0,1287.0,air,-1.0,34.0,,90.0,25.0,5.414260869565217,IN718,599.885545637777,-599.885545637777
368277.713909029,549.813741721854,100.0,67.0,,powder,1491.0,900.0,bidirection,,1.0,,,40.0,15.96,L-PBF,110.0,5,force,,,,250.0,1287.0,air,-1.0,34.0,,90.0,25.0,5.566175438596491,IN718,549.813741721854,-549.813741721854
399433.778339273,525.034086482275,100.0,67.0,,powder,1491.0,900.0,bidirection,,1.0,,,40.0,15.96,L-PBF,110.0,5,force,,,,250.0,1287.0,air,-1.0,34.0,,90.0,25.0,5.601444788441692,IN718,525.034086482275,-525.034086482275
590119.778785206,599.895992528443,100.0,67.0,,powder,1491.0,900.0,bidirection,,1.0,,,40.0,15.96,L-PBF,110.0,5,force,,,,250.0,1287.0,air,-1.0,34.0,,90.0,25.0,5.770940170940171,IN718,599.895992528443,-599.895992528443
613498.867235344,499.950649516047,100.0,67.0,,powder,1491.0,900.0,bidirection,,1.0,,,40.0,15.96,L-PBF,110.0,5,force,,,,250.0,1287.0,air,-1.0,34.0,,90.0,25.0,5.787813765182186,IN718,499.950649516047,-499.950649516047
653907.877418727,574.972406181016,100.0,67.0,,powder,1491.0,900.0,bidirection,,1.0,,,40.0,15.96,L-PBF,110.0,5,force,,,,250.0,1287.0,air,-1.0,34.0,,90.0,25.0,5.8155165692007795,IN718,574.972406181016,-574.972406181016
673298.146502311,525.210771975269,100.0,67.0,,powder,1491.0,900.0,bidirection,,1.0,,,40.0,15.96,L-PBF,110.0,5,force,,,,250.0,1287.0,air,-1.0,34.0,,90.0,25.0,5.8282074189162945,IN718,525.210771975269,-525.210771975269
893996.940219445,525.071637799287,100.0,67.0,,powder,1491.0,900.0,bidirection,,1.0,,,40.0,15.96,L-PBF,110.0,5,force,,,,250.0,1287.0,air,-1.0,34.0,,90.0,25.0,5.951336032388664,IN718,525.071637799287,-525.071637799287
912754.499043307,549.766307214441,100.0,67.0,,powder,1491.0,900.0,bidirection,,1.0,,,40.0,15.96,L-PBF,110.0,5,force,,,,250.0,1287.0,air,-1.0,34.0,,90.0,25.0,5.960353982300885,IN718,549.766307214441,-549.766307214441
1161674.57005767,574.850951834022,100.0,67.0,,powder,1491.0,900.0,bidirection,,1.0,,,40.0,15.96,L-PBF,110.0,5,force,,,,250.0,1287.0,air,-1.0,34.0,,90.0,25.0,6.06508448242377,IN718,574.850951834022,-574.850951834022
1288879.6687835,474.777797141861,100.0,67.0,,powder,1491.0,900.0,bidirection,,1.0,,,40.0,15.96,L-PBF,110.0,5,force,,,,250.0,1287.0,air,-1.0,34.0,,90.0,25.0,6.110212373037858,IN718,474.777797141861,-474.777797141861
841692.126583756,550.028670507605,100.0,67.0,,powder,1322.0,900.0,bidirection,,1.0,,,40.0,15.8,L-PBF,110.0,5,force,,,,250.0,1195.0,air,-1.0,34.0,,90.0,450.0,5.925153264686625,IN718,550.028670507605,-550.028670507605
1063280.5016866,499.748648031076,100.0,67.0,,powder,1322.0,900.0,bidirection,,1.0,,,40.0,15.8,L-PBF,110.0,5,force,,,,250.0,1195.0,air,-1.0,34.0,,90.0,450.0,6.026647849908683,IN718,499.748648031076,-499.748648031076
1377514.19176468,549.979712457903,100.0,67.0,,powder,1322.0,900.0,bidirection,,1.0,,,40.0,15.8,L-PBF,110.0,5,force,,,,250.0,1195.0,air,-1.0,34.0,,90.0,450.0,6.139096081842037,IN718,549.979712457903,-549.979712457903
1694072.33909048,499.750620219144,100.0,67.0,,powder,1322.0,900.0,bidirection,,1.0,,,40.0,15.8,L-PBF,110.0,5,force,,,,250.0,1195.0,air,-1.0,34.0,,90.0,450.0,6.228931951329428,IN718,499.750620219144,-499.750620219144
1694762.8959647,524.843133380683,100.0,67.0,,powder,1322.0,900.0,bidirection,,1.0,,,40.0,15.8,L-PBF,110.0,5,force,,,,250.0,1195.0,air,-1.0,34.0,,90.0,450.0,6.2291089472724375,IN718,524.843133380683,-524.843133380683
5870357.68090247,450.004522431259,100.0,67.0,,powder,1322.0,900.0,bidirection,,1.0,,,40.0,15.8,L-PBF,110.0,5,force,,,,250.0,1195.0,air,-1.0,34.0,,90.0,450.0,6.768664563617245,IN718,450.004522431259,-450.004522431259
5942112.39751886,524.998364315047,100.0,67.0,,powder,1322.0,900.0,bidirection,,1.0,,,40.0,15.8,L-PBF,110.0,5,force,,,,250.0,1195.0,air,-1.0,34.0,,90.0,450.0,6.773940862405469,IN718,524.998364315047,-524.998364315047
6441923.98736817,474.915806700299,100.0,67.0,,powder,1322.0,900.0,bidirection,,1.0,,,40.0,15.8,L-PBF,110.0,5,force,,,,250.0,1195.0,air,-1.0,34.0,,90.0,450.0,6.809015595978655,IN718,474.915806700299,-474.915806700299
182649.315067848,550.21085842809,100.0,67.0,,powder,1231.0,900.0,bidirection,,1.0,,,40.0,17.2,L-PBF,110.0,5,force,,,,250.0,1111.0,air,-1.0,34.0,,90.0,650.0,5.261618047953291,IN718,550.21085842809,-550.21085842809
296038.638732033,550.376640355808,100.0,67.0,,powder,1231.0,900.0,bidirection,,1.0,,,40.0,17.2,L-PBF,110.0,5,force,,,,250.0,1111.0,air,-1.0,34.0,,90.0,650.0,5.47134839853518,IN718,550.376640355808,-550.376640355808
356323.6337792,525.005912961211,100.0,67.0,,powder,1231.0,900.0,bidirection,,1.0,,,40.0,17.2,L-PBF,110.0,5,force,,,,250.0,1111.0,air,-1.0,34.0,,90.0,650.0,5.551844628636438,IN718,525.005912961211,-525.005912961211
428800.485526948,550.229422894986,100.0,67.0,,powder,1231.0,900.0,bidirection,,1.0,,,40.0,17.2,L-PBF,110.0,5,force,,,,250.0,1111.0,air,-1.0,34.0,,90.0,650.0,5.632255268432743,IN718,550.229422894986,-550.229422894986
652472.184876595,474.914364010048,100.0,67.0,,powder,1231.0,900.0,bidirection,,1.0,,,40.0,17.2,L-PBF,110.0,5,force,,,,250.0,1111.0,air,-1.0,34.0,,90.0,650.0,5.814562002275314,IN718,474.914364010048,-474.914364010048
812530.512179561,499.917335231299,100.0,67.0,,powder,1231.0,900.0,bidirection,,1.0,,,40.0,17.2,L-PBF,110.0,5,force,,,,250.0,1111.0,air,-1.0,34.0,,90.0,650.0,5.909839678601564,IN718,499.917335231299,-499.917335231299
1519457.12532822,475.105880232643,100.0,67.0,,powder,1231.0,900.0,bidirection,,1.0,,,40.0,17.2,L-PBF,110.0,5,force,,,,250.0,1111.0,air,-1.0,34.0,,90.0,650.0,6.181688450058561,IN718,475.105880232643,-475.105880232643
4011110.06604887,450.042470486611,100.0,67.0,,powder,1231.0,900.0,bidirection,,1.0,,,40.0,17.2,L-PBF,110.0,5,force,,,,250.0,1111.0,air,-1.0,34.0,,90.0,650.0,6.6032645793144376,IN718,450.042470486611,-450.042470486611
4770537.56213044,475.105880232643,100.0,67.0,,powder,1231.0,900.0,bidirection,,1.0,,,40.0,17.2,L-PBF,110.0,5,force,,,,250.0,1111.0,air,-1.0,34.0,,90.0,650.0,6.678567319734631,IN718,475.105880232643,-475.105880232643
8244575.31443949,425.114678899083,100.0,67.0,,powder,1231.0,900.0,bidirection,,1.0,,,40.0,17.2,L-PBF,110.0,5,force,,,,250.0,1111.0,air,-1.0,34.0,,90.0,650.0,6.916168289653589,IN718,425.114678899083,-425.114678899083
12956.5849870357,318.517570801394,,,,powder,,,stripe,,1.0,Ar,,60.0,,L-PBF,,2.5,force,,,,,914.0,air,-1.0,27.5,,90.0,25.0,4.112490548083601,Ti-6Al-4V,318.517570801394,-318.517570801394
14299.2566088643,403.336603663371,,,,powder,,,stripe,,1.0,Ar,,60.0,,L-PBF,,2.5,force,,,,,914.0,air,-1.0,27.5,,90.0,25.0,4.155313459908406,Ti-6Al-4V,403.336603663371,-403.336603663371
19963.2991568519,426.095673288466,,,,powder,,,stripe,,1.0,Ar,,60.0,,L-PBF,,2.5,force,,,,,914.0,air,-1.0,27.5,,90.0,25.0,4.300232314867969,Ti-6Al-4V,426.095673288466,-426.095673288466
23258.6226455588,427.910624278047,,,,powder,,,stripe,,1.0,Ar,,60.0,,L-PBF,,2.5,force,,,,,914.0,air,-1.0,27.5,,90.0,25.0,4.366583992630399,Ti-6Al-4V,427.910624278047,-427.910624278047
25287.4158385582,309.721418180469,,,,powder,,,stripe,,1.0,Ar,,60.0,,L-PBF,,2.5,force,,,,,914.0,air,-1.0,27.5,,90.0,25.0,4.402904450364701,Ti-6Al-4V,309.721418180469,-309.721418180469
28235.5806013848,368.312633525839,,,,powder,,,stripe,,1.0,Ar,,60.0,,L-PBF,,2.5,force,,,,,914.0,air,-1.0,27.5,,90.0,25.0,4.450796722456646,Ti-6Al-4V,368.312633525839,-368.312633525839
28428.3435454832,427.077606630092,,,,powder,,,stripe,,1.0,Ar,,60.0,,L-PBF,,2.5,force,,,,,914.0,air,-1.0,27.5,,90.0,25.0,4.453751555082129,Ti-6Al-4V,427.077606630092,-427.077606630092
29805.9746088618,402.920094839394,,,,powder,,,stripe,,1.0,Ar,,60.0,,L-PBF,,2.5,force,,,,,914.0,air,-1.0,27.5,,90.0,25.0,4.474303327149578,Ti-6Al-4V,402.920094839394,-402.920094839394
32673.3426725228,368.312633525839,,,,powder,,,stripe,,1.0,Ar,,60.0,,L-PBF,,2.5,force,,,,,914.0,air,-1.0,27.5,,90.0,25.0,4.5141935675935905,Ti-6Al-4V,368.312633525839,-368.312633525839
37447.452314207,368.766371273235,,,,powder,,,stripe,,1.0,Ar,,60.0,,L-PBF,,2.5,force,,,,,914.0,air,-1.0,27.5,,90.0,25.0,4.573422276414165,Ti-6Al-4V,368.766371273235,-368.766371273235
42747.375517714,368.766371273235,,,,powder,,,stripe,,1.0,Ar,,60.0,,L-PBF,,2.5,force,,,,,914.0,air,-1.0,27.5,,90.0,25.0,4.630909456300145,Ti-6Al-4V,368.766371273235,-368.766371273235
46873.9716536771,402.882865915976,,,,powder,,,stripe,,1.0,Ar,,60.0,,L-PBF,,2.5,force,,,,,914.0,air,-1.0,27.5,,90.0,25.0,4.670931753055084,Ti-6Al-4V,402.882865915976,-402.882865915976
54052.1950556444,268.147543498861,,,,powder,,,stripe,,1.0,Ar,,60.0,,L-PBF,,2.5,force,,,,,914.0,air,-1.0,27.5,,90.0,25.0,4.732813335314248,Ti-6Al-4V,268.147543498861,-268.147543498861
54241.1137169109,340.064491342201,,,,powder,,,stripe,,1.0,Ar,,60.0,,L-PBF,,2.5,force,,,,,914.0,air,-1.0,27.5,,90.0,25.0,4.734328598192029,Ti-6Al-4V,340.064491342201,-340.064491342201
59275.2615050545,368.349862449257,,,,powder,,,stripe,,1.0,Ar,,60.0,,L-PBF,,2.5,force,,,,,914.0,air,-1.0,27.5,,90.0,25.0,4.772873478634226,Ti-6Al-4V,368.349862449257,-368.349862449257
61731.5744204369,316.319945435234,,,,powder,,,stripe,,1.0,Ar,,60.0,,L-PBF,,2.5,force,,,,,914.0,air,-1.0,27.5,,90.0,25.0,4.790507353484013,Ti-6Al-4V,316.319945435234,-316.319945435234
67785.2794694129,309.355147286109,,,,powder,,,stripe,,1.0,Ar,,60.0,,L-PBF,,2.5,force,,,,,914.0,air,-1.0,27.5,,90.0,25.0,4.831135390927175,Ti-6Al-4V,309.355147286109,-309.355147286109
71217.6232407866,268.147543498861,,,,powder,,,stripe,,1.0,Ar,,60.0,,L-PBF,,2.5,force,,,,,914.0,air,-1.0,27.5,,90.0,25.0,4.852587475788177,Ti-6Al-4V,268.147543498861,-268.147543498861
78346.8637632375,339.194244770828,,,,powder,,,stripe,,1.0,Ar,,60.0,,L-PBF,,2.5,force,,,,,914.0,air,-1.0,27.5,,90.0,25.0,4.894021616279005,Ti-6Al-4V,339.194244770828,-339.194244770828
79351.5567853207,268.147543498861,,,,powder,,,stripe,,1.0,Ar,,60.0,,L-PBF,,2.5,force,,,,,914.0,air,-1.0,27.5,,90.0,25.0,4.89955545152744,Ti-6Al-4V,268.147543498861,-268.147543498861
81915.933147117,309.721418180469,,,,powder,,,stripe,,1.0,Ar,,60.0,,L-PBF,,2.5,force,,,,,914.0,air,-1.0,27.5,,90.0,25.0,4.913368382894349,Ti-6Al-4V,309.721418180469,-309.721418180469
84563.1815582011,318.7929803667,,,,powder,,,stripe,,1.0,Ar,,60.0,,L-PBF,,2.5,force,,,,,914.0,air,-1.0,27.5,,90.0,25.0,4.927181314261261,Ti-6Al-4V,318.7929803667,-318.7929803667
89412.4489189578,268.147543498861,,,,powder,,,stripe,,1.0,Ar,,60.0,,L-PBF,,2.5,force,,,,,914.0,air,-1.0,27.5,,90.0,25.0,4.951397989941528,Ti-6Al-4V,268.147543498861,-268.147543498861
