Repository: Luwen-Zhang/SNEnsemble

# Copyright Notification

## Composites

We reformat and merge fatigue testing records from SNL/MSU/DOE, OptiMat, UPWIND, and FACT databases into a single database with careful considerations, including filtering invalid entries, rename variables, fix improper calculations in the records, to obtain clean and consistent data to fit machine 
learning usages. We leave the original format ("2019_SNL_MSU_DOE_Composite-Materials-Database_Wind_29pt0.xlsx" and "Optidat UPWIND 28_3_2017.xls") in the folder. Any derived database should be directly based on the original files instead of our merged database. We are not responsible for the accuracy of the testing records.

File: data/alloy/alloy_AM2022.csv (part 33 of 50)
Cycles to Failure,Stress Amplitude,hatch space  (μm),layer scan rotation  (°),wire feed rate  (mm/s),types of feedstock,ultimate tensile strength  (MPa),scan speed  (mm/s),scan pattern,current  (A),stress concentration factor of specimens,AM environment,preheat temperature  (°C),layer thickness  (μm),elongation  (%),types of AM,Frequency,critical cross-section size of specimens (mm),load control,voltage  (V),Young's modulus  (GPa),powder feed rate  (g/s),power  (W),yield strength  (MPa),fatigue environment,R-value,size of feedstock  (μm),speed function,direciton of specimen  (°),fatigue temperature  (°C),log10(Cycles to Failure),Material_Code,Maximum Stress,Minimum Stress
97375.7195570512,309.217442503456,,,,powder,,,stripe,,1.0,Ar,,60.0,,L-PBF,,2.5,force,,,,,914.0,air,-1.0,27.5,,90.0,25.0,4.988450679907857,Ti-6Al-4V,309.217442503456,-309.217442503456
121841.663125183,268.789223958527,,,,powder,,,stripe,,1.0,Ar,,60.0,,L-PBF,,2.5,force,,,,,914.0,air,-1.0,27.5,,90.0,25.0,5.085795818439937,Ti-6Al-4V,268.789223958527,-268.789223958527
162226.658751514,229.479121151526,,,,powder,,,stripe,,1.0,Ar,,60.0,,L-PBF,,2.5,force,,,,,914.0,air,-1.0,27.5,,90.0,25.0,5.210122223471546,Ti-6Al-4V,229.479121151526,-229.479121151526
223645.814625419,268.651519175874,,,,powder,,,stripe,,1.0,Ar,,60.0,,L-PBF,,2.5,force,,,,,914.0,air,-1.0,27.5,,90.0,25.0,5.349560775068062,Ti-6Al-4V,268.651519175874,-268.651519175874
256473.481384043,230.211662940245,,,,powder,,,stripe,,1.0,Ar,,60.0,,L-PBF,,2.5,force,,,,,914.0,air,-1.0,27.5,,90.0,25.0,5.409042466976241,Ti-6Al-4V,230.211662940245,-230.211662940245
261512.454625409,268.651519175874,,,,powder,,,stripe,,1.0,Ar,,60.0,,L-PBF,,2.5,force,,,,,914.0,air,-1.0,27.5,,90.0,25.0,5.4174923771279015,Ti-6Al-4V,268.651519175874,-268.651519175874
287480.818781337,269.155494852887,,,,powder,,,stripe,,1.0,Ar,,60.0,,L-PBF,,2.5,force,,,,,914.0,air,-1.0,27.5,,90.0,25.0,5.458608873111489,Ti-6Al-4V,269.155494852887,-269.155494852887
402900.79066454,230.85184570102,,,,powder,,,stripe,,1.0,Ar,,60.0,,L-PBF,,2.5,force,,,,,914.0,air,-1.0,27.5,,90.0,25.0,5.605198119661671,Ti-6Al-4V,230.85184570102,-230.85184570102
469182.762469215,230.347870024007,,,,powder,,,stripe,,1.0,Ar,,60.0,,L-PBF,,2.5,force,,,,,914.0,air,-1.0,27.5,,90.0,25.0,5.671342047983094,Ti-6Al-4V,230.347870024007,-230.347870024007
485435.90599948,230.347870024007,,,,powder,,,stripe,,1.0,Ar,,60.0,,L-PBF,,2.5,force,,,,,914.0,air,-1.0,27.5,,90.0,25.0,5.686131896430854,Ti-6Al-4V,230.347870024007,-230.347870024007
15021.645582119,422.283308906804,,,,powder,,,stripe,,1.0,Ar,,60.0,,L-PBF,,2.5,force,,,,,914.0,air,-1.0,27.5,,50.0,25.0,4.176717511102731,Ti-6Al-4V,422.283308906804,-422.283308906804
17220.454747142,423.763366047362,,,,powder,,,stripe,,1.0,Ar,,60.0,,L-PBF,,2.5,force,,,,,914.0,air,-1.0,27.5,,50.0,25.0,4.236044615849735,Ti-6Al-4V,423.763366047362,-423.763366047362
20296.7465314532,424.373176616548,,,,powder,,,stripe,,1.0,Ar,,60.0,,L-PBF,,2.5,force,,,,,914.0,air,-1.0,27.5,,50.0,25.0,4.30742642822472,Ti-6Al-4V,424.373176616548,-424.373176616548
27698.8358015214,368.270604251479,,,,powder,,,stripe,,1.0,Ar,,60.0,,L-PBF,,2.5,force,,,,,914.0,air,-1.0,27.5,,50.0,25.0,4.442461515793677,Ti-6Al-4V,368.270604251479,-368.270604251479
32577.6328472272,368.880414820664,,,,powder,,,stripe,,1.0,Ar,,60.0,,L-PBF,,2.5,force,,,,,914.0,air,-1.0,27.5,,50.0,25.0,4.512919524455736,Ti-6Al-4V,368.880414820664,-368.880414820664
60889.7875692889,309.810339314313,,,,powder,,,stripe,,1.0,Ar,,60.0,,L-PBF,,2.5,force,,,,,914.0,air,-1.0,27.5,,50.0,25.0,4.784544458901845,Ti-6Al-4V,309.810339314313,-309.810339314313
75217.3176776784,308.590718175942,,,,powder,,,stripe,,1.0,Ar,,60.0,,L-PBF,,2.5,force,,,,,914.0,air,-1.0,27.5,,50.0,25.0,4.8763178420011135,Ti-6Al-4V,308.590718175942,-308.590718175942
99414.7018813901,269.562841748068,,,,powder,,,stripe,,1.0,Ar,,60.0,,L-PBF,,2.5,force,,,,,914.0,air,-1.0,27.5,,50.0,25.0,4.9974506145162385,Ti-6Al-4V,269.562841748068,-269.562841748068
105839.29021691,268.08278460751,,,,powder,,,stripe,,1.0,Ar,,60.0,,L-PBF,,2.5,force,,,,,914.0,air,-1.0,27.5,,50.0,25.0,5.024646918708612,Ti-6Al-4V,268.08278460751,-268.08278460751
113724.468435073,268.603656611884,,,,powder,,,stripe,,1.0,Ar,,60.0,,L-PBF,,2.5,force,,,,,914.0,air,-1.0,27.5,,50.0,25.0,5.055853915550319,Ti-6Al-4V,268.603656611884,-268.603656611884
8085.47187293588,381.601979137417,,,,powder,,,stripe,,1.0,Ar,,60.0,,L-PBF,,2.5,force,,,,,914.0,air,-1.0,27.5,,0.0,25.0,3.9077053706656883,Ti-6Al-4V,381.601979137417,-381.601979137417
12754.9616325772,241.710713826514,,,,powder,,,stripe,,1.0,Ar,,60.0,,L-PBF,,2.5,force,,,,,914.0,air,-1.0,27.5,,0.0,25.0,4.105679156573008,Ti-6Al-4V,241.710713826514,-241.710713826514
13286.4253667425,384.101032081282,,,,powder,,,stripe,,1.0,Ar,,60.0,,L-PBF,,2.5,force,,,,,914.0,air,-1.0,27.5,,0.0,25.0,4.123408152325903,Ti-6Al-4V,384.101032081282,-384.101032081282
13887.1959787346,340.044025208633,,,,powder,,,stripe,,1.0,Ar,,60.0,,L-PBF,,2.5,force,,,,,914.0,air,-1.0,27.5,,0.0,25.0,4.142614564391538,Ti-6Al-4V,340.044025208633,-340.044025208633
22890.8914568357,411.601754372911,,,,powder,,,stripe,,1.0,Ar,,60.0,,L-PBF,,2.5,force,,,,,914.0,air,-1.0,27.5,,0.0,25.0,4.359662706053568,Ti-6Al-4V,411.601754372911,-411.601754372911
37732.0887881916,406.566419561763,,,,powder,,,stripe,,1.0,Ar,,60.0,,L-PBF,,2.5,force,,,,,914.0,air,-1.0,27.5,,0.0,25.0,4.576710847715595,Ti-6Al-4V,406.566419561763,-406.566419561763
51074.1208248957,167.570190613943,,,,powder,,,stripe,,1.0,Ar,,60.0,,L-PBF,,2.5,force,,,,,914.0,air,-1.0,27.5,,0.0,25.0,4.708200899549563,Ti-6Al-4V,167.570190613943,-167.570190613943
61183.7399583154,294.679839773931,,,,powder,,,stripe,,1.0,Ar,,60.0,,L-PBF,,2.5,force,,,,,914.0,air,-1.0,27.5,,0.0,25.0,4.786636020435774,Ti-6Al-4V,294.679839773931,-294.679839773931
69432.777190511,226.751672542173,,,,powder,,,stripe,,1.0,Ar,,60.0,,L-PBF,,2.5,force,,,,,914.0,air,-1.0,27.5,,0.0,25.0,4.8415645366290505,Ti-6Al-4V,226.751672542173,-226.751672542173
86615.6954916895,223.83611077433,,,,powder,,,stripe,,1.0,Ar,,60.0,,L-PBF,,2.5,force,,,,,914.0,air,-1.0,27.5,,0.0,25.0,4.937596596957229,Ti-6Al-4V,223.83611077433,-223.83611077433
88676.0735310629,290.894031434716,,,,powder,,,stripe,,1.0,Ar,,60.0,,L-PBF,,2.5,force,,,,,914.0,air,-1.0,27.5,,0.0,25.0,4.94780645483549,Ti-6Al-4V,290.894031434716,-290.894031434716
159143.902780035,215.505934294779,,,,powder,,,stripe,,1.0,Ar,,60.0,,L-PBF,,2.5,force,,,,,914.0,air,-1.0,27.5,,0.0,25.0,5.20179000431605,Ti-6Al-4V,215.505934294779,-215.505934294779
207568.063220895,164.790879183836,,,,powder,,,stripe,,1.0,Ar,,60.0,,L-PBF,,2.5,force,,,,,914.0,air,-1.0,27.5,,0.0,25.0,5.3171605330207905,Ti-6Al-4V,164.790879183836,-164.790879183836
230583.582508665,165.623896831791,,,,powder,,,stripe,,1.0,Ar,,60.0,,L-PBF,,2.5,force,,,,,914.0,air,-1.0,27.5,,0.0,25.0,5.362828382404841,Ti-6Al-4V,165.623896831791,-165.623896831791
624757.332626161,157.297433655277,,,,powder,,,stripe,,1.0,Ar,,60.0,,L-PBF,,2.5,force,,,,,914.0,air,-1.0,27.5,,0.0,25.0,5.79571136203801,Ti-6Al-4V,157.297433655277,-157.297433655277
30593.3800688607,518.305080991109,,,,powder,,,stripe,,1.0,Ar,,60.0,,L-PBF,,2.5,force,,,,,914.0,air,-1.0,27.5,,90.0,25.0,4.485627462083066,Ti-6Al-4V,518.305080991109,-518.305080991109
33695.5593547783,518.532661416167,,,,powder,,,stripe,,1.0,Ar,,60.0,,L-PBF,,2.5,force,,,,,914.0,air,-1.0,27.5,,90.0,25.0,4.527572670165425,Ti-6Al-4V,518.532661416167,-518.532661416167
50421.0525803514,467.887877953407,,,,powder,,,stripe,,1.0,Ar,,60.0,,L-PBF,,2.5,force,,,,,914.0,air,-1.0,27.5,,90.0,25.0,4.702611907684474,Ti-6Al-4V,467.887877953407,-467.887877953407
54511.8740932301,468.433508961956,,,,powder,,,stripe,,1.0,Ar,,60.0,,L-PBF,,2.5,force,,,,,914.0,air,-1.0,27.5,,90.0,25.0,4.736491113129464,Ti-6Al-4V,468.433508961956,-468.433508961956
80426.762603586,417.152624332214,,,,powder,,,stripe,,1.0,Ar,,60.0,,L-PBF,,2.5,force,,,,,914.0,air,-1.0,27.5,,90.0,25.0,4.905400587517719,Ti-6Al-4V,417.152624332214,-417.152624332214
102963.053619855,417.698255340762,,,,powder,,,stripe,,1.0,Ar,,60.0,,L-PBF,,2.5,force,,,,,914.0,air,-1.0,27.5,,90.0,25.0,5.0126814141467895,Ti-6Al-4V,417.698255340762,-417.698255340762
111606.4416278,367.826683311609,,,,powder,,,stripe,,1.0,Ar,,60.0,,L-PBF,,2.5,force,,,,,914.0,air,-1.0,27.5,,90.0,25.0,5.047689261650596,Ti-6Al-4V,367.826683311609,-367.826683311609
124439.035238886,377.919451940788,,,,powder,,,stripe,,1.0,Ar,,60.0,,L-PBF,,2.5,force,,,,,914.0,air,-1.0,27.5,,90.0,25.0,5.094956635415994,Ti-6Al-4V,377.919451940788,-377.919451940788
124670.65260743,367.826683311609,,,,powder,,,stripe,,1.0,Ar,,60.0,,L-PBF,,2.5,force,,,,,914.0,air,-1.0,27.5,,90.0,25.0,5.095764232863751,Ti-6Al-4V,367.826683311609,-367.826683311609
160199.167320495,347.232625311328,,,,powder,,,stripe,,1.0,Ar,,60.0,,L-PBF,,2.5,force,,,,,914.0,air,-1.0,27.5,,90.0,25.0,5.204660254388331,Ti-6Al-4V,347.232625311328,-347.232625311328
185723.658840118,347.232625311328,,,,powder,,,stripe,,1.0,Ar,,60.0,,L-PBF,,2.5,force,,,,,914.0,air,-1.0,27.5,,90.0,25.0,5.268867230876223,Ti-6Al-4V,347.232625311328,-347.232625311328
11254.7933751105,555.265259189906,,,,powder,,,stripe,,1.0,Ar,,60.0,,L-PBF,,2.5,force,,,,,914.0,air,-1.0,27.5,,50.0,25.0,4.051337526269187,Ti-6Al-4V,555.265259189906,-555.265259189906
14070.0313836449,555.265259189906,,,,powder,,,stripe,,1.0,Ar,,60.0,,L-PBF,,2.5,force,,,,,914.0,air,-1.0,27.5,,50.0,25.0,4.1482950661432465,Ti-6Al-4V,555.265259189906,-555.265259189906
29346.6962732092,402.985074626866,,,,powder,,,stripe,,1.0,Ar,,60.0,,L-PBF,,2.5,force,,,,,914.0,air,-1.0,27.5,,50.0,25.0,4.467559217301751,Ti-6Al-4V,402.985074626866,-402.985074626866
38121.178954262,403.184597844113,,,,powder,,,stripe,,1.0,Ar,,60.0,,L-PBF,,2.5,force,,,,,914.0,air,-1.0,27.5,,50.0,25.0,4.5811663233779605,Ti-6Al-4V,403.184597844113,-403.184597844113
45864.2501050411,403.059498326327,,,,powder,,,stripe,,1.0,Ar,,60.0,,L-PBF,,2.5,force,,,,,914.0,air,-1.0,27.5,,50.0,25.0,4.661474297049871,Ti-6Al-4V,403.059498326327,-403.059498326327
63079.8267949589,368.372314320158,,,,powder,,,stripe,,1.0,Ar,,60.0,,L-PBF,,2.5,force,,,,,914.0,air,-1.0,27.5,,50.0,25.0,4.799890492169597,Ti-6Al-4V,368.372314320158,-368.372314320158
73593.8131167153,368.372314320158,,,,powder,,,stripe,,1.0,Ar,,60.0,,L-PBF,,2.5,force,,,,,914.0,air,-1.0,27.5,,50.0,25.0,4.86684130561182,Ti-6Al-4V,368.372314320158,-368.372314320158
92826.360791074,309.181185095433,,,,powder,,,stripe,,1.0,Ar,,60.0,,L-PBF,,2.5,force,,,,,914.0,air,-1.0,27.5,,50.0,25.0,4.967671324499033,Ti-6Al-4V,309.181185095433,-309.181185095433
123014.275836539,307.771872494845,,,,powder,,,stripe,,1.0,Ar,,60.0,,L-PBF,,2.5,force,,,,,914.0,air,-1.0,27.5,,50.0,25.0,5.0899555143440205,Ti-6Al-4V,307.771872494845,-307.771872494845
130837.115258764,308.501458135059,,,,powder,,,stripe,,1.0,Ar,,60.0,,L-PBF,,2.5,force,,,,,914.0,air,-1.0,27.5,,50.0,25.0,5.116730960085993,Ti-6Al-4V,308.501458135059,-308.501458135059
146205.557489126,308.501458135059,,,,powder,,,stripe,,1.0,Ar,,60.0,,L-PBF,,2.5,force,,,,,914.0,air,-1.0,27.5,,50.0,25.0,5.164963881110133,Ti-6Al-4V,308.501458135059,-308.501458135059
239747.422956037,267.134406573971,,,,powder,,,stripe,,1.0,Ar,,60.0,,L-PBF,,2.5,force,,,,,914.0,air,-1.0,27.5,,50.0,25.0,5.379753947638372,Ti-6Al-4V,267.134406573971,-267.134406573971
267759.562388497,267.9299267963,,,,powder,,,stripe,,1.0,Ar,,60.0,,L-PBF,,2.5,force,,,,,914.0,air,-1.0,27.5,,50.0,25.0,5.427744989563284,Ti-6Al-4V,267.9299267963,-267.9299267963
312965.920388902,267.9299267963,,,,powder,,,stripe,,1.0,Ar,,60.0,,L-PBF,,2.5,force,,,,,914.0,air,-1.0,27.5,,50.0,25.0,5.495497048751395,Ti-6Al-4V,267.9299267963,-267.9299267963
456388.073279813,259.43824566488,,,,powder,,,stripe,,1.0,Ar,,60.0,,L-PBF,,2.5,force,,,,,914.0,air,-1.0,27.5,,50.0,25.0,5.65933428654275,Ti-6Al-4V,259.43824566488,-259.43824566488
9994.99771044565,357.820721696823,,,,powder,,,stripe,,1.0,Ar,,60.0,,L-PBF,,2.5,force,,,,,914.0,air,-1.0,27.5,,0.0,25.0,3.9997826989703005,Ti-6Al-4V,357.820721696823,-357.820721696823
14338.4059877287,367.981385693507,,,,powder,,,stripe,,1.0,Ar,,60.0,,L-PBF,,2.5,force,,,,,914.0,air,-1.0,27.5,,0.0,25.0,4.156500873144038,Ti-6Al-4V,367.981385693507,-367.981385693507
41085.16910479,367.183399269744,,,,powder,,,stripe,,1.0,Ar,,60.0,,L-PBF,,2.5,force,,,,,914.0,air,-1.0,27.5,,0.0,25.0,4.613685078850741,Ti-6Al-4V,367.183399269744,-367.183399269744
43323.2186604976,268.014578271434,,,,powder,,,stripe,,1.0,Ar,,60.0,,L-PBF,,2.5,force,,,,,914.0,air,-1.0,27.5,,0.0,25.0,4.636720714679185,Ti-6Al-4V,268.014578271434,-268.014578271434
48743.7348389588,317.858705409541,,,,powder,,,stripe,,1.0,Ar,,60.0,,L-PBF,,2.5,force,,,,,914.0,air,-1.0,27.5,,0.0,25.0,4.687918802604304,Ti-6Al-4V,317.858705409541,-317.858705409541
65980.9465903481,317.527014766677,,,,powder,,,stripe,,1.0,Ar,,60.0,,L-PBF,,2.5,force,,,,,914.0,air,-1.0,27.5,,0.0,25.0,4.819418541824904,Ti-6Al-4V,317.527014766677,-317.527014766677
68275.5624589832,267.981742310113,,,,powder,,,stripe,,1.0,Ar,,60.0,,L-PBF,,2.5,force,,,,,914.0,air,-1.0,27.5,,0.0,25.0,4.834265286575616,Ti-6Al-4V,267.981742310113,-267.981742310113
97680.1719052564,218.373794561597,,,,powder,,,stripe,,1.0,Ar,,60.0,,L-PBF,,2.5,force,,,,,914.0,air,-1.0,27.5,,0.0,25.0,4.989806415243118,Ti-6Al-4V,218.373794561597,-218.373794561597
100474.194554503,218.639790036185,,,,powder,,,stripe,,1.0,Ar,,60.0,,L-PBF,,2.5,force,,,,,914.0,air,-1.0,27.5,,0.0,25.0,5.002054533381744,Ti-6Al-4V,218.639790036185,-218.639790036185
201892.037759128,217.776108444145,,,,powder,,,stripe,,1.0,Ar,,60.0,,L-PBF,,2.5,force,,,,,914.0,air,-1.0,27.5,,0.0,25.0,5.305119191526794,Ti-6Al-4V,217.776108444145,-217.776108444145
22872.2699243801,698.540236088928,,,,powder,,,stripe,,1.0,Ar,,60.0,,L-PBF,,2.5,force,,,,,914.0,air,-1.0,27.5,,90.0,25.0,4.359309267654981,Ti-6Al-4V,698.540236088928,-698.540236088928
25273.3272320797,700.253668924749,,,,powder,,,stripe,,1.0,Ar,,60.0,,L-PBF,,2.5,force,,,,,914.0,air,-1.0,27.5,,90.0,25.0,4.402662420527396,Ti-6Al-4V,700.253668924749,-700.253668924749
41333.7270024372,649.426300233152,,,,powder,,,stripe,,1.0,Ar,,60.0,,L-PBF,,2.5,force,,,,,914.0,air,-1.0,27.5,,90.0,25.0,4.616304566753185,Ti-6Al-4V,649.426300233152,-649.426300233152
60896.8181460766,599.432130858622,,,,powder,,,stripe,,1.0,Ar,,60.0,,L-PBF,,2.5,force,,,,,914.0,air,-1.0,27.5,,90.0,25.0,4.784594601373407,Ti-6Al-4V,599.432130858622,-599.432130858622
68061.7990434159,599.432130858622,,,,powder,,,stripe,,1.0,Ar,,60.0,,L-PBF,,2.5,force,,,,,914.0,air,-1.0,27.5,,90.0,25.0,4.832903424399845,Ti-6Al-4V,599.432130858622,-599.432130858622
776536.026585839,573.871740926365,,,,powder,,,stripe,,1.0,Ar,,60.0,,L-PBF,,2.5,force,,,,,914.0,air,-1.0,27.5,,90.0,25.0,5.890161609175308,Ti-6Al-4V,573.871740926365,-573.871740926365
959010.992165488,574.728457344275,,,,powder,,,stripe,,1.0,Ar,,60.0,,L-PBF,,2.5,force,,,,,914.0,air,-1.0,27.5,,90.0,25.0,5.981823585074164,Ti-6Al-4V,574.728457344275,-574.728457344275
1198647.79608624,554.284848818637,,,,powder,,,stripe,,1.0,Ar,,60.0,,L-PBF,,2.5,force,,,,,914.0,air,-1.0,27.5,,90.0,25.0,6.078691591200155,Ti-6Al-4V,554.284848818637,-554.284848818637
26601.2060175807,599.455647959465,,,,powder,,,stripe,,1.0,Ar,,60.0,,L-PBF,,2.5,force,,,,,914.0,air,-1.0,27.5,,50.0,25.0,4.424901326665172,Ti-6Al-4V,599.455647959465,-599.455647959465
40007.8256474929,550.024783829928,,,,powder,,,stripe,,1.0,Ar,,60.0,,L-PBF,,2.5,force,,,,,914.0,air,-1.0,27.5,,50.0,25.0,4.60214494890572,Ti-6Al-4V,550.024783829928,-550.024783829928
40571.8936548849,673.566668502506,,,,powder,,,stripe,,1.0,Ar,,60.0,,L-PBF,,2.5,force,,,,,914.0,air,-1.0,27.5,,50.0,25.0,4.608225278462877,Ti-6Al-4V,673.566668502506,-673.566668502506
41808.0812994257,599.72554203154,,,,powder,,,stripe,,1.0,Ar,,60.0,,L-PBF,,2.5,force,,,,,914.0,air,-1.0,27.5,,50.0,25.0,4.621260236907208,Ti-6Al-4V,599.72554203154,-599.72554203154
44216.2141664973,698.833647261846,,,,powder,,,stripe,,1.0,Ar,,60.0,,L-PBF,,2.5,force,,,,,914.0,air,-1.0,27.5,,50.0,25.0,4.6455815551358395,Ti-6Al-4V,698.833647261846,-698.833647261846
49537.2147106383,599.72554203154,,,,powder,,,stripe,,1.0,Ar,,60.0,,L-PBF,,2.5,force,,,,,914.0,air,-1.0,27.5,,50.0,25.0,4.694931584207706,Ti-6Al-4V,599.72554203154,-599.72554203154
123589.374887084,499.467309210405,,,,powder,,,stripe,,1.0,Ar,,60.0,,L-PBF,,2.5,force,,,,,914.0,air,-1.0,27.5,,50.0,25.0,5.091981135588905,Ti-6Al-4V,499.467309210405,-499.467309210405
293708.449235122,448.909834590883,,,,powder,,,stripe,,1.0,Ar,,60.0,,L-PBF,,2.5,force,,,,,914.0,air,-1.0,27.5,,50.0,25.0,5.467916440235462,Ti-6Al-4V,448.909834590883,-448.909834590883
20749.0071730826,673.836562574581,,,,powder,,,stripe,,1.0,Ar,,60.0,,L-PBF,,2.5,force,,,,,914.0,air,-1.0,27.5,,0.0,25.0,4.316997320827997,Ti-6Al-4V,673.836562574581,-673.836562574581
37843.4339126193,699.396952506839,,,,powder,,,stripe,,1.0,Ar,,60.0,,L-PBF,,2.5,force,,,,,914.0,air,-1.0,27.5,,0.0,25.0,4.5779905373925,Ti-6Al-4V,699.396952506839,-699.396952506839
123589.374887084,674.716796093334,,,,powder,,,stripe,,1.0,Ar,,60.0,,L-PBF,,2.5,force,,,,,914.0,air,-1.0,27.5,,0.0,25.0,5.091981135588905,Ti-6Al-4V,674.716796093334,-674.716796093334
192534.709966035,698.563753189771,,,,powder,,,stripe,,1.0,Ar,,60.0,,L-PBF,,2.5,force,,,,,914.0,air,-1.0,27.5,,0.0,25.0,5.284509035080053,Ti-6Al-4V,698.563753189771,-698.563753189771
270650.616368333,699.208397266006,,,,powder,,,stripe,,1.0,Ar,,60.0,,L-PBF,,2.5,force,,,,,914.0,air,-1.0,27.5,,0.0,25.0,5.432409020472198,Ti-6Al-4V,699.208397266006,-699.208397266006
367956.942897664,674.514004053805,,,,powder,,,stripe,,1.0,Ar,,60.0,,L-PBF,,2.5,force,,,,,914.0,air,-1.0,27.5,,0.0,25.0,5.5657970019453025,Ti-6Al-4V,674.514004053805,-674.514004053805
1079582.97279488,623.865910300894,,,,powder,,,stripe,,1.0,Ar,,60.0,,L-PBF,,2.5,force,,,,,914.0,air,-1.0,27.5,,0.0,25.0,6.033256026236886,Ti-6Al-4V,623.865910300894,-623.865910300894
1871445.75516103,599.432130858622,,,,powder,,,stripe,,1.0,Ar,,60.0,,L-PBF,,2.5,force,,,,,914.0,air,-1.0,27.5,,0.0,25.0,6.272177243379024,Ti-6Al-4V,599.432130858622,-599.432130858622
28148.1355864711,709.11804661826,,,,powder,,,,,1.0,,,100.0,,binder jetting,0.5,6.35,strain,,,,,,air,-1.0,31.5,,0.0,350.0,4.449449634309117,316L,709.11804661826,-709.11804661826
35781.9515561581,726.428540032704,,,,powder,,,,,1.0,,,100.0,,binder jetting,0.5,6.35,strain,,,,,,air,-1.0,31.5,,0.0,350.0,4.553664023401767,316L,726.428540032704,-726.428540032704
90848.1445098071,331.753969848288,,,,powder,,,,,1.0,,,100.0,,binder jetting,0.5,6.35,strain,,,,,,air,-1.0,31.5,,0.0,350.0,4.958316061667376,316L,331.753969848288,-331.753969848288
113327.585365949,321.954156664678,,,,powder,,,,,1.0,,,100.0,,binder jetting,0.5,6.35,strain,,,,,,air,-1.0,31.5,,0.0,350.0,5.0543356354947475,316L,321.954156664678,-321.954156664678
1840.08007995525,817.285515083307,,,,powder,,,,,1.0,,,100.0,,binder jetting,0.5,6.35,strain,,,,,,air,-1.0,12.5,,0.0,350.0,3.264836723838826,316L,817.285515083307,-817.285515083307
6294.78369417555,581.869158528328,,,,powder,,,,,1.0,,,100.0,,binder jetting,0.5,6.35,strain,,,,,,air,-1.0,12.5,,0.0,350.0,3.798980811165094,316L,581.869158528328,-581.869158528328
34554.7490697186,227.143900393398,,,,powder,,,,,1.0,,,100.0,,binder jetting,0.5,6.35,strain,,,,,,air,-1.0,12.5,,0.0,350.0,4.538507743549171,316L,227.143900393398,-227.143900393398
38289.4630671517,384.374705101977,,,,powder,,,,,1.0,,,100.0,,binder jetting,0.5,6.35,strain,,,,,,air,-1.0,12.5,,0.0,350.0,4.5830792762821835,316L,384.374705101977,-384.374705101977
5756.29041949899,696.579907384153,,,,powder,,,,,1.0,,,100.0,,binder jetting,0.5,6.35,strain,,,,,,air,-1.0,24.5,,0.0,350.0,3.7601426970790337,316L,696.579907384153,-696.579907384153
20442.0811811125,685.144350613433,,,,powder,,,,,1.0,,,100.0,,binder jetting,0.5,6.35,strain,,,,,,air,-1.0,24.5,,0.0,350.0,4.310525108657479,316L,685.144350613433,-685.144350613433
97066.8780085862,336.79701093776,,,,powder,,,,,1.0,,,100.0,,binder jetting,0.5,6.35,strain,,,,,,air,-1.0,24.5,,0.0,350.0,4.987071061503715,316L,336.79701093776,-336.79701093776
119476.127169157,354.089818506744,,,,powder,,,,,1.0,,,100.0,,binder jetting,0.5,6.35,strain,,,,,,air,-1.0,24.5,,0.0,350.0,5.077281136460343,316L,354.089818506744,-354.089818506744
29426.7370145729,402.28213056162,,,,powder,,,,,1.0,,,,,L-PBF,3.0,6,force,,,,,,air,0.1,42.5,,90.0,25.0,4.468742108000731,Maraging Stainless Steel CX,893.9602901369334,89.39602901369335
33341.0174868626,337.585888655195,,,,powder,,,,,1.0,,,,,L-PBF,3.0,6,force,,,,,,air,0.1,42.5,,90.0,25.0,4.522978849306836,Maraging Stainless Steel CX,750.190863678211,75.0190863678211
37508.943551896,349.953143600378,,,,powder,,,,,1.0,,,,,L-PBF,3.0,6,force,,,,,,air,0.1,42.5,,90.0,25.0,4.574134832318061,Maraging Stainless Steel CX,777.6736524452843,77.76736524452843
40206.4262908801,359.695569068801,,,,powder,,,,,1.0,,,,,L-PBF,3.0,6,force,,,,,,air,0.1,42.5,,90.0,25.0,4.604295472975467,Maraging Stainless Steel CX,799.3234868195577,79.93234868195577
43778.8725147015,314.362949347236,,,,powder,,,,,1.0,,,,,L-PBF,3.0,6,force,,,,,,air,0.1,42.5,,90.0,25.0,4.6412645725140305,Maraging Stainless Steel CX,698.5843318827466,69.85843318827466
89122.4966710095,299.69866190401,,,,powder,,,,,1.0,,,,,L-PBF,3.0,6,force,,,,,,air,0.1,42.5,,90.0,25.0,4.949987344293464,Maraging Stainless Steel CX,665.9970264533556,66.59970264533557
109009.785368103,275.098819578857,,,,powder,,,,,1.0,,,,,L-PBF,3.0,6,force,,,,,,air,0.1,42.5,,90.0,25.0,5.037465484551855,Maraging Stainless Steel CX,611.3307101752378,61.133071017523775
178842.866813988,249.537730236221,,,,powder,,,,,1.0,,,,,L-PBF,3.0,6,force,,,,,,air,0.1,42.5,,90.0,25.0,5.252471622902082,Maraging Stainless Steel CX,554.5282894138244,55.45282894138244
195314.554348115,205.47784403675,,,,powder,,,,,1.0,,,,,L-PBF,3.0,6,force,,,,,,air,0.1,42.5,,90.0,25.0,5.290734607023443,Maraging Stainless Steel CX,456.6174311927778,45.66174311927779
286806.205724364,223.716631299993,,,,powder,,,,,1.0,,,,,L-PBF,3.0,6,force,,,,,,air,0.1,42.5,,90.0,25.0,5.457588544076271,Maraging Stainless Steel CX,497.14806955553996,49.714806955553996
396427.244912311,179.581364441408,,,,powder,,,,,1.0,,,,,L-PBF,3.0,6,force,,,,,,air,0.1,42.5,,90.0,25.0,5.598163494220081,Maraging Stainless Steel CX,399.0696987586844,39.90696987586844
407836.909736375,189.719357279364,,,,powder,,,,,1.0,,,,,L-PBF,3.0,6,force,,,,,,air,0.1,42.5,,90.0,25.0,5.610486527399602,Maraging Stainless Steel CX,421.59857173192,42.159857173192
31816.243590735,413.792719989504,,,,powder,,,,,1.0,,,,,L-PBF,3.0,6,force,,,,,,air,0.1,42.5,,90.0,25.0,4.5026489030252925,Maraging Stainless Steel CX,919.5393777544533,91.95393777544534
57543.2588198058,397.677484227921,,,,powder,,,,,1.0,,,,,L-PBF,3.0,6,force,,,,,,air,0.1,42.5,,90.0,25.0,4.7599944534420855,Maraging Stainless Steel CX,883.7277427287133,88.37277427287134
60613.8427203413,404.786029780755,,,,powder,,,,,1.0,,,,,L-PBF,3.0,6,force,,,,,,air,0.1,42.5,,90.0,25.0,4.782571817739396,Maraging Stainless Steel CX,899.5245106238999,89.95245106239
80403.4871110878,374.741468338214,,,,powder,,,,,1.0,,,,,L-PBF,3.0,6,force,,,,,,air,0.1,42.5,,90.0,25.0,4.9052748845726075,Maraging Stainless Steel CX,832.7588185293645,83.27588185293645
96820.4047779517,349.46712053725,,,,powder,,,,,1.0,,,,,L-PBF,3.0,6,force,,,,,,air,0.1,42.5,,90.0,25.0,4.9859668939675785,Maraging Stainless Steel CX,776.593601193889,77.65936011938891
105966.865501725,299.92562645429,,,,powder,,,,,1.0,,,,,L-PBF,3.0,6,force,,,,,,air,0.1,42.5,,90.0,25.0,5.0251700881012535,Maraging Stainless Steel CX,666.5013921206445,66.65013921206445
127216.857981018,334.884309073017,,,,powder,,,,,1.0,,,,,L-PBF,3.0,6,force,,,,,,air,0.1,42.5,,90.0,25.0,5.104544665109741,Maraging Stainless Steel CX,744.1873534955934,74.41873534955934
171288.887591827,309.947038652098,,,,powder,,,,,1.0,,,,,L-PBF,3.0,6,force,,,,,,air,0.1,42.5,,90.0,25.0,5.233729188919436,Maraging Stainless Steel CX,688.7711970046622,68.87711970046622
187920.022855453,324.800217445473,,,,powder,,,,,1.0,,,,,L-PBF,3.0,6,force,,,,,,air,0.1,42.5,,90.0,25.0,5.27397305658988,Maraging Stainless Steel CX,721.7782609899399,72.17782609899399
237259.308835373,289.791838006588,,,,powder,,,,,1.0,,,,,L-PBF,3.0,6,force,,,,,,air,0.1,42.5,,90.0,25.0,5.375223260916087,Maraging Stainless Steel CX,643.9818622368623,64.39818622368624
355089.296979261,279.889629253297,,,,powder,,,,,1.0,,,,,L-PBF,3.0,6,force,,,,,,air,0.1,42.5,,90.0,25.0,5.550337582093507,Maraging Stainless Steel CX,621.9769538962156,62.197695389621565
889485.622604986,274.523549493493,,,,powder,,,,,1.0,,,,,L-PBF,3.0,6,force,,,,,,air,0.1,42.5,,90.0,25.0,5.949138932663022,Maraging Stainless Steel CX,610.0523322077622,61.005233220776226
17719.5268342492,399.088366717722,,,,powder,,,,,1.0,,,,,L-PBF,3.0,6,force,,,,,,air,0.1,42.5,,90.0,25.0,4.248452120710274,Maraging Stainless Steel CX,886.8630371504934,88.68630371504935
33394.0876925432,359.877373038013,,,,powder,,,,,1.0,,,,,L-PBF,3.0,6,force,,,,,,air,0.1,42.5,,90.0,25.0,4.523669583284917,Maraging Stainless Steel CX,799.7274956400288,79.97274956400288
45502.1768168996,339.914405423306,,,,powder,,,,,1.0,,,,,L-PBF,3.0,6,force,,,,,,air,0.1,42.5,,90.0,25.0,4.658032173733021,Maraging Stainless Steel CX,755.3653453851244,75.53653453851244
49933.2465553722,319.748619152714,,,,powder,,,,,1.0,,,,,L-PBF,3.0,6,force,,,,,,air,0.1,42.5,,90.0,25.0,4.6983898038930025,Maraging Stainless Steel CX,710.5524870060311,71.05524870060312
56370.5703087106,300.164212296837,,,,powder,,,,,1.0,,,,,L-PBF,3.0,6,force,,,,,,air,0.1,42.5,,90.0,25.0,4.751052428658632,Maraging Stainless Steel CX,667.0315828818599,66.70315828818599
84480.6709958743,249.995085853198,,,,powder,,,,,1.0,,,,,L-PBF,3.0,6,force,,,,,,air,0.1,42.5,,90.0,25.0,4.926757354629229,Maraging Stainless Steel CX,555.5446352293288,55.554463522932885
115049.17181814,274.824114749297,,,,powder,,,,,1.0,,,,,L-PBF,3.0,6,force,,,,,,air,0.1,42.5,,90.0,25.0,5.060883496745589,Maraging Stainless Steel CX,610.7202549984378,61.07202549984378
125563.16256635,239.741644836499,,,,powder,,,,,1.0,,,,,L-PBF,3.0,6,force,,,,,,air,0.1,42.5,,90.0,25.0,5.098862245765002,Maraging Stainless Steel CX,532.7592107477756,53.27592107477756
225177.777929405,199.76533045745,,,,powder,,,,,1.0,,,,,L-PBF,3.0,6,force,,,,,,air,0.1,42.5,,90.0,25.0,5.3525255291685205,Maraging Stainless Steel CX,443.9229565721111,44.392295657211115
282587.287838714,224.784947824814,,,,powder,,,,,1.0,,,,,L-PBF,3.0,6,force,,,,,,air,0.1,42.5,,90.0,25.0,5.451152621257499,Maraging Stainless Steel CX,499.5221062773644,49.95221062773644
387807.941492317,188.062261114178,,,,powder,,,,,1.0,,,,,L-PBF,3.0,6,force,,,,,,air,0.1,42.5,,90.0,25.0,5.588616698272799,Maraging Stainless Steel CX,417.9161358092844,41.79161358092844
410312.925706576,185.031892637748,,,,powder,,,,,1.0,,,,,L-PBF,3.0,6,force,,,,,,air,0.1,42.5,,90.0,25.0,5.613115198357652,Maraging Stainless Steel CX,411.18198363944,41.118198363944
510522.150370079,174.947473567411,,,,powder,,,,,1.0,,,,,L-PBF,3.0,6,force,,,,,,air,0.1,42.5,,90.0,25.0,5.708014589860352,Maraging Stainless Steel CX,388.77216348313556,38.87721634831356
968903.332647682,169.793939166341,,,,powder,,,,,1.0,,,,,L-PBF,3.0,6,force,,,,,,air,0.1,42.5,,90.0,25.0,5.986280449711347,Maraging Stainless Steel CX,377.3198648140911,37.73198648140911
73856.9949516236,399.997068295845,,,,powder,,,,,1.0,,,,,L-PBF,3.0,6,force,,,,,,air,0.1,42.5,,90.0,25.0,4.86839163336536,Maraging Stainless Steel CX,888.8823739907666,88.88823739907667
98384.5536886288,419.146658613889,,,,powder,,,,,1.0,,,,,L-PBF,3.0,6,force,,,,,,air,0.1,42.5,,90.0,25.0,4.992926919830102,Maraging Stainless Steel CX,931.4370191419755,93.14370191419755
106622.585214001,359.911992951583,,,,powder,,,,,1.0,,,,,L-PBF,3.0,6,force,,,,,,air,0.1,42.5,,90.0,25.0,5.027849208394946,Maraging Stainless Steel CX,799.8044287812955,79.98044287812957
185328.814115055,309.611768275614,,,,powder,,,,,1.0,,,,,L-PBF,3.0,6,force,,,,,,air,0.1,42.5,,90.0,25.0,5.267942946778814,Maraging Stainless Steel CX,688.0261517235866,68.80261517235867
187175.954832938,384.773099035584,,,,powder,,,,,1.0,,,,,L-PBF,3.0,6,force,,,,,,air,0.1,42.5,,90.0,25.0,5.272250057254162,Maraging Stainless Steel CX,855.0513311901866,85.50513311901867
189554.414627161,310.084557393535,,,,powder,,,,,1.0,,,,,L-PBF,3.0,6,force,,,,,,air,0.1,42.5,,90.0,25.0,5.277733903380705,Maraging Stainless Steel CX,689.0767942078556,68.90767942078557
211482.078923745,375.075102210302,,,,powder,,,,,1.0,,,,,L-PBF,3.0,6,force,,,,,,air,0.1,42.5,,90.0,25.0,5.325273570981575,Maraging Stainless Steel CX,833.5002271340045,83.35002271340045
321567.870210561,324.875493556693,,,,powder,,,,,1.0,,,,,L-PBF,3.0,6,force,,,,,,air,0.1,42.5,,90.0,25.0,5.507272649257575,Maraging Stainless Steel CX,721.9455412370955,72.19455412370955
398047.897161985,349.517057092523,,,,powder,,,,,1.0,,,,,L-PBF,3.0,6,force,,,,,,air,0.1,42.5,,90.0,25.0,5.599935333936946,Maraging Stainless Steel CX,776.7045713167176,77.67045713167177
924684.936462389,270.092836079517,,,,powder,,,,,1.0,,,,,L-PBF,3.0,6,force,,,,,,air,0.1,42.5,,90.0,25.0,5.965993782832041,Maraging Stainless Steel CX,600.2063023989266,60.02063023989266
27825.6179678015,400.04829251816,,,,powder,,,,,1.0,,,,,L-PBF,3.0,6,force,,,,,,air,0.1,42.5,,0.0,25.0,4.444444818182882,Maraging Stainless Steel CX,888.9962055959111,88.89962055959111
54003.2533741833,409.804837341916,,,,powder,,,,,1.0,,,,,L-PBF,3.0,6,force,,,,,,air,0.1,42.5,,0.0,25.0,4.732419924265458,Maraging Stainless Steel CX,910.6774163153689,91.06774163153689
54412.2714318091,420.000285423326,,,,powder,,,,,1.0,,,,,L-PBF,3.0,6,force,,,,,,air,0.1,42.5,,0.0,25.0,4.735696855839931,Maraging Stainless Steel CX,933.3339676073911,93.3333967607391
56056.0199953988,379.539033103394,,,,powder,,,,,1.0,,,,,L-PBF,3.0,6,force,,,,,,air,0.1,42.5,,0.0,25.0,4.748622259400065,Maraging Stainless Steel CX,843.4200735630977,84.34200735630978
91720.998404071,370.172471613751,,,,powder,,,,,1.0,,,,,L-PBF,3.0,6,force,,,,,,air,0.1,42.5,,0.0,25.0,4.962468773478516,Maraging Stainless Steel CX,822.6054924750022,82.26054924750022
94295.8628841199,359.932157373999,,,,powder,,,,,1.0,,,,,L-PBF,3.0,6,force,,,,,,air,0.1,42.5,,0.0,25.0,4.974492639015041,Maraging Stainless Steel CX,799.8492386088867,79.98492386088867
102810.646745597,344.687736163894,,,,powder,,,,,1.0,,,,,L-PBF,3.0,6,force,,,,,,air,0.1,42.5,,0.0,25.0,5.012038091151869,Maraging Stainless Steel CX,765.9727470308756,76.59727470308756
143837.621907498,390.036834986684,,,,powder,,,,,1.0,,,,,L-PBF,3.0,6,force,,,,,,air,0.1,42.5,,0.0,25.0,5.157872494182057,Maraging Stainless Steel CX,866.7485221926312,86.67485221926313
205346.749086876,355.230142734404,,,,powder,,,,,1.0,,,,,L-PBF,3.0,6,force,,,,,,air,0.1,42.5,,0.0,25.0,5.312487831782772,Maraging Stainless Steel CX,789.4003171875645,78.94003171875646
628624.922704757,299.716411439822,,,,powder,,,,,1.0,,,,,L-PBF,3.0,6,force,,,,,,air,0.1,42.5,,0.0,25.0,5.798391595228467,Maraging Stainless Steel CX,666.0364698662712,66.60364698662713
822603.189527431,290.125198113458,,,,powder,,,,,1.0,,,,,L-PBF,3.0,6,force,,,,,,air,0.1,42.5,,0.0,25.0,5.915190389091801,Maraging Stainless Steel CX,644.7226624743511,64.47226624743512
19742.1788441382,314.958868732743,110.0,67.0,,powder,1378.0,950.0,bidirection,,1.0,,,40.0,,L-PBF,20.0,2.25,force,,,,320.0,,air,0.1,40.5,,0.0,25.0,4.295395081857796,24CrNiMo,699.9085971838733,69.99085971838734
36846.0036381779,305.911990297525,110.0,67.0,,powder,1378.0,950.0,bidirection,,1.0,,,40.0,,L-PBF,20.0,2.25,force,,,,320.0,,air,0.1,40.5,,0.0,25.0,4.566390390648093,24CrNiMo,679.8044228833888,67.98044228833889
47938.008385004,314.943540887157,110.0,67.0,,powder,1378.0,950.0,bidirection,,1.0,,,40.0,,L-PBF,20.0,2.25,force,,,,320.0,,air,0.1,40.5,,0.0,25.0,4.680679987032429,24CrNiMo,699.8745353047933,69.98745353047933
55145.1034486406,306.00765463319,110.0,67.0,,powder,1378.0,950.0,bidirection,,1.0,,,40.0,,L-PBF,20.0,2.25,force,,,,320.0,,air,0.1,40.5,,0.0,25.0,4.741506955767232,24CrNiMo,680.0170102959777,68.00170102959777
66912.1701524754,315.002207829071,110.0,67.0,,powder,1378.0,950.0,bidirection,,1.0,,,40.0,,L-PBF,20.0,2.25,force,,,,320.0,,air,0.1,40.5,,0.0,25.0,4.825505115516272,24CrNiMo,700.0049062868244,70.00049062868244
68767.8900501767,296.923778804222,110.0,67.0,,powder,1378.0,950.0,bidirection,,1.0,,,40.0,,L-PBF,20.0,2.25,force,,,,320.0,,air,0.1,40.5,,0.0,25.0,4.837385699438389,24CrNiMo,659.8306195649378,65.98306195649378
88134.3137027156,296.945448352386,110.0,67.0,,powder,1378.0,950.0,bidirection,,1.0,,,40.0,,L-PBF,20.0,2.25,force,,,,320.0,,air,0.1,40.5,,0.0,25.0,4.945145027031666,24CrNiMo,659.8787741164133,65.98787741164134
96487.0324212972,305.933659845689,110.0,67.0,,powder,1378.0,950.0,bidirection,,1.0,,,40.0,,L-PBF,20.0,2.25,force,,,,320.0,,air,0.1,40.5,,0.0,25.0,4.984468949340656,24CrNiMo,679.8525774348644,67.98525774348644
98325.7714980726,287.935567310918,110.0,67.0,,powder,1378.0,950.0,bidirection,,1.0,,,40.0,,L-PBF,20.0,2.25,force,,,,320.0,,air,0.1,40.5,,0.0,25.0,4.992667362720139,24CrNiMo,639.8568162464844,63.98568162464844
167303.365316236,296.923778804222,110.0,67.0,,powder,1378.0,950.0,bidirection,,1.0,,,40.0,,L-PBF,20.0,2.25,force,,,,320.0,,air,0.1,40.5,,0.0,25.0,5.2235046769072335,24CrNiMo,659.8306195649378,65.98306195649378
390663.447691863,287.935567310918,110.0,67.0,,powder,1378.0,950.0,bidirection,,1.0,,,40.0,,L-PBF,20.0,2.25,force,,,,320.0,,air,0.1,40.5,,0.0,25.0,5.5918027784929025,24CrNiMo,639.8568162464844,63.98568162464844
482131.247266598,278.984353211364,110.0,67.0,,powder,1378.0,950.0,bidirection,,1.0,,,40.0,,L-PBF,20.0,2.25,force,,,,320.0,,air,0.1,40.5,,0.0,25.0,5.683165279327212,24CrNiMo,619.9652293585867,61.99652293585868
913976.337947157,287.913897762754,110.0,67.0,,powder,1378.0,950.0,bidirection,,1.0,,,40.0,,L-PBF,20.0,2.25,force,,,,320.0,,air,0.1,40.5,,0.0,25.0,5.96093495237278,24CrNiMo,639.8086616950089,63.9808661695009
2620218.04588182,269.974472169897,110.0,67.0,,powder,1378.0,950.0,bidirection,,1.0,,,40.0,,L-PBF,20.0,2.25,force,,,,320.0,,air,0.1,40.5,,0.0,25.0,6.418337433374332,24CrNiMo,599.94327148866,59.994327148866006
2670151.1528469,279.021350605115,110.0,67.0,,powder,1378.0,950.0,bidirection,,1.0,,,40.0,,L-PBF,20.0,2.25,force,,,,320.0,,air,0.1,40.5,,0.0,25.0,6.426535846753817,24CrNiMo,620.0474457891445,62.004744578914455
4823835.0658145,279.021350605115,110.0,67.0,,powder,1378.0,950.0,bidirection,,1.0,,,40.0,,L-PBF,20.0,2.25,force,,,,320.0,,air,0.1,40.5,,0.0,25.0,6.683392450203572,24CrNiMo,620.0474457891445,62.004744578914455
6450043.30576628,269.915805227982,110.0,67.0,,powder,1378.0,950.0,bidirection,,1.0,,,40.0,,L-PBF,20.0,2.25,force,,,,320.0,,air,0.1,40.5,,0.0,25.0,6.809562630510026,24CrNiMo,599.8129005066266,59.981290050662665
7098141.85250643,265.53586251387,110.0,67.0,,powder,1378.0,950.0,bidirection,,1.0,,,40.0,,L-PBF,20.0,2.25,force,,,,320.0,,air,0.1,40.5,,0.0,25.0,6.851144674237441,24CrNiMo,590.0796944752666,59.00796944752666
8909873.05015605,265.440198178206,110.0,67.0,,powder,1378.0,950.0,bidirection,,1.0,,,40.0,,L-PBF,20.0,2.25,force,,,,320.0,,air,0.1,40.5,,0.0,25.0,6.949871516157023,24CrNiMo,589.86710706268,58.986710706268006
9429024.32855494,269.915805227982,110.0,67.0,,powder,1378.0,950.0,bidirection,,1.0,,,40.0,,L-PBF,20.0,2.25,force,,,,320.0,,air,0.1,40.5,,0.0,25.0,6.97446675629547,24CrNiMo,599.8129005066266,59.981290050662665
9875196.66994975,265.46186772637,110.0,67.0,,powder,1378.0,950.0,bidirection,,1.0,,,40.0,,L-PBF,20.0,2.25,force,,,,320.0,,air,0.1,40.5,,0.0,25.0,6.9945457535970705,24CrNiMo,589.9152616141555,58.99152616141555
17307.8508716118,559.750738230478,2800.0,,,powder,903.6,20.0,,,1.0,,,700.0,14.53,P-DED,60.0,5.0,force,,119.0,,5000.0,816.6,air,-1.0,97.5,,0.0,25.0,4.23824314456256,Ti-6Al-4V,559.750738230478,-559.750738230478
21089.9051661797,824.654959930768,2800.0,,,powder,903.6,20.0,,,1.0,,,700.0,14.53,P-DED,60.0,5.0,force,,119.0,,5000.0,816.6,air,-1.0,97.5,,0.0,25.0,4.32407462687569,Ti-6Al-4V,824.654959930768,-824.654959930768
184030.654572555,312.147672867297,2800.0,,,powder,903.6,20.0,,,1.0,,,700.0,14.53,P-DED,60.0,5.0,force,,119.0,,5000.0,816.6,air,-1.0,97.5,,0.0,25.0,5.264890170851061,Ti-6Al-4V,312.147672867297,-312.147672867297
267983.145801901,250.023871459996,2800.0,,,powder,903.6,20.0,,,1.0,,,700.0,14.53,P-DED,60.0,5.0,force,,119.0,,5000.0,816.6,air,-1.0,97.5,,0.0,25.0,5.42810748091161,Ti-6Al-4V,250.023871459996,-250.023871459996
447167.033246687,264.975212054418,2800.0,,,powder,903.6,20.0,,,1.0,,,700.0,14.53,P-DED,60.0,5.0,force,,119.0,,5000.0,816.6,air,-1.0,97.5,,0.0,25.0,5.6504697783157605,Ti-6Al-4V,264.975212054418,-264.975212054418
1210471.82302365,273.981251756895,2800.0,,,powder,903.6,20.0,,,1.0,,,700.0,14.53,P-DED,60.0,5.0,force,,119.0,,5000.0,816.6,air,-1.0,97.5,,0.0,25.0,6.082954684527219,Ti-6Al-4V,273.981251756895,-273.981251756895
3827281.60980132,223.709184934654,2800.0,,,powder,903.6,20.0,,,1.0,,,700.0,14.53,P-DED,60.0,5.0,force,,119.0,,5000.0,816.6,air,-1.0,97.5,,0.0,25.0,6.582890418608926,Ti-6Al-4V,223.709184934654,-223.709184934654
6120742.51540545,234.838053338212,2800.0,,,powder,903.6,20.0,,,1.0,,,700.0,14.53,P-DED,60.0,5.0,force,,119.0,,5000.0,816.6,air,-1.0,97.5,,0.0,25.0,6.786804110181978,Ti-6Al-4V,234.838053338212,-234.838053338212
10331196.0154873,199.028938456253,2800.0,,,powder,903.6,20.0,,,1.0,,,700.0,14.53,P-DED,60.0,5.0,force,,119.0,,5000.0,816.6,air,-1.0,97.5,,0.0,25.0,7.014150601564067,Ti-6Al-4V,199.028938456253,-199.028938456253
22947.3033646591,829.038514704373,2800.0,,,powder,825.4,20.0,,,1.0,,,700.0,14.35,P-DED,60.0,5.0,force,,105.0,,5000.0,742.8,air,-1.0,97.5,,90.0,25.0,4.360731657077723,Ti-6Al-4V,829.038514704373,-829.038514704373
22947.3033646591,625.612374786384,2800.0,,,powder,825.4,20.0,,,1.0,,,700.0,14.35,P-DED,60.0,5.0,force,,105.0,,5000.0,742.8,air,-1.0,97.5,,90.0,25.0,4.360731657077723,Ti-6Al-4V,625.612374786384,-625.612374786384
43412.1971170445,461.6485478567,2800.0,,,powder,825.4,20.0,,,1.0,,,700.0,14.35,P-DED,60.0,5.0,force,,105.0,,5000.0,742.8,air,-1.0,97.5,,90.0,25.0,4.637611766296242,Ti-6Al-4V,461.6485478567,-461.6485478567
396140.519513569,318.073540159827,2800.0,,,powder,825.4,20.0,,,1.0,,,700.0,14.35,P-DED,60.0,5.0,force,,105.0,,5000.0,742.8,air,-1.0,97.5,,90.0,25.0,5.597849266794953,Ti-6Al-4V,318.073540159827,-318.073540159827
506197.356988349,274.385003368776,2800.0,,,powder,825.4,20.0,,,1.0,,,700.0,14.35,P-DED,60.0,5.0,force,,105.0,,5000.0,742.8,air,-1.0,97.5,,90.0,25.0,5.704319873243468,Ti-6Al-4V,274.385003368776,-274.385003368776
874876.84729064,252.967165845038,2800.0,,,powder,825.4,20.0,,,1.0,,,700.0,14.35,P-DED,60.0,5.0,force,,105.0,,5000.0,742.8,air,-1.0,97.5,,90.0,25.0,5.941946923529369,Ti-6Al-4V,252.967165845038,-252.967165845038
1817421.97662371,265.613441193662,2800.0,,,powder,825.4,20.0,,,1.0,,,700.0,14.35,P-DED,60.0,5.0,force,,105.0,,5000.0,742.8,air,-1.0,97.5,,90.0,25.0,6.259455775322476,Ti-6Al-4V,265.613441193662,-265.613441193662
8057017.82487776,233.861276029931,2800.0,,,powder,825.4,20.0,,,1.0,,,700.0,14.35,P-DED,60.0,5.0,force,,105.0,,5000.0,742.8,air,-1.0,97.5,,90.0,25.0,6.906174324452971,Ti-6Al-4V,233.861276029931,-233.861276029931
10916111.5379401,224.228170795292,2800.0,,,powder,825.4,20.0,,,1.0,,,700.0,14.35,P-DED,60.0,5.0,force,,105.0,,5000.0,742.8,air,-1.0,97.5,,90.0,25.0,7.038067964526664,Ti-6Al-4V,224.228170795292,-224.228170795292
40457.2364730487,301.503891771683,,,,powder,722.2,15.0,cross hatch,,1.0,,,,18.3,P-DED,,,force,,,0.2,2800.0,543.1,air,0.1,112.5,,0.0,450.0,4.606996213939103,Ti6242S,670.0086483815178,67.00086483815178
91252.3877103277,247.522435497943,,,,powder,722.2,15.0,cross hatch,,1.0,,,,18.3,P-DED,,,force,,,0.2,2800.0,543.1,air,0.1,112.5,,0.0,450.0,4.96024423702827,Ti6242S,550.0498566620955,55.004985666209556
166250.054072997,301.493148077655,,,,powder,722.2,15.0,cross hatch,,1.0,,,,18.3,P-DED,,,force,,,0.2,2800.0,543.1,air,0.1,112.5,,0.0,450.0,5.2207617952298815,Ti6242S,669.9847735059,66.99847735059
263871.004939843,269.906295800634,,,,powder,722.2,15.0,cross hatch,,1.0,,,,18.3,P-DED,,,force,,,0.2,2800.0,543.1,air,0.1,112.5,,0.0,450.0,5.421391671059568,Ti6242S,599.7917684458533,59.97917684458534
283442.054091715,301.380019879424,,,,powder,722.2,15.0,cross hatch,,1.0,,,,18.3,P-DED,,,force,,,0.2,2800.0,543.1,air,0.1,112.5,,0.0,450.0,5.4524642866489454,Ti6242S,669.7333775098311,66.97333775098312
331963.212665252,247.533358042995,,,,powder,722.2,15.0,cross hatch,,1.0,,,,18.3,P-DED,,,force,,,0.2,2800.0,543.1,air,0.1,112.5,,0.0,450.0,5.521089958939903,Ti6242S,550.0741289844333,55.007412898443334
384878.358020628,301.452464788732,,,,powder,722.2,15.0,cross hatch,,1.0,,,,18.3,P-DED,,,force,,,0.2,2800.0,543.1,air,0.1,112.5,,0.0,450.0,5.585323491098567,Ti6242S,669.8943661971822,66.98943661971822
