Repository: Luwen-Zhang/SNEnsemble

# Copyright Notification

## Composites

We reformat and merge fatigue testing records from SNL/MSU/DOE, OptiMat, UPWIND, and FACT databases into a single database with careful considerations, including filtering invalid entries, rename variables, fix improper calculations in the records, to obtain clean and consistent data to fit machine 
learning usages. We leave the original format ("2019_SNL_MSU_DOE_Composite-Materials-Database_Wind_29pt0.xlsx" and "Optidat UPWIND 28_3_2017.xls") in the folder. Any derived database should be directly based on the original files instead of our merged database. We are not responsible for the accuracy of the testing records.

File: data/alloy/alloy_AM2022.csv (part 34 of 50)
Cycles to Failure,Stress Amplitude,hatch space  (μm),layer scan rotation  (°),wire feed rate  (mm/s),types of feedstock,ultimate tensile strength  (MPa),scan speed  (mm/s),scan pattern,current  (A),stress concentration factor of specimens,AM environment,preheat temperature  (°C),layer thickness  (μm),elongation  (%),types of AM,Frequency,critical cross-section size of specimens (mm),load control,voltage  (V),Young's modulus  (GPa),powder feed rate  (g/s),power  (W),yield strength  (MPa),fatigue environment,R-value,size of feedstock  (μm),speed function,direciton of specimen  (°),fatigue temperature  (°C),log10(Cycles to Failure),Material_Code,Maximum Stress,Minimum Stress
415722.050260699,247.543710539097,,,,powder,722.2,15.0,cross hatch,,1.0,,,,18.3,P-DED,,,force,,,0.2,2800.0,543.1,air,0.1,112.5,,0.0,450.0,5.618803060475841,Ti6242S,550.0971345313267,55.00971345313267
435411.585049306,269.906295800634,,,,powder,722.2,15.0,cross hatch,,1.0,,,,18.3,P-DED,,,force,,,0.2,2800.0,543.1,air,0.1,112.5,,0.0,450.0,5.6388999801852115,Ti6242S,599.7917684458533,59.97917684458534
498685.615426791,269.923908580635,,,,powder,722.2,15.0,cross hatch,,1.0,,,,18.3,P-DED,,,force,,,0.2,2800.0,543.1,air,0.1,112.5,,0.0,450.0,5.697826841186345,Ti6242S,599.8309079569666,59.98309079569666
1122112.92266329,247.630580531157,,,,powder,722.2,15.0,cross hatch,,1.0,,,,18.3,P-DED,,,force,,,0.2,2800.0,543.1,air,0.1,112.5,,0.0,450.0,6.050036563891476,Ti6242S,550.2901789581266,55.029017895812665
1649657.11874179,269.997145032356,,,,powder,722.2,15.0,cross hatch,,1.0,,,,18.3,P-DED,,,force,,,0.2,2800.0,543.1,air,0.1,112.5,,0.0,450.0,6.2173936854787915,Ti6242S,599.9936556274578,59.99936556274578
2076918.99211413,247.562833899951,,,,powder,722.2,15.0,cross hatch,,1.0,,,,18.3,P-DED,,,force,,,0.2,2800.0,543.1,air,0.1,112.5,,0.0,450.0,6.317419557698355,Ti6242S,550.13963088878,55.013963088878
2418896.4475157,205.394721268789,,,,powder,722.2,15.0,cross hatch,,1.0,,,,18.3,P-DED,,,force,,,0.2,2800.0,543.1,air,0.1,112.5,,0.0,450.0,6.3836172766979145,Ti6242S,456.4327139306422,45.643271393064225
4318480.50143876,224.966477833792,,,,powder,722.2,15.0,cross hatch,,1.0,,,,18.3,P-DED,,,force,,,0.2,2800.0,543.1,air,0.1,112.5,,0.0,450.0,6.635330963036075,Ti6242S,499.92550629731556,49.99255062973156
5123391.9539104,195.482123510293,,,,powder,722.2,15.0,cross hatch,,1.0,,,,18.3,P-DED,,,force,,,0.2,2800.0,543.1,air,0.1,112.5,,0.0,450.0,6.709557581898007,Ti6242S,434.40471891176225,43.44047189117623
5133691.81908286,205.458136271504,,,,powder,722.2,15.0,cross hatch,,1.0,,,,18.3,P-DED,,,force,,,0.2,2800.0,543.1,air,0.1,112.5,,0.0,450.0,6.710429793963594,Ti6242S,456.5736361588978,45.65736361588978
5183961.25101227,225.067977885765,,,,powder,722.2,15.0,cross hatch,,1.0,,,,18.3,P-DED,,,force,,,0.2,2800.0,543.1,air,0.1,112.5,,0.0,450.0,6.714661746617467,Ti6242S,500.15106196836666,50.01510619683667
5568450.48456065,215.31380710462,,,,powder,722.2,15.0,cross hatch,,1.0,,,,18.3,P-DED,,,force,,,0.2,2800.0,543.1,air,0.1,112.5,,0.0,450.0,6.745734362206844,Ti6242S,478.47512689915555,47.84751268991556
6372004.91542997,225.12730227519,,,,powder,722.2,15.0,cross hatch,,1.0,,,,18.3,P-DED,,,force,,,0.2,2800.0,543.1,air,0.1,112.5,,0.0,450.0,6.804276102148442,Ti6242S,500.28289394486666,50.02828939448667
8741126.88596257,215.212307052648,,,,powder,722.2,15.0,cross hatch,,1.0,,,,18.3,P-DED,,,force,,,0.2,2800.0,543.1,air,0.1,112.5,,0.0,450.0,6.941567424488835,Ti6242S,478.2495712281066,47.824957122810666
30839.576768927,301.386443661972,,,,powder,698.6,15.0,cross hatch,,1.0,,,,20.1,P-DED,,,force,,,0.2,2800.0,519.1,air,0.1,112.5,,90.0,450.0,4.489108409321176,Ti6242S,669.74765258216,66.974765258216
62168.5382156519,269.986571974218,,,,powder,698.6,15.0,cross hatch,,1.0,,,,20.1,P-DED,,,force,,,0.2,2800.0,519.1,air,0.1,112.5,,90.0,450.0,4.793570655813713,Ti6242S,599.9701599427067,59.99701599427067
70839.2631111033,247.509981146723,,,,powder,698.6,15.0,cross hatch,,1.0,,,,20.1,P-DED,,,force,,,0.2,2800.0,519.1,air,0.1,112.5,,90.0,450.0,4.850274034894574,Ti6242S,550.0221803260511,55.00221803260511
118429.302344931,270.0,,,,powder,698.6,15.0,cross hatch,,1.0,,,,20.1,P-DED,,,force,,,0.2,2800.0,519.1,air,0.1,112.5,,90.0,450.0,5.073459170902404,Ti6242S,600.0,60.0
123614.054048887,247.476999091322,,,,powder,698.6,15.0,cross hatch,,1.0,,,,20.1,P-DED,,,force,,,0.2,2800.0,519.1,air,0.1,112.5,,90.0,450.0,5.092067849789196,Ti6242S,549.9488868696044,54.994888686960444
155046.013131804,270.029252437703,,,,powder,698.6,15.0,cross hatch,,1.0,,,,20.1,P-DED,,,force,,,0.2,2800.0,519.1,air,0.1,112.5,,90.0,450.0,5.19046060322656,Ti6242S,600.0650054171177,60.00650054171177
227312.68524247,301.296132607453,,,,powder,698.6,15.0,cross hatch,,1.0,,,,20.1,P-DED,,,force,,,0.2,2800.0,519.1,air,0.1,112.5,,90.0,450.0,5.3566236723157505,Ti6242S,669.5469613498955,66.95469613498955
625680.447629525,301.37323943662,,,,powder,698.6,15.0,cross hatch,,1.0,,,,20.1,P-DED,,,force,,,0.2,2800.0,519.1,air,0.1,112.5,,90.0,450.0,5.796352583586627,Ti6242S,669.7183098591555,66.97183098591556
675751.835538622,270.0,,,,powder,698.6,15.0,cross hatch,,1.0,,,,20.1,P-DED,,,force,,,0.2,2800.0,519.1,air,0.1,112.5,,90.0,450.0,5.829787234042553,Ti6242S,600.0,60.0
1054042.30033569,247.378918715244,,,,powder,698.6,15.0,cross hatch,,1.0,,,,20.1,P-DED,,,force,,,0.2,2800.0,519.1,air,0.1,112.5,,90.0,450.0,6.022858040130554,Ti6242S,549.73093047832,54.97309304783201
1158323.28625471,269.973369629542,,,,powder,698.6,15.0,cross hatch,,1.0,,,,20.1,P-DED,,,force,,,0.2,2800.0,519.1,air,0.1,112.5,,90.0,450.0,6.0638297872340425,Ti6242S,599.9408213989822,59.99408213989822
2207980.06118053,236.256585546489,,,,powder,698.6,15.0,cross hatch,,1.0,,,,20.1,P-DED,,,force,,,0.2,2800.0,519.1,air,0.1,112.5,,90.0,450.0,6.343995147246305,Ti6242S,525.0146345477533,52.50146345477533
2414659.76991746,236.256585546489,,,,powder,698.6,15.0,cross hatch,,1.0,,,,20.1,P-DED,,,force,,,0.2,2800.0,519.1,air,0.1,112.5,,90.0,450.0,6.382855946492596,Ti6242S,525.0146345477533,52.50146345477533
2593752.67575938,224.966477833792,,,,powder,698.6,15.0,cross hatch,,1.0,,,,20.1,P-DED,,,force,,,0.2,2800.0,519.1,air,0.1,112.5,,90.0,450.0,6.413928562081974,Ti6242S,499.92550629731556,49.99255062973156
2907087.16935465,213.945644717011,,,,powder,698.6,15.0,cross hatch,,1.0,,,,20.1,P-DED,,,force,,,0.2,2800.0,519.1,air,0.1,112.5,,90.0,450.0,6.463458054337382,Ti6242S,475.4347660378022,47.54347660378022
2955088.66692348,225.253365209708,,,,powder,698.6,15.0,cross hatch,,1.0,,,,20.1,P-DED,,,force,,,0.2,2800.0,519.1,air,0.1,112.5,,90.0,450.0,6.470570516343461,Ti6242S,500.5630337993511,50.056303379935116
3209981.77120299,236.346109443547,,,,powder,698.6,15.0,cross hatch,,1.0,,,,20.1,P-DED,,,force,,,0.2,2800.0,519.1,air,0.1,112.5,,90.0,450.0,6.506502566146794,Ti6242S,525.2135765412155,52.52135765412155
3603096.56078822,213.777870173068,,,,powder,698.6,15.0,cross hatch,,1.0,,,,20.1,P-DED,,,force,,,0.2,2800.0,519.1,air,0.1,112.5,,90.0,450.0,6.556675901105516,Ti6242S,475.0619337179289,47.5061933717929
3821600.10121542,225.067977885765,,,,powder,698.6,15.0,cross hatch,,1.0,,,,20.1,P-DED,,,force,,,0.2,2800.0,519.1,air,0.1,112.5,,90.0,450.0,6.582245239777626,Ti6242S,500.15106196836666,50.01510619683667
4287645.24357999,247.475622968581,,,,powder,698.6,15.0,cross hatch,,1.0,,,,20.1,P-DED,,,force,,,0.2,2800.0,519.1,air,0.1,112.5,,90.0,450.0,6.632218844984803,Ti6242S,549.9458288190689,54.994582881906894
4504000.96706208,236.36816662688,,,,powder,698.6,15.0,cross hatch,,1.0,,,,20.1,P-DED,,,force,,,0.2,2800.0,519.1,air,0.1,112.5,,90.0,450.0,6.653598475091442,Ti6242S,525.2625925041777,52.52625925041778
5376852.40842619,247.497524207746,,,,powder,698.6,15.0,cross hatch,,1.0,,,,20.1,P-DED,,,force,,,0.2,2800.0,519.1,air,0.1,112.5,,90.0,450.0,6.730528115501519,Ti6242S,549.9944982394355,54.99944982394356
8741126.88596257,225.050365105764,,,,powder,698.6,15.0,cross hatch,,1.0,,,,20.1,P-DED,,,force,,,0.2,2800.0,519.1,air,0.1,112.5,,90.0,450.0,6.941567424488835,Ti6242S,500.11192245725334,50.01119224572534
44241.2582149183,270.0,,90.0,,powder,986.94,16.667,,,1.0,Ar,,900.0,10.84,P-DED,,5.0,force,,,0.433,4000.0,888.67,air,0.1,101.5,,0.0,25.0,4.645827469743878,Ti-6Al-4V,600.0,60.0
46887.0200467281,270.0,,90.0,,powder,986.94,16.667,,,1.0,Ar,,900.0,10.84,P-DED,,5.0,force,,,0.433,4000.0,888.67,air,0.1,101.5,,0.0,25.0,4.671052631578947,Ti-6Al-4V,600.0,60.0
60857.4767085727,215.899454825782,,90.0,,powder,986.94,16.667,,,1.0,Ar,,900.0,10.84,P-DED,,5.0,force,,,0.433,4000.0,888.67,air,0.1,101.5,,0.0,25.0,4.784313941543984,Ti-6Al-4V,479.7765662795155,47.97765662795155
63144.0285017467,256.445900466705,,90.0,,powder,986.94,16.667,,,1.0,Ar,,900.0,10.84,P-DED,,5.0,force,,,0.433,4000.0,888.67,air,0.1,101.5,,0.0,25.0,4.800332285827787,Ti-6Al-4V,569.8797788149,56.987977881489996
69711.0196949222,270.0,,90.0,,powder,986.94,16.667,,,1.0,Ar,,900.0,10.84,P-DED,,5.0,force,,,0.433,4000.0,888.67,air,0.1,101.5,,0.0,25.0,4.8433014354066986,Ti-6Al-4V,600.0,60.0
72472.6056804767,243.013309873409,,90.0,,powder,986.94,16.667,,,1.0,Ar,,900.0,10.84,P-DED,,5.0,force,,,0.433,4000.0,888.67,air,0.1,101.5,,0.0,25.0,4.860173876225261,Ti-6Al-4V,540.0295774964644,54.00295774964644
79564.2005396536,256.599264705882,,90.0,,powder,986.94,16.667,,,1.0,Ar,,900.0,10.84,P-DED,,5.0,force,,,0.433,4000.0,888.67,air,0.1,101.5,,0.0,25.0,4.900717703349282,Ti-6Al-4V,570.2205882352932,57.02205882352933
80214.5325298289,229.430147058824,,90.0,,powder,986.94,16.667,,,1.0,Ar,,900.0,10.84,P-DED,,5.0,force,,,0.433,4000.0,888.67,air,0.1,101.5,,0.0,25.0,4.904253056884635,Ti-6Al-4V,509.8447712418311,50.984477124183115
85001.3527484995,229.301470588235,,90.0,,powder,986.94,16.667,,,1.0,Ar,,900.0,10.84,P-DED,,5.0,force,,,0.433,4000.0,888.67,air,0.1,101.5,,0.0,25.0,4.929425837320574,Ti-6Al-4V,509.5588235294111,50.95588235294111
86417.7333092295,270.0,,90.0,,powder,986.94,16.667,,,1.0,Ar,,900.0,10.84,P-DED,,5.0,force,,,0.433,4000.0,888.67,air,0.1,101.5,,0.0,25.0,4.936602870813397,Ti-6Al-4V,600.0,60.0
90810.0618125849,229.544117647059,,90.0,,powder,986.94,16.667,,,1.0,Ar,,900.0,10.84,P-DED,,5.0,force,,,0.433,4000.0,888.67,air,0.1,101.5,,0.0,25.0,4.958133971291866,Ti-6Al-4V,510.0980392156867,51.009803921568675
107128.322939294,256.599264705882,,90.0,,powder,986.94,16.667,,,1.0,Ar,,900.0,10.84,P-DED,,5.0,force,,,0.433,4000.0,888.67,air,0.1,101.5,,0.0,25.0,5.029904306220096,Ti-6Al-4V,570.2205882352932,57.02205882352933
118295.032298978,215.900735294118,,90.0,,powder,986.94,16.667,,,1.0,Ar,,900.0,10.84,P-DED,,5.0,force,,,0.433,4000.0,888.67,air,0.1,101.5,,0.0,25.0,5.072966507177034,Ti-6Al-4V,479.77941176470665,47.977941176470665
119537.730818384,243.013309873409,,90.0,,powder,986.94,16.667,,,1.0,Ar,,900.0,10.84,P-DED,,5.0,force,,,0.433,4000.0,888.67,air,0.1,101.5,,0.0,25.0,5.077505007375127,Ti-6Al-4V,540.0295774964644,54.00295774964644
128484.776868019,215.900735294118,,90.0,,powder,986.94,16.667,,,1.0,Ar,,900.0,10.84,P-DED,,5.0,force,,,0.433,4000.0,888.67,air,0.1,101.5,,0.0,25.0,5.108851674641146,Ti-6Al-4V,479.77941176470665,47.977941176470665
136951.520479582,152.822610850712,,90.0,,powder,986.94,16.667,,,1.0,Ar,,900.0,10.84,P-DED,,5.0,force,,,0.433,4000.0,888.67,air,0.1,101.5,,0.0,25.0,5.136566858292986,Ti-6Al-4V,339.6058018904711,33.960580189047114
154098.724164472,243.198529411765,,90.0,,powder,986.94,16.667,,,1.0,Ar,,900.0,10.84,P-DED,,5.0,force,,,0.433,4000.0,888.67,air,0.1,101.5,,0.0,25.0,5.1877990430622,Ti-6Al-4V,540.4411764705889,54.04411764705889
161931.054318937,229.542224539069,,90.0,,powder,986.94,16.667,,,1.0,Ar,,900.0,10.84,P-DED,,5.0,force,,,0.433,4000.0,888.67,air,0.1,101.5,,0.0,25.0,5.209330143540671,Ti-6Al-4V,510.0938323090422,51.00938323090423
172996.882715366,229.301470588235,,90.0,,powder,986.94,16.667,,,1.0,Ar,,900.0,10.84,P-DED,,5.0,force,,,0.433,4000.0,888.67,air,0.1,101.5,,0.0,25.0,5.2380382775119605,Ti-6Al-4V,509.5588235294111,50.95588235294111
204366.71789454,256.478169382517,,90.0,,powder,986.94,16.667,,,1.0,Ar,,900.0,10.84,P-DED,,5.0,force,,,0.433,4000.0,888.67,air,0.1,101.5,,0.0,25.0,5.310410170270628,Ti-6Al-4V,569.9514875167044,56.99514875167045
209312.810289923,215.812478133672,,90.0,,powder,986.94,16.667,,,1.0,Ar,,900.0,10.84,P-DED,,5.0,force,,,0.433,4000.0,888.67,air,0.1,101.5,,0.0,25.0,5.3207958086921305,Ti-6Al-4V,479.5832847414933,47.95832847414933
210941.815460932,242.702205882353,,90.0,,powder,986.94,16.667,,,1.0,Ar,,900.0,10.84,P-DED,,5.0,force,,,0.433,4000.0,888.67,air,0.1,101.5,,0.0,25.0,5.324162679425838,Ti-6Al-4V,539.3382352941178,53.93382352941178
214456.746426184,215.900735294118,,90.0,,powder,986.94,16.667,,,1.0,Ar,,900.0,10.84,P-DED,,5.0,force,,,0.433,4000.0,888.67,air,0.1,101.5,,0.0,25.0,5.331339712918662,Ti-6Al-4V,479.77941176470665,47.977941176470665
240757.013467624,215.900735294118,,90.0,,powder,986.94,16.667,,,1.0,Ar,,900.0,10.84,P-DED,,5.0,force,,,0.433,4000.0,888.67,air,0.1,101.5,,0.0,25.0,5.381578947368421,Ti-6Al-4V,479.77941176470665,47.977941176470665
244768.756136519,161.801470588235,,90.0,,powder,986.94,16.667,,,1.0,Ar,,900.0,10.84,P-DED,,5.0,force,,,0.433,4000.0,888.67,air,0.1,101.5,,0.0,25.0,5.388755980861244,Ti-6Al-4V,359.5588235294111,35.95588235294111
248847.346616033,229.301470588235,,90.0,,powder,986.94,16.667,,,1.0,Ar,,900.0,10.84,P-DED,,5.0,force,,,0.433,4000.0,888.67,air,0.1,101.5,,0.0,25.0,5.395933014354068,Ti-6Al-4V,509.5588235294111,50.95588235294111
363919.045457127,170.735294117647,,90.0,,powder,986.94,16.667,,,1.0,Ar,,900.0,10.84,P-DED,,5.0,force,,,0.433,4000.0,888.67,air,0.1,101.5,,0.0,25.0,5.561004784688995,Ti-6Al-4V,379.4117647058822,37.941176470588225
749504.900848006,180.042953701543,,90.0,,powder,986.94,16.667,,,1.0,Ar,,900.0,10.84,P-DED,,5.0,force,,,0.433,4000.0,888.67,air,0.1,101.5,,0.0,25.0,5.874774476949858,Ti-6Al-4V,400.0954526700956,40.009545267009564
1240033.12799052,216.102075683979,,90.0,,powder,986.94,16.667,,,1.0,Ar,,900.0,10.84,P-DED,,5.0,force,,,0.433,4000.0,888.67,air,0.1,101.5,,0.0,25.0,6.0934332876713455,Ti-6Al-4V,480.2268348532866,48.02268348532866
1256846.66372236,152.867647058824,,90.0,,powder,986.94,16.667,,,1.0,Ar,,900.0,10.84,P-DED,,5.0,force,,,0.433,4000.0,888.67,air,0.1,101.5,,0.0,25.0,6.09928229665072,Ti-6Al-4V,339.7058823529422,33.97058823529422
1507404.00591532,143.933823529412,,90.0,,powder,986.94,16.667,,,1.0,Ar,,900.0,10.84,P-DED,,5.0,force,,,0.433,4000.0,888.67,air,0.1,101.5,,0.0,25.0,6.178229665071771,Ti-6Al-4V,319.8529411764711,31.985294117647115
1770867.16997132,180.042953701543,,90.0,,powder,986.94,16.667,,,1.0,Ar,,900.0,10.84,P-DED,,5.0,force,,,0.433,4000.0,888.67,air,0.1,101.5,,0.0,25.0,6.2481859866491645,Ti-6Al-4V,400.0954526700956,40.009545267009564
3387695.02402233,161.801470588235,,90.0,,powder,986.94,16.667,,,1.0,Ar,,900.0,10.84,P-DED,,5.0,force,,,0.433,4000.0,888.67,air,0.1,101.5,,0.0,25.0,6.529904306220095,Ti-6Al-4V,359.5588235294111,35.95588235294111
6894721.78731376,161.801470588235,,90.0,,powder,986.94,16.667,,,1.0,Ar,,900.0,10.84,P-DED,,5.0,force,,,0.433,4000.0,888.67,air,0.1,101.5,,0.0,25.0,6.838516746411483,Ti-6Al-4V,359.5588235294111,35.95588235294111
7379986.89949321,170.878836491701,,90.0,,powder,986.94,16.667,,,1.0,Ar,,900.0,10.84,P-DED,,5.0,force,,,0.433,4000.0,888.67,air,0.1,101.5,,0.0,25.0,6.868055590890405,Ti-6Al-4V,379.73074775933554,37.973074775933554
8269211.78362954,170.735294117647,,90.0,,powder,986.94,16.667,,,1.0,Ar,,900.0,10.84,P-DED,,5.0,force,,,0.433,4000.0,888.67,air,0.1,101.5,,0.0,25.0,6.917464114832535,Ti-6Al-4V,379.4117647058822,37.941176470588225
8582399.63002934,180.140966358288,,90.0,,powder,986.94,16.667,,,1.0,Ar,,900.0,10.84,P-DED,,5.0,force,,,0.433,4000.0,888.67,air,0.1,101.5,,0.0,25.0,6.933608733113891,Ti-6Al-4V,400.31325857397337,40.03132585739734
43597.7491472183,270.0,,90.0,,powder,965.57,16.667,,,1.0,Ar,,900.0,12.745,P-DED,,5.0,force,,,0.433,4000.0,874.2,air,0.1,101.5,,90.0,25.0,4.6394640682095005,Ti-6Al-4V,600.0,60.0
55059.6626395365,256.388990479007,,90.0,,powder,965.57,16.667,,,1.0,Ar,,900.0,12.745,P-DED,,5.0,force,,,0.433,4000.0,874.2,air,0.1,101.5,,90.0,25.0,4.7408335460650015,Ti-6Al-4V,569.7533121755712,56.97533121755712
56816.0025888576,242.952167735919,,90.0,,powder,965.57,16.667,,,1.0,Ar,,900.0,12.745,P-DED,,5.0,force,,,0.433,4000.0,874.2,air,0.1,101.5,,90.0,25.0,4.754470674746448,Ti-6Al-4V,539.89370607982,53.98937060798201
57068.2612462976,270.0,,90.0,,powder,965.57,16.667,,,1.0,Ar,,900.0,12.745,P-DED,,5.0,force,,,0.433,4000.0,874.2,air,0.1,101.5,,90.0,25.0,4.756394640682095,Ti-6Al-4V,600.0,60.0
68465.2029185937,256.388990479007,,90.0,,powder,965.57,16.667,,,1.0,Ar,,900.0,12.745,P-DED,,5.0,force,,,0.433,4000.0,874.2,air,0.1,101.5,,90.0,25.0,4.835469899665652,Ti-6Al-4V,569.7533121755712,56.97533121755712
73303.5337763733,270.0,,90.0,,powder,965.57,16.667,,,1.0,Ar,,900.0,12.745,P-DED,,5.0,force,,,0.433,4000.0,874.2,air,0.1,101.5,,90.0,25.0,4.865124911374916,Ti-6Al-4V,600.0,60.0
77257.6572834811,243.252336448598,,90.0,,powder,965.57,16.667,,,1.0,Ar,,900.0,12.745,P-DED,,5.0,force,,,0.433,4000.0,874.2,air,0.1,101.5,,90.0,25.0,4.887941534713764,Ti-6Al-4V,540.5607476635511,54.05607476635511
88390.7504120717,256.373831775701,,90.0,,powder,965.57,16.667,,,1.0,Ar,,900.0,12.745,P-DED,,5.0,force,,,0.433,4000.0,874.2,air,0.1,101.5,,90.0,25.0,4.946406820950061,Ti-6Al-4V,569.7196261682244,56.971962616822445
92967.5322889735,270.0,,90.0,,powder,965.57,16.667,,,1.0,Ar,,900.0,12.745,P-DED,,5.0,force,,,0.433,4000.0,874.2,air,0.1,101.5,,90.0,25.0,4.9683313032886725,Ti-6Al-4V,600.0,60.0
98533.6008183375,269.900648010043,,90.0,,powder,965.57,16.667,,,1.0,Ar,,900.0,12.745,P-DED,,5.0,force,,,0.433,4000.0,874.2,air,0.1,101.5,,90.0,25.0,4.993584353965612,Ti-6Al-4V,599.7792178000956,59.97792178000956
101877.856519021,256.572186740689,,90.0,,powder,965.57,16.667,,,1.0,Ar,,900.0,12.745,P-DED,,5.0,force,,,0.433,4000.0,874.2,air,0.1,101.5,,90.0,25.0,5.008079798955946,Ti-6Al-4V,570.1604149793089,57.0160414979309
105508.174400765,269.867121324256,,90.0,,powder,965.57,16.667,,,1.0,Ar,,900.0,12.745,P-DED,,5.0,force,,,0.433,4000.0,874.2,air,0.1,101.5,,90.0,25.0,5.023286108540034,Ti-6Al-4V,599.7047140539022,59.97047140539022
134620.388775465,229.442971962617,,90.0,,powder,965.57,16.667,,,1.0,Ar,,900.0,12.745,P-DED,,5.0,force,,,0.433,4000.0,874.2,air,0.1,101.5,,90.0,25.0,5.129110840438491,Ti-6Al-4V,509.8732710280378,50.98732710280378
134822.155657512,256.373831775701,,90.0,,powder,965.57,16.667,,,1.0,Ar,,900.0,12.745,P-DED,,5.0,force,,,0.433,4000.0,874.2,air,0.1,101.5,,90.0,25.0,5.129761266747869,Ti-6Al-4V,569.7196261682244,56.971962616822445
139228.185112694,256.373831775701,,90.0,,powder,965.57,16.667,,,1.0,Ar,,900.0,12.745,P-DED,,5.0,force,,,0.433,4000.0,874.2,air,0.1,101.5,,90.0,25.0,5.143727161997563,Ti-6Al-4V,569.7196261682244,56.971962616822445
141590.893638662,243.069140186916,,90.0,,powder,965.57,16.667,,,1.0,Ar,,900.0,12.745,P-DED,,5.0,force,,,0.433,4000.0,874.2,air,0.1,101.5,,90.0,25.0,5.1510353227771,Ti-6Al-4V,540.1536448598133,54.01536448598134
202056.599227813,161.965454946062,,90.0,,powder,965.57,16.667,,,1.0,Ar,,900.0,12.745,P-DED,,5.0,force,,,0.433,4000.0,874.2,air,0.1,101.5,,90.0,25.0,5.3054730391955,Ti-6Al-4V,359.9232332134711,35.992323321347115
216007.796508819,256.572186740689,,90.0,,powder,965.57,16.667,,,1.0,Ar,,900.0,12.745,P-DED,,5.0,force,,,0.433,4000.0,874.2,air,0.1,101.5,,90.0,25.0,5.334469426704872,Ti-6Al-4V,570.1604149793089,57.0160414979309
223026.086529334,229.626168224299,,90.0,,powder,965.57,16.667,,,1.0,Ar,,900.0,12.745,P-DED,,5.0,force,,,0.433,4000.0,874.2,air,0.1,101.5,,90.0,25.0,5.348355663824603,Ti-6Al-4V,510.28037383177553,51.028037383177555
236163.866125782,229.560537751598,,90.0,,powder,965.57,16.667,,,1.0,Ar,,900.0,12.745,P-DED,,5.0,force,,,0.433,4000.0,874.2,air,0.1,101.5,,90.0,25.0,5.373213449828542,Ti-6Al-4V,510.1345283368844,51.01345283368844
255164.909770187,243.069140186916,,90.0,,powder,965.57,16.667,,,1.0,Ar,,900.0,12.745,P-DED,,5.0,force,,,0.433,4000.0,874.2,air,0.1,101.5,,90.0,25.0,5.406820950060902,Ti-6Al-4V,540.1536448598133,54.01536448598134
261738.837897939,229.626168224299,,90.0,,powder,965.57,16.667,,,1.0,Ar,,900.0,12.745,P-DED,,5.0,force,,,0.433,4000.0,874.2,air,0.1,101.5,,90.0,25.0,5.417868169843922,Ti-6Al-4V,510.28037383177553,51.028037383177555
277563.115746584,242.747663551402,,90.0,,powder,965.57,16.667,,,1.0,Ar,,900.0,12.745,P-DED,,5.0,force,,,0.433,4000.0,874.2,air,0.1,101.5,,90.0,25.0,5.4433617539585875,Ti-6Al-4V,539.4392523364489,53.9439252336449
301927.421338374,242.747663551402,,90.0,,powder,965.57,16.667,,,1.0,Ar,,900.0,12.745,P-DED,,5.0,force,,,0.433,4000.0,874.2,air,0.1,101.5,,90.0,25.0,5.479902557856272,Ti-6Al-4V,539.4392523364489,53.9439252336449
353450.717194935,215.816803738318,,90.0,,powder,965.57,16.667,,,1.0,Ar,,900.0,12.745,P-DED,,5.0,force,,,0.433,4000.0,874.2,air,0.1,101.5,,90.0,25.0,5.548328867235079,Ti-6Al-4V,479.5928971962622,47.95928971962622
553345.453441001,162.0,,90.0,,powder,965.57,16.667,,,1.0,Ar,,900.0,12.745,P-DED,,5.0,force,,,0.433,4000.0,874.2,air,0.1,101.5,,90.0,25.0,5.74299634591961,Ti-6Al-4V,360.0,36.0
685488.226452662,216.0,,90.0,,powder,965.57,16.667,,,1.0,Ar,,900.0,12.745,P-DED,,5.0,force,,,0.433,4000.0,874.2,air,0.1,101.5,,90.0,25.0,5.836,Ti-6Al-4V,480.0,48.0
948107.300880722,216.0,,90.0,,powder,965.57,16.667,,,1.0,Ar,,900.0,12.745,P-DED,,5.0,force,,,0.433,4000.0,874.2,air,0.1,101.5,,90.0,25.0,5.9768574908647985,Ti-6Al-4V,480.0,48.0
1037650.6372593,216.0,,90.0,,powder,965.57,16.667,,,1.0,Ar,,900.0,12.745,P-DED,,5.0,force,,,0.433,4000.0,874.2,air,0.1,101.5,,90.0,25.0,6.016051157125458,Ti-6Al-4V,480.0,48.0
1262107.14139494,216.0,,90.0,,powder,965.57,16.667,,,1.0,Ar,,900.0,12.745,P-DED,,5.0,force,,,0.433,4000.0,874.2,air,0.1,101.5,,90.0,25.0,6.10109622411693,Ti-6Al-4V,480.0,48.0
1518748.95700295,216.0,,90.0,,powder,965.57,16.667,,,1.0,Ar,,900.0,12.745,P-DED,,5.0,force,,,0.433,4000.0,874.2,air,0.1,101.5,,90.0,25.0,6.18148599269184,Ti-6Al-4V,480.0,48.0
2012436.98317368,161.816803738318,,90.0,,powder,965.57,16.667,,,1.0,Ar,,900.0,12.745,P-DED,,5.0,force,,,0.433,4000.0,874.2,air,0.1,101.5,,90.0,25.0,6.303722289890377,Ti-6Al-4V,359.5928971962622,35.95928971962622
3064970.57438677,171.084112149533,,90.0,,powder,965.57,16.667,,,1.0,Ar,,900.0,12.745,P-DED,,5.0,force,,,0.433,4000.0,874.2,air,0.1,101.5,,90.0,25.0,6.486426309378807,Ti-6Al-4V,380.1869158878511,38.01869158878511
6242686.10364473,171.084112149533,,90.0,,powder,965.57,16.667,,,1.0,Ar,,900.0,12.745,P-DED,,5.0,force,,,0.433,4000.0,874.2,air,0.1,101.5,,90.0,25.0,6.79537149817296,Ti-6Al-4V,380.1869158878511,38.01869158878511
6282607.59232215,161.935147589177,,90.0,,powder,965.57,16.667,,,1.0,Ar,,900.0,12.745,P-DED,,5.0,force,,,0.433,4000.0,874.2,air,0.1,101.5,,90.0,25.0,6.798139934805671,Ti-6Al-4V,359.85588353150445,35.98558835315045
6361.90277989342,268.819328890923,,,,powder,,,,,1.0,,,90.0,,E-PBF,5.0,5.63,force,,,,,,air,0.1,72.0,,90.0,25.0,3.8035870281038773,Ti-6Al-4V,597.3762864242733,59.73762864242733
21556.709519527,201.64792681173,,,,powder,,,,,1.0,,,90.0,,E-PBF,5.0,5.63,force,,,,,,air,0.1,72.0,,90.0,25.0,4.3335824695679035,Ti-6Al-4V,448.10650402606666,44.81065040260667
35486.6133123719,134.07418067581,,,,powder,,,,,1.0,,,90.0,,E-PBF,5.0,5.63,force,,,,,,air,0.1,72.0,,90.0,25.0,4.55006455415371,Ti-6Al-4V,297.9426237240222,29.794262372402223
72298.1908993941,134.40660997822,,,,powder,,,,,1.0,,,90.0,,E-PBF,5.0,5.63,force,,,,,,air,0.1,72.0,,90.0,25.0,4.859127430181941,Ti-6Al-4V,298.6813555071555,29.86813555071555
80100.7505611571,134.401371082691,,,,powder,,,,,1.0,,,90.0,,E-PBF,5.0,5.63,force,,,,,,air,0.1,72.0,,90.0,25.0,4.903636585535445,Ti-6Al-4V,298.6697135170911,29.86697135170911
90386.9024008743,134.331826376742,,,,powder,,,,,1.0,,,90.0,,E-PBF,5.0,5.63,force,,,,,,air,0.1,72.0,,90.0,25.0,4.956105503184051,Ti-6Al-4V,298.5151697260933,29.851516972609332
119563.323603155,134.20799725958,,,,powder,,,,,1.0,,,90.0,,E-PBF,5.0,5.63,force,,,,,,air,0.1,72.0,,90.0,25.0,5.07759797898725,Ti-6Al-4V,298.23999391017776,29.82399939101778
126609.739381782,112.086160346093,,,,powder,,,,,1.0,,,90.0,,E-PBF,5.0,5.63,force,,,,,,air,0.1,72.0,,90.0,25.0,5.102467114820949,Ti-6Al-4V,249.0803563246511,24.90803563246511
540936.381550297,78.29929437526,,,,powder,,,,,1.0,,,90.0,,E-PBF,5.0,5.63,force,,,,,,air,0.1,72.0,,90.0,25.0,5.7331461916014055,Ti-6Al-4V,173.99843194502222,17.39984319450222
769629.239668657,89.2907566715792,,,,powder,,,,,1.0,,,90.0,,E-PBF,5.0,5.63,force,,,,,,air,0.1,72.0,,90.0,25.0,5.886281559010948,Ti-6Al-4V,198.42390371462045,19.842390371462045
628070.198373422,359.195954507253,,,,powder,,,,,1.0,,,90.0,,E-PBF,5.0,5.63,force,,,,,,air,0.1,72.0,,90.0,25.0,5.798008186830229,Ti-6Al-4V,798.21323223834,79.821323223834
721191.707417034,359.011270582957,,,,powder,,,,,1.0,,,90.0,,E-PBF,5.0,5.63,force,,,,,,air,0.1,72.0,,90.0,25.0,5.85805072436799,Ti-6Al-4V,797.8028235176822,79.78028235176822
1711508.21643152,336.395112740679,,,,powder,,,,,1.0,,,90.0,,E-PBF,5.0,5.63,force,,,,,,air,0.1,72.0,,90.0,25.0,6.233378988394904,Ti-6Al-4V,747.5446949792866,74.75446949792867
3717412.33307747,314.446198368362,,,,powder,,,,,1.0,,,90.0,,E-PBF,5.0,5.63,force,,,,,,air,0.1,72.0,,90.0,25.0,6.570240735442914,Ti-6Al-4V,698.7693297074711,69.87693297074712
3901401.09731636,314.31957972427,,,,powder,,,,,1.0,,,90.0,,E-PBF,5.0,5.63,force,,,,,,air,0.1,72.0,,90.0,25.0,6.591220601784891,Ti-6Al-4V,698.4879549428222,69.84879549428221
5996816.39280828,269.223626889492,,,,powder,,,,,1.0,,,90.0,,E-PBF,5.0,5.63,force,,,,,,air,0.1,72.0,,90.0,25.0,6.7779207520542375,Ti-6Al-4V,598.2747264210933,59.827472642109335
11938039.8491727,268.817974178124,,,,powder,,,,,1.0,,,90.0,,E-PBF,5.0,5.63,force,,,,,,air,0.1,72.0,,90.0,25.0,7.076933024232899,Ti-6Al-4V,597.3732759513867,59.73732759513868
66627.5191963177,124.862637362637,130.0,67.0,,powder,384.6,800.0,,,1.0,,,30.0,7.41,L-PBF,20.0,5.0,force,,,,250.0,227.25,air,-1.0,37.205,,,25.0,4.823653643083421,AlSi10Mg,124.862637362637,-124.862637362637
124703.851407904,107.44476626867,130.0,67.0,,powder,384.6,800.0,,,1.0,,,30.0,7.41,L-PBF,20.0,5.0,force,,,,250.0,227.25,air,-1.0,37.205,,,25.0,5.09587986662506,AlSi10Mg,107.44476626867,-107.44476626867
146400.966819507,107.548758741259,130.0,67.0,,powder,384.6,800.0,,,1.0,,,30.0,7.41,L-PBF,20.0,5.0,force,,,,250.0,227.25,air,-1.0,37.205,,,25.0,5.165543944775586,AlSi10Mg,107.548758741259,-107.548758741259
153782.182083148,115.929124899491,130.0,67.0,,powder,384.6,800.0,,,1.0,,,30.0,7.41,L-PBF,20.0,5.0,force,,,,250.0,227.25,air,-1.0,37.205,,,25.0,5.186906019007391,AlSi10Mg,115.929124899491,-115.929124899491
250091.689717483,115.936620879121,130.0,67.0,,powder,384.6,800.0,,,1.0,,,30.0,7.41,L-PBF,20.0,5.0,force,,,,250.0,227.25,air,-1.0,37.205,,,25.0,5.3980992608236535,AlSi10Mg,115.936620879121,-115.936620879121
743313.67457061,99.9201373626374,130.0,67.0,,powder,384.6,800.0,,,1.0,,,30.0,7.41,L-PBF,20.0,5.0,force,,,,250.0,227.25,air,-1.0,37.205,,,25.0,5.87117212249208,AlSi10Mg,99.9201373626374,-99.9201373626374
25687.0889213766,124.862637362637,130.0,67.0,,powder,302.0,800.0,,,1.0,,,30.0,5.18,L-PBF,20.0,5.0,force,,,,250.0,185.0,air,-1.0,37.205,,,25.0,4.409714889123549,AlSi10Mg,124.862637362637,-124.862637362637
128683.987336296,107.469705897804,130.0,67.0,,powder,302.0,800.0,,,1.0,,,30.0,5.18,L-PBF,20.0,5.0,force,,,,250.0,185.0,air,-1.0,37.205,,,25.0,5.109524509265386,AlSi10Mg,107.469705897804,-107.469705897804
248431.597276688,89.9062350692786,130.0,67.0,,powder,302.0,800.0,,,1.0,,,30.0,5.18,L-PBF,20.0,5.0,force,,,,250.0,185.0,air,-1.0,37.205,,,25.0,5.395206831642257,AlSi10Mg,89.9062350692786,-89.9062350692786
435405.48611784,89.8076923076923,130.0,67.0,,powder,302.0,800.0,,,1.0,,,30.0,5.18,L-PBF,20.0,5.0,force,,,,250.0,185.0,air,-1.0,37.205,,,25.0,5.638893896858715,AlSi10Mg,89.8076923076923,-89.8076923076923
1256784.52248254,75.0,130.0,67.0,,powder,302.0,800.0,,,1.0,,,30.0,5.18,L-PBF,20.0,5.0,force,,,,250.0,185.0,air,-1.0,37.205,,,25.0,6.099260823653641,AlSi10Mg,75.0,-75.0
2459495.23065705,59.8901098901099,130.0,67.0,,powder,302.0,800.0,,,1.0,,,30.0,5.18,L-PBF,20.0,5.0,force,,,,250.0,185.0,air,-1.0,37.205,,,25.0,6.390845984731767,AlSi10Mg,59.8901098901099,-59.8901098901099
29158.5502657011,115.796703296703,130.0,67.0,,powder,314.79,800.0,,,1.0,,,30.0,10.6,L-PBF,20.0,5.0,force,,,,250.0,233.61,air,-1.0,37.205,,,25.0,4.464765927490319,AlSi10Mg,115.796703296703,-115.796703296703
58145.9586855654,107.335164835165,130.0,67.0,,powder,314.79,800.0,,,1.0,,,30.0,10.6,L-PBF,20.0,5.0,force,,,,250.0,233.61,air,-1.0,37.205,,,25.0,4.764519535374868,AlSi10Mg,107.335164835165,-107.335164835165
81711.7302679289,99.7802197802198,130.0,67.0,,powder,314.79,800.0,,,1.0,,,30.0,10.6,L-PBF,20.0,5.0,force,,,,250.0,233.61,air,-1.0,37.205,,,25.0,4.912284406898979,AlSi10Mg,99.7802197802198,-99.7802197802198
116033.802907155,89.8813371502447,130.0,67.0,,powder,314.79,800.0,,,1.0,,,30.0,10.6,L-PBF,20.0,5.0,force,,,,250.0,233.61,air,-1.0,37.205,,,25.0,5.064584526101888,AlSi10Mg,89.8813371502447,-89.8813371502447
135528.699447879,89.9537122541324,130.0,67.0,,powder,314.79,800.0,,,1.0,,,30.0,10.6,L-PBF,20.0,5.0,force,,,,250.0,233.61,air,-1.0,37.205,,,25.0,5.132031270797656,AlSi10Mg,89.9537122541324,-89.9537122541324
148887.228108158,79.9540293040293,130.0,67.0,,powder,314.79,800.0,,,1.0,,,30.0,10.6,L-PBF,20.0,5.0,force,,,,250.0,233.61,air,-1.0,37.205,,,25.0,5.172857444561775,AlSi10Mg,79.9540293040293,-79.9540293040293
286730.798136921,69.8626373626374,130.0,67.0,,powder,314.79,800.0,,,1.0,,,30.0,10.6,L-PBF,20.0,5.0,force,,,,250.0,233.61,air,-1.0,37.205,,,25.0,5.4574743436006665,AlSi10Mg,69.8626373626374,-69.8626373626374
479724.303372572,69.8626373626374,130.0,67.0,,powder,314.79,800.0,,,1.0,,,30.0,10.6,L-PBF,20.0,5.0,force,,,,250.0,233.61,air,-1.0,37.205,,,25.0,5.680991720869974,AlSi10Mg,69.8626373626374,-69.8626373626374
26212.5046532919,69.8918847764741,130.0,67.0,,powder,172.96,800.0,,,1.0,,,30.0,28.4,L-PBF,20.0,5.0,force,,,,250.0,129.8,air,-1.0,37.205,,,25.0,4.41850852057016,AlSi10Mg,69.8918847764741,-69.8918847764741
32860.5767741795,70.0451468443806,130.0,67.0,,powder,172.96,800.0,,,1.0,,,30.0,28.4,L-PBF,20.0,5.0,force,,,,250.0,129.8,air,-1.0,37.205,,,25.0,4.51667518197321,AlSi10Mg,70.0451468443806,-70.0451468443806
299478.842760023,59.9565393335356,130.0,67.0,,powder,172.96,800.0,,,1.0,,,30.0,28.4,L-PBF,20.0,5.0,force,,,,250.0,129.8,air,-1.0,37.205,,,25.0,5.47636614626745,AlSi10Mg,59.9565393335356,-59.9565393335356
503867.997829419,59.929850362558,130.0,67.0,,powder,172.96,800.0,,,1.0,,,30.0,28.4,L-PBF,20.0,5.0,force,,,,250.0,129.8,air,-1.0,37.205,,,25.0,5.702316775884155,AlSi10Mg,59.929850362558,-59.929850362558
556109.254563578,60.0831124304644,130.0,67.0,,powder,172.96,800.0,,,1.0,,,30.0,28.4,L-PBF,20.0,5.0,force,,,,250.0,129.8,air,-1.0,37.205,,,25.0,5.7451601225044335,AlSi10Mg,60.0831124304644,-60.0831124304644
3581.76274190745,352.577428493354,,,,powder,946.3,,,,1.0,Ar,,,21.0,L-PBF,5.0,,force,,116.3,,,883.6,air,0.1,30.0,,90.0,25.0,3.5540968145412046,Ti-6Al-4V,783.5053966518977,78.35053966518979
4507.61511842725,352.38197833895,,,,powder,946.3,,,,1.0,Ar,,,21.0,L-PBF,5.0,,force,,116.3,,,883.6,air,0.1,30.0,,90.0,25.0,3.6539468268329993,Ti-6Al-4V,783.0710629754444,78.30710629754445
14212.2258876363,264.616964365379,,,,powder,946.3,,,,1.0,Ar,,,21.0,L-PBF,5.0,,force,,116.3,,,883.6,air,0.1,30.0,,90.0,25.0,4.152662101503355,Ti-6Al-4V,588.037698589731,58.803769858973105
16096.6891282381,265.007864674189,,,,powder,946.3,,,,1.0,Ar,,,21.0,L-PBF,5.0,,force,,116.3,,,883.6,air,0.1,30.0,,90.0,25.0,4.206736556702411,Ti-6Al-4V,588.9063659426423,58.89063659426424
18571.2497487033,265.164265283076,,,,powder,946.3,,,,1.0,Ar,,,21.0,L-PBF,5.0,,force,,116.3,,,883.6,air,0.1,30.0,,90.0,25.0,4.268841130487371,Ti-6Al-4V,589.25392285128,58.925392285128
51034.1803652305,220.753982151353,,,,powder,946.3,,,,1.0,Ar,,,21.0,L-PBF,5.0,,force,,116.3,,,883.6,air,0.1,30.0,,90.0,25.0,4.707861144173755,Ti-6Al-4V,490.56440478078446,49.05644047807845
54479.9530794123,208.165858617515,,,,powder,946.3,,,,1.0,Ar,,,21.0,L-PBF,5.0,,force,,116.3,,,883.6,air,0.1,30.0,,90.0,25.0,4.736236724870935,Ti-6Al-4V,462.5907969278111,46.259079692781114
64782.6668664435,220.79303169687,,,,powder,946.3,,,,1.0,Ar,,,21.0,L-PBF,5.0,,force,,116.3,,,883.6,air,0.1,30.0,,90.0,25.0,4.811458822364194,Ti-6Al-4V,490.6511815486,49.06511815486
64942.6164932155,208.869560144099,,,,powder,946.3,,,,1.0,Ar,,,21.0,L-PBF,5.0,,force,,116.3,,,883.6,air,0.1,30.0,,90.0,25.0,4.812529782067534,Ti-6Al-4V,464.1545780979978,46.41545780979978
90254.4831955074,209.337926350978,,,,powder,946.3,,,,1.0,Ar,,,21.0,L-PBF,5.0,,force,,116.3,,,883.6,air,0.1,30.0,,90.0,25.0,4.955468783749022,Ti-6Al-4V,465.1953918910622,46.51953918910622
4560.71407472052,351.834677421253,,,,powder,963.0,,,,1.0,Ar,,,20.6,L-PBF,5.0,,force,,108.9,,,895.6,air,0.1,30.0,,90.0,25.0,3.6590328458292927,Ti-6Al-4V,781.8548387138956,78.18548387138956
6540.20281782461,352.632115043556,,,,powder,963.0,,,,1.0,Ar,,,20.6,L-PBF,5.0,,force,,108.9,,,895.6,air,0.1,30.0,,90.0,25.0,3.815591216412384,Ti-6Al-4V,783.6269223190133,78.36269223190133
10462.076297508,264.265113602087,,,,powder,963.0,,,,1.0,Ar,,,20.6,L-PBF,5.0,,force,,108.9,,,895.6,air,0.1,30.0,,90.0,25.0,4.019617882912396,Ti-6Al-4V,587.2558080046377,58.725580800463774
17515.0360488975,263.717812684391,,,,powder,963.0,,,,1.0,Ar,,,20.6,L-PBF,5.0,,force,,108.9,,,895.6,air,0.1,30.0,,90.0,25.0,4.243411035505904,Ti-6Al-4V,586.039583743091,58.60395837430911
67472.4212978985,176.368185241863,,,,powder,963.0,,,,1.0,Ar,,,20.6,L-PBF,5.0,,force,,108.9,,,895.6,air,0.1,30.0,,90.0,25.0,4.8291262954146426,Ti-6Al-4V,391.9293005374733,39.19293005374733
103907.292352226,176.073240422203,,,,powder,963.0,,,,1.0,Ar,,,20.6,L-PBF,5.0,,force,,108.9,,,895.6,air,0.1,30.0,,90.0,25.0,5.016646027992174,Ti-6Al-4V,391.2738676048956,39.127386760489564
3355.221791941,352.577428493354,,,,powder,937.5,,,,1.0,Ar,,,16.8,L-PBF,5.0,,force,,108.3,,,897.0,air,0.1,30.0,,90.0,25.0,3.525721233844025,Ti-6Al-4V,783.5053966518977,78.35053966518979
3945.70585004553,352.733829102241,,,,powder,937.5,,,,1.0,Ar,,,16.8,L-PBF,5.0,,force,,108.3,,,897.0,air,0.1,30.0,,90.0,25.0,3.5961247057353014,Ti-6Al-4V,783.8529535605355,78.38529535605356
7918.08625380394,264.968815128671,,,,powder,937.5,,,,1.0,Ar,,,16.8,L-PBF,5.0,,force,,108.3,,,897.0,air,0.1,30.0,,90.0,25.0,3.898620228326399,Ti-6Al-4V,588.8195891748244,58.88195891748244
8541.75363640612,264.421514210975,,,,powder,937.5,,,,1.0,Ar,,,16.8,L-PBF,5.0,,force,,108.3,,,897.0,air,0.1,30.0,,90.0,25.0,3.931547041231249,Ti-6Al-4V,587.6033649132777,58.76033649132777
10487.9073612785,264.421514210975,,,,powder,937.5,,,,1.0,Ar,,,16.8,L-PBF,5.0,,force,,108.3,,,897.0,air,0.1,30.0,,90.0,25.0,4.020688842615739,Ti-6Al-4V,587.6033649132777,58.76033649132777
19861.6291841937,176.105772910845,,,,powder,937.5,,,,1.0,Ar,,,16.8,L-PBF,5.0,,force,,108.3,,,897.0,air,0.1,30.0,,90.0,25.0,4.298014869370124,Ti-6Al-4V,391.34616202409995,39.13461620241
36532.2274272067,175.991833360647,,,,powder,937.5,,,,1.0,Ar,,,16.8,L-PBF,5.0,,force,,108.3,,,897.0,air,0.1,30.0,,90.0,25.0,4.56267615263495,Ti-6Al-4V,391.09296302366,39.109296302366005
160511.243445193,132.089816496794,,,,powder,937.5,,,,1.0,Ar,,,16.8,L-PBF,5.0,,force,,108.3,,,897.0,air,0.1,30.0,,90.0,25.0,5.20550545914077,Ti-6Al-4V,293.5329255484311,29.353292554843108
188527.255042131,131.737965733502,,,,powder,937.5,,,,1.0,Ar,,,16.8,L-PBF,5.0,,force,,108.3,,,897.0,air,0.1,30.0,,90.0,25.0,5.275374144243425,Ti-6Al-4V,292.75103496333776,29.275103496333777
256004.114627762,109.805544354335,,,,powder,937.5,,,,1.0,Ar,,,16.8,L-PBF,5.0,,force,,108.3,,,897.0,air,0.1,30.0,,90.0,25.0,5.40824694556877,Ti-6Al-4V,244.0123207874111,24.401232078741113
2080298.85606793,87.9871759087082,,,,powder,937.5,,,,1.0,Ar,,,16.8,L-PBF,5.0,,force,,108.3,,,897.0,air,0.1,30.0,,90.0,25.0,6.318125730259782,Ti-6Al-4V,195.5270575749071,19.552705757490713
7672.26821173637,238.549551099979,,,,powder,,,,,1.0,,,,,L-PBF,,,force,,,,,,air,0.1,,,,25.0,3.8849237767539817,Ti-6Al-4V,530.1101135555089,53.01101135555089
8606.94714469268,238.608386555622,,,,powder,,,,,1.0,,,,,L-PBF,,,force,,,,,,air,0.1,,,,25.0,3.934849135969171,Ti-6Al-4V,530.2408590124933,53.02408590124933
19822.6875281824,178.033890793998,,,,powder,,,,,1.0,,,,,L-PBF,,,force,,,,,,air,0.1,,,,25.0,4.297162535090422,Ti-6Al-4V,395.6308684311067,39.563086843110675
42320.6049482524,148.193272215225,,,,powder,,,,,1.0,,,,,L-PBF,,,force,,,,,,air,0.1,,,,25.0,4.626551867056668,Ti-6Al-4V,329.31838270049997,32.93183827005
75270.4992818344,119.028460974407,,,,powder,,,,,1.0,,,,,L-PBF,,,force,,,,,,air,0.1,,,,25.0,4.876624796791898,Ti-6Al-4V,264.50769105423774,26.450769105423774
106297.120222643,118.730443759293,,,,powder,,,,,1.0,,,,,L-PBF,,,force,,,,,,air,0.1,,,,25.0,5.02652149887554,Ti-6Al-4V,263.84543057620664,26.384543057620665
262636.920487709,88.9788415163452,,,,powder,,,,,1.0,,,,,L-PBF,,,force,,,,,,air,0.1,,,,25.0,5.419355777492241,Ti-6Al-4V,197.73075892521155,19.773075892521156
340200.913891038,88.5917806267817,,,,powder,,,,,1.0,,,,,L-PBF,,,force,,,,,,air,0.1,,,,25.0,5.531735475935285,Ti-6Al-4V,196.87062361507043,19.687062361507046
2015372.25538512,74.327777074644,,,,powder,,,,,1.0,,,,,L-PBF,,,force,,,,,,air,0.1,,,,25.0,6.304355275553043,Ti-6Al-4V,165.17283794365335,16.517283794365337
2152798.59846229,74.1903453903205,,,,powder,,,,,1.0,,,,,L-PBF,,,force,,,,,,air,0.1,,,,25.0,6.333003402016804,Ti-6Al-4V,164.8674342007122,16.48674342007122
7368.08542382165,240.920576048504,,,,powder,,,,,1.0,,,,,L-PBF,,,force,,,,,,air,0.1,,,,25.0,3.8673546523244204,Ti-6Al-4V,535.3790578855644,53.537905788556444
8150.87137004581,240.861740592861,,,,powder,,,,,1.0,,,,,L-PBF,,,force,,,,,,air,0.1,,,,25.0,3.9112040395343017,Ti-6Al-4V,535.24831242858,53.524831242858
18265.6041351761,181.230858133708,,,,powder,,,,,1.0,,,,,L-PBF,,,force,,,,,,air,0.1,,,,25.0,4.261634041083072,Ti-6Al-4V,402.7352402971289,40.27352402971289
19822.6875281824,179.886265327991,,,,powder,,,,,1.0,,,,,L-PBF,,,force,,,,,,air,0.1,,,,25.0,4.297162535090422,Ti-6Al-4V,399.74725628442445,39.97472562844245
64201.3534300559,120.255382868838,,,,powder,,,,,1.0,,,,,L-PBF,,,force,,,,,,air,0.1,,,,25.0,4.8075441835362875,Ti-6Al-4V,267.23418415297334,26.723418415297335
73796.4307460528,119.488275933296,,,,powder,,,,,1.0,,,,,L-PBF,,,force,,,,,,air,0.1,,,,25.0,4.868035357151231,Ti-6Al-4V,265.52950207399107,26.552950207399107
116658.095619467,104.731226904743,,,,powder,,,,,1.0,,,,,L-PBF,,,force,,,,,,air,0.1,,,,25.0,5.066914882528528,Ti-6Al-4V,232.73605978831776,23.273605978831778
156094.05655062,89.8571463782941,,,,powder,,,,,1.0,,,,,L-PBF,,,force,,,,,,air,0.1,,,,25.0,5.193386367146917,Ti-6Al-4V,199.68254750732024,19.968254750732026
490655.683044895,75.0847489310458,,,,powder,,,,,1.0,,,,,L-PBF,,,force,,,,,,air,0.1,,,,25.0,5.6907768334481545,Ti-6Al-4V,166.8549976245462,16.685499762454622
530575.766197206,74.3559830709945,,,,powder,,,,,1.0,,,,,L-PBF,,,force,,,,,,air,0.1,,,,25.0,5.724747409899649,Ti-6Al-4V,165.23551793554333,16.523551793554333
2164250.73096056,59.5970360001431,,,,powder,,,,,1.0,,,,,L-PBF,,,force,,,,,,air,0.1,,,,25.0,6.3353075728692785,Ti-6Al-4V,132.43785777809578,13.243785777809578
35980.1085162225,380.200657982483,100.0,,,powder,,1200.0,,,1.0,Ar,,30.0,,L-PBF,,7.03,force,,,,170.0,,air,0.1,,,90.0,25.0,4.556062468846263,Ti-6Al-4V,844.8903510721844,84.48903510721846
50827.6917755974,379.970079580314,100.0,,,powder,,1200.0,,,1.0,Ar,,30.0,,L-PBF,,7.03,force,,,,170.0,,air,0.1,,,90.0,25.0,4.706100387651107,Ti-6Al-4V,844.37795462292,84.437795462292
58433.3944314855,380.315947183568,100.0,,,powder,,1200.0,,,1.0,Ar,,30.0,,L-PBF,,7.03,force,,,,170.0,,air,0.1,,,90.0,25.0,4.766661115474129,Ti-6Al-4V,845.1465492968179,84.5146549296818
110625.472399439,357.364380029342,100.0,,,powder,,1200.0,,,1.0,Ar,,30.0,,L-PBF,,7.03,force,,,,170.0,,air,0.1,,,90.0,25.0,5.04385513825984,Ti-6Al-4V,794.143066731871,79.41430667318711
192718.919665784,357.825536833681,100.0,,,powder,,1200.0,,,1.0,Ar,,30.0,,L-PBF,,7.03,force,,,,170.0,,air,0.1,,,90.0,25.0,5.284924352450521,Ti-6Al-4V,795.1678596304022,79.51678596304022
250622.02339816,357.710247632597,100.0,,,powder,,1200.0,,,1.0,Ar,,30.0,,L-PBF,,7.03,force,,,,170.0,,air,0.1,,,90.0,25.0,5.399019231941591,Ti-6Al-4V,794.911661405771,79.4911661405771
455570.852119793,335.481198595118,100.0,,,powder,,1200.0,,,1.0,Ar,,30.0,,L-PBF,,7.03,force,,,,170.0,,air,0.1,,,90.0,25.0,5.658555929699239,Ti-6Al-4V,745.5137746558177,74.55137746558177
610885.779649494,335.596487796203,100.0,,,powder,,1200.0,,,1.0,Ar,,30.0,,L-PBF,,7.03,force,,,,170.0,,air,0.1,,,90.0,25.0,5.785960015635142,Ti-6Al-4V,745.7699728804511,74.5769972880451
