Repository: Luwen-Zhang/SNEnsemble

# Copyright Notification

## Composites

We reformat and merge fatigue testing records from SNL/MSU/DOE, OptiMat, UPWIND, and FACT databases into a single database with careful considerations, including filtering invalid entries, rename variables, fix improper calculations in the records, to obtain clean and consistent data to fit machine 
learning usages. We leave the original format ("2019_SNL_MSU_DOE_Composite-Materials-Database_Wind_29pt0.xlsx" and "Optidat UPWIND 28_3_2017.xls") in the folder. Any derived database should be directly based on the original files instead of our merged database. We are not responsible for the accuracy of the testing records.

File: data/alloy/alloy_AM2022.csv (part 35 of 50)
Cycles to Failure,Stress Amplitude,hatch space  (μm),layer scan rotation  (°),wire feed rate  (mm/s),types of feedstock,ultimate tensile strength  (MPa),scan speed  (mm/s),scan pattern,current  (A),stress concentration factor of specimens,AM environment,preheat temperature  (°C),layer thickness  (μm),elongation  (%),types of AM,Frequency,critical cross-section size of specimens (mm),load control,voltage  (V),Young's modulus  (GPa),powder feed rate  (g/s),power  (W),yield strength  (MPa),fatigue environment,R-value,size of feedstock  (μm),speed function,direciton of specimen  (°),fatigue temperature  (°C),log10(Cycles to Failure),Material_Code,Maximum Stress,Minimum Stress
654437.846102525,335.21983728271,100.0,,,powder,,1200.0,,,1.0,Ar,,30.0,,L-PBF,,7.03,force,,,,170.0,,air,0.1,,,90.0,25.0,5.815868406614095,Ti-6Al-4V,744.9329717393555,74.49329717393555
22432.1076942861,337.648752945361,100.0,,,powder,,1200.0,,,1.0,Ar,,30.0,,L-PBF,,7.03,force,,,,170.0,,air,0.1,,,90.0,25.0,4.350870081295565,Ti-6Al-4V,750.3305621008022,75.03305621008023
29264.2431033108,315.388920997644,100.0,,,powder,,1200.0,,,1.0,Ar,,30.0,,L-PBF,,7.03,force,,,,170.0,,air,0.1,,,90.0,25.0,4.466337295909401,Ti-6Al-4V,700.8642688836533,70.08642688836532
31274.296295558,337.764042146445,100.0,,,powder,,1200.0,,,1.0,Ar,,30.0,,L-PBF,,7.03,force,,,,170.0,,air,0.1,,,90.0,25.0,4.4951875463944155,Ti-6Al-4V,750.5867603254333,75.05867603254333
34011.5598080274,293.159871960165,100.0,,,powder,,1200.0,,,1.0,Ar,,30.0,,L-PBF,,7.03,force,,,,170.0,,air,0.1,,,90.0,25.0,4.531626549618267,Ti-6Al-4V,651.4663821337,65.14663821337
35024.6318856705,337.87933134753,100.0,,,powder,,1200.0,,,1.0,Ar,,30.0,,L-PBF,,7.03,force,,,,170.0,,air,0.1,,,90.0,25.0,4.5443735794792355,Ti-6Al-4V,750.8429585500667,75.08429585500667
35980.1085162225,292.667932245587,100.0,,,powder,,1200.0,,,1.0,Ar,,30.0,,L-PBF,,7.03,force,,,,170.0,,air,0.1,,,90.0,25.0,4.556062468846263,Ti-6Al-4V,650.3731827679711,65.03731827679711
42419.7534664386,315.158342595474,100.0,,,powder,,1200.0,,,1.0,Ar,,30.0,,L-PBF,,7.03,force,,,,170.0,,air,0.1,,,90.0,25.0,4.627568140171197,Ti-6Al-4V,700.3518724343866,70.03518724343866
44497.301462856,315.650282310052,100.0,,,powder,,1200.0,,,1.0,Ar,,30.0,,L-PBF,,7.03,force,,,,170.0,,air,0.1,,,90.0,25.0,4.6483336740072945,Ti-6Al-4V,701.4450718001154,70.14450718001154
63501.7836589279,293.159871960165,100.0,,,powder,,1200.0,,,1.0,Ar,,30.0,,L-PBF,,7.03,force,,,,170.0,,air,0.1,,,90.0,25.0,4.802785924069154,Ti-6Al-4V,651.4663821337,65.14663821337
28642.6152655188,269.339714577869,100.0,,,powder,,1200.0,,,1.0,Ar,,30.0,,L-PBF,,7.03,force,,,,170.0,,air,0.1,,,90.0,25.0,4.457012669485295,Ti-6Al-4V,598.5326990619311,59.85326990619311
34275.416462866,269.109136175699,100.0,,,powder,,1200.0,,,1.0,Ar,,30.0,,L-PBF,,7.03,force,,,,170.0,,air,0.1,,,90.0,25.0,4.5349827403813405,Ti-6Al-4V,598.0203026126644,59.802030261266445
35743.9251497059,247.11066554039,100.0,,,powder,,1200.0,,,1.0,Ar,,30.0,,L-PBF,,7.03,force,,,,170.0,,air,0.1,,,90.0,25.0,4.553202241993267,Ti-6Al-4V,549.1348123119777,54.91348123119778
44740.2016255418,268.847774863291,100.0,,,powder,,1200.0,,,1.0,Ar,,30.0,,L-PBF,,7.03,force,,,,170.0,,air,0.1,,,90.0,25.0,4.650697936950215,Ti-6Al-4V,597.4394996962022,59.743949969620225
46516.9590748935,247.225954741475,100.0,,,powder,,1200.0,,,1.0,Ar,,30.0,,L-PBF,,7.03,force,,,,170.0,,air,0.1,,,90.0,25.0,4.667611316113161,Ti-6Al-4V,549.3910105366111,54.93910105366112
50551.7418658369,247.11066554039,100.0,,,powder,,1200.0,,,1.0,Ar,,30.0,,L-PBF,,7.03,force,,,,170.0,,air,0.1,,,90.0,25.0,4.703736124708186,Ti-6Al-4V,549.1348123119777,54.91348123119778
75730.0255302763,224.013026274841,100.0,,,powder,,1200.0,,,1.0,Ar,,30.0,,L-PBF,,7.03,force,,,,170.0,,air,0.1,,,90.0,25.0,4.879268103234969,Ti-6Al-4V,497.8067250552022,49.78067250552022
95674.6658556041,224.676442340464,100.0,,,powder,,1200.0,,,1.0,Ar,,30.0,,L-PBF,,7.03,force,,,,170.0,,air,0.1,,,90.0,25.0,4.9807969541228685,Ti-6Al-4V,499.2809829788089,49.928098297880894
106962.774343618,224.212592042501,100.0,,,powder,,1200.0,,,1.0,Ar,,30.0,,L-PBF,,7.03,force,,,,170.0,,air,0.1,,,90.0,25.0,5.0292326588995735,Ti-6Al-4V,498.2502045388911,49.82502045388912
16074.3743688874,269.980077058149,100.0,,,powder,,1200.0,,,1.0,Ar,,30.0,,L-PBF,,7.03,force,,,,170.0,,air,0.1,,,90.0,25.0,4.206134078739188,Ti-6Al-4V,599.9557267958867,59.99557267958867
17035.2947603957,270.730684591511,100.0,,,powder,,1200.0,,,1.0,Ar,,30.0,,L-PBF,,7.03,force,,,,170.0,,air,0.1,,,90.0,25.0,4.231349652532944,Ti-6Al-4V,601.6237435366911,60.162374353669115
21228.2864677313,270.587305973812,100.0,,,powder,,1200.0,,,1.0,Ar,,30.0,,L-PBF,,7.03,force,,,,170.0,,air,0.1,,,90.0,25.0,4.32691493963737,Ti-6Al-4V,601.305124386249,60.1305124386249
22161.5382172456,248.212458590655,100.0,,,powder,,1200.0,,,1.0,Ar,,30.0,,L-PBF,,7.03,force,,,,170.0,,air,0.1,,,90.0,25.0,4.345599901186226,Ti-6Al-4V,551.5832413125667,55.15832413125667
28769.0119551997,248.38955165322,100.0,,,powder,,1200.0,,,1.0,Ar,,30.0,,L-PBF,,7.03,force,,,,170.0,,air,0.1,,,90.0,25.0,4.458924946708779,Ti-6Al-4V,551.9767814516,55.197678145160005
33186.8597354544,247.925701355256,100.0,,,powder,,1200.0,,,1.0,Ar,,30.0,,L-PBF,,7.03,force,,,,170.0,,air,0.1,,,90.0,25.0,4.520966159787762,Ti-6Al-4V,550.94600301168,55.094600301168
41355.3258301403,225.871325652364,100.0,,,powder,,1200.0,,,1.0,Ar,,30.0,,L-PBF,,7.03,force,,,,170.0,,air,0.1,,,90.0,25.0,4.616531446892189,Ti-6Al-4V,501.93627922747555,50.19362792274756
45014.9825552393,225.837611207498,100.0,,,powder,,1200.0,,,1.0,Ar,,30.0,,L-PBF,,7.03,force,,,,170.0,,air,0.1,,,90.0,25.0,4.653357086177418,Ti-6Al-4V,501.86135823888446,50.18613582388845
46986.114150684,225.837611207498,100.0,,,powder,,1200.0,,,1.0,Ar,,30.0,,L-PBF,,7.03,force,,,,170.0,,air,0.1,,,90.0,25.0,4.671969529451603,Ti-6Al-4V,501.86135823888446,50.18613582388845
26371.5613213595,311.053812297159,100.0,,,powder,,1200.0,,,1.0,Ar,,30.0,,L-PBF,,7.03,force,,,,170.0,,air,0.1,,,90.0,25.0,4.42113584284531,Ti-6Al-4V,691.2306939936867,69.12306939936867
28162.5450015726,311.053812297159,100.0,,,powder,,1200.0,,,1.0,Ar,,30.0,,L-PBF,,7.03,force,,,,170.0,,air,0.1,,,90.0,25.0,4.449671898701494,Ti-6Al-4V,691.2306939936867,69.12306939936867
29848.1883440475,289.170630862935,100.0,,,powder,,1200.0,,,1.0,Ar,,30.0,,L-PBF,,7.03,force,,,,170.0,,air,0.1,,,90.0,25.0,4.4749179764683955,Ti-6Al-4V,642.6014019176333,64.26014019176334
32381.6399219229,289.170630862935,100.0,,,powder,,1200.0,,,1.0,Ar,,30.0,,L-PBF,,7.03,force,,,,170.0,,air,0.1,,,90.0,25.0,4.510298839198305,Ti-6Al-4V,642.6014019176333,64.26014019176334
37269.6685901196,288.448112746188,100.0,,,powder,,1200.0,,,1.0,Ar,,30.0,,L-PBF,,7.03,force,,,,170.0,,air,0.1,,,90.0,25.0,4.5713555309314025,Ti-6Al-4V,640.9958061026399,64.099580610264
39432.8042465914,310.446583381496,100.0,,,powder,,1200.0,,,1.0,Ar,,30.0,,L-PBF,,7.03,force,,,,170.0,,air,0.1,,,90.0,25.0,4.595857662833188,Ti-6Al-4V,689.8812964033244,68.98812964033245
42755.3576435759,265.235184279553,100.0,,,powder,,1200.0,,,1.0,Ar,,30.0,,L-PBF,,7.03,force,,,,170.0,,air,0.1,,,90.0,25.0,4.6309905436080605,Ti-6Al-4V,589.4115206212289,58.94115206212289
43214.029417066,265.190248050947,100.0,,,powder,,1200.0,,,1.0,Ar,,30.0,,L-PBF,,7.03,force,,,,170.0,,air,0.1,,,90.0,25.0,4.6356247632334435,Ti-6Al-4V,589.3116623354377,58.93116623354378
49135.786850305,266.404705882273,100.0,,,powder,,1200.0,,,1.0,Ar,,30.0,,L-PBF,,7.03,force,,,,170.0,,air,0.1,,,90.0,25.0,4.691397915145535,Ti-6Al-4V,592.0104575161622,59.20104575161622
36724.6357680139,351.98044506421,110.0,67.0,,powder,,960.0,cross-direction,,1.0,,,40.0,,L-PBF,,4,force,,,,280.0,,air,-1.0,18.43,,90.0,650.0,4.564957497185885,IN718,351.98044506421,-351.98044506421
100620.655063864,339.050749378991,110.0,67.0,,powder,,960.0,cross-direction,,1.0,,,40.0,,L-PBF,,4,force,,,,280.0,,air,-1.0,18.43,,90.0,650.0,5.002687140357006,IN718,339.050749378991,-339.050749378991
890358.44348593,295.20990253963,110.0,67.0,,powder,,960.0,cross-direction,,1.0,,,40.0,,L-PBF,,4,force,,,,280.0,,air,-1.0,18.43,,90.0,650.0,5.949564881576067,IN718,295.20990253963,-295.20990253963
1880975.8148133,325.724760516433,110.0,67.0,,powder,,960.0,cross-direction,,1.0,,,40.0,,L-PBF,,4,force,,,,280.0,,air,-1.0,18.43,,90.0,650.0,6.27438321152026,IN718,325.724760516433,-325.724760516433
10361546.6877912,264.830429735263,110.0,67.0,,powder,,960.0,cross-direction,,1.0,,,40.0,,L-PBF,,4,force,,,,280.0,,air,-1.0,18.43,,90.0,650.0,7.01542458821193,IN718,264.830429735263,-264.830429735263
24100201.078674,255.09989647801,110.0,67.0,,powder,,960.0,cross-direction,,1.0,,,40.0,,L-PBF,,4,force,,,,280.0,,air,-1.0,18.43,,90.0,650.0,7.3820206661016,IN718,255.09989647801,-255.09989647801
84648.8475323095,215.6978261008,120.0,,,powder,990.0,1000.0,,,1.0,,,30.0,6.086,L-PBF,20.0,,force,,100.0,,225.0,792.0,air,0.1,74.42,,,25.0,4.927621049701118,Ti,479.3285024462222,47.93285024462222
307695.87160513,174.366953269068,120.0,,,powder,990.0,1000.0,,,1.0,,,30.0,6.086,L-PBF,20.0,,force,,100.0,,225.0,792.0,air,0.1,74.42,,,25.0,5.48812166930193,Ti,387.48211837570665,38.748211837570665
2505330.23729468,141.210410948373,120.0,,,powder,990.0,1000.0,,,1.0,,,30.0,6.086,L-PBF,20.0,,force,,100.0,,225.0,792.0,air,0.1,74.42,,,25.0,6.398864980016436,Ti,313.8009132186067,31.38009132186067
65463.9281636347,228.098533518036,120.0,,,powder,1334.0,1000.0,,,1.0,,,30.0,6.351,L-PBF,,,force,,107.0,,225.0,1110.0,air,0.1,35.1,,,25.0,4.816002061598412,Ti-6Al-4V,506.88563004007995,50.688563004007996
146381.799285595,193.874939131541,120.0,,,powder,1334.0,1000.0,,,1.0,,,30.0,6.351,L-PBF,,,force,,107.0,,225.0,1110.0,air,0.1,35.1,,,25.0,5.165487081085607,Ti-6Al-4V,430.8331980700911,43.08331980700911
1589260.70234592,164.860405843383,120.0,,,powder,1334.0,1000.0,,,1.0,,,30.0,6.351,L-PBF,,,force,,107.0,,225.0,1110.0,air,0.1,35.1,,,25.0,6.201195144723622,Ti-6Al-4V,366.35645742974003,36.635645742974006
14631.369136264,200.178883589761,120.0,,,powder,1020.0,1000.0,,,1.0,,,30.0,5.0,L-PBF,,,force,,67.0,,325.0,794.0,air,0.1,31.3,,,25.0,4.165284967308032,Ti-13Nb-13Zr,444.8419635328022,44.484196353280225
22948.5451170666,179.597814035408,120.0,,,powder,1020.0,1000.0,,,1.0,,,30.0,5.0,L-PBF,,,force,,67.0,,325.0,794.0,air,0.1,31.3,,,25.0,4.360755157513446,Ti-13Nb-13Zr,399.10625341201774,39.91062534120178
83170.4961003297,147.588352293028,120.0,,,powder,1020.0,1000.0,,,1.0,,,30.0,5.0,L-PBF,,,force,,67.0,,325.0,794.0,air,0.1,31.3,,,25.0,4.91996929199671,Ti-13Nb-13Zr,327.9741162067289,32.7974116206729
335486.065669627,119.602029756134,120.0,,,powder,1020.0,1000.0,,,1.0,,,30.0,5.0,L-PBF,,,force,,67.0,,325.0,794.0,air,0.1,31.3,,,25.0,5.525674486566221,Ti-13Nb-13Zr,265.78228834696444,26.578228834696446
24526.2553232763,360.234319526627,,,,powder,,,,,1.0,Ar,,30.0,,L-PBF,50.0,5,force,,,,200.0,,air,0.1,,,90.0,25.0,4.389631245043616,Ti-6Al-4V,800.5207100591712,80.05207100591713
28297.1478889368,337.707692307692,,,,powder,,,,,1.0,Ar,,30.0,,L-PBF,50.0,5,force,,,,200.0,,air,0.1,,,90.0,25.0,4.451742664551944,Ti-6Al-4V,750.4615384615378,75.04615384615379
43809.4902412867,259.424378698225,,,,powder,,,,,1.0,Ar,,30.0,,L-PBF,50.0,5,force,,,,200.0,,air,0.1,,,90.0,25.0,4.641568199841396,Ti-6Al-4V,576.4986193293888,57.64986193293888
66537.5813733158,270.48,,,,powder,,,,,1.0,Ar,,30.0,,L-PBF,50.0,5,force,,,,200.0,,air,0.1,,,90.0,25.0,4.823067010309279,Ti-6Al-4V,601.0666666666667,60.106666666666676
72073.8168020774,270.506743558739,,,,powder,,,,,1.0,Ar,,30.0,,L-PBF,50.0,5,force,,,,200.0,,air,0.1,,,90.0,25.0,4.857777521534798,Ti-6Al-4V,601.1260967971978,60.11260967971978
105057.591109762,225.064615384615,,,,powder,,,,,1.0,Ar,,30.0,,L-PBF,50.0,5,force,,,,200.0,,air,0.1,,,90.0,25.0,5.021427438540841,Ti-6Al-4V,500.14358974358885,50.014358974358885
2560122.99065178,259.101620957057,,,,powder,,,,,1.0,Ar,,30.0,,L-PBF,50.0,5,force,,,,200.0,,air,0.1,,,90.0,25.0,6.4082608297174515,Ti-6Al-4V,575.781379904571,57.57813799045711
3400041.62449041,232.034873261015,,,,powder,,,,,1.0,Ar,,30.0,,L-PBF,50.0,5,force,,,,200.0,,air,0.1,,,90.0,25.0,6.53148423385868,Ti-6Al-4V,515.6330516911445,51.56330516911445
3830292.83143427,247.60431350926,,,,powder,,,,,1.0,Ar,,30.0,,L-PBF,50.0,5,force,,,,200.0,,air,0.1,,,90.0,25.0,6.5832319776799935,Ti-6Al-4V,550.2318077983556,55.02318077983556
4537296.60778555,238.961131846676,,,,powder,,,,,1.0,Ar,,30.0,,L-PBF,50.0,5,force,,,,200.0,,air,0.1,,,90.0,25.0,6.656797170474761,Ti-6Al-4V,531.0247374370578,53.10247374370578
21561.0094572016,315.190218361859,,,,powder,,,,,1.0,Ar,,30.0,,L-PBF,50.0,5,force,,,,200.0,,air,0.1,,,45.0,25.0,4.3336690900689465,Ti-6Al-4V,700.4227074707978,70.04227074707978
23696.125614272,315.143799372701,,,,powder,,,,,1.0,Ar,,30.0,,L-PBF,50.0,5,force,,,,200.0,,air,0.1,,,45.0,25.0,4.37467734339863,Ti-6Al-4V,700.3195541615577,70.03195541615577
85654.9028878905,202.646740689096,,,,powder,,,,,1.0,Ar,,30.0,,L-PBF,50.0,5,force,,,,200.0,,air,0.1,,,45.0,25.0,4.9327522270354995,Ti-6Al-4V,450.3260904202133,45.032609042021335
112622.783071704,270.422041212828,,,,powder,,,,,1.0,Ar,,30.0,,L-PBF,50.0,5,force,,,,200.0,,air,0.1,,,45.0,25.0,5.051626255181776,Ti-6Al-4V,600.93786936184,60.093786936183996
113637.465910077,252.143555768528,,,,powder,,,,,1.0,Ar,,30.0,,L-PBF,50.0,5,force,,,,200.0,,air,0.1,,,45.0,25.0,5.055521540489643,Ti-6Al-4V,560.319012818951,56.0319012818951
157785.089548147,236.449443670172,,,,powder,,,,,1.0,Ar,,30.0,,L-PBF,50.0,5,force,,,,200.0,,air,0.1,,,45.0,25.0,5.1980659606419914,Ti-6Al-4V,525.4432081559378,52.54432081559378
2111275.89907729,225.217426009446,,,,powder,,,,,1.0,Ar,,30.0,,L-PBF,50.0,5,force,,,,200.0,,air,0.1,,,45.0,25.0,6.324544990113637,Ti-6Al-4V,500.48316890987996,50.048316890988
2323763.56174433,214.307565512097,,,,powder,,,,,1.0,Ar,,30.0,,L-PBF,50.0,5,force,,,,200.0,,air,0.1,,,45.0,25.0,6.366191937378574,Ti-6Al-4V,476.23903447132665,47.62390344713267
3362895.79766066,270.00606688064,,,,powder,,,,,1.0,Ar,,30.0,,L-PBF,50.0,5,force,,,,200.0,,air,0.1,,,45.0,25.0,6.526713410519484,Ti-6Al-4V,600.0134819569778,60.00134819569778
4457289.64687945,252.246194430372,,,,powder,,,,,1.0,Ar,,30.0,,L-PBF,50.0,5,force,,,,200.0,,air,0.1,,,45.0,25.0,6.649070856647137,Ti-6Al-4V,560.5470987341599,56.054709873415995
5615732.0230938,214.021411665943,,,,powder,,,,,1.0,Ar,,30.0,,L-PBF,50.0,5,force,,,,200.0,,air,0.1,,,45.0,25.0,6.749406375534074,Ti-6Al-4V,475.60313703542886,47.56031370354289
25103.7774087214,224.954874061271,,,,powder,,,,,1.0,Ar,,30.0,,L-PBF,50.0,5,force,,,,200.0,,air,0.1,,,90.0,25.0,4.399739075438504,Ti-6Al-4V,499.8997201361578,49.989972013615784
28673.2034626032,225.354997549517,,,,powder,,,,,1.0,Ar,,30.0,,L-PBF,50.0,5,force,,,,200.0,,air,0.1,,,90.0,25.0,4.457476216434849,Ti-6Al-4V,500.7888834433711,50.078888344337116
62230.3414643701,179.802242078176,,,,powder,,,,,1.0,Ar,,30.0,,L-PBF,50.0,5,force,,,,200.0,,air,0.1,,,90.0,25.0,4.794002184010099,Ti-6Al-4V,399.56053795150217,39.95605379515022
73408.2524402491,180.043146063107,,,,powder,,,,,1.0,Ar,,30.0,,L-PBF,50.0,5,force,,,,200.0,,air,0.1,,,90.0,25.0,4.865744885362959,Ti-6Al-4V,400.0958801402378,40.009588014023784
150546.907522674,134.972836084164,,,,powder,,,,,1.0,Ar,,30.0,,L-PBF,50.0,5,force,,,,200.0,,air,0.1,,,90.0,25.0,5.177671838828306,Ti-6Al-4V,299.93963574258663,29.993963574258665
153170.431157016,135.052445835821,,,,powder,,,,,1.0,Ar,,30.0,,L-PBF,50.0,5,force,,,,200.0,,air,0.1,,,90.0,25.0,5.185174934847703,Ti-6Al-4V,300.1165463018244,30.011654630182445
367375.960207167,112.440991256374,,,,powder,,,,,1.0,Ar,,30.0,,L-PBF,50.0,5,force,,,,200.0,,air,0.1,,,90.0,25.0,5.565110734193644,Ti-6Al-4V,249.86886945860888,24.98688694586089
518917.839487979,112.281771753059,,,,powder,,,,,1.0,Ar,,30.0,,L-PBF,50.0,5,force,,,,200.0,,air,0.1,,,90.0,25.0,5.715098601236483,Ti-6Al-4V,249.5150483401311,24.95150483401311
756401.858467897,99.1407085529466,,,,powder,,,,,1.0,Ar,,30.0,,L-PBF,50.0,5,force,,,,200.0,,air,0.1,,,90.0,25.0,5.87875258722927,Ti-6Al-4V,220.31268567321467,22.03126856732147
757585.179478077,96.4969889085845,,,,powder,,,,,1.0,Ar,,30.0,,L-PBF,50.0,5,force,,,,200.0,,air,0.1,,,90.0,25.0,5.879431470042409,Ti-6Al-4V,214.43775313018776,21.443775313018776
31045.2349198032,224.891652402642,,,,powder,,,,,1.0,Ar,,30.0,,L-PBF,50.0,5,force,,,,200.0,,air,0.1,,,45.0,25.0,4.491994950507923,Ti-6Al-4V,499.75922756142666,49.975922756142666
32922.7672630637,225.022839239825,,,,powder,,,,,1.0,Ar,,30.0,,L-PBF,50.0,5,force,,,,200.0,,air,0.1,,,45.0,25.0,4.517496331903819,Ti-6Al-4V,500.0507538662778,50.00507538662778
58191.5240265245,179.867188119586,,,,powder,,,,,1.0,Ar,,30.0,,L-PBF,50.0,5,force,,,,200.0,,air,0.1,,,45.0,25.0,4.764859731444013,Ti-6Al-4V,399.70486248796885,39.97048624879689
123652.222578373,99.2008421569735,,,,powder,,,,,1.0,Ar,,30.0,,L-PBF,50.0,5,force,,,,200.0,,air,0.1,,,45.0,25.0,5.092201926963778,Ti-6Al-4V,220.44631590438553,22.044631590438556
173445.452638789,134.865784923332,,,,powder,,,,,1.0,Ar,,30.0,,L-PBF,50.0,5,force,,,,200.0,,air,0.1,,,45.0,25.0,5.239162918073901,Ti-6Al-4V,299.70174427407113,29.970174427407116
329262.826000426,107.942125882104,,,,powder,,,,,1.0,Ar,,30.0,,L-PBF,50.0,5,force,,,,200.0,,air,0.1,,,45.0,25.0,5.517542701333799,Ti-6Al-4V,239.87139084912,23.987139084912002
476345.370233652,107.942125882104,,,,powder,,,,,1.0,Ar,,30.0,,L-PBF,50.0,5,force,,,,200.0,,air,0.1,,,45.0,25.0,5.677921948514986,Ti-6Al-4V,239.87139084912,23.987139084912002
478383.34577668,98.920133296214,,,,powder,,,,,1.0,Ar,,30.0,,L-PBF,50.0,5,force,,,,200.0,,air,0.1,,,45.0,25.0,5.679776051910147,Ti-6Al-4V,219.82251843603112,21.982251843603112
3351379.62213224,89.7462398551617,,,,powder,,,,,1.0,Ar,,30.0,,L-PBF,50.0,5,force,,,,200.0,,air,0.1,,,45.0,25.0,6.525223624630056,Ti-6Al-4V,199.436088567026,19.9436088567026
8256204.56403488,98.8397332446561,,,,powder,,,,,1.0,Ar,,30.0,,L-PBF,50.0,5,force,,,,200.0,,air,0.1,,,45.0,25.0,6.916780444933685,Ti-6Al-4V,219.64385165479132,21.964385165479133
1192.86951757936,819.320564210473,,,,powder,,,,,1.0,,,,,P-DED,,,strain,,,,,,air,-1.0,,,,25.0,3.07659294082502,Ti-6Al-4V,819.320564210473,-819.320564210473
6510.63434933894,859.252642301797,,,,powder,,,,,1.0,,,,,P-DED,,,strain,,,,,,air,-1.0,,,,25.0,3.8136233051574346,Ti-6Al-4V,859.252642301797,-859.252642301797
6937.71915471688,865.637840343501,,,,powder,,,,,1.0,,,,,P-DED,,,strain,,,,,,air,-1.0,,,,25.0,3.841216715219876,Ti-6Al-4V,865.637840343501,-865.637840343501
10515.3890311243,639.488518334366,,,,powder,,,,,1.0,,,,,P-DED,,,strain,,,,,,air,-1.0,,,,25.0,4.0218253446348164,Ti-6Al-4V,639.488518334366,-639.488518334366
16785.368847994,638.316128796866,,,,powder,,,,,1.0,,,,,P-DED,,,strain,,,,,,air,-1.0,,,,25.0,4.2249308890388075,Ti-6Al-4V,638.316128796866,-638.316128796866
28948.1608401229,633.103320292663,,,,powder,,,,,1.0,,,,,P-DED,,,strain,,,,,,air,-1.0,,,,25.0,4.46162097696299,Ti-6Al-4V,633.103320292663,-633.103320292663
36001.7113060907,477.56492699527,,,,powder,,,,,1.0,,,,,P-DED,,,strain,,,,,,air,-1.0,,,,25.0,4.556323145020839,Ti-6Al-4V,477.56492699527,-477.56492699527
79074.9735993604,490.484823179878,,,,powder,,,,,1.0,,,,,P-DED,,,strain,,,,,,air,-1.0,,,,25.0,4.898039055590555,Ti-6Al-4V,490.484823179878,-490.484823179878
153698.303689122,471.179728953567,,,,powder,,,,,1.0,,,,,P-DED,,,strain,,,,,,air,-1.0,,,,25.0,5.186669074379906,Ti-6Al-4V,471.179728953567,-471.179728953567
313014.470607403,300.451410447165,,,,powder,,,,,1.0,,,,,P-DED,,,strain,,,,,,air,-1.0,,,,25.0,5.495564415372892,Ti-6Al-4V,300.451410447165,-300.451410447165
426424.609486927,486.444404213175,,,,powder,,,,,1.0,,,,,P-DED,,,strain,,,,,,air,-1.0,,,,25.0,5.629842260408682,Ti-6Al-4V,486.444404213175,-486.444404213175
485203.269788198,416.057725653234,,,,powder,,,,,1.0,,,,,P-DED,,,strain,,,,,,air,-1.0,,,,25.0,5.685923718917921,Ti-6Al-4V,416.057725653234,-416.057725653234
2287.82509611682,802.509749160363,,,,powder,,,,,1.0,,,,,P-DED,,,strain,,,,,,air,-1.0,,,,25.0,3.359422819642485,Ti-6Al-4V,802.509749160363,-802.509749160363
2863.71346104803,788.342713387655,,,,powder,,,,,1.0,,,,,P-DED,,,strain,,,,,,air,-1.0,,,,25.0,3.456929560943346,Ti-6Al-4V,788.342713387655,-788.342713387655
3962.43830544673,673.983537769687,,,,powder,,,,,1.0,,,,,P-DED,,,strain,,,,,,air,-1.0,,,,25.0,3.5979625133803483,Ti-6Al-4V,673.983537769687,-673.983537769687
4087.64082686709,477.789177147071,,,,powder,,,,,1.0,,,,,P-DED,,,strain,,,,,,air,-1.0,,,,25.0,3.6114727281827705,Ti-6Al-4V,477.789177147071,-477.789177147071
7708.58240062355,552.066774572514,,,,powder,,,,,1.0,,,,,P-DED,,,strain,,,,,,air,-1.0,,,,25.0,3.8869745191414307,Ti-6Al-4V,552.066774572514,-552.066774572514
11583.0680519317,487.990544003677,,,,powder,,,,,1.0,,,,,P-DED,,,strain,,,,,,air,-1.0,,,,25.0,4.063823607884038,Ti-6Al-4V,487.990544003677,-487.990544003677
36298.7518783015,430.748011780144,,,,powder,,,,,1.0,,,,,P-DED,,,strain,,,,,,air,-1.0,,,,25.0,4.559891692207312,Ti-6Al-4V,430.748011780144,-430.748011780144
40331.9756325728,430.075261324742,,,,powder,,,,,1.0,,,,,P-DED,,,strain,,,,,,air,-1.0,,,,25.0,4.605649496128866,Ti-6Al-4V,430.075261324742,-430.075261324742
181978.586916644,309.405637715671,,,,powder,,,,,1.0,,,,,P-DED,,,strain,,,,,,air,-1.0,,,,25.0,5.260020288363904,Ti-6Al-4V,309.405637715671,-309.405637715671
519010.018680346,247.524686120634,,,,powder,,,,,1.0,,,,,P-DED,,,strain,,,,,,air,-1.0,,,,25.0,5.715175741308178,Ti-6Al-4V,247.524686120634,-247.524686120634
1462.76460207055,247.650544567729,130.0,60.0,,powder,1064.0,900.0,,,1.0,,,30.0,2.8,L-PBF,20.0,,force,,,,325.0,,air,0.1,31.3,,0.0,25.0,3.1651744421558625,Ti-13Nb-13Zr,550.3345434838423,55.033454348384225
5910.94207617267,202.934794877361,130.0,60.0,,powder,1064.0,900.0,,,1.0,,,30.0,2.8,L-PBF,20.0,,force,,,,325.0,,air,0.1,31.3,,0.0,25.0,3.771656703533994,Ti-13Nb-13Zr,450.96621083858,45.096621083858004
29410.7916015222,157.415633498896,130.0,60.0,,powder,1064.0,900.0,,,1.0,,,30.0,2.8,L-PBF,20.0,,force,,,,325.0,,air,0.1,31.3,,0.0,25.0,4.468506713849005,Ti-13Nb-13Zr,349.81251888643556,34.981251888643556
149795.99831804,112.174672812472,130.0,60.0,,powder,1064.0,900.0,,,1.0,,,30.0,2.8,L-PBF,20.0,,force,,,,325.0,,air,0.1,31.3,,0.0,25.0,5.17550021168383,Ti-13Nb-13Zr,249.2770506943822,24.927705069438222
3057.37226170215,292.891505254153,130.0,60.0,,powder,1106.0,1000.0,,,1.0,,,30.0,3.1,L-PBF,20.0,,force,,,,325.0,,air,0.1,31.3,,0.0,25.0,3.485348321081414,Ti-13Nb-13Zr,650.8700116758955,65.08700116758955
17945.2817546078,247.687470473321,130.0,60.0,,powder,1106.0,1000.0,,,1.0,,,30.0,3.1,L-PBF,20.0,,force,,,,325.0,,air,0.1,31.3,,0.0,25.0,4.253950281477328,Ti-13Nb-13Zr,550.4166010518245,55.04166010518245
29807.0883522135,202.483435692488,130.0,60.0,,powder,1106.0,1000.0,,,1.0,,,30.0,3.1,L-PBF,20.0,,force,,,,325.0,,air,0.1,31.3,,0.0,25.0,4.474319554887859,Ti-13Nb-13Zr,449.9631904277511,44.99631904277511
120598.429820615,157.415633498896,130.0,60.0,,powder,1106.0,1000.0,,,1.0,,,30.0,3.1,L-PBF,20.0,,force,,,,325.0,,air,0.1,31.3,,0.0,25.0,5.081341653370619,Ti-13Nb-13Zr,349.81251888643556,34.981251888643556
430600.009017993,112.452873504514,130.0,60.0,,powder,1106.0,1000.0,,,1.0,,,30.0,3.1,L-PBF,20.0,,force,,,,325.0,,air,0.1,31.3,,0.0,25.0,5.634074034582834,Ti-13Nb-13Zr,249.89527445447555,24.989527445447557
1350.88276713967,292.996547453364,130.0,60.0,,powder,1085.0,1100.0,,,1.0,,,30.0,3.5,L-PBF,20.0,,force,,,,325.0,,air,0.1,31.3,,0.0,25.0,3.130617661536111,Ti-13Nb-13Zr,651.1034387852533,65.11034387852533
8419.44572898413,247.34115348766,130.0,60.0,,powder,1085.0,1100.0,,,1.0,,,30.0,3.5,L-PBF,20.0,,force,,,,325.0,,air,0.1,31.3,,0.0,25.0,3.9252835018598677,Ti-13Nb-13Zr,549.6470077503556,54.96470077503556
19712.4224950689,202.724710478939,130.0,60.0,,powder,1085.0,1100.0,,,1.0,,,30.0,3.5,L-PBF,20.0,,force,,,,325.0,,air,0.1,31.3,,0.0,25.0,4.294739998789461,Ti-13Nb-13Zr,450.4993566198644,45.04993566198644
91909.0399088135,157.415633498896,130.0,60.0,,powder,1085.0,1100.0,,,1.0,,,30.0,3.5,L-PBF,20.0,,force,,,,325.0,,air,0.1,31.3,,0.0,25.0,4.963358229443066,Ti-13Nb-13Zr,349.81251888643556,34.981251888643556
350075.866487565,112.452873504514,130.0,60.0,,powder,1085.0,1100.0,,,1.0,,,30.0,3.5,L-PBF,20.0,,force,,,,325.0,,air,0.1,31.3,,0.0,25.0,5.544162172425866,Ti-13Nb-13Zr,249.89527445447555,24.989527445447557
3859.38641995115,247.860628966151,130.0,60.0,,powder,1053.0,1200.0,,,1.0,,,30.0,2.3,L-PBF,20.0,,force,,,,325.0,,air,0.1,31.3,,0.0,25.0,3.58651826435806,Ti-13Nb-13Zr,550.8013977025578,55.080139770255784
9617.75663792443,202.656594185319,130.0,60.0,,powder,1053.0,1200.0,,,1.0,,,30.0,2.3,L-PBF,20.0,,force,,,,325.0,,air,0.1,31.3,,0.0,25.0,3.983073783743852,Ti-13Nb-13Zr,450.34798707848665,45.034798707848665
60091.085923647,157.415633498896,130.0,60.0,,powder,1053.0,1200.0,,,1.0,,,30.0,2.3,L-PBF,20.0,,force,,,,325.0,,air,0.1,31.3,,0.0,25.0,4.778810052347176,Ti-13Nb-13Zr,349.81251888643556,34.981251888643556
249879.991485337,112.279715011683,130.0,60.0,,powder,1053.0,1200.0,,,1.0,,,30.0,2.3,L-PBF,20.0,,force,,,,325.0,,air,0.1,31.3,,0.0,25.0,5.397731482475396,Ti-13Nb-13Zr,249.51047780373997,24.951047780373997
9701.9936297249,72.0080956460743,,,,powder,,,,,1.0,,,,,E-PBF,100.0,6.35,force,,,,,,air,0.6,,,,25.0,3.986860985134795,Ti-48Al-2Cr-2Nb,360.04047823037143,216.02428693822284
24508.7197569917,72.0174123669476,,,,powder,,,,,1.0,,,,,E-PBF,100.0,6.35,force,,,,,,air,0.6,,,,25.0,4.389320625940145,Ti-48Al-2Cr-2Nb,360.08706183473794,216.05223710084275
99733.8292033888,68.0451858981715,,,,powder,,,,,1.0,,,,,E-PBF,100.0,6.35,force,,,,,,air,0.6,,,,25.0,4.9988424937618,Ti-48Al-2Cr-2Nb,340.2259294908575,204.1355576945145
1305205.04932182,68.0447086558727,,,,powder,,,,,1.0,,,,,E-PBF,100.0,6.35,force,,,,,,air,0.6,,,,25.0,6.115678745232572,Ti-48Al-2Cr-2Nb,340.22354327936347,204.13412596761808
6036.31190144223,348.328850840156,,,,powder,1147.0,200.0,,,1.0,,,,5.12,L-PBF,,4,force,,168.0,,,,air,0.0,,,90.0,25.0,3.780771672053785,18Ni300,696.657701680312,0.0
25154.7744747499,278.963033624248,,,,powder,1147.0,200.0,,,1.0,,,,5.12,L-PBF,,4,force,,168.0,,,,air,0.0,,,90.0,25.0,4.400620428009979,18Ni300,557.926067248496,0.0
49449.9652336243,223.203098235599,,,,powder,1147.0,200.0,,,1.0,,,,5.12,L-PBF,,4,force,,168.0,,,,air,0.0,,,90.0,25.0,4.694165990597497,18Ni300,446.406196471198,0.0
62115.0008735878,222.954486348411,,,,powder,1147.0,200.0,,,1.0,,,,5.12,L-PBF,,4,force,,168.0,,,,air,0.0,,,90.0,25.0,4.793196495665994,18Ni300,445.908972696822,0.0
126964.935816678,199.467072195352,,,,powder,1147.0,200.0,,,1.0,,,,5.12,L-PBF,,4,force,,168.0,,,,air,0.0,,,90.0,25.0,5.1036837974604,18Ni300,398.934144390704,0.0
360112.984688927,178.731107079936,,,,powder,1147.0,200.0,,,1.0,,,,5.12,L-PBF,,4,force,,168.0,,,,air,0.0,,,90.0,25.0,5.556438781124361,18Ni300,357.462214159872,0.0
951738.107326576,159.659877365675,,,,powder,1147.0,200.0,,,1.0,,,,5.12,L-PBF,,4,force,,168.0,,,,air,0.0,,,90.0,25.0,5.978517458688703,18Ni300,319.31975473135,0.0
6150.3282470989,340.090838669687,,,,powder,1139.0,200.0,,,1.0,,,,4.6,L-PBF + wrought,,4,force,,181.0,,,,air,0.0,,,90.0,25.0,3.788898294978593,18Ni300 + 1.2344 steel,680.181677339374,0.0
8095.53132067145,339.92045294892,,,,powder,1139.0,200.0,,,1.0,,,,4.6,L-PBF + wrought,,4,force,,181.0,,,,air,0.0,,,90.0,25.0,3.90824535735911,18Ni300 + 1.2344 steel,679.84090589784,0.0
45953.6242029067,221.470302027386,,,,powder,1139.0,200.0,,,1.0,,,,4.6,L-PBF + wrought,,4,force,,181.0,,,,air,0.0,,,90.0,25.0,4.662319768371863,18Ni300 + 1.2344 steel,442.940604054772,0.0
70424.0611046784,221.051610241003,,,,powder,1139.0,200.0,,,1.0,,,,4.6,L-PBF + wrought,,4,force,,181.0,,,,air,0.0,,,90.0,25.0,4.84772106567165,18Ni300 + 1.2344 steel,442.103220482006,0.0
114849.572241593,150.658998094538,,,,powder,1139.0,200.0,,,1.0,,,,4.6,L-PBF + wrought,,4,force,,181.0,,,,air,0.0,,,90.0,25.0,5.060129381999816,18Ni300 + 1.2344 steel,301.317996189076,0.0
157150.25531796,150.64815738328,,,,powder,1139.0,200.0,,,1.0,,,,4.6,L-PBF + wrought,,4,force,,181.0,,,,air,0.0,,,90.0,25.0,5.196315090941197,18Ni300 + 1.2344 steel,301.29631476656,0.0
201917.397463589,150.64815738328,,,,powder,1139.0,200.0,,,1.0,,,,4.6,L-PBF + wrought,,4,force,,181.0,,,,air,0.0,,,90.0,25.0,5.3051737399289065,18Ni300 + 1.2344 steel,301.29631476656,0.0
242146.490298121,138.403716673219,,,,powder,1139.0,200.0,,,1.0,,,,4.6,L-PBF + wrought,,4,force,,181.0,,,,air,0.0,,,90.0,25.0,5.384078178708986,18Ni300 + 1.2344 steel,276.807433346438,0.0
354498.114057971,118.953196100224,,,,powder,1139.0,200.0,,,1.0,,,,4.6,L-PBF + wrought,,4,force,,181.0,,,,air,0.0,,,90.0,25.0,5.54961392906381,18Ni300 + 1.2344 steel,237.906392200448,0.0
614763.117064757,108.068150056009,,,,powder,1139.0,200.0,,,1.0,,,,4.6,L-PBF + wrought,,4,force,,181.0,,,,air,0.0,,,90.0,25.0,5.788707803954989,18Ni300 + 1.2344 steel,216.136300112018,0.0
26850.8354031017,334.193424436386,,,,powder,600.0,,,,1.0,,100.0,30.0,55.0,L-PBF,40.0,3,force,,,,,,air,-1.0,40.0,,90.0,25.0,4.428957802337741,316L,334.193424436386,-334.193424436386
81610.5846049648,302.235610475335,,,,powder,600.0,,,,1.0,,100.0,30.0,55.0,L-PBF,40.0,3,force,,,,,,air,-1.0,40.0,,90.0,25.0,4.9117464888693,316L,302.235610475335,-302.235610475335
182458.868048708,270.300039603472,,,,powder,600.0,,,,1.0,,100.0,30.0,55.0,L-PBF,40.0,3,force,,,,,,air,-1.0,40.0,,90.0,25.0,5.261164976229163,316L,270.300039603472,-270.300039603472
432191.284080142,238.69653776338,,,,powder,600.0,,,,1.0,,100.0,30.0,55.0,L-PBF,40.0,3,force,,,,,,air,-1.0,40.0,,90.0,25.0,5.635676004300884,316L,238.69653776338,-238.69653776338
460924.425433366,205.408870369216,,,,powder,600.0,,,,1.0,,100.0,30.0,55.0,L-PBF,40.0,3,force,,,,,,air,-1.0,40.0,,90.0,25.0,5.663629722986437,316L,205.408870369216,-205.408870369216
488054.980855066,173.916583975057,,,,powder,600.0,,,,1.0,,100.0,30.0,55.0,L-PBF,40.0,3,force,,,,,,air,-1.0,40.0,,90.0,25.0,5.688468749332541,316L,173.916583975057,-173.916583975057
883824.643971236,141.470999357929,,,,powder,600.0,,,,1.0,,100.0,30.0,55.0,L-PBF,40.0,3,force,,,,,,air,-1.0,40.0,,90.0,25.0,5.94636610697,316L,141.470999357929,-141.470999357929
1483108.52436836,109.84525442865,,,,powder,600.0,,,,1.0,,100.0,30.0,55.0,L-PBF,40.0,3,force,,,,,,air,-1.0,40.0,,90.0,25.0,6.171172931075514,316L,109.84525442865,-109.84525442865
15407.5103680529,334.681195092463,,,,powder,617.9,,,,1.0,,100.0,30.0,54.1,L-PBF,40.0,3,force,,,,,,air,-1.0,40.0,,90.0,25.0,4.187732468649129,316L,334.681195092463,-334.681195092463
72297.4123493637,301.814569086817,,,,powder,617.9,,,,1.0,,100.0,30.0,54.1,L-PBF,40.0,3,force,,,,,,air,-1.0,40.0,,90.0,25.0,4.8591227534148125,316L,301.814569086817,-301.814569086817
85100.7929170964,269.834512036581,,,,powder,617.9,,,,1.0,,100.0,30.0,54.1,L-PBF,40.0,3,force,,,,,,air,-1.0,40.0,,90.0,25.0,4.929933606593581,316L,269.834512036581,-269.834512036581
275583.675359265,237.854454986344,,,,powder,617.9,,,,1.0,,100.0,30.0,54.1,L-PBF,40.0,3,force,,,,,,air,-1.0,40.0,,90.0,25.0,5.440253487867769,316L,237.854454986344,-237.854454986344
302870.873040996,205.85215484692,,,,powder,617.9,,,,1.0,,100.0,30.0,54.1,L-PBF,40.0,3,force,,,,,,air,-1.0,40.0,,90.0,25.0,5.481257509431213,316L,205.85215484692,-205.85215484692
335647.372698108,173.916583975057,,,,powder,617.9,,,,1.0,,100.0,30.0,54.1,L-PBF,40.0,3,force,,,,,,air,-1.0,40.0,,90.0,25.0,5.525883252065615,316L,173.916583975057,-173.916583975057
571817.549449533,141.493242447115,,,,powder,617.9,,,,1.0,,100.0,30.0,54.1,L-PBF,40.0,3,force,,,,,,air,-1.0,40.0,,90.0,25.0,5.757257480004368,316L,141.493242447115,-141.493242447115
1840285.45188976,111.219594040137,,,,powder,617.9,,,,1.0,,100.0,30.0,54.1,L-PBF,40.0,3,force,,,,,,air,-1.0,40.0,,90.0,25.0,6.264885192882032,316L,111.219594040137,-111.219594040137
13699.6140347279,206.317682413812,,,,powder,586.6,,,,1.0,,100.0,30.0,64.4,L-PBF,40.0,3,force,,,,,,air,-1.0,40.0,,90.0,25.0,4.136708331758662,316L,206.317682413812,-206.317682413812
69906.4988199025,173.672682457729,,,,powder,586.6,,,,1.0,,100.0,30.0,64.4,L-PBF,40.0,3,force,,,,,,air,-1.0,40.0,,90.0,25.0,4.844517551574393,316L,173.672682457729,-173.672682457729
1318195.37821732,142.75636661267,,,,powder,586.6,,,,1.0,,100.0,30.0,64.4,L-PBF,40.0,3,force,,,,,,air,-1.0,40.0,,90.0,25.0,6.119979784607876,316L,142.75636661267,-142.75636661267
1875355.71314559,153.642275722469,,,,powder,586.6,,,,1.0,,100.0,30.0,64.4,L-PBF,40.0,3,force,,,,,,air,-1.0,40.0,,90.0,25.0,6.2730836558526635,316L,153.642275722469,-153.642275722469
29533.4758261495,598.877497324494,,,,powder,,,,,1.0,,,,,L-PBF,115.0,7.98,force,,,,,,air,-1.0,,,,25.0,4.470314562552077,Ti-6Al-4V,598.877497324494,-598.877497324494
73876.3945708031,599.935621234806,,,,powder,,,,,1.0,,,,,L-PBF,115.0,7.98,force,,,,,,air,-1.0,,,,25.0,4.868505692179503,Ti-6Al-4V,599.935621234806,-599.935621234806
79992.7693003082,600.061758930688,,,,powder,,,,,1.0,,,,,L-PBF,115.0,7.98,force,,,,,,air,-1.0,,,,25.0,4.903050732055707,Ti-6Al-4V,600.061758930688,-600.061758930688
93554.7707446982,577.231519089975,,,,powder,,,,,1.0,,,,,L-PBF,115.0,7.98,force,,,,,,air,-1.0,,,,25.0,4.971065938872571,Ti-6Al-4V,577.231519089975,-577.231519089975
257095.071965946,550.343222395663,,,,powder,,,,,1.0,,,,,L-PBF,115.0,7.98,force,,,,,,air,-1.0,,,,25.0,5.410093752105684,Ti-6Al-4V,550.343222395663,-550.343222395663
456133.832792584,550.653535411635,,,,powder,,,,,1.0,,,,,L-PBF,115.0,7.98,force,,,,,,air,-1.0,,,,25.0,5.659092286339134,Ti-6Al-4V,550.653535411635,-550.653535411635
1084410.77790453,527.128816992085,,,,powder,,,,,1.0,,,,,L-PBF,115.0,7.98,force,,,,,,air,-1.0,,,,25.0,6.035193825361051,Ti-6Al-4V,527.128816992085,-527.128816992085
1152504.16045838,501.361713056027,,,,powder,,,,,1.0,,,,,L-PBF,115.0,7.98,force,,,,,,air,-1.0,,,,25.0,6.061642501836832,Ti-6Al-4V,501.361713056027,-501.361713056027
1417630.17161056,501.051400040055,,,,powder,,,,,1.0,,,,,L-PBF,115.0,7.98,force,,,,,,air,-1.0,,,,25.0,6.151562947788274,Ti-6Al-4V,501.051400040055,-501.051400040055
11277.7079463571,550.733185876956,,,,powder,,,,,1.0,,,,,E-PBF,115.0,7.98,force,,,,,,air,-1.0,,,,25.0,4.052220843672458,Ti-6Al-4V,550.733185876956,-550.733185876956
29042.8979707372,451.569323974109,,,,powder,,,,,1.0,,,,,E-PBF,115.0,7.98,force,,,,,,air,-1.0,,,,25.0,4.463039949146034,Ti-6Al-4V,451.569323974109,-451.569323974109
76181.6639132678,399.724803086021,,,,powder,,,,,1.0,,,,,E-PBF,115.0,7.98,force,,,,,,air,-1.0,,,,25.0,4.881850454022734,Ti-6Al-4V,399.724803086021,-399.724803086021
146618.715840692,451.259010958137,,,,powder,,,,,1.0,,,,,E-PBF,115.0,7.98,force,,,,,,air,-1.0,,,,25.0,5.166189411420622,Ti-6Al-4V,451.259010958137,-451.259010958137
182064.948318625,501.361713056027,,,,powder,,,,,1.0,,,,,E-PBF,115.0,7.98,force,,,,,,air,-1.0,,,,25.0,5.260226342186611,Ti-6Al-4V,501.361713056027,-501.361713056027
262268.748439975,526.785333941883,,,,powder,,,,,1.0,,,,,E-PBF,115.0,7.98,force,,,,,,air,-1.0,,,,25.0,5.418746543778802,Ti-6Al-4V,526.785333941883,-526.785333941883
341166.979326228,550.032909379692,,,,powder,,,,,1.0,,,,,E-PBF,115.0,7.98,force,,,,,,air,-1.0,,,,25.0,5.53296699028451,Ti-6Al-4V,550.032909379692,-550.032909379692
473535.53595802,500.550833313745,,,,powder,,,,,1.0,,,,,E-PBF,115.0,7.98,force,,,,,,air,-1.0,,,,25.0,5.675352575718139,Ti-6Al-4V,500.550833313745,-500.550833313745
717693.939581156,501.643383658043,,,,powder,,,,,1.0,,,,,E-PBF,115.0,7.98,force,,,,,,air,-1.0,,,,25.0,5.855939278937381,Ti-6Al-4V,501.643383658043,-501.643383658043
1087253.96451371,500.430774008111,,,,powder,,,,,1.0,,,,,E-PBF,115.0,7.98,force,,,,,,air,-1.0,,,,25.0,6.036330999932028,Ti-6Al-4V,500.430774008111,-500.430774008111
106880.387461968,302.07209742272,,,,powder,,,,,1.0,,,,,L-PBF,115.0,7.98,force,,,,,,air,-1.0,,,,25.0,5.028898019535378,Ti-6Al-4V,302.07209742272,-302.07209742272
121982.60023371,324.976189810327,,,,powder,,,,,1.0,,,,,L-PBF,115.0,7.98,force,,,,,,air,-1.0,,,,25.0,5.086297886728813,Ti-6Al-4V,324.976189810327,-324.976189810327
225041.011625491,274.372920986128,,,,powder,,,,,1.0,,,,,L-PBF,115.0,7.98,force,,,,,,air,-1.0,,,,25.0,5.352261671442876,Ti-6Al-4V,274.372920986128,-274.372920986128
257095.071965946,225.081098630519,,,,powder,,,,,1.0,,,,,L-PBF,115.0,7.98,force,,,,,,air,-1.0,,,,25.0,5.410093752105684,Ti-6Al-4V,225.081098630519,-225.081098630519
268641.98381005,224.770785614547,,,,powder,,,,,1.0,,,,,L-PBF,115.0,7.98,force,,,,,,air,-1.0,,,,25.0,5.429173885891117,Ti-6Al-4V,224.770785614547,-224.770785614547
271370.802118073,250.848202566577,,,,powder,,,,,1.0,,,,,L-PBF,115.0,7.98,force,,,,,,air,-1.0,,,,25.0,5.433563118337898,Ti-6Al-4V,250.848202566577,-250.848202566577
284302.335059289,250.537889550605,,,,powder,,,,,1.0,,,,,L-PBF,115.0,7.98,force,,,,,,air,-1.0,,,,25.0,5.45378042669431,Ti-6Al-4V,250.537889550605,-250.537889550605
290289.708464425,215.561124937251,,,,powder,,,,,1.0,,,,,L-PBF,115.0,7.98,force,,,,,,air,-1.0,,,,25.0,5.462831639220105,Ti-6Al-4V,215.561124937251,-215.561124937251
335203.42202537,250.137201402331,,,,powder,,,,,1.0,,,,,L-PBF,115.0,7.98,force,,,,,,air,-1.0,,,,25.0,5.525308443607252,Ti-6Al-4V,250.137201402331,-250.137201402331
341721.222510745,224.890844920181,,,,powder,,,,,1.0,,,,,L-PBF,115.0,7.98,force,,,,,,air,-1.0,,,,25.0,5.533671951386117,Ti-6Al-4V,224.890844920181,-224.890844920181
29012.1988300377,452.13651807901,,,,powder,,,,,1.0,,,,,E-PBF,115.0,7.98,force,,,,,,air,-1.0,,,,25.0,4.46258064516129,Ti-6Al-4V,452.13651807901,-452.13651807901
107334.702083558,201.246067194996,,,,powder,,,,,1.0,,,,,E-PBF,115.0,7.98,force,,,,,,air,-1.0,,,,25.0,5.0307401552079645,Ti-6Al-4V,201.246067194996,-201.246067194996
146887.592127006,452.215941672811,,,,powder,,,,,1.0,,,,,E-PBF,115.0,7.98,force,,,,,,air,-1.0,,,,25.0,5.166985111662533,Ti-6Al-4V,452.215941672811,-452.215941672811
191050.690491116,164.957856113051,,,,powder,,,,,1.0,,,,,E-PBF,115.0,7.98,force,,,,,,air,-1.0,,,,25.0,5.28114861164463,Ti-6Al-4V,164.957856113051,-164.957856113051
233626.423631394,125.996887192992,,,,powder,,,,,1.0,,,,,E-PBF,115.0,7.98,force,,,,,,air,-1.0,,,,25.0,5.36852196082188,Ti-6Al-4V,125.996887192992,-125.996887192992
276187.747862374,175.288709548601,,,,powder,,,,,1.0,,,,,E-PBF,115.0,7.98,force,,,,,,air,-1.0,,,,25.0,5.441204408660478,Ti-6Al-4V,175.288709548601,-175.288709548601
289348.820946016,151.573737418713,,,,powder,,,,,1.0,,,,,E-PBF,115.0,7.98,force,,,,,,air,-1.0,,,,25.0,5.461421717016889,Ti-6Al-4V,151.573737418713,-151.573737418713
311032.034539068,136.948366660486,,,,powder,,,,,1.0,,,,,E-PBF,115.0,7.98,force,,,,,,air,-1.0,,,,25.0,5.4928051212039195,Ti-6Al-4V,136.948366660486,-136.948366660486
374829.549079815,138.06955941874,,,,powder,,,,,1.0,,,,,E-PBF,115.0,7.98,force,,,,,,air,-1.0,,,,25.0,5.573833820466705,Ti-6Al-4V,138.06955941874,-138.06955941874
449353.543292764,125.996887192992,,,,powder,,,,,1.0,,,,,E-PBF,115.0,7.98,force,,,,,,air,-1.0,,,,25.0,5.652588170587532,Ti-6Al-4V,125.996887192992,-125.996887192992
518056.670708863,138.06955941874,,,,powder,,,,,1.0,,,,,E-PBF,115.0,7.98,force,,,,,,air,-1.0,,,,25.0,5.714377270227748,Ti-6Al-4V,138.06955941874,-138.06955941874
541863.150174992,114.354587288851,,,,powder,,,,,1.0,,,,,E-PBF,115.0,7.98,force,,,,,,air,-1.0,,,,25.0,5.7338896174825535,Ti-6Al-4V,114.354587288851,-114.354587288851
651709.25695086,114.855154015161,,,,powder,,,,,1.0,,,,,E-PBF,115.0,7.98,force,,,,,,air,-1.0,,,,25.0,5.814053889806595,Ti-6Al-4V,114.855154015161,-114.855154015161
888229.999771719,114.234527983217,,,,powder,,,,,1.0,,,,,E-PBF,115.0,7.98,force,,,,,,air,-1.0,,,,25.0,5.948525437285408,Ti-6Al-4V,114.234527983217,-114.234527983217
703932.429410673,365.985457364948,100.0,90.0,,powder,,3200.0,,,1.0,,730.0,50.0,,E-PBF,25.0,6,force,,,,,,air,0.1,82.5,,90.0,25.0,5.847530973144272,Ti-6Al-4V,813.301016366551,81.33010163665512
1282274.58031557,341.611804092542,100.0,90.0,,powder,,3200.0,,,1.0,,730.0,50.0,,E-PBF,25.0,6,force,,,,,,air,0.1,82.5,,90.0,25.0,6.107981032942001,Ti-6Al-4V,759.1373424278711,75.91373424278711
1333052.86475531,365.626614924091,100.0,90.0,,powder,,3200.0,,,1.0,,730.0,50.0,,E-PBF,25.0,6,force,,,,,,air,0.1,82.5,,90.0,25.0,6.1248473725318435,Ti-6Al-4V,812.5035887202022,81.25035887202023
3101658.00851874,341.546571250826,100.0,90.0,,powder,,3200.0,,,1.0,,730.0,50.0,,E-PBF,25.0,6,force,,,,,,air,0.1,82.5,,90.0,25.0,6.491593910434029,Ti-6Al-4V,758.9923805573911,75.89923805573912
3255948.15178975,317.706756117679,100.0,90.0,,powder,,3200.0,,,1.0,,730.0,50.0,,E-PBF,25.0,6,force,,,,,,air,0.1,82.5,,90.0,25.0,6.512677480501288,Ti-6Al-4V,706.0150135948422,70.60150135948423
3556503.86556954,317.706756117679,100.0,90.0,,powder,,3200.0,,,1.0,,730.0,50.0,,E-PBF,25.0,6,force,,,,,,air,0.1,82.5,,90.0,25.0,6.551023285069468,Ti-6Al-4V,706.0150135948422,70.60150135948423
5164769.78290007,317.603256574188,100.0,90.0,,powder,,3200.0,,,1.0,,730.0,50.0,,E-PBF,25.0,6,force,,,,,,air,0.1,82.5,,90.0,25.0,6.713050967821868,Ti-6Al-4V,705.7850146093066,70.57850146093067
