Repository: Luwen-Zhang/SNEnsemble

# Copyright Notification

## Composites

We reformat and merge fatigue testing records from SNL/MSU/DOE, OptiMat, UPWIND, and FACT databases into a single database with careful considerations, including filtering invalid entries, rename variables, fix improper calculations in the records, to obtain clean and consistent data to fit machine 
learning usages. We leave the original format ("2019_SNL_MSU_DOE_Composite-Materials-Database_Wind_29pt0.xlsx" and "Optidat UPWIND 28_3_2017.xls") in the folder. Any derived database should be directly based on the original files instead of our merged database. We are not responsible for the accuracy of the testing records.

File: data/alloy/alloy_AM2022.csv (part 36 of 50)
Cycles to Failure,Stress Amplitude,hatch space  (μm),layer scan rotation  (°),wire feed rate  (mm/s),types of feedstock,ultimate tensile strength  (MPa),scan speed  (mm/s),scan pattern,current  (A),stress concentration factor of specimens,AM environment,preheat temperature  (°C),layer thickness  (μm),elongation  (%),types of AM,Frequency,critical cross-section size of specimens (mm),load control,voltage  (V),Young's modulus  (GPa),powder feed rate  (g/s),power  (W),yield strength  (MPa),fatigue environment,R-value,size of feedstock  (μm),speed function,direciton of specimen  (°),fatigue temperature  (°C),log10(Cycles to Failure),Material_Code,Maximum Stress,Minimum Stress
5173676.63016607,289.254663774767,100.0,90.0,,powder,,3200.0,,,1.0,,730.0,50.0,,E-PBF,25.0,6,force,,,,,,air,0.1,82.5,,90.0,25.0,6.713799280560795,Ti-6Al-4V,642.7881417217044,64.27881417217044
6134947.94226054,310.08855865718,100.0,90.0,,powder,,3200.0,,,1.0,,730.0,50.0,,E-PBF,25.0,6,force,,,,,,air,0.1,82.5,,90.0,25.0,6.787810881898409,Ti-6Al-4V,689.0856859048444,68.90856859048444
7004101.18488995,238.258683100484,100.0,90.0,,powder,,3200.0,,,1.0,,730.0,50.0,,E-PBF,25.0,6,force,,,,,,air,0.1,82.5,,90.0,25.0,6.845352411500777,Ti-6Al-4V,529.4637402232978,52.946374022329785
10213860.4515397,310.192126673889,100.0,90.0,,powder,,3200.0,,,1.0,,730.0,50.0,,E-PBF,25.0,6,force,,,,,,air,0.1,82.5,,90.0,25.0,7.009189919944009,Ti-6Al-4V,689.3158370530866,68.93158370530867
68659.0259374962,190.640504588817,100.0,90.0,,powder,,3200.0,,,1.0,,730.0,50.0,,E-PBF,25.0,6,force,,,,,,air,0.1,82.5,,90.0,25.0,4.836697637817212,Ti-6Al-4V,423.6455657529267,42.364556575292674
76077.6893274663,238.369037386763,100.0,90.0,,powder,,3200.0,,,1.0,,730.0,50.0,,E-PBF,25.0,6,force,,,,,,air,0.1,82.5,,90.0,25.0,4.88125731350388,Ti-6Al-4V,529.7089719705845,52.97089719705845
95488.365669057,206.402027804978,100.0,90.0,,powder,,3200.0,,,1.0,,730.0,50.0,,E-PBF,25.0,6,force,,,,,,air,0.1,82.5,,90.0,25.0,4.979950460237888,Ti-6Al-4V,458.6711728999511,45.867117289995115
119269.901773744,174.395168957874,100.0,90.0,,powder,,3200.0,,,1.0,,730.0,50.0,,E-PBF,25.0,6,force,,,,,,air,0.1,82.5,,90.0,25.0,5.076530861585173,Ti-6Al-4V,387.5448199063867,38.75448199063867
169682.149490351,222.224426876156,100.0,90.0,,powder,,3200.0,,,1.0,,730.0,50.0,,E-PBF,25.0,6,force,,,,,,air,0.1,82.5,,90.0,25.0,5.229636157075488,Ti-6Al-4V,493.8320597247911,49.38320597247912
187675.504394494,206.31219902893,100.0,90.0,,powder,,3200.0,,,1.0,,730.0,50.0,,E-PBF,25.0,6,force,,,,,,air,0.1,82.5,,90.0,25.0,5.273407591744769,Ti-6Al-4V,458.4715533976222,45.847155339762224
232209.740724485,222.314255652204,100.0,90.0,,powder,,3200.0,,,1.0,,730.0,50.0,,E-PBF,25.0,6,force,,,,,,air,0.1,82.5,,90.0,25.0,5.365880433551415,Ti-6Al-4V,494.03167922712,49.403167922712
300705.173531309,174.577572110525,100.0,90.0,,powder,,3200.0,,,1.0,,730.0,50.0,,E-PBF,25.0,6,force,,,,,,air,0.1,82.5,,90.0,25.0,5.478140900055195,Ti-6Al-4V,387.95016024561113,38.795016024561114
387459.22452285,238.45914706156,100.0,90.0,,powder,,3200.0,,,1.0,,730.0,50.0,,E-PBF,25.0,6,force,,,,,,air,0.1,82.5,,90.0,25.0,5.588226004915882,Ti-6Al-4V,529.9092156923556,52.99092156923556
633916.169555138,238.406141051524,100.0,90.0,,powder,,3200.0,,,1.0,,730.0,50.0,,E-PBF,25.0,6,force,,,,,,air,0.1,82.5,,90.0,25.0,5.802031829637585,Ti-6Al-4V,529.7914245589423,52.97914245589423
1162805.89505252,238.43608958595,100.0,90.0,,powder,,3200.0,,,1.0,,730.0,50.0,,E-PBF,25.0,6,force,,,,,,air,0.1,82.5,,90.0,25.0,6.065507224837546,Ti-6Al-4V,529.8579768576666,52.98579768576666
2347173.28345847,206.481155619231,100.0,90.0,,powder,,3200.0,,,1.0,,730.0,50.0,,E-PBF,25.0,6,force,,,,,,air,0.1,82.5,,90.0,25.0,6.3705451531997035,Ti-6Al-4V,458.84701248718,45.884701248718
2455329.75014091,174.461842536025,100.0,90.0,,powder,,3200.0,,,1.0,,730.0,50.0,,E-PBF,25.0,6,force,,,,,,air,0.1,82.5,,90.0,25.0,6.3901098260108125,Ti-6Al-4V,387.69298341338884,38.76929834133889
5007074.68812945,190.851860662497,100.0,90.0,,powder,,3200.0,,,1.0,,730.0,50.0,,E-PBF,25.0,6,force,,,,,,air,0.1,82.5,,90.0,25.0,6.699584069609527,Ti-6Al-4V,424.11524591665994,42.411524591665994
6399327.59739345,174.212765805223,100.0,90.0,,powder,,3200.0,,,1.0,,730.0,50.0,,E-PBF,25.0,6,force,,,,,,air,0.1,82.5,,90.0,25.0,6.80613434334592,Ti-6Al-4V,387.1394795671622,38.713947956716225
101040.740027476,449.946810278914,,,,powder,1092.4,,,,1.0,,,,16.47,L-PBF,,4,force,,112.7,,,1022.2,air,-1.0,,,,25.0,5.004496518353612,Ti-6Al-4V,449.946810278914,-449.946810278914
305455.999901262,400.05005005005,,,,powder,1092.4,,,,1.0,,,,16.47,L-PBF,,4,force,,112.7,,,1022.2,air,-1.0,,,,25.0,5.484948660155272,Ti-6Al-4V,400.05005005005,-400.05005005005
324634.701278335,374.944944944945,,,,powder,1092.4,,,,1.0,,,,16.47,L-PBF,,4,force,,112.7,,,1022.2,air,-1.0,,,,25.0,5.511394941147008,Ti-6Al-4V,374.944944944945,-374.944944944945
554372.46707694,349.87987987988,,,,powder,1092.4,,,,1.0,,,,16.47,L-PBF,,4,force,,112.7,,,1022.2,air,-1.0,,,,25.0,5.743801652892562,Ti-6Al-4V,349.87987987988,-349.87987987988
4170749.08446396,400.057598582189,,,,powder,1092.4,,,,1.0,,,,16.47,L-PBF,,4,force,,112.7,,,1022.2,air,-1.0,,,,25.0,6.6202140631350765,Ti-6Al-4V,400.057598582189,-400.057598582189
7128625.07336896,374.994035131021,,,,powder,1092.4,,,,1.0,,,,16.47,L-PBF,,4,force,,112.7,,,1022.2,air,-1.0,,,,25.0,6.853005773802785,Ti-6Al-4V,374.994035131021,-374.994035131021
29444776.6558281,349.983108108108,,,,powder,1092.4,,,,1.0,,,,16.47,L-PBF,,4,force,,112.7,,,1022.2,air,-1.0,,,,25.0,7.4690082644628095,Ti-6Al-4V,349.983108108108,-349.983108108108
55957.3050023457,499.612414259278,,,,powder,962.3,,,,1.0,,,,22.49,L-PBF,,4,force,,108.7,,,849.7,air,-1.0,,,,25.0,4.747856789972858,Ti-6Al-4V,499.612414259278,-499.612414259278
68546.0130995885,449.94455994456,,,,powder,962.3,,,,1.0,,,,22.49,L-PBF,,4,force,,108.7,,,849.7,air,-1.0,,,,25.0,4.835982199618563,Ti-6Al-4V,449.94455994456,-449.94455994456
72459.0189936305,499.782664019952,,,,powder,962.3,,,,1.0,,,,22.49,L-PBF,,4,force,,108.7,,,849.7,air,-1.0,,,,25.0,4.860092449922958,Ti-6Al-4V,499.782664019952,-499.782664019952
99565.9816482315,425.065422565423,,,,powder,962.3,,,,1.0,,,,22.49,L-PBF,,4,force,,108.7,,,849.7,air,-1.0,,,,25.0,4.998110979929161,Ti-6Al-4V,425.065422565423,-425.065422565423
114482.033879444,450.284218535879,,,,powder,962.3,,,,1.0,,,,22.49,L-PBF,,4,force,,108.7,,,849.7,air,-1.0,,,,25.0,5.058737336464272,Ti-6Al-4V,450.284218535879,-450.284218535879
179463.234803938,399.95340167754,,,,powder,962.3,,,,1.0,,,,22.49,L-PBF,,4,force,,108.7,,,849.7,air,-1.0,,,,25.0,5.253975491593046,Ti-6Al-4V,399.95340167754,-399.95340167754
210765.174002866,425.038428258767,,,,powder,962.3,,,,1.0,,,,22.49,L-PBF,,4,force,,108.7,,,849.7,air,-1.0,,,,25.0,5.323798851379745,Ti-6Al-4V,425.038428258767,-425.038428258767
241259.897217092,399.985775248933,,,,powder,962.3,,,,1.0,,,,22.49,L-PBF,,4,force,,108.7,,,849.7,air,-1.0,,,,25.0,5.382485138465999,Ti-6Al-4V,399.985775248933,-399.985775248933
7158096.6206402,374.931673001415,,,,powder,962.3,,,,1.0,,,,22.49,L-PBF,,4,force,,108.7,,,849.7,air,-1.0,,,,25.0,6.854797556240025,Ti-6Al-4V,374.931673001415,-374.931673001415
43687.6358353183,278.648289473684,,,,powder,683.0,,,,1.0,,,,40.7,L-PBF,,,force,,144.0,,,250.0,air,0.1,,,0.0,400.0,4.640358543417367,K536,619.218421052631,61.9218421052631
67161.6980871549,278.561288806053,,,,powder,683.0,,,,1.0,,,,40.7,L-PBF,,,force,,144.0,,,250.0,air,0.1,,,0.0,400.0,4.827121668117562,K536,619.0250862356734,61.90250862356734
81032.4372120998,278.418238414959,,,,powder,683.0,,,,1.0,,,,40.7,L-PBF,,,force,,144.0,,,250.0,air,0.1,,,0.0,400.0,4.90865890137593,K536,618.7071964776866,61.87071964776866
84582.2841205049,278.371983330973,,,,powder,683.0,,,,1.0,,,,40.7,L-PBF,,,force,,144.0,,,250.0,air,0.1,,,0.0,400.0,4.9272794089680945,K536,618.6044074021622,61.86044074021623
87322.3603221184,269.583118213385,,,,powder,683.0,,,,1.0,,,,40.7,L-PBF,,,force,,144.0,,,250.0,air,0.1,,,0.0,400.0,4.941125466169231,K536,599.0735960297444,59.907359602974445
103830.320081582,269.583118213385,,,,powder,683.0,,,,1.0,,,,40.7,L-PBF,,,force,,144.0,,,250.0,air,0.1,,,0.0,400.0,5.016324192831575,K536,599.0735960297444,59.907359602974445
158080.955329692,242.735921052632,,,,powder,683.0,,,,1.0,,,,40.7,L-PBF,,,force,,144.0,,,250.0,air,0.1,,,0.0,400.0,5.1988795518207285,K536,539.4131578947378,53.94131578947378
4669864.3668386,251.727109898184,,,,powder,683.0,,,,1.0,,,,40.7,L-PBF,,,force,,144.0,,,250.0,air,0.1,,,0.0,400.0,6.669304266949629,K536,559.39357755152,55.939357755152
6826036.97974879,242.876862355515,,,,powder,683.0,,,,1.0,,,,40.7,L-PBF,,,force,,144.0,,,250.0,air,0.1,,,0.0,400.0,6.834168636719845,K536,539.7263607900333,53.97263607900333
7104616.1094524,251.6175,,,,powder,683.0,,,,1.0,,,,40.7,L-PBF,,,force,,144.0,,,250.0,air,0.1,,,0.0,400.0,6.851540616246499,K536,559.15,55.915
50611.5094202841,287.762867109946,,,,powder,667.0,,,,1.0,,,,45.2,L-PBF,,,force,,129.0,,,243.0,air,0.1,,,90.0,400.0,4.704249289751486,K536,639.4730380221022,63.94730380221022
54039.9671846616,287.840742852794,,,,powder,667.0,,,,1.0,,,,45.2,L-PBF,,,force,,129.0,,,243.0,air,0.1,,,90.0,400.0,4.732715076628218,K536,639.6460952284311,63.96460952284312
60805.0173057688,287.828045253802,,,,powder,667.0,,,,1.0,,,,45.2,L-PBF,,,force,,129.0,,,243.0,air,0.1,,,90.0,400.0,4.783939416415953,K536,639.6178783417821,63.96178783417821
74117.8984057507,269.586710526316,,,,powder,667.0,,,,1.0,,,,45.2,L-PBF,,,force,,129.0,,,243.0,air,0.1,,,90.0,400.0,4.869923096511331,K536,599.0815789473688,59.90815789473689
95991.2613932392,269.771712490181,,,,powder,667.0,,,,1.0,,,,45.2,L-PBF,,,force,,129.0,,,243.0,air,0.1,,,90.0,400.0,4.982231698649609,K536,599.4926944226245,59.94926944226245
135431.646357554,251.6175,,,,powder,667.0,,,,1.0,,,,45.2,L-PBF,,,force,,129.0,,,243.0,air,0.1,,,90.0,400.0,5.131720157942695,K536,559.15,55.915
154078.686291341,251.6175,,,,powder,667.0,,,,1.0,,,,45.2,L-PBF,,,force,,129.0,,,243.0,air,0.1,,,90.0,400.0,5.187742566906279,K536,559.15,55.915
182181.469856697,251.6175,,,,powder,667.0,,,,1.0,,,,45.2,L-PBF,,,force,,129.0,,,243.0,air,0.1,,,90.0,400.0,5.260504201680671,K536,559.15,55.915
205646.086024364,251.6175,,,,powder,667.0,,,,1.0,,,,45.2,L-PBF,,,force,,129.0,,,243.0,air,0.1,,,90.0,400.0,5.313120448179272,K536,559.15,55.915
319874.288660514,242.776322661048,,,,powder,667.0,,,,1.0,,,,45.2,L-PBF,,,force,,129.0,,,243.0,air,0.1,,,90.0,400.0,5.504979333108116,K536,539.5029392467733,53.95029392467733
4138078.511827,242.636834886188,,,,powder,667.0,,,,1.0,,,,45.2,L-PBF,,,force,,129.0,,,243.0,air,0.1,,,90.0,400.0,6.616798726283743,K536,539.1929664137512,53.91929664137512
4640867.50643678,251.321447368421,,,,powder,667.0,,,,1.0,,,,45.2,L-PBF,,,force,,129.0,,,243.0,air,0.1,,,90.0,400.0,6.666599169788397,K536,558.4921052631578,55.84921052631578
5820542.95430468,233.674342105263,,,,powder,667.0,,,,1.0,,,,45.2,L-PBF,,,force,,129.0,,,243.0,air,0.1,,,90.0,400.0,6.764963498577726,K536,519.2763157894733,51.927631578947334
6989225.20793937,233.865494198094,,,,powder,667.0,,,,1.0,,,,45.2,L-PBF,,,force,,129.0,,,243.0,air,0.1,,,90.0,400.0,6.8444290346059695,K536,519.7010982179867,51.97010982179867
8733261.62382844,242.453638310894,,,,powder,667.0,,,,1.0,,,,45.2,L-PBF,,,force,,129.0,,,243.0,air,0.1,,,90.0,400.0,6.9411764705882355,K536,538.7858629130977,53.87858629130977
19779.4229724326,269.866969865214,,,,powder,635.0,,,,1.0,,,,41.5,L-PBF,,,force,,117.0,,,242.0,air,0.1,,,0.0,600.0,4.296213617719008,K536,599.7043774782534,59.97043774782534
33981.5518752615,269.892644148431,,,,powder,635.0,,,,1.0,,,,41.5,L-PBF,,,force,,117.0,,,242.0,air,0.1,,,0.0,600.0,4.531243208419811,K536,599.7614314409577,59.97614314409577
38047.7752070546,251.890154077816,,,,powder,635.0,,,,1.0,,,,41.5,L-PBF,,,force,,117.0,,,242.0,air,0.1,,,0.0,600.0,4.580329267058022,K536,559.7558979507022,55.97558979507022
45060.4929493029,252.112823766053,,,,powder,635.0,,,,1.0,,,,41.5,L-PBF,,,force,,117.0,,,242.0,air,0.1,,,0.0,600.0,4.653795938475053,K536,560.2507194801177,56.02507194801177
53305.9098232361,269.87552795962,,,,powder,635.0,,,,1.0,,,,41.5,L-PBF,,,force,,117.0,,,242.0,air,0.1,,,0.0,600.0,4.726775360271233,K536,599.7233954658223,59.972339546582226
60268.0772470588,233.919882346066,,,,powder,635.0,,,,1.0,,,,41.5,L-PBF,,,force,,117.0,,,242.0,air,0.1,,,0.0,600.0,4.780087336244541,K536,519.8219607690355,51.982196076903556
67328.483149099,233.913338290418,,,,powder,635.0,,,,1.0,,,,41.5,L-PBF,,,force,,117.0,,,242.0,air,0.1,,,0.0,600.0,4.828198830309372,K536,519.8074184231511,51.98074184231512
83165.2267260818,233.919882346066,,,,powder,635.0,,,,1.0,,,,41.5,L-PBF,,,force,,117.0,,,242.0,air,0.1,,,0.0,600.0,4.919941775836972,K536,519.8219607690355,51.982196076903556
96941.6476454543,224.929209443922,,,,powder,635.0,,,,1.0,,,,41.5,L-PBF,,,force,,117.0,,,242.0,air,0.1,,,0.0,600.0,4.986510396831427,K536,499.84268765315994,49.984268765315996
146374.011013907,251.907270266627,,,,powder,635.0,,,,1.0,,,,41.5,L-PBF,,,force,,117.0,,,242.0,air,0.1,,,0.0,600.0,5.165463973749736,K536,559.7939339258378,55.97939339258378
2409540.80689259,224.845631466257,,,,powder,635.0,,,,1.0,,,,41.5,L-PBF,,,force,,117.0,,,242.0,air,0.1,,,0.0,600.0,6.3819342857143,K536,499.65695881390445,49.965695881390445
2628843.99484935,198.007739269331,,,,powder,635.0,,,,1.0,,,,41.5,L-PBF,,,force,,117.0,,,242.0,air,0.1,,,0.0,600.0,6.419764814259134,K536,440.0171983762911,44.00171983762911
2787181.91291436,207.127364279175,,,,powder,635.0,,,,1.0,,,,41.5,L-PBF,,,force,,117.0,,,242.0,air,0.1,,,0.0,600.0,6.445165315034309,K536,460.2830317315,46.02830317315
3611006.56872076,197.959849138519,,,,powder,635.0,,,,1.0,,,,41.5,L-PBF,,,force,,117.0,,,242.0,air,0.1,,,0.0,600.0,6.557628278445266,K536,439.91077586337553,43.99107758633755
4282843.14281893,207.127364279175,,,,powder,635.0,,,,1.0,,,,41.5,L-PBF,,,force,,117.0,,,242.0,air,0.1,,,0.0,600.0,6.631732168850073,K536,460.2830317315,46.02830317315
4819192.31018657,188.836513351356,,,,powder,635.0,,,,1.0,,,,41.5,L-PBF,,,force,,117.0,,,242.0,air,0.1,,,0.0,600.0,6.682974257196912,K536,419.63669633634663,41.963669633634666
24884.2358330096,269.508249410757,,,,powder,616.0,,,,1.0,,,,44.6,L-PBF,,,force,,104.0,,,228.0,air,0.1,,,90.0,600.0,4.395924308588064,K536,598.9072209127934,59.89072209127934
37863.1110223056,242.709180828958,,,,powder,616.0,,,,1.0,,,,44.6,L-PBF,,,force,,104.0,,,228.0,air,0.1,,,90.0,600.0,4.578216294897517,K536,539.3537351754622,53.935373517546225
42549.8544461272,251.864416367267,,,,powder,616.0,,,,1.0,,,,44.6,L-PBF,,,force,,104.0,,,228.0,air,0.1,,,90.0,600.0,4.628898078795415,K536,559.6987030383711,55.96987030383712
44898.8215551356,242.709180828958,,,,powder,616.0,,,,1.0,,,,44.6,L-PBF,,,force,,104.0,,,228.0,air,0.1,,,90.0,600.0,4.652234942365947,K536,539.3537351754622,53.935373517546225
47837.1019209652,233.829546963979,,,,powder,616.0,,,,1.0,,,,44.6,L-PBF,,,force,,104.0,,,228.0,air,0.1,,,90.0,600.0,4.679764861242537,K536,519.6212154755088,51.962121547550886
70806.4433729557,242.51017784444,,,,powder,616.0,,,,1.0,,,,44.6,L-PBF,,,force,,104.0,,,228.0,air,0.1,,,90.0,600.0,4.850072780203784,K536,538.9115063209778,53.89115063209778
103062.443921871,233.919882346066,,,,powder,616.0,,,,1.0,,,,44.6,L-PBF,,,force,,104.0,,,228.0,air,0.1,,,90.0,600.0,5.0131004366812215,K536,519.8219607690355,51.982196076903556
180984.724654073,224.715994312095,,,,powder,616.0,,,,1.0,,,,44.6,L-PBF,,,force,,104.0,,,228.0,air,0.1,,,90.0,600.0,5.257641921397381,K536,499.3688762491,49.93688762491001
183427.453859911,233.919882346066,,,,powder,616.0,,,,1.0,,,,44.6,L-PBF,,,force,,104.0,,,228.0,air,0.1,,,90.0,600.0,5.263464337700146,K536,519.8219607690355,51.982196076903556
335330.511447582,224.715994312095,,,,powder,616.0,,,,1.0,,,,44.6,L-PBF,,,force,,104.0,,,228.0,air,0.1,,,90.0,600.0,5.525473071324599,K536,499.3688762491,49.93688762491001
587230.924387476,233.659892515181,,,,powder,616.0,,,,1.0,,,,44.6,L-PBF,,,force,,104.0,,,228.0,air,0.1,,,90.0,600.0,5.768808918054476,K536,519.2442055892911,51.924420558929114
962494.475435989,224.914997296613,,,,powder,616.0,,,,1.0,,,,44.6,L-PBF,,,force,,104.0,,,228.0,air,0.1,,,90.0,600.0,5.983398245406979,K536,499.8111051035844,49.98111051035844
1182442.97048279,224.715994312095,,,,powder,616.0,,,,1.0,,,,44.6,L-PBF,,,force,,104.0,,,228.0,air,0.1,,,90.0,600.0,6.072780203784569,K536,499.3688762491,49.93688762491001
3275547.05581105,206.92181077975,,,,powder,616.0,,,,1.0,,,,44.6,L-PBF,,,force,,104.0,,,228.0,air,0.1,,,90.0,600.0,6.51528384279476,K536,459.8262461772222,45.98262461772222
3934126.45879673,206.813688747045,,,,powder,616.0,,,,1.0,,,,44.6,L-PBF,,,force,,104.0,,,228.0,air,0.1,,,90.0,600.0,6.594848315795549,K536,459.58597499343335,45.95859749934334
7831023.6344208,197.717922745778,,,,powder,616.0,,,,1.0,,,,44.6,L-PBF,,,force,,104.0,,,228.0,air,0.1,,,90.0,600.0,6.893818534691897,K536,439.3731616572844,43.93731616572845
8833700.06180002,206.92181077975,,,,powder,616.0,,,,1.0,,,,44.6,L-PBF,,,force,,104.0,,,228.0,air,0.1,,,90.0,600.0,6.946142649199418,K536,459.8262461772222,45.98262461772222
464.8314626842,200.133983181578,,,,powder,,,,,1.0,,200.0,60.0,,L-PBF,,5.55,force,,,,,,air,-1.0,,,,25.0,2.667295516128593,AlSi10Mg,200.133983181578,-200.133983181578
3412.17216917247,180.378345728989,,,,powder,,,,,1.0,,200.0,60.0,,L-PBF,,5.55,force,,,,,,air,-1.0,,,,25.0,3.533030936397925,AlSi10Mg,180.378345728989,-180.378345728989
23338.8696898179,120.035093360698,,,,powder,,,,,1.0,,200.0,60.0,,L-PBF,,5.55,force,,,,,,air,-1.0,,,,25.0,4.368079819174576,AlSi10Mg,120.035093360698,-120.035093360698
46200.6240870709,147.734927118126,,,,powder,,,,,1.0,,200.0,60.0,,L-PBF,,5.55,force,,,,,,air,-1.0,,,,25.0,4.664647842130595,AlSi10Mg,147.734927118126,-147.734927118126
92223.624442126,114.661828348585,,,,powder,,,,,1.0,,200.0,60.0,,L-PBF,,5.55,force,,,,,,air,-1.0,,,,25.0,4.9648421862447405,AlSi10Mg,114.661828348585,-114.661828348585
236717.483108568,87.5112969193592,,,,powder,,,,,1.0,,200.0,60.0,,L-PBF,,5.55,force,,,,,,air,-1.0,,,,25.0,5.374230334554269,AlSi10Mg,87.5112969193592,-87.5112969193592
2646616.42649108,109.992807377853,,,,powder,,,,,1.0,,200.0,60.0,,L-PBF,,5.55,force,,,,,,air,-1.0,,,,25.0,6.422691003662805,AlSi10Mg,109.992807377853,-109.992807377853
3821057.20211696,77.9154551141588,,,,powder,,,,,1.0,,200.0,60.0,,L-PBF,,5.55,force,,,,,,air,-1.0,,,,25.0,6.582183539226697,AlSi10Mg,77.9154551141588,-77.9154551141588
11489024.4548333,89.9729347907362,,,,powder,,,,,1.0,,200.0,60.0,,L-PBF,,5.55,force,,,,,,air,-1.0,,,,25.0,7.060283153851946,AlSi10Mg,89.9729347907362,-89.9729347907362
15434857.4143546,99.8996333056201,,,,powder,,,,,1.0,,200.0,60.0,,L-PBF,,5.55,force,,,,,,air,-1.0,,,,25.0,7.188502621868324,AlSi10Mg,99.8996333056201,-99.8996333056201
54929.6439135478,114.419873803985,,,,powder,,,,,1.0,,200.0,60.0,,L-PBF,,5,force,,,,,,air,-1.0,,,,25.0,4.739806783676692,AlSi10Mg,114.419873803985,-114.419873803985
236717.483108568,90.0922957482522,,,,powder,,,,,1.0,,200.0,60.0,,L-PBF,,5,force,,,,,,air,-1.0,,,,25.0,5.374230334554269,AlSi10Mg,90.0922957482522,-90.0922957482522
16390.0966428508,183.229658734519,,,,powder,,,,,1.0,,200.0,60.0,,L-PBF,,5.55,force,,,,,,air,-1.0,,,,25.0,4.214581514359582,AlSi10Mg,183.229658734519,-183.229658734519
20102.4662889308,183.222567632874,,,,powder,,,,,1.0,,200.0,60.0,,L-PBF,,5.55,force,,,,,,air,-1.0,,,,25.0,4.303249342493453,AlSi10Mg,183.222567632874,-183.222567632874
27893.3831218035,183.21547680566,,,,powder,,,,,1.0,,200.0,60.0,,L-PBF,,5.55,force,,,,,,air,-1.0,,,,25.0,4.445501192000903,AlSi10Mg,183.21547680566,-183.21547680566
85208.1822791694,147.75478861581,,,,powder,,,,,1.0,,200.0,60.0,,L-PBF,,5.55,force,,,,,,air,-1.0,,,,25.0,4.930481300729968,AlSi10Mg,147.75478861581,-147.75478861581
97743.9956079914,147.760507039245,,,,powder,,,,,1.0,,200.0,60.0,,L-PBF,,5.55,force,,,,,,air,-1.0,,,,25.0,4.990090088273436,AlSi10Mg,147.760507039245,-147.760507039245
151210.432610668,118.395490942391,,,,powder,,,,,1.0,,200.0,60.0,,L-PBF,,5.55,force,,,,,,air,-1.0,,,,25.0,5.179581755906865,AlSi10Mg,118.395490942391,-118.395490942391
468367.36954434,118.400073098789,,,,powder,,,,,1.0,,200.0,60.0,,L-PBF,,5.55,force,,,,,,air,-1.0,,,,25.0,5.6705866308058175,AlSi10Mg,118.400073098789,-118.400073098789
1553421.88907263,118.641260737985,,,,powder,,,,,1.0,,200.0,60.0,,L-PBF,,5.55,force,,,,,,air,-1.0,,,,25.0,6.191289420450601,AlSi10Mg,118.641260737985,-118.641260737985
1663772.01164854,118.641260737985,,,,powder,,,,,1.0,,200.0,60.0,,L-PBF,,5.55,force,,,,,,air,-1.0,,,,25.0,6.221093814222333,AlSi10Mg,118.641260737985,-118.641260737985
24161.8378416491,325.228835184513,,,,powder,1216.5,,,,1.0,,,40.0,34.9,L-PBF,,,force,,168.92,,400.0,1125.0,air,-1.0,,,90.0,25.0,4.383129965302171,Maraging Steel MS1,325.228835184513,-325.228835184513
34913.5613922955,247.205904194286,,,,powder,1216.5,,,,1.0,,,40.0,34.9,L-PBF,,,force,,168.92,,400.0,1125.0,air,-1.0,,,90.0,25.0,4.542994151711148,Maraging Steel MS1,247.205904194286,-247.205904194286
34913.5613922955,235.938474042966,,,,powder,1216.5,,,,1.0,,,40.0,34.9,L-PBF,,,force,,168.92,,400.0,1125.0,air,-1.0,,,90.0,25.0,4.542994151711148,Maraging Steel MS1,235.938474042966,-235.938474042966
40061.5638190867,274.930787918811,,,,powder,1216.5,,,,1.0,,,40.0,34.9,L-PBF,,,force,,168.92,,400.0,1125.0,air,-1.0,,,90.0,25.0,4.602727898146381,Maraging Steel MS1,274.930787918811,-274.930787918811
63674.8966164939,235.27926238722,,,,powder,1216.5,,,,1.0,,,40.0,34.9,L-PBF,,,force,,168.92,,400.0,1125.0,air,-1.0,,,90.0,25.0,4.803968248509266,Maraging Steel MS1,235.27926238722,-235.27926238722
89716.4266680416,206.038803623973,,,,powder,1216.5,,,,1.0,,,40.0,34.9,L-PBF,,,force,,168.92,,400.0,1125.0,air,-1.0,,,90.0,25.0,4.952871967661085,Maraging Steel MS1,206.038803623973,-206.038803623973
120936.337052708,199.319107223152,,,,powder,1216.5,,,,1.0,,,40.0,34.9,L-PBF,,,force,,168.92,,400.0,1125.0,air,-1.0,,,90.0,25.0,5.082556810459047,Maraging Steel MS1,199.319107223152,-199.319107223152
236434.174847475,181.354788316041,,,,powder,1216.5,,,,1.0,,,40.0,34.9,L-PBF,,,force,,168.92,,400.0,1125.0,air,-1.0,,,90.0,25.0,5.3737102508681795,Maraging Steel MS1,181.354788316041,-181.354788316041
252513.838242404,154.587517504368,,,,powder,1216.5,,,,1.0,,,40.0,34.9,L-PBF,,,force,,168.92,,400.0,1125.0,air,-1.0,,,90.0,25.0,5.402285183277001,Maraging Steel MS1,154.587517504368,-154.587517504368
19058.8202008561,419.530860746427,,,,powder,2033.5,,,,1.0,,,40.0,9.8,L-PBF,,,force,,188.015,,400.0,1960.0,air,-1.0,,,90.0,25.0,4.280096012980347,Maraging Steel MS1,419.530860746427,-419.530860746427
22563.9958798949,418.455088889216,,,,powder,2033.5,,,,1.0,,,40.0,9.8,L-PBF,,,force,,188.015,,400.0,1960.0,air,-1.0,,,90.0,25.0,4.353416011752741,Maraging Steel MS1,418.455088889216,-418.455088889216
34900.0467393229,368.720113686579,,,,powder,2033.5,,,,1.0,,,40.0,9.8,L-PBF,,,force,,188.015,,400.0,1960.0,air,-1.0,,,90.0,25.0,4.542826008581427,Maraging Steel MS1,368.720113686579,-368.720113686579
68262.8311872948,315.267132010256,,,,powder,2033.5,,,,1.0,,,40.0,9.8,L-PBF,,,force,,188.015,,400.0,1960.0,air,-1.0,,,90.0,25.0,4.834184296593088,Maraging Steel MS1,315.267132010256,-315.267132010256
92060.0322841152,249.505628222586,,,,powder,2033.5,,,,1.0,,,40.0,9.8,L-PBF,,,force,,188.015,,400.0,1960.0,air,-1.0,,,90.0,25.0,4.964071122858744,Maraging Steel MS1,249.505628222586,-249.505628222586
108596.116117105,250.204699686129,,,,powder,2033.5,,,,1.0,,,40.0,9.8,L-PBF,,,force,,188.015,,400.0,1960.0,air,-1.0,,,90.0,25.0,5.035814293217173,Maraging Steel MS1,250.204699686129,-250.204699686129
147755.79863004,249.563118339801,,,,powder,2033.5,,,,1.0,,,40.0,9.8,L-PBF,,,force,,188.015,,400.0,1960.0,air,-1.0,,,90.0,25.0,5.169544533638661,Maraging Steel MS1,249.563118339801,-249.563118339801
187295.550786056,289.369751184237,,,,powder,2033.5,,,,1.0,,,40.0,9.8,L-PBF,,,force,,188.015,,400.0,1960.0,air,-1.0,,,90.0,25.0,5.2725274608134916,Maraging Steel MS1,289.369751184237,-289.369751184237
379843.137111348,233.078865249035,,,,powder,2033.5,,,,1.0,,,40.0,9.8,L-PBF,,,force,,188.015,,400.0,1960.0,air,-1.0,,,90.0,25.0,5.579604284112433,Maraging Steel MS1,233.078865249035,-233.078865249035
14373.122809147,443.837037586736,,,,powder,1202.5,,,,1.0,,,40.0,29.4,L-PBF,,,force,,170.3,,400.0,1032.5,air,-1.0,,,0.0,25.0,4.157551136362405,Maraging Steel MS1,443.837037586736,-443.837037586736
15039.564312479,443.117743178129,,,,powder,1202.5,,,,1.0,,,40.0,29.4,L-PBF,,,force,,170.3,,400.0,1032.5,air,-1.0,,,0.0,25.0,4.177235255176705,Maraging Steel MS1,443.117743178129,-443.117743178129
27510.6654948401,315.040361322478,,,,powder,1202.5,,,,1.0,,,40.0,29.4,L-PBF,,,force,,170.3,,400.0,1032.5,air,-1.0,,,0.0,25.0,4.439501096287212,Maraging Steel MS1,315.040361322478,-315.040361322478
35972.8620266745,395.51258470557,,,,powder,1202.5,,,,1.0,,,40.0,29.4,L-PBF,,,force,,170.3,,400.0,1032.5,air,-1.0,,,0.0,25.0,4.5559749919732235,Maraging Steel MS1,395.51258470557,-395.51258470557
75722.4668835365,344.364450884661,,,,powder,1202.5,,,,1.0,,,40.0,29.4,L-PBF,,,force,,170.3,,400.0,1032.5,air,-1.0,,,0.0,25.0,4.879224753950712,Maraging Steel MS1,344.364450884661,-344.364450884661
78133.2203471851,288.859620175369,,,,powder,1202.5,,,,1.0,,,40.0,29.4,L-PBF,,,force,,170.3,,400.0,1032.5,air,-1.0,,,0.0,25.0,4.892835724606388,Maraging Steel MS1,288.859620175369,-288.859620175369
201387.164769692,299.977856783433,,,,powder,1202.5,,,,1.0,,,40.0,29.4,L-PBF,,,force,,170.3,,400.0,1032.5,air,-1.0,,,0.0,25.0,5.304031787730367,Maraging Steel MS1,299.977856783433,-299.977856783433
300850.908774373,289.314544792823,,,,powder,1202.5,,,,1.0,,,40.0,29.4,L-PBF,,,force,,170.3,,400.0,1032.5,air,-1.0,,,0.0,25.0,5.478351327694384,Maraging Steel MS1,289.314544792823,-289.314544792823
794253.634481705,249.237855712838,,,,powder,1202.5,,,,1.0,,,40.0,29.4,L-PBF,,,force,,170.3,,400.0,1032.5,air,-1.0,,,0.0,25.0,5.899959210822745,Maraging Steel MS1,249.237855712838,-249.237855712838
42501.7611831253,419.378803742261,,,,powder,2055.0,,,,1.0,,,40.0,14.3,L-PBF,,,force,,187.46,,400.0,1950.0,air,-1.0,,,0.0,25.0,4.628406926668321,Maraging Steel MS1,419.378803742261,-419.378803742261
50523.6344055839,417.986711524296,,,,powder,2055.0,,,,1.0,,,40.0,14.3,L-PBF,,,force,,187.46,,400.0,1950.0,air,-1.0,,,0.0,25.0,4.703494583876914,Maraging Steel MS1,417.986711524296,-417.986711524296
55720.580528366,315.741032686986,,,,powder,2055.0,,,,1.0,,,40.0,14.3,L-PBF,,,force,,187.46,,400.0,1950.0,air,-1.0,,,0.0,25.0,4.746015632499819,Maraging Steel MS1,315.741032686986,-315.741032686986
55771.2137430191,369.269899022826,,,,powder,2055.0,,,,1.0,,,40.0,14.3,L-PBF,,,force,,187.46,,400.0,1950.0,air,-1.0,,,0.0,25.0,4.746410096099231,Maraging Steel MS1,369.269899022826,-369.269899022826
137970.088929024,315.741032686986,,,,powder,2055.0,,,,1.0,,,40.0,14.3,L-PBF,,,force,,187.46,,400.0,1950.0,air,-1.0,,,0.0,25.0,5.139784944219568,Maraging Steel MS1,315.741032686986,-315.741032686986
152023.780834432,250.074291505853,,,,powder,2055.0,,,,1.0,,,40.0,14.3,L-PBF,,,force,,187.46,,400.0,1950.0,air,-1.0,,,0.0,25.0,5.1819115292430595,Maraging Steel MS1,250.074291505853,-250.074291505853
300490.127814802,288.787613144258,,,,powder,2055.0,,,,1.0,,,40.0,14.3,L-PBF,,,force,,187.46,,400.0,1950.0,air,-1.0,,,0.0,25.0,5.47783020843199,Maraging Steel MS1,288.787613144258,-288.787613144258
437486.710378267,278.088416266932,,,,powder,2055.0,,,,1.0,,,40.0,14.3,L-PBF,,,force,,187.46,,400.0,1950.0,air,-1.0,,,0.0,25.0,5.640964864907939,Maraging Steel MS1,278.088416266932,-278.088416266932
21343.3326892413,250.716594436601,,,,powder,,,,,1.308,,,60.0,,L-PBF,10.0,4.0,force,,,,,,air,0.0,,,90.0,25.0,4.32926223399851,Ti-6Al-4V,501.433188873202,0.0
35713.1114429751,200.956828833711,,,,powder,,,,,1.308,,,60.0,,L-PBF,10.0,4.0,force,,,,,,air,0.0,,,90.0,25.0,4.552827688995612,Ti-6Al-4V,401.913657667422,0.0
39139.3757088228,200.685963998972,,,,powder,,,,,1.308,,,60.0,,L-PBF,10.0,4.0,force,,,,,,air,0.0,,,90.0,25.0,4.592613894179018,Ti-6Al-4V,401.371927997944,0.0
63984.9986478936,180.363882436038,,,,powder,,,,,1.308,,,60.0,,L-PBF,10.0,4.0,force,,,,,,air,0.0,,,90.0,25.0,4.806078165107229,Ti-6Al-4V,360.727764872076,0.0
73392.9567639859,180.607318659655,,,,powder,,,,,1.308,,,60.0,,L-PBF,10.0,4.0,force,,,,,,air,0.0,,,90.0,25.0,4.865654384366978,Ti-6Al-4V,361.21463731931,0.0
113723.433355585,160.422451234127,,,,powder,,,,,1.308,,,60.0,,L-PBF,10.0,4.0,force,,,,,,air,0.0,,,90.0,25.0,5.055849962739091,Ti-6Al-4V,320.844902468254,0.0
128936.414768453,159.951918951983,,,,powder,,,,,1.308,,,60.0,,L-PBF,10.0,4.0,force,,,,,,air,0.0,,,90.0,25.0,5.110375589964394,Ti-6Al-4V,319.903837903966,0.0
310403.283177476,150.563833278035,,,,powder,,,,,1.308,,,60.0,,L-PBF,10.0,4.0,force,,,,,,air,0.0,,,90.0,25.0,5.491926306201873,Ti-6Al-4V,301.12766655607,0.0
85125.400556496,75.0683463806822,,,,powder,421.5,,,,1.0,Ar,80.0,30.0,,L-PBF,20.0,8,force,,57.67,,,254.4,air,0.0,,,90.0,25.0,4.930059168492843,AlSi10Mg,150.1366927613644,0.0
102834.660496333,75.0444652832188,,,,powder,421.5,,,,1.0,Ar,80.0,30.0,,L-PBF,20.0,8,force,,57.67,,,254.4,air,0.0,,,90.0,25.0,5.012139518601119,AlSi10Mg,150.0889305664376,0.0
130284.861532654,68.7168286665115,,,,powder,421.5,,,,1.0,Ar,80.0,30.0,,L-PBF,20.0,8,force,,57.67,,,254.4,air,0.0,,,90.0,25.0,5.114893955737269,AlSi10Mg,137.433657333023,0.0
137922.545472924,69.1281498285018,,,,powder,421.5,,,,1.0,Ar,80.0,30.0,,L-PBF,20.0,8,force,,57.67,,,254.4,air,0.0,,,90.0,25.0,5.1396352638130285,AlSi10Mg,138.2562996570036,0.0
238233.414001684,62.9127194327619,,,,powder,421.5,,,,1.0,Ar,80.0,30.0,,L-PBF,20.0,8,force,,57.67,,,254.4,air,0.0,,,90.0,25.0,5.377002674438229,AlSi10Mg,125.8254388655238,0.0
572282.280416238,56.2222634270259,,,,powder,421.5,,,,1.0,Ar,80.0,30.0,,L-PBF,20.0,8,force,,57.67,,,254.4,air,0.0,,,90.0,25.0,5.75761029905082,AlSi10Mg,112.4445268540518,0.0
575335.415872424,62.9027115908049,,,,powder,421.5,,,,1.0,Ar,80.0,30.0,,L-PBF,20.0,8,force,,57.67,,,254.4,air,0.0,,,90.0,25.0,5.759921108676211,AlSi10Mg,125.8054231816098,0.0
813582.784964277,56.5857952170241,,,,powder,421.5,,,,1.0,Ar,80.0,30.0,,L-PBF,20.0,8,force,,57.67,,,254.4,air,0.0,,,90.0,25.0,5.910401750541387,AlSi10Mg,113.1715904340482,0.0
972848.650505788,50.2992870669182,,,,powder,421.5,,,,1.0,Ar,80.0,30.0,,L-PBF,20.0,8,force,,57.67,,,254.4,air,0.0,,,90.0,25.0,5.988045280799849,AlSi10Mg,100.5985741338364,0.0
1181507.38500915,56.2491026381173,,,,powder,421.5,,,,1.0,Ar,80.0,30.0,,L-PBF,20.0,8,force,,57.67,,,254.4,air,0.0,,,90.0,25.0,6.072436440533516,AlSi10Mg,112.4982052762346,0.0
1480628.34364526,56.2312084074983,,,,powder,421.5,,,,1.0,Ar,80.0,30.0,,L-PBF,20.0,8,force,,57.67,,,254.4,air,0.0,,,90.0,25.0,6.170446058818244,AlSi10Mg,112.4624168149966,0.0
1480628.34364526,47.7144528996191,,,,powder,421.5,,,,1.0,Ar,80.0,30.0,,L-PBF,20.0,8,force,,57.67,,,254.4,air,0.0,,,90.0,25.0,6.170446058818244,AlSi10Mg,95.4289057992382,0.0
1751236.3783221,50.2832856197744,,,,powder,421.5,,,,1.0,Ar,80.0,30.0,,L-PBF,20.0,8,force,,57.67,,,254.4,air,0.0,,,90.0,25.0,6.243344770225278,AlSi10Mg,100.5665712395488,0.0
604288.502184104,160.91375311967,80.0,,,powder,912.0,,meander,,1.0,,,60.0,4.5,L-PBF,,10.5,displacement,,,,400.0,847.5,air,-1.0,,,,25.0,5.781244330992619,Ti-6Al-4V,160.91375311967,-160.91375311967
646184.60031618,198.88997040091,80.0,,,powder,912.0,,meander,,1.0,,,60.0,4.5,L-PBF,,10.5,displacement,,,,400.0,847.5,air,-1.0,,,,25.0,5.810356603824927,Ti-6Al-4V,198.88997040091,-198.88997040091
997887.834087041,169.855597089745,80.0,,,powder,912.0,,meander,,1.0,,,60.0,4.5,L-PBF,,10.5,displacement,,,,400.0,847.5,air,-1.0,,,,25.0,5.999081727885861,Ti-6Al-4V,169.855597089745,-169.855597089745
1224809.96707188,180.131212236582,80.0,,,powder,912.0,,meander,,1.0,,,60.0,4.5,L-PBF,,10.5,displacement,,,,400.0,847.5,air,-1.0,,,,25.0,6.088068711840029,Ti-6Al-4V,180.131212236582,-180.131212236582
2228186.79440008,184.11151107587,80.0,,,powder,912.0,,meander,,1.0,,,60.0,4.5,L-PBF,,10.5,displacement,,,,400.0,847.5,air,-1.0,,,,25.0,6.347951596006497,Ti-6Al-4V,184.11151107587,-184.11151107587
2262026.92930269,234.854890046995,80.0,,,powder,912.0,,meander,,1.0,,,60.0,4.5,L-PBF,,10.5,displacement,,,,400.0,847.5,air,-1.0,,,,25.0,6.354497770871463,Ti-6Al-4V,234.854890046995,-234.854890046995
4580885.05201424,169.003344183323,80.0,,,powder,912.0,,meander,,1.0,,,60.0,4.5,L-PBF,,10.5,displacement,,,,400.0,847.5,air,-1.0,,,,25.0,6.660949394176814,Ti-6Al-4V,169.003344183323,-169.003344183323
218273513.016558,159.998161052637,80.0,,,powder,912.0,,meander,,1.0,,,60.0,4.5,L-PBF,,10.5,displacement,,,,400.0,847.5,air,-1.0,,,,25.0,8.33900103828054,Ti-6Al-4V,159.998161052637,-159.998161052637
278579106.752168,172.957954760438,80.0,,,powder,912.0,,meander,,1.0,,,60.0,4.5,L-PBF,,10.5,displacement,,,,400.0,847.5,air,-1.0,,,,25.0,8.444948541511852,Ti-6Al-4V,172.957954760438,-172.957954760438
383519599.977738,161.009991481595,80.0,,,powder,912.0,,meander,,1.0,,,60.0,4.5,L-PBF,,10.5,displacement,,,,400.0,847.5,air,-1.0,,,,25.0,8.583787563707853,Ti-6Al-4V,161.009991481595,-161.009991481595
32142.3944653717,120.138660823129,,,,powder,,,,,1.0,,,,,L-PBF,100.0,,force,,,,,,air,-1.0,,,0.0,25.0,4.507078226638994,AlSi10Mg,120.138660823129,-120.138660823129
82075.3599249674,110.235023808583,,,,powder,,,,,1.0,,,,,L-PBF,100.0,,force,,,,,,air,-1.0,,,0.0,25.0,4.914212795916571,AlSi10Mg,110.235023808583,-110.235023808583
94120.2922463789,100.256928965025,,,,powder,,,,,1.0,,,,,L-PBF,100.0,,force,,,,,,air,-1.0,,,0.0,25.0,4.973683267003693,AlSi10Mg,100.256928965025,-100.256928965025
126590.913712248,100.252251642404,,,,powder,,,,,1.0,,,,,L-PBF,100.0,,force,,,,,,air,-1.0,,,0.0,25.0,5.102402534541934,AlSi10Mg,100.252251642404,-100.252251642404
212459.93918512,60.1241968870076,,,,powder,,,,,1.0,,,,,L-PBF,100.0,,force,,,,,,air,-1.0,,,0.0,25.0,5.32727705282861,AlSi10Mg,60.1241968870076,-60.1241968870076
283080.151315022,80.1862146902147,,,,powder,,,,,1.0,,,,,L-PBF,100.0,,force,,,,,,air,-1.0,,,0.0,25.0,5.451909419077001,AlSi10Mg,80.1862146902147,-80.1862146902147
4456213.00856894,50.0929973558793,,,,powder,,,,,1.0,,,,,L-PBF,100.0,,force,,,,,,air,-1.0,,,0.0,25.0,6.648965942092756,AlSi10Mg,50.0929973558793,-50.0929973558793
17177.9867022241,100.121298494361,,,,powder,,,,,1.0,,,,,L-PBF,100.0,,force,,,,,,air,-1.0,,,90.0,25.0,4.234972262210521,AlSi10Mg,100.121298494361,-100.121298494361
21108.7760044489,99.9735251996428,,,,powder,,,,,1.0,,,,,L-PBF,100.0,,force,,,,,,air,-1.0,,,90.0,25.0,4.324463051406892,AlSi10Mg,99.9735251996428,-99.9735251996428
42407.7847763826,80.1854316503819,,,,powder,,,,,1.0,,,,,L-PBF,100.0,,force,,,,,,air,-1.0,,,90.0,25.0,4.627445587137381,AlSi10Mg,80.1854316503819,-80.1854316503819
54835.4911323286,70.1113118011111,,,,powder,,,,,1.0,,,,,L-PBF,100.0,,force,,,,,,air,-1.0,,,90.0,25.0,4.739061737568004,AlSi10Mg,70.1113118011111,-70.1113118011111
63963.5403026329,70.0188970043773,,,,powder,,,,,1.0,,,,,L-PBF,100.0,,force,,,,,,air,-1.0,,,90.0,25.0,4.805932493400443,AlSi10Mg,70.0188970043773,-70.0188970043773
65539.1043228856,80.1727594972712,,,,powder,,,,,1.0,,,,,L-PBF,100.0,,force,,,,,,air,-1.0,,,90.0,25.0,4.816500501887884,AlSi10Mg,80.1727594972712,-80.1727594972712
108839.380212778,60.2153935043341,,,,powder,,,,,1.0,,,,,L-PBF,100.0,,force,,,,,,air,-1.0,,,90.0,25.0,5.036786060019362,AlSi10Mg,60.2153935043341,-60.2153935043341
223761.225358454,55.0835626766711,,,,powder,,,,,1.0,,,,,L-PBF,100.0,,force,,,,,,air,-1.0,,,90.0,25.0,5.349784831648051,AlSi10Mg,55.0835626766711,-55.0835626766711
309375.71753014,50.1403452069716,,,,powder,,,,,1.0,,,,,L-PBF,100.0,,force,,,,,,air,-1.0,,,90.0,25.0,5.490486223531039,AlSi10Mg,50.1403452069716,-50.1403452069716
3399865.69833454,50.1403452069716,,,,powder,,,,,1.0,,,,,L-PBF,100.0,,force,,,,,,air,-1.0,,,90.0,25.0,6.5314617618586635,AlSi10Mg,50.1403452069716,-50.1403452069716
14441.0383792072,174.538661768209,,,,powder,,,,,1.0,,,,,L-PBF,100.0,,force,,,,,,air,-1.0,,,90.0,25.0,4.1595984221911175,AlSi10Mg,174.538661768209,-174.538661768209
20034.4384756715,174.511876130312,,,,powder,,,,,1.0,,,,,L-PBF,100.0,,force,,,,,,air,-1.0,,,90.0,25.0,4.3017771745533535,AlSi10Mg,174.511876130312,-174.511876130312
34388.2010705378,150.071662451848,,,,powder,,,,,1.0,,,,,L-PBF,100.0,,force,,,,,,air,-1.0,,,90.0,25.0,4.536409457427906,AlSi10Mg,150.071662451848,-150.071662451848
38186.9732993021,149.869607368117,,,,powder,,,,,1.0,,,,,L-PBF,100.0,,force,,,,,,air,-1.0,,,90.0,25.0,4.581915237543181,AlSi10Mg,149.869607368117,-149.869607368117
46311.5755477822,129.731739521112,,,,powder,,,,,1.0,,,,,L-PBF,100.0,,force,,,,,,air,-1.0,,,90.0,25.0,4.665689556205907,AlSi10Mg,129.731739521112,-129.731739521112
85111.7559684279,150.132253855288,,,,powder,,,,,1.0,,,,,L-PBF,100.0,,force,,,,,,air,-1.0,,,90.0,25.0,4.929989550679206,AlSi10Mg,150.132253855288,-150.132253855288
175309.222096978,124.943785131557,,,,powder,,,,,1.0,,,,,L-PBF,100.0,,force,,,,,,air,-1.0,,,90.0,25.0,5.243804762645326,AlSi10Mg,124.943785131557,-124.943785131557
356919.962604597,119.810366098405,,,,powder,,,,,1.0,,,,,L-PBF,100.0,,force,,,,,,air,-1.0,,,90.0,25.0,5.552570838811835,AlSi10Mg,119.810366098405,-119.810366098405
612390.44760149,130.004977201083,,,,powder,,,,,1.0,,,,,L-PBF,100.0,,force,,,,,,air,-1.0,,,90.0,25.0,5.787028407718063,AlSi10Mg,130.004977201083,-130.004977201083
32006.637651997,119.684246185675,,,,powder,,,,,1.7,,,,,L-PBF,100.0,,force,,,,,,air,-1.0,,,90.0,25.0,4.50524005321686,AlSi10Mg,119.684246185675,-119.684246185675
42255.4386571534,99.837791469811,,,,powder,,,,,1.7,,,,,L-PBF,100.0,,force,,,,,,air,-1.0,,,90.0,25.0,4.625882614511276,AlSi10Mg,99.837791469811,-99.837791469811
81638.906879996,110.060724819629,,,,powder,,,,,1.7,,,,,L-PBF,100.0,,force,,,,,,air,-1.0,,,90.0,25.0,4.911897181012626,AlSi10Mg,110.060724819629,-110.060724819629
126923.888182263,99.9655512846215,,,,powder,,,,,1.7,,,,,L-PBF,100.0,,force,,,,,,air,-1.0,,,90.0,25.0,5.103543367795194,AlSi10Mg,99.9655512846215,-99.9655512846215
166796.089524795,99.6812107454954,,,,powder,,,,,1.7,,,,,L-PBF,100.0,,force,,,,,,air,-1.0,,,90.0,25.0,5.2221858645408625,AlSi10Mg,99.6812107454954,-99.6812107454954
220990.604044151,109.639278400347,,,,powder,,,,,1.7,,,,,L-PBF,100.0,,force,,,,,,air,-1.0,,,90.0,25.0,5.344373808985903,AlSi10Mg,109.639278400347,-109.639278400347
13592.8976428561,109.952024316018,,,,powder,,,,,2.3,,,,,L-PBF,100.0,,force,,,,,,air,-1.0,,,90.0,25.0,4.133312046589855,AlSi10Mg,109.952024316018,-109.952024316018
17084.0139823773,109.920062985225,,,,powder,,,,,2.3,,,,,L-PBF,100.0,,force,,,,,,air,-1.0,,,90.0,25.0,4.232589918202388,AlSi10Mg,109.920062985225,-109.920062985225
29714.3119222107,89.9087126143081,,,,powder,,,,,2.3,,,,,L-PBF,100.0,,force,,,,,,air,-1.0,,,90.0,25.0,4.4729656779949725,AlSi10Mg,89.9087126143081,-89.9087126143081
32670.0406016613,99.6812107454954,,,,powder,,,,,2.3,,,,,L-PBF,100.0,,force,,,,,,air,-1.0,,,90.0,25.0,4.514149674208113,AlSi10Mg,99.6812107454954,-99.6812107454954
44843.7698189303,90.049942553613,,,,powder,,,,,2.3,,,,,L-PBF,100.0,,force,,,,,,air,-1.0,,,90.0,25.0,4.651702114688785,AlSi10Mg,90.049942553613,-90.049942553613
52808.7320591539,79.8917751108747,,,,powder,,,,,2.3,,,,,L-PBF,100.0,,force,,,,,,air,-1.0,,,90.0,25.0,4.722705740176935,AlSi10Mg,79.8917751108747,-79.8917751108747
54962.983715425,104.77293197838,,,,powder,,,,,2.3,,,,,L-PBF,100.0,,force,,,,,,air,-1.0,,,90.0,25.0,4.740070300761317,AlSi10Mg,104.77293197838,-104.77293197838
65461.1179791484,75.0957148348203,,,,powder,,,,,2.3,,,,,L-PBF,100.0,,force,,,,,,air,-1.0,,,90.0,25.0,4.815983418143219,AlSi10Mg,75.0957148348203,-75.0957148348203
68060.2119668563,79.8917751108747,,,,powder,,,,,2.3,,,,,L-PBF,100.0,,force,,,,,,air,-1.0,,,90.0,25.0,4.832893297329474,AlSi10Mg,79.8917751108747,-79.8917751108747
163580.271604816,74.8821136915485,,,,powder,,,,,2.3,,,,,L-PBF,100.0,,force,,,,,,air,-1.0,,,90.0,25.0,5.213730924947732,AlSi10Mg,74.8821136915485,-74.8821136915485
184697.334153666,69.9381563245833,,,,powder,,,,,2.3,,,,,L-PBF,100.0,,force,,,,,,air,-1.0,,,90.0,25.0,5.266460627055251,AlSi10Mg,69.9381563245833,-69.9381563245833
3708981.64643974,69.9381563245833,,,,powder,,,,,2.3,,,,,L-PBF,100.0,,force,,,,,,air,-1.0,,,90.0,25.0,6.569254684266959,AlSi10Mg,69.9381563245833,-69.9381563245833
11579.3093289073,353.416163363838,,,,powder,1147.0,200.0,,,1.0,,,,,L-PBF,,,force,,168.0,,,910.0,air,0.0,,,90.0,25.0,4.06368265579989,18Ni300,706.832326727676,0.0
38471.6063195485,281.047188171303,,,,powder,1147.0,200.0,,,1.0,,,,,L-PBF,,,force,,168.0,,,910.0,air,0.0,,,90.0,25.0,4.585140319947366,18Ni300,562.094376342606,0.0
68600.4940391691,224.130582989148,,,,powder,1147.0,200.0,,,1.0,,,,,L-PBF,,,force,,168.0,,,910.0,air,0.0,,,90.0,25.0,4.836327243370198,18Ni300,448.261165978296,0.0
