Repository: Luwen-Zhang/SNEnsemble

# Copyright Notification

## Composites

We reformat and merge fatigue testing records from SNL/MSU/DOE, OptiMat, UPWIND, and FACT databases into a single database with careful considerations, including filtering invalid entries, rename variables, fix improper calculations in the records, to obtain clean and consistent data to fit machine 
learning usages. We leave the original format ("2019_SNL_MSU_DOE_Composite-Materials-Database_Wind_29pt0.xlsx" and "Optidat UPWIND 28_3_2017.xls") in the folder. Any derived database should be directly based on the original files instead of our merged database. We are not responsible for the accuracy of the testing records.

File: data/alloy/alloy_AM2022.csv (part 37 of 50)
Cycles to Failure,Stress Amplitude,hatch space  (μm),layer scan rotation  (°),wire feed rate  (mm/s),types of feedstock,ultimate tensile strength  (MPa),scan speed  (mm/s),scan pattern,current  (A),stress concentration factor of specimens,AM environment,preheat temperature  (°C),layer thickness  (μm),elongation  (%),types of AM,Frequency,critical cross-section size of specimens (mm),load control,voltage  (V),Young's modulus  (GPa),powder feed rate  (g/s),power  (W),yield strength  (MPa),fatigue environment,R-value,size of feedstock  (μm),speed function,direciton of specimen  (°),fatigue temperature  (°C),log10(Cycles to Failure),Material_Code,Maximum Stress,Minimum Stress
84542.553541038,224.130582989148,,,,powder,1147.0,200.0,,,1.0,,,,,L-PBF,,,force,,168.0,,,910.0,air,0.0,,,90.0,25.0,4.9270753612128235,18Ni300,448.261165978296,0.0
154871.829886747,199.327732489803,,,,powder,1147.0,200.0,,,1.0,,,,,L-PBF,,,force,,168.0,,,910.0,air,0.0,,,90.0,25.0,5.189972429784228,18Ni300,398.655464979606,0.0
372289.661740564,179.388870541962,,,,powder,1147.0,200.0,,,1.0,,,,,L-PBF,,,force,,168.0,,,910.0,air,0.0,,,90.0,25.0,5.570880976289933,18Ni300,358.777741083924,0.0
859583.664702565,161.147792157253,,,,powder,1147.0,200.0,,,1.0,,,,,L-PBF,,,force,,168.0,,,910.0,air,0.0,,,90.0,25.0,5.934288153681964,18Ni300,322.295584314506,0.0
965529.193810168,153.0080553061,,,,powder,1147.0,200.0,,,1.0,,,,,L-PBF,,,force,,168.0,,,910.0,air,0.0,,,90.0,25.0,5.9847654096731375,18Ni300,306.0161106122,0.0
5087.91682293272,406.674824877703,,,,powder,,,,,1.0,N2,,,,L-PBF + laser welding,10.0,6.5,force,,,,,,air,-1.0,36.0,,90.0,25.0,3.706540002869011,17-4 PH,406.674824877703,-406.674824877703
81294.7000744517,338.875796851365,,,,powder,,,,,1.0,N2,,,,L-PBF + laser welding,10.0,6.5,force,,,,,,air,-1.0,36.0,,90.0,25.0,4.910062233128534,17-4 PH,338.875796851365,-338.875796851365
103796.093884972,336.642325593844,,,,powder,,,,,1.0,N2,,,,L-PBF + laser welding,10.0,6.5,force,,,,,,air,-1.0,36.0,,90.0,25.0,5.016181010197198,17-4 PH,336.642325593844,-336.642325593844
154479.578063663,303.601909179472,,,,powder,,,,,1.0,N2,,,,L-PBF + laser welding,10.0,6.5,force,,,,,,air,-1.0,36.0,,90.0,25.0,5.188871074566825,17-4 PH,303.601909179472,-303.601909179472
266549.001207112,302.582303178433,,,,powder,,,,,1.0,N2,,,,L-PBF + laser welding,10.0,6.5,force,,,,,,air,-1.0,36.0,,90.0,25.0,5.425777059507569,17-4 PH,302.582303178433,-302.582303178433
284420.732146245,287.547238130804,,,,powder,,,,,1.0,N2,,,,L-PBF + laser welding,10.0,6.5,force,,,,,,air,-1.0,36.0,,90.0,25.0,5.453961250034337,17-4 PH,287.547238130804,-287.547238130804
393745.430589406,303.601909179472,,,,powder,,,,,1.0,N2,,,,L-PBF + laser welding,10.0,6.5,force,,,,,,air,-1.0,36.0,,90.0,25.0,5.595215526845095,17-4 PH,303.601909179472,-303.601909179472
437338.887165562,285.586147656741,,,,powder,,,,,1.0,N2,,,,L-PBF + laser welding,10.0,6.5,force,,,,,,air,-1.0,36.0,,90.0,25.0,5.6408180955258675,17-4 PH,285.586147656741,-285.586147656741
1331985.96112345,268.914987397366,,,,powder,,,,,1.0,N2,,,,L-PBF + laser welding,10.0,6.5,force,,,,,,air,-1.0,36.0,,90.0,25.0,6.124499647477864,17-4 PH,268.914987397366,-268.914987397366
93563.7967762771,230.309741579712,,,,powder,,,,,1.0,Ar,170.0,60.0,,L-PBF,150.0,6,force,,,,,,air,0.05,33.0,,90.0,25.0,4.971107836967059,IN718,484.86261385202533,24.24313069260127
155455.483819347,204.121728872079,,,,powder,,,,,1.0,Ar,170.0,60.0,,L-PBF,150.0,6,force,,,,,,air,0.05,33.0,,90.0,25.0,5.191606046742513,IN718,429.7299555201663,21.486497776008317
169715.956939694,185.206412538435,,,,powder,,,,,1.0,Ar,170.0,60.0,,L-PBF,150.0,6,force,,,,,,air,0.05,33.0,,90.0,25.0,5.229722677232597,IN718,389.90823692302104,19.495411846151054
290061.355116957,177.941647974087,,,,powder,,,,,1.0,Ar,170.0,60.0,,L-PBF,150.0,6,force,,,,,,air,0.05,33.0,,90.0,25.0,5.462489871589886,IN718,374.61399573492,18.730699786746
390918.672457715,166.054831616315,,,,powder,,,,,1.0,Ar,170.0,60.0,,L-PBF,150.0,6,force,,,,,,air,0.05,33.0,,90.0,25.0,5.592086415256173,IN718,349.5891191922421,17.479455959612107
497337.721941847,151.833133790398,,,,powder,,,,,1.0,Ar,170.0,60.0,,L-PBF,150.0,6,force,,,,,,air,0.05,33.0,,90.0,25.0,5.696651400736126,IN718,319.6487027166274,15.98243513583137
588280.557613168,142.435114552162,,,,powder,,,,,1.0,Ar,170.0,60.0,,L-PBF,150.0,6,force,,,,,,air,0.05,33.0,,90.0,25.0,5.769584495402838,IN718,299.86339905718313,14.993169952859157
661890.576839123,142.233487757904,,,,powder,,,,,1.0,Ar,170.0,60.0,,L-PBF,150.0,6,force,,,,,,air,0.05,33.0,,90.0,25.0,5.820786198196676,IN718,299.4389215955874,14.97194607977937
709616.580172083,151.833133790398,,,,powder,,,,,1.0,Ar,170.0,60.0,,L-PBF,150.0,6,force,,,,,,air,0.05,33.0,,90.0,25.0,5.851023754220967,IN718,319.6487027166274,15.98243513583137
778577.7073378,126.921307023608,,,,powder,,,,,1.0,Ar,170.0,60.0,,L-PBF,150.0,6,force,,,,,,air,0.05,33.0,,90.0,25.0,5.891301964603331,IN718,267.2027516286484,13.36013758143242
861263.593774149,128.237272297679,,,,powder,,,,,1.0,Ar,170.0,60.0,,L-PBF,150.0,6,force,,,,,,air,0.05,33.0,,90.0,25.0,5.935136089666928,IN718,269.97320483721893,13.498660241860946
1240440.26347875,113.7423809632,,,,powder,,,,,1.0,Ar,170.0,60.0,,L-PBF,150.0,6,force,,,,,,air,0.05,33.0,,90.0,25.0,6.093575854568552,IN718,239.45764413305267,11.972882206652635
1244429.18930241,123.495942647084,,,,powder,,,,,1.0,Ar,170.0,60.0,,L-PBF,150.0,6,force,,,,,,air,0.05,33.0,,90.0,25.0,6.094970189357506,IN718,259.99145820438736,12.999572910219369
241257.910230519,166.076179242075,,,,powder,,,,,1.0,Ar,170.0,60.0,,L-PBF,150.0,6,force,,,,,,air,0.05,33.0,,90.0,25.0,5.382481561655813,IN718,349.6340615622632,17.48170307811316
264471.333946035,154.141651741435,,,,powder,,,,,1.0,Ar,170.0,60.0,,L-PBF,150.0,6,force,,,,,,air,0.05,33.0,,90.0,25.0,5.422378605733277,IN718,324.50874050828423,16.225437025414212
392725.51112482,142.402672585901,,,,powder,,,,,1.0,Ar,170.0,60.0,,L-PBF,150.0,6,force,,,,,,air,0.05,33.0,,90.0,25.0,5.59408911359758,IN718,299.7951001808442,14.989755009042211
473085.106035969,123.37414391594,,,,powder,,,,,1.0,Ar,170.0,60.0,,L-PBF,150.0,6,force,,,,,,air,0.05,33.0,,90.0,25.0,5.674939275530679,IN718,259.73503982303157,12.986751991151579
534803.804022229,128.133721842288,,,,powder,,,,,1.0,Ar,170.0,60.0,,L-PBF,150.0,6,force,,,,,,air,0.05,33.0,,90.0,25.0,5.72819448770735,IN718,269.75520387850105,13.487760193925054
593584.5143141,118.569174386644,,,,powder,,,,,1.0,Ar,170.0,60.0,,L-PBF,150.0,6,force,,,,,,air,0.05,33.0,,90.0,25.0,5.773482562359143,IN718,249.6193144981979,12.480965724909895
918179.868236333,116.41297803421,,,,powder,,,,,1.0,Ar,170.0,60.0,,L-PBF,150.0,6,force,,,,,,air,0.05,33.0,,90.0,25.0,5.962927766310942,IN718,245.0799537562316,12.25399768781158
927365.480628494,121.106138316763,,,,powder,,,,,1.0,Ar,170.0,60.0,,L-PBF,150.0,6,force,,,,,,air,0.05,33.0,,90.0,25.0,5.9672509260955025,IN718,254.96029119318527,12.748014559659264
982965.403497759,109.941647298244,,,,powder,,,,,1.0,Ar,170.0,60.0,,L-PBF,150.0,6,force,,,,,,air,0.05,33.0,,90.0,25.0,5.992538232649608,IN718,231.45609957525056,11.572804978762528
1081784.36451926,104.276823739312,,,,powder,,,,,1.0,Ar,170.0,60.0,,L-PBF,150.0,6,force,,,,,,air,0.05,33.0,,90.0,25.0,6.034140700112073,IN718,219.53015524065682,10.976507762032842
188468.418842843,189.920920446748,,,,powder,,,,,1.0,Ar,170.0,60.0,,L-PBF,150.0,6,force,,,,,,air,0.05,33.0,,90.0,25.0,5.2752385870545,IN718,399.8335167299958,19.99167583649979
284118.164167657,166.271727587181,,,,powder,,,,,1.0,Ar,170.0,60.0,,L-PBF,150.0,6,force,,,,,,air,0.05,33.0,,90.0,25.0,5.453498999810971,IN718,350.0457422888021,17.502287114440104
302428.043704715,156.677701778666,,,,powder,,,,,1.0,Ar,170.0,60.0,,L-PBF,150.0,6,force,,,,,,air,0.05,33.0,,90.0,25.0,5.480622060180728,IN718,329.84779321824425,16.492389660912213
547786.589374053,142.408751035053,,,,powder,,,,,1.0,Ar,170.0,60.0,,L-PBF,150.0,6,force,,,,,,air,0.05,33.0,,90.0,25.0,5.738611395876798,IN718,299.8078969159011,14.990394845795056
648808.065407009,130.468145085261,,,,powder,,,,,1.0,Ar,170.0,60.0,,L-PBF,150.0,6,force,,,,,,air,0.05,33.0,,90.0,25.0,5.81211624000086,IN718,274.66977912686525,13.733488956343264
771946.439407778,128.121564943984,,,,powder,,,,,1.0,Ar,170.0,60.0,,L-PBF,150.0,6,force,,,,,,air,0.05,33.0,,90.0,25.0,5.887587168371226,IN718,269.7296104083874,13.48648052041937
901161.788889788,121.093981418459,,,,powder,,,,,1.0,Ar,170.0,60.0,,L-PBF,150.0,6,force,,,,,,air,0.05,33.0,,90.0,25.0,5.954802768464425,IN718,254.9346977230716,12.74673488615358
931713.043774284,118.747401277183,,,,powder,,,,,1.0,Ar,170.0,60.0,,L-PBF,150.0,6,force,,,,,,air,0.05,33.0,,90.0,25.0,5.969282175557131,IN718,249.99452900459582,12.499726450229792
1001678.60038199,116.199194341648,,,,powder,,,,,1.0,Ar,170.0,60.0,,L-PBF,150.0,6,force,,,,,,air,0.05,33.0,,90.0,25.0,6.000728395711449,IN718,244.6298828245221,12.231494141226106
906.771557822095,553.038972990383,,90.0,,powder,,,snake,,1.0,,1000.0,50.0,,E-PBF,0.25,2,force,,,,,,air,0.6,75.0,,,950.0,2.957497889404812,CMSX-4,2765.1948649519145,1659.1169189711486
2044.2338761903,592.203354261031,,90.0,,powder,,,snake,,1.0,,1000.0,50.0,,E-PBF,0.25,2,force,,,,,,air,0.6,75.0,,,950.0,3.3105305809579844,CMSX-4,2961.0167713051546,1776.6100627830926
3339.86329352888,553.064503172946,,90.0,,powder,,,snake,,1.0,,1000.0,50.0,,E-PBF,0.25,2,force,,,,,,air,0.6,75.0,,,950.0,3.5237286907393766,CMSX-4,2765.32251586473,1659.193509518838
5804.52126912378,553.05839220245,,90.0,,powder,,,snake,,1.0,,1000.0,50.0,,E-PBF,0.25,2,force,,,,,,air,0.6,75.0,,,950.0,3.763766406890894,CMSX-4,2765.29196101225,1659.1751766073498
237515.18810364,360.088450847383,110.0,67.0,,powder,1035.0,960.0,cross-direction,,1.0,,,40.0,,L-PBF,100.0,,force,,,,280.0,809.0,air,0.1,,,90.0,25.0,5.375691386165938,IN718,800.1965574386288,80.01965574386288
342940.269098909,337.476169049185,110.0,67.0,,powder,1035.0,960.0,cross-direction,,1.0,,,40.0,,L-PBF,100.0,,force,,,,280.0,809.0,air,0.1,,,90.0,25.0,5.535218484300193,IN718,749.9470423315222,74.99470423315222
3026792.14156614,314.836429377666,110.0,67.0,,powder,1035.0,960.0,cross-direction,,1.0,,,40.0,,L-PBF,100.0,,force,,,,280.0,809.0,air,0.1,,,90.0,25.0,6.480982597742043,IN718,699.6365097281466,69.96365097281466
7172415.15277963,292.295602417034,110.0,67.0,,powder,1035.0,960.0,cross-direction,,1.0,,,40.0,,L-PBF,100.0,,force,,,,280.0,809.0,air,0.1,,,90.0,25.0,6.855665419393105,IN718,649.5457831489645,64.95457831489645
33612116.4796851,280.746621599704,110.0,67.0,,powder,1035.0,960.0,cross-direction,,1.0,,,40.0,,L-PBF,100.0,,force,,,,280.0,809.0,air,0.1,,,90.0,25.0,7.526495859881215,IN718,623.8813813326755,62.388138133267546
83944888.486876,247.169353952645,110.0,67.0,,powder,1035.0,960.0,cross-direction,,1.0,,,40.0,,L-PBF,100.0,,force,,,,280.0,809.0,air,0.1,,,90.0,25.0,7.923994256524944,IN718,549.2652310058778,54.92652310058779
107123664.162239,269.762996733805,110.0,67.0,,powder,1035.0,960.0,cross-direction,,1.0,,,40.0,,L-PBF,100.0,,force,,,,280.0,809.0,air,0.1,,,90.0,25.0,8.02988541928985,IN718,599.4733260751221,59.947332607512216
11708.8633706116,348.02154551108,,,,powder,1147.0,200.0,,,1.0,,,,5.12,L-PBF,,4,force,,168.0,,,,air,0.0,,,90.0,25.0,4.068514738297807,18Ni300,696.04309102216,0.0
39289.4811156173,278.571351793017,,,,powder,1147.0,200.0,,,1.0,,,,5.12,L-PBF,,4,force,,168.0,,,,air,0.0,,,90.0,25.0,4.594276293252829,18Ni300,557.142703586034,0.0
69714.198766749,222.324408836716,,,,powder,1147.0,200.0,,,1.0,,,,5.12,L-PBF,,4,force,,168.0,,,,air,0.0,,,90.0,25.0,4.843321240336788,18Ni300,444.648817673432,0.0
84861.6395304165,222.604905020309,,,,powder,1147.0,200.0,,,1.0,,,,5.12,L-PBF,,4,force,,168.0,,,,air,0.0,,,90.0,25.0,4.928711418099162,18Ni300,445.209810040618,0.0
156728.018101519,198.719355724378,,,,powder,1147.0,200.0,,,1.0,,,,5.12,L-PBF,,4,force,,168.0,,,,air,0.0,,,90.0,25.0,5.1951466417728565,18Ni300,397.438711448756,0.0
380808.144571248,179.085810594755,,,,powder,1147.0,200.0,,,1.0,,,,5.12,L-PBF,,4,force,,168.0,,,,air,0.0,,,90.0,25.0,5.58070622832726,18Ni300,358.17162118951,0.0
876087.025175679,159.230348183149,,,,powder,1147.0,200.0,,,1.0,,,,5.12,L-PBF,,4,force,,168.0,,,,air,0.0,,,90.0,25.0,5.942547248492716,18Ni300,318.460696366298,0.0
989121.425314589,151.414822014471,,,,powder,1147.0,200.0,,,1.0,,,,5.12,L-PBF,,4,force,,168.0,,,,air,0.0,,,90.0,25.0,5.99524960919789,18Ni300,302.829644028942,0.0
12263.4597555144,348.739812951735,,,,powder,1147.0,200.0,,,1.0,,,,5.12,L-PBF,,4,displacement,,168.0,,,,air,0.0,,,90.0,25.0,4.088613010211706,18Ni300,697.47962590347,0.0
27397.6987623677,279.459882138155,,,,powder,1147.0,200.0,,,1.0,,,,5.12,L-PBF,,4,displacement,,168.0,,,,air,0.0,,,90.0,25.0,4.437714086295701,18Ni300,558.91976427631,0.0
93668.8128074919,199.621748987447,,,,powder,1147.0,200.0,,,1.0,,,,5.12,L-PBF,,4,displacement,,168.0,,,,air,0.0,,,90.0,25.0,4.971595015859155,18Ni300,399.243497974894,0.0
138311.233330619,179.895404908122,,,,powder,1147.0,200.0,,,1.0,,,,5.12,L-PBF,,4,displacement,,168.0,,,,air,0.0,,,90.0,25.0,5.140857453973247,18Ni300,359.790809816244,0.0
239647.287802958,152.305339276622,,,,powder,1147.0,200.0,,,1.0,,,,5.12,L-PBF,,4,displacement,,168.0,,,,air,0.0,,,90.0,25.0,5.379572518248005,18Ni300,304.610678553244,0.0
292667.099997555,152.305339276622,,,,powder,1147.0,200.0,,,1.0,,,,5.12,L-PBF,,4,displacement,,168.0,,,,air,0.0,,,90.0,25.0,5.466373904215168,18Ni300,304.610678553244,0.0
440896.201870711,147.113500227117,,,,powder,1147.0,200.0,,,1.0,,,,5.12,L-PBF,,4,displacement,,168.0,,,,air,0.0,,,90.0,25.0,5.644336357584098,18Ni300,294.227000454234,0.0
14874.1462839524,295.070723627623,,,,powder,,,,,1.0,,,60.0,,L-PBF,10.0,5.0,force,,,,,,air,0.0,,,,25.0,4.172432048363037,Ti-6Al-4V,590.141447255246,0.0
86665.7953722451,196.425668373122,,,,powder,,,,,1.0,,,60.0,,L-PBF,10.0,5.0,force,,,,,,air,0.0,,,,25.0,4.937847727094292,Ti-6Al-4V,392.851336746244,0.0
101860.137770733,196.87693426513,,,,powder,,,,,1.0,,,60.0,,L-PBF,10.0,5.0,force,,,,,,air,0.0,,,,25.0,5.008004259244721,Ti-6Al-4V,393.75386853026,0.0
107007.202238951,176.521895279929,,,,powder,,,,,1.0,,,60.0,,L-PBF,10.0,5.0,force,,,,,,air,0.0,,,,25.0,5.029413009342857,Ti-6Al-4V,353.043790559858,0.0
196886.06714378,157.38939097192,,,,powder,,,,,1.0,,,60.0,,L-PBF,10.0,5.0,force,,,,,,air,0.0,,,,25.0,5.2942149839051575,Ti-6Al-4V,314.77878194384,0.0
211864.377541011,167.534674264791,,,,powder,,,,,1.0,,,60.0,,L-PBF,10.0,5.0,force,,,,,,air,0.0,,,,25.0,5.326057941430478,Ti-6Al-4V,335.069348529582,0.0
411131.065367626,157.38939097192,,,,powder,,,,,1.0,,,60.0,,L-PBF,10.0,5.0,force,,,,,,air,0.0,,,,25.0,5.613980293632724,Ti-6Al-4V,314.77878194384,0.0
427169.11689085,148.055462692304,,,,powder,,,,,1.0,,,60.0,,L-PBF,10.0,5.0,force,,,,,,air,0.0,,,,25.0,5.630599846902724,Ti-6Al-4V,296.110925384608,0.0
14689.5620625229,201.169695144734,,,,powder,,,,,6.8,,,60.0,,L-PBF,10.0,4.0,force,,,,,,air,0.0,,,,25.0,4.167008848433905,Ti-6Al-4V,402.339390289468,0.0
24961.0139097659,181.038205564352,,,,powder,,,,,6.8,,,60.0,,L-PBF,10.0,4.0,force,,,,,,air,0.0,,,,25.0,4.39726222229537,Ti-6Al-4V,362.076411128704,0.0
41745.3085926353,151.310361225891,,,,powder,,,,,6.8,,,60.0,,L-PBF,10.0,4.0,force,,,,,,air,0.0,,,,25.0,4.6206076758241075,Ti-6Al-4V,302.620722451782,0.0
44745.4780548545,151.389558129659,,,,powder,,,,,6.8,,,60.0,,L-PBF,10.0,4.0,force,,,,,,air,0.0,,,,25.0,4.65074915238816,Ti-6Al-4V,302.779116259318,0.0
74714.9474023389,131.260891587429,,,,powder,,,,,6.8,,,60.0,,L-PBF,10.0,4.0,force,,,,,,air,0.0,,,,25.0,4.873407495054517,Ti-6Al-4V,262.521783174858,0.0
154335.238936993,110.942464971578,,,,powder,,,,,6.8,,,60.0,,L-PBF,10.0,4.0,force,,,,,,air,0.0,,,,25.0,5.188465098639834,Ti-6Al-4V,221.884929943156,0.0
214856.860733843,110.942464971578,,,,powder,,,,,6.8,,,60.0,,L-PBF,10.0,4.0,force,,,,,,air,0.0,,,,25.0,5.332149225980257,Ti-6Al-4V,221.884929943156,0.0
259306.985946253,100.231120104784,,,,powder,,,,,6.8,,,60.0,,L-PBF,10.0,4.0,force,,,,,,air,0.0,,,,25.0,5.4138142171821535,Ti-6Al-4V,200.462240209568,0.0
28382.6499612709,83.1113944549419,97.5,90.0,,powder,,1025.0,island,,1.0,Ar,,30.0,,L-PBF,20.0,3,force,,,,175.0,,air,0.1,37.5,,90.0,25.0,4.453052941150703,AlSi10Mg,184.69198767764865,18.469198767764865
31696.1151686348,98.9761273209549,97.5,90.0,,powder,,1025.0,island,,1.0,Ar,,30.0,,L-PBF,20.0,3,force,,,,175.0,,air,0.1,37.5,,90.0,25.0,4.501006036217305,AlSi10Mg,219.946949602122,21.9946949602122
44246.1259758321,67.4922652519894,97.5,90.0,,powder,,1025.0,island,,1.0,Ar,,30.0,,L-PBF,20.0,3,force,,,,175.0,,air,0.1,37.5,,90.0,25.0,4.645875251509054,AlSi10Mg,149.98281167108755,14.998281167108756
261899.860177664,51.7511359273697,97.5,90.0,,powder,,1025.0,island,,1.0,Ar,,30.0,,L-PBF,20.0,3,force,,,,175.0,,air,0.1,37.5,,90.0,25.0,5.418135266565419,AlSi10Mg,115.00252428304378,11.500252428304378
1679.94249307623,83.2928734891899,97.5,90.0,,powder,,1025.0,island,,1.0,Ar,,30.0,,L-PBF,20.0,3,force,,,,175.0,,air,0.1,37.5,,90.0,25.0,3.225294415435908,AlSi10Mg,185.095274420422,18.5095274420422
8346.97619740593,99.0835543766578,97.5,90.0,,powder,,1025.0,island,,1.0,Ar,,30.0,,L-PBF,20.0,3,force,,,,175.0,,air,0.1,37.5,,90.0,25.0,3.9215291750503023,AlSi10Mg,220.18567639257287,22.018567639257288
20099.3620448441,67.547754533858,97.5,90.0,,powder,,1025.0,island,,1.0,Ar,,30.0,,L-PBF,20.0,3,force,,,,175.0,,air,0.1,37.5,,90.0,25.0,4.30318227310204,AlSi10Mg,150.1061211863511,15.010612118635109
78590.8947856063,51.815649867374,97.5,90.0,,powder,,1025.0,island,,1.0,Ar,,30.0,,L-PBF,20.0,3,force,,,,175.0,,air,0.1,37.5,,90.0,25.0,4.895372233400402,AlSi10Mg,115.14588859416443,11.514588859416444
738736.556222968,35.9285678053464,97.5,90.0,,powder,,1025.0,island,,1.0,Ar,,30.0,,L-PBF,20.0,3,force,,,,175.0,,air,0.1,37.5,,90.0,25.0,5.868489590523753,AlSi10Mg,79.84126178965866,7.984126178965866
26021.9276691184,83.2851934444866,97.5,90.0,,powder,,1025.0,island,,1.0,Ar,,30.0,,L-PBF,20.0,3,force,,,,175.0,,air,0.1,37.5,,0.0,25.0,4.415339465363609,AlSi10Mg,185.07820765441465,18.507820765441465
66115.0798157858,67.4296009932841,97.5,90.0,,powder,,1025.0,island,,1.0,Ar,,30.0,,L-PBF,20.0,3,force,,,,175.0,,air,0.1,37.5,,0.0,25.0,4.820300526563638,AlSi10Mg,149.84355776285355,14.984355776285355
236094.540369148,51.7016390678287,97.5,90.0,,powder,,1025.0,island,,1.0,Ar,,30.0,,L-PBF,20.0,3,force,,,,175.0,,air,0.1,37.5,,0.0,25.0,5.373085944236848,AlSi10Mg,114.89253126184155,11.489253126184156
1062325.35051684,35.9164456233422,97.5,90.0,,powder,,1025.0,island,,1.0,Ar,,30.0,,L-PBF,20.0,3,force,,,,175.0,,air,0.1,37.5,,0.0,25.0,6.02625754527163,AlSi10Mg,79.81432360742711,7.981432360742712
10911.4994094163,83.2452136526611,97.5,90.0,,powder,,1025.0,island,,1.0,Ar,,30.0,,L-PBF,20.0,3,force,,,,175.0,,air,0.1,37.5,,0.0,25.0,4.037884433493208,AlSi10Mg,184.98936367258023,18.498936367258022
12548.4923225233,99.0835543766578,97.5,90.0,,powder,,1025.0,island,,1.0,Ar,,30.0,,L-PBF,20.0,3,force,,,,175.0,,air,0.1,37.5,,0.0,25.0,4.098591549295775,AlSi10Mg,220.18567639257287,22.018567639257288
10401.1499493162,330.35790411112,160.0,67.0,,powder,,1000.0,,,1.0,,,50.0,,L-PBF,,13.95,force,,,,400.0,,air,-1.0,30.0,,,25.0,4.017081357475104,Ti-6Al-4V,330.35790411112,-330.35790411112
27290.131259392,222.586534571447,160.0,67.0,,powder,,1000.0,,,1.0,,,50.0,,L-PBF,,13.95,force,,,,400.0,,air,-1.0,30.0,,,25.0,4.436005624533676,Ti-6Al-4V,222.586534571447,-222.586534571447
47074.111476543,190.628732697787,160.0,67.0,,powder,,1000.0,,,1.0,,,50.0,,L-PBF,,13.95,force,,,,400.0,,air,-1.0,30.0,,,25.0,4.672782131461381,Ti-6Al-4V,190.628732697787,-190.628732697787
408406.895769314,140.400869724171,160.0,67.0,,powder,,1000.0,,,1.0,,,50.0,,L-PBF,,13.95,force,,,,400.0,,air,-1.0,30.0,,,25.0,5.611093066346505,Ti-6Al-4V,140.400869724171,-140.400869724171
44394.0399534918,349.005531981634,160.0,67.0,,powder,,1000.0,,,1.0,,,50.0,,L-PBF,,13.95,force,,,,400.0,,air,-1.0,30.0,,,25.0,4.647324668559343,Ti-6Al-4V,349.005531981634,-349.005531981634
85470.8480360212,267.862238681383,160.0,67.0,,powder,,1000.0,,,1.0,,,50.0,,L-PBF,,13.95,force,,,,400.0,,air,-1.0,30.0,,,25.0,4.9318180130212355,Ti-6Al-4V,267.862238681383,-267.862238681383
96452.5867753973,204.586793239103,160.0,67.0,,powder,,1000.0,,,1.0,,,50.0,,L-PBF,,13.95,force,,,,400.0,,air,-1.0,30.0,,,25.0,4.984313879540466,Ti-6Al-4V,204.586793239103,-204.586793239103
122839.930979353,205.047769565185,160.0,67.0,,powder,,1000.0,,,1.0,,,50.0,,L-PBF,,13.95,force,,,,400.0,,air,-1.0,30.0,,,25.0,5.089339563752026,Ti-6Al-4V,205.047769565185,-205.047769565185
36534.661768665,400.04538502385,100.0,,,powder,1167.0,755.5,,,1.0,N2,,40.0,30.0,L-PBF,80.0,5,force,,,,220.0,1140.0,air,-1.0,30.0,,90.0,25.0,4.562705091079557,17-4 PH,400.04538502385,-400.04538502385
90846.4116642485,500.61525289275,100.0,,,powder,1167.0,755.5,,,1.0,N2,,40.0,30.0,L-PBF,80.0,5,force,,,,220.0,1140.0,air,-1.0,30.0,,90.0,25.0,4.958307777816941,17-4 PH,500.61525289275,-500.61525289275
190745.159221867,350.018863931243,100.0,,,powder,1167.0,755.5,,,1.0,N2,,40.0,30.0,L-PBF,80.0,5,force,,,,220.0,1140.0,air,-1.0,30.0,,90.0,25.0,5.2804535251333,17-4 PH,350.018863931243,-350.018863931243
292370.591229923,249.272704992806,100.0,,,powder,1167.0,755.5,,,1.0,N2,,40.0,30.0,L-PBF,80.0,5,force,,,,220.0,1140.0,air,-1.0,30.0,,90.0,25.0,5.465933685970856,17-4 PH,249.272704992806,-249.272704992806
623846.615433446,249.364607584221,100.0,,,powder,1167.0,755.5,,,1.0,N2,,40.0,30.0,L-PBF,80.0,5,force,,,,220.0,1140.0,air,-1.0,30.0,,90.0,25.0,5.79507782324114,17-4 PH,249.364607584221,-249.364607584221
679748.165420502,274.401185206997,100.0,,,powder,1167.0,755.5,,,1.0,N2,,40.0,30.0,L-PBF,80.0,5,force,,,,220.0,1140.0,air,-1.0,30.0,,90.0,25.0,5.832348044139159,17-4 PH,274.401185206997,-274.401185206997
844573.383102073,299.745748874531,100.0,,,powder,1167.0,755.5,,,1.0,N2,,40.0,30.0,L-PBF,80.0,5,force,,,,220.0,1140.0,air,-1.0,30.0,,90.0,25.0,5.926637390427695,17-4 PH,299.745748874531,-299.745748874531
1007039.11374259,224.238257844695,100.0,,,powder,1167.0,755.5,,,1.0,N2,,40.0,30.0,L-PBF,80.0,5,force,,,,220.0,1140.0,air,-1.0,30.0,,90.0,25.0,6.0030463390269855,17-4 PH,224.238257844695,-224.238257844695
1426000.19910737,299.717169526598,100.0,,,powder,1167.0,755.5,,,1.0,N2,,40.0,30.0,L-PBF,80.0,5,force,,,,220.0,1140.0,air,-1.0,30.0,,90.0,25.0,6.154119586154855,17-4 PH,299.717169526598,-299.717169526598
86275.1224694614,700.781930539466,100.0,,,powder,1167.0,755.5,,,1.0,N2,,40.0,30.0,L-PBF,80.0,5,force,,,,220.0,1140.0,air,-1.0,30.0,,90.0,25.0,4.935885584454669,17-4 PH,700.781930539466,-700.781930539466
139067.577309351,551.518904539706,100.0,,,powder,1167.0,755.5,,,1.0,N2,,40.0,30.0,L-PBF,80.0,5,force,,,,220.0,1140.0,air,-1.0,30.0,,90.0,25.0,5.143225888892438,17-4 PH,551.518904539706,-551.518904539706
233047.454375297,602.068558442856,100.0,,,powder,1167.0,755.5,,,1.0,N2,,40.0,30.0,L-PBF,80.0,5,force,,,,220.0,1140.0,air,-1.0,30.0,,90.0,25.0,5.367444363407632,17-4 PH,602.068558442856,-602.068558442856
313365.349034258,602.451755759283,100.0,,,powder,1167.0,755.5,,,1.0,N2,,40.0,30.0,L-PBF,80.0,5,force,,,,220.0,1140.0,air,-1.0,30.0,,90.0,25.0,5.496050971854319,17-4 PH,602.451755759283,-602.451755759283
7996368.55012914,499.92148390874,100.0,,,powder,1167.0,755.5,,,1.0,N2,,40.0,30.0,L-PBF,80.0,5,force,,,,220.0,1140.0,air,-1.0,30.0,,90.0,25.0,6.902892802404407,17-4 PH,499.92148390874,-499.92148390874
76894.1922771926,700.398733223039,100.0,,,powder,1167.0,755.5,,,1.0,N2,,40.0,30.0,L-PBF,80.0,5,force,,,,220.0,1140.0,air,-1.0,30.0,,90.0,25.0,4.885893539317466,17-4 PH,700.398733223039,-700.398733223039
246233.627977167,500.424044410459,100.0,,,powder,1167.0,755.5,,,1.0,N2,,40.0,30.0,L-PBF,80.0,5,force,,,,220.0,1140.0,air,-1.0,30.0,,90.0,25.0,5.391347363979602,17-4 PH,500.424044410459,-500.424044410459
267582.651131724,600.194679980902,100.0,,,powder,1167.0,755.5,,,1.0,N2,,40.0,30.0,L-PBF,80.0,5,force,,,,220.0,1140.0,air,-1.0,30.0,,90.0,25.0,5.427457952287091,17-4 PH,600.194679980902,-600.194679980902
342499.1876593,700.980553601102,100.0,,,powder,1167.0,755.5,,,1.0,N2,,40.0,30.0,L-PBF,80.0,5,force,,,,220.0,1140.0,air,-1.0,30.0,,90.0,25.0,5.534659545768585,17-4 PH,700.980553601102,-700.980553601102
498846.519698088,601.010687565088,100.0,,,powder,1167.0,755.5,,,1.0,N2,,40.0,30.0,L-PBF,80.0,5,force,,,,220.0,1140.0,air,-1.0,30.0,,90.0,25.0,5.69796694662312,17-4 PH,601.010687565088,-601.010687565088
101269.790772878,368.040335920601,,,,powder,,,,,1.0,,,30.0,,L-PBF,50.0,,force,,,,,,air,-1.0,,,90.0,25.0,5.005479912711914,Ti-6Al-4V,368.040335920601,-368.040335920601
112823.480466302,349.327469652628,,,,powder,,,,,1.0,,,30.0,,L-PBF,50.0,,force,,,,,,air,-1.0,,,90.0,25.0,5.0523994930493155,Ti-6Al-4V,349.327469652628,-349.327469652628
131851.987499885,299.273722865504,,,,powder,,,,,1.0,,,30.0,,L-PBF,50.0,,force,,,,,,air,-1.0,,,90.0,25.0,5.120086680612027,Ti-6Al-4V,299.273722865504,-299.273722865504
251707.628753278,321.80384397965,,,,powder,,,,,1.0,,,30.0,,L-PBF,50.0,,force,,,,,,air,-1.0,,,90.0,25.0,5.400896378342343,Ti-6Al-4V,321.80384397965,-321.80384397965
1708329.0402661,295.44158493447,,,,powder,,,,,1.0,,,30.0,,L-PBF,50.0,,force,,,,,,air,-1.0,,,90.0,25.0,6.232571523618225,Ti-6Al-4V,295.44158493447,-295.44158493447
101887.856918715,397.201910166688,,,,powder,,,,,1.0,,,30.0,,L-PBF,50.0,,force,,,,,,air,-1.0,,,90.0,25.0,5.00812242750551,Ti-6Al-4V,397.201910166688,-397.201910166688
121237.737512104,397.18617992111,,,,powder,,,,,1.0,,,30.0,,L-PBF,50.0,,force,,,,,,air,-1.0,,,90.0,25.0,5.083637823149421,Ti-6Al-4V,397.18617992111,-397.18617992111
160721.064103545,347.132433133986,,,,powder,,,,,1.0,,,30.0,,L-PBF,50.0,,force,,,,,,air,-1.0,,,90.0,25.0,5.206072799130735,Ti-6Al-4V,347.132433133986,-347.132433133986
194733.754377837,297.626134622726,,,,powder,,,,,1.0,,,30.0,,L-PBF,50.0,,force,,,,,,air,-1.0,,,90.0,25.0,5.289441236930742,Ti-6Al-4V,297.626134622726,-297.626134622726
316613.683430873,297.073442931671,,,,powder,,,,,1.0,,,30.0,,L-PBF,50.0,,force,,,,,,air,-1.0,,,90.0,25.0,5.500529680299253,Ti-6Al-4V,297.073442931671,-297.073442931671
14864.9703327035,240.711984981721,,,,powder,,,,,1.0,,,30.0,,L-PBF,50.0,,force,,,,,,air,-1.0,,,90.0,25.0,4.172164046783068,Ti-6Al-4V,240.711984981721,-240.711984981721
131689.347088173,267.460330006916,,,,powder,,,,,1.0,,,30.0,,L-PBF,50.0,,force,,,,,,air,-1.0,,,90.0,25.0,5.11955064445346,Ti-6Al-4V,267.460330006916,-267.460330006916
112052.486910352,175.359026369168,,,,powder,,,,,1.0,,,30.0,,L-PBF,50.0,,force,,,,,,air,-1.0,,,90.0,25.0,5.049421499777438,Ti-6Al-4V,175.359026369168,-175.359026369168
308238.244048931,181.890404797601,,,,powder,,,,,1.0,,,30.0,,L-PBF,50.0,,force,,,,,,air,-1.0,,,90.0,25.0,5.488886521952155,Ti-6Al-4V,181.890404797601,-181.890404797601
920909.487882541,138.648044280443,,,,powder,,,,,1.0,,,30.0,,L-PBF,50.0,,force,,,,,,air,-1.0,,,90.0,25.0,5.964216947412002,Ti-6Al-4V,138.648044280443,-138.648044280443
29685.046159342,599.329602020852,,,,powder,,,,,1.0,,,30.0,,L-PBF,50.0,7.98,force,,,,,,air,-1.0,,,90.0,25.0,4.472537728577285,Ti-6Al-4V,599.329602020852,-599.329602020852
74784.869484756,600.246649000718,,,,powder,,,,,1.0,,,30.0,,L-PBF,50.0,7.98,force,,,,,,air,-1.0,,,90.0,25.0,4.8738137400574,Ti-6Al-4V,600.246649000718,-600.246649000718
80261.1541510783,600.584062672842,,,,powder,,,,,1.0,,,30.0,,L-PBF,50.0,7.98,force,,,,,,air,-1.0,,,90.0,25.0,4.904505400574005,Ti-6Al-4V,600.584062672842,-600.584062672842
92765.5391933223,575.26584214567,,,,powder,,,,,1.0,,,30.0,,L-PBF,50.0,7.98,force,,,,,,air,-1.0,,,90.0,25.0,4.9673866732267316,Ti-6Al-4V,575.26584214567,-575.26584214567
260634.456677007,550.494365620494,,,,powder,,,,,1.0,,,30.0,,L-PBF,50.0,7.98,force,,,,,,air,-1.0,,,90.0,25.0,5.416031830238727,Ti-6Al-4V,550.494365620494,-550.494365620494
454923.592440975,550.285035290621,,,,powder,,,,,1.0,,,30.0,,L-PBF,50.0,7.98,force,,,,,,air,-1.0,,,90.0,25.0,5.657938460024599,Ti-6Al-4V,550.285035290621,-550.285035290621
1080085.09911534,525.472935271634,,,,powder,,,,,1.0,,,30.0,,L-PBF,50.0,7.98,force,,,,,,air,-1.0,,,90.0,25.0,6.033457974579745,Ti-6Al-4V,525.472935271634,-525.472935271634
1147343.01912756,498.826741292916,,,,powder,,,,,1.0,,,30.0,,L-PBF,50.0,7.98,force,,,,,,air,-1.0,,,90.0,25.0,6.0596932775727765,Ti-6Al-4V,498.826741292916,-498.826741292916
1424770.83583347,498.658034456854,,,,powder,,,,,1.0,,,30.0,,L-PBF,50.0,7.98,force,,,,,,air,-1.0,,,90.0,25.0,6.153745016810168,Ti-6Al-4V,498.658034456854,-498.658034456854
108033.402643727,299.897333432395,,,,powder,,,,,1.0,,,30.0,,L-PBF,50.0,7.98,force,,,,,,air,-1.0,,,90.0,25.0,5.03355805494055,Ti-6Al-4V,299.897333432395,-299.897333432395
124473.506212434,324.229546504361,,,,powder,,,,,1.0,,,30.0,,L-PBF,50.0,7.98,force,,,,,,air,-1.0,,,90.0,25.0,5.095076923076922,Ti-6Al-4V,324.229546504361,-324.229546504361
227465.48238712,273.267156961245,,,,powder,,,,,1.0,,,30.0,,L-PBF,50.0,7.98,force,,,,,,air,-1.0,,,90.0,25.0,5.356915502328677,Ti-6Al-4V,273.267156961245,-273.267156961245
261147.317718858,223.458232579641,,,,powder,,,,,1.0,,,30.0,,L-PBF,50.0,7.98,force,,,,,,air,-1.0,,,90.0,25.0,5.416885569495696,Ti-6Al-4V,223.458232579641,-223.458232579641
267150.441766179,222.372478763714,,,,powder,,,,,1.0,,,30.0,,L-PBF,50.0,7.98,force,,,,,,air,-1.0,,,90.0,25.0,5.426755896678967,Ti-6Al-4V,222.372478763714,-222.372478763714
272936.644685586,248.681259070309,,,,powder,,,,,1.0,,,30.0,,L-PBF,50.0,7.98,force,,,,,,air,-1.0,,,90.0,25.0,5.436061848298483,Ti-6Al-4V,248.681259070309,-248.681259070309
286616.015554875,248.84996590637,,,,powder,,,,,1.0,,,30.0,,L-PBF,50.0,7.98,force,,,,,,air,-1.0,,,90.0,25.0,5.457300454284543,Ti-6Al-4V,248.84996590637,-248.84996590637
288795.594130498,210.377355225901,,,,powder,,,,,1.0,,,30.0,,L-PBF,50.0,7.98,force,,,,,,air,-1.0,,,90.0,25.0,5.460590563345633,Ti-6Al-4V,210.377355225901,-210.377355225901
337975.956383409,249.018672742432,,,,powder,,,,,1.0,,,30.0,,L-PBF,50.0,7.98,force,,,,,,air,-1.0,,,90.0,25.0,5.5288858056580565,Ti-6Al-4V,249.018672742432,-249.018672742432
346175.614920371,224.037865887384,,,,powder,,,,,1.0,,,30.0,,L-PBF,50.0,7.98,force,,,,,,air,-1.0,,,90.0,25.0,5.539296472324723,Ti-6Al-4V,224.037865887384,-224.037865887384
175785.406604396,249.174911783021,,,,powder,,,,,1.0,,,30.0,,L-PBF,50.0,7.98,force,,,,,,air,-1.0,,,90.0,25.0,5.244982817869417,Ti-6Al-4V,249.174911783021,-249.174911783021
244291.051854828,235.028011604606,,,,powder,,,,,1.0,,,30.0,,L-PBF,50.0,7.98,force,,,,,,air,-1.0,,,90.0,25.0,5.387907559477558,Ti-6Al-4V,235.028011604606,-235.028011604606
378188.370572617,198.507205399331,,,,powder,,,,,1.0,,,30.0,,L-PBF,50.0,7.98,force,,,,,,air,-1.0,,,90.0,25.0,5.577708170004016,Ti-6Al-4V,198.507205399331,-198.507205399331
444487.414636849,224.199030382499,,,,powder,,,,,1.0,,,30.0,,L-PBF,50.0,7.98,force,,,,,,air,-1.0,,,90.0,25.0,5.647859468723222,Ti-6Al-4V,224.199030382499,-224.199030382499
690761.65004048,224.311436859541,,,,powder,,,,,1.0,,,30.0,,L-PBF,50.0,7.98,force,,,,,,air,-1.0,,,90.0,25.0,5.8393282182438195,Ti-6Al-4V,224.311436859541,-224.311436859541
224710.367711343,200.263171191045,,,,powder,,,,,1.0,,,,,E-PBF,50.0,7.98,force,,,,,,air,-1.0,,,90.0,25.0,5.351623110407349,Ti-6Al-4V,200.263171191045,-200.263171191045
405555.592307711,174.637058637424,,,,powder,,,,,1.0,,,,,E-PBF,50.0,7.98,force,,,,,,air,-1.0,,,90.0,25.0,5.6080503943736755,Ti-6Al-4V,174.637058637424,-174.637058637424
530044.461159928,148.4063026493,,,,powder,,,,,1.0,,,,,E-PBF,50.0,7.98,force,,,,,,air,-1.0,,,90.0,25.0,5.72431230059427,Ti-6Al-4V,148.4063026493,-148.4063026493
648982.523363217,173.873158985599,,,,powder,,,,,1.0,,,,,E-PBF,50.0,7.98,force,,,,,,air,-1.0,,,90.0,25.0,5.81223300171699,Ti-6Al-4V,173.873158985599,-173.873158985599
109571.948618193,195.898135292058,,,,powder,,,,,1.0,,,,,E-PBF,50.0,7.98,force,,,,,,air,-1.0,,,90.0,25.0,5.039699385173745,Ti-6Al-4V,195.898135292058,-195.898135292058
193539.455221257,158.266346838146,,,,powder,,,,,1.0,,,,,E-PBF,50.0,7.98,force,,,,,,air,-1.0,,,90.0,25.0,5.286769514254952,Ti-6Al-4V,158.266346838146,-158.266346838146
237607.937962807,121.089351584499,,,,powder,,,,,1.0,,,,,E-PBF,50.0,7.98,force,,,,,,air,-1.0,,,90.0,25.0,5.375860945382636,Ti-6Al-4V,121.089351584499,-121.089351584499
282278.396862647,170.595603569404,,,,powder,,,,,1.0,,,,,E-PBF,50.0,7.98,force,,,,,,air,-1.0,,,90.0,25.0,5.450677642290213,Ti-6Al-4V,170.595603569404,-170.595603569404
294558.899891033,145.192703709383,,,,powder,,,,,1.0,,,,,E-PBF,50.0,7.98,force,,,,,,air,-1.0,,,90.0,25.0,5.46917214917411,Ti-6Al-4V,145.192703709383,-145.192703709383
310103.531115522,132.615318178956,,,,powder,,,,,1.0,,,,,E-PBF,50.0,7.98,force,,,,,,air,-1.0,,,90.0,25.0,5.49150671152999,Ti-6Al-4V,132.615318178956,-132.615318178956
383588.277442929,131.692162309809,,,,powder,,,,,1.0,,,,,E-PBF,50.0,7.98,force,,,,,,air,-1.0,,,90.0,25.0,5.583865326549615,Ti-6Al-4V,131.692162309809,-131.692162309809
449561.427277887,119.968573321004,,,,powder,,,,,1.0,,,,,E-PBF,50.0,7.98,force,,,,,,air,-1.0,,,90.0,25.0,5.652789041353245,Ti-6Al-4V,119.968573321004,-119.968573321004
524795.390887649,132.11906058062,,,,powder,,,,,1.0,,,,,E-PBF,50.0,7.98,force,,,,,,air,-1.0,,,90.0,25.0,5.719990012112934,Ti-6Al-4V,132.11906058062,-132.11906058062
546737.356390087,109.168140201345,,,,powder,,,,,1.0,,,,,E-PBF,50.0,7.98,force,,,,,,air,-1.0,,,90.0,25.0,5.737778748520817,Ti-6Al-4V,109.168140201345,-109.168140201345
655687.900114268,108.423753803841,,,,powder,,,,,1.0,,,,,E-PBF,50.0,7.98,force,,,,,,air,-1.0,,,90.0,25.0,5.8166971693885055,Ti-6Al-4V,108.423753803841,-108.423753803841
893509.369401807,108.671882603009,,,,powder,,,,,1.0,,,,,E-PBF,50.0,7.98,force,,,,,,air,-1.0,,,90.0,25.0,5.951099110907885,Ti-6Al-4V,108.671882603009,-108.671882603009
29545.2718172282,62.4439695547877,80.0,67.0,,powder,,2666.667,,,1.0,Ar,170.0,30.0,,L-PBF,,6.5,force,,,,300.0,,air,0.0,30.0,,0.0,25.0,4.470487989853992,AlSi10Mg,124.8879391095754,0.0
57182.7777352145,54.3119126116694,80.0,67.0,,powder,,2666.667,,,1.0,Ar,170.0,30.0,,L-PBF,,6.5,force,,,,300.0,,air,0.0,30.0,,0.0,25.0,4.757265248009993,AlSi10Mg,108.6238252233388,0.0
61908.0506710476,52.1091278205553,80.0,67.0,,powder,,2666.667,,,1.0,Ar,170.0,30.0,,L-PBF,,6.5,force,,,,300.0,,air,0.0,30.0,,0.0,25.0,4.791747129386258,AlSi10Mg,104.2182556411106,0.0
108423.337575681,47.7502096556899,80.0,67.0,,powder,,2666.667,,,1.0,Ar,170.0,30.0,,L-PBF,,6.5,force,,,,300.0,,air,0.0,30.0,,0.0,25.0,5.035122771957592,AlSi10Mg,95.5004193113798,0.0
142670.740819531,42.5564520635302,80.0,67.0,,powder,,2666.667,,,1.0,Ar,170.0,30.0,,L-PBF,,6.5,force,,,,300.0,,air,0.0,30.0,,0.0,25.0,5.1543349163274605,AlSi10Mg,85.1129041270604,0.0
206206.370532039,50.0321727205256,80.0,67.0,,powder,,2666.667,,,1.0,Ar,170.0,30.0,,L-PBF,,6.5,force,,,,300.0,,air,0.0,30.0,,0.0,25.0,5.314302078232531,AlSi10Mg,100.0643454410512,0.0
287433.772131444,42.3878057435631,80.0,67.0,,powder,,2666.667,,,1.0,Ar,170.0,30.0,,L-PBF,,6.5,force,,,,300.0,,air,0.0,30.0,,0.0,25.0,5.4585377943780236,AlSi10Mg,84.7756114871262,0.0
523438.961921745,40.0915083535529,80.0,67.0,,powder,,2666.667,,,1.0,Ar,170.0,30.0,,L-PBF,,6.5,force,,,,300.0,,air,0.0,30.0,,0.0,25.0,5.718866046003234,AlSi10Mg,80.1830167071058,0.0
1096364.16601627,37.514725091419,80.0,67.0,,powder,,2666.667,,,1.0,Ar,170.0,30.0,,L-PBF,,6.5,force,,,,300.0,,air,0.0,30.0,,0.0,25.0,6.039954832453268,AlSi10Mg,75.029450182838,0.0
67600.6333188534,50.0477402880191,80.0,67.0,,powder,,2666.667,,,1.0,Ar,170.0,30.0,,L-PBF,,6.5,force,,,,300.0,,air,0.0,30.0,,0.0,25.0,4.8299507646634545,AlSi10Mg,100.0954805760382,0.0
72445.9849154734,44.9875700245834,80.0,67.0,,powder,,2666.667,,,1.0,Ar,170.0,30.0,,L-PBF,,6.5,force,,,,300.0,,air,0.0,30.0,,0.0,25.0,4.860014321106384,AlSi10Mg,89.9751400491668,0.0
86023.2588773152,45.0196546239996,80.0,67.0,,powder,,2666.667,,,1.0,Ar,170.0,30.0,,L-PBF,,6.5,force,,,,300.0,,air,0.0,30.0,,0.0,25.0,4.934615891201405,AlSi10Mg,90.0393092479992,0.0
88034.1385887707,57.4831333546053,80.0,67.0,,powder,,2666.667,,,1.0,Ar,170.0,30.0,,L-PBF,,6.5,force,,,,300.0,,air,0.0,30.0,,0.0,25.0,4.944651119032436,AlSi10Mg,114.9662667092106,0.0
99137.2321631014,50.0477402880191,80.0,67.0,,powder,,2666.667,,,1.0,Ar,170.0,30.0,,L-PBF,,6.5,force,,,,300.0,,air,0.0,30.0,,0.0,25.0,4.996236789563363,AlSi10Mg,100.0954805760382,0.0
211124.249220333,37.2846911685566,80.0,67.0,,powder,,2666.667,,,1.0,Ar,170.0,30.0,,L-PBF,,6.5,force,,,,300.0,,air,0.0,30.0,,0.0,25.0,5.324538118185714,AlSi10Mg,74.5693823371132,0.0
334609.224273482,49.9030939956779,80.0,67.0,,powder,,2666.667,,,1.0,Ar,170.0,30.0,,L-PBF,,6.5,force,,,,300.0,,air,0.0,30.0,,0.0,25.0,5.524537909118469,AlSi10Mg,99.8061879913558,0.0
2739956.33469117,42.544593434879,80.0,67.0,,powder,,2666.667,,,1.0,Ar,170.0,30.0,,L-PBF,,6.5,force,,,,300.0,,air,0.0,30.0,,0.0,25.0,6.437743641742365,AlSi10Mg,85.089186869758,0.0
36935.4259281358,62.5449052230748,61.0,67.0,,powder,,1109.091,,,1.0,Ar,170.0,30.0,,L-PBF,,6.5,force,,,,200.0,,air,0.0,30.0,,0.0,25.0,4.567443111538203,AlSi10Mg,125.0898104461496,0.0
37427.7314114033,49.9569896640453,61.0,67.0,,powder,,1109.091,,,1.0,Ar,170.0,30.0,,L-PBF,,6.5,force,,,,200.0,,air,0.0,30.0,,0.0,25.0,4.573193504235249,AlSi10Mg,99.9139793280906,0.0
39597.4066613286,47.4891798090903,61.0,67.0,,powder,,1109.091,,,1.0,Ar,170.0,30.0,,L-PBF,,6.5,force,,,,200.0,,air,0.0,30.0,,0.0,25.0,4.5976667437650285,AlSi10Mg,94.9783596181806,0.0
42635.9970471891,64.8434868894537,61.0,67.0,,powder,,1109.091,,,1.0,Ar,170.0,30.0,,L-PBF,,6.5,force,,,,200.0,,air,0.0,30.0,,0.0,25.0,4.62977642345933,AlSi10Mg,129.6869737789074,0.0
60462.7341639805,44.9030832371638,61.0,67.0,,powder,,1109.091,,,1.0,Ar,170.0,30.0,,L-PBF,,6.5,force,,,,200.0,,air,0.0,30.0,,0.0,25.0,4.781487782363477,AlSi10Mg,89.8061664743276,0.0
86185.2377724572,50.0181470775657,61.0,67.0,,powder,,1109.091,,,1.0,Ar,170.0,30.0,,L-PBF,,6.5,force,,,,200.0,,air,0.0,30.0,,0.0,25.0,4.9354328841194,AlSi10Mg,100.0362941551314,0.0
101092.754238171,42.4837970539031,61.0,67.0,,powder,,1109.091,,,1.0,Ar,170.0,30.0,,L-PBF,,6.5,force,,,,200.0,,air,0.0,30.0,,0.0,25.0,5.004720028912969,AlSi10Mg,84.9675941078062,0.0
750601.656347784,49.9875590179061,61.0,67.0,,powder,,1109.091,,,1.0,Ar,170.0,30.0,,L-PBF,,6.5,force,,,,200.0,,air,0.0,30.0,,0.0,25.0,5.8754095184329245,AlSi10Mg,99.9751180358122,0.0
14125.7975690868,62.2026290016198,61.0,67.0,,powder,,1109.091,,,1.0,Ar,170.0,30.0,,L-PBF,,6.5,force,,,,200.0,,air,0.0,30.0,,0.0,25.0,4.1500129782666635,AlSi10Mg,124.4052580032396,0.0
41349.1837191546,49.8226150570322,61.0,67.0,,powder,,1109.091,,,1.0,Ar,170.0,30.0,,L-PBF,,6.5,force,,,,200.0,,air,0.0,30.0,,0.0,25.0,4.616466940496401,AlSi10Mg,99.6452301140644,0.0
151252.179063019,49.9140420126969,61.0,67.0,,powder,,1109.091,,,1.0,Ar,170.0,30.0,,L-PBF,,6.5,force,,,,200.0,,air,0.0,30.0,,0.0,25.0,5.179701640172294,AlSi10Mg,99.8280840253938,0.0
159534.472872456,37.4782874481745,61.0,67.0,,powder,,1109.091,,,1.0,Ar,170.0,30.0,,L-PBF,,6.5,force,,,,200.0,,air,0.0,30.0,,0.0,25.0,5.2028545416918055,AlSi10Mg,74.956574896349,0.0
199913.205433315,49.8547929069624,61.0,67.0,,powder,,1109.091,,,1.0,Ar,170.0,30.0,,L-PBF,,6.5,force,,,,200.0,,air,0.0,30.0,,0.0,25.0,5.300841482749428,AlSi10Mg,99.7095858139248,0.0
300264.336960352,32.4756787407715,61.0,67.0,,powder,,1109.091,,,1.0,Ar,170.0,30.0,,L-PBF,,6.5,force,,,,200.0,,air,0.0,30.0,,0.0,25.0,5.477503753174414,AlSi10Mg,64.951357481543,0.0
393074.132282648,29.9672069097874,61.0,67.0,,powder,,1109.091,,,1.0,Ar,170.0,30.0,,L-PBF,,6.5,force,,,,200.0,,air,0.0,30.0,,0.0,25.0,5.594474464383427,AlSi10Mg,59.9344138195748,0.0
29903.5591028984,62.2672827887518,80.0,67.0,,powder,,2000.0,,,1.0,Ar,170.0,30.0,,L-PBF,,6.5,force,,,,275.0,,air,0.0,30.0,,0.0,25.0,4.475722880858263,AlSi10Mg,124.5345655775036,0.0
120167.059599906,49.9636347928718,80.0,67.0,,powder,,2000.0,,,1.0,Ar,170.0,30.0,,L-PBF,,6.5,force,,,,275.0,,air,0.0,30.0,,0.0,25.0,5.079785434433915,AlSi10Mg,99.9272695857436,0.0
140709.879143248,49.9293065498245,80.0,67.0,,powder,,2000.0,,,1.0,Ar,170.0,30.0,,L-PBF,,6.5,force,,,,275.0,,air,0.0,30.0,,0.0,25.0,5.148324590020247,AlSi10Mg,99.858613099649,0.0
148676.494193976,44.0024473748059,80.0,67.0,,powder,,2000.0,,,1.0,Ar,170.0,30.0,,L-PBF,,6.5,force,,,,275.0,,air,0.0,30.0,,0.0,25.0,5.172242311838797,AlSi10Mg,88.0048947496118,0.0
214644.321201852,42.5624703053691,80.0,67.0,,powder,,2000.0,,,1.0,Ar,170.0,30.0,,L-PBF,,6.5,force,,,,275.0,,air,0.0,30.0,,0.0,25.0,5.331719402932746,AlSi10Mg,85.1249406107382,0.0
247564.01022074,42.5624703053691,80.0,67.0,,powder,,2000.0,,,1.0,Ar,170.0,30.0,,L-PBF,,6.5,force,,,,275.0,,air,0.0,30.0,,0.0,25.0,5.393687509093618,AlSi10Mg,85.1249406107382,0.0
487785.276908945,49.9293065498245,80.0,67.0,,powder,,2000.0,,,1.0,Ar,170.0,30.0,,L-PBF,,6.5,force,,,,275.0,,air,0.0,30.0,,0.0,25.0,5.688228687626544,AlSi10Mg,99.858613099649,0.0
