Repository: Luwen-Zhang/SNEnsemble

# Copyright Notification

## Composites

We reformat and merge fatigue testing records from SNL/MSU/DOE, OptiMat, UPWIND, and FACT databases into a single database with careful considerations, including filtering invalid entries, rename variables, fix improper calculations in the records, to obtain clean and consistent data to fit machine 
learning usages. We leave the original format ("2019_SNL_MSU_DOE_Composite-Materials-Database_Wind_29pt0.xlsx" and "Optidat UPWIND 28_3_2017.xls") in the folder. Any derived database should be directly based on the original files instead of our merged database. We are not responsible for the accuracy of the testing records.

File: data/alloy/alloy_AM2022.csv (part 38 of 50)
Cycles to Failure,Stress Amplitude,hatch space  (μm),layer scan rotation  (°),wire feed rate  (mm/s),types of feedstock,ultimate tensile strength  (MPa),scan speed  (mm/s),scan pattern,current  (A),stress concentration factor of specimens,AM environment,preheat temperature  (°C),layer thickness  (μm),elongation  (%),types of AM,Frequency,critical cross-section size of specimens (mm),load control,voltage  (V),Young's modulus  (GPa),powder feed rate  (g/s),power  (W),yield strength  (MPa),fatigue environment,R-value,size of feedstock  (μm),speed function,direciton of specimen  (°),fatigue temperature  (°C),log10(Cycles to Failure),Material_Code,Maximum Stress,Minimum Stress
20475.4937684279,67.2921022397461,80.0,67.0,,powder,,2000.0,,,1.0,Ar,170.0,30.0,,L-PBF,,6.5,force,,,,275.0,,air,0.0,30.0,,0.0,25.0,4.311234383610377,AlSi10Mg,134.5842044794922,0.0
36281.9863268754,62.4148322061984,80.0,67.0,,powder,,2000.0,,,1.0,Ar,170.0,30.0,,L-PBF,,6.5,force,,,,275.0,,air,0.0,30.0,,0.0,25.0,4.559691055322652,AlSi10Mg,124.8296644123968,0.0
60856.7804139305,62.4148322061984,80.0,67.0,,powder,,2000.0,,,1.0,Ar,170.0,30.0,,L-PBF,,6.5,force,,,,275.0,,air,0.0,30.0,,0.0,25.0,4.784308972579328,AlSi10Mg,124.8296644123968,0.0
127254.320233321,50.174185091942,80.0,67.0,,powder,,2000.0,,,1.0,Ar,170.0,30.0,,L-PBF,,6.5,force,,,,275.0,,air,0.0,30.0,,0.0,25.0,5.104672535383197,AlSi10Mg,100.348370183884,0.0
276725.595500966,50.0945623222112,80.0,67.0,,powder,,2000.0,,,1.0,Ar,170.0,30.0,,L-PBF,,6.5,force,,,,275.0,,air,0.0,30.0,,0.0,25.0,5.442049330701246,AlSi10Mg,100.1891246444224,0.0
276725.595500966,44.8730042385152,80.0,67.0,,powder,,2000.0,,,1.0,Ar,170.0,30.0,,L-PBF,,6.5,force,,,,275.0,,air,0.0,30.0,,0.0,25.0,5.442049330701246,AlSi10Mg,89.7460084770304,0.0
10978.0918272062,599.325853156793,,90.0,,powder,,,bidirection,,1.0,,,,,L-PBF,148.0,3.6,force,,,,,,air,-1.0,,,90.0,25.0,4.040526859154847,H13 steel,599.325853156793,-599.325853156793
121308.414155726,400.06670990123,,90.0,,powder,,,bidirection,,1.0,,,,,L-PBF,148.0,3.6,force,,,,,,air,-1.0,,,90.0,25.0,5.083890925307358,H13 steel,400.06670990123,-400.06670990123
149894.122050402,299.691182254601,,90.0,,powder,,,bidirection,,1.0,,,,,L-PBF,148.0,3.6,force,,,,,,air,-1.0,,,90.0,25.0,5.175784602754039,H13 steel,299.691182254601,-299.691182254601
200812.957128088,249.995689556552,,90.0,,powder,,,bidirection,,1.0,,,,,L-PBF,148.0,3.6,force,,,,,,air,-1.0,,,90.0,25.0,5.302791731519211,H13 steel,249.995689556552,-249.995689556552
689507.50246387,250.216856959319,,90.0,,powder,,,bidirection,,1.0,,,,,L-PBF,148.0,3.6,force,,,,,,air,-1.0,,,90.0,25.0,5.838538996053468,H13 steel,250.216856959319,-250.216856959319
1204944.82322076,299.651731959257,,90.0,,powder,,,bidirection,,1.0,,,,,L-PBF,148.0,3.6,force,,,,,,air,-1.0,,,90.0,25.0,6.080967160172795,H13 steel,299.651731959257,-299.651731959257
108283.763037804,399.605560192811,,90.0,,powder,,,bidirection,,1.0,,,,,L-PBF,148.0,3.6,force,,,,,,air,-1.0,,,45.0,25.0,5.034563339804014,H13 steel,399.605560192811,-399.605560192811
139611.094755663,349.30051190214,,90.0,,powder,,,bidirection,,1.0,,,,,L-PBF,148.0,3.6,force,,,,,,air,-1.0,,,45.0,25.0,5.144919932611648,H13 steel,349.30051190214,-349.30051190214
498028.649826314,349.965903582934,,90.0,,powder,,,bidirection,,1.0,,,,,L-PBF,148.0,3.6,force,,,,,,air,-1.0,,,45.0,25.0,5.697254326903459,H13 steel,349.965903582934,-349.965903582934
2950374.17912187,300.132441125074,,90.0,,powder,,,bidirection,,1.0,,,,,L-PBF,148.0,3.6,force,,,,,,air,-1.0,,,45.0,25.0,6.469877098562134,H13 steel,300.132441125074,-300.132441125074
47903.4103504092,349.656567709672,,90.0,,powder,,,bidirection,,1.0,,,,,L-PBF,148.0,3.6,force,,,,,,air,-1.0,,,0.0,25.0,4.680366432906036,H13 steel,349.656567709672,-349.656567709672
128396.953143842,349.609532778218,,90.0,,powder,,,bidirection,,1.0,,,,,L-PBF,148.0,3.6,force,,,,,,air,-1.0,,,0.0,25.0,5.108554718059029,H13 steel,349.609532778218,-349.609532778218
226865.16813679,449.383075096856,,90.0,,powder,,,bidirection,,1.0,,,,,L-PBF,148.0,3.6,force,,,,,,air,-1.0,,,0.0,25.0,5.355767821370987,H13 steel,449.383075096856,-449.383075096856
299879.997942794,400.248460629381,,90.0,,powder,,,bidirection,,1.0,,,,,L-PBF,148.0,3.6,force,,,,,,air,-1.0,,,0.0,25.0,5.476947499194773,H13 steel,400.248460629381,-400.248460629381
307390.989419148,300.183445680711,,90.0,,powder,,,bidirection,,1.0,,,,,L-PBF,148.0,3.6,force,,,,,,air,-1.0,,,0.0,25.0,5.4876911328355,H13 steel,300.183445680711,-300.183445680711
485097.035090304,299.653014179538,,90.0,,powder,,,bidirection,,1.0,,,,,L-PBF,148.0,3.6,force,,,,,,air,-1.0,,,0.0,25.0,5.68582862022933,H13 steel,299.653014179538,-299.653014179538
924183.97499848,275.370828547832,,90.0,,powder,,,bidirection,,1.0,,,,,L-PBF,148.0,3.6,force,,,,,,air,-1.0,,,0.0,25.0,5.965758433745475,H13 steel,275.370828547832,-275.370828547832
3323.69463090307,368.37416481069,50.0,,,powder,642.0,1750.0,,,1.0,,,,,L-PBF,,12,force,,190.8,,450.0,380.0,air,-1.0,,,90.0,25.0,3.5216211155314827,316L,368.37416481069,-368.37416481069
4444.73085601039,368.37416481069,50.0,,,powder,642.0,1750.0,,,1.0,,,,,L-PBF,,12,force,,190.8,,450.0,380.0,air,-1.0,,,90.0,25.0,3.6478454680534913,316L,368.37416481069,-368.37416481069
36748.7751782468,318.027541641833,50.0,,,powder,642.0,1750.0,,,1.0,,,,,L-PBF,,12,force,,190.8,,450.0,380.0,air,-1.0,,,90.0,25.0,4.565242868802712,316L,318.027541641833,-318.027541641833
68650.8790921004,317.346928019217,50.0,,,powder,642.0,1750.0,,,1.0,,,,,L-PBF,,12,force,,190.8,,450.0,380.0,air,-1.0,,,90.0,25.0,4.836646102860521,316L,317.346928019217,-317.346928019217
412486.375898969,277.932442464737,50.0,,,powder,642.0,1750.0,,,1.0,,,,,L-PBF,,12,force,,190.8,,450.0,380.0,air,-1.0,,,90.0,25.0,5.6154096087171865,316L,277.932442464737,-277.932442464737
610842.899006879,277.049841917548,50.0,,,powder,642.0,1750.0,,,1.0,,,,,L-PBF,,12,force,,190.8,,450.0,380.0,air,-1.0,,,90.0,25.0,5.785929529608579,316L,277.049841917548,-277.049841917548
1037364.59305992,247.25187596368,50.0,,,powder,642.0,1750.0,,,1.0,,,,,L-PBF,,12,force,,190.8,,450.0,380.0,air,-1.0,,,90.0,25.0,6.015931420733799,316L,247.25187596368,-247.25187596368
1711133.14545186,248.106904231626,50.0,,,powder,642.0,1750.0,,,1.0,,,,,L-PBF,,12,force,,190.8,,450.0,380.0,air,-1.0,,,90.0,25.0,6.2332838038633,316L,248.106904231626,-248.106904231626
18830.0990438166,376.001785411163,3000.0,,,powder,,16.667,,,1.0,,,900.0,,P-DED,10.0,5,force,,,,5000.0,,air,0.06,178.0,,0.0,25.0,4.274852604353887,Ti-6Al-4V,800.0037987471553,48.00022792482932
36318.9567519921,399.5,3000.0,,,powder,,16.667,,,1.0,,,900.0,,P-DED,10.0,5,force,,,,5000.0,,air,0.06,178.0,,0.0,25.0,4.560133365086926,Ti-6Al-4V,850.0,51.0
45006.8377607865,375.940427042542,3000.0,,,powder,,16.667,,,1.0,,,900.0,,P-DED,10.0,5,force,,,,5000.0,,air,0.06,178.0,,0.0,25.0,4.653278499912791,Ti-6Al-4V,799.8732490266851,47.992394941601106
45872.9295389838,375.959293511476,3000.0,,,powder,,16.667,,,1.0,,,900.0,,P-DED,10.0,5,force,,,,5000.0,,air,0.06,178.0,,0.0,25.0,4.661556475950362,Ti-6Al-4V,799.913390449949,47.99480342699694
47908.0569068826,375.949623220473,3000.0,,,powder,,16.667,,,1.0,,,900.0,,P-DED,10.0,5,force,,,,5000.0,,air,0.06,178.0,,0.0,25.0,4.680408556753955,Ti-6Al-4V,799.8928153627085,47.9935689217625
57884.5304726728,399.5,3000.0,,,powder,,16.667,,,1.0,,,900.0,,P-DED,10.0,5,force,,,,5000.0,,air,0.06,178.0,,0.0,25.0,4.762562514884497,Ti-6Al-4V,850.0,51.0
59886.3625553196,375.881313131313,3000.0,,,powder,,16.667,,,1.0,,,900.0,,P-DED,10.0,5,force,,,,5000.0,,air,0.06,178.0,,0.0,25.0,4.777327935222672,Ti-6Al-4V,799.7474747474745,47.98484848484847
65851.2485001805,376.013227606175,3000.0,,,powder,,16.667,,,1.0,,,900.0,,P-DED,10.0,5,force,,,,5000.0,,air,0.06,178.0,,0.0,25.0,4.818564013338789,Ti-6Al-4V,800.0281438429256,48.001688630575536
67499.5462663319,399.464454768981,3000.0,,,powder,,16.667,,,1.0,,,900.0,,P-DED,10.0,5,force,,,,5000.0,,air,0.06,178.0,,0.0,25.0,4.829300853502275,Ti-6Al-4V,849.9243718488958,50.995462310933746
68284.0950863707,399.464454768981,3000.0,,,powder,,16.667,,,1.0,,,900.0,,P-DED,10.0,5,force,,,,5000.0,,air,0.06,178.0,,0.0,25.0,4.834319558431037,Ti-6Al-4V,849.9243718488958,50.995462310933746
81903.8810287032,375.897683733891,3000.0,,,powder,,16.667,,,1.0,,,900.0,,P-DED,10.0,5,force,,,,5000.0,,air,0.06,178.0,,0.0,25.0,4.913304481362558,Ti-6Al-4V,799.7823058167894,47.98693834900736
91893.2349497191,352.479536746778,3000.0,,,powder,,16.667,,,1.0,,,900.0,,P-DED,10.0,5,force,,,,5000.0,,air,0.06,178.0,,0.0,25.0,4.963283540416027,Ti-6Al-4V,749.9564611633575,44.99738766980145
98759.7653556592,399.493362136287,3000.0,,,powder,,16.667,,,1.0,,,900.0,,P-DED,10.0,5,force,,,,5000.0,,air,0.06,178.0,,0.0,25.0,4.994580049416401,Ti-6Al-4V,849.9858768857171,50.999152613143025
99425.2772655889,399.445588300047,3000.0,,,powder,,16.667,,,1.0,,,900.0,,P-DED,10.0,5,force,,,,5000.0,,air,0.06,178.0,,0.0,25.0,4.997496810769382,Ti-6Al-4V,849.8842304256319,50.99305382553791
100871.707033222,352.479536746778,3000.0,,,powder,,16.667,,,1.0,,,900.0,,P-DED,10.0,5,force,,,,5000.0,,air,0.06,178.0,,0.0,25.0,5.003769370375543,Ti-6Al-4V,749.9564611633575,44.99738766980145
105176.373140932,375.897683733891,3000.0,,,powder,,16.667,,,1.0,,,900.0,,P-DED,10.0,5,force,,,,5000.0,,air,0.06,178.0,,0.0,25.0,5.02191819070222,Ti-6Al-4V,799.7823058167894,47.98693834900736
116787.671413395,399.5,3000.0,,,powder,,16.667,,,1.0,,,900.0,,P-DED,10.0,5,force,,,,5000.0,,air,0.06,178.0,,0.0,25.0,5.067396999285543,Ti-6Al-4V,850.0,51.0
118047.998261694,352.495432170189,3000.0,,,powder,,16.667,,,1.0,,,900.0,,P-DED,10.0,5,force,,,,5000.0,,air,0.06,178.0,,0.0,25.0,5.072058627151542,Ti-6Al-4V,749.9902812131681,44.999416872790086
119285.168569974,375.988200878782,3000.0,,,powder,,16.667,,,1.0,,,900.0,,P-DED,10.0,5,force,,,,5000.0,,air,0.06,178.0,,0.0,25.0,5.076586448627264,Ti-6Al-4V,799.9748954867703,47.99849372920622
121035.566623597,375.940427042542,3000.0,,,powder,,16.667,,,1.0,,,900.0,,P-DED,10.0,5,force,,,,5000.0,,air,0.06,178.0,,0.0,25.0,5.082913007660785,Ti-6Al-4V,799.8732490266851,47.992394941601106
124478.348490579,399.512228605221,3000.0,,,powder,,16.667,,,1.0,,,900.0,,P-DED,10.0,5,force,,,,5000.0,,air,0.06,178.0,,0.0,25.0,5.095093817706457,Ti-6Al-4V,850.026018308981,51.00156109853886
125154.1354535,352.479536746778,3000.0,,,powder,,16.667,,,1.0,,,900.0,,P-DED,10.0,5,force,,,,5000.0,,air,0.06,178.0,,0.0,25.0,5.097445204523246,Ti-6Al-4V,749.9564611633575,44.99738766980145
129311.614181404,375.95398112861,3000.0,,,powder,,16.667,,,1.0,,,900.0,,P-DED,10.0,5,force,,,,5000.0,,air,0.06,178.0,,0.0,25.0,5.111637532988479,Ti-6Al-4V,799.9020875076809,47.994125250460854
137294.083356693,352.457611832612,3000.0,,,powder,,16.667,,,1.0,,,900.0,,P-DED,10.0,5,force,,,,5000.0,,air,0.06,178.0,,0.0,25.0,5.137651821862348,Ti-6Al-4V,749.9098124098127,44.99458874458876
153446.011794143,352.479536746778,3000.0,,,powder,,16.667,,,1.0,,,900.0,,P-DED,10.0,5,force,,,,5000.0,,air,0.06,178.0,,0.0,25.0,5.185955605193354,Ti-6Al-4V,749.9564611633575,44.99738766980145
157291.513402502,375.897683733891,3000.0,,,powder,,16.667,,,1.0,,,900.0,,P-DED,10.0,5,force,,,,5000.0,,air,0.06,178.0,,0.0,25.0,5.196705291079158,Ti-6Al-4V,799.7823058167894,47.98693834900736
163898.469756815,399.5,3000.0,,,powder,,16.667,,,1.0,,,900.0,,P-DED,10.0,5,force,,,,5000.0,,air,0.06,178.0,,0.0,25.0,5.2145748987854255,Ti-6Al-4V,850.0,51.0
176751.553162702,352.414710169993,3000.0,,,powder,,16.667,,,1.0,,,900.0,,P-DED,10.0,5,force,,,,5000.0,,air,0.06,178.0,,0.0,25.0,5.24736323874632,Ti-6Al-4V,749.8185322765809,44.98911193659485
180672.027252451,352.39469107255,3000.0,,,powder,,16.667,,,1.0,,,900.0,,P-DED,10.0,5,force,,,,5000.0,,air,0.06,178.0,,0.0,25.0,5.256890917639509,Ti-6Al-4V,749.7759384522341,44.986556307134045
194748.303990876,352.465092097445,3000.0,,,powder,,16.667,,,1.0,,,900.0,,P-DED,10.0,5,force,,,,5000.0,,air,0.06,178.0,,0.0,25.0,5.289473684210527,Ti-6Al-4V,749.9257278669043,44.99554367201425
201030.860253473,375.990789944693,3000.0,,,powder,,16.667,,,1.0,,,900.0,,P-DED,10.0,5,force,,,,5000.0,,air,0.06,178.0,,0.0,25.0,5.303262731097288,Ti-6Al-4V,799.9804041376448,47.998824248258686
203669.031833556,376.019697311999,3000.0,,,powder,,16.667,,,1.0,,,900.0,,P-DED,10.0,5,force,,,,5000.0,,air,0.06,178.0,,0.0,25.0,5.308924998925336,Ti-6Al-4V,800.041909174466,48.00251455046796
231404.856699374,375.881313131313,3000.0,,,powder,,16.667,,,1.0,,,900.0,,P-DED,10.0,5,force,,,,5000.0,,air,0.06,178.0,,0.0,25.0,5.364372469635627,Ti-6Al-4V,799.7474747474745,47.98484848484847
244911.219411748,352.45903736635,3000.0,,,powder,,16.667,,,1.0,,,900.0,,P-DED,10.0,5,force,,,,5000.0,,air,0.06,178.0,,0.0,25.0,5.389008680661689,Ti-6Al-4V,749.9128454603192,44.99477072761915
251657.406504239,375.881313131313,3000.0,,,powder,,16.667,,,1.0,,,900.0,,P-DED,10.0,5,force,,,,5000.0,,air,0.06,178.0,,0.0,25.0,5.40080971659919,Ti-6Al-4V,799.7474747474745,47.98484848484847
286953.314254704,352.444758920164,3000.0,,,powder,,16.667,,,1.0,,,900.0,,P-DED,10.0,5,force,,,,5000.0,,air,0.06,178.0,,0.0,25.0,5.457811245128342,Ti-6Al-4V,749.8824657875831,44.99294794725498
345288.6682641,352.479536746778,3000.0,,,powder,,16.667,,,1.0,,,900.0,,P-DED,10.0,5,force,,,,5000.0,,air,0.06,178.0,,0.0,25.0,5.538182325841128,Ti-6Al-4V,749.9564611633575,44.99738766980145
371990.483487983,352.459206514484,3000.0,,,powder,,16.667,,,1.0,,,900.0,,P-DED,10.0,5,force,,,,5000.0,,air,0.06,178.0,,0.0,25.0,5.570531829608989,Ti-6Al-4V,749.913205349966,44.99479232099796
391171.750814506,352.545063763525,3000.0,,,powder,,16.667,,,1.0,,,900.0,,P-DED,10.0,5,force,,,,5000.0,,air,0.06,178.0,,0.0,25.0,5.592367483875374,Ti-6Al-4V,750.0958803479256,45.005752820875536
393255.274449342,375.899572649573,3000.0,,,powder,,16.667,,,1.0,,,900.0,,P-DED,10.0,5,force,,,,5000.0,,air,0.06,178.0,,0.0,25.0,5.594674556213017,Ti-6Al-4V,799.7863247863255,47.98717948717953
453457.538536793,352.445097216431,3000.0,,,powder,,16.667,,,1.0,,,900.0,,P-DED,10.0,5,force,,,,5000.0,,air,0.06,178.0,,0.0,25.0,5.656536626252722,Ti-6Al-4V,749.8831855668745,44.99299113401247
461294.834295999,352.509443510231,3000.0,,,powder,,16.667,,,1.0,,,900.0,,P-DED,10.0,5,force,,,,5000.0,,air,0.06,178.0,,0.0,25.0,5.663978591288727,Ti-6Al-4V,750.0200925749596,45.001205554497574
496662.73003644,352.380750922631,3000.0,,,powder,,16.667,,,1.0,,,900.0,,P-DED,10.0,5,force,,,,5000.0,,air,0.06,178.0,,0.0,25.0,5.696061571416987,Ti-6Al-4V,749.7462785587894,44.98477671352736
588179.632744667,352.479536746778,3000.0,,,powder,,16.667,,,1.0,,,900.0,,P-DED,10.0,5,force,,,,5000.0,,air,0.06,178.0,,0.0,25.0,5.769509981851179,Ti-6Al-4V,749.9564611633575,44.99738766980145
698882.66280099,352.395029368817,3000.0,,,powder,,16.667,,,1.0,,,900.0,,P-DED,10.0,5,force,,,,5000.0,,air,0.06,178.0,,0.0,25.0,5.844404267053804,Ti-6Al-4V,749.7766582315256,44.98659949389154
784759.970351461,352.457611832612,3000.0,,,powder,,16.667,,,1.0,,,900.0,,P-DED,10.0,5,force,,,,5000.0,,air,0.06,178.0,,0.0,25.0,5.894736842105263,Ti-6Al-4V,749.9098124098127,44.99458874458876
1803235.06789858,725.885558583106,,,,powder,946.0,,,,1.0,,,,,L-PBF,20000.0,3,displacement,,,,,849.0,air,-1.0,,,90.0,25.0,6.2560523446019625,Ti-6Al-4V,725.885558583106,-725.885558583106
19373726.1649499,726.077339955961,,,,powder,946.0,,,,1.0,,,,,L-PBF,20000.0,3,displacement,,,,,849.0,air,-1.0,,,90.0,25.0,7.287213156973445,Ti-6Al-4V,726.077339955961,-726.077339955961
132160067.167503,699.922096986638,,,,powder,946.0,,,,1.0,,,,,L-PBF,20000.0,3,displacement,,,,,849.0,air,-1.0,,,90.0,25.0,8.121100250697165,Ti-6Al-4V,699.922096986638,-699.922096986638
372587616.259542,701.405632584936,,,,powder,946.0,,,,1.0,,,,,L-PBF,20000.0,3,displacement,,,,,849.0,air,-1.0,,,90.0,25.0,8.571228416100956,Ti-6Al-4V,701.405632584936,-701.405632584936
453682516.457713,625.20070985451,,,,powder,946.0,,,,1.0,,,,,L-PBF,20000.0,3,displacement,,,,,849.0,air,-1.0,,,90.0,25.0,8.656752043202003,Ti-6Al-4V,625.20070985451,-625.20070985451
510042901.014986,650.040107785274,,,,powder,946.0,,,,1.0,,,,,L-PBF,20000.0,3,displacement,,,,,849.0,air,-1.0,,,90.0,25.0,8.707606707255731,Ti-6Al-4V,650.040107785274,-650.040107785274
794002254.19608,649.956262505405,,,,powder,946.0,,,,1.0,,,,,L-PBF,20000.0,3,displacement,,,,,849.0,air,-1.0,,,90.0,25.0,8.899821735403833,Ti-6Al-4V,649.956262505405,-649.956262505405
156875.608920132,575.219088298107,,,,powder,946.0,,,,1.0,,,,,L-PBF,20000.0,3,displacement,,,,,849.0,air,-1.0,,,90.0,25.0,5.195555424563057,Ti-6Al-4V,575.219088298107,-575.219088298107
168197.16410796,525.149692832078,,,,powder,946.0,,,,1.0,,,,,L-PBF,20000.0,3,displacement,,,,,849.0,air,-1.0,,,90.0,25.0,5.225818669091816,Ti-6Al-4V,525.149692832078,-525.149692832078
1534036.63384184,499.19764320259,,,,powder,946.0,,,,1.0,,,,,L-PBF,20000.0,3,displacement,,,,,849.0,air,-1.0,,,90.0,25.0,6.185835730985446,Ti-6Al-4V,499.19764320259,-499.19764320259
3474266.06428325,500.023256281609,,,,powder,946.0,,,,1.0,,,,,L-PBF,20000.0,3,displacement,,,,,849.0,air,-1.0,,,90.0,25.0,6.540863074279598,Ti-6Al-4V,500.023256281609,-500.023256281609
106742.505103987,450.141267080246,,,,powder,946.0,,,,1.0,,,,,L-PBF,20000.0,3,displacement,,,,,849.0,air,-1.0,,,90.0,25.0,5.028337390898444,Ti-6Al-4V,450.141267080246,-450.141267080246
268681.228460791,419.857958715827,,,,powder,946.0,,,,1.0,,,,,L-PBF,20000.0,3,displacement,,,,,849.0,air,-1.0,,,90.0,25.0,5.429237325306732,Ti-6Al-4V,419.857958715827,-419.857958715827
385578.01431128,379.547945343214,,,,powder,946.0,,,,1.0,,,,,L-PBF,20000.0,3,displacement,,,,,849.0,air,-1.0,,,90.0,25.0,5.586112262431239,Ti-6Al-4V,379.547945343214,-379.547945343214
449243.186978777,399.433664799863,,,,powder,946.0,,,,1.0,,,,,L-PBF,20000.0,3,displacement,,,,,849.0,air,-1.0,,,90.0,25.0,5.652481499515105,Ti-6Al-4V,399.433664799863,-399.433664799863
307749.459522085,475.384615384615,,,,powder,946.0,,,,1.0,,,,,L-PBF,20000.0,3,displacement,,,,,849.0,air,-1.0,,,90.0,25.0,5.488197298884321,Ti-6Al-4V,475.384615384615,-475.384615384615
431190.680255835,524.982002272339,,,,powder,946.0,,,,1.0,,,,,L-PBF,20000.0,3,displacement,,,,,849.0,air,-1.0,,,90.0,25.0,5.634669365450471,Ti-6Al-4V,524.982002272339,-524.982002272339
1002075.25248261,464.870114722946,,,,powder,946.0,,,,1.0,,,,,L-PBF,20000.0,3,displacement,,,,,849.0,air,-1.0,,,90.0,25.0,6.000900336811439,Ti-6Al-4V,464.870114722946,-464.870114722946
2789392.43681238,599.873320128296,,,,powder,1007.0,,,,1.0,,,,,L-PBF,20000.0,3,displacement,,,,,951.0,air,-1.0,,,90.0,25.0,6.445509619017759,Ti-6Al-4V,599.873320128296,-599.873320128296
11096573.2224954,600.328785304202,,,,powder,1007.0,,,,1.0,,,,,L-PBF,20000.0,3,displacement,,,,,951.0,air,-1.0,,,90.0,25.0,7.045188883261383,Ti-6Al-4V,600.328785304202,-600.328785304202
11169424.7503683,574.569423972169,,,,powder,1007.0,,,,1.0,,,,,L-PBF,20000.0,3,displacement,,,,,951.0,air,-1.0,,,90.0,25.0,7.048030806582576,Ti-6Al-4V,574.569423972169,-574.569423972169
15313435.5496479,549.010124978634,,,,powder,1007.0,,,,1.0,,,,,L-PBF,20000.0,3,displacement,,,,,951.0,air,-1.0,,,90.0,25.0,7.185072635040077,Ti-6Al-4V,549.010124978634,-549.010124978634
17648588.7159684,575.024889148074,,,,powder,1007.0,,,,1.0,,,,,L-PBF,20000.0,3,displacement,,,,,951.0,air,-1.0,,,90.0,25.0,7.246709982393943,Ti-6Al-4V,575.024889148074,-575.024889148074
20244414.4581287,500.279533868908,,,,powder,1007.0,,,,1.0,,,,,L-PBF,20000.0,3,displacement,,,,,951.0,air,-1.0,,,90.0,25.0,7.306305219914943,Ti-6Al-4V,500.279533868908,-500.279533868908
39910039.1278109,500.024131031501,,,,powder,1007.0,,,,1.0,,,,,L-PBF,20000.0,3,displacement,,,,,951.0,air,-1.0,,,90.0,25.0,7.601082153566635,Ti-6Al-4V,500.024131031501,-500.024131031501
87596550.5466284,449.871803895151,,,,powder,1007.0,,,,1.0,,,,,L-PBF,20000.0,3,displacement,,,,,951.0,air,-1.0,,,90.0,25.0,7.942487004477889,Ti-6Al-4V,449.871803895151,-449.871803895151
124090475.731678,475.886568064591,,,,powder,1007.0,,,,1.0,,,,,L-PBF,20000.0,3,displacement,,,,,951.0,air,-1.0,,,90.0,25.0,8.093738449541359,Ti-6Al-4V,475.886568064591,-475.886568064591
355017331.945841,400.174941934705,,,,powder,1007.0,,,,1.0,,,,,L-PBF,20000.0,3,displacement,,,,,951.0,air,-1.0,,,90.0,25.0,8.550249555828891,Ti-6Al-4V,400.174941934705,-400.174941934705
101805.241962964,600.328785304202,,,,powder,1007.0,,,,1.0,,,,,L-PBF,20000.0,3,displacement,,,,,951.0,air,-1.0,,,90.0,25.0,5.007770140446502,Ti-6Al-4V,600.328785304202,-600.328785304202
204470.359801357,549.720992991946,,,,powder,1007.0,,,,1.0,,,,,L-PBF,20000.0,3,displacement,,,,,951.0,air,-1.0,,,90.0,25.0,5.310630361205572,Ti-6Al-4V,549.720992991946,-549.720992991946
286416.328360751,500.024131031501,,,,powder,1007.0,,,,1.0,,,,,L-PBF,20000.0,3,displacement,,,,,951.0,air,-1.0,,,90.0,25.0,5.456997773114986,Ti-6Al-4V,500.024131031501,-500.024131031501
54005766.6260825,475.531134057934,,,,powder,1007.0,,,,1.0,,,,,L-PBF,20000.0,3,displacement,,,,,951.0,air,-1.0,,,90.0,25.0,7.732440135381745,Ti-6Al-4V,475.531134057934,-475.531134057934
64667569.6943661,450.582671908463,,,,powder,1007.0,,,,1.0,,,,,L-PBF,20000.0,3,displacement,,,,,951.0,air,-1.0,,,90.0,25.0,7.810686539806573,Ti-6Al-4V,450.582671908463,-450.582671908463
142197252.192707,449.771772725902,,,,powder,1007.0,,,,1.0,,,,,L-PBF,20000.0,3,displacement,,,,,951.0,air,-1.0,,,90.0,25.0,8.152891204206162,Ti-6Al-4V,449.771772725902,-449.771772725902
5554.8109093824,379.864753895622,,,,powder,,,,,1.0,,,70.0,,E-PBF,0.25,,force,,,,,,air,0.0,,,90.0,25.0,3.744669279764821,Ti-6Al-4V,759.729507791244,0.0
17333.6842998204,309.967845659164,,,,powder,,,,,1.0,,,70.0,,E-PBF,0.25,,force,,,,,,air,0.0,,,90.0,25.0,4.238890882449688,Ti-6Al-4V,619.935691318328,0.0
18178.336572052,339.880569591181,,,,powder,,,,,1.0,,,70.0,,E-PBF,0.25,,force,,,,,,air,0.0,,,90.0,25.0,4.2595541401273875,Ti-6Al-4V,679.761139182362,0.0
20973.3464497686,370.0941045134,,,,powder,,,,,1.0,,,70.0,,E-PBF,0.25,,force,,,,,,air,0.0,,,90.0,25.0,4.32166773083332,Ti-6Al-4V,740.1882090268,0.0
28128.1459794076,329.502844422459,,,,powder,,,,,1.0,,,70.0,,E-PBF,0.25,,force,,,,,,air,0.0,,,90.0,25.0,4.449141107300343,Ti-6Al-4V,659.005688844918,0.0
33778.4380589814,300.0,,,,powder,,,,,1.0,,,70.0,,E-PBF,0.25,,force,,,,,,air,0.0,,,90.0,25.0,4.528639563587603,Ti-6Al-4V,600.0,0.0
45291.8784545753,300.0,,,,powder,,,,,1.0,,,70.0,,E-PBF,0.25,,force,,,,,,air,0.0,,,90.0,25.0,4.656020333170015,Ti-6Al-4V,600.0,0.0
48029.7060634436,274.920370720636,,,,powder,,,,,1.0,,,70.0,,E-PBF,0.25,,force,,,,,,air,0.0,,,90.0,25.0,4.6815099288122894,Ti-6Al-4V,549.840741441272,0.0
52255.5534024925,319.937752494023,,,,powder,,,,,1.0,,,70.0,,E-PBF,0.25,,force,,,,,,air,0.0,,,90.0,25.0,4.718132451412707,Ti-6Al-4V,639.875504988046,0.0
67709.4170809391,262.589700403205,,,,powder,,,,,1.0,,,70.0,,E-PBF,0.25,,force,,,,,,air,0.0,,,90.0,25.0,4.8306490749165905,Ti-6Al-4V,525.17940080641,0.0
72825.8588974109,287.456766474349,,,,powder,,,,,1.0,,,70.0,,E-PBF,0.25,,force,,,,,,air,0.0,,,90.0,25.0,4.862285615334809,Ti-6Al-4V,574.913532948698,0.0
102002.019483306,300.122631709127,,,,powder,,,,,1.0,,,70.0,,E-PBF,0.25,,force,,,,,,air,0.0,,,90.0,25.0,5.008608770210682,Ti-6Al-4V,600.245263418254,0.0
104119.269628917,249.841784284758,,,,powder,,,,,1.0,,,70.0,,E-PBF,0.25,,force,,,,,,air,0.0,,,90.0,25.0,5.017531112978846,Ti-6Al-4V,499.683568569516,0.0
3515.48976798602,431.315420328749,,245.0,,powder,,750.0,,,1.0,,,60.0,,L-PBF,,3.81,force,,,,,,air,0.0,,,90.0,25.0,3.5459858382367613,Ti-6Al-4V,862.630840657498,0.0
6849.76505666283,379.208391608392,,245.0,,powder,,750.0,,,1.0,,,60.0,,L-PBF,,3.81,force,,,,,,air,0.0,,,90.0,25.0,3.835675675675675,Ti-6Al-4V,758.416783216784,0.0
21891.118063396,275.77583227105,,245.0,,powder,,750.0,,,1.0,,,60.0,,L-PBF,,3.81,force,,,,,,air,0.0,,,90.0,25.0,4.340267943219972,Ti-6Al-4V,551.5516645421,0.0
42432.8989104785,241.227272727273,,245.0,,powder,,750.0,,,1.0,,,60.0,,L-PBF,,3.81,force,,,,,,air,0.0,,,90.0,25.0,4.6277027027027025,Ti-6Al-4V,482.454545454546,0.0
72369.9677417399,206.655402884938,,245.0,,powder,,750.0,,,1.0,,,60.0,,L-PBF,,3.81,force,,,,,,air,0.0,,,90.0,25.0,4.85955837904325,Ti-6Al-4V,413.310805769876,0.0
2564.94424757179,482.557694733311,,245.0,,powder,,1000.0,,,1.0,,,60.0,,L-PBF,,3.81,force,,,,,,air,0.0,,,90.0,25.0,3.409077929590107,Ti-6Al-4V,965.115389466622,0.0
12538.6932798957,379.070192552835,,245.0,,powder,,1000.0,,,1.0,,,60.0,,L-PBF,,3.81,force,,,,,,air,0.0,,,90.0,25.0,4.09825227884711,Ti-6Al-4V,758.14038510567,0.0
16314.0220580731,344.509977859779,,245.0,,powder,,1000.0,,,1.0,,,60.0,,L-PBF,,3.81,force,,,,,,air,0.0,,,90.0,25.0,4.212561045178019,Ti-6Al-4V,689.019955719558,0.0
50834.9578742043,275.196406574975,,245.0,,powder,,1000.0,,,1.0,,,60.0,,L-PBF,,3.81,force,,,,,,air,0.0,,,90.0,25.0,4.7061624680030585,Ti-6Al-4V,550.39281314995,0.0
82040.1178811216,240.866577658504,,245.0,,powder,,1000.0,,,1.0,,,60.0,,L-PBF,,3.81,force,,,,,,air,0.0,,,90.0,25.0,4.914026275722216,Ti-6Al-4V,481.733155317008,0.0
1261.31209905148,517.335968379447,,245.0,,powder,,1250.0,,,1.0,,,60.0,,L-PBF,,3.81,force,,,,,,air,0.0,,,90.0,25.0,3.1008225616921266,Ti-6Al-4V,1034.671936758894,0.0
14634.575862689,378.914294532036,,245.0,,powder,,1250.0,,,1.0,,,60.0,,L-PBF,,3.81,force,,,,,,air,0.0,,,90.0,25.0,4.165380140287888,Ti-6Al-4V,757.828589064072,0.0
17384.5749608773,344.70311975847,,245.0,,powder,,1250.0,,,1.0,,,60.0,,L-PBF,,3.81,force,,,,,,air,0.0,,,90.0,25.0,4.24016407699212,Ti-6Al-4V,689.40623951694,0.0
40309.3138316657,310.363636363636,,245.0,,powder,,1250.0,,,1.0,,,60.0,,L-PBF,,3.81,force,,,,,,air,0.0,,,90.0,25.0,4.605405405405405,Ti-6Al-4V,620.727272727272,0.0
40907.285161774,275.389548473667,,245.0,,powder,,1250.0,,,1.0,,,60.0,,L-PBF,,3.81,force,,,,,,air,0.0,,,90.0,25.0,4.611800658222799,Ti-6Al-4V,550.779096947334,0.0
3306.24261513485,482.755244755245,,245.0,,powder,,1500.0,,,1.0,,,60.0,,L-PBF,,3.81,force,,,,,,air,0.0,,,90.0,25.0,3.519334719334719,Ti-6Al-4V,965.51048951049,0.0
4387.94996584287,430.580096611875,,245.0,,powder,,1500.0,,,1.0,,,60.0,,L-PBF,,3.81,force,,,,,,air,0.0,,,90.0,25.0,3.6422616668328844,Ti-6Al-4V,861.16019322375,0.0
11188.9226531796,344.70311975847,,245.0,,powder,,1500.0,,,1.0,,,60.0,,L-PBF,,3.81,force,,,,,,air,0.0,,,90.0,25.0,4.048788271666499,Ti-6Al-4V,689.40623951694,0.0
13232.9962539078,379.456476350218,,245.0,,powder,,1500.0,,,1.0,,,60.0,,L-PBF,,3.81,force,,,,,,air,0.0,,,90.0,25.0,4.121658189554867,Ti-6Al-4V,758.912952700436,0.0
28405.396622904,310.336046964106,,245.0,,powder,,1500.0,,,1.0,,,60.0,,L-PBF,,3.81,force,,,,,,air,0.0,,,90.0,25.0,4.453400857684252,Ti-6Al-4V,620.672093928212,0.0
50031.6193467482,275.582690372358,,245.0,,powder,,1500.0,,,1.0,,,60.0,,L-PBF,,3.81,force,,,,,,air,0.0,,,90.0,25.0,4.6992445596888395,Ti-6Al-4V,551.165380744716,0.0
4598.09253301776,447.997480040255,,245.0,,powder,,1750.0,,,1.0,,,60.0,,L-PBF,,3.81,force,,,,,,air,0.0,,,90.0,25.0,3.66257770685815,Ti-6Al-4V,895.99496008051,0.0
8405.05051219544,379.263334451526,,245.0,,powder,,1750.0,,,1.0,,,60.0,,L-PBF,,3.81,force,,,,,,air,0.0,,,90.0,25.0,3.9245403277816564,Ti-6Al-4V,758.526668903052,0.0
12594.0756491947,344.316835961087,,245.0,,powder,,1750.0,,,1.0,,,60.0,,L-PBF,,3.81,force,,,,,,air,0.0,,,90.0,25.0,4.100166297662975,Ti-6Al-4V,688.633671922174,0.0
24316.6594583081,241.371515598792,,245.0,,powder,,1750.0,,,1.0,,,60.0,,L-PBF,,3.81,force,,,,,,air,0.0,,,90.0,25.0,4.385903912768856,Ti-6Al-4V,482.743031197584,0.0
24619.3671899326,310.142905065414,,245.0,,powder,,1750.0,,,1.0,,,60.0,,L-PBF,,3.81,force,,,,,,air,0.0,,,90.0,25.0,4.3912768857418305,Ti-6Al-4V,620.285810130828,0.0
5888.01035186821,430.735994632674,,245.0,,powder,,2000.0,,,1.0,,,60.0,,L-PBF,,3.81,force,,,,,,air,0.0,,,90.0,25.0,3.769968564874838,Ti-6Al-4V,861.471989265348,0.0
10333.9732147787,344.509977859779,,245.0,,powder,,2000.0,,,1.0,,,60.0,,L-PBF,,3.81,force,,,,,,air,0.0,,,90.0,25.0,4.014267331538181,Ti-6Al-4V,689.019955719558,0.0
25347.6003162273,275.77583227105,,245.0,,powder,,2000.0,,,1.0,,,60.0,,L-PBF,,3.81,force,,,,,,air,0.0,,,90.0,25.0,4.40393685050364,Ti-6Al-4V,551.5516645421,0.0
69426.5271122342,206.618159007045,,245.0,,powder,,2000.0,,,1.0,,,60.0,,L-PBF,,3.81,force,,,,,,air,0.0,,,90.0,25.0,4.841525441308466,Ti-6Al-4V,413.23631801409,0.0
78357.2740751268,171.90204629319,,245.0,,powder,,2000.0,,,1.0,,,60.0,,L-PBF,,3.81,force,,,,,,air,0.0,,,90.0,25.0,4.89407931917157,Ti-6Al-4V,343.80409258638,0.0
181312.985315907,136.606507883261,,245.0,,powder,,2000.0,,,1.0,,,60.0,,L-PBF,,3.81,force,,,,,,air,0.0,,,90.0,25.0,5.258428908613411,Ti-6Al-4V,273.213015766522,0.0
5957.55075084619,862.490931401087,,245.0,,powder,,750.0,,,1.0,,,60.0,,L-PBF,,3.81,force,,,,,,air,0.0,,,90.0,25.0,3.775067750677507,Ti-6Al-4V,1724.981862802174,0.0
10695.6718458248,759.696907271897,,245.0,,powder,,750.0,,,1.0,,,60.0,,L-PBF,,3.81,force,,,,,,air,0.0,,,90.0,25.0,4.029208069858477,Ti-6Al-4V,1519.393814543794,0.0
14857.8370333154,689.913478848893,,245.0,,powder,,750.0,,,1.0,,,60.0,,L-PBF,,3.81,force,,,,,,air,0.0,,,90.0,25.0,4.171955590523647,Ti-6Al-4V,1379.826957697786,0.0
30701.8787101581,551.022880634847,,245.0,,powder,,750.0,,,1.0,,,60.0,,L-PBF,,3.81,force,,,,,,air,0.0,,,90.0,25.0,4.487164951649517,Ti-6Al-4V,1102.045761269694,0.0
48761.8455046143,481.512389721359,,245.0,,powder,,750.0,,,1.0,,,60.0,,L-PBF,,3.81,force,,,,,,air,0.0,,,90.0,25.0,4.688080134134674,Ti-6Al-4V,963.024779442718,0.0
117614.456115053,414.416724764448,,245.0,,powder,,750.0,,,1.0,,,60.0,,L-PBF,,3.81,force,,,,,,air,0.0,,,90.0,25.0,5.070460704607048,Ti-6Al-4V,828.833449528896,0.0
6203.89377828916,966.212928015477,,245.0,,powder,,1000.0,,,1.0,,,60.0,,L-PBF,,3.81,force,,,,,,air,0.0,,,90.0,25.0,3.7926643533102005,Ti-6Al-4V,1932.425856030954,0.0
13488.939489105,862.6098146871,,245.0,,powder,,1000.0,,,1.0,,,60.0,,L-PBF,,3.81,force,,,,,,air,0.0,,,90.0,25.0,4.129977806444731,Ti-6Al-4V,1725.2196293742,0.0
17572.0345386656,759.215727861423,,245.0,,powder,,1000.0,,,1.0,,,60.0,,L-PBF,,3.81,force,,,,,,air,0.0,,,90.0,25.0,4.244822048220482,Ti-6Al-4V,1518.431455722846,0.0
23192.6513918837,690.173461473009,,245.0,,powder,,1000.0,,,1.0,,,60.0,,L-PBF,,3.81,force,,,,,,air,0.0,,,90.0,25.0,4.365350400170668,Ti-6Al-4V,1380.346922946018,0.0
30375.1253281183,620.662970559522,,245.0,,powder,,1000.0,,,1.0,,,60.0,,L-PBF,,3.81,force,,,,,,air,0.0,,,90.0,25.0,4.482518078514119,Ti-6Al-4V,1241.325941119044,0.0
54460.8013672019,551.620704171108,,245.0,,powder,,1000.0,,,1.0,,,60.0,,L-PBF,,3.81,force,,,,,,air,0.0,,,90.0,25.0,4.7360840275069425,Ti-6Al-4V,1103.241408342216,0.0
132251.733719293,482.578437782694,,245.0,,powder,,1000.0,,,1.0,,,60.0,,L-PBF,,3.81,force,,,,,,air,0.0,,,90.0,25.0,5.1214013740137405,Ti-6Al-4V,965.156875565388,0.0
5198.60905448509,1034.44834436493,,245.0,,powder,,1250.0,,,1.0,,,60.0,,L-PBF,,3.81,force,,,,,,air,0.0,,,90.0,25.0,3.7158871588715887,Ti-6Al-4V,2068.89668872986,0.0
12642.9262665304,965.406077976516,,245.0,,powder,,1250.0,,,1.0,,,60.0,,L-PBF,,3.81,force,,,,,,air,0.0,,,90.0,25.0,4.101847605142717,Ti-6Al-4V,1930.812155953032,0.0
18075.1675121967,862.480215675913,,245.0,,powder,,1250.0,,,1.0,,,60.0,,L-PBF,,3.81,force,,,,,,air,0.0,,,90.0,25.0,4.257082330823308,Ti-6Al-4V,1724.960431351826,0.0
26256.1907148128,759.235680977479,,245.0,,powder,,1250.0,,,1.0,,,60.0,,L-PBF,,3.81,force,,,,,,air,0.0,,,90.0,25.0,4.4192317182675955,Ti-6Al-4V,1518.471361954958,0.0
30701.7381162712,689.496017958879,,245.0,,powder,,1250.0,,,1.0,,,60.0,,L-PBF,,3.81,force,,,,,,air,0.0,,,90.0,25.0,4.487162962869298,Ti-6Al-4V,1378.992035917758,0.0
91696.8209237592,621.024348813345,,245.0,,powder,,1250.0,,,1.0,,,60.0,,L-PBF,,3.81,force,,,,,,air,0.0,,,90.0,25.0,4.9623542791901745,Ti-6Al-4V,1242.04869762669,0.0
115086.202570835,551.94684223262,,245.0,,powder,,1250.0,,,1.0,,,60.0,,L-PBF,,3.81,force,,,,,,air,0.0,,,90.0,25.0,5.061023260149956,Ti-6Al-4V,1103.89368446524,0.0
3935.22920027305,1034.39035143268,,245.0,,powder,,1500.0,,,1.0,,,60.0,,L-PBF,,3.81,force,,,,,,air,0.0,,,90.0,25.0,3.5949700321245635,Ti-6Al-4V,2068.78070286536,0.0
9545.27936375664,863.009232757115,,245.0,,powder,,1500.0,,,1.0,,,60.0,,L-PBF,,3.81,force,,,,,,air,0.0,,,90.0,25.0,3.9797886435062697,Ti-6Al-4V,1726.01846551423,0.0
15095.6333804611,967.186676160212,,245.0,,powder,,1500.0,,,1.0,,,60.0,,L-PBF,,3.81,force,,,,,,air,0.0,,,90.0,25.0,4.178851339808164,Ti-6Al-4V,1934.373352320424,0.0
30120.8127910818,759.437626789209,,245.0,,powder,,1500.0,,,1.0,,,60.0,,L-PBF,,3.81,force,,,,,,air,0.0,,,90.0,25.0,4.478866686848686,Ti-6Al-4V,1518.875253578418,0.0
69633.532619862,723.131104675209,,245.0,,powder,,1500.0,,,1.0,,,60.0,,L-PBF,,3.81,force,,,,,,air,0.0,,,90.0,25.0,4.842818428184282,Ti-6Al-4V,1446.262209350418,0.0
673994.388661452,689.294072147149,,245.0,,powder,,1500.0,,,1.0,,,60.0,,L-PBF,,3.81,force,,,,,,air,0.0,,,90.0,25.0,5.82865628083278,Ti-6Al-4V,1378.588144294298,0.0
2597.19220020204,966.524519722338,,245.0,,powder,,1750.0,,,1.0,,,60.0,,L-PBF,,3.81,force,,,,,,air,0.0,,,90.0,25.0,3.4145040899444807,Ti-6Al-4V,1933.049039444676,0.0
5057.54192034422,862.347076319241,,245.0,,powder,,1750.0,,,1.0,,,60.0,,L-PBF,,3.81,force,,,,,,air,0.0,,,90.0,25.0,3.7039394911855457,Ti-6Al-4V,1724.694152638482,0.0
10215.151479463,689.89990958234,,245.0,,powder,,1750.0,,,1.0,,,60.0,,L-PBF,,3.81,force,,,,,,air,0.0,,,90.0,25.0,4.009244811125797,Ti-6Al-4V,1379.79981916468,0.0
14320.7813451843,758.371578727874,,245.0,,powder,,1750.0,,,1.0,,,60.0,,L-PBF,,3.81,force,,,,,,air,0.0,,,90.0,25.0,4.155966713826918,Ti-6Al-4V,1516.743157455748,0.0
17079.4429570374,620.418511378154,,245.0,,powder,,1750.0,,,1.0,,,60.0,,L-PBF,,3.81,force,,,,,,air,0.0,,,90.0,25.0,4.232473702147489,Ti-6Al-4V,1240.837022756308,0.0
141944.509506284,481.746968587876,,245.0,,powder,,1750.0,,,1.0,,,60.0,,L-PBF,,3.81,force,,,,,,air,0.0,,,90.0,25.0,5.152118598431161,Ti-6Al-4V,963.493937175752,0.0
1769.71716958687,861.94318469578,,245.0,,powder,,2000.0,,,1.0,,,60.0,,L-PBF,,3.81,force,,,,,,air,0.0,,,90.0,25.0,3.2479038643829967,Ti-6Al-4V,1723.88636939156,0.0
4250.44698723859,758.831789354018,,245.0,,powder,,2000.0,,,1.0,,,60.0,,L-PBF,,3.81,force,,,,,,air,0.0,,,90.0,25.0,3.628434603905268,Ti-6Al-4V,1517.663578708036,0.0
4842.42908452654,689.092126335419,,245.0,,powder,,2000.0,,,1.0,,,60.0,,L-PBF,,3.81,force,,,,,,air,0.0,,,90.0,25.0,3.685063269365476,Ti-6Al-4V,1378.184252670838,0.0
8276.94377662449,619.75635494028,,245.0,,powder,,2000.0,,,1.0,,,60.0,,L-PBF,,3.81,force,,,,,,air,0.0,,,90.0,25.0,3.9178700051463324,Ti-6Al-4V,1239.51270988056,0.0
24949.9526426414,551.284685794745,,245.0,,powder,,2000.0,,,1.0,,,60.0,,L-PBF,,3.81,force,,,,,,air,0.0,,,90.0,25.0,4.397069725628385,Ti-6Al-4V,1102.56937158949,0.0
60978.1308408088,414.139401691946,,245.0,,powder,,2000.0,,,1.0,,,60.0,,L-PBF,,3.81,force,,,,,,air,0.0,,,90.0,25.0,4.785174107829232,Ti-6Al-4V,828.278803383892,0.0
107539.272096066,343.333690612012,,245.0,,powder,,2000.0,,,1.0,,,60.0,,L-PBF,,3.81,force,,,,,,air,0.0,,,90.0,25.0,5.031567092530428,Ti-6Al-4V,686.667381224024,0.0
26583.7091721976,397.5117808592,,,,powder,,500.0,,,1.0,,,20.0,,L-PBF,,6,force,,,,120.0,,air,-1.0,,,90.0,25.0,4.424615577081945,18Ni300,397.5117808592,-397.5117808592
101697.162271538,268.66700694511,,,,powder,,500.0,,,1.0,,,20.0,,L-PBF,,6,force,,,,120.0,,air,-1.0,,,90.0,25.0,5.007308834663094,18Ni300,268.66700694511,-268.66700694511
133625.920837319,296.978386326459,,,,powder,,500.0,,,1.0,,,20.0,,L-PBF,,6,force,,,,120.0,,air,-1.0,,,90.0,25.0,5.125890711018993,18Ni300,296.978386326459,-296.978386326459
232769.886690123,296.978386326459,,,,powder,,500.0,,,1.0,,,20.0,,L-PBF,,6,force,,,,120.0,,air,-1.0,,,90.0,25.0,5.366926795177918,18Ni300,296.978386326459,-296.978386326459
302336.347193905,268.906991636841,,,,powder,,500.0,,,1.0,,,20.0,,L-PBF,,6,force,,,,120.0,,air,-1.0,,,90.0,25.0,5.4804903616562815,18Ni300,268.906991636841,-268.906991636841
403476.07720307,247.541775800962,,,,powder,,500.0,,,1.0,,,20.0,,L-PBF,,6,force,,,,120.0,,air,-1.0,,,90.0,25.0,5.605817789747806,18Ni300,247.541775800962,-247.541775800962
966534.418103491,227.421989880396,,,,powder,,500.0,,,1.0,,,20.0,,L-PBF,,6,force,,,,120.0,,air,-1.0,,,90.0,25.0,5.985217323782347,18Ni300,227.421989880396,-227.421989880396
1184525.84822676,197.980454479697,,,,powder,,500.0,,,1.0,,,20.0,,L-PBF,,6,force,,,,120.0,,air,-1.0,,,90.0,25.0,6.073544542154408,18Ni300,197.980454479697,-197.980454479697
1779094.34360161,177.055419337585,,,,powder,,500.0,,,1.0,,,20.0,,L-PBF,,6,force,,,,120.0,,air,-1.0,,,90.0,25.0,6.250198978898533,18Ni300,177.055419337585,-177.055419337585
36408.0538719915,399.487166070556,,,,powder,,500.0,,,1.0,,,20.0,,L-PBF,,6,force,,,,120.0,,air,-1.0,,,90.0,25.0,4.561197465112359,18Ni300,399.487166070556,-399.487166070556
201980.404356927,288.902823232126,,,,powder,,500.0,,,1.0,,,20.0,,L-PBF,,6,force,,,,120.0,,air,-1.0,,,90.0,25.0,5.305309237305704,18Ni300,288.902823232126,-288.902823232126
259038.343363522,269.567308939275,,,,powder,,500.0,,,1.0,,,20.0,,L-PBF,,6,force,,,,120.0,,air,-1.0,,,90.0,25.0,5.413364053960327,18Ni300,269.567308939275,-269.567308939275
480817.739878349,239.059929715317,,,,powder,,500.0,,,1.0,,,20.0,,L-PBF,,6,force,,,,120.0,,air,-1.0,,,90.0,25.0,5.6819804826825955,18Ni300,239.059929715317,-239.059929715317
664720.008306224,219.152538312334,,,,powder,,500.0,,,1.0,,,20.0,,L-PBF,,6,force,,,,120.0,,air,-1.0,,,90.0,25.0,5.822638751387659,18Ni300,219.152538312334,-219.152538312334
26428.4441052974,398.828397738718,,,,powder,,500.0,,,1.0,,,20.0,,L-PBF,,6,force,,,,120.0,,air,-1.0,,,0.0,25.0,4.4220715961103805,18Ni300,398.828397738718,-398.828397738718
28833.3531458407,398.469304771259,,,,powder,,500.0,,,1.0,,,20.0,,L-PBF,,6,force,,,,120.0,,air,-1.0,,,0.0,25.0,4.4598951511657186,18Ni300,398.469304771259,-398.469304771259
33337.606000898,347.474506398902,,,,powder,,500.0,,,1.0,,,20.0,,L-PBF,,6,force,,,,120.0,,air,-1.0,,,0.0,25.0,4.522934409591278,18Ni300,347.474506398902,-347.474506398902
73003.9577507653,266.970834901192,,,,powder,,500.0,,,1.0,,,20.0,,L-PBF,,6,force,,,,120.0,,air,-1.0,,,0.0,25.0,4.863346405089305,18Ni300,266.970834901192,-266.970834901192
83192.0330385806,296.769591157029,,,,powder,,500.0,,,1.0,,,20.0,,L-PBF,,6,force,,,,120.0,,air,-1.0,,,0.0,25.0,4.92008173767231,18Ni300,296.769591157029,-296.769591157029
104192.625578983,227.079964106181,,,,powder,,500.0,,,1.0,,,20.0,,L-PBF,,6,force,,,,120.0,,air,-1.0,,,0.0,25.0,5.017836982075889,18Ni300,227.079964106181,-227.079964106181
110692.700631083,248.27081928919,,,,powder,,500.0,,,1.0,,,20.0,,L-PBF,,6,force,,,,120.0,,air,-1.0,,,0.0,25.0,5.044118983298223,18Ni300,248.27081928919,-248.27081928919
144421.19017343,248.528513537864,,,,powder,,500.0,,,1.0,,,20.0,,L-PBF,,6,force,,,,120.0,,air,-1.0,,,0.0,25.0,5.15963091968944,18Ni300,248.528513537864,-248.528513537864
238320.493379318,197.394909064458,,,,powder,,500.0,,,1.0,,,20.0,,L-PBF,,6,force,,,,120.0,,air,-1.0,,,0.0,25.0,5.377161389299356,18Ni300,197.394909064458,-197.394909064458
311701.569697205,197.412101801025,,,,powder,,500.0,,,1.0,,,20.0,,L-PBF,,6,force,,,,120.0,,air,-1.0,,,0.0,25.0,5.493738989344911,18Ni300,197.412101801025,-197.412101801025
28236.735404838,397.597915406133,,,,powder,,500.0,,,1.0,,,20.0,,L-PBF,,6,force,,,,120.0,,air,-1.0,,,0.0,25.0,4.450814484248721,18Ni300,397.597915406133,-397.597915406133
65433.9804258054,288.143488125388,,,,powder,,500.0,,,1.0,,,20.0,,L-PBF,,6,force,,,,120.0,,air,-1.0,,,0.0,25.0,4.815803339744842,18Ni300,288.143488125388,-288.143488125388
92647.3946526116,208.820686759025,,,,powder,,500.0,,,1.0,,,20.0,,L-PBF,,6,force,,,,120.0,,air,-1.0,,,0.0,25.0,4.966833210984615,18Ni300,208.820686759025,-208.820686759025
95371.5923048448,239.295539695989,,,,powder,,500.0,,,1.0,,,20.0,,L-PBF,,6,force,,,,120.0,,air,-1.0,,,0.0,25.0,4.97941903358793,18Ni300,239.295539695989,-239.295539695989
141035.238967176,229.145125145609,,,,powder,,500.0,,,1.0,,,20.0,,L-PBF,,6,force,,,,120.0,,air,-1.0,,,0.0,25.0,5.149327638732676,18Ni300,229.145125145609,-229.145125145609
147301.229768872,288.143488125388,,,,powder,,500.0,,,1.0,,,20.0,,L-PBF,,6,force,,,,120.0,,air,-1.0,,,0.0,25.0,5.168206372637646,18Ni300,288.143488125388,-288.143488125388
158369.275211875,269.170999534798,,,,powder,,500.0,,,1.0,,,20.0,,L-PBF,,6,force,,,,120.0,,air,-1.0,,,0.0,25.0,5.199670929145932,18Ni300,269.170999534798,-269.170999534798
4014.58265314609,360.833003396941,,,,powder,612.0,,,,1.0,,,40.0,21.4,L-PBF,2.0,7.6,force,,152.0,,400.0,609.0,air,-1.0,35.0,,90.0,25.0,3.603640403697736,316L,360.833003396941,-360.833003396941
9514.92925452613,320.737057072083,,,,powder,612.0,,,,1.0,,,40.0,21.4,L-PBF,2.0,7.6,force,,152.0,,400.0,609.0,air,-1.0,35.0,,90.0,25.0,3.978405563565431,316L,320.737057072083,-320.737057072083
23725.9827172498,320.872024845401,,,,powder,612.0,,,,1.0,,,40.0,21.4,L-PBF,2.0,7.6,force,,152.0,,400.0,609.0,air,-1.0,35.0,,90.0,25.0,4.375224209712188,316L,320.872024845401,-320.872024845401
