Repository: Luwen-Zhang/SNEnsemble

# Copyright Notification

## Composites

We reformat and merge fatigue testing records from SNL/MSU/DOE, OptiMat, UPWIND, and FACT databases into a single database with careful considerations, including filtering invalid entries, rename variables, fix improper calculations in the records, to obtain clean and consistent data to fit machine 
learning usages. We leave the original format ("2019_SNL_MSU_DOE_Composite-Materials-Database_Wind_29pt0.xlsx" and "Optidat UPWIND 28_3_2017.xls") in the folder. Any derived database should be directly based on the original files instead of our merged database. We are not responsible for the accuracy of the testing records.

File: data/alloy/alloy_AM2022.csv (part 39 of 50)
Cycles to Failure,Stress Amplitude,hatch space  (μm),layer scan rotation  (°),wire feed rate  (mm/s),types of feedstock,ultimate tensile strength  (MPa),scan speed  (mm/s),scan pattern,current  (A),stress concentration factor of specimens,AM environment,preheat temperature  (°C),layer thickness  (μm),elongation  (%),types of AM,Frequency,critical cross-section size of specimens (mm),load control,voltage  (V),Young's modulus  (GPa),powder feed rate  (g/s),power  (W),yield strength  (MPa),fatigue environment,R-value,size of feedstock  (μm),speed function,direciton of specimen  (°),fatigue temperature  (°C),log10(Cycles to Failure),Material_Code,Maximum Stress,Minimum Stress
24381.9720866754,340.951750175357,,,,powder,612.0,,,,1.0,,,40.0,21.4,L-PBF,2.0,7.6,force,,152.0,,400.0,609.0,air,-1.0,35.0,,90.0,25.0,4.387068829736967,316L,340.951750175357,-340.951750175357
31689.3473301563,350.479765297046,,,,powder,612.0,,,,1.0,,,40.0,21.4,L-PBF,2.0,7.6,force,,152.0,,400.0,609.0,air,-1.0,35.0,,90.0,25.0,4.500913294607449,316L,350.479765297046,-350.479765297046
40848.6487991934,340.167011558281,,,,powder,612.0,,,,1.0,,,40.0,21.4,L-PBF,2.0,7.6,force,,152.0,,400.0,609.0,air,-1.0,35.0,,90.0,25.0,4.611177695415322,316L,340.167011558281,-340.167011558281
47297.0952198401,340.272264071174,,,,powder,612.0,,,,1.0,,,40.0,21.4,L-PBF,2.0,7.6,force,,152.0,,400.0,609.0,air,-1.0,35.0,,90.0,25.0,4.674834469094416,316L,340.272264071174,-340.272264071174
55783.9012432942,300.793762022006,,,,powder,612.0,,,,1.0,,,40.0,21.4,L-PBF,2.0,7.6,force,,152.0,,400.0,609.0,air,-1.0,35.0,,90.0,25.0,4.746508883346827,316L,300.793762022006,-300.793762022006
69171.160297262,280.416069895655,,,,powder,612.0,,,,1.0,,,40.0,21.4,L-PBF,2.0,7.6,force,,152.0,,400.0,609.0,air,-1.0,35.0,,90.0,25.0,4.8399250607223685,316L,280.416069895655,-280.416069895655
72359.2576396413,260.398710126624,,,,powder,612.0,,,,1.0,,,40.0,21.4,L-PBF,2.0,7.6,force,,152.0,,400.0,609.0,air,-1.0,35.0,,90.0,25.0,4.859494102623083,316L,260.398710126624,-260.398710126624
201720.498885266,220.306686858976,,,,powder,612.0,,,,1.0,,,40.0,21.4,L-PBF,2.0,7.6,force,,152.0,,400.0,609.0,air,-1.0,35.0,,90.0,25.0,5.304750033564283,316L,220.306686858976,-220.306686858976
402957.51580939,180.454097689294,,,,powder,612.0,,,,1.0,,,40.0,21.4,L-PBF,2.0,7.6,force,,152.0,,400.0,609.0,air,-1.0,35.0,,90.0,25.0,5.6052592604782046,316L,180.454097689294,-180.454097689294
813730.174803959,160.358825734336,,,,powder,612.0,,,,1.0,,,40.0,21.4,L-PBF,2.0,7.6,force,,152.0,,400.0,609.0,air,-1.0,35.0,,90.0,25.0,5.910480420835079,316L,160.358825734336,-160.358825734336
14163.6431975962,280.656389253157,,,,powder,564.0,,,,1.0,,,400.0,26.8,P-DED,2.0,7.6,force,,170.0,,2000.0,322.0,air,-1.0,100.0,,90.0,25.0,4.15117497772552,316L,280.656389253157,-280.656389253157
19521.725054449,260.171057502455,,,,powder,564.0,,,,1.0,,,400.0,26.8,P-DED,2.0,7.6,force,,170.0,,2000.0,322.0,air,-1.0,100.0,,90.0,25.0,4.290518191841235,316L,260.171057502455,-260.171057502455
25128.3095236848,260.018635204291,,,,powder,564.0,,,,1.0,,,400.0,26.8,P-DED,2.0,7.6,force,,170.0,,2000.0,322.0,air,-1.0,100.0,,90.0,25.0,4.400163272944747,316L,260.018635204291,-260.018635204291
37084.7198347289,260.384875466538,,,,powder,564.0,,,,1.0,,,400.0,26.8,P-DED,2.0,7.6,force,,170.0,,2000.0,322.0,air,-1.0,100.0,,90.0,25.0,4.569195002380013,316L,260.384875466538,-260.384875466538
114557.017115523,190.283264496142,,,,powder,564.0,,,,1.0,,,400.0,26.8,P-DED,2.0,7.6,force,,170.0,,2000.0,322.0,air,-1.0,100.0,,90.0,25.0,5.059021696766031,316L,190.283264496142,-190.283264496142
123586.642695279,240.115300505912,,,,powder,564.0,,,,1.0,,,400.0,26.8,P-DED,2.0,7.6,force,,170.0,,2000.0,322.0,air,-1.0,100.0,,90.0,25.0,5.091971534529417,316L,240.115300505912,-240.115300505912
166934.800396287,190.065592038213,,,,powder,564.0,,,,1.0,,,400.0,26.8,P-DED,2.0,7.6,force,,170.0,,2000.0,322.0,air,-1.0,100.0,,90.0,25.0,5.222546882183265,316L,190.065592038213,-190.065592038213
252136.129311791,190.236575540586,,,,powder,564.0,,,,1.0,,,400.0,26.8,P-DED,2.0,7.6,force,,170.0,,2000.0,322.0,air,-1.0,100.0,,90.0,25.0,5.401635081442035,316L,190.236575540586,-190.236575540586
260427.900533015,230.183358046011,,,,powder,564.0,,,,1.0,,,400.0,26.8,P-DED,2.0,7.6,force,,170.0,,2000.0,322.0,air,-1.0,100.0,,90.0,25.0,5.415687509844069,316L,230.183358046011,-230.183358046011
281662.377794478,210.203727535043,,,,powder,564.0,,,,1.0,,,400.0,26.8,P-DED,2.0,7.6,force,,170.0,,2000.0,322.0,air,-1.0,100.0,,90.0,25.0,5.449728841279594,316L,210.203727535043,-210.203727535043
14726.2231180486,401.044039299945,,,,powder,681.0,,,,1.0,,,40.0,28.9,L-PBF,2.0,7.6,force,,167.0,,400.0,490.0,air,-1.0,35.0,,0.0,25.0,4.16809137621696,316L,401.044039299945,-401.044039299945
22023.896661247,381.022649442187,,,,powder,681.0,,,,1.0,,,40.0,28.9,L-PBF,2.0,7.6,force,,167.0,,400.0,490.0,air,-1.0,35.0,,0.0,25.0,4.342894160628487,316L,381.022649442187,-381.022649442187
59852.4209751945,360.475438710273,,,,powder,681.0,,,,1.0,,,40.0,28.9,L-PBF,2.0,7.6,force,,167.0,,400.0,490.0,air,-1.0,35.0,,0.0,25.0,4.77708172190873,316L,360.475438710273,-360.475438710273
71783.5471310049,370.085402865097,,,,powder,681.0,,,,1.0,,,40.0,28.9,L-PBF,2.0,7.6,force,,167.0,,400.0,490.0,air,-1.0,35.0,,0.0,25.0,4.856024914868774,316L,370.085402865097,-370.085402865097
126872.055779272,340.906833827227,,,,powder,681.0,,,,1.0,,,40.0,28.9,L-PBF,2.0,7.6,force,,167.0,,400.0,490.0,air,-1.0,35.0,,0.0,25.0,5.103365977041312,316L,340.906833827227,-340.906833827227
160204.325983258,340.870332530631,,,,powder,681.0,,,,1.0,,,40.0,28.9,L-PBF,2.0,7.6,force,,167.0,,400.0,490.0,air,-1.0,35.0,,0.0,25.0,5.204674239122075,316L,340.870332530631,-340.870332530631
209732.837281064,300.965954635553,,,,powder,681.0,,,,1.0,,,40.0,28.9,L-PBF,2.0,7.6,force,,167.0,,400.0,490.0,air,-1.0,35.0,,0.0,25.0,5.321666432055722,316L,300.965954635553,-300.965954635553
394764.079384639,260.31642132552,,,,powder,681.0,,,,1.0,,,40.0,28.9,L-PBF,2.0,7.6,force,,167.0,,400.0,490.0,air,-1.0,35.0,,0.0,25.0,5.596337628205389,316L,260.31642132552,-260.31642132552
397501.231515263,240.358785275394,,,,powder,681.0,,,,1.0,,,40.0,28.9,L-PBF,2.0,7.6,force,,167.0,,400.0,490.0,air,-1.0,35.0,,0.0,25.0,5.599338478500551,316L,240.358785275394,-240.358785275394
1557472.53066118,220.432803783533,,,,powder,681.0,,,,1.0,,,40.0,28.9,L-PBF,2.0,7.6,force,,167.0,,400.0,490.0,air,-1.0,35.0,,0.0,25.0,6.19242039569238,316L,220.432803783533,-220.432803783533
15311.1487134435,320.466945458197,,,,powder,629.0,,,,1.0,,,400.0,37.8,P-DED,2.0,7.6,force,,172.0,,2000.0,438.0,air,-1.0,100.0,,0.0,25.0,4.185007774708398,316L,320.466945458197,-320.466945458197
34375.0487496451,300.621667925568,,,,powder,629.0,,,,1.0,,,400.0,37.8,P-DED,2.0,7.6,force,,172.0,,2000.0,438.0,air,-1.0,100.0,,0.0,25.0,4.536243322741937,316L,300.621667925568,-300.621667925568
65248.5524840418,310.577617546335,,,,powder,629.0,,,,1.0,,,400.0,37.8,P-DED,2.0,7.6,force,,172.0,,2000.0,438.0,air,-1.0,100.0,,0.0,25.0,4.814570881448384,316L,310.577617546335,-310.577617546335
70735.4716242375,290.339521034413,,,,powder,629.0,,,,1.0,,,400.0,37.8,P-DED,2.0,7.6,force,,172.0,,2000.0,438.0,air,-1.0,100.0,,0.0,25.0,4.849637253505942,316L,290.339521034413,-290.339521034413
276180.570607706,250.188368812572,,,,powder,629.0,,,,1.0,,,400.0,37.8,P-DED,2.0,7.6,force,,172.0,,2000.0,438.0,air,-1.0,100.0,,0.0,25.0,5.441193122560267,316L,250.188368812572,-250.188368812572
294431.793948008,280.44739304752,,,,powder,629.0,,,,1.0,,,400.0,37.8,P-DED,2.0,7.6,force,,172.0,,2000.0,438.0,air,-1.0,100.0,,0.0,25.0,5.468984705090163,316L,280.44739304752,-280.44739304752
388211.905055216,270.295147704364,,,,powder,629.0,,,,1.0,,,400.0,37.8,P-DED,2.0,7.6,force,,172.0,,2000.0,438.0,air,-1.0,100.0,,0.0,25.0,5.589068849497757,316L,270.295147704364,-270.295147704364
698381.028086864,230.213183144429,,,,powder,629.0,,,,1.0,,,400.0,37.8,P-DED,2.0,7.6,force,,172.0,,2000.0,438.0,air,-1.0,100.0,,0.0,25.0,5.844092433004072,316L,230.213183144429,-230.213183144429
986991.815663556,260.235900635517,,,,powder,629.0,,,,1.0,,,400.0,37.8,P-DED,2.0,7.6,force,,172.0,,2000.0,438.0,air,-1.0,100.0,,0.0,25.0,5.994313551426584,316L,260.235900635517,-260.235900635517
36502.9961955278,295.681381957774,,,,powder,,,,,1.0,,,20.0,,L-PBF,5.0,5.0,force,,,,,,air,0.1,,,0.0,25.0,4.5623285131627735,316L,657.0697376839422,65.70697376839422
55806.0775103704,295.854126679463,,,,powder,,,,,1.0,,,20.0,,L-PBF,5.0,5.0,force,,,,,,air,0.1,,,0.0,25.0,4.746681497960697,316L,657.4536148432511,65.74536148432512
84906.4315312535,262.244813762917,,,,powder,,,,,1.0,,,20.0,,L-PBF,5.0,5.0,force,,,,,,air,0.1,,,0.0,25.0,4.928940588627244,316L,582.7662528064822,58.27662528064822
117210.229753348,262.341650671785,,,,powder,,,,,1.0,,,20.0,,L-PBF,5.0,5.0,force,,,,,,air,0.1,,,0.0,25.0,5.068965517241379,316L,582.9814459372999,58.298144593729994
216251.859302522,229.621505620047,,,,powder,,,,,1.0,,,20.0,,L-PBF,5.0,5.0,force,,,,,,air,0.1,,,0.0,25.0,5.334959850154674,316L,510.2700124889933,51.02700124889933
353617.292189492,196.69589421422,,,,powder,,,,,1.0,,,20.0,,L-PBF,5.0,5.0,force,,,,,,air,0.1,,,0.0,25.0,5.54853349423372,316L,437.1019871427111,43.710198714271115
398769.685919364,196.69589421422,,,,powder,,,,,1.0,,,20.0,,L-PBF,5.0,5.0,force,,,,,,air,0.1,,,0.0,25.0,5.600722136253621,316L,437.1019871427111,43.710198714271115
413527.436962008,196.365012642449,,,,powder,,,,,1.0,,,20.0,,L-PBF,5.0,5.0,force,,,,,,air,0.1,,,0.0,25.0,5.61650432967066,316L,436.36669476099775,43.636669476099776
476309.746703706,196.667315905405,,,,powder,,,,,1.0,,,20.0,,L-PBF,5.0,5.0,force,,,,,,air,0.1,,,0.0,25.0,5.677889468549858,316L,437.0384797897889,43.70384797897889
44332.4908921372,257.481638348053,,,,powder,,,,,1.0,,,20.0,,L-PBF,5.0,5.0,force,,,,,,air,0.1,,,0.0,25.0,4.646722133517219,316L,572.181418551229,57.218141855122894
124619.591072766,213.130121608318,,,,powder,,,,,1.0,,,20.0,,L-PBF,5.0,5.0,force,,,,,,air,0.1,,,0.0,25.0,5.095586321825398,316L,473.6224924629289,47.36224924629289
143685.556991623,196.69589421422,,,,powder,,,,,1.0,,,20.0,,L-PBF,5.0,5.0,force,,,,,,air,0.1,,,0.0,25.0,5.1574131158441725,316L,437.1019871427111,43.710198714271115
151750.089891026,196.667315905405,,,,powder,,,,,1.0,,,20.0,,L-PBF,5.0,5.0,force,,,,,,air,0.1,,,0.0,25.0,5.181128957007032,316L,437.0384797897889,43.70384797897889
199171.583929755,190.666349129902,,,,powder,,,,,1.0,,,20.0,,L-PBF,5.0,5.0,force,,,,,,air,0.1,,,0.0,25.0,5.2992273771458525,316L,423.70299806644886,42.37029980664489
922103.735286331,180.506813465447,,,,powder,,,,,1.0,,,20.0,,L-PBF,5.0,5.0,force,,,,,,air,0.1,,,0.0,25.0,5.964779781279459,316L,401.1262521454378,40.11262521454378
78506.5966111741,359.688232151809,,,,powder,,,,,1.0,Ar,200.0,30.0,,L-PBF,,7,force,,,,,,air,0.1,,,90.0,25.0,4.894906150394509,IN718,799.3071825595756,79.93071825595757
119806.235638041,360.065362641619,,,,powder,,,,,1.0,Ar,200.0,30.0,,L-PBF,,7,force,,,,,,air,0.1,,,90.0,25.0,5.078479422666947,IN718,800.1452503147088,80.0145250314709
145043.72271233,315.050111358575,,,,powder,,,,,1.0,Ar,200.0,30.0,,L-PBF,,7,force,,,,,,air,0.1,,,90.0,25.0,5.161498937892985,IN718,700.1113585746111,70.01113585746111
256939.887327746,314.963533970529,,,,powder,,,,,1.0,Ar,200.0,30.0,,L-PBF,,7,force,,,,,,air,0.1,,,90.0,25.0,5.409831529340965,IN718,699.9189643789533,69.99189643789533
379761.151963865,269.503139407786,,,,powder,,,,,1.0,Ar,200.0,30.0,,L-PBF,,7,force,,,,,,air,0.1,,,90.0,25.0,5.579510536097051,IN718,598.8958653506356,59.889586535063565
392312.322707841,269.487923213202,,,,powder,,,,,1.0,Ar,200.0,30.0,,L-PBF,,7,force,,,,,,air,0.1,,,90.0,25.0,5.593631949730268,IN718,598.8620515848934,59.88620515848934
1122111.63865237,224.756014823264,,,,powder,,,,,1.0,Ar,200.0,30.0,,L-PBF,,7,force,,,,,,air,0.1,,,90.0,25.0,6.050036066936879,IN718,499.45781071836444,49.94578107183645
1194007.25420853,225.127841103887,,,,powder,,,,,1.0,Ar,200.0,30.0,,L-PBF,,7,force,,,,,,air,0.1,,,90.0,25.0,6.07700696536384,IN718,500.2840913419711,50.02840913419711
1518079.23310421,225.180911907492,,,,powder,,,,,1.0,Ar,200.0,30.0,,L-PBF,,7,force,,,,,,air,0.1,,,90.0,25.0,6.18129443928142,IN718,500.4020264610933,50.040202646109336
112380.650980536,448.516057188016,,,,powder,,,,,1.0,Ar,200.0,30.0,,L-PBF,,7,force,,,,,,air,0.1,,,90.0,25.0,5.050691543477298,IN718,996.7023493067022,99.67023493067023
146234.872901479,448.451667129631,,,,powder,,,,,1.0,Ar,200.0,30.0,,L-PBF,,7,force,,,,,,air,0.1,,,90.0,25.0,5.165050951983645,IN718,996.5592602880689,99.6559260288069
274761.989777421,403.560215673485,,,,powder,,,,,1.0,Ar,200.0,30.0,,L-PBF,,7,force,,,,,,air,0.1,,,90.0,25.0,5.438956652799115,IN718,896.8004792744111,89.68004792744112
308532.177796984,403.560215673485,,,,powder,,,,,1.0,Ar,200.0,30.0,,L-PBF,,7,force,,,,,,air,0.1,,,90.0,25.0,5.489300464676926,IN718,896.8004792744111,89.68004792744112
503584.238771931,358.379285936832,,,,powder,,,,,1.0,Ar,200.0,30.0,,L-PBF,,7,force,,,,,,air,0.1,,,90.0,25.0,5.702072129057955,IN718,796.39841319296,79.63984131929601
616421.386711129,358.326215133228,,,,powder,,,,,1.0,Ar,200.0,30.0,,L-PBF,,7,force,,,,,,air,0.1,,,90.0,25.0,5.789877698134477,IN718,796.28047807384,79.62804780738401
1412825.12221786,313.404748665732,,,,powder,,,,,1.0,Ar,200.0,30.0,,L-PBF,,7,force,,,,,,air,0.1,,,90.0,25.0,6.15008840873037,IN718,696.4549970349599,69.64549970349599
1743773.59701248,313.511220928335,,,,powder,,,,,1.0,Ar,200.0,30.0,,L-PBF,,7,force,,,,,,air,0.1,,,90.0,25.0,6.241490097597154,IN718,696.6916020629666,69.66916020629667
1802497.1086889,313.617362535543,,,,powder,,,,,1.0,Ar,200.0,30.0,,L-PBF,,7,force,,,,,,air,0.1,,,90.0,25.0,6.2558745767582,IN718,696.9274723012066,69.69274723012067
74117.3935374452,449.695010347177,,,,powder,,,,,1.0,Ar,200.0,30.0,,L-PBF,,7,force,,,,,,air,0.1,,,90.0,25.0,4.86992013822095,IN718,999.3222452159489,99.93222452159489
79138.8492161718,449.53546728097,,,,powder,,,,,1.0,Ar,200.0,30.0,,L-PBF,,7,force,,,,,,air,0.1,,,90.0,25.0,4.89838973075816,IN718,998.9677050688222,99.89677050688222
160420.269371724,404.803558891032,,,,powder,,,,,1.0,Ar,200.0,30.0,,L-PBF,,7,force,,,,,,air,0.1,,,90.0,25.0,5.205259241255743,IN718,899.5634642022934,89.95634642022935
399146.002368747,404.856629694636,,,,powder,,,,,1.0,Ar,200.0,30.0,,L-PBF,,7,force,,,,,,air,0.1,,,90.0,25.0,5.60113178396937,IN718,899.6813993214133,89.96813993214134
557024.981565441,359.885020143186,,,,powder,,,,,1.0,Ar,200.0,30.0,,L-PBF,,7,force,,,,,,air,0.1,,,90.0,25.0,5.745874672934464,IN718,799.74448920708,79.97444892070801
693700.244190747,359.831949339582,,,,powder,,,,,1.0,Ar,200.0,30.0,,L-PBF,,7,force,,,,,,air,0.1,,,90.0,25.0,5.841171847376389,IN718,799.62655408796,79.96265540879601
1289975.51149117,315.083967916198,,,,powder,,,,,1.0,Ar,200.0,30.0,,L-PBF,,7,force,,,,,,air,0.1,,,90.0,25.0,6.110581465861108,IN718,700.1865953693289,70.01865953693289
1359432.07593321,314.287244551346,,,,powder,,,,,1.0,Ar,200.0,30.0,,L-PBF,,7,force,,,,,,air,0.1,,,90.0,25.0,6.133357512928048,IN718,698.4160990029911,69.84160990029912
1648034.75223519,315.349652589613,,,,powder,,,,,1.0,Ar,200.0,30.0,,L-PBF,,7,force,,,,,,air,0.1,,,90.0,25.0,6.216966365458697,IN718,700.7770057546956,70.07770057546956
134099.038552762,449.882739420936,,,,powder,,,,,1.0,Ar,200.0,30.0,,L-PBF,,7,force,,,,,,air,0.1,,,90.0,25.0,5.12742566411016,IN718,999.7394209354132,99.97394209354132
142905.309407556,449.707349665925,,,,powder,,,,,1.0,Ar,200.0,30.0,,L-PBF,,7,force,,,,,,air,0.1,,,90.0,25.0,5.1550483645752125,IN718,999.3496659242777,99.93496659242777
181969.581683198,404.562026726058,,,,powder,,,,,1.0,Ar,200.0,30.0,,L-PBF,,7,force,,,,,,air,0.1,,,90.0,25.0,5.259998796714642,IN718,899.0267260579066,89.90267260579066
283715.335525793,404.758463251671,,,,powder,,,,,1.0,Ar,200.0,30.0,,L-PBF,,7,force,,,,,,air,0.1,,,90.0,25.0,5.452882811136801,IN718,899.46325167038,89.94632516703801
549982.475550003,359.634187082406,,,,powder,,,,,1.0,Ar,200.0,30.0,,L-PBF,,7,force,,,,,,air,0.1,,,90.0,25.0,5.740348851506636,IN718,799.1870824053467,79.91870824053467
1037769.65454008,315.078173719377,,,,powder,,,,,1.0,Ar,200.0,30.0,,L-PBF,,7,force,,,,,,air,0.1,,,90.0,25.0,6.016100967323956,IN718,700.1737193763933,70.01737193763933
2180074.50938016,314.685300668152,,,,powder,,,,,1.0,Ar,200.0,30.0,,L-PBF,,7,force,,,,,,air,0.1,,,90.0,25.0,6.33847133693473,IN718,699.3006681514489,69.9300668151449
2290448.24325516,315.253563474388,,,,powder,,,,,1.0,Ar,200.0,30.0,,L-PBF,,7,force,,,,,,air,0.1,,,90.0,25.0,6.359920482568053,IN718,700.5634743875288,70.05634743875288
109469.23330383,247.29526322448,,,,powder,,,,,1.0,,200.0,50.0,,L-PBF,20.0,,force,,,,,,air,0.1,48.400000000000006,,90.0,25.0,5.039292076400909,316L,549.5450293877334,54.954502938773345
121988.30467081,247.33740337967,,,,powder,,,,,1.0,,200.0,50.0,,L-PBF,20.0,,force,,,,,,air,0.1,48.400000000000006,,90.0,25.0,5.086318195753419,316L,549.6386741770444,54.96386741770445
125596.581806058,247.33740337967,,,,powder,,,,,1.0,,200.0,50.0,,L-PBF,20.0,,force,,,,,,air,0.1,48.400000000000006,,90.0,25.0,5.098977819950797,316L,549.6386741770444,54.96386741770445
166028.348539849,236.142463960076,,,,powder,,,,,1.0,,200.0,50.0,,L-PBF,20.0,,force,,,,,,air,0.1,48.400000000000006,,90.0,25.0,5.220182248059888,316L,524.7610310223911,52.47610310223911
187908.742390387,236.142463960076,,,,powder,,,,,1.0,,200.0,50.0,,L-PBF,20.0,,force,,,,,,air,0.1,48.400000000000006,,90.0,25.0,5.273946985973759,316L,524.7610310223911,52.47610310223911
221349.88999311,236.316726448582,,,,powder,,,,,1.0,,200.0,50.0,,L-PBF,20.0,,force,,,,,,air,0.1,48.400000000000006,,90.0,25.0,5.345079310478422,316L,525.1482809968488,52.514828099684884
515071.069186821,213.822160451431,,,,powder,,,,,1.0,,200.0,50.0,,L-PBF,20.0,,force,,,,,,air,0.1,48.400000000000006,,90.0,25.0,5.71186715685907,316L,475.16035655873554,47.51603565587356
543709.398697011,213.605757807735,,,,powder,,,,,1.0,,200.0,50.0,,L-PBF,20.0,,force,,,,,,air,0.1,48.400000000000006,,90.0,25.0,5.73536684038992,316L,474.67946179496664,47.467946179496664
677355.187763383,213.605757807735,,,,powder,,,,,1.0,,200.0,50.0,,L-PBF,20.0,,force,,,,,,air,0.1,48.400000000000006,,90.0,25.0,5.830816461350771,316L,474.67946179496664,47.467946179496664
813976.275523535,213.520216337647,,,,powder,,,,,1.0,,200.0,50.0,,L-PBF,20.0,,force,,,,,,air,0.1,48.400000000000006,,90.0,25.0,5.910611746953861,316L,474.48936963921557,47.44893696392156
908823.008867665,202.462425301504,,,,powder,,,,,1.0,,200.0,50.0,,L-PBF,20.0,,force,,,,,,air,0.1,48.400000000000006,,90.0,25.0,5.9584793136329735,316L,449.9165006700089,44.99165006700089
34326.1606712282,479.877377746751,50.0,,,powder,,1200.0,,,1.0,,,30.0,,L-PBF,130.0,5,force,,,,280.0,,air,-1.0,35.0,,90.0,25.0,4.535625230965967,Ti-6Al-4V,479.877377746751,-479.877377746751
41293.9808624629,400.036567933247,50.0,,,powder,,1200.0,,,1.0,,,30.0,,L-PBF,130.0,5,force,,,,280.0,,air,-1.0,35.0,,90.0,25.0,4.615886752171487,Ti-6Al-4V,400.036567933247,-400.036567933247
58193.1211146516,439.701283202021,50.0,,,powder,,1200.0,,,1.0,,,30.0,,L-PBF,130.0,5,force,,,,280.0,,air,-1.0,35.0,,90.0,25.0,4.7648716506548325,Ti-6Al-4V,439.701283202021,-439.701283202021
84865.0352276999,400.456008776304,50.0,,,powder,,1200.0,,,1.0,,,30.0,,L-PBF,130.0,5,force,,,,280.0,,air,-1.0,35.0,,90.0,25.0,4.928728795834214,Ti-6Al-4V,400.456008776304,-400.456008776304
100043.033864932,320.346587546957,50.0,,,powder,,1200.0,,,1.0,,,30.0,,L-PBF,130.0,5,force,,,,280.0,,air,-1.0,35.0,,90.0,25.0,5.000186853498492,Ti-6Al-4V,320.346587546957,-320.346587546957
145566.224293446,340.25435989495,50.0,,,powder,,1200.0,,,1.0,,,30.0,,L-PBF,130.0,5,force,,,,280.0,,air,-1.0,35.0,,90.0,25.0,5.1630606173903155,Ti-6Al-4V,340.25435989495,-340.25435989495
171297.394506116,340.464080316479,50.0,,,powder,,1200.0,,,1.0,,,30.0,,L-PBF,130.0,5,force,,,,280.0,,air,-1.0,35.0,,90.0,25.0,5.233750757243257,Ti-6Al-4V,340.464080316479,-340.464080316479
341394.397535466,320.195758119744,50.0,,,powder,,1200.0,,,1.0,,,30.0,,L-PBF,130.0,5,force,,,,280.0,,air,-1.0,35.0,,90.0,25.0,5.533256389832621,Ti-6Al-4V,320.195758119744,-320.195758119744
1579326.11011494,300.438815198963,50.0,,,powder,,1200.0,,,1.0,,,30.0,,L-PBF,130.0,5,force,,,,280.0,,air,-1.0,35.0,,90.0,25.0,6.198471815378947,Ti-6Al-4V,300.438815198963,-300.438815198963
97065.7257138269,500.053761510588,50.0,,,powder,,1200.0,,,1.0,,,30.0,,L-PBF,130.0,5,force,,,,280.0,,air,-1.0,35.0,,90.0,25.0,4.98706590590135,Ti-6Al-4V,500.053761510588,-500.053761510588
98654.7658941363,420.154060702769,50.0,,,powder,,1200.0,,,1.0,,,30.0,,L-PBF,130.0,5,force,,,,280.0,,air,-1.0,35.0,,90.0,25.0,4.9941180703437,Ti-6Al-4V,420.154060702769,-420.154060702769
108792.649219356,440.271553472292,50.0,,,powder,,1200.0,,,1.0,,,30.0,,L-PBF,130.0,5,force,,,,280.0,,air,-1.0,35.0,,90.0,25.0,5.036599552427241,Ti-6Al-4V,440.271553472292,-440.271553472292
119972.313723462,420.363781124298,50.0,,,powder,,1200.0,,,1.0,,,30.0,,L-PBF,130.0,5,force,,,,280.0,,air,-1.0,35.0,,90.0,25.0,5.079081034510788,Ti-6Al-4V,420.363781124298,-420.363781124298
209867.773552606,440.163087989175,50.0,,,powder,,1200.0,,,1.0,,,30.0,,L-PBF,130.0,5,force,,,,280.0,,air,-1.0,35.0,,90.0,25.0,5.321945755196091,Ti-6Al-4V,440.163087989175,-440.163087989175
259785.799075623,400.246288354776,50.0,,,powder,,1200.0,,,1.0,,,30.0,,L-PBF,130.0,5,force,,,,280.0,,air,-1.0,35.0,,90.0,25.0,5.414615407123234,Ti-6Al-4V,400.246288354776,-400.246288354776
291831.679776361,400.246288354776,50.0,,,powder,,1200.0,,,1.0,,,30.0,,L-PBF,130.0,5,force,,,,280.0,,air,-1.0,35.0,,90.0,25.0,5.465132434936685,Ti-6Al-4V,400.246288354776,-400.246288354776
2201685.44259302,379.97796615804,50.0,,,powder,,1200.0,,,1.0,,,30.0,,L-PBF,130.0,5,force,,,,280.0,,air,-1.0,35.0,,90.0,25.0,6.342755270900727,Ti-6Al-4V,379.97796615804,-379.97796615804
93880.9807932564,679.282603636847,50.0,,,powder,,1200.0,,,1.0,,,30.0,,L-PBF,130.0,5,force,,,,280.0,,air,-1.0,35.0,,90.0,25.0,4.972577618110983,Ti-6Al-4V,679.282603636847,-679.282603636847
484145.577079447,619.500395598551,50.0,,,powder,,1200.0,,,1.0,,,30.0,,L-PBF,130.0,5,force,,,,280.0,,air,-1.0,35.0,,90.0,25.0,5.684975968702418,Ti-6Al-4V,619.500395598551,-619.500395598551
873438.239091817,580.976220870317,50.0,,,powder,,1200.0,,,1.0,,,30.0,,L-PBF,130.0,5,force,,,,280.0,,air,-1.0,35.0,,90.0,25.0,5.941232201396904,Ti-6Al-4V,580.976220870317,-580.976220870317
986506.499017263,580.615671021575,50.0,,,powder,,1200.0,,,1.0,,,30.0,,L-PBF,130.0,5,force,,,,280.0,,air,-1.0,35.0,,90.0,25.0,5.994099950691138,Ti-6Al-4V,580.615671021575,-580.615671021575
1163970.48309052,619.500395598551,50.0,,,powder,,1200.0,,,1.0,,,30.0,,L-PBF,130.0,5,force,,,,280.0,,air,-1.0,35.0,,90.0,25.0,6.065941967261081,Ti-6Al-4V,619.500395598551,-619.500395598551
1423166.30533581,600.012064093614,50.0,,,powder,,1200.0,,,1.0,,,30.0,,L-PBF,130.0,5,force,,,,280.0,,air,-1.0,35.0,,90.0,25.0,6.153255652908952,Ti-6Al-4V,600.012064093614,-600.012064093614
3283970.60377277,600.162893520827,50.0,,,powder,,1200.0,,,1.0,,,30.0,,L-PBF,130.0,5,force,,,,280.0,,air,-1.0,35.0,,90.0,25.0,6.516399260908909,Ti-6Al-4V,600.162893520827,-600.162893520827
3314847.09294352,640.30862545714,50.0,,,powder,,1200.0,,,1.0,,,30.0,,L-PBF,130.0,5,force,,,,280.0,,air,-1.0,35.0,,90.0,25.0,6.520463500094502,Ti-6Al-4V,640.30862545714,-640.30862545714
3614.79858322652,449.256873256857,90.0,,,powder,,1083.0,,,1.0,,,,,L-PBF,,,strain,,,,195.0,,air,-1.0,30.0,,0.0,25.0,3.5580841033925763,304L,449.256873256857,-449.256873256857
27948.0047474777,400.038222393323,90.0,,,powder,,1083.0,,,1.0,,,,,L-PBF,,,strain,,,,195.0,,air,-1.0,30.0,,0.0,25.0,4.446350808355141,304L,400.038222393323,-400.038222393323
36531.6993522709,399.647989318961,90.0,,,powder,,1083.0,,,1.0,,,,,L-PBF,,,strain,,,,195.0,,air,-1.0,30.0,,0.0,25.0,4.562669874843959,304L,399.647989318961,-399.647989318961
416389.764668823,374.742908863051,90.0,,,powder,,1083.0,,,1.0,,,,,L-PBF,,,strain,,,,195.0,,air,-1.0,30.0,,0.0,25.0,5.6195000455203346,304L,374.742908863051,-374.742908863051
1040088.20377422,374.695669837941,90.0,,,powder,,1083.0,,,1.0,,,,,L-PBF,,,strain,,,,195.0,,air,-1.0,30.0,,0.0,25.0,6.017070170825809,304L,374.695669837941,-374.695669837941
1600511.97328495,330.06533781653,90.0,,,powder,,1083.0,,,1.0,,,,,L-PBF,,,strain,,,,195.0,,air,-1.0,30.0,,0.0,25.0,6.204258927409945,304L,330.06533781653,-330.06533781653
7372560.92445006,349.35311728256,90.0,,,powder,,1083.0,,,1.0,,,,,L-PBF,,,strain,,,,195.0,,air,-1.0,30.0,,0.0,25.0,6.867618370107274,304L,349.35311728256,-349.35311728256
34780.533600655,134.9167475853,120.0,67.0,,powder,533.7,1000.0,stripe,,1.0,,80.0,30.0,15.6,L-PBF,100.0,,force,,67.5,,370.0,510.9,air,0.1,34.0,,90.0,25.0,4.541336240635133,Al-4.74Mg-0.70Sc-0.32Zr,299.81499463399996,29.9814994634
35494.4703753808,144.200323787321,120.0,67.0,,powder,533.7,1000.0,stripe,,1.0,,80.0,30.0,15.6,L-PBF,100.0,,force,,67.5,,370.0,510.9,air,0.1,34.0,,90.0,25.0,4.550160700308302,Al-4.74Mg-0.70Sc-0.32Zr,320.44516397182446,32.04451639718245
39491.3493266043,126.230845402554,120.0,67.0,,powder,533.7,1000.0,stripe,,1.0,,80.0,30.0,15.6,L-PBF,100.0,,force,,67.5,,370.0,510.9,air,0.1,34.0,,90.0,25.0,4.596501972811936,Al-4.74Mg-0.70Sc-0.32Zr,280.5129897834533,28.05129897834533
51527.5418018943,126.230845402554,120.0,67.0,,powder,533.7,1000.0,stripe,,1.0,,80.0,30.0,15.6,L-PBF,100.0,,force,,67.5,,370.0,510.9,air,0.1,34.0,,90.0,25.0,4.712039424290347,Al-4.74Mg-0.70Sc-0.32Zr,280.5129897834533,28.05129897834533
71286.7897080789,117.193259952882,120.0,67.0,,powder,533.7,1000.0,stripe,,1.0,,80.0,30.0,15.6,L-PBF,100.0,,force,,67.5,,370.0,510.9,air,0.1,34.0,,90.0,25.0,4.853009057363302,Al-4.74Mg-0.70Sc-0.32Zr,260.42946656196,26.042946656196
76657.0044557556,117.266788229966,120.0,67.0,,powder,533.7,1000.0,stripe,,1.0,,80.0,30.0,15.6,L-PBF,100.0,,force,,67.5,,370.0,510.9,air,0.1,34.0,,90.0,25.0,4.884551844219741,Al-4.74Mg-0.70Sc-0.32Zr,260.5928627332578,26.05928627332578
80053.1711417572,108.284877713688,120.0,67.0,,powder,533.7,1000.0,stripe,,1.0,,80.0,30.0,15.6,L-PBF,100.0,,force,,67.5,,370.0,510.9,air,0.1,34.0,,90.0,25.0,4.90337854027891,Al-4.74Mg-0.70Sc-0.32Zr,240.63306158597334,24.063306158597335
327377.841064642,108.216981247752,120.0,67.0,,powder,533.7,1000.0,stripe,,1.0,,80.0,30.0,15.6,L-PBF,100.0,,force,,67.5,,370.0,510.9,air,0.1,34.0,,90.0,25.0,5.515049280362935,Al-4.74Mg-0.70Sc-0.32Zr,240.48218055056,24.048218055056
448876.92676761,99.4689855550141,120.0,67.0,,powder,533.7,1000.0,stripe,,1.0,,80.0,30.0,15.6,L-PBF,100.0,,force,,67.5,,370.0,510.9,air,0.1,34.0,,90.0,25.0,5.652127282311785,Al-4.74Mg-0.70Sc-0.32Zr,221.04219012225354,22.104219012225357
899644.690578847,99.3442871590222,120.0,67.0,,powder,533.7,1000.0,stripe,,1.0,,80.0,30.0,15.6,L-PBF,100.0,,force,,67.5,,370.0,510.9,air,0.1,34.0,,90.0,25.0,5.9540710212296935,Al-4.74Mg-0.70Sc-0.32Zr,220.76508257560488,22.07650825756049
1903871.81881042,103.815917695666,120.0,67.0,,powder,533.7,1000.0,stripe,,1.0,,80.0,30.0,15.6,L-PBF,100.0,,force,,67.5,,370.0,510.9,air,0.1,34.0,,90.0,25.0,6.279637705467963,Al-4.74Mg-0.70Sc-0.32Zr,230.70203932370222,23.070203932370223
3429573.95107279,99.2279087194501,120.0,67.0,,powder,533.7,1000.0,stripe,,1.0,,80.0,30.0,15.6,L-PBF,100.0,,force,,67.5,,370.0,510.9,air,0.1,34.0,,90.0,25.0,6.535240171882239,Al-4.74Mg-0.70Sc-0.32Zr,220.5064638210002,22.050646382100023
5873437.47609664,103.872506437721,120.0,67.0,,powder,533.7,1000.0,stripe,,1.0,,80.0,30.0,15.6,L-PBF,100.0,,force,,67.5,,370.0,510.9,air,0.1,34.0,,90.0,25.0,6.76889234996246,Al-4.74Mg-0.70Sc-0.32Zr,230.82779208382445,23.082779208382448
23737.1900111519,90.2271798482015,120.0,67.0,,powder,534.9,1000.0,stripe,,1.0,,80.0,30.0,14.5,L-PBF,100.0,,force,,66.7,,370.0,509.6,air,0.1,34.0,,90.0,25.0,4.375429306241115,Al-4.74Mg-0.70Sc-0.32Zr,200.50484410711445,20.050484410711448
27970.9927104713,90.1706058669364,120.0,67.0,,powder,534.9,1000.0,stripe,,1.0,,80.0,30.0,14.5,L-PBF,100.0,,force,,66.7,,370.0,509.6,air,0.1,34.0,,90.0,25.0,4.446707880065814,Al-4.74Mg-0.70Sc-0.32Zr,200.37912414874754,20.037912414874754
38883.0127717066,90.1706058669364,120.0,67.0,,powder,534.9,1000.0,stripe,,1.0,,80.0,30.0,14.5,L-PBF,100.0,,force,,66.7,,370.0,509.6,air,0.1,34.0,,90.0,25.0,4.589759907988691,Al-4.74Mg-0.70Sc-0.32Zr,200.37912414874754,20.037912414874754
54164.7264366705,81.073490450223,120.0,67.0,,powder,534.9,1000.0,stripe,,1.0,,80.0,30.0,14.5,L-PBF,100.0,,force,,66.7,,370.0,509.6,air,0.1,34.0,,90.0,25.0,4.733716554048658,Al-4.74Mg-0.70Sc-0.32Zr,180.16331211160667,18.01633121116067
62203.5419630382,81.0226559883951,120.0,67.0,,powder,534.9,1000.0,stripe,,1.0,,80.0,30.0,14.5,L-PBF,100.0,,force,,66.7,,370.0,509.6,air,0.1,34.0,,90.0,25.0,4.7938151147745245,Al-4.74Mg-0.70Sc-0.32Zr,180.050346640878,18.0050346640878
74600.2652326743,81.0668204121376,120.0,67.0,,powder,534.9,1000.0,stripe,,1.0,,80.0,30.0,14.5,L-PBF,100.0,,force,,66.7,,370.0,509.6,air,0.1,34.0,,90.0,25.0,4.87274037155956,Al-4.74Mg-0.70Sc-0.32Zr,180.14848980475023,18.014848980475023
77743.2065796086,72.0721306835067,120.0,67.0,,powder,534.9,1000.0,stripe,,1.0,,80.0,30.0,14.5,L-PBF,100.0,,force,,66.7,,370.0,509.6,air,0.1,34.0,,90.0,25.0,4.8906624494816375,Al-4.74Mg-0.70Sc-0.32Zr,160.16029040779267,16.01602904077927
80362.0852297597,72.1114162892512,120.0,67.0,,powder,534.9,1000.0,stripe,,1.0,,80.0,30.0,14.5,L-PBF,100.0,,force,,66.7,,370.0,509.6,air,0.1,34.0,,90.0,25.0,4.90505119726522,Al-4.74Mg-0.70Sc-0.32Zr,160.24759175389156,16.024759175389157
97570.6100688313,58.6377218196867,120.0,67.0,,powder,534.9,1000.0,stripe,,1.0,,80.0,30.0,14.5,L-PBF,100.0,,force,,66.7,,370.0,509.6,air,0.1,34.0,,90.0,25.0,4.989319020462932,Al-4.74Mg-0.70Sc-0.32Zr,130.30604848819266,13.030604848819266
107297.816728211,58.7113247420553,120.0,67.0,,powder,534.9,1000.0,stripe,,1.0,,80.0,30.0,14.5,L-PBF,100.0,,force,,66.7,,370.0,509.6,air,0.1,34.0,,90.0,25.0,5.030590885129631,Al-4.74Mg-0.70Sc-0.32Zr,130.46961053790065,13.046961053790065
133781.796129232,72.1566597460842,120.0,67.0,,powder,534.9,1000.0,stripe,,1.0,,80.0,30.0,14.5,L-PBF,100.0,,force,,66.7,,370.0,509.6,air,0.1,34.0,,90.0,25.0,5.126397022411784,Al-4.74Mg-0.70Sc-0.32Zr,160.348132769076,16.0348132769076
140921.99095958,62.9774630559972,120.0,67.0,,powder,534.9,1000.0,stripe,,1.0,,80.0,30.0,14.5,L-PBF,100.0,,force,,66.7,,370.0,509.6,air,0.1,34.0,,90.0,25.0,5.148978770307184,Al-4.74Mg-0.70Sc-0.32Zr,139.949917902216,13.994991790221599
156464.35879114,67.6696869182663,120.0,67.0,,powder,534.9,1000.0,stripe,,1.0,,80.0,30.0,14.5,L-PBF,100.0,,force,,66.7,,370.0,509.6,air,0.1,34.0,,90.0,25.0,5.194415424673728,Al-4.74Mg-0.70Sc-0.32Zr,150.37708204059177,15.037708204059179
338020.584096296,63.2389623761059,120.0,67.0,,powder,534.9,1000.0,stripe,,1.0,,80.0,30.0,14.5,L-PBF,100.0,,force,,66.7,,370.0,509.6,air,0.1,34.0,,90.0,25.0,5.528943147873037,Al-4.74Mg-0.70Sc-0.32Zr,140.53102750245756,14.053102750245756
348064.105644892,54.0535404862539,120.0,67.0,,powder,534.9,1000.0,stripe,,1.0,,80.0,30.0,14.5,L-PBF,100.0,,force,,66.7,,370.0,509.6,air,0.1,34.0,,90.0,25.0,5.541659238670309,Al-4.74Mg-0.70Sc-0.32Zr,120.118978858342,12.011897885834202
836356.920935101,58.537121887336,120.0,67.0,,powder,534.9,1000.0,stripe,,1.0,,80.0,30.0,14.5,L-PBF,100.0,,force,,66.7,,370.0,509.6,air,0.1,34.0,,90.0,25.0,5.922391655085383,Al-4.74Mg-0.70Sc-0.32Zr,130.08249308296888,13.00824930829689
2389429.80392723,54.0874542429309,120.0,67.0,,powder,534.9,1000.0,stripe,,1.0,,80.0,30.0,14.5,L-PBF,100.0,,force,,66.7,,370.0,509.6,air,0.1,34.0,,90.0,25.0,6.378294276449258,Al-4.74Mg-0.70Sc-0.32Zr,120.19434276206867,12.019434276206868
1364021.24513491,720.270350745348,100.0,,,powder,1290.0,960.0,,,1.0,,,30.0,8.0,L-PBF,50.0,,force,,110.0,,120.0,1150.0,air,0.1,30.835,,90.0,25.0,6.13482113467017,Ti-6Al-4V,1600.6007794341065,160.06007794341065
2687722.83001373,630.328428112071,100.0,,,powder,1290.0,960.0,,,1.0,,,30.0,8.0,L-PBF,50.0,,force,,110.0,,120.0,1150.0,air,0.1,30.835,,90.0,25.0,6.429384480303628,Ti-6Al-4V,1400.7298402490467,140.07298402490468
3524972.21441583,664.527229548412,100.0,,,powder,1290.0,960.0,,,1.0,,,30.0,8.0,L-PBF,50.0,,force,,110.0,,120.0,1150.0,air,0.1,30.835,,90.0,25.0,6.547155698015803,Ti-6Al-4V,1476.7271767742488,147.67271767742488
4671651.78605396,576.894028709744,100.0,,,powder,1290.0,960.0,,,1.0,,,30.0,8.0,L-PBF,50.0,,force,,110.0,,120.0,1150.0,air,0.1,30.835,,90.0,25.0,6.669470464020607,Ti-6Al-4V,1281.9867304660977,128.19867304660977
7576836.54778799,609.176842891682,100.0,,,powder,1290.0,960.0,,,1.0,,,30.0,8.0,L-PBF,50.0,,force,,110.0,,120.0,1150.0,air,0.1,30.835,,90.0,25.0,6.879487918480865,Ti-6Al-4V,1353.726317537071,135.3726317537071
8386299.87788445,597.537863025401,100.0,,,powder,1290.0,960.0,,,1.0,,,30.0,8.0,L-PBF,50.0,,force,,110.0,,120.0,1150.0,air,0.1,30.835,,90.0,25.0,6.923570387876988,Ti-6Al-4V,1327.8619178342244,132.78619178342245
14913824.0054602,546.067136324097,100.0,,,powder,1290.0,960.0,,,1.0,,,30.0,8.0,L-PBF,50.0,,force,,110.0,,120.0,1150.0,air,0.1,30.835,,90.0,25.0,7.1735890137775336,Ti-6Al-4V,1213.4825251646598,121.34825251646599
21876923.5518224,545.952119959569,100.0,,,powder,1290.0,960.0,,,1.0,,,30.0,8.0,L-PBF,50.0,,force,,110.0,,120.0,1150.0,air,0.1,30.835,,90.0,25.0,7.339986249178459,Ti-6Al-4V,1213.2269332434867,121.32269332434868
19946.8471382136,650.07177698279,100.0,,,powder,1237.0,960.0,,,1.0,,,30.0,8.8,L-PBF,50.0,,force,,109.0,,120.0,1098.0,air,0.1,30.835,,90.0,25.0,4.29987425948713,Ti-6Al-4V,1444.6039488506444,144.46039488506446
38153.9769753847,400.267076129358,100.0,,,powder,1237.0,960.0,,,1.0,,,30.0,8.8,L-PBF,50.0,,force,,109.0,,120.0,1098.0,air,0.1,30.835,,90.0,25.0,4.581539813285525,Ti-6Al-4V,889.4823913985732,88.94823913985732
39548.6945027486,549.554061739319,100.0,,,powder,1237.0,960.0,,,1.0,,,30.0,8.8,L-PBF,50.0,,force,,109.0,,120.0,1098.0,air,0.1,30.835,,90.0,25.0,4.597132152066056,Ti-6Al-4V,1221.2312483095977,122.12312483095978
90909.3182943603,449.936831940786,100.0,,,powder,1237.0,960.0,,,1.0,,,30.0,8.8,L-PBF,50.0,,force,,109.0,,120.0,1098.0,air,0.1,30.835,,90.0,25.0,4.958608401114262,Ti-6Al-4V,999.85962653508,99.98596265350801
113655.336934576,549.554061739319,100.0,,,powder,1237.0,960.0,,,1.0,,,30.0,8.8,L-PBF,50.0,,force,,109.0,,120.0,1098.0,air,0.1,30.835,,90.0,25.0,5.055589833785733,Ti-6Al-4V,1221.2312483095977,122.12312483095978
118795.836560163,349.81185123752,100.0,,,powder,1237.0,960.0,,,1.0,,,30.0,8.8,L-PBF,50.0,,force,,109.0,,120.0,1098.0,air,0.1,30.835,,90.0,25.0,5.074801220185311,Ti-6Al-4V,777.3596694167111,77.73596694167111
131487.264289544,499.999322292419,100.0,,,powder,1237.0,960.0,,,1.0,,,30.0,8.8,L-PBF,50.0,,force,,109.0,,120.0,1098.0,air,0.1,30.835,,90.0,25.0,5.118883689581433,Ti-6Al-4V,1111.1096050942645,111.11096050942645
185877.29163206,599.501535726425,100.0,,,powder,1237.0,960.0,,,1.0,,,30.0,8.8,L-PBF,50.0,,force,,109.0,,120.0,1098.0,air,0.1,30.835,,90.0,25.0,5.269226335865038,Ti-6Al-4V,1332.225634947611,133.22256349476112
1424197.66937108,399.481607048948,100.0,,,powder,1237.0,960.0,,,1.0,,,30.0,8.8,L-PBF,50.0,,force,,109.0,,120.0,1098.0,air,0.1,30.835,,90.0,25.0,6.153570270732961,Ti-6Al-4V,887.7369045532178,88.77369045532178
2299042.90509216,449.151362860376,100.0,,,powder,1237.0,960.0,,,1.0,,,30.0,8.8,L-PBF,50.0,,force,,109.0,,120.0,1098.0,air,0.1,30.835,,90.0,25.0,6.361547076215299,Ti-6Al-4V,998.1141396897244,99.81141396897245
2396858.04942638,499.999322292419,100.0,,,powder,1237.0,960.0,,,1.0,,,30.0,8.8,L-PBF,50.0,,force,,109.0,,120.0,1098.0,air,0.1,30.835,,90.0,25.0,6.379642314310538,Ti-6Al-4V,1111.1096050942645,111.11096050942645
5359759.12329163,349.926867602048,100.0,,,powder,1237.0,960.0,,,1.0,,,30.0,8.8,L-PBF,50.0,,force,,109.0,,120.0,1098.0,air,0.1,30.835,,90.0,25.0,6.729145272197259,Ti-6Al-4V,777.6152613378844,77.76152613378844
241969.028221799,42.3887390196179,50.0,,,powder,,1000.0,,,1.0,,,50.0,,L-PBF,10.0,,force,,,,150.0,,air,0.1,,,,25.0,5.3837597803061366,AlSi10Mg,94.19719782137311,9.419719782137312
689387.260121011,53.5304159271982,50.0,,,powder,,1000.0,,,1.0,,,50.0,,L-PBF,10.0,,force,,,,150.0,,air,0.1,,,,25.0,5.8384632533825345,AlSi10Mg,118.95647983821821,11.895647983821823
689387.260121011,44.7832620190837,50.0,,,powder,,1000.0,,,1.0,,,50.0,,L-PBF,10.0,,force,,,,150.0,,air,0.1,,,,25.0,5.8384632533825345,AlSi10Mg,99.51836004240822,9.951836004240823
65085.7534588231,278.949858910354,,,,powder,,,,,1.0,Ar,,,,L-PBF,20.0,,force,,,,,,air,0.1,,,90.0,25.0,4.813485936781347,Ti-6Al-4V,619.8885753563422,61.988857535634224
85129.2665512365,274.430688734534,,,,powder,,,,,1.0,Ar,,,,L-PBF,20.0,,force,,,,,,air,0.1,,,90.0,25.0,4.930078891654759,Ti-6Al-4V,609.8459749656311,60.98459749656311
87069.648963701,269.072764705882,,,,powder,,,,,1.0,Ar,,,,L-PBF,20.0,,force,,,,,,air,0.1,,,90.0,25.0,4.939866793529971,Ti-6Al-4V,597.9394771241822,59.79394771241822
100405.647880775,277.227236379423,,,,powder,,,,,1.0,Ar,,,,L-PBF,20.0,,force,,,,,,air,0.1,,,90.0,25.0,5.00175814283357,Ti-6Al-4V,616.0605252876067,61.60605252876067
103471.385058184,279.055758194053,,,,powder,,,,,1.0,Ar,,,,L-PBF,20.0,,force,,,,,,air,0.1,,,90.0,25.0,5.014820262550863,Ti-6Al-4V,620.1239070978955,62.01239070978956
129781.357431602,284.294768830041,,,,powder,,,,,1.0,Ar,,,,L-PBF,20.0,,force,,,,,,air,0.1,,,90.0,25.0,5.113212312294389,Ti-6Al-4V,631.7661529556466,63.17661529556466
165798.442027899,270.475771217712,,,,powder,,,,,1.0,Ar,,,,L-PBF,20.0,,force,,,,,,air,0.1,,,90.0,25.0,5.219580445262111,Ti-6Al-4V,601.0572693726933,60.10572693726934
744690.360307036,264.128079227263,,,,powder,,,,,1.0,Ar,,,,L-PBF,20.0,,force,,,,,,air,0.1,,,90.0,25.0,5.871975732126494,Ti-6Al-4V,586.9512871716955,58.69512871716955
1501905.51294769,269.066429864253,,,,powder,,,,,1.0,Ar,,,,L-PBF,20.0,,force,,,,,,air,0.1,,,90.0,25.0,6.176642611432334,Ti-6Al-4V,597.92539969834,59.792539969834
1716689.38674368,261.934323529412,,,,powder,,,,,1.0,Ar,,,,L-PBF,20.0,,force,,,,,,air,0.1,,,90.0,25.0,6.234691722169361,Ti-6Al-4V,582.0762745098044,58.207627450980446
60148.6249115021,259.092785109616,,,,powder,,,,,1.0,Ar,,,,L-PBF,20.0,,force,,,,,,air,0.1,,,90.0,25.0,4.779225703160932,Ti-6Al-4V,575.7617446880355,57.57617446880355
62815.6584239977,259.180490991969,,,,powder,,,,,1.0,Ar,,,,L-PBF,20.0,,force,,,,,,air,0.1,,,90.0,25.0,4.798067916340438,Ti-6Al-4V,575.95664664882,57.595664664882
69659.7032502052,259.005079227263,,,,powder,,,,,1.0,Ar,,,,L-PBF,20.0,,force,,,,,,air,0.1,,,90.0,25.0,4.842981620035038,Ti-6Al-4V,575.5668427272511,57.556684272725114
1714537.96141428,259.132539091586,,,,powder,,,,,1.0,Ar,,,,L-PBF,20.0,,force,,,,,,air,0.1,,,90.0,25.0,6.234147105228294,Ti-6Al-4V,575.8500868701911,57.58500868701912
8048827.79207858,259.155882352941,,,,powder,,,,,1.0,Ar,,,,L-PBF,20.0,,force,,,,,,air,0.1,,,90.0,25.0,6.9057326355851565,Ti-6Al-4V,575.9019607843132,57.590196078431326
166607.146071415,249.264705882353,,,,powder,,,,,1.0,Ar,,,,L-PBF,20.0,,force,,,,,,air,0.1,,,90.0,25.0,5.221693625118935,Ti-6Al-4V,553.9215686274512,55.39215686274512
1631290.38091547,290.714596949891,,,,powder,,,,,1.0,Ar,,,,L-PBF,20.0,,force,,,,,,air,0.1,,,90.0,25.0,6.212531275328611,Ti-6Al-4V,646.0324376664245,64.60324376664245
1988171.54340995,290.706617647059,,,,powder,,,,,1.0,Ar,,,,L-PBF,20.0,,force,,,,,,air,0.1,,,90.0,25.0,6.298453853472882,Ti-6Al-4V,646.0147058823533,64.60147058823533
2154594.02239807,265.4921816828,,,,powder,,,,,1.0,Ar,,,,L-PBF,20.0,,force,,,,,,air,0.1,,,90.0,25.0,6.333365450625685,Ti-6Al-4V,589.9826259617777,58.99826259617777
2504193.79616052,283.503267973856,,,,powder,,,,,1.0,Ar,,,,L-PBF,20.0,,force,,,,,,air,0.1,,,90.0,25.0,6.398667935299715,Ti-6Al-4V,630.0072621641244,63.000726216412446
3832944.44139554,247.461262553802,,,,powder,,,,,1.0,Ar,,,,L-PBF,20.0,,force,,,,,,air,0.1,,,90.0,25.0,6.583532524192987,Ti-6Al-4V,549.9139167862267,54.99139167862267
4263043.227868,269.53983618764,,,,powder,,,,,1.0,Ar,,,,L-PBF,20.0,,force,,,,,,air,0.1,,,90.0,25.0,6.629719736477616,Ti-6Al-4V,598.977413750311,59.8977413750311
4602957.51664189,265.490196078431,,,,powder,,,,,1.0,Ar,,,,L-PBF,20.0,,force,,,,,,air,0.1,,,90.0,25.0,6.663036966557423,Ti-6Al-4V,589.9782135076244,58.99782135076245
4634814.42699454,274.5,,,,powder,,,,,1.0,Ar,,,,L-PBF,20.0,,force,,,,,,air,0.1,,,90.0,25.0,6.666032350142722,Ti-6Al-4V,610.0,61.0
7561238.68908523,265.493426741915,,,,powder,,,,,1.0,Ar,,,,L-PBF,20.0,,force,,,,,,air,0.1,,,90.0,25.0,6.878592947851457,Ti-6Al-4V,589.9853927598111,58.998539275981116
3780464.76832992,274.852941176471,,,,powder,,,,,1.0,Ar,,,,L-PBF,20.0,,force,,,,,,air,0.1,,,90.0,25.0,6.577545195052331,Ti-6Al-4V,610.7843137254911,61.07843137254911
4531274.99086532,284.885695680486,,,,powder,,,,,1.0,Ar,,,,L-PBF,20.0,,force,,,,,,air,0.1,,,90.0,25.0,6.6562204191404435,Ti-6Al-4V,633.0793237344133,63.30793237344133
