Repository: Luwen-Zhang/SNEnsemble

# Copyright Notification

## Composites

We reformat and merge fatigue testing records from SNL/MSU/DOE, OptiMat, UPWIND, and FACT databases into a single database with careful considerations, including filtering invalid entries, rename variables, fix improper calculations in the records, to obtain clean and consistent data to fit machine 
learning usages. We leave the original format ("2019_SNL_MSU_DOE_Composite-Materials-Database_Wind_29pt0.xlsx" and "Optidat UPWIND 28_3_2017.xls") in the folder. Any derived database should be directly based on the original files instead of our merged database. We are not responsible for the accuracy of the testing records.

File: data/alloy/alloy_AM2022.csv (part 40 of 50)
Cycles to Failure,Stress Amplitude,hatch space  (μm),layer scan rotation  (°),wire feed rate  (mm/s),types of feedstock,ultimate tensile strength  (MPa),scan speed  (mm/s),scan pattern,current  (A),stress concentration factor of specimens,AM environment,preheat temperature  (°C),layer thickness  (μm),elongation  (%),types of AM,Frequency,critical cross-section size of specimens (mm),load control,voltage  (V),Young's modulus  (GPa),powder feed rate  (g/s),power  (W),yield strength  (MPa),fatigue environment,R-value,size of feedstock  (μm),speed function,direciton of specimen  (°),fatigue temperature  (°C),log10(Cycles to Failure),Material_Code,Maximum Stress,Minimum Stress
4793843.6911517,284.836533653801,,,,powder,,,,,1.0,Ar,,,,L-PBF,20.0,,force,,,,,,air,0.1,,,90.0,25.0,6.680683869251871,Ti-6Al-4V,632.9700747862244,63.29700747862244
5104883.51575706,284.850939439983,,,,powder,,,,,1.0,Ar,,,,L-PBF,20.0,,force,,,,,,air,0.1,,,90.0,25.0,6.7079858367185015,Ti-6Al-4V,633.0020876444066,63.30020876444067
5182717.82578738,254.823529411765,,,,powder,,,,,1.0,Ar,,,,L-PBF,20.0,,force,,,,,,air,0.1,,,90.0,25.0,6.714557564224548,Ti-6Al-4V,566.2745098039222,56.627450980392226
5833607.46422302,244.852941176471,,,,powder,,,,,1.0,Ar,,,,L-PBF,20.0,,force,,,,,,air,0.1,,,90.0,25.0,6.76593720266413,Ti-6Al-4V,544.1176470588244,54.41176470588245
6068253.97168021,269.823529411765,,,,powder,,,,,1.0,Ar,,,,L-PBF,20.0,,force,,,,,,air,0.1,,,90.0,25.0,6.783063748810656,Ti-6Al-4V,599.6078431372555,59.960784313725554
6603563.80043726,264.770903948884,,,,powder,,,,,1.0,Ar,,,,L-PBF,20.0,,force,,,,,,air,0.1,,,90.0,25.0,6.819778378140168,Ti-6Al-4V,588.3797865530755,58.83797865530755
6662240.411661,274.803718801343,,,,powder,,,,,1.0,Ar,,,,L-PBF,20.0,,force,,,,,,air,0.1,,,90.0,25.0,6.823620300461716,Ti-6Al-4V,610.6749306696511,61.06749306696511
7068139.9757664,274.757136726639,,,,powder,,,,,1.0,Ar,,,,L-PBF,20.0,,force,,,,,,air,0.1,,,90.0,25.0,6.849305141584726,Ti-6Al-4V,610.5714149480866,61.05714149480866
7841268.02298624,234.794117647059,,,,powder,,,,,1.0,Ar,,,,L-PBF,20.0,,force,,,,,,air,0.1,,,90.0,25.0,6.894386298763083,Ti-6Al-4V,521.7647058823534,52.17647058823534
121035.807593628,170.112131695097,130.0,,,powder,760.0,425.0,chessboard,,1.0,,,30.0,30.0,L-PBF,50.0,3,force,,,,103.0,640.0,air,0.1,15.1,,90.0,25.0,5.082913872297962,316L,378.02695932243773,37.80269593224377
141590.893638662,191.503150315032,130.0,,,powder,760.0,425.0,chessboard,,1.0,,,30.0,30.0,L-PBF,50.0,3,force,,,,103.0,640.0,air,0.1,15.1,,90.0,25.0,5.1510353227771,316L,425.56255625562665,42.55625562556267
239866.846752823,203.50495049505,130.0,,,powder,760.0,425.0,chessboard,,1.0,,,30.0,30.0,L-PBF,50.0,3,force,,,,103.0,640.0,air,0.1,15.1,,90.0,25.0,5.379970226011639,316L,452.2332233223333,45.22332233223333
286193.816018373,182.093298746849,130.0,,,powder,760.0,425.0,chessboard,,1.0,,,30.0,30.0,L-PBF,50.0,3,force,,,,103.0,640.0,air,0.1,15.1,,90.0,25.0,5.45666024543315,316L,404.6517749929978,40.465177499299784
317520.430950804,151.515526552655,130.0,,,powder,760.0,425.0,chessboard,,1.0,,,30.0,30.0,L-PBF,50.0,3,force,,,,103.0,640.0,air,0.1,15.1,,90.0,25.0,5.5017716753404935,316L,336.7011701170111,33.67011701170111
652098.330485132,132.62196046911,130.0,,,powder,760.0,425.0,chessboard,,1.0,,,30.0,30.0,L-PBF,50.0,3,force,,,,103.0,640.0,air,0.1,15.1,,90.0,25.0,5.814313088319677,316L,294.71546770913335,29.471546770913335
673241.748323102,160.354937707793,130.0,,,powder,760.0,425.0,chessboard,,1.0,,,30.0,30.0,L-PBF,50.0,3,force,,,,103.0,640.0,air,0.1,15.1,,90.0,25.0,5.828171039128175,316L,356.34430601731776,35.63443060173178
727564.610451405,120.669138869607,130.0,,,powder,760.0,425.0,chessboard,,1.0,,,30.0,30.0,L-PBF,50.0,3,force,,,,103.0,640.0,air,0.1,15.1,,90.0,25.0,5.861871566340511,316L,268.15364193246,26.815364193246
1079709.17390921,142.238423148588,130.0,,,powder,760.0,425.0,chessboard,,1.0,,,30.0,30.0,L-PBF,50.0,3,force,,,,103.0,640.0,air,0.1,15.1,,90.0,25.0,6.033306791435759,316L,316.08538477464,31.608538477464
1489258.2162344,127.192831829308,130.0,,,powder,760.0,425.0,chessboard,,1.0,,,30.0,30.0,L-PBF,50.0,3,force,,,,103.0,640.0,air,0.1,15.1,,90.0,25.0,6.172970004779222,316L,282.65073739846224,28.265073739846226
2708919.37651868,142.335942896615,130.0,,,powder,760.0,425.0,chessboard,,1.0,,,30.0,30.0,L-PBF,50.0,3,force,,,,103.0,640.0,air,0.1,15.1,,90.0,25.0,6.432796079653288,316L,316.3020953258111,31.63020953258111
3704541.90811417,133.642881529532,130.0,,,powder,760.0,425.0,chessboard,,1.0,,,30.0,30.0,L-PBF,50.0,3,force,,,,103.0,640.0,air,0.1,15.1,,90.0,25.0,6.568734512159267,316L,296.98418117673776,29.69841811767378
3918887.5116041,121.220062109532,130.0,,,powder,760.0,425.0,chessboard,,1.0,,,30.0,30.0,L-PBF,50.0,3,force,,,,103.0,640.0,air,0.1,15.1,,90.0,25.0,6.593162797596308,316L,269.37791579896,26.937791579896
4431058.05939371,124.277873439518,130.0,,,powder,760.0,425.0,chessboard,,1.0,,,30.0,30.0,L-PBF,50.0,3,force,,,,103.0,640.0,air,0.1,15.1,,90.0,25.0,6.646507440554997,316L,276.1730520878178,27.61730520878178
175247.232333496,182.276939826824,130.0,,,powder,760.0,425.0,chessboard,,1.0,,,30.0,30.0,L-PBF,50.0,3,force,,,,103.0,640.0,air,0.1,15.1,,90.0,25.0,5.243651167912409,316L,405.0598662818311,40.50598662818311
270344.008330108,182.827863066749,130.0,,,powder,760.0,425.0,chessboard,,1.0,,,30.0,30.0,L-PBF,50.0,3,force,,,,103.0,640.0,air,0.1,15.1,,90.0,25.0,5.431916748692457,316L,406.28414014833106,40.62841401483311
275021.487100809,170.215841584158,130.0,,,powder,760.0,425.0,chessboard,,1.0,,,30.0,30.0,L-PBF,50.0,3,force,,,,103.0,640.0,air,0.1,15.1,,90.0,25.0,5.439366626065774,316L,378.25742574257333,37.82574257425733
561644.172864673,170.19801980198,130.0,,,powder,760.0,425.0,chessboard,,1.0,,,30.0,30.0,L-PBF,50.0,3,force,,,,103.0,640.0,air,0.1,15.1,,90.0,25.0,5.749461257378432,316L,378.21782178217774,37.821782178217774
641854.895477889,170.16439379787,130.0,,,powder,760.0,425.0,chessboard,,1.0,,,30.0,30.0,L-PBF,50.0,3,force,,,,103.0,640.0,air,0.1,15.1,,90.0,25.0,5.807436857950497,316L,378.1430973286,37.81430973286
851758.566566302,141.687499908662,130.0,,,powder,760.0,425.0,chessboard,,1.0,,,30.0,30.0,L-PBF,50.0,3,force,,,,103.0,640.0,air,0.1,15.1,,90.0,25.0,5.930316510180936,316L,314.8611109081378,31.48611109081378
853573.556068552,151.29668042819,130.0,,,powder,760.0,425.0,chessboard,,1.0,,,30.0,30.0,L-PBF,50.0,3,force,,,,103.0,640.0,air,0.1,15.1,,90.0,25.0,5.931240952068474,316L,336.21484539597776,33.62148453959778
866723.622457863,132.412414318355,130.0,,,powder,760.0,425.0,chessboard,,1.0,,,30.0,30.0,L-PBF,50.0,3,force,,,,103.0,640.0,air,0.1,15.1,,90.0,25.0,5.9378806333739345,316L,294.2498095963444,29.42498095963444
1134517.5171255,161.217239370996,130.0,,,powder,760.0,425.0,chessboard,,1.0,,,30.0,30.0,L-PBF,50.0,3,force,,,,103.0,640.0,air,0.1,15.1,,90.0,25.0,6.054811205846527,316L,358.2605319355467,35.82605319355467
1808811.96716744,151.592079207921,130.0,,,powder,760.0,425.0,chessboard,,1.0,,,30.0,30.0,L-PBF,50.0,3,force,,,,103.0,640.0,air,0.1,15.1,,90.0,25.0,6.257393422655299,316L,336.8712871287133,33.68712871287133
1900957.93494453,121.227344269482,130.0,,,powder,760.0,425.0,chessboard,,1.0,,,30.0,30.0,L-PBF,50.0,3,force,,,,103.0,640.0,air,0.1,15.1,,90.0,25.0,6.278972506753083,316L,269.3940983766267,26.93940983766267
3345808.47947843,127.528560548363,130.0,,,powder,760.0,425.0,chessboard,,1.0,,,30.0,30.0,L-PBF,50.0,3,force,,,,103.0,640.0,air,0.1,15.1,,90.0,25.0,6.524501077485243,316L,283.39680121858447,28.33968012185845
437471.079456583,169.236836067371,130.0,,,powder,760.0,425.0,chessboard,,1.0,,,30.0,30.0,L-PBF,50.0,3,force,,,,103.0,640.0,air,0.1,15.1,,90.0,25.0,5.64094934776388,316L,376.0818579274911,37.60818579274911
484078.394704736,150.875455966649,130.0,,,powder,760.0,425.0,chessboard,,1.0,,,30.0,30.0,L-PBF,50.0,3,force,,,,103.0,640.0,air,0.1,15.1,,90.0,25.0,5.684915699724341,316L,335.2787910369978,33.52787910369978
704650.557212508,131.54196046911,130.0,,,powder,760.0,425.0,chessboard,,1.0,,,30.0,30.0,L-PBF,50.0,3,force,,,,103.0,640.0,air,0.1,15.1,,90.0,25.0,5.847973799689276,316L,292.3154677091333,29.231546770913333
2789118.68842687,112.874522669979,130.0,,,powder,760.0,425.0,chessboard,,1.0,,,30.0,30.0,L-PBF,50.0,3,force,,,,103.0,640.0,air,0.1,15.1,,90.0,25.0,6.445466995668738,316L,250.83227259995334,25.083227259995336
2946091.52443653,94.3980081107742,130.0,,,powder,760.0,425.0,chessboard,,1.0,,,30.0,30.0,L-PBF,50.0,3,force,,,,103.0,640.0,air,0.1,15.1,,90.0,25.0,6.469246234679156,316L,209.773351357276,20.9773351357276
79856.3635627557,445.732026424159,100.0,,,powder,1470.0,800.0,stripe,,1.0,,,20.0,15.0,L-PBF,50.0,3,force,,,,195.0,1100.0,air,0.1,41.85,,,25.0,4.9023095297427846,15-5 PH,990.5156142759089,99.0515614275909
82285.2790038603,446.086875669781,100.0,,,powder,1470.0,800.0,stripe,,1.0,,,20.0,15.0,L-PBF,50.0,3,force,,,,195.0,1100.0,air,0.1,41.85,,,25.0,4.915322146035603,15-5 PH,991.304168155069,99.1304168155069
86978.8901901832,430.329737903226,100.0,,,powder,1470.0,800.0,stripe,,1.0,,,20.0,15.0,L-PBF,50.0,3,force,,,,195.0,1100.0,air,0.1,41.85,,,25.0,4.939413861970909,15-5 PH,956.2883064516133,95.62883064516133
112491.00164672,414.083921370968,100.0,,,powder,1470.0,800.0,stripe,,1.0,,,20.0,15.0,L-PBF,50.0,3,force,,,,195.0,1100.0,air,0.1,41.85,,,25.0,5.051117783856512,15-5 PH,920.1864919354845,92.01864919354846
121043.185917497,398.205468416939,100.0,,,powder,1470.0,800.0,stripe,,1.0,,,20.0,15.0,L-PBF,50.0,3,force,,,,195.0,1100.0,air,0.1,41.85,,,25.0,5.082940346014633,15-5 PH,884.9010409265311,88.49010409265311
127694.621283746,414.074465157462,100.0,,,powder,1470.0,800.0,stripe,,1.0,,,20.0,15.0,L-PBF,50.0,3,force,,,,195.0,1100.0,air,0.1,41.85,,,25.0,5.106172604420932,15-5 PH,920.1654781276933,92.01654781276933
150841.44703079,430.576209677419,100.0,,,powder,1470.0,800.0,stripe,,1.0,,,20.0,15.0,L-PBF,50.0,3,force,,,,195.0,1100.0,air,0.1,41.85,,,25.0,5.1785206899658345,15-5 PH,956.8360215053756,95.68360215053757
263375.064306078,398.198813010478,100.0,,,powder,1470.0,800.0,stripe,,1.0,,,20.0,15.0,L-PBF,50.0,3,force,,,,195.0,1100.0,air,0.1,41.85,,,25.0,5.420574654654207,15-5 PH,884.8862511343955,88.48862511343955
686485.348604502,388.509552140958,100.0,,,powder,1470.0,800.0,stripe,,1.0,,,20.0,15.0,L-PBF,50.0,3,force,,,,195.0,1100.0,air,0.1,41.85,,,25.0,5.836631272689863,15-5 PH,863.35456031324,86.335456031324
10055964.48228,382.050120691791,100.0,,,powder,1470.0,800.0,stripe,,1.0,,,20.0,15.0,L-PBF,50.0,3,force,,,,195.0,1100.0,air,0.1,41.85,,,25.0,7.002423730750192,15-5 PH,849.00026820398,84.90002682039801
4615.4730925567,983.525908368573,,,,powder,1380.0,,,,1.0,,,,,L-PBF,,5,force,,178.0,,,1170.0,air,-1.0,,,,25.0,3.6642162234456572,IN718,983.525908368573,-983.525908368573
16161.8149573511,713.868613138686,,,,powder,1380.0,,,,1.0,,,,,L-PBF,,5,force,,178.0,,,1170.0,air,-1.0,,,,25.0,4.208490130058758,IN718,713.868613138686,-713.868613138686
26285.4787401288,715.373358113143,,,,powder,1380.0,,,,1.0,,,,,L-PBF,,5,force,,178.0,,,1170.0,air,-1.0,,,,25.0,4.41971589127656,IN718,715.373358113143,-715.373358113143
43755.551940475,619.0135768219,,,,powder,1380.0,,,,1.0,,,,,L-PBF,,5,force,,178.0,,,1170.0,air,-1.0,,,,25.0,4.641033166481397,IN718,619.0135768219,-619.0135768219
51453.5010415155,552.243201264129,,,,powder,1380.0,,,,1.0,,,,,L-PBF,,5,force,,178.0,,,1170.0,air,-1.0,,,,25.0,4.711414930726847,IN718,552.243201264129,-552.243201264129
113434.420401493,481.628108375603,,,,powder,1380.0,,,,1.0,,,,,L-PBF,,5,force,,178.0,,,1170.0,air,-1.0,,,,25.0,5.05474485634007,IN718,481.628108375603,-481.628108375603
354313.386972486,239.549989955133,,,,powder,1380.0,,,,1.0,,,,,L-PBF,,5,force,,178.0,,,1170.0,air,-1.0,,,,25.0,5.549387561530033,IN718,239.549989955133,-239.549989955133
456236.407222579,412.976480129765,,,,powder,1380.0,,,,1.0,,,,,L-PBF,,5,force,,178.0,,,1170.0,air,-1.0,,,,25.0,5.659189938601703,IN718,412.976480129765,-412.976480129765
556029.763284583,274.452554744526,,,,powder,1380.0,,,,1.0,,,,,L-PBF,,5,force,,178.0,,,1170.0,air,-1.0,,,,25.0,5.745098039215686,IN718,274.452554744526,-274.452554744526
966714.276560642,239.310843690406,,,,powder,1380.0,,,,1.0,,,,,L-PBF,,5,force,,178.0,,,1170.0,air,-1.0,,,,25.0,5.985298132356956,IN718,239.310843690406,-239.310843690406
1041765.39837736,275.428038893528,,,,powder,1380.0,,,,1.0,,,,,L-PBF,,5,force,,178.0,,,1170.0,air,-1.0,,,,25.0,6.017769928501424,IN718,275.428038893528,-275.428038893528
43586.2038637607,518.19837642404,,,,powder,1380.0,,,,1.0,,,,,L-PBF,,5,force,,178.0,,,1170.0,air,0.1,,,,25.0,4.639349045828574,IN718,1151.5519476089778,115.15519476089779
46177.7050532713,483.224666684623,,,,powder,1380.0,,,,1.0,,,,,L-PBF,,5,force,,178.0,,,1170.0,air,0.1,,,,25.0,4.664432345483133,IN718,1073.8325926324956,107.38325926324956
63533.7749591767,414.206289651409,,,,powder,1380.0,,,,1.0,,,,,L-PBF,,5,force,,178.0,,,1170.0,air,0.1,,,,25.0,4.803004660391673,IN718,920.4584214475756,92.04584214475756
111494.07373084,413.965682656826,,,,powder,1380.0,,,,1.0,,,,,L-PBF,,5,force,,178.0,,,1170.0,air,0.1,,,,25.0,5.047251783847007,IN718,919.9237392373911,91.99237392373912
129623.116301823,414.629186306461,,,,powder,1380.0,,,,1.0,,,,,L-PBF,,5,force,,178.0,,,1170.0,air,0.1,,,,25.0,5.112682458225117,IN718,921.3981917921355,92.13981917921356
144372.592581155,415.213785115953,,,,powder,1380.0,,,,1.0,,,,,L-PBF,,5,force,,178.0,,,1170.0,air,0.1,,,,25.0,5.1594847554184735,IN718,922.6973002576733,92.26973002576733
170675.82414245,345.043827941929,,,,powder,1380.0,,,,1.0,,,,,L-PBF,,5,force,,178.0,,,1170.0,air,0.1,,,,25.0,5.232172008606792,IN718,766.7640620931755,76.67640620931756
195863.402469177,345.291297438522,,,,powder,1380.0,,,,1.0,,,,,L-PBF,,5,force,,178.0,,,1170.0,air,0.1,,,,25.0,5.291953294644453,IN718,767.3139943078266,76.73139943078267
229087.117093614,317.065966300566,,,,powder,1380.0,,,,1.0,,,,,L-PBF,,5,force,,178.0,,,1170.0,air,0.1,,,,25.0,5.360000666961242,IN718,704.59103622348,70.45910362234801
229196.859839987,345.291297438522,,,,powder,1380.0,,,,1.0,,,,,L-PBF,,5,force,,178.0,,,1170.0,air,0.1,,,,25.0,5.360208663192787,IN718,767.3139943078266,76.73139943078267
1068758.10621582,345.357118493758,,,,powder,1380.0,,,,1.0,,,,,L-PBF,,5,force,,178.0,,,1170.0,air,0.1,,,,25.0,6.028879421744602,IN718,767.4602633194621,76.74602633194621
1444344.68716906,311.825625555526,,,,powder,1380.0,,,,1.0,,,,,L-PBF,,5,force,,178.0,,,1170.0,air,0.1,,,,25.0,6.159670848269587,IN718,692.9458345678356,69.29458345678357
1741133.95061246,324.780079187653,,,,powder,1380.0,,,,1.0,,,,,L-PBF,,5,force,,178.0,,,1170.0,air,0.1,,,,25.0,6.2408321839685845,IN718,721.7335093058955,72.17335093058955
2040310.68696346,324.53260969106,,,,powder,1380.0,,,,1.0,,,,,L-PBF,,5,force,,178.0,,,1170.0,air,0.1,,,,25.0,6.309696304367148,IN718,721.1835770912444,72.11835770912444
4062546.65239741,331.715328467153,,,,powder,1380.0,,,,1.0,,,,,L-PBF,,5,force,,178.0,,,1170.0,air,0.1,,,,25.0,6.608798361251528,IN718,737.145174371451,73.7145174371451
4567503.17760148,316.970802919708,,,,powder,1380.0,,,,1.0,,,,,L-PBF,,5,force,,178.0,,,1170.0,air,0.1,,,,25.0,6.659678858162355,IN718,704.3795620437955,70.43795620437956
58484.7754446514,413.2046643555,,,,powder,1380.0,,,,1.0,,,,,L-PBF,,5,force,,178.0,,,1170.0,air,0.1,,,,25.0,4.767042826750532,IN718,918.2325874566666,91.82325874566666
84304.108644325,311.55268798197,,,,powder,1380.0,,,,1.0,,,,,L-PBF,,5,force,,178.0,,,1170.0,air,0.1,,,,25.0,4.925848740912719,IN718,692.3393066266,69.23393066266
92211.5336138669,310.497911925227,,,,powder,1380.0,,,,1.0,,,,,L-PBF,,5,force,,178.0,,,1170.0,air,0.1,,,,25.0,4.964785245040499,IN718,689.9953598338378,68.99953598338378
96891.0001571011,280.318769162781,,,,powder,1380.0,,,,1.0,,,,,L-PBF,,5,force,,178.0,,,1170.0,air,0.1,,,,25.0,4.986283438932807,IN718,622.9305981395133,62.29305981395134
131009.426082102,279.909406279691,,,,powder,1380.0,,,,1.0,,,,,L-PBF,,5,force,,178.0,,,1170.0,air,0.1,,,,25.0,5.117302544115073,IN718,622.0209028437578,62.20209028437578
171840.005603888,341.584260051326,,,,powder,1380.0,,,,1.0,,,,,L-PBF,,5,force,,178.0,,,1170.0,air,0.1,,,,25.0,5.2351242781822735,IN718,759.076133447391,75.9076133447391
186453.731888242,310.088549042137,,,,powder,1380.0,,,,1.0,,,,,L-PBF,,5,force,,178.0,,,1170.0,air,0.1,,,,25.0,5.2705710802275,IN718,689.0856645380823,68.90856645380823
237290.783776513,241.937468236958,,,,powder,1380.0,,,,1.0,,,,,L-PBF,,5,force,,178.0,,,1170.0,air,0.1,,,,25.0,5.375280870822768,IN718,537.6388183043512,53.76388183043512
239698.743013116,311.316637691407,,,,powder,1380.0,,,,1.0,,,,,L-PBF,,5,force,,178.0,,,1170.0,air,0.1,,,,25.0,5.379665756587267,IN718,691.8147504253488,69.18147504253488
319039.017535995,233.089896899927,,,,powder,1380.0,,,,1.0,,,,,L-PBF,,5,force,,178.0,,,1170.0,air,0.1,,,,25.0,5.503843799246428,IN718,517.9775486665044,51.79775486665044
451160.590585859,201.037252314559,,,,powder,1380.0,,,,1.0,,,,,L-PBF,,5,force,,178.0,,,1170.0,air,0.1,,,,25.0,5.654331156492583,IN718,446.7494495879089,44.67494495879089
540585.851428509,241.973541289514,,,,powder,1380.0,,,,1.0,,,,,L-PBF,,5,force,,178.0,,,1170.0,air,0.1,,,,25.0,5.73286467486819,IN718,537.7189806433645,53.771898064336455
762900.242089554,186.679750403253,,,,powder,1380.0,,,,1.0,,,,,L-PBF,,5,force,,178.0,,,1170.0,air,0.1,,,,25.0,5.882467752709162,IN718,414.84388978500664,41.48438897850067
894019.97056906,186.0343372296,,,,powder,1380.0,,,,1.0,,,,,L-PBF,,5,force,,178.0,,,1170.0,air,0.1,,,,25.0,5.951347220150585,IN718,413.409638288,41.3409638288
1525606.27800351,138.33336438562,,,,powder,1380.0,,,,1.0,,,,,L-PBF,,5,force,,178.0,,,1170.0,air,0.1,,,,25.0,6.183442467201473,IN718,307.4074764124889,30.74074764124889
2087361.62619008,158.200796871202,,,,powder,1380.0,,,,1.0,,,,,L-PBF,,5,force,,178.0,,,1170.0,air,0.1,,,,25.0,6.319597695186093,IN718,351.55732638044884,35.15573263804489
2605937.22197647,137.750688910003,,,,powder,1380.0,,,,1.0,,,,,L-PBF,,5,force,,178.0,,,1170.0,air,0.1,,,,25.0,6.415963949182551,IN718,306.11264202222884,30.611264202222884
2940907.36878347,158.374109463729,,,,powder,1380.0,,,,1.0,,,,,L-PBF,,5,force,,178.0,,,1170.0,air,0.1,,,,25.0,6.468481345534018,IN718,351.94246547495334,35.19424654749533
3790065.78939999,124.167664670659,,,,powder,1380.0,,,,1.0,,,,,L-PBF,,5,force,,178.0,,,1170.0,air,0.1,,,,25.0,6.578646748681899,IN718,275.92814371257555,27.592814371257557
61543.8301889604,186.262649111498,105.0,,,powder,1380.0,600.0,,,3.1,,,30.0,24.0,L-PBF,40.0,5.9399999999999995,force,,,,180.0,1100.0,air,0.1,,,90.0,25.0,4.789184521130926,IN718,413.9169980255511,41.39169980255511
160278.662167786,155.584774004274,105.0,,,powder,1380.0,600.0,,,3.1,,,30.0,24.0,L-PBF,40.0,5.9399999999999995,force,,,,180.0,1100.0,air,0.1,,,90.0,25.0,5.204875708757087,IN718,345.74394223172004,34.57439422317201
314592.778854893,124.255903906769,105.0,,,powder,1380.0,600.0,,,3.1,,,30.0,24.0,L-PBF,40.0,5.9399999999999995,force,,,,180.0,1100.0,air,0.1,,,90.0,25.0,5.497748749630352,IN718,276.1242309039311,27.61242309039311
538716.367607173,108.957644974799,105.0,,,powder,1380.0,600.0,,,3.1,,,30.0,24.0,L-PBF,40.0,5.9399999999999995,force,,,,180.0,1100.0,air,0.1,,,90.0,25.0,5.731360170744565,IN718,242.12809994399777,24.212809994399777
763633.156821913,93.1151875918987,105.0,,,powder,1380.0,600.0,,,3.1,,,30.0,24.0,L-PBF,40.0,5.9399999999999995,force,,,,180.0,1100.0,air,0.1,,,90.0,25.0,5.882884777123634,IN718,206.92263909310822,20.692263909310824
1122017.09239295,83.6504442763822,105.0,,,powder,1380.0,600.0,,,3.1,,,30.0,24.0,L-PBF,40.0,5.9399999999999995,force,,,,180.0,1100.0,air,0.1,,,90.0,25.0,6.049999472851872,IN718,185.88987616973822,18.58898761697382
1383690.84283456,77.7101595293807,105.0,,,powder,1380.0,600.0,,,3.1,,,30.0,24.0,L-PBF,40.0,5.9399999999999995,force,,,,180.0,1100.0,air,0.1,,,90.0,25.0,6.14103906681924,IN718,172.68924339862377,17.268924339862377
2465061.74830663,61.7609056071303,105.0,,,powder,1380.0,600.0,,,3.1,,,30.0,24.0,L-PBF,40.0,5.9399999999999995,force,,,,180.0,1100.0,air,0.1,,,90.0,25.0,6.391827802563739,IN718,137.246456904734,13.724645690473402
78336.8460954425,186.669517554323,105.0,,,powder,1380.0,600.0,,,2.24,,,30.0,24.0,L-PBF,40.0,5.9399999999999995,force,,,,180.0,1100.0,air,0.1,,,0.0,25.0,4.893966082517968,IN718,414.82115012071773,41.48211501207177
148088.314525768,155.991642447098,105.0,,,powder,1380.0,600.0,,,2.24,,,30.0,24.0,L-PBF,40.0,5.9399999999999995,force,,,,180.0,1100.0,air,0.1,,,0.0,25.0,5.170520790207902,IN718,346.64809432688446,34.66480943268845
348666.088626016,124.825514244964,105.0,,,powder,1380.0,600.0,,,2.24,,,30.0,24.0,L-PBF,40.0,5.9399999999999995,force,,,,180.0,1100.0,air,0.1,,,0.0,25.0,5.542409709811384,IN718,277.3900316554755,27.739003165547555
650058.460859782,108.957644974799,105.0,,,powder,1380.0,600.0,,,2.24,,,30.0,24.0,L-PBF,40.0,5.9399999999999995,force,,,,180.0,1100.0,air,0.1,,,0.0,25.0,5.8129524152384375,IN718,242.12809994399777,24.212809994399777
890250.528409314,93.5780287995452,105.0,,,powder,1380.0,600.0,,,2.24,,,30.0,24.0,L-PBF,40.0,5.9399999999999995,force,,,,180.0,1100.0,air,0.1,,,0.0,25.0,5.9495122401224005,IN718,207.95117511010042,20.795117511010044
1959744.93772342,77.6288022860971,105.0,,,powder,1380.0,600.0,,,2.24,,,30.0,24.0,L-PBF,40.0,5.9399999999999995,force,,,,180.0,1100.0,air,0.1,,,0.0,25.0,6.292199551281228,IN718,172.50844952466022,17.25084495246602
3444487.4436716,62.3781685989389,105.0,,,powder,1380.0,600.0,,,2.24,,,30.0,24.0,L-PBF,40.0,5.9399999999999995,force,,,,180.0,1100.0,air,0.1,,,0.0,25.0,6.537124605939937,IN718,138.61815244208643,13.861815244208643
93782.6910621082,186.506775658953,105.0,,,powder,1380.0,600.0,,,2.24,,,30.0,24.0,L-PBF,40.0,5.9399999999999995,force,,,,180.0,1100.0,air,0.1,,,90.0,25.0,4.972122690512619,IN718,414.45950146433995,41.445950146434
209325.575178349,155.422032108904,105.0,,,powder,1380.0,600.0,,,2.24,,,30.0,24.0,L-PBF,40.0,5.9399999999999995,force,,,,180.0,1100.0,air,0.1,,,90.0,25.0,5.320822293222932,IN718,345.3822935753422,34.53822935753422
422395.835670456,124.581415106311,105.0,,,powder,1380.0,600.0,,,2.24,,,30.0,24.0,L-PBF,40.0,5.9399999999999995,force,,,,180.0,1100.0,air,0.1,,,90.0,25.0,5.625719627910565,IN718,276.8475891251355,27.684758912513555
693897.051725995,108.63216118406,105.0,,,powder,1380.0,600.0,,,2.24,,,30.0,24.0,L-PBF,40.0,5.9399999999999995,force,,,,180.0,1100.0,air,0.1,,,90.0,25.0,5.841295042236136,IN718,241.40480263124442,24.140480263124445
1284110.81870455,93.3316294286033,105.0,,,powder,1380.0,600.0,,,2.24,,,30.0,24.0,L-PBF,40.0,5.9399999999999995,force,,,,180.0,1100.0,air,0.1,,,90.0,25.0,6.10860250494397,IN718,207.40362095245177,20.740362095245178
1910003.83353686,77.3846757386418,105.0,,,powder,1380.0,600.0,,,2.24,,,30.0,24.0,L-PBF,40.0,5.9399999999999995,force,,,,180.0,1100.0,air,0.1,,,90.0,25.0,6.2810342389138185,IN718,171.96594608587068,17.19659460858707
1983137.65759479,83.5690596242964,105.0,,,powder,1380.0,600.0,,,2.24,,,30.0,24.0,L-PBF,40.0,5.9399999999999995,force,,,,180.0,1100.0,air,0.1,,,90.0,25.0,6.297352861385757,IN718,185.70902138732532,18.57090213873253
60219.4635470061,186.913644101778,105.0,,,powder,1380.0,600.0,,,3.1,,,30.0,24.0,L-PBF,40.0,5.9399999999999995,force,,,,180.0,1100.0,air,0.1,,,0.0,25.0,4.779736882368823,IN718,415.36365355950664,41.536365355950664
133352.403777001,155.828900551729,105.0,,,powder,1380.0,600.0,,,3.1,,,30.0,24.0,L-PBF,40.0,5.9399999999999995,force,,,,180.0,1100.0,air,0.1,,,0.0,25.0,5.125000848579912,IN718,346.28644567050884,34.628644567050884
301199.163500704,124.825514244964,105.0,,,powder,1380.0,600.0,,,3.1,,,30.0,24.0,L-PBF,40.0,5.9399999999999995,force,,,,180.0,1100.0,air,0.1,,,0.0,25.0,5.478853761394756,IN718,277.3900316554755,27.739003165547555
526082.130772363,109.283128765538,105.0,,,powder,1380.0,600.0,,,3.1,,,30.0,24.0,L-PBF,40.0,5.9399999999999995,force,,,,180.0,1100.0,air,0.1,,,0.0,25.0,5.721053550535506,IN718,242.85139725675108,24.28513972567511
911629.921280285,93.4966441474593,105.0,,,powder,1380.0,600.0,,,3.1,,,30.0,24.0,L-PBF,40.0,5.9399999999999995,force,,,,180.0,1100.0,air,0.1,,,0.0,25.0,5.959818571042852,IN718,207.77032032768733,20.777032032768734
1576610.15962182,78.0356707289218,105.0,,,powder,1380.0,600.0,,,3.1,,,30.0,24.0,L-PBF,40.0,5.9399999999999995,force,,,,180.0,1100.0,air,0.1,,,0.0,25.0,6.197724320814635,IN718,173.41260161982623,17.341260161982625
1730178.66480404,71.6071328870098,105.0,,,powder,1380.0,600.0,,,3.1,,,30.0,24.0,L-PBF,40.0,5.9399999999999995,force,,,,180.0,1100.0,air,0.1,,,0.0,25.0,6.238090952338094,IN718,159.12696197113289,15.91269619711329
3094548.98473675,62.3305433541268,105.0,,,powder,1380.0,600.0,,,3.1,,,30.0,24.0,L-PBF,40.0,5.9399999999999995,force,,,,180.0,1100.0,air,0.1,,,0.0,25.0,6.490597361687903,IN718,138.51231856472623,13.851231856472623
77583.865090683,185.960726182952,105.0,,,powder,1380.0,600.0,,,2.0,,,30.0,24.0,L-PBF,40.0,6.83,force,,,,180.0,1100.0,air,0.1,,,0.0,25.0,4.889771411584518,IN718,413.24605818433776,41.32460581843378
147441.938104291,155.54347826087,105.0,,,powder,1380.0,600.0,,,2.0,,,30.0,24.0,L-PBF,40.0,6.83,force,,,,180.0,1100.0,air,0.1,,,0.0,25.0,5.168621030990635,IN718,345.6521739130444,34.565217391304444
348034.200457026,124.194256997819,105.0,,,powder,1380.0,600.0,,,2.0,,,30.0,24.0,L-PBF,40.0,6.83,force,,,,180.0,1100.0,air,0.1,,,0.0,25.0,5.54162192308438,IN718,275.9872377729311,27.598723777293113
652468.546029488,109.00298505637,105.0,,,powder,1380.0,600.0,,,2.0,,,30.0,24.0,L-PBF,40.0,6.83,force,,,,180.0,1100.0,air,0.1,,,0.0,25.0,5.814559580201756,IN718,242.2288556808222,24.22288556808222
895032.651804591,93.6218278865062,105.0,,,powder,1380.0,600.0,,,2.0,,,30.0,24.0,L-PBF,40.0,6.83,force,,,,180.0,1100.0,air,0.1,,,0.0,25.0,5.95183887915937,IN718,208.04850641445822,20.804850641445825
1970263.89430518,77.860717212697,105.0,,,powder,1380.0,600.0,,,2.0,,,30.0,24.0,L-PBF,40.0,6.83,force,,,,180.0,1100.0,air,0.1,,,0.0,25.0,6.294524398834181,IN718,173.02381602821555,17.302381602821555
3457989.72873397,62.3356514648019,105.0,,,powder,1380.0,600.0,,,2.0,,,30.0,24.0,L-PBF,40.0,6.83,force,,,,180.0,1100.0,air,0.1,,,0.0,25.0,6.538823698955028,IN718,138.523669921782,13.8523669921782
93186.2883647532,186.047286317842,105.0,,,powder,1380.0,600.0,,,2.0,,,30.0,24.0,L-PBF,40.0,6.83,force,,,,180.0,1100.0,air,0.1,,,90.0,25.0,4.969352014010508,IN718,413.4384140396489,41.34384140396489
207937.845856227,155.411285396832,105.0,,,powder,1380.0,600.0,,,2.0,,,30.0,24.0,L-PBF,40.0,6.83,force,,,,180.0,1100.0,air,0.1,,,90.0,25.0,5.317933540561325,IN718,345.35841199296,34.535841199296
422091.225549356,124.194256997819,105.0,,,powder,1380.0,600.0,,,2.0,,,30.0,24.0,L-PBF,40.0,6.83,force,,,,180.0,1100.0,air,0.1,,,90.0,25.0,5.625406324115781,IN718,275.9872377729311,27.598723777293113
686963.991883941,108.910848708487,105.0,,,powder,1380.0,600.0,,,2.0,,,30.0,24.0,L-PBF,40.0,6.83,force,,,,180.0,1100.0,air,0.1,,,90.0,25.0,5.836933973542887,IN718,242.02410824108222,24.202410824108224
1279777.93612977,93.3110224052517,105.0,,,powder,1380.0,600.0,,,2.0,,,30.0,24.0,L-PBF,40.0,6.83,force,,,,180.0,1100.0,air,0.1,,,90.0,25.0,6.107134618491542,IN718,207.357827567226,20.7357827567226
1915859.53932487,77.4521628509103,105.0,,,powder,1380.0,600.0,,,2.0,,,30.0,24.0,L-PBF,40.0,6.83,force,,,,180.0,1100.0,air,0.1,,,90.0,25.0,6.282363665738233,IN718,172.11591744646734,17.211591744646736
1970263.89430518,83.5057177223706,105.0,,,powder,1380.0,600.0,,,2.0,,,30.0,24.0,L-PBF,40.0,6.83,force,,,,180.0,1100.0,air,0.1,,,90.0,25.0,6.294524398834181,IN718,185.56826160526802,18.556826160526803
136294.899756705,186.824087802812,105.0,,,powder,1380.0,600.0,,,3.1,,,30.0,24.0,L-PBF,40.0,5.9399999999999995,force,,,,180.0,1100.0,air,0.1,,,0.0,25.0,5.134479604558354,IN718,415.1646395618044,41.516463956180445
324434.100024412,155.546844516784,105.0,,,powder,1380.0,600.0,,,3.1,,,30.0,24.0,L-PBF,40.0,5.9399999999999995,force,,,,180.0,1100.0,air,0.1,,,0.0,25.0,5.511126494966138,IN718,345.6596544817422,34.565965448174225
640649.90443354,140.126865921227,105.0,,,powder,1380.0,600.0,,,3.1,,,30.0,24.0,L-PBF,40.0,5.9399999999999995,force,,,,180.0,1100.0,air,0.1,,,0.0,25.0,5.806620765698319,IN718,311.39303538050444,31.139303538050445
776819.420986544,132.428791206341,105.0,,,powder,1380.0,600.0,,,3.1,,,30.0,24.0,L-PBF,40.0,5.9399999999999995,force,,,,180.0,1100.0,air,0.1,,,0.0,25.0,5.890320074677826,IN718,294.28620268075775,29.428620268075775
1860003.04153128,108.97085874182,105.0,,,powder,1380.0,600.0,,,3.1,,,30.0,24.0,L-PBF,40.0,5.9399999999999995,force,,,,180.0,1100.0,air,0.1,,,0.0,25.0,6.269513654389514,IN718,242.1574638707111,24.21574638707111
5762503.54319722,124.871601208459,105.0,,,powder,1380.0,600.0,,,3.1,,,30.0,24.0,L-PBF,40.0,5.9399999999999995,force,,,,180.0,1100.0,air,0.1,,,0.0,25.0,6.760611205432937,IN718,277.4924471299089,27.74924471299089
124450.913619317,186.605444755354,105.0,,,powder,1380.0,600.0,,,3.1,,,30.0,24.0,L-PBF,40.0,5.9399999999999995,force,,,,180.0,1100.0,air,0.1,,,90.0,25.0,5.094998089199907,IN718,414.67876612300887,41.46787661230089
285636.386935389,155.546844516784,105.0,,,powder,1380.0,600.0,,,3.1,,,30.0,24.0,L-PBF,40.0,5.9399999999999995,force,,,,180.0,1100.0,air,0.1,,,90.0,25.0,5.455813530970623,IN718,345.6596544817422,34.565965448174225
721902.635343558,140.02945898039,105.0,,,powder,1380.0,600.0,,,3.1,,,30.0,24.0,L-PBF,40.0,5.9399999999999995,force,,,,180.0,1100.0,air,0.1,,,90.0,25.0,5.858478627231094,IN718,311.1765755119778,31.11765755119778
1015291.36860565,124.488244278213,105.0,,,powder,1380.0,600.0,,,3.1,,,30.0,24.0,L-PBF,40.0,5.9399999999999995,force,,,,180.0,1100.0,air,0.1,,,90.0,25.0,6.006590694090302,IN718,276.64054284047336,27.66405428404734
1405953.98227991,108.849622635199,105.0,,,powder,1380.0,600.0,,,3.1,,,30.0,24.0,L-PBF,40.0,5.9399999999999995,force,,,,180.0,1100.0,air,0.1,,,90.0,25.0,6.147971106196632,IN718,241.88805030044222,24.18880503004422
3506008.46929377,116.668933456706,105.0,,,powder,1380.0,600.0,,,3.1,,,30.0,24.0,L-PBF,40.0,5.9399999999999995,force,,,,180.0,1100.0,air,0.1,,,90.0,25.0,6.544812960863055,IN718,259.26429657045776,25.926429657045777
45583.1223309041,750.23810146414,,,,powder,,,,,1.0,,,,,L-PBF,,3.25,force,,,,,,air,-1.0,,,45.0,25.0,4.6588040699588715,Ti-6Al-4V,750.23810146414,-750.23810146414
107747.965343483,550.555835184263,,,,powder,,,,,1.0,,,,,L-PBF,,3.25,force,,,,,,air,-1.0,,,45.0,25.0,5.032409077919164,Ti-6Al-4V,550.555835184263,-550.555835184263
135857.708736151,749.868826923369,,,,powder,,,,,1.0,,,,,L-PBF,,3.25,force,,,,,,air,-1.0,,,45.0,25.0,5.133084285864621,Ti-6Al-4V,749.868826923369,-749.868826923369
186830.324631442,650.206593406593,,,,powder,,,,,1.0,,,,,L-PBF,,3.25,force,,,,,,air,-1.0,,,45.0,25.0,5.271447368421052,Ti-6Al-4V,650.206593406593,-650.206593406593
270146.799997401,650.396968324201,,,,powder,,,,,1.0,,,,,L-PBF,,3.25,force,,,,,,air,-1.0,,,45.0,25.0,5.431599827504673,Ti-6Al-4V,650.396968324201,-650.396968324201
651145.639516427,551.501702932903,,,,powder,,,,,1.0,,,,,L-PBF,,3.25,force,,,,,,air,-1.0,,,45.0,25.0,5.8136781365932295,Ti-6Al-4V,551.501702932903,-551.501702932903
1103141.39802515,552.627021429718,,,,powder,,,,,1.0,,,,,L-PBF,,3.25,force,,,,,,air,-1.0,,,45.0,25.0,6.0426311828357635,Ti-6Al-4V,552.627021429718,-552.627021429718
25443.1088218332,749.107692307692,,,,powder,,,,,1.0,,,,,L-PBF,,4.9,force,,,,,,air,-1.0,,,45.0,25.0,4.405570175438596,Ti-6Al-4V,749.107692307692,-749.107692307692
28908.2945772962,749.020752762619,,,,powder,,,,,1.0,,,,,L-PBF,,4.9,force,,,,,,air,-1.0,,,45.0,25.0,4.461022471555945,Ti-6Al-4V,749.020752762619,-749.020752762619
43574.9130586483,649.483829131395,,,,powder,,,,,1.0,,,,,L-PBF,,4.9,force,,,,,,air,-1.0,,,45.0,25.0,4.639236529271717,Ti-6Al-4V,649.483829131395,-649.483829131395
78233.7943348505,649.483829131395,,,,powder,,,,,1.0,,,,,L-PBF,,4.9,force,,,,,,air,-1.0,,,45.0,25.0,4.893394394016022,Ti-6Al-4V,649.483829131395,-649.483829131395
79899.0806244407,450.040556270374,,,,powder,,,,,1.0,,,,,L-PBF,,4.9,force,,,,,,air,-1.0,,,45.0,25.0,4.902541782042034,Ti-6Al-4V,450.040556270374,-450.040556270374
99302.3247243617,450.040556270374,,,,powder,,,,,1.0,,,,,L-PBF,,4.9,force,,,,,,air,-1.0,,,45.0,25.0,4.996959415697237,Ti-6Al-4V,450.040556270374,-450.040556270374
107331.79943278,549.77575618707,,,,powder,,,,,1.0,,,,,L-PBF,,4.9,force,,,,,,air,-1.0,,,45.0,25.0,5.0307284104298375,Ti-6Al-4V,549.77575618707,-549.77575618707
168866.174384113,649.172173783877,,,,powder,,,,,1.0,,,,,L-PBF,,4.9,force,,,,,,air,-1.0,,,45.0,25.0,5.2275426646714545,Ti-6Al-4V,649.172173783877,-649.172173783877
197202.043789992,549.726450723495,,,,powder,,,,,1.0,,,,,L-PBF,,4.9,force,,,,,,air,-1.0,,,45.0,25.0,5.294911411630122,Ti-6Al-4V,549.726450723495,-549.726450723495
952436.595557183,450.198588409601,,,,powder,,,,,1.0,,,,,L-PBF,,4.9,force,,,,,,air,-1.0,,,45.0,25.0,5.978836073989466,Ti-6Al-4V,450.198588409601,-450.198588409601
1711868.78646321,451.860603377393,,,,powder,,,,,1.0,,,,,L-PBF,,4.9,force,,,,,,air,-1.0,,,45.0,25.0,6.233470473250676,Ti-6Al-4V,451.860603377393,-451.860603377393
11684553.3925671,450.328220152889,,,,powder,,,,,1.0,,,,,L-PBF,,4.9,force,,,,,,air,-1.0,,,45.0,25.0,7.067612117425687,Ti-6Al-4V,450.328220152889,-450.328220152889
34446.8189796015,749.037362637363,,,,powder,,,,,1.0,,,,,L-PBF,,7.3,force,,,,,,air,-1.0,,,45.0,25.0,4.537149122807017,Ti-6Al-4V,749.037362637363,-749.037362637363
68647.1967123471,550.549450549451,,,,powder,,,,,1.0,,,,,L-PBF,,7.3,force,,,,,,air,-1.0,,,45.0,25.0,4.836622807017544,Ti-6Al-4V,550.549450549451,-550.549450549451
79358.7949801482,550.420606321931,,,,powder,,,,,1.0,,,,,L-PBF,,7.3,force,,,,,,air,-1.0,,,45.0,25.0,4.899595064672263,Ti-6Al-4V,550.420606321931,-550.420606321931
88363.3006588657,650.892307692308,,,,powder,,,,,1.0,,,,,L-PBF,,7.3,force,,,,,,air,-1.0,,,45.0,25.0,4.946271929824562,Ti-6Al-4V,650.892307692308,-650.892307692308
122691.871042852,550.549450549451,,,,powder,,,,,1.0,,,,,L-PBF,,7.3,force,,,,,,air,-1.0,,,45.0,25.0,5.088815789473682,Ti-6Al-4V,550.549450549451,-550.549450549451
128279.260630022,650.189827306865,,,,powder,,,,,1.0,,,,,L-PBF,,7.3,force,,,,,,air,-1.0,,,45.0,25.0,5.1081564480974775,Ti-6Al-4V,650.189827306865,-650.189827306865
894587.461894107,450.892307692308,,,,powder,,,,,1.0,,,,,L-PBF,,7.3,force,,,,,,air,-1.0,,,45.0,25.0,5.951622807017544,Ti-6Al-4V,450.892307692308,-450.892307692308
20809.6379504364,380.195840039747,,,,powder,,,,,1.0,,,,,L-PBF,10.0,5,force,,,,,,air,-1.0,,,0.0,25.0,4.31826452434928,316L,380.195840039747,-380.195840039747
34690.4408658637,380.149038157983,,,,powder,,,,,1.0,,,,,L-PBF,10.0,5,force,,,,,,air,-1.0,,,0.0,25.0,4.54020981913855,316L,380.149038157983,-380.149038157983
53695.8343921072,380.139070400522,,,,powder,,,,,1.0,,,,,L-PBF,10.0,5,force,,,,,,air,-1.0,,,0.0,25.0,4.7299405953700795,316L,380.139070400522,-380.139070400522
199591.165184021,320.055682812088,,,,powder,,,,,1.0,,,,,L-PBF,10.0,5,force,,,,,,air,-1.0,,,0.0,25.0,5.300141313520758,316L,320.055682812088,-320.055682812088
544458.506416172,379.921959601083,,,,powder,,,,,1.0,,,,,L-PBF,10.0,5,force,,,,,,air,-1.0,,,45.0,25.0,5.735964787450565,316L,379.921959601083,-379.921959601083
1625116.31580555,319.838572012649,,,,powder,,,,,1.0,,,,,L-PBF,10.0,5,force,,,,,,air,-1.0,,,45.0,25.0,6.210884450548542,316L,319.838572012649,-319.838572012649
641354.933174613,380.526490117636,,,,powder,,,,,1.0,,,,,L-PBF,10.0,5,force,,,,,,air,-1.0,,,90.0,25.0,5.807098439594261,316L,380.526490117636,-380.526490117636
784632.85633272,380.526490117636,,,,powder,,,,,1.0,,,,,L-PBF,10.0,5,force,,,,,,air,-1.0,,,90.0,25.0,5.89466649016266,316L,380.526490117636,-380.526490117636
1216826.33489242,380.422918596647,,,,powder,,,,,1.0,,,,,L-PBF,10.0,5,force,,,,,,air,-1.0,,,90.0,25.0,6.085228600268065,316L,380.422918596647,-380.422918596647
1411424.4531508,320.329563250752,,,,powder,,,,,1.0,,,,,L-PBF,10.0,5,force,,,,,,air,-1.0,,,90.0,25.0,6.149657637383549,316L,320.329563250752,-320.329563250752
18716.4359488661,150.739346356244,100.0,,,powder,437.0,2400.0,,,1.0,,,50.0,,L-PBF,10.0,4.5,force,,,,320.0,,air,0.1,,,90.0,25.0,4.272223152355895,316L,334.97632523609775,33.497632523609774
29013.3981482581,134.936781560983,100.0,,,powder,437.0,2400.0,,,1.0,,,50.0,,L-PBF,10.0,4.5,force,,,,320.0,,air,0.1,,,90.0,25.0,4.462598597834329,316L,299.85951457996225,29.985951457996226
31622.388859277,150.780027589939,100.0,,,powder,437.0,2400.0,,,1.0,,,50.0,,L-PBF,10.0,4.5,force,,,,320.0,,air,0.1,,,90.0,25.0,4.49999467486925,316L,335.06672797764224,33.506672797764224
38388.3622366333,135.242030041721,100.0,,,powder,437.0,2400.0,,,1.0,,,50.0,,L-PBF,10.0,4.5,force,,,,320.0,,air,0.1,,,90.0,25.0,4.5841995841995855,316L,300.53784453715775,30.053784453715778
57802.143565349,123.709158529127,100.0,,,powder,437.0,2400.0,,,1.0,,,50.0,,L-PBF,10.0,4.5,force,,,,320.0,,air,0.1,,,90.0,25.0,4.761943944326078,316L,274.90924117583774,27.490924117583774
81278.121519963,123.780589514672,100.0,,,powder,437.0,2400.0,,,1.0,,,50.0,,L-PBF,10.0,4.5,force,,,,320.0,,air,0.1,,,90.0,25.0,4.9099736577481385,316L,275.0679766992711,27.506797669927114
132446.686045655,123.753785739091,100.0,,,powder,437.0,2400.0,,,1.0,,,50.0,,L-PBF,10.0,4.5,force,,,,320.0,,air,0.1,,,90.0,25.0,5.122041096267899,316L,275.00841275353554,27.500841275353554
188658.537949954,112.548637462668,100.0,,,powder,437.0,2400.0,,,1.0,,,50.0,,L-PBF,10.0,4.5,force,,,,320.0,,air,0.1,,,90.0,25.0,5.275676464456951,316L,250.1080832503733,25.01080832503733
199960.036276328,112.565068737027,100.0,,,powder,437.0,2400.0,,,1.0,,,50.0,,L-PBF,10.0,4.5,force,,,,320.0,,air,0.1,,,90.0,25.0,5.3009432068693485,316L,250.14459719339334,25.014459719339335
367763.418004269,89.9596205834714,100.0,,,powder,437.0,2400.0,,,1.0,,,50.0,,L-PBF,10.0,4.5,force,,,,320.0,,air,0.1,,,90.0,25.0,5.565568527106988,316L,199.91026796326977,19.991026796326977
520254.944237269,89.8266450415286,100.0,,,powder,437.0,2400.0,,,1.0,,,50.0,,L-PBF,10.0,4.5,force,,,,320.0,,air,0.1,,,90.0,25.0,5.716216216216216,316L,199.6147667589524,19.96147667589524
911930.666714622,80.9804098552198,100.0,,,powder,437.0,2400.0,,,1.0,,,50.0,,L-PBF,10.0,4.5,force,,,,320.0,,air,0.1,,,90.0,25.0,5.959961820556616,316L,179.9564663449329,17.99564663449329
1439116.2551981,80.9797216350231,100.0,,,powder,437.0,2400.0,,,1.0,,,50.0,,L-PBF,10.0,4.5,force,,,,320.0,,air,0.1,,,90.0,25.0,6.1580958786841125,316L,179.95493696671798,17.995493696671797
124.24379378319,643.255296720609,,,,powder,940.0,,,,1.0,Ar,,,5.8,L-PBF,,4,strain,,187.0,,,580.0,air,-1.0,,,90.0,25.0,2.094274704101295,17-4 PH,643.255296720609,-643.255296720609
784.265122060906,571.846017616629,,,,powder,940.0,,,,1.0,Ar,,,5.8,L-PBF,,4,strain,,187.0,,,580.0,air,-1.0,,,90.0,25.0,2.894462901439646,17-4 PH,571.846017616629,-571.846017616629
944.351140267715,640.99109510534,,,,powder,940.0,,,,1.0,Ar,,,5.8,L-PBF,,4,strain,,187.0,,,580.0,air,-1.0,,,90.0,25.0,2.975133509049376,17-4 PH,640.99109510534,-640.99109510534
3875.35675177061,430.533794862452,,,,powder,940.0,,,,1.0,Ar,,,5.8,L-PBF,,4,strain,,187.0,,,580.0,air,-1.0,,,90.0,25.0,3.5883116883116877,17-4 PH,430.533794862452,-430.533794862452
6449.46677103762,511.552516798302,,,,powder,940.0,,,,1.0,Ar,,,5.8,L-PBF,,4,strain,,187.0,,,580.0,air,-1.0,,,90.0,25.0,3.8095238095238093,17-4 PH,511.552516798302,-511.552516798302
62620.4130231444,385.702439361482,,,,powder,940.0,,,,1.0,Ar,,,5.8,L-PBF,,4,strain,,187.0,,,580.0,air,-1.0,,,90.0,25.0,4.796715927750411,17-4 PH,385.702439361482,-385.702439361482
89486.1502752858,400.029691856037,,,,powder,940.0,,,,1.0,Ar,,,5.8,L-PBF,,4,strain,,187.0,,,580.0,air,-1.0,,,90.0,25.0,4.951755824986822,17-4 PH,400.029691856037,-400.029691856037
183153.305099399,320.425464952044,,,,powder,940.0,,,,1.0,Ar,,,5.8,L-PBF,,4,strain,,187.0,,,580.0,air,-1.0,,,90.0,25.0,5.262814760147601,17-4 PH,320.425464952044,-320.425464952044
240752.670021099,200.810991725148,,,,powder,940.0,,,,1.0,Ar,,,5.8,L-PBF,,4,strain,,187.0,,,580.0,air,-1.0,,,90.0,25.0,5.381571112282553,17-4 PH,200.810991725148,-200.810991725148
331024.186415661,358.315079771947,,,,powder,940.0,,,,1.0,Ar,,,5.8,L-PBF,,4,strain,,187.0,,,580.0,air,-1.0,,,90.0,25.0,5.51985972683647,17-4 PH,358.315079771947,-358.315079771947
407.612903096514,761.833183977817,,,,powder,1150.0,,,,1.0,Ar,,,2.8,L-PBF,,4,strain,,187.0,,,1020.0,air,-1.0,,,90.0,25.0,2.610247923261083,17-4 PH,761.833183977817,-761.833183977817
1845.45517640645,678.223438994624,,,,powder,1150.0,,,,1.0,Ar,,,2.8,L-PBF,,4,strain,,187.0,,,1020.0,air,-1.0,,,90.0,25.0,3.2661035012381268,17-4 PH,678.223438994624,-678.223438994624
2887.15785517562,616.693202694427,,,,powder,1150.0,,,,1.0,Ar,,,2.8,L-PBF,,4,strain,,187.0,,,1020.0,air,-1.0,,,90.0,25.0,3.4604705295535783,17-4 PH,616.693202694427,-616.693202694427
