Repository: Luwen-Zhang/SNEnsemble

# Copyright Notification

## Composites

We reformat and merge fatigue testing records from SNL/MSU/DOE, OptiMat, UPWIND, and FACT databases into a single database with careful considerations, including filtering invalid entries, rename variables, fix improper calculations in the records, to obtain clean and consistent data to fit machine 
learning usages. We leave the original format ("2019_SNL_MSU_DOE_Composite-Materials-Database_Wind_29pt0.xlsx" and "Optidat UPWIND 28_3_2017.xls") in the folder. Any derived database should be directly based on the original files instead of our merged database. We are not responsible for the accuracy of the testing records.

File: data/alloy/alloy_AM2022.csv (part 41 of 50)
Cycles to Failure,Stress Amplitude,hatch space  (μm),layer scan rotation  (°),wire feed rate  (mm/s),types of feedstock,ultimate tensile strength  (MPa),scan speed  (mm/s),scan pattern,current  (A),stress concentration factor of specimens,AM environment,preheat temperature  (°C),layer thickness  (μm),elongation  (%),types of AM,Frequency,critical cross-section size of specimens (mm),load control,voltage  (V),Young's modulus  (GPa),powder feed rate  (g/s),power  (W),yield strength  (MPa),fatigue environment,R-value,size of feedstock  (μm),speed function,direciton of specimen  (°),fatigue temperature  (°C),log10(Cycles to Failure),Material_Code,Maximum Stress,Minimum Stress
10029.3941052769,550.889955115307,,,,powder,1150.0,,,,1.0,Ar,,,2.8,L-PBF,,4,strain,,187.0,,,1020.0,air,-1.0,,,90.0,25.0,4.001274697259402,17-4 PH,550.889955115307,-550.889955115307
11676.091196139,509.121395036888,,,,powder,1150.0,,,,1.0,Ar,,,2.8,L-PBF,,4,strain,,187.0,,,1020.0,air,-1.0,,,90.0,25.0,4.067297478387342,17-4 PH,509.121395036888,-509.121395036888
37496.4056589033,298.256203890007,,,,powder,1150.0,,,,1.0,Ar,,,2.8,L-PBF,,4,strain,,187.0,,,1020.0,air,-1.0,,,90.0,25.0,4.573989638999199,17-4 PH,298.256203890007,-298.256203890007
47829.9477031148,375.456126590049,,,,powder,1150.0,,,,1.0,Ar,,,2.8,L-PBF,,4,strain,,187.0,,,1020.0,air,-1.0,,,90.0,25.0,4.679699906018084,17-4 PH,375.456126590049,-375.456126590049
50604.7486710478,347.894446323961,,,,powder,1150.0,,,,1.0,Ar,,,2.8,L-PBF,,4,strain,,187.0,,,1020.0,air,-1.0,,,90.0,25.0,4.7041912722719506,17-4 PH,347.894446323961,-347.894446323961
101772.984647269,288.765379160207,,,,powder,1150.0,,,,1.0,Ar,,,2.8,L-PBF,,4,strain,,187.0,,,1020.0,air,-1.0,,,90.0,25.0,5.007632511049116,17-4 PH,288.765379160207,-288.765379160207
166893.292106742,245.950976708963,,,,powder,1150.0,,,,1.0,Ar,,,2.8,L-PBF,,4,strain,,187.0,,,1020.0,air,-1.0,,,90.0,25.0,5.222438881558989,17-4 PH,245.950976708963,-245.950976708963
313874.518071144,241.918175720993,,,,powder,1150.0,,,,1.0,Ar,,,2.8,L-PBF,,4,strain,,187.0,,,1020.0,air,-1.0,,,90.0,25.0,5.49675605889755,17-4 PH,241.918175720993,-241.918175720993
413102.275439748,192.337796520822,,,,powder,1150.0,,,,1.0,Ar,,,2.8,L-PBF,,4,strain,,187.0,,,1020.0,air,-1.0,,,90.0,25.0,5.6160575871533105,17-4 PH,192.337796520822,-192.337796520822
464.740775626813,752.852799235403,,,,powder,1060.0,,,,1.0,Ar,,,14.5,L-PBF,,4,strain,,187.0,,,650.0,air,-1.0,,,0.0,25.0,2.6672107784673225,17-4 PH,752.852799235403,-752.852799235403
1680.19891159858,655.578313889036,,,,powder,1060.0,,,,1.0,Ar,,,14.5,L-PBF,,4,strain,,187.0,,,650.0,air,-1.0,,,0.0,25.0,3.2253606990449106,17-4 PH,655.578313889036,-655.578313889036
2373.45509880581,608.759964102835,,,,powder,1060.0,,,,1.0,Ar,,,14.5,L-PBF,,4,strain,,187.0,,,650.0,air,-1.0,,,0.0,25.0,3.375381020117863,17-4 PH,608.759964102835,-608.759964102835
9305.69261009372,553.032214924343,,,,powder,1060.0,,,,1.0,Ar,,,14.5,L-PBF,,4,strain,,187.0,,,650.0,air,-1.0,,,0.0,25.0,3.96874870261967,17-4 PH,553.032214924343,-553.032214924343
14661.1892684002,465.551775622069,,,,powder,1060.0,,,,1.0,Ar,,,14.5,L-PBF,,4,strain,,187.0,,,650.0,air,-1.0,,,0.0,25.0,4.166169200302042,17-4 PH,465.551775622069,-465.551775622069
94526.2052000477,416.243449166688,,,,powder,1060.0,,,,1.0,Ar,,,14.5,L-PBF,,4,strain,,187.0,,,650.0,air,-1.0,,,0.0,25.0,4.975552223282852,17-4 PH,416.243449166688,-416.243449166688
117696.219357785,284.148016003731,,,,powder,1060.0,,,,1.0,Ar,,,14.5,L-PBF,,4,strain,,187.0,,,650.0,air,-1.0,,,0.0,25.0,5.070762512644433,17-4 PH,284.148016003731,-284.148016003731
286348.856865254,365.843310003812,,,,powder,1060.0,,,,1.0,Ar,,,14.5,L-PBF,,4,strain,,187.0,,,650.0,air,-1.0,,,0.0,25.0,5.456895453703571,17-4 PH,365.843310003812,-365.843310003812
557523.97079161,314.484313154517,,,,powder,1060.0,,,,1.0,Ar,,,14.5,L-PBF,,4,strain,,187.0,,,650.0,air,-1.0,,,0.0,25.0,5.746263544650642,17-4 PH,314.484313154517,-314.484313154517
965.063709382046,798.279810529856,,,,powder,1410.0,,,,1.0,Ar,,,11.0,L-PBF,,4,strain,,187.0,,,1250.0,air,-1.0,,,0.0,25.0,2.9845559845559846,17-4 PH,798.279810529856,-798.279810529856
4199.01343595996,532.475044814641,,,,powder,1410.0,,,,1.0,Ar,,,11.0,L-PBF,,4,strain,,187.0,,,1250.0,air,-1.0,,,0.0,25.0,3.6231472642911746,17-4 PH,532.475044814641,-532.475044814641
5649.64379663608,533.093622811855,,,,powder,1410.0,,,,1.0,Ar,,,11.0,L-PBF,,4,strain,,187.0,,,1250.0,air,-1.0,,,0.0,25.0,3.7520210669288154,17-4 PH,533.093622811855,-533.093622811855
14207.2378912528,585.771237763925,,,,powder,1410.0,,,,1.0,Ar,,,11.0,L-PBF,,4,strain,,187.0,,,1250.0,air,-1.0,,,0.0,25.0,4.152509652509652,17-4 PH,585.771237763925,-585.771237763925
15366.3530553372,488.475772144018,,,,powder,1410.0,,,,1.0,Ar,,,11.0,L-PBF,,4,strain,,187.0,,,1250.0,air,-1.0,,,0.0,25.0,4.186570807260462,17-4 PH,488.475772144018,-488.475772144018
25594.289918592,709.453452608749,,,,powder,1410.0,,,,1.0,Ar,,,11.0,L-PBF,,4,strain,,187.0,,,1250.0,air,-1.0,,,0.0,25.0,4.408143085098804,17-4 PH,709.453452608749,-709.453452608749
47178.6135208043,516.764216700735,,,,powder,1410.0,,,,1.0,Ar,,,11.0,L-PBF,,4,strain,,187.0,,,1250.0,air,-1.0,,,0.0,25.0,4.673745173745175,17-4 PH,516.764216700735,-516.764216700735
98166.6688802634,366.378471206979,,,,powder,1410.0,,,,1.0,Ar,,,11.0,L-PBF,,4,strain,,187.0,,,1250.0,air,-1.0,,,0.0,25.0,4.991964054196526,17-4 PH,366.378471206979,-366.378471206979
111238.089231922,340.959292144576,,,,powder,1410.0,,,,1.0,Ar,,,11.0,L-PBF,,4,strain,,187.0,,,1250.0,air,-1.0,,,0.0,25.0,5.04625352025721,17-4 PH,340.959292144576,-340.959292144576
147813.719807999,420.731684845434,,,,powder,1410.0,,,,1.0,Ar,,,11.0,L-PBF,,4,strain,,187.0,,,1250.0,air,-1.0,,,0.0,25.0,5.169714746375265,17-4 PH,420.731684845434,-420.731684845434
593252.123622098,245.131088221614,,,,powder,1410.0,,,,1.0,Ar,,,11.0,L-PBF,,4,strain,,187.0,,,1250.0,air,-1.0,,,0.0,25.0,5.773239301504982,17-4 PH,245.131088221614,-245.131088221614
978.270613791107,1001.17033714719,,,,powder,929.0,,,,1.0,,,50.0,11.9,E-PBF,87.0,12.8,force,,109.9,,,860.0,air,0.1,75.5,,90.0,25.0,2.9904590079771713,Ti-6Al-4V,2224.8229714382,222.48229714382
1146.88135483505,1001.58251988427,,,,powder,929.0,,,,1.0,,,50.0,11.9,E-PBF,87.0,12.8,force,,109.9,,,860.0,air,0.1,75.5,,90.0,25.0,3.059518492351496,Ti-6Al-4V,2225.7389330761557,222.57389330761558
1336.98042839648,1001.58251988427,,,,powder,929.0,,,,1.0,,,50.0,11.9,E-PBF,87.0,12.8,force,,109.9,,,860.0,air,0.1,75.5,,90.0,25.0,3.126125049818736,Ti-6Al-4V,2225.7389330761557,222.57389330761558
1871.11676042064,1002.00946073277,,,,powder,929.0,,,,1.0,,,50.0,11.9,E-PBF,87.0,12.8,force,,109.9,,,860.0,air,0.1,75.5,,90.0,25.0,3.2721008889560315,Ti-6Al-4V,2226.6876905172667,222.66876905172668
4743.08223077808,952.484928261785,,,,powder,929.0,,,,1.0,,,50.0,11.9,E-PBF,87.0,12.8,force,,109.9,,,860.0,air,0.1,75.5,,90.0,25.0,3.676060654077043,Ti-6Al-4V,2116.633173915078,211.6633173915078
8785.15952743521,895.113721321706,,,,powder,929.0,,,,1.0,,,50.0,11.9,E-PBF,87.0,12.8,force,,109.9,,,860.0,air,0.1,75.5,,90.0,25.0,3.9437496521438673,Ti-6Al-4V,1989.1416029371244,198.91416029371246
59112.2678171673,546.670043553477,,,,powder,929.0,,,,1.0,,,50.0,11.9,E-PBF,87.0,12.8,force,,109.9,,,860.0,air,0.1,75.5,,90.0,25.0,4.771677621192718,Ti-6Al-4V,1214.8223190077265,121.48223190077266
70419.0405260762,525.963228810354,,,,powder,929.0,,,,1.0,,,50.0,11.9,E-PBF,87.0,12.8,force,,109.9,,,860.0,air,0.1,75.5,,90.0,25.0,4.847690103422757,Ti-6Al-4V,1168.8071751341201,116.88071751341202
70516.1183619859,503.864963177407,,,,powder,929.0,,,,1.0,,,50.0,11.9,E-PBF,87.0,12.8,force,,109.9,,,860.0,air,0.1,75.5,,90.0,25.0,4.848288398063373,Ti-6Al-4V,1119.6999181720155,111.96999181720156
101336.101655781,505.609608052191,,,,powder,929.0,,,,1.0,,,50.0,11.9,E-PBF,87.0,12.8,force,,109.9,,,860.0,air,0.1,75.5,,90.0,25.0,5.005764193205615,Ti-6Al-4V,1123.5769067826466,112.35769067826466
109488.02435523,505.609608052191,,,,powder,929.0,,,,1.0,,,50.0,11.9,E-PBF,87.0,12.8,force,,109.9,,,860.0,air,0.1,75.5,,90.0,25.0,5.0393666192595425,Ti-6Al-4V,1123.5769067826466,112.35769067826466
194972.488732062,483.954268636998,,,,powder,929.0,,,,1.0,,,50.0,11.9,E-PBF,87.0,12.8,force,,109.9,,,860.0,air,0.1,75.5,,90.0,25.0,5.289973335286791,Ti-6Al-4V,1075.45393030444,107.54539303044402
224824.700585676,432.390341396456,,,,powder,929.0,,,,1.0,,,50.0,11.9,E-PBF,87.0,12.8,force,,109.9,,,860.0,air,0.1,75.5,,90.0,25.0,5.351844023706423,Ti-6Al-4V,960.8674253254577,96.08674253254577
365045.683462892,402.007728520719,,,,powder,929.0,,,,1.0,,,50.0,11.9,E-PBF,87.0,12.8,force,,109.9,,,860.0,air,0.1,75.5,,90.0,25.0,5.562347217427319,Ti-6Al-4V,893.35050782382,89.335050782382
440362.70454894,411.658369634428,,,,powder,929.0,,,,1.0,,,50.0,11.9,E-PBF,87.0,12.8,force,,109.9,,,860.0,air,0.1,75.5,,90.0,25.0,5.6438105303395245,Ti-6Al-4V,914.7963769653956,91.47963769653956
1157509.31019884,431.292467238752,,,,powder,929.0,,,,1.0,,,50.0,11.9,E-PBF,87.0,12.8,force,,109.9,,,860.0,air,0.1,75.5,,90.0,25.0,6.063524492866423,Ti-6Al-4V,958.4277049750044,95.84277049750045
1345657.26693506,432.970310056839,,,,powder,929.0,,,,1.0,,,50.0,11.9,E-PBF,87.0,12.8,force,,109.9,,,860.0,air,0.1,75.5,,90.0,25.0,6.128934461052436,Ti-6Al-4V,962.1562445707534,96.21562445707535
2580948.63742755,421.450869509451,,,,powder,929.0,,,,1.0,,,50.0,11.9,E-PBF,87.0,12.8,force,,109.9,,,860.0,air,0.1,75.5,,90.0,25.0,6.411779361884533,Ti-6Al-4V,936.55748779878,93.65574877987801
11738736.7673983,420.822798688603,,,,powder,929.0,,,,1.0,,,50.0,11.9,E-PBF,87.0,12.8,force,,109.9,,,860.0,air,0.1,75.5,,90.0,25.0,7.06962136399285,Ti-6Al-4V,935.1617748635622,93.51617748635623
1150.48563393546,1042.75503526036,,,,powder,1020.0,,,,1.0,,,50.0,13.8,E-PBF,87.0,12.8,force,,115.3,,,958.0,air,0.1,75.5,,90.0,25.0,3.0608812000220373,Ti-6Al-4V,2317.233411689689,231.72334116896891
1225.29814655601,1041.50164751307,,,,powder,1020.0,,,,1.0,,,50.0,13.8,E-PBF,87.0,12.8,force,,115.3,,,958.0,air,0.1,75.5,,90.0,25.0,3.0882417765776733,Ti-6Al-4V,2314.4481055846004,231.44481055846006
1580.4734924123,1042.75503526036,,,,powder,1020.0,,,,1.0,,,50.0,13.8,E-PBF,87.0,12.8,force,,115.3,,,958.0,air,0.1,75.5,,90.0,25.0,3.198787216280878,Ti-6Al-4V,2317.233411689689,231.72334116896891
2307.86063082083,1033.26422398075,,,,powder,1020.0,,,,1.0,,,50.0,13.8,E-PBF,87.0,12.8,force,,115.3,,,958.0,air,0.1,75.5,,90.0,25.0,3.3632095787068255,Ti-6Al-4V,2296.142719957222,229.61427199572222
6273.8533209982,945.192642371348,,,,powder,1020.0,,,,1.0,,,50.0,13.8,E-PBF,87.0,12.8,force,,115.3,,,958.0,air,0.1,75.5,,90.0,25.0,3.7975343609307823,Ti-6Al-4V,2100.428094158551,210.04280941585512
7317.00989889187,905.129011802741,,,,powder,1020.0,,,,1.0,,,50.0,13.8,E-PBF,87.0,12.8,force,,115.3,,,958.0,air,0.1,75.5,,90.0,25.0,3.8643336425735337,Ti-6Al-4V,2011.397804006091,201.1397804006091
10663.7946800489,897.970183932021,,,,powder,1020.0,,,,1.0,,,50.0,13.8,E-PBF,87.0,12.8,force,,115.3,,,958.0,air,0.1,75.5,,90.0,25.0,4.027911774610959,Ti-6Al-4V,1995.4892976267133,199.54892976267135
11791.5699494064,897.970183932021,,,,powder,1020.0,,,,1.0,,,50.0,13.8,E-PBF,87.0,12.8,force,,115.3,,,958.0,air,0.1,75.5,,90.0,25.0,4.071571631640696,Ti-6Al-4V,1995.4892976267133,199.54892976267135
19454.8339981955,609.055568008902,,,,powder,1020.0,,,,1.0,,,50.0,13.8,E-PBF,87.0,12.8,force,,115.3,,,958.0,air,0.1,75.5,,90.0,25.0,4.28902752946126,Ti-6Al-4V,1353.45681779756,135.345681779756
23164.2323489373,854.779253535189,,,,powder,1020.0,,,,1.0,,,50.0,13.8,E-PBF,87.0,12.8,force,,115.3,,,958.0,air,0.1,75.5,,90.0,25.0,4.3648179124759485,Ti-6Al-4V,1899.50945230042,189.950945230042
93350.0304202223,566.15608022964,,,,powder,1020.0,,,,1.0,,,50.0,13.8,E-PBF,87.0,12.8,force,,115.3,,,958.0,air,0.1,75.5,,90.0,25.0,4.970114463809816,Ti-6Al-4V,1258.1246227325332,125.81246227325333
108659.953554673,566.496646050812,,,,powder,1020.0,,,,1.0,,,50.0,13.8,E-PBF,87.0,12.8,force,,115.3,,,958.0,air,0.1,75.5,,90.0,25.0,5.0360695150640415,Ti-6Al-4V,1258.881435668471,125.88814356684712
129769.36019602,565.815719149448,,,,powder,1020.0,,,,1.0,,,50.0,13.8,E-PBF,87.0,12.8,force,,115.3,,,958.0,air,0.1,75.5,,90.0,25.0,5.113172163430517,Ti-6Al-4V,1257.368264776551,125.73682647765511
159318.657914949,565.815719149448,,,,powder,1020.0,,,,1.0,,,50.0,13.8,E-PBF,87.0,12.8,force,,115.3,,,958.0,air,0.1,75.5,,90.0,25.0,5.202266639297754,Ti-6Al-4V,1257.368264776551,125.73682647765511
875581.792124517,508.820354845376,,,,powder,1020.0,,,,1.0,,,50.0,13.8,E-PBF,87.0,12.8,force,,115.3,,,958.0,air,0.1,75.5,,90.0,25.0,5.942296721760594,Ti-6Al-4V,1130.711899656391,113.07118996563912
934518.341875782,500.201517116694,,,,powder,1020.0,,,,1.0,,,50.0,13.8,E-PBF,87.0,12.8,force,,115.3,,,958.0,air,0.1,75.5,,90.0,25.0,5.970587829735468,Ti-6Al-4V,1111.5589269259867,111.15589269259868
1037375.88367175,498.669114917065,,,,powder,1020.0,,,,1.0,,,50.0,13.8,E-PBF,87.0,12.8,force,,115.3,,,958.0,air,0.1,75.5,,90.0,25.0,6.015936147542255,Ti-6Al-4V,1108.1535887045889,110.8153588704589
1184029.69342391,500.201517116694,,,,powder,1020.0,,,,1.0,,,50.0,13.8,E-PBF,87.0,12.8,force,,115.3,,,958.0,air,0.1,75.5,,90.0,25.0,6.073362593880525,Ti-6Al-4V,1111.5589269259867,111.15589269259868
1726525.87503004,483.228073527461,,,,powder,1020.0,,,,1.0,,,50.0,13.8,E-PBF,87.0,12.8,force,,115.3,,,958.0,air,0.1,75.5,,90.0,25.0,6.237173091401696,Ti-6Al-4V,1073.8401633943577,107.38401633943577
8965289.42510387,376.324156795457,,,,powder,1020.0,,,,1.0,,,50.0,13.8,E-PBF,87.0,12.8,force,,115.3,,,958.0,air,0.1,75.5,,90.0,25.0,6.952564314388621,Ti-6Al-4V,836.2759039899044,83.62759039899044
9804025.33565846,376.607442448546,,,,powder,1020.0,,,,1.0,,,50.0,13.8,E-PBF,87.0,12.8,force,,115.3,,,958.0,air,0.1,75.5,,90.0,25.0,6.991404424889551,Ti-6Al-4V,836.9054276634356,83.69054276634357
10255451.0193431,365.229878140597,,,,powder,1020.0,,,,1.0,,,50.0,13.8,E-PBF,87.0,12.8,force,,115.3,,,958.0,air,0.1,75.5,,90.0,25.0,7.010954764743851,Ti-6Al-4V,811.6219514235489,81.1621951423549
894.556635294248,527.844069727307,,,,powder,919.0,,,,1.0,,,50.0,7.4,E-PBF,87.0,12.8,force,,104.8,,,857.0,air,0.1,75.5,,90.0,25.0,2.9516078414010387,Ti-6Al-4V,1172.9868216162376,117.29868216162377
1001.15968560011,529.09947587922,,,,powder,919.0,,,,1.0,,,50.0,7.4,E-PBF,87.0,12.8,force,,104.8,,,857.0,air,0.1,75.5,,90.0,25.0,3.0005033532474936,Ti-6Al-4V,1175.7766130649334,117.57766130649334
3061.20951226573,476.091347554868,,,,powder,919.0,,,,1.0,,,50.0,7.4,E-PBF,87.0,12.8,force,,104.8,,,857.0,air,0.1,75.5,,90.0,25.0,3.4858930541667896,Ti-6Al-4V,1057.980772344151,105.79807723441512
4097.4686842385,423.446302625203,,,,powder,919.0,,,,1.0,,,50.0,7.4,E-PBF,87.0,12.8,force,,104.8,,,857.0,air,0.1,75.5,,90.0,25.0,3.6125156430687997,Ti-6Al-4V,940.9917836115621,94.09917836115622
4753.70346140951,475.798479011997,,,,powder,919.0,,,,1.0,,,50.0,7.4,E-PBF,87.0,12.8,force,,104.8,,,857.0,air,0.1,75.5,,90.0,25.0,3.677032086712675,Ti-6Al-4V,1057.3299533599934,105.73299533599935
11387.1990065278,422.79521846098,,,,powder,919.0,,,,1.0,,,50.0,7.4,E-PBF,87.0,12.8,force,,104.8,,,857.0,air,0.1,75.5,,90.0,25.0,4.056416910592982,Ti-6Al-4V,939.5449299132888,93.95449299132889
14059.1321792724,370.501751040191,,,,powder,919.0,,,,1.0,,,50.0,7.4,E-PBF,87.0,12.8,force,,104.8,,,857.0,air,0.1,75.5,,90.0,25.0,4.147958514041908,Ti-6Al-4V,823.3372245337578,82.33372245337578
16772.3967103983,316.801625718236,,,,powder,919.0,,,,1.0,,,50.0,7.4,E-PBF,87.0,12.8,force,,104.8,,,857.0,air,0.1,75.5,,90.0,25.0,4.224595126036523,Ti-6Al-4V,704.0036127071911,70.40036127071912
24143.2200540437,317.022618176812,,,,powder,919.0,,,,1.0,,,50.0,7.4,E-PBF,87.0,12.8,force,,104.8,,,857.0,air,0.1,75.5,,90.0,25.0,4.382795192788696,Ti-6Al-4V,704.4947070595822,70.44947070595822
54049.5315006682,264.155953413399,,,,powder,919.0,,,,1.0,,,50.0,7.4,E-PBF,87.0,12.8,force,,104.8,,,857.0,air,0.1,75.5,,90.0,25.0,4.732791933857204,Ti-6Al-4V,587.0132298075533,58.701322980755336
80519.3932930281,264.285332214425,,,,powder,919.0,,,,1.0,,,50.0,7.4,E-PBF,87.0,12.8,force,,104.8,,,857.0,air,0.1,75.5,,90.0,25.0,4.905900493855928,Ti-6Al-4V,587.3007382542778,58.73007382542778
117866.252199565,211.264135124198,,,,powder,919.0,,,,1.0,,,50.0,7.4,E-PBF,87.0,12.8,force,,104.8,,,857.0,air,0.1,75.5,,90.0,25.0,5.07138947446279,Ti-6Al-4V,469.4758558315511,46.94758558315511
183263.827370687,142.091117264543,,,,powder,919.0,,,,1.0,,,50.0,7.4,E-PBF,87.0,12.8,force,,104.8,,,857.0,air,0.1,75.5,,90.0,25.0,5.263076752340378,Ti-6Al-4V,315.7580383656511,31.57580383656511
613821.389784372,158.223285253147,,,,powder,919.0,,,,1.0,,,50.0,7.4,E-PBF,87.0,12.8,force,,104.8,,,857.0,air,0.1,75.5,,90.0,25.0,5.788042018184212,Ti-6Al-4V,351.60730056254886,35.160730056254884
650123.472559121,158.428172960883,,,,powder,919.0,,,,1.0,,,50.0,7.4,E-PBF,87.0,12.8,force,,104.8,,,857.0,air,0.1,75.5,,90.0,25.0,5.812995846425381,Ti-6Al-4V,352.06260657973996,35.206260657974
2039982.74211176,131.558976860388,,,,powder,919.0,,,,1.0,,,50.0,7.4,E-PBF,87.0,12.8,force,,104.8,,,857.0,air,0.1,75.5,,90.0,25.0,6.30962649338799,Ti-6Al-4V,292.3532819119733,29.23532819119733
5562084.35322556,152.645063025629,,,,powder,919.0,,,,1.0,,,50.0,7.4,E-PBF,87.0,12.8,force,,104.8,,,857.0,air,0.1,75.5,,90.0,25.0,6.745237570983121,Ti-6Al-4V,339.21125116806445,33.921125116806444
29510.5093516252,472.780904099856,,,,powder,1374.0,,,,1.07,,,50.0,7.7,L-PBF,10.0,6.0,force,,,,,,air,0.0,,,90.0,25.0,4.469976705490849,IN718,945.561808199712,0.0
49396.6129890259,399.040077333231,,,,powder,1374.0,,,,1.07,,,50.0,7.7,L-PBF,10.0,6.0,force,,,,,,air,0.0,,,90.0,25.0,4.693697171381031,IN718,798.080154666462,0.0
86042.104764986,348.756938785697,,,,powder,1374.0,,,,1.07,,,50.0,7.7,L-PBF,10.0,6.0,force,,,,,,air,0.0,,,90.0,25.0,4.934711025572222,IN718,697.513877571394,0.0
88123.4546396856,400.417122166719,,,,powder,1374.0,,,,1.07,,,50.0,7.7,L-PBF,10.0,6.0,force,,,,,,air,0.0,,,90.0,25.0,4.945091514143095,IN718,800.834244333438,0.0
152097.868579979,350.245936292408,,,,powder,1374.0,,,,1.07,,,50.0,7.7,L-PBF,10.0,6.0,force,,,,,,air,0.0,,,90.0,25.0,5.182123128119799,IN718,700.491872584816,0.0
204714.255612173,299.906244287777,,,,powder,1374.0,,,,1.07,,,50.0,7.7,L-PBF,10.0,6.0,force,,,,,,air,0.0,,,90.0,25.0,5.311148086522461,IN718,599.812488575554,0.0
353329.338640414,298.874858961413,,,,powder,1374.0,,,,1.07,,,50.0,7.7,L-PBF,10.0,6.0,force,,,,,,air,0.0,,,90.0,25.0,5.548179700499167,IN718,597.749717922826,0.0
899849.163220354,249.509038949702,,,,powder,1374.0,,,,1.07,,,50.0,7.7,L-PBF,10.0,6.0,force,,,,,,air,0.0,,,90.0,25.0,5.954169717138103,IN718,499.018077899404,0.0
2235721.16027587,250.370068085649,,,,powder,1374.0,,,,1.07,,,50.0,7.7,L-PBF,10.0,6.0,force,,,,,,air,0.0,,,90.0,25.0,6.349417637271213,IN718,500.740136171298,0.0
21569.6184687417,399.076882344672,,,,powder,948.0,,,,1.07,,,50.0,13.0,L-PBF,10.0,6.0,force,,,,,,air,0.0,,,90.0,25.0,4.333842463211697,IN718,798.153764689344,0.0
31082.2521451427,351.45459773876,,,,powder,948.0,,,,1.07,,,50.0,13.0,L-PBF,10.0,6.0,force,,,,,,air,0.0,,,90.0,25.0,4.492512479201332,IN718,702.90919547752,0.0
53965.1197065474,351.45459773876,,,,powder,948.0,,,,1.07,,,50.0,13.0,L-PBF,10.0,6.0,force,,,,,,air,0.0,,,90.0,25.0,4.732113144758736,IN718,702.90919547752,0.0
82160.383247415,285.115539578818,,,,powder,948.0,,,,1.07,,,50.0,13.0,L-PBF,10.0,6.0,force,,,,,,air,0.0,,,90.0,25.0,4.914662456415042,IN718,570.231079157636,0.0
149784.734543886,220.202739434447,,,,powder,948.0,,,,1.07,,,50.0,13.0,L-PBF,10.0,6.0,force,,,,,,air,0.0,,,90.0,25.0,5.17546755407654,IN718,440.405478868894,0.0
214345.716347297,271.310204278385,,,,powder,948.0,,,,1.07,,,50.0,13.0,L-PBF,10.0,6.0,force,,,,,,air,0.0,,,90.0,25.0,5.331114808652247,IN718,542.62040855677,0.0
280751.363952235,249.523370757735,,,,powder,948.0,,,,1.07,,,50.0,13.0,L-PBF,10.0,6.0,force,,,,,,air,0.0,,,90.0,25.0,5.44832187483729,IN718,499.04674151547,0.0
283421.382607531,200.512318861743,,,,powder,948.0,,,,1.07,,,50.0,13.0,L-PBF,10.0,6.0,force,,,,,,air,0.0,,,90.0,25.0,5.452432612312812,IN718,401.024637723486,0.0
295984.931059058,174.968288065105,,,,powder,948.0,,,,1.07,,,50.0,13.0,L-PBF,10.0,6.0,force,,,,,,air,0.0,,,90.0,25.0,5.471269601178915,IN718,349.93657613021,0.0
393339.865059779,200.120459076167,,,,powder,948.0,,,,1.07,,,50.0,13.0,L-PBF,10.0,6.0,force,,,,,,air,0.0,,,90.0,25.0,5.59476796445731,IN718,400.240918152334,0.0
511652.65610636,214.233722850521,,,,powder,948.0,,,,1.07,,,50.0,13.0,L-PBF,10.0,6.0,force,,,,,,air,0.0,,,90.0,25.0,5.708975232991254,IN718,428.467445701042,0.0
705655.948396277,174.660839732689,,,,powder,948.0,,,,1.07,,,50.0,13.0,L-PBF,10.0,6.0,force,,,,,,air,0.0,,,90.0,25.0,5.848593006812687,IN718,349.321679465378,0.0
22045.6920880172,300.465341764118,,,,powder,1374.0,,,,2.43,,,50.0,7.7,L-PBF,10.0,,force,,,,,,air,0.0,,,90.0,25.0,4.34332373733285,IN718,600.930683528236,0.0
29310.9297225997,299.837422723555,,,,powder,1374.0,,,,2.43,,,50.0,7.7,L-PBF,10.0,,force,,,,,,air,0.0,,,90.0,25.0,4.467029594180195,IN718,599.67484544711,0.0
51279.9641088953,249.268285362105,,,,powder,1374.0,,,,2.43,,,50.0,7.7,L-PBF,10.0,,force,,,,,,air,0.0,,,90.0,25.0,4.709947712545976,IN718,498.53657072421,0.0
55029.8844033191,250.128483683047,,,,powder,1374.0,,,,2.43,,,50.0,7.7,L-PBF,10.0,,force,,,,,,air,0.0,,,90.0,25.0,4.740598600525978,IN718,500.256967366094,0.0
86783.2559622925,212.048458958839,,,,powder,1374.0,,,,2.43,,,50.0,7.7,L-PBF,10.0,,force,,,,,,air,0.0,,,90.0,25.0,4.938435940099834,IN718,424.096917917678,0.0
179420.542640503,174.597500606996,,,,powder,1374.0,,,,2.43,,,50.0,7.7,L-PBF,10.0,,force,,,,,,air,0.0,,,90.0,25.0,5.253872165824355,IN718,349.195001213992,0.0
271885.598022501,175.001419106618,,,,powder,1374.0,,,,2.43,,,50.0,7.7,L-PBF,10.0,,force,,,,,,air,0.0,,,90.0,25.0,5.434386203302795,IN718,350.002838213236,0.0
437882.649394693,149.202536333461,,,,powder,1374.0,,,,2.43,,,50.0,7.7,L-PBF,10.0,,force,,,,,,air,0.0,,,90.0,25.0,5.641357737104825,IN718,298.405072666922,0.0
880570.488514424,125.320917854507,,,,powder,1374.0,,,,2.43,,,50.0,7.7,L-PBF,10.0,,force,,,,,,air,0.0,,,90.0,25.0,5.944764126399336,IN718,250.641835709014,0.0
22998.533937973,257.306542786721,,,,powder,948.0,,,,2.43,,,50.0,13.0,L-PBF,10.0,,force,,,,,,air,0.0,,,90.0,25.0,4.361700152411436,IN718,514.613085573442,0.0
41342.7474467987,213.949408237741,,,,powder,948.0,,,,2.43,,,50.0,13.0,L-PBF,10.0,,force,,,,,,air,0.0,,,90.0,25.0,4.616399334442596,IN718,427.898816475482,0.0
71356.0741985105,171.163778374486,,,,powder,948.0,,,,2.43,,,50.0,13.0,L-PBF,10.0,,force,,,,,,air,0.0,,,90.0,25.0,4.853430948419302,IN718,342.327556748972,0.0
75107.0804310809,171.615289857692,,,,powder,948.0,,,,2.43,,,50.0,13.0,L-PBF,10.0,,force,,,,,,air,0.0,,,90.0,25.0,4.875680880375698,IN718,343.230579715384,0.0
160392.723173536,128.797685348822,,,,powder,948.0,,,,2.43,,,50.0,13.0,L-PBF,10.0,,force,,,,,,air,0.0,,,90.0,25.0,5.205184660972663,IN718,257.595370697644,0.0
169321.515297987,128.641429385876,,,,powder,948.0,,,,2.43,,,50.0,13.0,L-PBF,10.0,,force,,,,,,air,0.0,,,90.0,25.0,5.2287121464226285,IN718,257.282858771752,0.0
668484.233656675,86.0503179052581,,,,powder,948.0,,,,2.43,,,50.0,13.0,L-PBF,10.0,,force,,,,,,air,0.0,,,90.0,25.0,5.825091168790745,IN718,172.1006358105162,0.0
817088.158239313,85.9223793626438,,,,powder,948.0,,,,2.43,,,50.0,13.0,L-PBF,10.0,,force,,,,,,air,0.0,,,90.0,25.0,5.912268916472881,IN718,171.8447587252876,0.0
6618.59315541778,710.953832467864,80.0,90.0,,powder,1176.0,1000.0,bidirection,,1.0,,,30.0,13.0,L-PBF,30.0,2.5,force,,,,200.0,1057.0,air,-1.0,39.19,,90.0,25.0,3.8207656858491172,18Ni300,710.953832467864,-710.953832467864
7543.8916364741,711.270578430634,80.0,90.0,,powder,1176.0,1000.0,bidirection,,1.0,,,30.0,13.0,L-PBF,30.0,2.5,force,,,,200.0,1057.0,air,-1.0,39.19,,90.0,25.0,3.877595441391607,18Ni300,711.270578430634,-711.270578430634
9155.81619366452,620.246042743153,80.0,90.0,,powder,1176.0,1000.0,bidirection,,1.0,,,30.0,13.0,L-PBF,30.0,2.5,force,,,,200.0,1057.0,air,-1.0,39.19,,90.0,25.0,3.9616970654705588,18Ni300,620.246042743153,-620.246042743153
10076.6116537669,619.860335577061,80.0,90.0,,powder,1176.0,1000.0,bidirection,,1.0,,,30.0,13.0,L-PBF,30.0,2.5,force,,,,200.0,1057.0,air,-1.0,39.19,,90.0,25.0,4.003314521449486,18Ni300,619.860335577061,-619.860335577061
11181.6679270737,621.895978593362,80.0,90.0,,powder,1176.0,1000.0,bidirection,,1.0,,,30.0,13.0,L-PBF,30.0,2.5,force,,,,200.0,1057.0,air,-1.0,39.19,,90.0,25.0,4.0485065904462685,18Ni300,621.895978593362,-621.895978593362
14173.0820707295,621.659727798446,80.0,90.0,,powder,1176.0,1000.0,bidirection,,1.0,,,30.0,13.0,L-PBF,30.0,2.5,force,,,,200.0,1057.0,air,-1.0,39.19,,90.0,25.0,4.151464301959705,18Ni300,621.659727798446,-621.659727798446
15970.8760660667,531.806563528205,80.0,90.0,,powder,1176.0,1000.0,bidirection,,1.0,,,30.0,13.0,L-PBF,30.0,2.5,force,,,,200.0,1057.0,air,-1.0,39.19,,90.0,25.0,4.203328739571369,18Ni300,531.806563528205,-531.806563528205
17595.4372545017,531.760464104034,80.0,90.0,,powder,1176.0,1000.0,bidirection,,1.0,,,30.0,13.0,L-PBF,30.0,2.5,force,,,,200.0,1057.0,air,-1.0,39.19,,90.0,25.0,4.245400063717828,18Ni300,531.760464104034,-531.760464104034
21708.1901051395,531.849622534477,80.0,90.0,,powder,1176.0,1000.0,bidirection,,1.0,,,30.0,13.0,L-PBF,30.0,2.5,force,,,,200.0,1057.0,air,-1.0,39.19,,90.0,25.0,4.336623616171284,18Ni300,531.849622534477,-531.849622534477
25295.1442859181,444.719185030052,80.0,90.0,,powder,1176.0,1000.0,bidirection,,1.0,,,30.0,13.0,L-PBF,30.0,2.5,force,,,,200.0,1057.0,air,-1.0,39.19,,90.0,25.0,4.403037161008841,18Ni300,444.719185030052,-444.719185030052
30132.8882854815,443.301919659304,80.0,90.0,,powder,1176.0,1000.0,bidirection,,1.0,,,30.0,13.0,L-PBF,30.0,2.5,force,,,,200.0,1057.0,air,-1.0,39.19,,90.0,25.0,4.479040761488436,18Ni300,443.301919659304,-443.301919659304
42594.6114924385,443.722797784395,80.0,90.0,,powder,1176.0,1000.0,bidirection,,1.0,,,30.0,13.0,L-PBF,30.0,2.5,force,,,,200.0,1057.0,air,-1.0,39.19,,90.0,25.0,4.629354661376922,18Ni300,443.722797784395,-443.722797784395
49323.4301167552,354.567998371433,80.0,90.0,,powder,1176.0,1000.0,bidirection,,1.0,,,30.0,13.0,L-PBF,30.0,2.5,force,,,,200.0,1057.0,air,-1.0,39.19,,90.0,25.0,4.69305327126877,18Ni300,354.567998371433,-354.567998371433
53488.8952580324,277.641896280896,80.0,90.0,,powder,1176.0,1000.0,bidirection,,1.0,,,30.0,13.0,L-PBF,30.0,2.5,force,,,,200.0,1057.0,air,-1.0,39.19,,90.0,25.0,4.728263628212925,18Ni300,277.641896280896,-277.641896280896
68646.0619204128,355.701575564271,80.0,90.0,,powder,1176.0,1000.0,bidirection,,1.0,,,30.0,13.0,L-PBF,30.0,2.5,force,,,,200.0,1057.0,air,-1.0,39.19,,90.0,25.0,4.836615627730227,18Ni300,355.701575564271,-355.701575564271
102348.416021249,355.591722932409,80.0,90.0,,powder,1176.0,1000.0,bidirection,,1.0,,,30.0,13.0,L-PBF,30.0,2.5,force,,,,200.0,1057.0,air,-1.0,39.19,,90.0,25.0,5.01008112576204,18Ni300,355.591722932409,-355.591722932409
191151.380100477,200.279043212961,80.0,90.0,,powder,1176.0,1000.0,bidirection,,1.0,,,30.0,13.0,L-PBF,30.0,2.5,force,,,,200.0,1057.0,air,-1.0,39.19,,90.0,25.0,5.281377437944155,18Ni300,200.279043212961,-200.279043212961
201253.816508184,200.261682109886,80.0,90.0,,powder,1176.0,1000.0,bidirection,,1.0,,,30.0,13.0,L-PBF,30.0,2.5,force,,,,200.0,1057.0,air,-1.0,39.19,,90.0,25.0,5.303744124929239,18Ni300,200.261682109886,-200.261682109886
213641.326918384,279.603332907797,80.0,90.0,,powder,1176.0,1000.0,bidirection,,1.0,,,30.0,13.0,L-PBF,30.0,2.5,force,,,,200.0,1057.0,air,-1.0,39.19,,90.0,25.0,5.329685266692449,18Ni300,279.603332907797,-279.603332907797
279502.003470149,279.452916907583,80.0,90.0,,powder,1176.0,1000.0,bidirection,,1.0,,,30.0,13.0,L-PBF,30.0,2.5,force,,,,200.0,1057.0,air,-1.0,39.19,,90.0,25.0,5.446384925256116,18Ni300,279.452916907583,-279.452916907583
6375.80910733598,1161.490517635,80.0,90.0,,powder,1744.0,1000.0,bidirection,,1.0,,,30.0,5.0,L-PBF,30.0,2.5,force,,,,200.0,1726.0,air,-1.0,39.19,,90.0,25.0,3.804535305741933,18Ni300,1161.490517635,-1161.490517635
6376.59913386811,1248.95218075611,80.0,90.0,,powder,1744.0,1000.0,bidirection,,1.0,,,30.0,5.0,L-PBF,30.0,2.5,force,,,,200.0,1726.0,air,-1.0,39.19,,90.0,25.0,3.804589115839196,18Ni300,1248.95218075611,-1248.95218075611
6805.02343414369,1071.91554555478,80.0,90.0,,powder,1744.0,1000.0,bidirection,,1.0,,,30.0,5.0,L-PBF,30.0,2.5,force,,,,200.0,1726.0,air,-1.0,39.19,,90.0,25.0,3.8328296251017,18Ni300,1071.91554555478,-1071.91554555478
7861.99655846277,1071.56717234692,80.0,90.0,,powder,1744.0,1000.0,bidirection,,1.0,,,30.0,5.0,L-PBF,30.0,2.5,force,,,,200.0,1726.0,air,-1.0,39.19,,90.0,25.0,3.895532849374562,18Ni300,1071.56717234692,-1071.56717234692
32103.5127595372,1072.85297439675,80.0,90.0,,powder,1744.0,1000.0,bidirection,,1.0,,,30.0,5.0,L-PBF,30.0,2.5,force,,,,200.0,1726.0,air,-1.0,39.19,,90.0,25.0,4.506552555414727,18Ni300,1072.85297439675,-1072.85297439675
65565.144919863,979.967217875208,80.0,90.0,,powder,1744.0,1000.0,bidirection,,1.0,,,30.0,5.0,L-PBF,30.0,2.5,force,,,,200.0,1726.0,air,-1.0,39.19,,90.0,25.0,4.81667302547559,18Ni300,979.967217875208,-979.967217875208
68436.1075630675,981.86990974014,80.0,90.0,,powder,1744.0,1000.0,bidirection,,1.0,,,30.0,5.0,L-PBF,30.0,2.5,force,,,,200.0,1726.0,air,-1.0,39.19,,90.0,25.0,4.835285300226833,18Ni300,981.86990974014,-981.86990974014
89183.0200475307,891.160184357291,80.0,90.0,,powder,1744.0,1000.0,bidirection,,1.0,,,30.0,5.0,L-PBF,30.0,2.5,force,,,,200.0,1726.0,air,-1.0,39.19,,90.0,25.0,4.9502821749856665,18Ni300,891.160184357291,-891.160184357291
156121.057852595,807.025334506792,80.0,90.0,,powder,1744.0,1000.0,bidirection,,1.0,,,30.0,5.0,L-PBF,30.0,2.5,force,,,,200.0,1726.0,air,-1.0,39.19,,90.0,25.0,5.193461485332682,18Ni300,807.025334506792,-807.025334506792
394444.40057267,803.365000769221,80.0,90.0,,powder,1744.0,1000.0,bidirection,,1.0,,,30.0,5.0,L-PBF,30.0,2.5,force,,,,200.0,1726.0,air,-1.0,39.19,,90.0,25.0,5.5959857953117025,18Ni300,803.365000769221,-803.365000769221
423462.212277803,806.003279522505,80.0,90.0,,powder,1744.0,1000.0,bidirection,,1.0,,,30.0,5.0,L-PBF,30.0,2.5,force,,,,200.0,1726.0,air,-1.0,39.19,,90.0,25.0,5.626814662054137,18Ni300,806.003279522505,-806.003279522505
742464.005424303,713.526849095213,80.0,90.0,,powder,1744.0,1000.0,bidirection,,1.0,,,30.0,5.0,L-PBF,30.0,2.5,force,,,,200.0,1726.0,air,-1.0,39.19,,90.0,25.0,5.870675403949489,18Ni300,713.526849095213,-713.526849095213
1222161.14864527,714.912223734711,80.0,90.0,,powder,1744.0,1000.0,bidirection,,1.0,,,30.0,5.0,L-PBF,30.0,2.5,force,,,,200.0,1726.0,air,-1.0,39.19,,90.0,25.0,6.087128473789668,18Ni300,714.912223734711,-714.912223734711
1418425.25607592,625.310517649758,80.0,90.0,,powder,1744.0,1000.0,bidirection,,1.0,,,30.0,5.0,L-PBF,30.0,2.5,force,,,,200.0,1726.0,air,-1.0,39.19,,90.0,25.0,6.151806455585497,18Ni300,625.310517649758,-625.310517649758
8824.78980683344,842.587065203336,80.0,90.0,,powder,1176.0,1000.0,bidirection,,1.0,,,30.0,13.0,L-PBF,30.0,2.5,force,,,,200.0,1057.0,air,-1.0,39.19,,90.0,25.0,3.9457043699443353,18Ni300,842.587065203336,-842.587065203336
16968.6439180707,798.137318566393,80.0,90.0,,powder,1176.0,1000.0,bidirection,,1.0,,,30.0,13.0,L-PBF,30.0,2.5,force,,,,200.0,1057.0,air,-1.0,39.19,,90.0,25.0,4.229647136222722,18Ni300,798.137318566393,-798.137318566393
17540.4087156055,797.746926871829,80.0,90.0,,powder,1176.0,1000.0,bidirection,,1.0,,,30.0,13.0,L-PBF,30.0,2.5,force,,,,200.0,1057.0,air,-1.0,39.19,,90.0,25.0,4.244039708805626,18Ni300,797.746926871829,-797.746926871829
22493.5569262967,708.792469794382,80.0,90.0,,powder,1176.0,1000.0,bidirection,,1.0,,,30.0,13.0,L-PBF,30.0,2.5,force,,,,200.0,1057.0,air,-1.0,39.19,,90.0,25.0,4.35205813624133,18Ni300,708.792469794382,-708.792469794382
31775.2317885632,755.66267202833,80.0,90.0,,powder,1176.0,1000.0,bidirection,,1.0,,,30.0,13.0,L-PBF,30.0,2.5,force,,,,200.0,1057.0,air,-1.0,39.19,,90.0,25.0,4.502088727255214,18Ni300,755.66267202833,-755.66267202833
33732.3726301388,711.120169049088,80.0,90.0,,powder,1176.0,1000.0,bidirection,,1.0,,,30.0,13.0,L-PBF,30.0,2.5,force,,,,200.0,1057.0,air,-1.0,39.19,,90.0,25.0,4.52804688918617,18Ni300,711.120169049088,-711.120169049088
111516.455214886,664.829405809773,80.0,90.0,,powder,1176.0,1000.0,bidirection,,1.0,,,30.0,13.0,L-PBF,30.0,2.5,force,,,,200.0,1057.0,air,-1.0,39.19,,90.0,25.0,5.047338956009654,18Ni300,664.829405809773,-664.829405809773
157375.849075664,620.123940807406,80.0,90.0,,powder,1176.0,1000.0,bidirection,,1.0,,,30.0,13.0,L-PBF,30.0,2.5,force,,,,200.0,1057.0,air,-1.0,39.19,,90.0,25.0,5.196938086231921,18Ni300,620.123940807406,-620.123940807406
195566.51325513,579.066078870729,80.0,90.0,,powder,1176.0,1000.0,bidirection,,1.0,,,30.0,13.0,L-PBF,30.0,2.5,force,,,,200.0,1057.0,air,-1.0,39.19,,90.0,25.0,5.291294492815862,18Ni300,579.066078870729,-579.066078870729
1112681.48799208,532.23933828225,80.0,90.0,,powder,1176.0,1000.0,bidirection,,1.0,,,30.0,13.0,L-PBF,30.0,2.5,force,,,,200.0,1057.0,air,-1.0,39.19,,90.0,25.0,6.046370862623839,18Ni300,532.23933828225,-532.23933828225
1843324.29625772,488.377605363361,80.0,90.0,,powder,1176.0,1000.0,bidirection,,1.0,,,30.0,13.0,L-PBF,30.0,2.5,force,,,,200.0,1057.0,air,-1.0,39.19,,90.0,25.0,6.265601747419561,18Ni300,488.377605363361,-488.377605363361
6557.1039373749,800.366755673991,80.0,90.0,,powder,1176.0,1000.0,bidirection,,1.0,,,30.0,13.0,L-PBF,30.0,2.5,force,,,,200.0,1057.0,air,-1.0,39.19,,90.0,25.0,3.816712067770622,18Ni300,800.366755673991,-800.366755673991
9253.61012985284,755.66267202833,80.0,90.0,,powder,1176.0,1000.0,bidirection,,1.0,,,30.0,13.0,L-PBF,30.0,2.5,force,,,,200.0,1057.0,air,-1.0,39.19,,90.0,25.0,3.9663111979928867,18Ni300,755.66267202833,-755.66267202833
19453.9450051435,711.764347908735,80.0,90.0,,powder,1176.0,1000.0,bidirection,,1.0,,,30.0,13.0,L-PBF,30.0,2.5,force,,,,200.0,1057.0,air,-1.0,39.19,,90.0,25.0,4.28900768382298,18Ni300,711.764347908735,-711.764347908735
21047.8905616869,712.757740418619,80.0,90.0,,powder,1176.0,1000.0,bidirection,,1.0,,,30.0,13.0,L-PBF,30.0,2.5,force,,,,200.0,1057.0,air,-1.0,39.19,,90.0,25.0,4.323208576973359,18Ni300,712.757740418619,-712.757740418619
43172.0225306535,623.593163958976,80.0,90.0,,powder,1176.0,1000.0,bidirection,,1.0,,,30.0,13.0,L-PBF,30.0,2.5,force,,,,200.0,1057.0,air,-1.0,39.19,,90.0,25.0,4.635202395038637,18Ni300,623.593163958976,-623.593163958976
47786.7448862745,622.419450811936,80.0,90.0,,powder,1176.0,1000.0,bidirection,,1.0,,,30.0,13.0,L-PBF,30.0,2.5,force,,,,200.0,1057.0,air,-1.0,39.19,,90.0,25.0,4.679307448472751,18Ni300,622.419450811936,-622.419450811936
51293.0328151082,666.500837118158,80.0,90.0,,powder,1176.0,1000.0,bidirection,,1.0,,,30.0,13.0,L-PBF,30.0,2.5,force,,,,200.0,1057.0,air,-1.0,39.19,,90.0,25.0,4.710058378456007,18Ni300,666.500837118158,-666.500837118158
78804.1984649388,578.268035257707,80.0,90.0,,powder,1176.0,1000.0,bidirection,,1.0,,,30.0,13.0,L-PBF,30.0,2.5,force,,,,200.0,1057.0,air,-1.0,39.19,,90.0,25.0,4.896549356088318,18Ni300,578.268035257707,-578.268035257707
90812.6109191972,533.25846091888,80.0,90.0,,powder,1176.0,1000.0,bidirection,,1.0,,,30.0,13.0,L-PBF,30.0,2.5,force,,,,200.0,1057.0,air,-1.0,39.19,,90.0,25.0,4.958146162092925,18Ni300,533.25846091888,-533.25846091888
737772.007338052,533.987230879647,80.0,90.0,,powder,1176.0,1000.0,bidirection,,1.0,,,30.0,13.0,L-PBF,30.0,2.5,force,,,,200.0,1057.0,air,-1.0,39.19,,90.0,25.0,5.867922173133604,18Ni300,533.987230879647,-533.987230879647
1580743.44725336,443.559669237844,80.0,90.0,,powder,1176.0,1000.0,bidirection,,1.0,,,30.0,13.0,L-PBF,30.0,2.5,force,,,,200.0,1057.0,air,-1.0,39.19,,90.0,25.0,6.198861390183118,18Ni300,443.559669237844,-443.559669237844
5884.58197290446,803.722593307725,80.0,90.0,,powder,1744.0,1000.0,bidirection,,1.0,,,30.0,5.0,L-PBF,30.0,2.5,force,,,,200.0,1726.0,air,-1.0,39.19,,90.0,25.0,3.7697156169994943,18Ni300,803.722593307725,-803.722593307725
8368.30701912521,713.10654113815,80.0,90.0,,powder,1744.0,1000.0,bidirection,,1.0,,,30.0,5.0,L-PBF,30.0,2.5,force,,,,200.0,1726.0,air,-1.0,39.19,,90.0,25.0,3.9226376053503906,18Ni300,713.10654113815,-713.10654113815
13037.4168330685,535.723676916365,80.0,90.0,,powder,1744.0,1000.0,bidirection,,1.0,,,30.0,5.0,L-PBF,30.0,2.5,force,,,,200.0,1726.0,air,-1.0,39.19,,90.0,25.0,4.1151915510373005,18Ni300,535.723676916365,-535.723676916365
25689.5948325525,445.016334701293,80.0,90.0,,powder,1744.0,1000.0,bidirection,,1.0,,,30.0,5.0,L-PBF,30.0,2.5,force,,,,200.0,1726.0,air,-1.0,39.19,,90.0,25.0,4.409757254777273,18Ni300,445.016334701293,-445.016334701293
35286.3854275346,356.71581068646,80.0,90.0,,powder,1744.0,1000.0,bidirection,,1.0,,,30.0,5.0,L-PBF,30.0,2.5,force,,,,200.0,1726.0,air,-1.0,39.19,,90.0,25.0,4.5476071735406345,18Ni300,356.71581068646,-356.71581068646
46006.7956612638,357.08503394324,80.0,90.0,,powder,1744.0,1000.0,bidirection,,1.0,,,30.0,5.0,L-PBF,30.0,2.5,force,,,,200.0,1726.0,air,-1.0,39.19,,90.0,25.0,4.662821986033911,18Ni300,357.08503394324,-357.08503394324
69001.686318096,267.529563912588,80.0,90.0,,powder,1744.0,1000.0,bidirection,,1.0,,,30.0,5.0,L-PBF,30.0,2.5,force,,,,200.0,1726.0,air,-1.0,39.19,,90.0,25.0,4.838859704500948,18Ni300,267.529563912588,-267.529563912588
110969.696873231,214.407502915013,80.0,90.0,,powder,1744.0,1000.0,bidirection,,1.0,,,30.0,5.0,L-PBF,30.0,2.5,force,,,,200.0,1726.0,air,-1.0,39.19,,90.0,25.0,5.045204399710258,18Ni300,214.407502915013,-214.407502915013
130169.960792304,214.557547571682,80.0,90.0,,powder,1744.0,1000.0,bidirection,,1.0,,,30.0,5.0,L-PBF,30.0,2.5,force,,,,200.0,1726.0,air,-1.0,39.19,,90.0,25.0,5.114510774037715,18Ni300,214.557547571682,-214.557547571682
142985.819676929,213.855239487464,80.0,90.0,,powder,1744.0,1000.0,bidirection,,1.0,,,30.0,5.0,L-PBF,30.0,2.5,force,,,,200.0,1726.0,air,-1.0,39.19,,90.0,25.0,5.1552929693432,18Ni300,213.855239487464,-213.855239487464
281043.049518471,179.058354361638,80.0,90.0,,powder,1744.0,1000.0,bidirection,,1.0,,,30.0,5.0,L-PBF,30.0,2.5,force,,,,200.0,1726.0,air,-1.0,39.19,,90.0,25.0,5.448772849215862,18Ni300,179.058354361638,-179.058354361638
296079.37342602,178.72133472007,80.0,90.0,,powder,1744.0,1000.0,bidirection,,1.0,,,30.0,5.0,L-PBF,30.0,2.5,force,,,,200.0,1726.0,air,-1.0,39.19,,90.0,25.0,5.4714081530181895,18Ni300,178.72133472007,-178.72133472007
17739.8444341186,981.473040150106,80.0,90.0,,powder,1744.0,1000.0,bidirection,,1.0,,,30.0,5.0,L-PBF,30.0,2.5,force,,,,200.0,1726.0,air,-1.0,39.19,,90.0,25.0,4.248949807057145,18Ni300,981.473040150106,-981.473040150106
27215.9435862438,891.801357976051,80.0,90.0,,powder,1744.0,1000.0,bidirection,,1.0,,,30.0,5.0,L-PBF,30.0,2.5,force,,,,200.0,1726.0,air,-1.0,39.19,,90.0,25.0,4.434823396055075,18Ni300,891.801357976051,-891.801357976051
35567.4187151996,717.284292789712,80.0,90.0,,powder,1744.0,1000.0,bidirection,,1.0,,,30.0,5.0,L-PBF,30.0,2.5,force,,,,200.0,1726.0,air,-1.0,39.19,,90.0,25.0,4.551052347659118,18Ni300,717.284292789712,-717.284292789712
39070.940651334,803.170896445639,80.0,90.0,,powder,1744.0,1000.0,bidirection,,1.0,,,30.0,5.0,L-PBF,30.0,2.5,force,,,,200.0,1726.0,air,-1.0,39.19,,90.0,25.0,4.591853867195249,18Ni300,803.170896445639,-803.170896445639
156156.606783976,808.094816706162,80.0,90.0,,powder,1744.0,1000.0,bidirection,,1.0,,,30.0,5.0,L-PBF,30.0,2.5,force,,,,200.0,1726.0,air,-1.0,39.19,,90.0,25.0,5.193560363392507,18Ni300,808.094816706162,-808.094816706162
159451.044226904,714.936416598869,80.0,90.0,,powder,1744.0,1000.0,bidirection,,1.0,,,30.0,5.0,L-PBF,30.0,2.5,force,,,,200.0,1726.0,air,-1.0,39.19,,90.0,25.0,5.202627367733869,18Ni300,714.936416598869,-714.936416598869
533177.132583165,600.288303074545,80.0,90.0,,powder,1744.0,1000.0,bidirection,,1.0,,,30.0,5.0,L-PBF,30.0,2.5,force,,,,200.0,1726.0,air,-1.0,39.19,,90.0,25.0,5.726871514699224,18Ni300,600.288303074545,-600.288303074545
758160.747839283,598.323388146674,80.0,90.0,,powder,1744.0,1000.0,bidirection,,1.0,,,30.0,5.0,L-PBF,30.0,2.5,force,,,,200.0,1726.0,air,-1.0,39.19,,90.0,25.0,5.879761295999041,18Ni300,598.323388146674,-598.323388146674
98739.7950419019,94.9422351729052,190.0,,,powder,,600.0,,,1.0,,,60.0,,L-PBF,20000.0,5,displacement,,,,250.0,,air,-1.0,,,90.0,25.0,4.994492221402214,AlSi10Mg,94.9422351729052,-94.9422351729052
378089.164164652,94.9731552311833,190.0,,,powder,,600.0,,,1.0,,,60.0,,L-PBF,20000.0,5,displacement,,,,250.0,,air,-1.0,,,90.0,25.0,5.577594230890881,AlSi10Mg,94.9731552311833,-94.9731552311833
378742.922607477,90.0331538781313,190.0,,,powder,,600.0,,,1.0,,,60.0,,L-PBF,20000.0,5,displacement,,,,250.0,,air,-1.0,,,90.0,25.0,5.578344526127558,AlSi10Mg,90.0331538781313,-90.0331538781313
439279.04286598,100.002834561218,190.0,,,powder,,600.0,,,1.0,,,60.0,,L-PBF,20000.0,5,displacement,,,,250.0,,air,-1.0,,,90.0,25.0,5.642740484429066,AlSi10Mg,100.002834561218,-100.002834561218
