Repository: Luwen-Zhang/SNEnsemble

# Copyright Notification

## Composites

We reformat and merge fatigue testing records from SNL/MSU/DOE, OptiMat, UPWIND, and FACT databases into a single database with careful considerations, including filtering invalid entries, rename variables, fix improper calculations in the records, to obtain clean and consistent data to fit machine 
learning usages. We leave the original format ("2019_SNL_MSU_DOE_Composite-Materials-Database_Wind_29pt0.xlsx" and "Optidat UPWIND 28_3_2017.xls") in the folder. Any derived database should be directly based on the original files instead of our merged database. We are not responsible for the accuracy of the testing records.

File: data/alloy/alloy_AM2022.csv (part 43 of 50)
Cycles to Failure,Stress Amplitude,hatch space  (μm),layer scan rotation  (°),wire feed rate  (mm/s),types of feedstock,ultimate tensile strength  (MPa),scan speed  (mm/s),scan pattern,current  (A),stress concentration factor of specimens,AM environment,preheat temperature  (°C),layer thickness  (μm),elongation  (%),types of AM,Frequency,critical cross-section size of specimens (mm),load control,voltage  (V),Young's modulus  (GPa),powder feed rate  (g/s),power  (W),yield strength  (MPa),fatigue environment,R-value,size of feedstock  (μm),speed function,direciton of specimen  (°),fatigue temperature  (°C),log10(Cycles to Failure),Material_Code,Maximum Stress,Minimum Stress
2589010115.5745,58.5883171469752,,,,powder,,1250.0,,,1.0,,180.0,100.0,,L-PBF,20000.0,4,displacement,,60.0,,370.0,,air,-1.0,,,90.0,25.0,9.41313374727906,AlSi7Mg,58.5883171469752,-58.5883171469752
2600252.24817683,114.662473407782,,,,powder,,1250.0,,,1.0,,180.0,100.0,,L-PBF,20000.0,4,displacement,,70.0,,370.0,,air,-1.0,,,90.0,25.0,6.415015480539057,AlSi10Mg,114.662473407782,-114.662473407782
2816388.56267766,104.17750868205,,,,powder,,1250.0,,,1.0,,180.0,100.0,,L-PBF,20000.0,4,displacement,,70.0,,370.0,,air,-1.0,,,90.0,25.0,6.449692571984782,AlSi10Mg,104.17750868205,-104.17750868205
5105157.45759624,119.921371853915,,,,powder,,1250.0,,,1.0,,180.0,100.0,,L-PBF,20000.0,4,displacement,,70.0,,370.0,,air,-1.0,,,90.0,25.0,6.708009141508259,AlSi10Mg,119.921371853915,-119.921371853915
39628077.5795518,109.883616568462,,,,powder,,1250.0,,,1.0,,180.0,100.0,,L-PBF,20000.0,4,displacement,,70.0,,370.0,,air,-1.0,,,90.0,25.0,7.598003004535974,AlSi10Mg,109.883616568462,-109.883616568462
40972054.3440117,114.208681178093,,,,powder,,1250.0,,,1.0,,180.0,100.0,,L-PBF,20000.0,4,displacement,,70.0,,370.0,,air,-1.0,,,90.0,25.0,7.61248774007959,AlSi10Mg,114.208681178093,-114.208681178093
47954045.263936,112.121077919744,,,,powder,,1250.0,,,1.0,,180.0,100.0,,L-PBF,20000.0,4,displacement,,70.0,,370.0,,air,-1.0,,,90.0,25.0,7.680825248872738,AlSi10Mg,112.121077919744,-112.121077919744
109380822.519904,103.541873400869,,,,powder,,1250.0,,,1.0,,180.0,100.0,,L-PBF,20000.0,4,displacement,,70.0,,370.0,,air,-1.0,,,90.0,25.0,8.038941184850582,AlSi10Mg,103.541873400869,-103.541873400869
117782187.754266,104.056931864322,,,,powder,,1250.0,,,1.0,,180.0,100.0,,L-PBF,20000.0,4,displacement,,70.0,,370.0,,air,-1.0,,,90.0,25.0,8.071079616894682,AlSi10Mg,104.056931864322,-104.056931864322
243525705.784092,96.3790903180756,,,,powder,,1250.0,,,1.0,,180.0,100.0,,L-PBF,20000.0,4,displacement,,70.0,,370.0,,air,-1.0,,,90.0,25.0,8.386544810688033,AlSi10Mg,96.3790903180756,-96.3790903180756
290705101.184731,104.252737052689,,,,powder,,1250.0,,,1.0,,180.0,100.0,,L-PBF,20000.0,4,displacement,,70.0,,370.0,,air,-1.0,,,90.0,25.0,8.463452652674942,AlSi10Mg,104.252737052689,-104.252737052689
357090794.006092,94.0154971284394,,,,powder,,1250.0,,,1.0,,180.0,100.0,,L-PBF,20000.0,4,displacement,,70.0,,370.0,,air,-1.0,,,90.0,25.0,8.552778653990343,AlSi10Mg,94.0154971284394,-94.0154971284394
1374453373.9766,94.9694311439613,,,,powder,,1250.0,,,1.0,,180.0,100.0,,L-PBF,20000.0,4,displacement,,70.0,,370.0,,air,-1.0,,,90.0,25.0,9.13813001171813,AlSi10Mg,94.9694311439613,-94.9694311439613
8496146909.79651,90.2555870104425,,,,powder,,1250.0,,,1.0,,180.0,100.0,,L-PBF,20000.0,4,displacement,,70.0,,370.0,,air,-1.0,,,90.0,25.0,9.929222013337482,AlSi10Mg,90.2555870104425,-90.2555870104425
180.027085736361,1093.4108952457,,,,powder,1143.0,,,,1.0,,,30.0,19.7,L-PBF,,6,strain,,126.0,,,1107.0,air,-1.0,,,90.0,25.0,2.255337851219352,Ti-6Al-4V,1093.4108952457,-1093.4108952457
240.789278612413,1045.84999849209,,,,powder,1143.0,,,,1.0,,,30.0,19.7,L-PBF,,6,strain,,126.0,,,1107.0,air,-1.0,,,90.0,25.0,2.381637145612665,Ti-6Al-4V,1045.84999849209,-1045.84999849209
752.629907922572,1049.75669839029,,,,powder,1143.0,,,,1.0,,,30.0,19.7,L-PBF,,6,strain,,126.0,,,1107.0,air,-1.0,,,90.0,25.0,2.8765814722719933,Ti-6Al-4V,1049.75669839029,-1049.75669839029
1877.45485043516,1009.38292141346,,,,powder,1143.0,,,,1.0,,,30.0,19.7,L-PBF,,6,strain,,126.0,,,1107.0,air,-1.0,,,90.0,25.0,3.273569501765346,Ti-6Al-4V,1009.38292141346,-1009.38292141346
6875.927408737,923.400719475932,,,,powder,1143.0,,,,1.0,,,30.0,19.7,L-PBF,,6,strain,,126.0,,,1107.0,air,-1.0,,,90.0,25.0,3.8373312830599002,Ti-6Al-4V,923.400719475932,-923.400719475932
25623.3271192021,645.552262944911,,,,powder,1143.0,,,,1.0,,,30.0,19.7,L-PBF,,6,strain,,126.0,,,1107.0,air,-1.0,,,90.0,25.0,4.408635521025165,Ti-6Al-4V,645.552262944911,-645.552262944911
66327.7993388247,524.93127332196,,,,powder,1143.0,,,,1.0,,,30.0,19.7,L-PBF,,6,strain,,126.0,,,1107.0,air,-1.0,,,90.0,25.0,4.821695588269886,Ti-6Al-4V,524.93127332196,-524.93127332196
352934.324581492,382.433810465196,,,,powder,1143.0,,,,1.0,,,30.0,19.7,L-PBF,,6,strain,,126.0,,,1107.0,air,-1.0,,,90.0,25.0,5.547693897666924,Ti-6Al-4V,382.433810465196,-382.433810465196
8045857.67834198,189.668453224906,,,,powder,1143.0,,,,1.0,,,30.0,19.7,L-PBF,,6,strain,,126.0,,,1107.0,air,-1.0,,,90.0,25.0,6.905572346150057,Ti-6Al-4V,189.668453224906,-189.668453224906
153.97696006172,988.219664006507,,,,powder,995.0,,,,1.0,,,30.0,26.3,L-PBF,,6,strain,,126.0,,,950.0,air,-1.0,,,90.0,25.0,2.1874557411829523,Ti-6Al-4V,988.219664006507,-988.219664006507
247.186381653079,969.780294049039,,,,powder,995.0,,,,1.0,,,30.0,26.3,L-PBF,,6,strain,,126.0,,,950.0,air,-1.0,,,90.0,25.0,2.3930245403009245,Ti-6Al-4V,969.780294049039,-969.780294049039
264.968573090942,996.00553795747,,,,powder,995.0,,,,1.0,,,30.0,26.3,L-PBF,,6,strain,,126.0,,,950.0,air,-1.0,,,90.0,25.0,2.4231943669837688,Ti-6Al-4V,996.00553795747,-996.00553795747
365.305411475984,983.834599392472,,,,powder,995.0,,,,1.0,,,30.0,26.3,L-PBF,,6,strain,,126.0,,,950.0,air,-1.0,,,90.0,25.0,2.562656105709731,Ti-6Al-4V,983.834599392472,-983.834599392472
430.760363130555,956.844591022127,,,,powder,995.0,,,,1.0,,,30.0,26.3,L-PBF,,6,strain,,126.0,,,950.0,air,-1.0,,,90.0,25.0,2.6342357343992933,Ti-6Al-4V,956.844591022127,-956.844591022127
941.442291817818,928.568390369386,,,,powder,995.0,,,,1.0,,,30.0,26.3,L-PBF,,6,strain,,126.0,,,950.0,air,-1.0,,,90.0,25.0,2.973793703945676,Ti-6Al-4V,928.568390369386,-928.568390369386
1397.96132832474,891.125786495617,,,,powder,995.0,,,,1.0,,,30.0,26.3,L-PBF,,6,strain,,126.0,,,950.0,air,-1.0,,,90.0,25.0,3.14549515772764,Ti-6Al-4V,891.125786495617,-891.125786495617
3680.86815962368,862.908357997837,,,,powder,995.0,,,,1.0,,,30.0,26.3,L-PBF,,6,strain,,126.0,,,950.0,air,-1.0,,,90.0,25.0,3.565950262278687,Ti-6Al-4V,862.908357997837,-862.908357997837
31431.8505915551,637.663775749438,,,,powder,995.0,,,,1.0,,,30.0,26.3,L-PBF,,6,strain,,126.0,,,950.0,air,-1.0,,,90.0,25.0,4.49736995142931,Ti-6Al-4V,637.663775749438,-637.663775749438
73938.868006735,504.907866590669,,,,powder,995.0,,,,1.0,,,30.0,26.3,L-PBF,,6,strain,,126.0,,,950.0,air,-1.0,,,90.0,25.0,4.868872797302927,Ti-6Al-4V,504.907866590669,-504.907866590669
255995.398484047,378.156140496307,,,,powder,995.0,,,,1.0,,,30.0,26.3,L-PBF,,6,strain,,126.0,,,950.0,air,-1.0,,,90.0,25.0,5.408232158940962,Ti-6Al-4V,378.156140496307,-378.156140496307
325015.50773155,377.727730685754,,,,powder,995.0,,,,1.0,,,30.0,26.3,L-PBF,,6,strain,,126.0,,,950.0,air,-1.0,,,90.0,25.0,5.511904083322142,Ti-6Al-4V,377.727730685754,-377.727730685754
7880.43085071039,717.598496138565,,,,powder,1143.0,,,,1.73,,,30.0,19.7,L-PBF,,4,strain,,126.0,,,1107.0,air,-1.0,,,90.0,25.0,3.896549962536612,Ti-6Al-4V,717.598496138565,-717.598496138565
27274.905615001,490.258620539577,,,,powder,1143.0,,,,1.73,,,30.0,19.7,L-PBF,,4,strain,,126.0,,,1107.0,air,-1.0,,,90.0,25.0,4.43576325638393,Ti-6Al-4V,490.258620539577,-490.258620539577
106504.741034617,326.16129543601,,,,powder,1143.0,,,,1.73,,,30.0,19.7,L-PBF,,4,strain,,126.0,,,1107.0,air,-1.0,,,90.0,25.0,5.027368940726343,Ti-6Al-4V,326.16129543601,-326.16129543601
146146.98218174,325.93509924515,,,,powder,1143.0,,,,1.73,,,30.0,19.7,L-PBF,,4,strain,,126.0,,,1107.0,air,-1.0,,,90.0,25.0,5.164789851952441,Ti-6Al-4V,325.93509924515,-325.93509924515
334599.023421613,241.607318147892,,,,powder,1143.0,,,,1.73,,,30.0,19.7,L-PBF,,4,strain,,126.0,,,1107.0,air,-1.0,,,90.0,25.0,5.524524669073406,Ti-6Al-4V,241.607318147892,-241.607318147892
399214.830262831,220.099301078429,,,,powder,1143.0,,,,1.73,,,30.0,19.7,L-PBF,,4,strain,,126.0,,,1107.0,air,-1.0,,,90.0,25.0,5.601206666336976,Ti-6Al-4V,220.099301078429,-220.099301078429
663330.860010593,175.972427761791,,,,powder,1143.0,,,,1.73,,,30.0,19.7,L-PBF,,4,strain,,126.0,,,1107.0,air,-1.0,,,90.0,25.0,5.821730202364787,Ti-6Al-4V,175.972427761791,-175.972427761791
1429886.31900336,178.009720131776,,,,powder,1143.0,,,,1.73,,,30.0,19.7,L-PBF,,4,strain,,126.0,,,1107.0,air,-1.0,,,90.0,25.0,6.15530151089718,Ti-6Al-4V,178.009720131776,-178.009720131776
66571.1116752937,137.249293563579,200.0,90.0,,powder,,,,0.017,1.0,,,70.0,,E-PBF,10.0,4.0,force,,,,,,air,0.1,75.0,,0.0,25.0,4.8232858093238296,Ti-6Al-4V,304.99843014128663,30.499843014128665
86072.6109584926,125.805750168199,200.0,90.0,,powder,,,,0.017,1.0,,,70.0,,E-PBF,10.0,4.0,force,,,,,,air,0.1,75.0,,0.0,25.0,4.934864977215309,Ti-6Al-4V,279.5683337071089,27.95683337071089
159233.485886469,107.702368244001,200.0,90.0,,powder,,,,0.017,1.0,,,70.0,,E-PBF,10.0,4.0,force,,,,,,air,0.1,75.0,,0.0,25.0,5.202034402638341,Ti-6Al-4V,239.33859609777997,23.933859609777997
248281.597025429,96.1960932944606,200.0,90.0,,powder,,,,0.017,1.0,,,70.0,,E-PBF,10.0,4.0,force,,,,,,air,0.1,75.0,,0.0,25.0,5.394944530241234,Ti-6Al-4V,213.76909620991242,21.376909620991242
111187.143300117,119.145911639381,200.0,90.0,,powder,,,,0.017,1.0,,,70.0,,E-PBF,10.0,4.3,force,,,,,,air,0.1,75.0,,0.0,25.0,5.0460545721685115,Ti-6Al-4V,264.76869253195775,26.476869253195776
255805.574634119,105.951334379906,200.0,90.0,,powder,,,,0.017,1.0,,,70.0,,E-PBF,10.0,4.3,force,,,,,,air,0.1,75.0,,0.0,25.0,5.407910004593207,Ti-6Al-4V,235.44740973312443,23.544740973312443
478833.984255872,92.5379233011886,200.0,90.0,,powder,,,,0.017,1.0,,,70.0,,E-PBF,10.0,4.3,force,,,,,,air,0.1,75.0,,0.0,25.0,5.680184965984652,Ti-6Al-4V,205.63982955819688,20.56398295581969
844362.580847456,78.9994124243104,200.0,90.0,,powder,,,,0.017,1.0,,,70.0,,E-PBF,10.0,4.3,force,,,,,,air,0.1,75.0,,0.0,25.0,5.926528978672149,Ti-6Al-4V,175.5542498318009,17.55542498318009
61587.8328234328,141.157663153173,200.0,90.0,,powder,,,,0.017,1.0,,,70.0,,E-PBF,10.0,4.6,force,,,,,,air,0.1,75.0,,0.0,25.0,4.789494922236321,Ti-6Al-4V,313.68369589594,31.368369589594
85684.7268493666,128.18191971294,200.0,90.0,,powder,,,,0.017,1.0,,,70.0,,E-PBF,10.0,4.6,force,,,,,,air,0.1,75.0,,0.0,25.0,4.932903416600322,Ti-6Al-4V,284.84871047319996,28.48487104732
140927.145655975,116.613276519399,200.0,90.0,,powder,,,,0.017,1.0,,,70.0,,E-PBF,10.0,4.6,force,,,,,,air,0.1,75.0,,0.0,25.0,5.14899465579988,Ti-6Al-4V,259.1406144875533,25.914061448755334
177974.665944668,102.98103162144,200.0,90.0,,powder,,,,0.017,1.0,,,70.0,,E-PBF,10.0,4.6,force,,,,,,air,0.1,75.0,,0.0,25.0,5.2503581864466655,Ti-6Al-4V,228.84673693653332,22.884673693653333
23813.1763218867,166.901457725948,200.0,90.0,,powder,,,,0.017,1.0,,,70.0,,E-PBF,10.0,4.0,force,,,,,,air,0.1,75.0,,45.0,25.0,4.376817327662941,Ti-6Al-4V,370.89212827988445,37.08921282798845
65654.081230214,105.806413994169,200.0,90.0,,powder,,,,0.017,1.0,,,70.0,,E-PBF,10.0,4.0,force,,,,,,air,0.1,75.0,,45.0,25.0,4.817261728150859,Ti-6Al-4V,235.12536443148667,23.51253644314867
66436.1782743611,122.368513119534,200.0,90.0,,powder,,,,0.017,1.0,,,70.0,,E-PBF,10.0,4.0,force,,,,,,air,0.1,75.0,,45.0,25.0,4.82240464180925,Ti-6Al-4V,271.93002915452,27.193002915452002
205320.354177588,94.5236151603498,200.0,90.0,,powder,,,,0.017,1.0,,,70.0,,E-PBF,10.0,4.0,force,,,,,,air,0.1,75.0,,45.0,25.0,5.312432004747304,Ti-6Al-4V,210.0524781341107,21.00524781341107
501944.906026465,81.4880466472304,200.0,90.0,,powder,,,,0.017,1.0,,,70.0,,E-PBF,10.0,4.0,force,,,,,,air,0.1,75.0,,45.0,25.0,5.700656051165397,Ti-6Al-4V,181.08454810495644,18.108454810495644
57968.9187586034,145.427405247813,200.0,90.0,,powder,,,,0.017,1.0,,,70.0,,E-PBF,10.0,4.3,force,,,,,,air,0.1,75.0,,45.0,25.0,4.763195199947252,Ti-6Al-4V,323.17201166180666,32.317201166180666
77846.763807019,131.636151603499,200.0,90.0,,powder,,,,0.017,1.0,,,70.0,,E-PBF,10.0,4.3,force,,,,,,air,0.1,75.0,,45.0,25.0,4.891240563083111,Ti-6Al-4V,292.5247813411089,29.25247813411089
146307.150621129,119.524198250729,200.0,90.0,,powder,,,,0.017,1.0,,,70.0,,E-PBF,10.0,4.3,force,,,,,,air,0.1,75.0,,45.0,25.0,5.165265552368706,Ti-6Al-4V,265.60932944606446,26.56093294460645
230641.818854338,105.596501457726,200.0,90.0,,powder,,,,0.017,1.0,,,70.0,,E-PBF,10.0,4.3,force,,,,,,air,0.1,75.0,,45.0,25.0,5.362938054264333,Ti-6Al-4V,234.65889212828,23.465889212828003
347928.069136176,92.5084548104957,200.0,90.0,,powder,,,,0.017,1.0,,,70.0,,E-PBF,10.0,4.3,force,,,,,,air,0.1,75.0,,45.0,25.0,5.541489466917218,Ti-6Al-4V,205.5743440233238,20.55743440233238
56149.8879503369,166.418658892128,200.0,90.0,,powder,,,,0.017,1.0,,,70.0,,E-PBF,10.0,4.6,force,,,,,,air,0.1,75.0,,45.0,25.0,4.749348893943889,Ti-6Al-4V,369.8192419825067,36.981924198250674
91217.1469315914,139.339941690962,200.0,90.0,,powder,,,,0.017,1.0,,,70.0,,E-PBF,10.0,4.6,force,,,,,,air,0.1,75.0,,45.0,25.0,4.960076484356971,Ti-6Al-4V,309.64431486880443,30.964431486880443
142017.653739219,127.154518950437,200.0,90.0,,powder,,,,0.017,1.0,,,70.0,,E-PBF,10.0,4.6,force,,,,,,air,0.1,75.0,,45.0,25.0,5.152342333432235,Ti-6Al-4V,282.56559766763775,28.256559766763775
176024.908479608,114.465306122449,200.0,90.0,,powder,,,,0.017,1.0,,,70.0,,E-PBF,10.0,4.6,force,,,,,,air,0.1,75.0,,45.0,25.0,5.245574127188211,Ti-6Al-4V,254.36734693877554,25.436734693877554
379147.815708942,100.894460641399,200.0,90.0,,powder,,,,0.017,1.0,,,70.0,,E-PBF,10.0,4.6,force,,,,,,air,0.1,75.0,,45.0,25.0,5.578808558335806,Ti-6Al-4V,224.2099125364422,22.42099125364422
17423.1504826752,122.698740268728,200.0,90.0,,powder,,,,0.017,1.0,,,70.0,,E-PBF,10.0,4.0,force,,,,,,air,0.1,75.0,,90.0,25.0,4.24112668761368,Ti-6Al-4V,272.66386726384,27.266386726384003
58599.6234352995,99.5556157192087,200.0,90.0,,powder,,,,0.017,1.0,,,70.0,,E-PBF,10.0,4.0,force,,,,,,air,0.1,75.0,,90.0,25.0,4.767894825224627,Ti-6Al-4V,221.23470159824154,22.123470159824155
71476.0656694397,107.378643735948,200.0,90.0,,powder,,,,0.017,1.0,,,70.0,,E-PBF,10.0,4.0,force,,,,,,air,0.1,75.0,,90.0,25.0,4.854160639173881,Ti-6Al-4V,238.61920830210667,23.861920830210668
75704.7375097296,96.947939713629,200.0,90.0,,powder,,,,0.017,1.0,,,70.0,,E-PBF,10.0,4.0,force,,,,,,air,0.1,75.0,,90.0,25.0,4.8791230579671145,Ti-6Al-4V,215.43986603028665,21.543986603028667
196804.836193422,80.7703437814888,200.0,90.0,,powder,,,,0.017,1.0,,,70.0,,E-PBF,10.0,4.0,force,,,,,,air,0.1,75.0,,90.0,25.0,5.294035766383484,Ti-6Al-4V,179.4896528477529,17.94896528477529
457453.357435726,68.0579232542879,200.0,90.0,,powder,,,,0.017,1.0,,,70.0,,E-PBF,10.0,4.0,force,,,,,,air,0.1,75.0,,90.0,25.0,5.660346819405863,Ti-6Al-4V,151.2398294539731,15.12398294539731
45497.7347727061,121.961619972102,200.0,90.0,,powder,,,,0.017,1.0,,,70.0,,E-PBF,10.0,4.3,force,,,,,,air,0.1,75.0,,90.0,25.0,4.657989774674617,Ti-6Al-4V,271.02582216022665,27.102582216022668
68428.2592402947,130.025406194306,200.0,90.0,,powder,,,,0.017,1.0,,,70.0,,E-PBF,10.0,4.3,force,,,,,,air,0.1,75.0,,90.0,25.0,4.835235492035617,Ti-6Al-4V,288.9453470984577,28.89453470984577
108029.625587186,109.19917595717,200.0,90.0,,powder,,,,0.017,1.0,,,70.0,,E-PBF,10.0,4.3,force,,,,,,air,0.1,75.0,,90.0,25.0,5.033542870900715,Ti-6Al-4V,242.66483546037776,24.266483546037776
226084.560148515,93.6883447066544,200.0,90.0,,powder,,,,0.017,1.0,,,70.0,,E-PBF,10.0,4.3,force,,,,,,air,0.1,75.0,,90.0,25.0,5.3542709043565875,Ti-6Al-4V,208.19632157034312,20.819632157034313
611523.718603246,79.0553449827697,200.0,90.0,,powder,,,,0.017,1.0,,,70.0,,E-PBF,10.0,4.3,force,,,,,,air,0.1,75.0,,90.0,25.0,5.786413306276214,Ti-6Al-4V,175.67854440615488,17.567854440615488
20064.580435879,157.044866944694,200.0,90.0,,powder,,,,0.017,1.0,,,70.0,,E-PBF,10.0,4.6,force,,,,,,air,0.1,75.0,,90.0,25.0,4.302430082769701,Ti-6Al-4V,348.98859321043113,34.89885932104311
52707.2970195988,129.955050579304,200.0,90.0,,powder,,,,0.017,1.0,,,70.0,,E-PBF,10.0,4.6,force,,,,,,air,0.1,75.0,,90.0,25.0,4.721870744927297,Ti-6Al-4V,288.78900128734216,28.878900128734216
67386.2088948886,118.305709849427,200.0,90.0,,powder,,,,0.017,1.0,,,70.0,,E-PBF,10.0,4.6,force,,,,,,air,0.1,75.0,,90.0,25.0,4.828571023928556,Ti-6Al-4V,262.9015774431711,26.290157744317113
107873.724698042,106.882281644787,200.0,90.0,,powder,,,,0.017,1.0,,,70.0,,E-PBF,10.0,4.6,force,,,,,,air,0.1,75.0,,90.0,25.0,5.032915674448624,Ti-6Al-4V,237.51618143285998,23.751618143286
236976.548284548,89.4860490050884,200.0,90.0,,powder,,,,0.017,1.0,,,70.0,,E-PBF,10.0,4.6,force,,,,,,air,0.1,75.0,,90.0,25.0,5.374705369408594,Ti-6Al-4V,198.85788667797422,19.885788667797424
440554.100022182,75.264210077133,200.0,90.0,,powder,,,,0.017,1.0,,,70.0,,E-PBF,10.0,4.6,force,,,,,,air,0.1,75.0,,90.0,25.0,5.643999247364258,Ti-6Al-4V,167.25380017140665,16.725380017140665
21858.6150342467,365.060240963855,5500.0,,15,wire,918.0,5.0,,0.86,1.0,,700.0,1500.0,11.0,W-DED,100.0,5,force,60000,,,,809.0,air,0.1,1200.0,,0.0,25.0,4.339622641509433,Ti-6Al-4V,811.2449799196777,81.12449799196777
42630.1618142745,386.746987951807,5500.0,,15,wire,918.0,5.0,,0.86,1.0,,700.0,1500.0,11.0,W-DED,100.0,5,force,60000,,,,809.0,air,0.1,1200.0,,0.0,25.0,4.629716981132075,Ti-6Al-4V,859.4377510040156,85.94377510040157
72406.7785695154,353.783132530121,5500.0,,15,wire,918.0,5.0,,0.86,1.0,,700.0,1500.0,11.0,W-DED,100.0,5,force,60000,,,,809.0,air,0.1,1200.0,,0.0,25.0,4.85977922583155,Ti-6Al-4V,786.1847389558244,78.61847389558244
96269.9100514129,386.746987951807,5500.0,,15,wire,918.0,5.0,,0.86,1.0,,700.0,1500.0,11.0,W-DED,100.0,5,force,60000,,,,809.0,air,0.1,1200.0,,0.0,25.0,4.9834905660377355,Ti-6Al-4V,859.4377510040156,85.94377510040157
111473.031353395,329.783132530121,5500.0,,15,wire,918.0,5.0,,0.86,1.0,,700.0,1500.0,11.0,W-DED,100.0,5,force,60000,,,,809.0,air,0.1,1200.0,,0.0,25.0,5.047169811320754,Ti-6Al-4V,732.8514056224911,73.28514056224911
158678.036221195,329.879685699319,5500.0,,15,wire,918.0,5.0,,0.86,1.0,,700.0,1500.0,11.0,W-DED,100.0,5,force,60000,,,,809.0,air,0.1,1200.0,,0.0,25.0,5.200516817063166,Ti-6Al-4V,733.0659682207089,73.30659682207089
235853.056850731,386.746987951807,5500.0,,15,wire,918.0,5.0,,0.86,1.0,,700.0,1500.0,11.0,W-DED,100.0,5,force,60000,,,,809.0,air,0.1,1200.0,,0.0,25.0,5.372641509433962,Ti-6Al-4V,859.4377510040156,85.94377510040157
311117.563000251,353.783132530121,5500.0,,15,wire,918.0,5.0,,0.86,1.0,,700.0,1500.0,11.0,W-DED,100.0,5,force,60000,,,,809.0,air,0.1,1200.0,,0.0,25.0,5.492924528301885,Ti-6Al-4V,786.1847389558244,78.61847389558244
390823.916077843,342.071536144578,5500.0,,15,wire,918.0,5.0,,0.86,1.0,,700.0,1500.0,11.0,W-DED,100.0,5,force,60000,,,,809.0,air,0.1,1200.0,,0.0,25.0,5.591981132075472,Ti-6Al-4V,760.1589692101733,76.01589692101733
658258.122011,342.071168394508,5500.0,,15,wire,918.0,5.0,,0.86,1.0,,700.0,1500.0,11.0,W-DED,100.0,5,force,60000,,,,809.0,air,0.1,1200.0,,0.0,25.0,5.818396226415095,Ti-6Al-4V,760.1581519877956,76.01581519877956
911812.749309166,342.072289156627,5500.0,,15,wire,918.0,5.0,,0.86,1.0,,700.0,1500.0,11.0,W-DED,100.0,5,force,60000,,,,809.0,air,0.1,1200.0,,0.0,25.0,5.959905660377359,Ti-6Al-4V,760.1606425702822,76.01606425702822
1523195.80709333,365.200730944343,5500.0,,15,wire,918.0,5.0,,0.86,1.0,,700.0,1500.0,11.0,W-DED,100.0,5,force,60000,,,,809.0,air,0.1,1200.0,,0.0,25.0,6.182755735558036,Ti-6Al-4V,811.5571798763177,81.15571798763177
1630365.53366592,342.023755800588,5500.0,,15,wire,918.0,5.0,,0.86,1.0,,700.0,1500.0,11.0,W-DED,100.0,5,force,60000,,,,809.0,air,0.1,1200.0,,0.0,25.0,6.212284985665712,Ti-6Al-4V,760.0527906679733,76.00527906679734
1993096.38704671,386.608341056534,5500.0,,15,wire,918.0,5.0,,0.86,1.0,,700.0,1500.0,11.0,W-DED,100.0,5,force,60000,,,,809.0,air,0.1,1200.0,,0.0,25.0,6.299528301886792,Ti-6Al-4V,859.1296467922978,85.91296467922979
2284509.30103197,386.649864574829,5500.0,,15,wire,918.0,5.0,,0.86,1.0,,700.0,1500.0,11.0,W-DED,100.0,5,force,60000,,,,809.0,air,0.1,1200.0,,0.0,25.0,6.358792930559217,Ti-6Al-4V,859.2219212773978,85.92219212773978
2531198.48062356,342.023102720159,5500.0,,15,wire,918.0,5.0,,0.86,1.0,,700.0,1500.0,11.0,W-DED,100.0,5,force,60000,,,,809.0,air,0.1,1200.0,,0.0,25.0,6.403326201128186,Ti-6Al-4V,760.051339378131,76.00513393781311
4778082.68880072,342.024267585439,5500.0,,15,wire,918.0,5.0,,0.86,1.0,,700.0,1500.0,11.0,W-DED,100.0,5,force,60000,,,,809.0,air,0.1,1200.0,,0.0,25.0,6.679253661315728,Ti-6Al-4V,760.0539279676423,76.00539279676423
5841298.95717188,365.060240963855,5500.0,,15,wire,918.0,5.0,,0.86,1.0,,700.0,1500.0,11.0,W-DED,100.0,5,force,60000,,,,809.0,air,0.1,1200.0,,0.0,25.0,6.7665094339622645,Ti-6Al-4V,811.2449799196777,81.12449799196777
47098.4290359776,239.220499186723,,,,powder,,812.5,,,1.05,,,40.0,,L-PBF,8.0,4,force,,,,140.0,,air,0.0,,,,25.0,4.673006421515638,316L,478.440998373446,0.0
74033.8655785469,223.998132502726,,,,powder,,812.5,,,1.05,,,40.0,,L-PBF,8.0,4,force,,,,140.0,,air,0.0,,,,25.0,4.86943042607548,316L,447.996265005452,0.0
85108.85130935,199.493946378302,,,,powder,,812.5,,,1.05,,,40.0,,L-PBF,8.0,4,force,,,,140.0,,air,0.0,,,,25.0,4.9299747290024465,316L,398.987892756604,0.0
136986.404192065,189.190223700277,,,,powder,,812.5,,,1.05,,,40.0,,L-PBF,8.0,4,force,,,,140.0,,air,0.0,,,,25.0,5.13667746586176,316L,378.380447400554,0.0
209746.463623798,167.617584145188,,,,powder,,812.5,,,1.05,,,40.0,,L-PBF,8.0,4,force,,,,140.0,,air,0.0,,,,25.0,5.321694647252263,316L,335.235168290376,0.0
220931.555098855,150.845992406147,,,,powder,,812.5,,,1.05,,,40.0,,L-PBF,8.0,4,force,,,,140.0,,air,0.0,,,,25.0,5.344257749491143,316L,301.691984812294,0.0
277193.634646902,139.657496776531,,,,powder,,812.5,,,1.05,,,40.0,,L-PBF,8.0,4,force,,,,140.0,,air,0.0,,,,25.0,5.442783253106197,316L,279.314993553062,0.0
329699.775795876,154.830303689384,,,,powder,,812.5,,,1.05,,,40.0,,L-PBF,8.0,4,force,,,,140.0,,air,0.0,,,,25.0,5.518118651812103,316L,309.660607378768,0.0
530360.100911759,125.53979323106,,,,powder,,812.5,,,1.05,,,40.0,,L-PBF,8.0,4,force,,,,140.0,,air,0.0,,,,25.0,5.724570844571618,316L,251.07958646212,0.0
911703.446561822,115.154272083459,,,,powder,,812.5,,,1.05,,,40.0,,L-PBF,8.0,4,force,,,,140.0,,air,0.0,,,,25.0,5.959853596589615,316L,230.308544166918,0.0
97148.0770453733,215.37942455513,,,,powder,,812.5,,,1.05,,,40.0,,L-PBF,8.0,4,force,,,,140.0,,air,0.0,,,,25.0,4.9874342085709165,316L,430.75884911026,0.0
112368.44801336,199.873578961369,,,,powder,,812.5,,,1.05,,,40.0,,L-PBF,8.0,4,force,,,,140.0,,air,0.0,,,,25.0,5.050644382609145,316L,399.747157922738,0.0
149252.890052513,199.873578961369,,,,powder,,812.5,,,1.05,,,40.0,,L-PBF,8.0,4,force,,,,140.0,,air,0.0,,,,25.0,5.1739227493270805,316L,399.747157922738,0.0
206849.813310129,174.972943920912,,,,powder,,812.5,,,1.05,,,40.0,,L-PBF,8.0,4,force,,,,140.0,,air,0.0,,,,25.0,5.315655133264321,316L,349.945887841824,0.0
293760.509010145,175.322664547437,,,,powder,,812.5,,,1.05,,,40.0,,L-PBF,8.0,4,force,,,,140.0,,air,0.0,,,,25.0,5.467993412040571,316L,350.645329094874,0.0
302376.249115248,174.762960514181,,,,powder,,812.5,,,1.05,,,40.0,,L-PBF,8.0,4,force,,,,140.0,,air,0.0,,,,25.0,5.480547675442657,316L,349.525921028362,0.0
429073.621360146,149.548830511681,,,,powder,,812.5,,,1.05,,,40.0,,L-PBF,8.0,4,force,,,,140.0,,air,0.0,,,,25.0,5.6325318157448105,316L,299.097661023362,0.0
434115.964575348,149.725548879189,,,,powder,,812.5,,,1.05,,,40.0,,L-PBF,8.0,4,force,,,,140.0,,air,0.0,,,,25.0,5.6376057572726825,316L,299.451097758378,0.0
626501.625243368,129.849344265947,,,,powder,,812.5,,,1.05,,,40.0,,L-PBF,8.0,4,force,,,,140.0,,air,0.0,,,,25.0,5.796922201959556,316L,259.698688531894,0.0
640944.214283207,150.144260456513,,,,powder,,812.5,,,1.05,,,40.0,,L-PBF,8.0,4,force,,,,140.0,,air,0.0,,,,25.0,5.806820231572982,316L,300.288520913026,0.0
832449.75646777,120.073207483552,,,,powder,,812.5,,,1.05,,,40.0,,L-PBF,8.0,4,force,,,,140.0,,air,0.0,,,,25.0,5.920358030590025,316L,240.146414967104,0.0
1111779.47736857,130.029627512273,,,,powder,,812.5,,,1.05,,,40.0,,L-PBF,8.0,4,force,,,,140.0,,air,0.0,,,,25.0,6.046018653019823,316L,260.059255024546,0.0
1647721.1662159,110.081552763868,,,,powder,,812.5,,,1.05,,,40.0,,L-PBF,8.0,4,force,,,,140.0,,air,0.0,,,,25.0,6.216883720577486,316L,220.163105527736,0.0
134388.283547408,239.41253809574,,,,powder,,812.5,,,1.05,,,40.0,,L-PBF,8.0,4,force,,,,140.0,,air,0.0,,,,25.0,5.128361407017555,316L,478.82507619148,0.0
276365.973151551,244.896624414563,,,,powder,,812.5,,,1.05,,,40.0,,L-PBF,8.0,4,force,,,,140.0,,air,0.0,,,,25.0,5.441484570604433,316L,489.793248829126,0.0
360521.284839513,239.210896611198,,,,powder,,812.5,,,1.05,,,40.0,,L-PBF,8.0,4,force,,,,140.0,,air,0.0,,,,25.0,5.556930910152447,316L,478.421793222396,0.0
401695.249968136,234.503733107805,,,,powder,,812.5,,,1.05,,,40.0,,L-PBF,8.0,4,force,,,,140.0,,air,0.0,,,,25.0,5.603896696245427,316L,469.00746621561,0.0
430994.779587654,224.815009308515,,,,powder,,812.5,,,1.05,,,40.0,,L-PBF,8.0,4,force,,,,140.0,,air,0.0,,,,25.0,5.634472009812691,316L,449.63001861703,0.0
540566.517122091,219.724129535695,,,,powder,,812.5,,,1.05,,,40.0,,L-PBF,8.0,4,force,,,,140.0,,air,0.0,,,,25.0,5.732849141844661,316L,439.44825907139,0.0
687544.151113071,219.315830616708,,,,powder,,812.5,,,1.05,,,40.0,,L-PBF,8.0,4,force,,,,140.0,,air,0.0,,,,25.0,5.837300591911913,316L,438.631661233416,0.0
696302.631768177,224.683413128928,,,,powder,,812.5,,,1.05,,,40.0,,L-PBF,8.0,4,force,,,,140.0,,air,0.0,,,,25.0,5.842798036652296,316L,449.366826257856,0.0
870802.285866967,234.641081009665,,,,powder,,812.5,,,1.05,,,40.0,,L-PBF,8.0,4,force,,,,140.0,,air,0.0,,,,25.0,5.939919560399037,316L,469.28216201933,0.0
1003799.69833022,219.724129535695,,,,powder,,812.5,,,1.05,,,40.0,,L-PBF,8.0,4,force,,,,140.0,,air,0.0,,,,25.0,6.001647060828464,316L,439.44825907139,0.0
1171575.13087868,199.097521963551,,,,powder,,812.5,,,1.05,,,40.0,,L-PBF,8.0,4,force,,,,140.0,,air,0.0,,,,25.0,6.068770144302844,316L,398.195043927102,0.0
31569.2114687498,518.707867477958,,,,powder,,812.5,,,1.05,,,40.0,,L-PBF,8.0,4,force,,,,140.0,,air,-1.0,,,,25.0,4.49926373428222,316L,518.707867477958,-518.707867477958
63925.9612785931,449.295400475229,,,,powder,,812.5,,,1.05,,,40.0,,L-PBF,8.0,4,force,,,,140.0,,air,-1.0,,,,25.0,4.80567726739606,316L,449.295400475229,-449.295400475229
71336.0398241578,409.556191431105,,,,powder,,812.5,,,1.05,,,40.0,,L-PBF,8.0,4,force,,,,140.0,,air,-1.0,,,,25.0,4.853308996083722,316L,409.556191431105,-409.556191431105
72732.9616927101,369.217395823543,,,,powder,,812.5,,,1.05,,,40.0,,L-PBF,8.0,4,force,,,,140.0,,air,-1.0,,,,25.0,4.861731272441676,316L,369.217395823543,-369.217395823543
79180.3538699629,319.557391096251,,,,powder,,812.5,,,1.05,,,40.0,,L-PBF,8.0,4,force,,,,140.0,,air,-1.0,,,,25.0,4.8986174383536545,316L,319.557391096251,-319.557391096251
117719.222020443,269.659045229497,,,,powder,,812.5,,,1.05,,,40.0,,L-PBF,8.0,4,force,,,,140.0,,air,-1.0,,,,25.0,5.070847383283629,316L,269.659045229497,-269.659045229497
180001.161746197,240.040331472878,,,,powder,,812.5,,,1.05,,,40.0,,L-PBF,8.0,4,force,,,,140.0,,air,-1.0,,,,25.0,5.2552753080940535,316L,240.040331472878,-240.040331472878
232393.045477995,209.405081639741,,,,powder,,812.5,,,1.05,,,40.0,,L-PBF,8.0,4,force,,,,140.0,,air,-1.0,,,,25.0,5.366223127351154,316L,209.405081639741,-209.405081639741
566.678318736316,60.232039345136,120.0,,,powder,503.3333,250.0,,,1.0,,,30.0,0.75,L-PBF,5.0,6,force,,,,100.0,,air,0.2,27.5,,90.0,25.0,2.753336596736596,H13 steel,150.58009836284,30.116019672568
6192.09716012164,40.8589906624564,120.0,,,powder,503.3333,250.0,,,1.0,,,30.0,0.75,L-PBF,5.0,6,force,,,,100.0,,air,0.2,27.5,,90.0,25.0,3.7918377622377624,H13 steel,102.147476656141,20.4294953312282
39231.420426703,40.5884499909171,120.0,,,powder,503.3333,250.0,,,1.0,,,30.0,0.75,L-PBF,5.0,6,force,,,,100.0,,air,0.2,27.5,,90.0,25.0,4.593634032634032,H13 steel,101.47112497729275,20.29422499545855
129443.065031609,20.1409888153678,120.0,,,powder,503.3333,250.0,,,1.0,,,30.0,0.75,L-PBF,5.0,6,force,,,,100.0,,air,0.2,27.5,,90.0,25.0,5.112078787878788,H13 steel,50.35247203841949,10.0704944076839
409090.675297178,20.156783785425,120.0,,,powder,503.3333,250.0,,,1.0,,,30.0,0.75,L-PBF,5.0,6,force,,,,100.0,,air,0.2,27.5,,90.0,25.0,5.611819580419581,H13 steel,50.39195946356249,10.0783918927125
2067455.83827313,117.904063787032,170.0,,,powder,413.0,1150.0,meander,,1.0,,150.0,50.0,5.5,L-PBF,20000.0,6,displacement,,,,350.0,287.0,air,-1.0,45.0,,0.0,25.0,6.315436241610738,AlSi10Mg,117.904063787032,-117.904063787032
4931204.57695762,106.992247288251,170.0,,,powder,413.0,1150.0,meander,,1.0,,150.0,50.0,5.5,L-PBF,20000.0,6,displacement,,,,350.0,287.0,air,-1.0,45.0,,0.0,25.0,6.692953020134228,AlSi10Mg,106.992247288251,-106.992247288251
10783954.4328912,135.063551986862,170.0,,,powder,413.0,1150.0,meander,,1.0,,150.0,50.0,5.5,L-PBF,20000.0,6,displacement,,,,350.0,287.0,air,-1.0,45.0,,0.0,25.0,7.032778044103548,AlSi10Mg,135.063551986862,-135.063551986862
113425908.875114,108.871326145451,170.0,,,powder,413.0,1150.0,meander,,1.0,,150.0,50.0,5.5,L-PBF,20000.0,6,displacement,,,,350.0,287.0,air,-1.0,45.0,,0.0,25.0,8.05471226792805,AlSi10Mg,108.871326145451,-108.871326145451
199295110.697936,109.84368703805,170.0,,,powder,413.0,1150.0,meander,,1.0,,150.0,50.0,5.5,L-PBF,20000.0,6,displacement,,,,350.0,287.0,air,-1.0,45.0,,0.0,25.0,8.299496644295303,AlSi10Mg,109.84368703805,-109.84368703805
344458849.013041,102.831156063496,170.0,,,powder,413.0,1150.0,meander,,1.0,,150.0,50.0,5.5,L-PBF,20000.0,6,displacement,,,,350.0,287.0,air,-1.0,45.0,,0.0,25.0,8.537137346086773,AlSi10Mg,102.831156063496,-102.831156063496
697774263.010328,108.781400449817,170.0,,,powder,413.0,1150.0,meander,,1.0,,150.0,50.0,5.5,L-PBF,20000.0,6,displacement,,,,350.0,287.0,air,-1.0,45.0,,0.0,25.0,8.843714946713225,AlSi10Mg,108.781400449817,-108.781400449817
717836441.960663,104.698079645595,170.0,,,powder,413.0,1150.0,meander,,1.0,,150.0,50.0,5.5,L-PBF,20000.0,6,displacement,,,,350.0,287.0,air,-1.0,45.0,,0.0,25.0,8.856025502117436,AlSi10Mg,104.698079645595,-104.698079645595
893477495.42795,103.820554102048,170.0,,,powder,413.0,1150.0,meander,,1.0,,150.0,50.0,5.5,L-PBF,20000.0,6,displacement,,,,350.0,287.0,air,-1.0,45.0,,0.0,25.0,8.951083618134842,AlSi10Mg,103.820554102048,-103.820554102048
721235.066622942,119.10783629892,170.0,,,powder,419.0,1150.0,meander,,1.0,,150.0,50.0,4.1,L-PBF,20000.0,6,displacement,,,,350.0,271.0,air,-1.0,45.0,,90.0,25.0,5.858076834066188,AlSi10Mg,119.10783629892,-119.10783629892
754190.974666102,103.829478605986,170.0,,,powder,419.0,1150.0,meander,,1.0,,150.0,50.0,4.1,L-PBF,20000.0,6,displacement,,,,350.0,271.0,air,-1.0,45.0,,90.0,25.0,5.877481330938652,AlSi10Mg,103.829478605986,-103.829478605986
11192814.7452963,98.9597870790141,170.0,,,powder,419.0,1150.0,meander,,1.0,,150.0,50.0,4.1,L-PBF,20000.0,6,displacement,,,,350.0,271.0,air,-1.0,45.0,,90.0,25.0,7.048939315717842,AlSi10Mg,98.9597870790141,-98.9597870790141
25280041.2220002,124.05598492742,170.0,,,powder,419.0,1150.0,meander,,1.0,,150.0,50.0,4.1,L-PBF,20000.0,6,displacement,,,,350.0,271.0,air,-1.0,45.0,,90.0,25.0,7.402777777777777,AlSi10Mg,124.05598492742,-124.05598492742
39135088.6739164,94.9805481010915,170.0,,,powder,419.0,1150.0,meander,,1.0,,150.0,50.0,4.1,L-PBF,20000.0,6,displacement,,,,350.0,271.0,air,-1.0,45.0,,90.0,25.0,7.59256632219957,AlSi10Mg,94.9805481010915,-94.9805481010915
42616551.7722677,89.8667908391312,170.0,,,powder,419.0,1150.0,meander,,1.0,,150.0,50.0,4.1,L-PBF,20000.0,6,displacement,,,,350.0,271.0,air,-1.0,45.0,,90.0,25.0,7.62957830678456,AlSi10Mg,89.8667908391312,-89.8667908391312
72317792.8347265,82.8185270791209,170.0,,,powder,419.0,1150.0,meander,,1.0,,150.0,50.0,4.1,L-PBF,20000.0,6,displacement,,,,350.0,271.0,air,-1.0,45.0,,90.0,25.0,7.859245162844428,AlSi10Mg,82.8185270791209,-82.8185270791209
88693212.7684104,83.8525002104947,170.0,,,powder,419.0,1150.0,meander,,1.0,,150.0,50.0,4.1,L-PBF,20000.0,6,displacement,,,,350.0,271.0,air,-1.0,45.0,,90.0,25.0,7.947890386798938,AlSi10Mg,83.8525002104947,-83.8525002104947
96666046.2391278,107.873850090722,170.0,,,powder,419.0,1150.0,meander,,1.0,,150.0,50.0,4.1,L-PBF,20000.0,6,displacement,,,,350.0,271.0,air,-1.0,45.0,,90.0,25.0,7.985273955774591,AlSi10Mg,107.873850090722,-107.873850090722
588733607.863271,69.9472923050156,170.0,,,powder,419.0,1150.0,meander,,1.0,,150.0,50.0,4.1,L-PBF,20000.0,6,displacement,,,,350.0,271.0,air,-1.0,45.0,,90.0,25.0,8.769918828224197,AlSi10Mg,69.9472923050156,-69.9472923050156
598389034.003289,83.8600149480268,170.0,,,powder,419.0,1150.0,meander,,1.0,,150.0,50.0,4.1,L-PBF,20000.0,6,displacement,,,,350.0,271.0,air,-1.0,45.0,,90.0,25.0,8.776983626107244,AlSi10Mg,83.8600149480268,-83.8600149480268
366999.153199165,100.254529442022,190.0,,,powder,465.0,1300.0,,,1.0,,35.0,50.0,12.7,L-PBF,20000.0,3.5,displacement,,,,370.0,270.0,air,0.0,50.0,,0.0,25.0,5.564665062177554,AlSi10Mg,200.509058884044,0.0
16859683.9178995,90.095614973262,190.0,,,powder,465.0,1300.0,,,1.0,,35.0,50.0,12.7,L-PBF,20000.0,3.5,displacement,,,,370.0,270.0,air,0.0,50.0,,0.0,25.0,7.2268494282959095,AlSi10Mg,180.191229946524,0.0
334459213.776428,80.1669034090909,190.0,,,powder,465.0,1300.0,,,1.0,,35.0,50.0,12.7,L-PBF,20000.0,3.5,displacement,,,,370.0,270.0,air,0.0,50.0,,0.0,25.0,8.524343164519905,AlSi10Mg,160.3338068181818,0.0
429493924.16522,70.2102426478811,190.0,,,powder,465.0,1300.0,,,1.0,,35.0,50.0,12.7,L-PBF,20000.0,3.5,displacement,,,,370.0,270.0,air,0.0,50.0,,0.0,25.0,8.632957024464858,AlSi10Mg,140.4204852957622,0.0
625301596.641165,60.1141649048626,190.0,,,powder,465.0,1300.0,,,1.0,,35.0,50.0,12.7,L-PBF,20000.0,3.5,displacement,,,,370.0,270.0,air,0.0,50.0,,0.0,25.0,8.796089537606884,AlSi10Mg,120.2283298097252,0.0
1287518596.95445,50.0065494353125,190.0,,,powder,465.0,1300.0,,,1.0,,35.0,50.0,12.7,L-PBF,20000.0,3.5,displacement,,,,370.0,270.0,air,0.0,50.0,,0.0,25.0,9.109753510720116,AlSi10Mg,100.013098870625,0.0
518660.011256346,135.396550485088,190.0,,,powder,465.0,1300.0,,,1.0,,35.0,50.0,12.7,L-PBF,20000.0,3.5,displacement,,,,370.0,270.0,air,-1.0,50.0,,0.0,25.0,5.714882765132231,AlSi10Mg,135.396550485088,-135.396550485088
2048686.0481336,135.403149606299,190.0,,,powder,465.0,1300.0,,,1.0,,35.0,50.0,12.7,L-PBF,20000.0,3.5,displacement,,,,370.0,270.0,air,-1.0,50.0,,0.0,25.0,6.311475409836065,AlSi10Mg,135.403149606299,-135.403149606299
36722942.7112272,114.292349914237,190.0,,,powder,465.0,1300.0,,,1.0,,35.0,50.0,12.7,L-PBF,20000.0,3.5,displacement,,,,370.0,270.0,air,-1.0,50.0,,0.0,25.0,7.564937475144713,AlSi10Mg,114.292349914237,-114.292349914237
43918412.4687483,125.23493360572,190.0,,,powder,465.0,1300.0,,,1.0,,35.0,50.0,12.7,L-PBF,20000.0,3.5,displacement,,,,370.0,270.0,air,-1.0,50.0,,0.0,25.0,7.64264663316054,AlSi10Mg,125.23493360572,-125.23493360572
368577687.313297,92.9235539751762,190.0,,,powder,465.0,1300.0,,,1.0,,35.0,50.0,12.7,L-PBF,20000.0,3.5,displacement,,,,370.0,270.0,air,-1.0,50.0,,0.0,25.0,8.566529040676823,AlSi10Mg,92.9235539751762,-92.9235539751762
426765817.294911,92.9262024376608,190.0,,,powder,465.0,1300.0,,,1.0,,35.0,50.0,12.7,L-PBF,20000.0,3.5,displacement,,,,370.0,270.0,air,-1.0,50.0,,0.0,25.0,8.630189626416172,AlSi10Mg,92.9262024376608,-92.9262024376608
1165338220.64038,80.1828125,190.0,,,powder,465.0,1300.0,,,1.0,,35.0,50.0,12.7,L-PBF,20000.0,3.5,displacement,,,,370.0,270.0,air,-1.0,50.0,,0.0,25.0,9.066451990632318,AlSi10Mg,80.1828125,-80.1828125
92958.1561759877,80.1923149015933,190.0,,,powder,465.0,1300.0,,,1.0,,35.0,50.0,12.7,L-PBF,20000.0,3.5,displacement,,,,370.0,270.0,air,0.5,50.0,,0.0,25.0,4.968287500905381,AlSi10Mg,320.7692596063732,160.3846298031866
2411805.41577735,64.8716761713072,190.0,,,powder,465.0,1300.0,,,1.0,,35.0,50.0,12.7,L-PBF,20000.0,3.5,displacement,,,,370.0,270.0,air,0.5,50.0,,0.0,25.0,6.382342266045613,AlSi10Mg,259.4867046852288,129.7433523426144
2790406.32268748,70.0912638580931,190.0,,,powder,465.0,1300.0,,,1.0,,35.0,50.0,12.7,L-PBF,20000.0,3.5,displacement,,,,370.0,270.0,air,0.5,50.0,,0.0,25.0,6.445667447306793,AlSi10Mg,280.3650554323724,140.1825277161862
11583763.8004723,60.0951119232526,190.0,,,powder,465.0,1300.0,,,1.0,,35.0,50.0,12.7,L-PBF,20000.0,3.5,displacement,,,,370.0,270.0,air,0.5,50.0,,0.0,25.0,7.063849693432031,AlSi10Mg,240.3804476930104,120.1902238465052
474644677.063361,65.2912700883373,190.0,,,powder,465.0,1300.0,,,1.0,,35.0,50.0,12.7,L-PBF,20000.0,3.5,displacement,,,,370.0,270.0,air,0.5,50.0,,0.0,25.0,8.67636861481027,AlSi10Mg,261.1650803533492,130.5825401766746
1103691210.59752,60.112987012987,190.0,,,powder,465.0,1300.0,,,1.0,,35.0,50.0,12.7,L-PBF,20000.0,3.5,displacement,,,,370.0,270.0,air,0.5,50.0,,0.0,25.0,9.04284758399847,AlSi10Mg,240.451948051948,120.225974025974
1679863842.68484,50.4287918148273,190.0,,,powder,465.0,1300.0,,,1.0,,35.0,50.0,12.7,L-PBF,20000.0,3.5,displacement,,,,370.0,270.0,air,0.5,50.0,,0.0,25.0,9.225274082459794,AlSi10Mg,201.7151672593092,100.8575836296546
1748568212.64104,30.0139774125014,190.0,,,powder,465.0,1300.0,,,1.0,,35.0,50.0,12.7,L-PBF,20000.0,3.5,displacement,,,,370.0,270.0,air,0.5,50.0,,0.0,25.0,9.242682579050618,AlSi10Mg,120.0559096500056,60.0279548250028
107918.273893245,40.1659558537404,190.0,,,powder,440.0,1300.0,,,1.0,,35.0,50.0,4.3,L-PBF,20000.0,3.5,displacement,,,,370.0,235.0,air,0.0,50.0,,90.0,25.0,5.0330949903644235,AlSi10Mg,80.3319117074808,0.0
191257.172590913,70.0017699206083,190.0,,,powder,440.0,1300.0,,,1.0,,35.0,50.0,4.3,L-PBF,20000.0,3.5,displacement,,,,370.0,235.0,air,0.0,50.0,,90.0,25.0,5.28161773118902,AlSi10Mg,140.0035398412166,0.0
469530.855551081,50.1121100301913,190.0,,,powder,440.0,1300.0,,,1.0,,35.0,50.0,4.3,L-PBF,20000.0,3.5,displacement,,,,370.0,235.0,air,0.0,50.0,,90.0,25.0,5.671664137507887,AlSi10Mg,100.2242200603826,0.0
600562.786491409,70.1296296296296,190.0,,,powder,440.0,1300.0,,,1.0,,35.0,50.0,4.3,L-PBF,20000.0,3.5,displacement,,,,370.0,235.0,air,0.0,50.0,,90.0,25.0,5.77855841790268,AlSi10Mg,140.2592592592592,0.0
686041.51599357,60.0556157441575,190.0,,,powder,440.0,1300.0,,,1.0,,35.0,50.0,4.3,L-PBF,20000.0,3.5,displacement,,,,370.0,235.0,air,0.0,50.0,,90.0,25.0,5.836350397953628,AlSi10Mg,120.111231488315,0.0
215031060.543915,49.9036373029185,190.0,,,powder,440.0,1300.0,,,1.0,,35.0,50.0,4.3,L-PBF,20000.0,3.5,displacement,,,,370.0,235.0,air,0.0,50.0,,90.0,25.0,8.332501196885506,AlSi10Mg,99.807274605837,0.0
331398129.093376,50.0091978977972,190.0,,,powder,440.0,1300.0,,,1.0,,35.0,50.0,4.3,L-PBF,20000.0,3.5,displacement,,,,370.0,235.0,air,0.0,50.0,,90.0,25.0,8.520350052282724,AlSi10Mg,100.0183957955944,0.0
382209760.252587,40.0957575757576,190.0,,,powder,440.0,1300.0,,,1.0,,35.0,50.0,4.3,L-PBF,20000.0,3.5,displacement,,,,370.0,235.0,air,0.0,50.0,,90.0,25.0,8.582301773168282,AlSi10Mg,80.1915151515152,0.0
1105092490.37899,40.168604316225,190.0,,,powder,440.0,1300.0,,,1.0,,35.0,50.0,4.3,L-PBF,20000.0,3.5,displacement,,,,370.0,235.0,air,0.0,50.0,,90.0,25.0,9.043398627686514,AlSi10Mg,80.33720863245,0.0
572786.118223661,100.323467230444,190.0,,,powder,440.0,1300.0,,,1.0,,35.0,50.0,4.3,L-PBF,20000.0,3.5,displacement,,,,370.0,235.0,air,-1.0,50.0,,90.0,25.0,5.757992484069495,AlSi10Mg,100.323467230444,-100.323467230444
1033504.95784059,80.1469600463231,190.0,,,powder,440.0,1300.0,,,1.0,,35.0,50.0,4.3,L-PBF,20000.0,3.5,displacement,,,,370.0,235.0,air,-1.0,50.0,,90.0,25.0,6.014312564328228,AlSi10Mg,80.1469600463231,-80.1469600463231
3207049.92661003,110.380303030303,190.0,,,powder,440.0,1300.0,,,1.0,,35.0,50.0,4.3,L-PBF,20000.0,3.5,displacement,,,,370.0,235.0,air,-1.0,50.0,,90.0,25.0,6.506105720976915,AlSi10Mg,110.380303030303,-110.380303030303
3570940.58990307,80.1537483618473,190.0,,,powder,440.0,1300.0,,,1.0,,35.0,50.0,4.3,L-PBF,20000.0,3.5,displacement,,,,370.0,235.0,air,-1.0,50.0,,90.0,25.0,6.552782624852011,AlSi10Mg,80.1537483618473,-80.1537483618473
104434370.102759,80.1152447552448,190.0,,,powder,440.0,1300.0,,,1.0,,35.0,50.0,4.3,L-PBF,20000.0,3.5,displacement,,,,370.0,235.0,air,-1.0,50.0,,90.0,25.0,8.018843451630337,AlSi10Mg,80.1152447552448,-80.1152447552448
366960317.01912,59.9957151129126,190.0,,,powder,440.0,1300.0,,,1.0,,35.0,50.0,4.3,L-PBF,20000.0,3.5,displacement,,,,370.0,235.0,air,-1.0,50.0,,90.0,25.0,8.564619102313578,AlSi10Mg,59.9957151129126,-59.9957151129126
583488491.088539,75.1318636699095,190.0,,,powder,440.0,1300.0,,,1.0,,35.0,50.0,4.3,L-PBF,20000.0,3.5,displacement,,,,370.0,235.0,air,-1.0,50.0,,90.0,25.0,8.76603229430421,AlSi10Mg,75.1318636699095,-75.1318636699095
