Repository: Luwen-Zhang/SNEnsemble

# Copyright Notification

## Composites

We reformat and merge fatigue testing records from SNL/MSU/DOE, OptiMat, UPWIND, and FACT databases into a single database with careful considerations, including filtering invalid entries, rename variables, fix improper calculations in the records, to obtain clean and consistent data to fit machine 
learning usages. We leave the original format ("2019_SNL_MSU_DOE_Composite-Materials-Database_Wind_29pt0.xlsx" and "Optidat UPWIND 28_3_2017.xls") in the folder. Any derived database should be directly based on the original files instead of our merged database. We are not responsible for the accuracy of the testing records.

File: data/alloy/alloy_AM2022.csv (part 44 of 50)
Cycles to Failure,Stress Amplitude,hatch space  (μm),layer scan rotation  (°),wire feed rate  (mm/s),types of feedstock,ultimate tensile strength  (MPa),scan speed  (mm/s),scan pattern,current  (A),stress concentration factor of specimens,AM environment,preheat temperature  (°C),layer thickness  (μm),elongation  (%),types of AM,Frequency,critical cross-section size of specimens (mm),load control,voltage  (V),Young's modulus  (GPa),powder feed rate  (g/s),power  (W),yield strength  (MPa),fatigue environment,R-value,size of feedstock  (μm),speed function,direciton of specimen  (°),fatigue temperature  (°C),log10(Cycles to Failure),Material_Code,Maximum Stress,Minimum Stress
1170839575.74159,70.2241642228739,190.0,,,powder,440.0,1300.0,,,1.0,,35.0,50.0,4.3,L-PBF,20000.0,3.5,displacement,,,,370.0,235.0,air,-1.0,50.0,,90.0,25.0,9.06849739366926,AlSi10Mg,70.2241642228739,-70.2241642228739
115348.428919871,39.954834663983,190.0,,,powder,440.0,1300.0,,,1.0,,35.0,50.0,4.3,L-PBF,20000.0,3.5,displacement,,,,370.0,235.0,air,0.5,50.0,,90.0,25.0,5.062011683676555,AlSi10Mg,159.819338655932,79.909669327966
128888.634484898,60.4371108343711,190.0,,,powder,440.0,1300.0,,,1.0,,35.0,50.0,4.3,L-PBF,20000.0,3.5,displacement,,,,370.0,235.0,air,0.5,50.0,,90.0,25.0,5.110214622565847,AlSi10Mg,241.7484433374844,120.8742216687422
733151.944070356,40.0603952588617,190.0,,,powder,440.0,1300.0,,,1.0,,35.0,50.0,4.3,L-PBF,20000.0,3.5,displacement,,,,370.0,235.0,air,0.5,50.0,,90.0,25.0,5.865193990511334,AlSi10Mg,160.2415810354468,80.1207905177234
915765.161294729,49.9590449954086,190.0,,,powder,440.0,1300.0,,,1.0,,35.0,50.0,4.3,L-PBF,20000.0,3.5,displacement,,,,370.0,235.0,air,0.5,50.0,,90.0,25.0,5.961784117521822,AlSi10Mg,199.8361799816344,99.9180899908172
931707.231457453,39.9574831264677,190.0,,,powder,440.0,1300.0,,,1.0,,35.0,50.0,4.3,L-PBF,20000.0,3.5,displacement,,,,370.0,235.0,air,0.5,50.0,,90.0,25.0,5.9692794662841235,AlSi10Mg,159.8299325058708,79.9149662529354
77211360.5029531,39.8545709940736,190.0,,,powder,440.0,1300.0,,,1.0,,35.0,50.0,4.3,L-PBF,20000.0,3.5,displacement,,,,370.0,235.0,air,0.5,50.0,,90.0,25.0,7.887681205008773,AlSi10Mg,159.4182839762944,79.7091419881472
138001.87281508,247.434506104703,120.0,67.0,,powder,939.0,760.0,,,1.0,,200.0,50.0,39.0,L-PBF,15.0,4.5,force,,,,275.0,667.0,air,0.1,37.5,,,25.0,5.13988498022541,IN625,549.854458010451,54.9854458010451
143829.296456833,247.100585616544,120.0,67.0,,powder,939.0,760.0,,,1.0,,200.0,50.0,39.0,L-PBF,15.0,4.5,force,,,,275.0,667.0,air,0.1,37.5,,,25.0,5.157847356100107,IN625,549.1124124812089,54.911241248120895
235415.595495022,202.338225213706,120.0,67.0,,powder,939.0,760.0,,,1.0,,200.0,50.0,39.0,L-PBF,15.0,4.5,force,,,,275.0,667.0,air,0.1,37.5,,,25.0,5.371835230015828,IN625,449.64050047490224,44.964050047490225
297413.080625149,202.346805903208,120.0,67.0,,powder,939.0,760.0,,,1.0,,200.0,50.0,39.0,L-PBF,15.0,4.5,force,,,,275.0,667.0,air,0.1,37.5,,,25.0,5.473360065458278,IN625,449.65956867379555,44.96595686737956
499734.714917178,157.409799679825,120.0,67.0,,powder,939.0,760.0,,,1.0,,200.0,50.0,39.0,L-PBF,15.0,4.5,force,,,,275.0,667.0,air,0.1,37.5,,,25.0,5.698739519491218,IN625,349.79955484405554,34.97995548440556
1297294.45486313,134.916854942188,120.0,67.0,,powder,939.0,760.0,,,1.0,,200.0,50.0,39.0,L-PBF,15.0,4.5,force,,,,275.0,667.0,air,0.1,37.5,,,25.0,6.113038561749663,IN625,299.8152332048622,29.981523320486218
2296752.1224365,112.472793456442,120.0,67.0,,powder,939.0,760.0,,,1.0,,200.0,50.0,39.0,L-PBF,15.0,4.5,force,,,,275.0,667.0,air,0.1,37.5,,,25.0,6.3611141263804925,IN625,249.93954101431555,24.993954101431555
51333.6888470583,269.730863514529,120.0,67.0,,powder,853.0,760.0,,,1.0,,200.0,50.0,62.0,L-PBF,15.0,4.5,force,,,,275.0,363.0,air,0.1,37.5,,,25.0,4.7104024738527945,IN625,599.4019189211756,59.94019189211756
55938.296577255,270.071574466119,120.0,67.0,,powder,853.0,760.0,,,1.0,,200.0,50.0,62.0,L-PBF,15.0,4.5,force,,,,275.0,363.0,air,0.1,37.5,,,25.0,4.74770923718098,IN625,600.1590543691533,60.01590543691533
66957.5592370338,247.441296568133,120.0,67.0,,powder,853.0,760.0,,,1.0,,200.0,50.0,62.0,L-PBF,15.0,4.5,force,,,,275.0,363.0,air,0.1,37.5,,,25.0,4.825799614202534,IN625,549.8695479291845,54.98695479291845
82538.6993315426,247.441296568133,120.0,67.0,,powder,853.0,760.0,,,1.0,,200.0,50.0,62.0,L-PBF,15.0,4.5,force,,,,275.0,363.0,air,0.1,37.5,,,25.0,4.916657620858522,IN625,549.8695479291845,54.98695479291845
140088.182607857,224.968503111691,120.0,67.0,,powder,853.0,760.0,,,1.0,,200.0,50.0,62.0,L-PBF,15.0,4.5,force,,,,275.0,363.0,air,0.1,37.5,,,25.0,5.146401501134017,IN625,499.9300069148689,49.99300069148689
155694.866125631,202.338225213706,120.0,67.0,,powder,853.0,760.0,,,1.0,,200.0,50.0,62.0,L-PBF,15.0,4.5,force,,,,275.0,363.0,air,0.1,37.5,,,25.0,5.192274292400693,IN625,449.64050047490224,44.964050047490225
186793.085086628,202.338225213706,120.0,67.0,,powder,853.0,760.0,,,1.0,,200.0,50.0,62.0,L-PBF,15.0,4.5,force,,,,275.0,363.0,air,0.1,37.5,,,25.0,5.271360794997363,IN625,449.64050047490224,44.964050047490225
193815.352586349,213.478718342153,120.0,67.0,,powder,853.0,760.0,,,1.0,,200.0,50.0,62.0,L-PBF,15.0,4.5,force,,,,275.0,363.0,air,0.1,37.5,,,25.0,5.2873881756014915,IN625,474.3971518714511,47.43971518714511
411426.693153639,202.172160082662,120.0,67.0,,powder,853.0,760.0,,,1.0,,200.0,50.0,62.0,L-PBF,15.0,4.5,force,,,,275.0,363.0,air,0.1,37.5,,,25.0,5.614292465076883,IN625,449.27146685036,44.92714668503601
488790.876633984,179.874012446766,120.0,67.0,,powder,853.0,760.0,,,1.0,,200.0,50.0,62.0,L-PBF,15.0,4.5,force,,,,275.0,363.0,air,0.1,37.5,,,25.0,5.68912309112874,IN625,399.72002765947997,39.972002765948
691943.848058587,168.93248314992,120.0,67.0,,powder,853.0,760.0,,,1.0,,200.0,50.0,62.0,L-PBF,15.0,4.5,force,,,,275.0,363.0,air,0.1,37.5,,,25.0,5.8400708524513085,IN625,375.4055181109333,37.54055181109333
1281980.77625359,157.575864810869,120.0,67.0,,powder,853.0,760.0,,,1.0,,200.0,50.0,62.0,L-PBF,15.0,4.5,force,,,,275.0,363.0,air,0.1,37.5,,,25.0,6.107881512835229,IN625,350.16858846859776,35.016858846859776
281134.686078219,160.091695725171,70.0,,,powder,620.0,700.0,island,,1.0,,,30.0,60.0,L-PBF,15.0,,force,,153.5,,275.0,460.0,air,-1.0,15.0,,,25.0,5.448914431673051,316L,160.091695725171,-160.091695725171
388879.289699868,150.024968789014,70.0,,,powder,620.0,700.0,island,,1.0,,,30.0,60.0,L-PBF,15.0,,force,,153.5,,275.0,460.0,air,-1.0,15.0,,,25.0,5.589814814814815,316L,150.024968789014,-150.024968789014
563933.057280322,130.0,70.0,,,powder,620.0,700.0,island,,1.0,,,30.0,60.0,L-PBF,15.0,,force,,153.5,,275.0,460.0,air,-1.0,15.0,,,25.0,5.751227553310887,316L,130.0,-130.0
710970.943231244,120.112359550562,70.0,,,powder,620.0,700.0,island,,1.0,,,30.0,60.0,L-PBF,15.0,,force,,153.5,,275.0,460.0,air,-1.0,15.0,,,25.0,5.851851851851852,316L,120.112359550562,-120.112359550562
972283.770445185,110.022724403484,70.0,,,powder,620.0,700.0,island,,1.0,,,30.0,60.0,L-PBF,15.0,,force,,153.5,,275.0,460.0,air,-1.0,15.0,,,25.0,5.987793036482175,316L,110.022724403484,-110.022724403484
1091465.29271024,100.083048363459,70.0,,,powder,620.0,700.0,island,,1.0,,,30.0,60.0,L-PBF,15.0,,force,,153.5,,275.0,460.0,air,-1.0,15.0,,,25.0,6.038009930220077,316L,100.083048363459,-100.083048363459
1224511.76731054,100.112359550562,70.0,,,powder,620.0,700.0,island,,1.0,,,30.0,60.0,L-PBF,15.0,,force,,153.5,,275.0,460.0,air,-1.0,15.0,,,25.0,6.087962962962962,316L,100.112359550562,-100.112359550562
1411534.04695692,100.112359550562,70.0,,,powder,620.0,700.0,island,,1.0,,,30.0,60.0,L-PBF,15.0,,force,,153.5,,275.0,460.0,air,-1.0,15.0,,,25.0,6.149691358024692,316L,100.112359550562,-100.112359550562
1587711.5529824,90.0224719101124,70.0,,,powder,620.0,700.0,island,,1.0,,,30.0,60.0,L-PBF,15.0,,force,,153.5,,275.0,460.0,air,-1.0,15.0,,,25.0,6.200771604938271,316L,90.0224719101124,-90.0224719101124
250119.843429457,200.062970737128,70.0,,,powder,620.0,700.0,island,,1.0,,,30.0,60.0,L-PBF,15.0,,force,,153.5,,275.0,460.0,air,-1.0,15.0,,,25.0,5.398148148148147,316L,200.062970737128,-200.062970737128
329680.154808584,180.063282965259,70.0,,,powder,620.0,700.0,island,,1.0,,,30.0,60.0,L-PBF,15.0,,force,,153.5,,275.0,460.0,air,-1.0,15.0,,,25.0,5.518092805449127,316L,180.063282965259,-180.063282965259
447704.867165996,170.085847746497,70.0,,,powder,620.0,700.0,island,,1.0,,,30.0,60.0,L-PBF,15.0,,force,,153.5,,275.0,460.0,air,-1.0,15.0,,,25.0,5.650991815785823,316L,170.085847746497,-170.085847746497
725751.786729122,150.026130128038,70.0,,,powder,620.0,700.0,island,,1.0,,,30.0,60.0,L-PBF,15.0,,force,,153.5,,275.0,460.0,air,-1.0,15.0,,,25.0,5.86078811369509,316L,150.026130128038,-150.026130128038
868723.782676472,130.182910896263,70.0,,,powder,620.0,700.0,island,,1.0,,,30.0,60.0,L-PBF,15.0,,force,,153.5,,275.0,460.0,air,-1.0,15.0,,,25.0,5.938881711168533,316L,130.182910896263,-130.182910896263
952458.11657079,120.178007827295,70.0,,,powder,620.0,700.0,island,,1.0,,,30.0,60.0,L-PBF,15.0,,force,,153.5,,275.0,460.0,air,-1.0,15.0,,,25.0,5.978845887085587,316L,120.178007827295,-120.178007827295
1064223.34119962,140.089112746997,70.0,,,powder,620.0,700.0,island,,1.0,,,30.0,60.0,L-PBF,15.0,,force,,153.5,,275.0,460.0,air,-1.0,15.0,,,25.0,6.0270327799063415,316L,140.089112746997,-140.089112746997
1163801.99542527,120.200180808472,70.0,,,powder,620.0,700.0,island,,1.0,,,30.0,60.0,L-PBF,15.0,,force,,153.5,,275.0,460.0,air,-1.0,15.0,,,25.0,6.065879097488292,316L,120.200180808472,-120.200180808472
1283078.64324899,120.259684619318,70.0,,,powder,620.0,700.0,island,,1.0,,,30.0,60.0,L-PBF,15.0,,force,,153.5,,275.0,460.0,air,-1.0,15.0,,,25.0,6.108253276236463,316L,120.259684619318,-120.259684619318
1359844.69965894,120.339457069405,70.0,,,powder,620.0,700.0,island,,1.0,,,30.0,60.0,L-PBF,15.0,,force,,153.5,,275.0,460.0,air,-1.0,15.0,,,25.0,6.133489312831736,316L,120.339457069405,-120.339457069405
1441495.69758262,120.253566784412,70.0,,,powder,620.0,700.0,island,,1.0,,,30.0,60.0,L-PBF,15.0,,force,,153.5,,275.0,460.0,air,-1.0,15.0,,,25.0,6.158813350491888,316L,120.253566784412,-120.253566784412
2744.80698390003,198.574145350819,70.0,,,powder,620.0,700.0,island,,1.0,,,30.0,60.0,L-PBF,,,strain,,153.5,,275.0,460.0,air,-1.0,15.0,,,25.0,3.4385118100704815,316L,198.574145350819,-198.574145350819
5376.8564819252,188.597895811135,70.0,,,powder,620.0,700.0,island,,1.0,,,30.0,60.0,L-PBF,,,strain,,153.5,,275.0,460.0,air,-1.0,15.0,,,25.0,3.73052844452254,316L,188.597895811135,-188.597895811135
10921.3846111417,180.975832250285,70.0,,,powder,620.0,700.0,island,,1.0,,,30.0,60.0,L-PBF,,,strain,,153.5,,275.0,460.0,air,-1.0,15.0,,,25.0,4.03827770163416,316L,180.975832250285,-180.975832250285
81797.6852696739,151.487922192509,70.0,,,powder,620.0,700.0,island,,1.0,,,30.0,60.0,L-PBF,,,strain,,153.5,,275.0,460.0,air,-1.0,15.0,,,25.0,4.912741014076808,316L,151.487922192509,-151.487922192509
146130.458774594,499.18090292014,,,,powder,,,,,1.0,,,,,L-PBF,10.0,5.08,force,,,,320.0,,air,0.1,,,0.0,25.0,5.16474074775521,17-4 PH,1109.2908953780889,110.92908953780889
158238.898718207,499.715717734955,,,,powder,,,,,1.0,,,,,L-PBF,10.0,5.08,force,,,,320.0,,air,0.1,,,0.0,25.0,5.199313251741287,17-4 PH,1110.4793727443443,111.04793727443445
281826.114598651,400.201344813448,,,,powder,,,,,1.0,,,,,L-PBF,10.0,5.08,force,,,,320.0,,air,0.1,,,0.0,25.0,5.449981233275165,17-4 PH,889.3363218076621,88.93363218076621
342098.017081481,399.710238257938,,,,powder,,,,,1.0,,,,,L-PBF,10.0,5.08,force,,,,320.0,,air,0.1,,,0.0,25.0,5.534150556871217,17-4 PH,888.2449739065288,88.82449739065288
1999067.21762905,300.686971891941,,,,powder,,,,,1.0,,,,,L-PBF,10.0,5.08,force,,,,320.0,,air,0.1,,,0.0,25.0,6.3008273972970015,17-4 PH,668.1932708709801,66.81932708709802
84384.172822098,500.119407771856,,,,powder,,,,,1.0,,,,,L-PBF,10.0,5.08,force,,,,240.0,,air,0.1,,,0.0,25.0,4.926260997566396,17-4 PH,1111.3764617152356,111.13764617152356
186982.260765064,500.162601626016,,,,powder,,,,,1.0,,,,,L-PBF,10.0,5.08,force,,,,240.0,,air,0.1,,,0.0,25.0,5.271800406444089,17-4 PH,1111.4724480578134,111.14724480578134
415450.321580794,400.245053072753,,,,powder,,,,,1.0,,,,,L-PBF,10.0,5.08,force,,,,240.0,,air,0.1,,,0.0,25.0,5.61851909947218,17-4 PH,889.4334512727845,88.94334512727846
599082.089760595,400.493827160494,,,,powder,,,,,1.0,,,,,L-PBF,10.0,5.08,force,,,,240.0,,air,0.1,,,0.0,25.0,5.777486336057711,17-4 PH,889.9862825788755,88.99862825788756
766965.421025746,400.230452674897,,,,powder,,,,,1.0,,,,,L-PBF,10.0,5.08,force,,,,240.0,,air,0.1,,,0.0,25.0,5.884775784032113,17-4 PH,889.4010059442155,88.94010059442155
1738752.07135934,300.599555373331,,,,powder,,,,,1.0,,,,,L-PBF,10.0,5.08,force,,,,240.0,,air,0.1,,,0.0,25.0,6.24023766037143,17-4 PH,667.9990119407355,66.79990119407356
128418.580591719,499.18090292014,,,,powder,,,,,1.0,,,,,L-PBF,10.0,5.08,force,,,,320.0,,air,0.1,,,60.0,25.0,5.108627865357841,17-4 PH,1109.2908953780889,110.92908953780889
136718.806541471,498.840073247449,,,,powder,,,,,1.0,,,,,L-PBF,10.0,5.08,force,,,,320.0,,air,0.1,,,60.0,25.0,5.135828258645421,17-4 PH,1108.5334961054423,110.85334961054423
149351.583200223,498.260967379615,,,,powder,,,,,1.0,,,,,L-PBF,10.0,5.08,force,,,,320.0,,air,0.1,,,60.0,25.0,5.174209830699613,17-4 PH,1107.2465941769221,110.72465941769222
313933.088329815,399.189572927084,,,,powder,,,,,1.0,,,,,L-PBF,10.0,5.08,force,,,,320.0,,air,0.1,,,60.0,25.0,5.496837092449738,17-4 PH,887.0879398379644,88.70879398379645
341496.804534316,399.189572927084,,,,powder,,,,,1.0,,,,,L-PBF,10.0,5.08,force,,,,320.0,,air,0.1,,,60.0,25.0,5.533386644241252,17-4 PH,887.0879398379644,88.70879398379645
365447.615541342,398.743340218307,,,,powder,,,,,1.0,,,,,L-PBF,10.0,5.08,force,,,,320.0,,air,0.1,,,60.0,25.0,5.562825132561172,17-4 PH,886.0963115962378,88.60963115962379
2118608.09291409,297.978919215294,,,,powder,,,,,1.0,,,,,L-PBF,10.0,5.08,force,,,,320.0,,air,0.1,,,60.0,25.0,6.326050626920223,17-4 PH,662.1753760339867,66.21753760339867
2261933.00980239,299.048548844924,,,,powder,,,,,1.0,,,,,L-PBF,10.0,5.08,force,,,,320.0,,air,0.1,,,60.0,25.0,6.35447973856292,17-4 PH,664.5523307664978,66.45523307664978
51896.1268963077,500.042576036134,,,,powder,,,random island,,1.0,,,,,L-PBF,10.0,5.08,force,,,,240.0,,air,0.1,,,0.0,25.0,4.715134946859484,17-4 PH,1111.2057245247422,111.12057245247422
57544.8966133266,499.998284983115,,,,powder,,,random island,,1.0,,,,,L-PBF,10.0,5.08,force,,,,240.0,,air,0.1,,,0.0,25.0,4.760006814135259,17-4 PH,1111.1072999624778,111.11072999624778
61869.8692257396,500.577390850949,,,,powder,,,random island,,1.0,,,,,L-PBF,10.0,5.08,force,,,,240.0,,air,0.1,,,0.0,25.0,4.791479198053302,17-4 PH,1112.3942018909977,111.23942018909977
90309.8588581815,400.436366768789,,,,powder,,,random island,,1.0,,,,,L-PBF,10.0,5.08,force,,,,240.0,,air,0.1,,,0.0,25.0,4.955735163535989,17-4 PH,889.8585928195312,88.98585928195313
95431.7160379415,400.436366768789,,,,powder,,,random island,,1.0,,,,,L-PBF,10.0,5.08,force,,,,240.0,,air,0.1,,,0.0,25.0,4.979692733311549,17-4 PH,889.8585928195312,88.98585928195313
143171.091843085,400.397470641373,,,,powder,,,random island,,1.0,,,,,L-PBF,10.0,5.08,force,,,,240.0,,air,0.1,,,0.0,25.0,5.15585533696331,17-4 PH,889.7721569808289,88.97721569808289
1164.80917462754,454.177168522817,,,,powder,,,,,1.0,Ar,,,,P-DED,20.0,,force,,,,,,air,0.1,,,,25.0,3.0662547827059314,Ti-6Al-4V,1009.2825967173711,100.92825967173712
4289.10357557589,448.956444206976,,,,powder,,,,,1.0,Ar,,,,P-DED,20.0,,force,,,,,,air,0.1,,,,25.0,3.6323665339420192,Ti-6Al-4V,997.6809871266133,99.76809871266134
8919.60967247825,427.245475113122,,,,powder,,,,,1.0,Ar,,,,P-DED,20.0,,force,,,,,,air,0.1,,,,25.0,3.9503458498023716,Ti-6Al-4V,949.434389140271,94.94343891402711
10383.2985451608,438.687629193034,,,,powder,,,,,1.0,Ar,,,,P-DED,20.0,,force,,,,,,air,0.1,,,,25.0,4.016335341219024,Ti-6Al-4V,974.8613982067423,97.48613982067423
17483.9771329618,416.292559899117,,,,powder,,,,,1.0,Ar,,,,P-DED,20.0,,force,,,,,,air,0.1,,,,25.0,4.24264022981058,Ti-6Al-4V,925.0945775535934,92.50945775535934
24546.3444809053,399.909502262444,,,,powder,,,,,1.0,Ar,,,,P-DED,20.0,,force,,,,,,air,0.1,,,,25.0,4.389986824769434,Ti-6Al-4V,888.6877828054311,88.86877828054311
28394.0884908141,405.085388994307,,,,powder,,,,,1.0,Ar,,,,P-DED,20.0,,force,,,,,,air,0.1,,,,25.0,4.453227931488801,Ti-6Al-4V,900.1897533206821,90.01897533206822
31179.4403593012,363.218847573091,,,,powder,,,,,1.0,Ar,,,,P-DED,20.0,,force,,,,,,air,0.1,,,,25.0,4.493868315758257,Ti-6Al-4V,807.1529946068689,80.7152994606869
33278.530287885,393.288571011531,,,,powder,,,,,1.0,Ar,,,,P-DED,20.0,,force,,,,,,air,0.1,,,,25.0,4.522164137872413,Ti-6Al-4V,873.9746022478466,87.39746022478467
48542.8721446589,373.407587887226,,,,powder,,,,,1.0,Ar,,,,P-DED,20.0,,force,,,,,,air,0.1,,,,25.0,4.686125468734164,Ti-6Al-4V,829.7946397493911,82.97946397493911
56590.6705142182,377.297996121526,,,,powder,,,,,1.0,Ar,,,,P-DED,20.0,,force,,,,,,air,0.1,,,,25.0,4.752744839701362,Ti-6Al-4V,838.4399913811689,83.84399913811689
63976.6843068771,370.521474668051,,,,powder,,,,,1.0,Ar,,,,P-DED,20.0,,force,,,,,,air,0.1,,,,25.0,4.806021728331065,Ti-6Al-4V,823.381054817891,82.33810548178911
150375.88951042,382.097186700767,,,,powder,,,,,1.0,Ar,,,,P-DED,20.0,,force,,,,,,air,0.1,,,,25.0,5.177178209314315,Ti-6Al-4V,849.1048593350378,84.91048593350378
627288.663159202,363.816693660149,,,,powder,,,,,1.0,Ar,,,,P-DED,20.0,,force,,,,,,air,0.1,,,,25.0,5.797467438706008,Ti-6Al-4V,808.4815414669977,80.84815414669977
1294.61971430009,427.590005902026,,,,wire,,,,,1.0,Ar,,,,W-DED,20.0,,force,,,,,,air,0.1,,,,25.0,3.1121422161119705,Ti-6Al-4V,950.2000131156133,95.02000131156133
1435.66319635819,315.07377532953,,,,wire,,,,,1.0,Ar,,,,W-DED,20.0,,force,,,,,,air,0.1,,,,25.0,3.1570525672605068,Ti-6Al-4V,700.1639451767334,70.01639451767333
8887.15986046315,373.031674208145,,,,wire,,,,,1.0,Ar,,,,W-DED,20.0,,force,,,,,,air,0.1,,,,25.0,3.948762992241253,Ti-6Al-4V,828.9592760180999,82.89592760181
12830.5295975824,381.272404868845,,,,wire,,,,,1.0,Ar,,,,W-DED,20.0,,force,,,,,,air,0.1,,,,25.0,4.108244582841086,Ti-6Al-4V,847.2720108196555,84.72720108196556
13818.2029674732,404.695964792661,,,,wire,,,,,1.0,Ar,,,,W-DED,20.0,,force,,,,,,air,0.1,,,,25.0,4.140451567491473,Ti-6Al-4V,899.3243662059133,89.93243662059133
14655.7451747231,377.918552036199,,,,wire,,,,,1.0,Ar,,,,W-DED,20.0,,force,,,,,,air,0.1,,,,25.0,4.166007905138341,Ti-6Al-4V,839.8190045248866,83.98190045248867
23780.1705655016,358.854919770917,,,,wire,,,,,1.0,Ar,,,,W-DED,20.0,,force,,,,,,air,0.1,,,,25.0,4.37621496531171,Ti-6Al-4V,797.4553772687044,79.74553772687045
28566.8909939511,314.825058950991,,,,wire,,,,,1.0,Ar,,,,W-DED,20.0,,force,,,,,,air,0.1,,,,25.0,4.455862977602109,Ti-6Al-4V,699.6112421133133,69.96112421133134
32976.2023925106,337.194570135747,,,,wire,,,,,1.0,Ar,,,,W-DED,20.0,,force,,,,,,air,0.1,,,,25.0,4.518200639939771,Ti-6Al-4V,749.3212669683268,74.93212669683268
37058.4459771857,280.217902522917,,,,wire,,,,,1.0,Ar,,,,W-DED,20.0,,force,,,,,,air,0.1,,,,25.0,4.568887203496542,Ti-6Al-4V,622.7064500509266,62.27064500509266
82263.4536835308,270.121721126714,,,,wire,,,,,1.0,Ar,,,,W-DED,20.0,,force,,,,,,air,0.1,,,,25.0,4.915206938630652,Ti-6Al-4V,600.2704913926979,60.02704913926979
104544.309886794,224.343637608322,,,,wire,,,,,1.0,Ar,,,,W-DED,20.0,,force,,,,,,air,0.1,,,,25.0,5.019300400118626,Ti-6Al-4V,498.54141690738226,49.85414169073823
313574.934206534,292.335537765402,,,,wire,,,,,1.0,Ar,,,,W-DED,20.0,,force,,,,,,air,0.1,,,,25.0,5.496341339819601,Ti-6Al-4V,649.63452836756,64.963452836756
9687.15656733623,71.9906112515861,,,,powder,,,,,1.0,,,,,E-PBF,100.0,6.35,force,,,,,,air,0.6,,,,25.0,3.986196319018405,Ti-48Al-2Cr-2Nb,359.9530562579305,215.97183375475828
24372.5455312656,72.0267503763017,,,,powder,,,,,1.0,,,,,E-PBF,100.0,6.35,force,,,,,,air,0.6,,,,25.0,4.386900890384929,Ti-48Al-2Cr-2Nb,360.1337518815085,216.08025112890508
100091.644075525,67.9889574854251,,,,powder,,,,,1.0,,,,,E-PBF,100.0,6.35,force,,,,,,air,0.6,,,,25.0,5.0003978229002675,Ti-48Al-2Cr-2Nb,339.9447874271255,203.9668724562753
1315150.15652202,67.990597781717,,,,powder,,,,,1.0,,,,,E-PBF,100.0,6.35,force,,,,,,air,0.6,,,,25.0,6.118975340982441,Ti-48Al-2Cr-2Nb,339.952988908585,203.97179334515099
327524.051938964,345.072934430859,,,,powder,,,,,1.0,,,,,L-PBF,20.0,6.35,force,,,,,,air,-1.0,,,90.0,25.0,5.515243198192905,IN625,345.072934430859,-345.072934430859
537896.696977556,359.093948351413,,,,powder,,,,,1.0,,,,,L-PBF,20.0,6.35,force,,,,,,air,-1.0,,,90.0,25.0,5.730698877450045,IN625,359.093948351413,-359.093948351413
761654.132768011,310.896072063801,,,,powder,,,,,1.0,,,,,L-PBF,20.0,6.35,force,,,,,,air,-1.0,,,90.0,25.0,5.881757802927592,IN625,310.896072063801,-310.896072063801
827307.731144097,276.385466795065,,,,powder,,,,,1.0,,,,,L-PBF,20.0,6.35,force,,,,,,air,-1.0,,,90.0,25.0,5.917667082803782,IN625,276.385466795065,-276.385466795065
1405938.66270853,242.088175642974,,,,powder,,,,,1.0,,,,,L-PBF,20.0,6.35,force,,,,,,air,-1.0,,,90.0,25.0,6.147966374006498,IN625,242.088175642974,-242.088175642974
3819343.86298146,207.336712804172,,,,powder,,,,,1.0,,,,,L-PBF,20.0,6.35,force,,,,,,air,-1.0,,,90.0,25.0,6.581988760513299,IN625,207.336712804172,-207.336712804172
177749.93305478,413.29877708055,,,,powder,,,,,1.0,,,,,L-PBF,20.0,6.35,force,,,,,,air,-1.0,,,90.0,25.0,5.2498094458353055,IN625,413.29877708055,-413.29877708055
753193.007870416,392.846339865013,,,,powder,,,,,1.0,,,,,L-PBF,20.0,6.35,force,,,,,,air,-1.0,,,90.0,25.0,5.876906279669919,IN625,392.846339865013,-392.846339865013
978224.066611267,377.940364976972,,,,powder,,,,,1.0,,,,,L-PBF,20.0,6.35,force,,,,,,air,-1.0,,,90.0,25.0,5.990438343281725,IN625,377.940364976972,-377.940364976972
1838597.02194285,344.490880659723,,,,powder,,,,,1.0,,,,,L-PBF,20.0,6.35,force,,,,,,air,-1.0,,,90.0,25.0,6.264486552335223,IN625,344.490880659723,-344.490880659723
2119288.63967847,413.108845369839,,,,powder,,,,,1.0,,,,,L-PBF,20.0,6.35,force,,,,,,air,-1.0,,,90.0,25.0,6.326190110124103,IN625,413.108845369839,-413.108845369839
1390.39976023546,517.620053459521,,,,powder,,,,,1.0,,,,,L-PBF,20.0,6.35,force,,,,,,air,-1.0,,,90.0,25.0,3.1431396842136063,IN625,517.620053459521,-517.620053459521
151615.741100244,469.526548129312,,,,powder,,,,,1.0,,,,,L-PBF,20.0,6.35,force,,,,,,air,-1.0,,,90.0,25.0,5.1807442931039756,IN625,469.526548129312,-469.526548129312
320015.775064084,449.266132598104,,,,powder,,,,,1.0,,,,,L-PBF,20.0,6.35,force,,,,,,air,-1.0,,,90.0,25.0,5.505171387239972,IN625,449.266132598104,-449.266132598104
18191.6630211051,517.209531388049,,,,powder,,,,,1.0,,,,,L-PBF,20.0,6.35,force,,,,,,air,-1.0,,,90.0,25.0,4.259872402630048,IN625,517.209531388049,-517.209531388049
22715.5338443956,483.319675065913,,,,powder,,,,,1.0,,,,,L-PBF,20.0,6.35,force,,,,,,air,-1.0,,,90.0,25.0,4.356322947752047,IN625,483.319675065913,-483.319675065913
26947.6402752588,413.81635713371,,,,powder,,,,,1.0,,,,,L-PBF,20.0,6.35,force,,,,,,air,-1.0,,,90.0,25.0,4.430520741311158,IN625,413.81635713371,-413.81635713371
54289.2016709582,345.462632399593,,,,powder,,,,,1.0,,,,,L-PBF,20.0,6.35,force,,,,,,air,-1.0,,,90.0,25.0,4.734713455351631,IN625,345.462632399593,-345.462632399593
101018.632421295,276.55992655153,,,,powder,,,,,1.0,,,,,L-PBF,20.0,6.35,force,,,,,,air,-1.0,,,90.0,25.0,5.0044014847870475,IN625,276.55992655153,-276.55992655153
234917.888975648,206.942512259638,,,,powder,,,,,1.0,,,,,L-PBF,20.0,6.35,force,,,,,,air,-1.0,,,90.0,25.0,5.370916089521734,IN625,206.942512259638,-206.942512259638
43182.1649654939,448.474678471302,,,,powder,,,,,1.0,,,,,L-PBF,20.0,6.35,force,,,,,,air,-1.0,,,90.0,25.0,4.635304412176015,IN625,448.474678471302,-448.474678471302
74454.4924072308,414.451139558288,,,,powder,,,,,1.0,,,,,L-PBF,20.0,6.35,force,,,,,,air,-1.0,,,90.0,25.0,4.8718909071763,IN625,414.451139558288,-414.451139558288
92023.0802953046,345.254860788774,,,,powder,,,,,1.0,,,,,L-PBF,20.0,6.35,force,,,,,,air,-1.0,,,90.0,25.0,4.963896766343076,IN625,345.254860788774,-345.254860788774
129568.482569,276.369965273724,,,,powder,,,,,1.0,,,,,L-PBF,20.0,6.35,force,,,,,,air,-1.0,,,90.0,25.0,5.112499372591588,IN625,276.369965273724,-276.369965273724
303544.750813318,310.656721404018,,,,powder,,,,,1.0,,,,,L-PBF,20.0,6.35,force,,,,,,air,-1.0,,,90.0,25.0,5.48222272703759,IN625,310.656721404018,-310.656721404018
684545.865493461,207.17368650421,,,,powder,,,,,1.0,,,,,L-PBF,20.0,6.35,force,,,,,,air,-1.0,,,90.0,25.0,5.835402551759126,IN625,207.17368650421,-207.17368650421
26340.3532039672,801.257135091057,,,,powder,,,,,1.0,,,,,E-PBF,30.0,6.35,force,,,,,,air,0.1,,,90.0,25.0,4.420621594221266,Ti-6Al-4V,1780.57141131346,178.05714113134601
63212.7001149397,650.68592808148,,,,powder,,,,,1.0,,,,,E-PBF,30.0,6.35,force,,,,,,air,0.1,,,90.0,25.0,4.80080434150596,Ti-6Al-4V,1445.9687290699555,144.59687290699557
66392.8856554644,600.883392226148,,,,powder,,,,,1.0,,,,,E-PBF,30.0,6.35,force,,,,,,air,0.1,,,90.0,25.0,4.822121544938678,Ti-6Al-4V,1335.2964271692176,133.52964271692176
86224.7439531425,550.479555779909,,,,powder,,,,,1.0,,,,,E-PBF,30.0,6.35,force,,,,,,air,0.1,,,90.0,25.0,4.935631913391386,Ti-6Al-4V,1223.287901733131,122.32879017331311
86449.6822501711,526.05667300897,,,,powder,,,,,1.0,,,,,E-PBF,30.0,6.35,force,,,,,,air,0.1,,,90.0,25.0,4.936763401343303,Ti-6Al-4V,1169.0148289088222,116.90148289088222
88891.4262957479,600.908160232489,,,,powder,,,,,1.0,,,,,E-PBF,30.0,6.35,force,,,,,,air,0.1,,,90.0,25.0,4.948859874670895,Ti-6Al-4V,1335.3514671833088,133.53514671833088
108163.606824399,575.640651028611,,,,powder,,,,,1.0,,,,,E-PBF,30.0,6.35,force,,,,,,air,0.1,,,90.0,25.0,5.034081160825893,Ti-6Al-4V,1279.2014467302467,127.92014467302468
111980.779883615,550.427115853031,,,,powder,,,,,1.0,,,,,E-PBF,30.0,6.35,force,,,,,,air,0.1,,,90.0,25.0,5.049143487788105,Ti-6Al-4V,1223.171368562291,122.31713685622911
115236.316311011,601.28109041012,,,,powder,,,,,1.0,,,,,E-PBF,30.0,6.35,force,,,,,,air,0.1,,,90.0,25.0,5.061589367003632,Ti-6Al-4V,1336.1802009113778,133.6180200911378
119455.443833371,575.587387281987,,,,powder,,,,,1.0,,,,,E-PBF,30.0,6.35,force,,,,,,air,0.1,,,90.0,25.0,5.077205946240951,Ti-6Al-4V,1279.0830828488602,127.90830828488602
123569.039260837,600.967552449376,,,,powder,,,,,1.0,,,,,E-PBF,30.0,6.35,force,,,,,,air,0.1,,,90.0,25.0,5.091909670085167,Ti-6Al-4V,1335.483449887502,133.54834498875022
133161.103053077,526.255477275971,,,,powder,,,,,1.0,,,,,E-PBF,30.0,6.35,force,,,,,,air,0.1,,,90.0,25.0,5.12437738402053,Ti-6Al-4V,1169.4566161688244,116.94566161688245
135538.135965724,575.534123535362,,,,powder,,,,,1.0,,,,,E-PBF,30.0,6.35,force,,,,,,air,0.1,,,90.0,25.0,5.132061508562625,Ti-6Al-4V,1278.964718967471,127.89647189674712
156441.821982763,526.255477275971,,,,powder,,,,,1.0,,,,,E-PBF,30.0,6.35,force,,,,,,air,0.1,,,90.0,25.0,5.1943528652732684,Ti-6Al-4V,1169.4566161688244,116.94566161688245
185032.556183014,575.555628942241,,,,powder,,,,,1.0,,,,,E-PBF,30.0,6.35,force,,,,,,air,0.1,,,90.0,25.0,5.267248148547323,Ti-6Al-4V,1279.0125087605356,127.90125087605357
227130.470567376,550.56734945629,,,,powder,,,,,1.0,,,,,E-PBF,30.0,6.35,force,,,,,,air,0.1,,,90.0,25.0,5.356275400673217,Ti-6Al-4V,1223.4829987917556,122.34829987917556
242698.614255789,525.948396559771,,,,powder,,,,,1.0,,,,,E-PBF,30.0,6.35,force,,,,,,air,0.1,,,90.0,25.0,5.385067296633615,Ti-6Al-4V,1168.7742145772688,116.87742145772688
242797.151188531,500.706713780919,,,,powder,,,,,1.0,,,,,E-PBF,30.0,6.35,force,,,,,,air,0.1,,,90.0,25.0,5.385243586726287,Ti-6Al-4V,1112.68158617982,111.26815861798201
254351.017713904,550.514085709665,,,,powder,,,,,1.0,,,,,E-PBF,30.0,6.35,force,,,,,,air,0.1,,,90.0,25.0,5.405433479677805,Ti-6Al-4V,1223.3646349103667,122.33646349103668
268009.410215154,550.460821963041,,,,powder,,,,,1.0,,,,,E-PBF,30.0,6.35,force,,,,,,air,0.1,,,90.0,25.0,5.428150043031652,Ti-6Al-4V,1223.24627102898,122.32462710289799
475094.669175488,575.667451904201,,,,powder,,,,,1.0,,,,,E-PBF,30.0,6.35,force,,,,,,air,0.1,,,90.0,25.0,5.6767801574226615,Ti-6Al-4V,1279.2610042315578,127.92610042315579
1040305.51445616,525.824499411072,,,,powder,,,,,1.0,,,,,E-PBF,30.0,6.35,force,,,,,,air,0.1,,,90.0,25.0,6.017160900604064,Ti-6Al-4V,1168.49888758016,116.84988875801601
4925034.90423882,500.656710447363,,,,powder,,,,,1.0,,,,,E-PBF,30.0,6.35,force,,,,,,air,0.1,,,90.0,25.0,6.692409312735072,Ti-6Al-4V,1112.5704676608068,111.25704676608069
77584.038702555,798.197158722146,,,,powder,,,,,1.0,,,,,E-PBF,30.0,6.35,force,,,,,,air,0.1,,,90.0,25.0,4.889772383417947,Ti-6Al-4V,1773.771463826991,177.37714638269912
120892.703254414,773.228252670028,,,,powder,,,,,1.0,,,,,E-PBF,30.0,6.35,force,,,,,,air,0.1,,,90.0,25.0,5.0824000888510446,Ti-6Al-4V,1718.2850059333955,171.82850059333956
383420.169622369,773.268140356644,,,,powder,,,,,1.0,,,,,E-PBF,30.0,6.35,force,,,,,,air,0.1,,,90.0,25.0,5.583674954982568,Ti-6Al-4V,1718.3736452369867,171.83736452369868
512952.545528857,773.228252670028,,,,powder,,,,,1.0,,,,,E-PBF,30.0,6.35,force,,,,,,air,0.1,,,90.0,25.0,5.710077189345279,Ti-6Al-4V,1718.2850059333955,171.82850059333956
601470.606761155,748.846627228332,,,,powder,,,,,1.0,,,,,E-PBF,30.0,6.35,force,,,,,,air,0.1,,,90.0,25.0,5.779214408677785,Ti-6Al-4V,1664.1036160629599,166.410361606296
973520.705021519,698.240733779415,,,,powder,,,,,1.0,,,,,E-PBF,30.0,6.35,force,,,,,,air,0.1,,,90.0,25.0,5.988345192611027,Ti-6Al-4V,1551.6460750653666,155.16460750653667
1383448.37963631,672.74592499715,,,,powder,,,,,1.0,,,,,E-PBF,30.0,6.35,force,,,,,,air,0.1,,,90.0,25.0,6.140962959026413,Ti-6Al-4V,1494.9909444381112,149.49909444381112
2966225.26772884,773.194181937711,,,,powder,,,,,1.0,,,,,E-PBF,30.0,6.35,force,,,,,,air,0.1,,,90.0,25.0,6.472204130109957,Ti-6Al-4V,1718.2092931949135,171.82092931949137
3739139.6593481,748.872913366638,,,,powder,,,,,1.0,,,,,E-PBF,30.0,6.35,force,,,,,,air,0.1,,,90.0,25.0,6.572771686644321,Ti-6Al-4V,1664.16202970364,166.416202970364
3852452.74185007,698.195624389144,,,,powder,,,,,1.0,,,,,E-PBF,30.0,6.35,force,,,,,,air,0.1,,,90.0,25.0,6.5857373199200815,Ti-6Al-4V,1551.5458319758754,155.15458319758756
4950047.90522688,773.194181937711,,,,powder,,,,,1.0,,,,,E-PBF,30.0,6.35,force,,,,,,air,0.1,,,90.0,25.0,6.694609401938623,Ti-6Al-4V,1718.2092931949135,171.82092931949137
5873091.50202888,723.603488459514,,,,powder,,,,,1.0,,,,,E-PBF,30.0,6.35,force,,,,,,air,0.1,,,90.0,25.0,6.768866767149216,Ti-6Al-4V,1608.0077521322532,160.80077521322534
6430630.05142936,748.926338678989,,,,powder,,,,,1.0,,,,,E-PBF,30.0,6.35,force,,,,,,air,0.1,,,90.0,25.0,6.8082535257164585,Ti-6Al-4V,1664.2807526199756,166.42807526199758
8262441.03820027,723.540482408972,,,,powder,,,,,1.0,,,,,E-PBF,30.0,6.35,force,,,,,,air,0.1,,,90.0,25.0,6.917108373325693,Ti-6Al-4V,1607.8677386866045,160.78677386866048
51529.9190556041,140.376047883611,,,,powder,,,,,1.0,Ar,,,,L-PBF,20.0,5,force,,,,,,air,-1.0,41.5,,90.0,25.0,4.712059460261733,AlSi12,140.376047883611,-140.376047883611
66829.9994011255,140.343000487221,,,,powder,,,,,1.0,Ar,,,,L-PBF,20.0,5,force,,,,,,air,-1.0,41.5,,90.0,25.0,4.82497145723191,AlSi12,140.343000487221,-140.343000487221
76931.7123188023,140.275185351649,,,,powder,,,,,1.0,Ar,,,,L-PBF,20.0,5,force,,,,,,air,-1.0,41.5,,90.0,25.0,4.886105398918068,AlSi12,140.275185351649,-140.275185351649
79959.7922999938,120.420388756907,,,,powder,,,,,1.0,Ar,,,,L-PBF,20.0,5,force,,,,,,air,-1.0,41.5,,90.0,25.0,4.902871657343481,AlSi12,120.420388756907,-120.420388756907
99465.2378978184,120.420388756907,,,,powder,,,,,1.0,Ar,,,,L-PBF,20.0,5,force,,,,,,air,-1.0,41.5,,90.0,25.0,4.997671325700774,AlSi12,120.420388756907,-120.420388756907
130183.195714771,120.218663692983,,,,powder,,,,,1.0,Ar,,,,L-PBF,20.0,5,force,,,,,,air,-1.0,41.5,,90.0,25.0,5.114554928323209,AlSi12,120.218663692983,-120.218663692983
63704.0418820589,140.040412891335,,,,powder,,,,,1.0,Ar,,,,L-PBF,20.0,5,force,,,,,,air,-1.0,41.5,,90.0,25.0,4.804166988244085,AlZn4.5Mg1 + AlSi12,140.040412891335,-140.040412891335
100956.725750011,140.073460287725,,,,powder,,,,,1.0,Ar,,,,L-PBF,20.0,5,force,,,,,,air,-1.0,41.5,,90.0,25.0,5.004135256997509,AlZn4.5Mg1 + AlSi12,140.073460287725,-140.073460287725
128638.350417664,140.040412891335,,,,powder,,,,,1.0,Ar,,,,L-PBF,20.0,5,force,,,,,,air,-1.0,41.5,,90.0,25.0,5.10937046230379,AlZn4.5Mg1 + AlSi12,140.040412891335,-140.040412891335
237423.623581126,120.016938629059,,,,powder,,,,,1.0,Ar,,,,L-PBF,20.0,5,force,,,,,,air,-1.0,41.5,,90.0,25.0,5.3755239289424805,AlZn4.5Mg1 + AlSi12,120.016938629059,-120.016938629059
280741.274996905,120.185616296593,,,,powder,,,,,1.0,Ar,,,,L-PBF,20.0,5,force,,,,,,air,-1.0,41.5,,90.0,25.0,5.448306267944788,AlZn4.5Mg1 + AlSi12,120.185616296593,-120.185616296593
516551.544456456,120.218663692983,,,,powder,,,,,1.0,Ar,,,,L-PBF,20.0,5,force,,,,,,air,-1.0,41.5,,90.0,25.0,5.713113664396006,AlZn4.5Mg1 + AlSi12,120.218663692983,-120.218663692983
636807.738052108,110.057353106694,,,,powder,,,,,1.0,Ar,,,,L-PBF,20.0,5,force,,,,,,air,-1.0,41.5,,90.0,25.0,5.804008332011198,AlZn4.5Mg1 + AlSi12,110.057353106694,-110.057353106694
215.111982273797,570.115214280848,,,,powder,1431.3,,,,1.0,,,50.0,4.37,L-PBF,3.0,6,force,,,,,1347.1,air,0.05,,,0.0,25.0,2.3326646023468056,Maraging Steel,1200.2425563807328,60.01212781903664
1239.4252485212,474.335934694659,,,,powder,1431.3,,,,1.0,,,50.0,4.37,L-PBF,3.0,6,force,,,,,1347.1,air,0.05,,,0.0,25.0,3.0932203389830524,Maraging Steel,998.6019677782296,49.93009838891148
3518.5016837475,379.907679841747,,,,powder,1431.3,,,,1.0,,,50.0,4.37,L-PBF,3.0,6,force,,,,,1347.1,air,0.05,,,0.0,25.0,3.5463577631912027,Maraging Steel,799.805641772099,39.99028208860495
22148.2278694512,284.66796734733,,,,powder,1431.3,,,,1.0,,,50.0,4.37,L-PBF,3.0,6,force,,,,,1347.1,air,0.05,,,0.0,25.0,4.345338983050848,Maraging Steel,599.3009838891157,29.965049194455787
31581.2968937954,213.408359786635,,,,powder,1431.3,,,,1.0,,,50.0,4.37,L-PBF,3.0,6,force,,,,,1347.1,air,0.05,,,0.0,25.0,4.499429960449164,Maraging Steel,449.2807574455474,22.464037872277373
47313.6568726018,142.197387714622,,,,powder,1431.3,,,,1.0,,,50.0,4.37,L-PBF,3.0,6,force,,,,,1347.1,air,0.05,,,0.0,25.0,4.674986515966891,Maraging Steel,299.3629215044674,14.968146075223371
111244.421123574,119.423397004599,,,,powder,1431.3,,,,1.0,,,50.0,4.37,L-PBF,3.0,6,force,,,,,1347.1,air,0.05,,,0.0,25.0,5.046278240452976,Maraging Steel,251.41767790441895,12.570883895220948
14892.1504967022,173.198479936384,,,,powder,482.31,,,,1.0,,,,,bound metal deposition,30.0,,force,,167.2,,,159.74,air,0.1,,,0.0,25.0,4.1729574164502665,316L,384.8855109697422,38.48855109697422
23572.9993462615,173.12074795082,,,,powder,482.31,,,,1.0,,,,,bound metal deposition,30.0,,force,,167.2,,,159.74,air,0.1,,,0.0,25.0,4.372414844155977,316L,384.71277322404444,38.47127732240445
43262.3960904836,150.767366803279,,,,powder,482.31,,,,1.0,,,,,bound metal deposition,30.0,,force,,167.2,,,159.74,air,0.1,,,0.0,25.0,4.636110569195942,316L,335.03859289617554,33.50385928961756
117101.040102248,128.303358862026,,,,powder,482.31,,,,1.0,,,,,bound metal deposition,30.0,,force,,167.2,,,159.74,air,0.1,,,0.0,25.0,5.068560752533173,316L,285.1185752489466,28.511857524894666
135814.236886709,128.23019919939,,,,powder,482.31,,,,1.0,,,,,bound metal deposition,30.0,,force,,167.2,,,159.74,air,0.1,,,0.0,25.0,5.132945297759326,316L,284.95599822086666,28.495599822086668
247115.119744673,108.004342148332,,,,powder,482.31,,,,1.0,,,,,bound metal deposition,30.0,,force,,167.2,,,159.74,air,0.1,,,0.0,25.0,5.392899318533572,316L,240.00964921851556,24.00096492185156
357549.440010924,108.002487327437,,,,powder,482.31,,,,1.0,,,,,bound metal deposition,30.0,,force,,167.2,,,159.74,air,0.1,,,0.0,25.0,5.553336102191303,316L,240.00552739430444,24.000552739430447
984639.652416831,85.0511175149052,170.0,,,powder,419.0,1150.0,,,1.0,Ar,150.0,50.0,4.1,L-PBF,20000.0,11,displacement,,,,350.0,,air,-1.0,45.0,,90.0,25.0,5.99327732125907,AlSi10Mg,85.0511175149052,-85.0511175149052
5731968.292411,55.0140210429197,170.0,,,powder,419.0,1150.0,,,1.0,Ar,150.0,50.0,4.1,L-PBF,20000.0,11,displacement,,,,350.0,,air,-1.0,45.0,,90.0,25.0,6.75830377934062,AlSi10Mg,55.0140210429197,-55.0140210429197
10189404.8292044,85.0382083426107,170.0,,,powder,419.0,1150.0,,,1.0,Ar,150.0,50.0,4.1,L-PBF,20000.0,11,displacement,,,,350.0,,air,-1.0,45.0,,90.0,25.0,7.0081488172801105,AlSi10Mg,85.0382083426107,-85.0382083426107
67371369.2025461,84.9502872398407,170.0,,,powder,419.0,1150.0,,,1.0,Ar,150.0,50.0,4.1,L-PBF,20000.0,11,displacement,,,,350.0,,air,-1.0,45.0,,90.0,25.0,7.828475373700725,AlSi10Mg,84.9502872398407,-84.9502872398407
174376216.601203,65.0259621329011,170.0,,,powder,419.0,1150.0,,,1.0,Ar,150.0,50.0,4.1,L-PBF,20000.0,11,displacement,,,,350.0,,air,-1.0,45.0,,90.0,25.0,8.241487250646896,AlSi10Mg,65.0259621329011,-65.0259621329011
225970233.760682,75.0136961731527,170.0,,,powder,419.0,1150.0,,,1.0,Ar,150.0,50.0,4.1,L-PBF,20000.0,11,displacement,,,,350.0,,air,-1.0,45.0,,90.0,25.0,8.354051234878023,AlSi10Mg,75.0136961731527,-75.0136961731527
340789418.622317,79.9764458305554,170.0,,,powder,419.0,1150.0,,,1.0,Ar,150.0,50.0,4.1,L-PBF,20000.0,11,displacement,,,,350.0,,air,-1.0,45.0,,90.0,25.0,8.53248610163081,AlSi10Mg,79.9764458305554,-79.9764458305554
432373384.724162,69.9952919016479,170.0,,,powder,419.0,1150.0,,,1.0,Ar,150.0,50.0,4.1,L-PBF,20000.0,11,displacement,,,,350.0,,air,-1.0,45.0,,90.0,25.0,8.635858952572708,AlSi10Mg,69.9952919016479,-69.9952919016479
556216833.959139,75.0082685295377,170.0,,,powder,419.0,1150.0,,,1.0,Ar,150.0,50.0,4.1,L-PBF,20000.0,11,displacement,,,,350.0,,air,-1.0,45.0,,90.0,25.0,8.74524412869378,AlSi10Mg,75.0082685295377,-75.0082685295377
584098424.95651,80.0147212007642,170.0,,,powder,419.0,1150.0,,,1.0,Ar,150.0,50.0,4.1,L-PBF,20000.0,11,displacement,,,,350.0,,air,-1.0,45.0,,90.0,25.0,8.76648603514978,AlSi10Mg,80.0147212007642,-80.0147212007642
827860438.740508,75.0082685295377,170.0,,,powder,419.0,1150.0,,,1.0,Ar,150.0,50.0,4.1,L-PBF,20000.0,11,displacement,,,,350.0,,air,-1.0,45.0,,90.0,25.0,8.917957129304817,AlSi10Mg,75.0082685295377,-75.0082685295377
892483802.417538,60.0998817976417,170.0,,,powder,419.0,1150.0,,,1.0,Ar,150.0,50.0,4.1,L-PBF,20000.0,11,displacement,,,,350.0,,air,-1.0,45.0,,90.0,25.0,8.950600342896816,AlSi10Mg,60.0998817976417,-60.0998817976417
36573.3551555217,510.077645331819,,90.0,,powder,,20.0,,,1.0,Ar,,900.0,,P-DED,,5.0,force,,,0.517,4000.0,,air,0.1,,,90.0,25.0,4.563164803342974,Ti-6Al-4V,1133.5058785151532,113.35058785151533
43192.8907106284,600.003537028098,,90.0,,powder,,20.0,,,1.0,Ar,,900.0,,P-DED,,5.0,force,,,0.517,4000.0,,air,0.1,,,90.0,25.0,4.635412270443977,Ti-6Al-4V,1333.3411933957732,133.3341193395773
54686.9608651756,570.089096221426,,90.0,,powder,,20.0,,,1.0,Ar,,900.0,,P-DED,,5.0,force,,,0.517,4000.0,,air,0.1,,,90.0,25.0,4.737883788868178,Ti-6Al-4V,1266.8646582698354,126.68646582698355
56619.3988584003,539.919150042841,,90.0,,powder,,20.0,,,1.0,Ar,,900.0,,P-DED,,5.0,force,,,0.517,4000.0,,air,0.1,,,90.0,25.0,4.752965254045942,Ti-6Al-4V,1199.8203334285356,119.98203334285357
68222.2079159248,570.028173900871,,90.0,,powder,,20.0,,,1.0,Ar,,900.0,,P-DED,,5.0,force,,,0.517,4000.0,,air,0.1,,,90.0,25.0,4.83392577062966,Ti-6Al-4V,1266.729275335269,126.6729275335269
72430.2403847668,599.797383421615,,90.0,,powder,,20.0,,,1.0,Ar,,900.0,,P-DED,,5.0,force,,,0.517,4000.0,,air,0.1,,,90.0,25.0,4.859919926559331,Ti-6Al-4V,1332.8830742702555,133.28830742702556
73390.0744236615,599.769683671033,,90.0,,powder,,20.0,,,1.0,Ar,,900.0,,P-DED,,5.0,force,,,0.517,4000.0,,air,0.1,,,90.0,25.0,4.865637328110708,Ti-6Al-4V,1332.8215192689622,133.28215192689623
76373.1199409245,540.040994683952,,90.0,,powder,,20.0,,,1.0,Ar,,900.0,,P-DED,,5.0,force,,,0.517,4000.0,,air,0.1,,,90.0,25.0,4.882940532457395,Ti-6Al-4V,1200.0910992976712,120.00910992976713
87954.9253036776,570.089096221426,,90.0,,powder,,20.0,,,1.0,Ar,,900.0,,P-DED,,5.0,force,,,0.517,4000.0,,air,0.1,,,90.0,25.0,4.944260164115446,Ti-6Al-4V,1266.8646582698354,126.68646582698355
97456.583175265,599.979284934868,,90.0,,powder,,20.0,,,1.0,Ar,,900.0,,P-DED,,5.0,force,,,0.517,4000.0,,air,0.1,,,90.0,25.0,4.988811180961338,Ti-6Al-4V,1333.2872998552623,133.32872998552622
99578.4034738672,479.977557919561,,90.0,,powder,,20.0,,,1.0,Ar,,900.0,,P-DED,,5.0,force,,,0.517,4000.0,,air,0.1,,,90.0,25.0,4.998165159014677,Ti-6Al-4V,1066.6167953768022,106.66167953768023
101709.757809301,569.967251580315,,90.0,,powder,,20.0,,,1.0,Ar,,900.0,,P-DED,,5.0,force,,,0.517,4000.0,,air,0.1,,,90.0,25.0,5.00736262017395,Ti-6Al-4V,1266.5938924006998,126.65938924006998
104862.860762218,599.878679667641,,90.0,,powder,,20.0,,,1.0,Ar,,900.0,,P-DED,,5.0,force,,,0.517,4000.0,,air,0.1,,,90.0,25.0,5.020621701520924,Ti-6Al-4V,1333.0637325947578,133.30637325947578
