Repository: Luwen-Zhang/SNEnsemble

# Copyright Notification

## Composites

We reformat and merge fatigue testing records from SNL/MSU/DOE, OptiMat, UPWIND, and FACT databases into a single database with careful considerations, including filtering invalid entries, rename variables, fix improper calculations in the records, to obtain clean and consistent data to fit machine 
learning usages. We leave the original format ("2019_SNL_MSU_DOE_Composite-Materials-Database_Wind_29pt0.xlsx" and "Optidat UPWIND 28_3_2017.xls") in the folder. Any derived database should be directly based on the original files instead of our merged database. We are not responsible for the accuracy of the testing records.

File: data/alloy/alloy_AM2022.csv (part 45 of 50)
Cycles to Failure,Stress Amplitude,hatch space  (μm),layer scan rotation  (°),wire feed rate  (mm/s),types of feedstock,ultimate tensile strength  (MPa),scan speed  (mm/s),scan pattern,current  (A),stress concentration factor of specimens,AM environment,preheat temperature  (°C),layer thickness  (μm),elongation  (%),types of AM,Frequency,critical cross-section size of specimens (mm),load control,voltage  (V),Young's modulus  (GPa),powder feed rate  (g/s),power  (W),yield strength  (MPa),fatigue environment,R-value,size of feedstock  (μm),speed function,direciton of specimen  (°),fatigue temperature  (°C),log10(Cycles to Failure),Material_Code,Maximum Stress,Minimum Stress
133688.474244075,510.077645331819,,90.0,,powder,,20.0,,,1.0,Ar,,900.0,,P-DED,,5.0,force,,,0.517,4000.0,,air,0.1,,,90.0,25.0,5.126093966813474,Ti-6Al-4V,1133.5058785151532,113.35058785151533
138708.168012518,569.967251580315,,90.0,,powder,,20.0,,,1.0,Ar,,900.0,,P-DED,,5.0,force,,,0.517,4000.0,,air,0.1,,,90.0,25.0,5.142102035826841,Ti-6Al-4V,1266.5938924006998,126.65938924006998
215083.894918505,570.089096221426,,90.0,,powder,,20.0,,,1.0,Ar,,900.0,,P-DED,,5.0,force,,,0.517,4000.0,,air,0.1,,,90.0,25.0,5.332607892442883,Ti-6Al-4V,1266.8646582698354,126.68646582698355
222768.323537265,510.18710689332,,90.0,,powder,,20.0,,,1.0,Ar,,900.0,,P-DED,,5.0,force,,,0.517,4000.0,,air,0.1,,,90.0,25.0,5.347853436542063,Ti-6Al-4V,1133.7491264296,113.37491264296
236180.588753399,510.18710689332,,90.0,,powder,,20.0,,,1.0,Ar,,900.0,,P-DED,,5.0,force,,,0.517,4000.0,,air,0.1,,,90.0,25.0,5.373244200882461,Ti-6Al-4V,1133.7491264296,113.37491264296
253298.282440104,540.057830711326,,90.0,,powder,,20.0,,,1.0,Ar,,900.0,,P-DED,,5.0,force,,,0.517,4000.0,,air,0.1,,,90.0,25.0,5.403632244945249,Ti-6Al-4V,1200.1285126918356,120.01285126918356
278679.306907314,540.103270114339,,90.0,,powder,,20.0,,,1.0,Ar,,900.0,,P-DED,,5.0,force,,,0.517,4000.0,,air,0.1,,,90.0,25.0,5.445104721746616,Ti-6Al-4V,1200.2294891429756,120.02294891429756
302708.07608779,540.103270114339,,90.0,,powder,,20.0,,,1.0,Ar,,900.0,,P-DED,,5.0,force,,,0.517,4000.0,,air,0.1,,,90.0,25.0,5.481024007853086,Ti-6Al-4V,1200.2294891429756,120.02294891429756
352701.976034923,480.285204251456,,90.0,,powder,,20.0,,,1.0,Ar,,900.0,,P-DED,,5.0,force,,,0.517,4000.0,,air,0.1,,,90.0,25.0,5.547407892836356,Ti-6Al-4V,1067.3004538921243,106.73004538921244
394039.502529889,570.089096221426,,90.0,,powder,,20.0,,,1.0,Ar,,900.0,,P-DED,,5.0,force,,,0.517,4000.0,,air,0.1,,,90.0,25.0,5.595539762106769,Ti-6Al-4V,1266.8646582698354,126.68646582698355
686697.871106571,480.08219981723,,90.0,,powder,,20.0,,,1.0,Ar,,900.0,,P-DED,,5.0,force,,,0.517,4000.0,,air,0.1,,,90.0,25.0,5.8367657010011635,Ti-6Al-4V,1066.8493329271778,106.68493329271779
938126.393137922,480.180562353787,,90.0,,powder,,20.0,,,1.0,Ar,,900.0,,P-DED,,5.0,force,,,0.517,4000.0,,air,0.1,,,90.0,25.0,5.972261354524495,Ti-6Al-4V,1067.067916341749,106.7067916341749
1235613.49581059,539.993334816319,,90.0,,powder,,20.0,,,1.0,Ar,,900.0,,P-DED,,5.0,force,,,0.517,4000.0,,air,0.1,,,90.0,25.0,6.091882643174298,Ti-6Al-4V,1199.985188480709,119.9985188480709
1253877.54852035,480.08219981723,,90.0,,powder,,20.0,,,1.0,Ar,,900.0,,P-DED,,5.0,force,,,0.517,4000.0,,air,0.1,,,90.0,25.0,6.098255126129019,Ti-6Al-4V,1066.8493329271778,106.68493329271779
8014.52580977899,399.008183863033,77.0,67.0,,powder,,1675.0,,,1.0,Ar,200.0,50.0,,L-PBF,100.0,2.25,force,,,,185.0,,air,-1.0,,,90.0,25.0,3.903877831831955,Ti-6Al-7Nb,399.008183863033,-399.008183863033
9281.11786587223,400.807250731805,77.0,67.0,,powder,,1675.0,,,1.0,Ar,200.0,50.0,,L-PBF,100.0,2.25,force,,,,185.0,,air,-1.0,,,90.0,25.0,3.9676002880444656,Ti-6Al-7Nb,400.807250731805,-400.807250731805
10059.3472930442,350.74403096996,77.0,67.0,,powder,,1675.0,,,1.0,Ar,200.0,50.0,,L-PBF,100.0,2.25,force,,,,185.0,,air,-1.0,,,90.0,25.0,4.002569802168669,Ti-6Al-7Nb,350.74403096996,-350.74403096996
11405.8288917651,351.127742721667,77.0,67.0,,powder,,1675.0,,,1.0,Ar,200.0,50.0,,L-PBF,100.0,2.25,force,,,,185.0,,air,-1.0,,,90.0,25.0,4.057126852088678,Ti-6Al-7Nb,351.127742721667,-351.127742721667
13637.0560504603,300.235518817699,77.0,67.0,,powder,,1675.0,,,1.0,Ar,200.0,50.0,,L-PBF,100.0,2.25,force,,,,185.0,,air,-1.0,,,90.0,25.0,4.13472062552317,Ti-6Al-7Nb,300.235518817699,-300.235518817699
31884.3459454526,200.182795665102,77.0,67.0,,powder,,1675.0,,,1.0,Ar,200.0,50.0,,L-PBF,100.0,2.25,force,,,,185.0,,air,-1.0,,,90.0,25.0,4.503577512582669,Ti-6Al-7Nb,200.182795665102,-200.182795665102
40591.1222834428,200.222001425751,77.0,67.0,,powder,,1675.0,,,1.0,Ar,200.0,50.0,,L-PBF,100.0,2.25,force,,,,185.0,,air,-1.0,,,90.0,25.0,4.608431059072109,Ti-6Al-7Nb,200.222001425751,-200.222001425751
67835.5557775582,150.004674748243,77.0,67.0,,powder,,1675.0,,,1.0,Ar,200.0,50.0,,L-PBF,100.0,2.25,force,,,,185.0,,air,-1.0,,,90.0,25.0,4.831457387531287,Ti-6Al-7Nb,150.004674748243,-150.004674748243
91096.556323566,149.799884158001,77.0,67.0,,powder,,1675.0,,,1.0,Ar,200.0,50.0,,L-PBF,100.0,2.25,force,,,,185.0,,air,-1.0,,,90.0,25.0,4.959501959871566,Ti-6Al-7Nb,149.799884158001,-149.799884158001
132510.227682781,125.433935578273,77.0,67.0,,powder,,1675.0,,,1.0,Ar,200.0,50.0,,L-PBF,100.0,2.25,force,,,,185.0,,air,-1.0,,,90.0,25.0,5.122249400195626,Ti-6Al-7Nb,125.433935578273,-125.433935578273
203506.800788365,124.549646119126,77.0,67.0,,powder,,1675.0,,,1.0,Ar,200.0,50.0,,L-PBF,100.0,2.25,force,,,,185.0,,air,-1.0,,,90.0,25.0,5.30857892705268,Ti-6Al-7Nb,124.549646119126,-124.549646119126
253577.168388143,97.9822605939162,77.0,67.0,,powder,,1675.0,,,1.0,Ar,200.0,50.0,,L-PBF,100.0,2.25,force,,,,185.0,,air,-1.0,,,90.0,25.0,5.404110147910712,Ti-6Al-7Nb,97.9822605939162,-97.9822605939162
398289.587405287,99.9443441455443,77.0,67.0,,powder,,1675.0,,,1.0,Ar,200.0,50.0,,L-PBF,100.0,2.25,force,,,,185.0,,air,-1.0,,,90.0,25.0,5.600198952677123,Ti-6Al-7Nb,99.9443441455443,-99.9443441455443
411775.746647398,98.0209876344239,77.0,67.0,,powder,,1675.0,,,1.0,Ar,200.0,50.0,,L-PBF,100.0,2.25,force,,,,185.0,,air,-1.0,,,90.0,25.0,5.614660763342252,Ti-6Al-7Nb,98.0209876344239,-98.0209876344239
430044.645410245,89.9857541098068,77.0,67.0,,powder,,1675.0,,,1.0,Ar,200.0,50.0,,L-PBF,100.0,2.25,force,,,,185.0,,air,-1.0,,,90.0,25.0,5.633513544530335,Ti-6Al-7Nb,89.9857541098068,-89.9857541098068
483241.903945193,100.158041784053,77.0,67.0,,powder,,1675.0,,,1.0,Ar,200.0,50.0,,L-PBF,100.0,2.25,force,,,,185.0,,air,-1.0,,,90.0,25.0,5.684164586753604,Ti-6Al-7Nb,100.158041784053,-100.158041784053
562524.449949897,100.154839953663,77.0,67.0,,powder,,1675.0,,,1.0,Ar,200.0,50.0,,L-PBF,100.0,2.25,force,,,,185.0,,air,-1.0,,,90.0,25.0,5.750141403667943,Ti-6Al-7Nb,100.154839953663,-100.154839953663
9496119.18413946,98.0462979893799,77.0,67.0,,powder,,1675.0,,,1.0,Ar,200.0,50.0,,L-PBF,100.0,2.25,force,,,,185.0,,air,-1.0,,,90.0,25.0,6.977546156735212,Ti-6Al-7Nb,98.0462979893799,-98.0462979893799
6036.43547161937,398.431185050682,77.0,67.0,,powder,,1675.0,,,1.0,Ar,200.0,50.0,,L-PBF,100.0,2.25,force,,,,185.0,,air,-1.0,,,90.0,25.0,3.7807805624652886,Ti-6Al-7Nb,398.431185050682,-398.431185050682
17542.5478506813,298.686872286227,77.0,67.0,,powder,,1675.0,,,1.0,Ar,200.0,50.0,,L-PBF,100.0,2.25,force,,,,185.0,,air,-1.0,,,90.0,25.0,4.244092669824396,Ti-6Al-7Nb,298.686872286227,-298.686872286227
24074.7315900517,299.871994823399,77.0,67.0,,powder,,1675.0,,,1.0,Ar,200.0,50.0,,L-PBF,100.0,2.25,force,,,,185.0,,air,-1.0,,,90.0,25.0,4.38156145386057,Ti-6Al-7Nb,299.871994823399,-299.871994823399
120329.872780272,192.227872699107,77.0,67.0,,powder,,1675.0,,,1.0,Ar,200.0,50.0,,L-PBF,100.0,2.25,force,,,,185.0,,air,-1.0,,,90.0,25.0,5.08037345754021,Ti-6Al-7Nb,192.227872699107,-192.227872699107
156075.658510023,192.303539979008,77.0,67.0,,powder,,1675.0,,,1.0,Ar,200.0,50.0,,L-PBF,100.0,2.25,force,,,,185.0,,air,-1.0,,,90.0,25.0,5.19333517597024,Ti-6Al-7Nb,192.303539979008,-192.303539979008
250935.811780564,199.95710703835,77.0,67.0,,powder,,1675.0,,,1.0,Ar,200.0,50.0,,L-PBF,100.0,2.25,force,,,,185.0,,air,-1.0,,,90.0,25.0,5.399562645168084,Ti-6Al-7Nb,199.95710703835,-199.95710703835
312086.903806633,199.455582938297,77.0,67.0,,powder,,1675.0,,,1.0,Ar,200.0,50.0,,L-PBF,100.0,2.25,force,,,,185.0,,air,-1.0,,,90.0,25.0,5.494275544622248,Ti-6Al-7Nb,199.455582938297,-199.455582938297
377331.513586556,199.180983637578,77.0,67.0,,powder,,1675.0,,,1.0,Ar,200.0,50.0,,L-PBF,100.0,2.25,force,,,,185.0,,air,-1.0,,,90.0,25.0,5.576723077677053,Ti-6Al-7Nb,199.180983637578,-199.180983637578
519276.469626103,199.706187553089,77.0,67.0,,powder,,1675.0,,,1.0,Ar,200.0,50.0,,L-PBF,100.0,2.25,force,,,,185.0,,air,-1.0,,,90.0,25.0,5.715398643521167,Ti-6Al-7Nb,199.706187553089,-199.706187553089
12944.5642733692,401.032558854353,77.0,67.0,,powder,,1675.0,,,1.0,Ar,200.0,50.0,,L-PBF,100.0,2.25,force,,,,185.0,,air,-1.0,,,90.0,25.0,4.11208743624202,Ti-6Al-7Nb,401.032558854353,-401.032558854353
15729.3797601429,399.382846845322,77.0,67.0,,powder,,1675.0,,,1.0,Ar,200.0,50.0,,L-PBF,100.0,2.25,force,,,,185.0,,air,-1.0,,,90.0,25.0,4.196711597889775,Ti-6Al-7Nb,399.382846845322,-399.382846845322
17332.9112245346,299.158534642402,77.0,67.0,,powder,,1675.0,,,1.0,Ar,200.0,50.0,,L-PBF,100.0,2.25,force,,,,185.0,,air,-1.0,,,90.0,25.0,4.2388715126600855,Ti-6Al-7Nb,299.158534642402,-299.158534642402
20497.4000191906,299.498466747081,77.0,67.0,,powder,,1675.0,,,1.0,Ar,200.0,50.0,,L-PBF,100.0,2.25,force,,,,185.0,,air,-1.0,,,90.0,25.0,4.311698776717744,Ti-6Al-7Nb,299.498466747081,-299.498466747081
26734.7558207738,300.059818457334,77.0,67.0,,powder,,1675.0,,,1.0,Ar,200.0,50.0,,L-PBF,100.0,2.25,force,,,,185.0,,air,-1.0,,,90.0,25.0,4.427076221869132,Ti-6Al-7Nb,300.059818457334,-300.059818457334
71327.7447089414,199.564047025364,77.0,67.0,,powder,,1675.0,,,1.0,Ar,200.0,50.0,,L-PBF,100.0,2.25,force,,,,185.0,,air,-1.0,,,90.0,25.0,4.853258492407809,Ti-6Al-7Nb,199.564047025364,-199.564047025364
76160.4025335998,199.327025309241,77.0,67.0,,powder,,1675.0,,,1.0,Ar,200.0,50.0,,L-PBF,100.0,2.25,force,,,,185.0,,air,-1.0,,,90.0,25.0,4.8817292307763545,Ti-6Al-7Nb,199.327025309241,-199.327025309241
151705.148979621,150.118598804673,77.0,67.0,,powder,,1675.0,,,1.0,Ar,200.0,50.0,,L-PBF,100.0,2.25,force,,,,185.0,,air,-1.0,,,90.0,25.0,5.181000321297526,Ti-6Al-7Nb,150.118598804673,-150.118598804673
168941.15404608,149.726511529234,77.0,67.0,,powder,,1675.0,,,1.0,Ar,200.0,50.0,,L-PBF,100.0,2.25,force,,,,185.0,,air,-1.0,,,90.0,25.0,5.227735456545647,Ti-6Al-7Nb,149.726511529234,-149.726511529234
171325.863735921,137.461236354756,77.0,67.0,,powder,,1675.0,,,1.0,Ar,200.0,50.0,,L-PBF,100.0,2.25,force,,,,185.0,,air,-1.0,,,90.0,25.0,5.23382292998191,Ti-6Al-7Nb,137.461236354756,-137.461236354756
203423.883367691,144.043345336869,77.0,67.0,,powder,,1675.0,,,1.0,Ar,200.0,50.0,,L-PBF,100.0,2.25,force,,,,185.0,,air,-1.0,,,90.0,25.0,5.308401940749347,Ti-6Al-7Nb,144.043345336869,-144.043345336869
244146.984316771,131.179899050439,77.0,67.0,,powder,,1675.0,,,1.0,Ar,200.0,50.0,,L-PBF,100.0,2.25,force,,,,185.0,,air,-1.0,,,90.0,25.0,5.38765136428398,Ti-6Al-7Nb,131.179899050439,-131.179899050439
1698.64986108668,397.529584608752,77.0,67.0,,powder,,1675.0,,,1.0,Ar,200.0,50.0,,L-PBF,100.0,2.25,force,,,,185.0,,air,-1.0,,,90.0,25.0,3.2301038679396035,Ti-6Al-7Nb,397.529584608752,-397.529584608752
2013.78653970463,398.014584240629,77.0,67.0,,powder,,1675.0,,,1.0,Ar,200.0,50.0,,L-PBF,100.0,2.25,force,,,,185.0,,air,-1.0,,,90.0,25.0,3.3040134336746343,Ti-6Al-7Nb,398.014584240629,-398.014584240629
2747.17587247182,298.731783299949,77.0,67.0,,powder,,1675.0,,,1.0,Ar,200.0,50.0,,L-PBF,100.0,2.25,force,,,,185.0,,air,-1.0,,,90.0,25.0,3.4388864635702032,Ti-6Al-7Nb,298.731783299949,-298.731783299949
3230.10733184896,297.658072818753,77.0,67.0,,powder,,1675.0,,,1.0,Ar,200.0,50.0,,L-PBF,100.0,2.25,force,,,,185.0,,air,-1.0,,,90.0,25.0,3.5092169535556463,Ti-6Al-7Nb,297.658072818753,-297.658072818753
3469.20592412675,298.256306158336,77.0,67.0,,powder,,1675.0,,,1.0,Ar,200.0,50.0,,L-PBF,100.0,2.25,force,,,,185.0,,air,-1.0,,,90.0,25.0,3.540230079334033,Ti-6Al-7Nb,298.256306158336,-298.256306158336
11985.0450508663,199.084257338072,77.0,67.0,,powder,,1675.0,,,1.0,Ar,200.0,50.0,,L-PBF,100.0,2.25,force,,,,185.0,,air,-1.0,,,90.0,25.0,4.078639670852431,Ti-6Al-7Nb,199.084257338072,-199.084257338072
13918.0417329533,198.548799469485,77.0,67.0,,powder,,1675.0,,,1.0,Ar,200.0,50.0,,L-PBF,100.0,2.25,force,,,,185.0,,air,-1.0,,,90.0,25.0,4.143578134383753,Ti-6Al-7Nb,198.548799469485,-198.548799469485
29961.257250757,149.803424179578,77.0,67.0,,powder,,1675.0,,,1.0,Ar,200.0,50.0,,L-PBF,100.0,2.25,force,,,,185.0,,air,-1.0,,,90.0,25.0,4.4765600335137385,Ti-6Al-7Nb,149.803424179578,-149.803424179578
37683.7766076307,149.413098970127,77.0,67.0,,powder,,1675.0,,,1.0,Ar,200.0,50.0,,L-PBF,100.0,2.25,force,,,,185.0,,air,-1.0,,,90.0,25.0,4.576154420598135,Ti-6Al-7Nb,149.413098970127,-149.413098970127
52763.9737438191,144.297502037198,77.0,67.0,,powder,,1675.0,,,1.0,Ar,200.0,50.0,,L-PBF,100.0,2.25,force,,,,185.0,,air,-1.0,,,90.0,25.0,4.722337495555639,Ti-6Al-7Nb,144.297502037198,-144.297502037198
56084.7590008625,136.906615213296,77.0,67.0,,powder,,1675.0,,,1.0,Ar,200.0,50.0,,L-PBF,100.0,2.25,force,,,,185.0,,air,-1.0,,,90.0,25.0,4.748844858027848,Ti-6Al-7Nb,136.906615213296,-136.906615213296
77314.3005250411,124.625325767387,77.0,67.0,,powder,,1675.0,,,1.0,Ar,200.0,50.0,,L-PBF,100.0,2.25,force,,,,185.0,,air,-1.0,,,90.0,25.0,4.888259831107192,Ti-6Al-7Nb,124.625325767387,-124.625325767387
82345.4065091291,118.479028517641,77.0,67.0,,powder,,1675.0,,,1.0,Ar,200.0,50.0,,L-PBF,100.0,2.25,force,,,,185.0,,air,-1.0,,,90.0,25.0,4.915639377842402,Ti-6Al-7Nb,118.479028517641,-118.479028517641
85670.8524621086,124.310776446377,77.0,67.0,,powder,,1675.0,,,1.0,Ar,200.0,50.0,,L-PBF,100.0,2.25,force,,,,185.0,,air,-1.0,,,90.0,25.0,4.932833088340649,Ti-6Al-7Nb,124.310776446377,-124.310776446377
92377.710107468,130.209502735629,77.0,67.0,,powder,,1675.0,,,1.0,Ar,200.0,50.0,,L-PBF,100.0,2.25,force,,,,185.0,,air,-1.0,,,90.0,25.0,4.965567192593181,Ti-6Al-7Nb,130.209502735629,-130.209502735629
113811.918391381,130.156839949463,77.0,67.0,,powder,,1675.0,,,1.0,Ar,200.0,50.0,,L-PBF,100.0,2.25,force,,,,185.0,,air,-1.0,,,90.0,25.0,5.05618774378647,Ti-6Al-7Nb,130.156839949463,-130.156839949463
9137.59608793368,399.488608577074,77.0,67.0,,powder,,1675.0,,,1.0,Ar,200.0,50.0,,L-PBF,100.0,2.25,force,,,,185.0,,air,-1.0,,,90.0,25.0,3.960831956886843,Ti-6Al-7Nb,399.488608577074,-399.488608577074
11182.9002518337,399.427538556133,77.0,67.0,,powder,,1675.0,,,1.0,Ar,200.0,50.0,,L-PBF,100.0,2.25,force,,,,185.0,,air,-1.0,,,90.0,25.0,4.04855445113729,Ti-6Al-7Nb,399.427538556133,-399.427538556133
12477.461665803,299.875632248913,77.0,67.0,,powder,,1675.0,,,1.0,Ar,200.0,50.0,,L-PBF,100.0,2.25,force,,,,185.0,,air,-1.0,,,90.0,25.0,4.09612624426801,Ti-6Al-7Nb,299.875632248913,-299.875632248913
17484.0303318749,299.810321591061,77.0,67.0,,powder,,1675.0,,,1.0,Ar,200.0,50.0,,L-PBF,100.0,2.25,force,,,,185.0,,air,-1.0,,,90.0,25.0,4.24264155124672,Ti-6Al-7Nb,299.810321591061,-299.810321591061
31160.5260036303,199.77243406445,77.0,67.0,,powder,,1675.0,,,1.0,Ar,200.0,50.0,,L-PBF,100.0,2.25,force,,,,185.0,,air,-1.0,,,90.0,25.0,4.493604780147702,Ti-6Al-7Nb,199.77243406445,-199.77243406445
40897.7403204557,200.217398773425,77.0,67.0,,powder,,1675.0,,,1.0,Ar,200.0,50.0,,L-PBF,100.0,2.25,force,,,,185.0,,air,-1.0,,,90.0,25.0,4.6116993130570325,Ti-6Al-7Nb,200.217398773425,-200.217398773425
45606.409904192,200.111610166147,77.0,67.0,,powder,,1675.0,,,1.0,Ar,200.0,50.0,,L-PBF,100.0,2.25,force,,,,185.0,,air,-1.0,,,90.0,25.0,4.659025886313179,Ti-6Al-7Nb,200.111610166147,-200.111610166147
84940.6845117541,149.760982614602,77.0,67.0,,powder,,1675.0,,,1.0,Ar,200.0,50.0,,L-PBF,100.0,2.25,force,,,,185.0,,air,-1.0,,,90.0,25.0,4.929115756519033,Ti-6Al-7Nb,149.760982614602,-149.760982614602
101560.139112977,149.360632073636,77.0,67.0,,powder,,1675.0,,,1.0,Ar,200.0,50.0,,L-PBF,100.0,2.25,force,,,,185.0,,air,-1.0,,,90.0,25.0,5.006723287081134,Ti-6Al-7Nb,149.360632073636,-149.360632073636
113539.81966331,125.066235788959,77.0,67.0,,powder,,1675.0,,,1.0,Ar,200.0,50.0,,L-PBF,100.0,2.25,force,,,,185.0,,air,-1.0,,,90.0,25.0,5.055148200094682,Ti-6Al-7Nb,125.066235788959,-125.066235788959
137847.184998782,124.805612383065,77.0,67.0,,powder,,1675.0,,,1.0,Ar,200.0,50.0,,L-PBF,100.0,2.25,force,,,,185.0,,air,-1.0,,,90.0,25.0,5.139397901729581,Ti-6Al-7Nb,124.805612383065,-124.805612383065
268312.989255268,99.1837558034488,77.0,67.0,,powder,,1675.0,,,1.0,Ar,200.0,50.0,,L-PBF,100.0,2.25,force,,,,185.0,,air,-1.0,,,90.0,25.0,5.428641697738424,Ti-6Al-7Nb,99.1837558034488,-99.1837558034488
325037.180937242,99.2217737947656,77.0,67.0,,powder,,1675.0,,,1.0,Ar,200.0,50.0,,L-PBF,100.0,2.25,force,,,,185.0,,air,-1.0,,,90.0,25.0,5.511933042678221,Ti-6Al-7Nb,99.2217737947656,-99.2217737947656
389309.766781789,99.0213208691993,77.0,67.0,,powder,,1675.0,,,1.0,Ar,200.0,50.0,,L-PBF,100.0,2.25,force,,,,185.0,,air,-1.0,,,90.0,25.0,5.590295299187543,Ti-6Al-7Nb,99.0213208691993,-99.0213208691993
426150.218145631,98.908113220915,77.0,67.0,,powder,,1675.0,,,1.0,Ar,200.0,50.0,,L-PBF,100.0,2.25,force,,,,185.0,,air,-1.0,,,90.0,25.0,5.629562715093341,Ti-6Al-7Nb,98.908113220915,-98.908113220915
11036.216648035,97.6724536572703,,,,powder,304.0,,,,1.0,,,,4.7,L-PBF,15.0,3.9,force,,,,,180.0,air,0.1,,,,25.0,4.042820217370993,AlSi10Mg,217.0498970161562,21.70498970161562
30569.6208224861,81.1718292795837,,,,powder,304.0,,,,1.0,,,,4.7,L-PBF,15.0,3.9,force,,,,,180.0,air,0.1,,,,25.0,4.48529005188529,AlSi10Mg,180.38184284351934,18.038184284351935
66954.6020989313,64.8586533269563,,,,powder,304.0,,,,1.0,,,,4.7,L-PBF,15.0,3.9,force,,,,,180.0,air,0.1,,,,25.0,4.825780433438852,AlSi10Mg,144.13034072656956,14.413034072656956
174407.980131144,49.1821987917859,,,,powder,304.0,,,,1.0,,,,4.7,L-PBF,15.0,3.9,force,,,,,180.0,air,0.1,,,,25.0,5.241566352429297,AlSi10Mg,109.29377509285756,10.929377509285757
507694.533788402,40.2587566700123,,,,powder,304.0,,,,1.0,,,,4.7,L-PBF,15.0,3.9,force,,,,,180.0,air,0.1,,,,25.0,5.7056024874969555,AlSi10Mg,89.46390371113846,8.946390371113846
1684229.16598279,32.3354614304544,,,,powder,304.0,,,,1.0,,,,4.7,L-PBF,15.0,3.9,force,,,,,180.0,air,0.1,,,,25.0,6.2264011838087905,AlSi10Mg,71.85658095656534,7.185658095656534
981.444082998097,97.5459175007302,,,,powder,304.0,,,,4.0,,,,4.7,L-PBF,15.0,3.9,force,,,,,180.0,air,0.1,,,,25.0,2.9918655610555853,AlSi10Mg,216.7687055571782,21.676870555717823
2486.79157793986,81.8348762961352,,,,powder,304.0,,,,4.0,,,,4.7,L-PBF,15.0,3.9,force,,,,,180.0,air,0.1,,,,25.0,3.3956393878659594,AlSi10Mg,181.85528065807824,18.185528065807826
6630.02667480567,64.9551389506695,,,,powder,304.0,,,,4.0,,,,4.7,L-PBF,15.0,3.9,force,,,,,180.0,air,0.1,,,,25.0,3.8215152757196456,AlSi10Mg,144.34475322370997,14.434475322370998
19842.7409814125,48.8449554281311,,,,powder,304.0,,,,4.0,,,,4.7,L-PBF,15.0,3.9,force,,,,,180.0,air,0.1,,,,25.0,4.297601663326278,AlSi10Mg,108.54434539584689,10.85443453958469
46570.6820104644,40.5030302383403,,,,powder,304.0,,,,4.0,,,,4.7,L-PBF,15.0,3.9,force,,,,,180.0,air,0.1,,,,25.0,4.668112598061837,AlSi10Mg,90.00673386297845,9.000673386297846
98023.1378177308,32.5150259061357,,,,powder,304.0,,,,4.0,,,,4.7,L-PBF,15.0,3.9,force,,,,,180.0,air,0.1,,,,25.0,4.99132860059565,AlSi10Mg,72.25561312474599,7.2255613124746
1569906.91311017,16.3004758107932,,,,powder,304.0,,,,4.0,,,,4.7,L-PBF,15.0,3.9,force,,,,,180.0,air,0.1,,,,25.0,6.195873901886227,AlSi10Mg,36.22327957954044,3.622327957954044
22448.2478700734,405.047932939793,140.0,,,powder,930.0,1200.0,,,1.0,,,30.0,15.0,L-PBF,15.0,6,force,,114.0,,280.0,860.0,air,0.1,35.8,,90.0,25.0,4.351182449123112,Ti-6Al-4V,900.1065176439844,90.01065176439845
37273.2382971382,337.404783089911,140.0,,,powder,930.0,1200.0,,,1.0,,,30.0,15.0,L-PBF,15.0,6,force,,114.0,,280.0,860.0,air,0.1,35.8,,90.0,25.0,4.571397125876545,Ti-6Al-4V,749.7884068664689,74.97884068664689
41733.2661261403,359.8271446863,140.0,,,powder,930.0,1200.0,,,1.0,,,30.0,15.0,L-PBF,15.0,6,force,,114.0,,280.0,860.0,air,0.1,35.8,,90.0,25.0,4.620482374768089,Ti-6Al-4V,799.6158770806667,79.96158770806667
43459.1998661235,292.474095912373,140.0,,,powder,930.0,1200.0,,,1.0,,,30.0,15.0,L-PBF,15.0,6,force,,114.0,,280.0,860.0,air,0.1,35.8,,90.0,25.0,4.6380817261969725,Ti-6Al-4V,649.9424353608289,64.99424353608289
49640.4530960352,337.368058619094,140.0,,,powder,930.0,1200.0,,,1.0,,,30.0,15.0,L-PBF,15.0,6,force,,114.0,,280.0,860.0,air,0.1,35.8,,90.0,25.0,4.6958357368921595,Ti-6Al-4V,749.7067969313199,74.970679693132
62230.1312802421,270.03195644455,140.0,,,powder,930.0,1200.0,,,1.0,,,30.0,15.0,L-PBF,15.0,6,force,,114.0,,280.0,860.0,air,0.1,35.8,,90.0,25.0,4.794000717169985,Ti-6Al-4V,600.0710143212223,60.00710143212223
71052.1124453588,314.8847631242,140.0,,,powder,930.0,1200.0,,,1.0,,,30.0,15.0,L-PBF,15.0,6,force,,114.0,,280.0,860.0,air,0.1,35.8,,90.0,25.0,4.851576994434137,Ti-6Al-4V,699.7439180537777,69.97439180537778
95621.1738092352,292.452635690879,140.0,,,powder,930.0,1200.0,,,1.0,,,30.0,15.0,L-PBF,15.0,6,force,,114.0,,280.0,860.0,air,0.1,35.8,,90.0,25.0,4.9805540706267095,Ti-6Al-4V,649.894745979731,64.98947459797311
202520.080617565,269.41750127164,140.0,,,powder,930.0,1200.0,,,1.0,,,30.0,15.0,L-PBF,15.0,6,force,,114.0,,280.0,860.0,air,0.1,35.8,,90.0,25.0,5.306468091595293,Ti-6Al-4V,598.7055583814222,59.870555838142224
1223368.00512616,236.298283966797,140.0,,,powder,930.0,1200.0,,,1.0,,,30.0,15.0,L-PBF,15.0,6,force,,114.0,,280.0,860.0,air,0.1,35.8,,90.0,25.0,6.087557118160428,Ti-6Al-4V,525.1072977039933,52.51072977039933
8218360.81216568,236.404836263471,140.0,,,powder,930.0,1200.0,,,1.0,,,30.0,15.0,L-PBF,15.0,6,force,,114.0,,280.0,860.0,air,0.1,35.8,,90.0,25.0,6.914785204252784,Ti-6Al-4V,525.344080585491,52.534408058549104
8374381.01914723,235.874189098418,140.0,,,powder,930.0,1200.0,,,1.0,,,30.0,15.0,L-PBF,15.0,6,force,,114.0,,280.0,860.0,air,0.1,35.8,,90.0,25.0,6.922952716615958,Ti-6Al-4V,524.1648646631511,52.41648646631511
28916.6449151964,405.571128123502,140.0,,,powder,1001.0,1200.0,,,1.0,,,30.0,12.0,L-PBF,15.0,6,force,,113.0,,280.0,898.0,air,0.1,32.7,,90.0,25.0,4.461147902061506,Ti-6Al-4V,901.2691736077821,90.12691736077822
32223.6316618484,382.141329224474,140.0,,,powder,1001.0,1200.0,,,1.0,,,30.0,12.0,L-PBF,15.0,6,force,,113.0,,280.0,898.0,air,0.1,32.7,,90.0,25.0,4.508174484618901,Ti-6Al-4V,849.2029538321644,84.92029538321646
46003.8821709525,337.583851483615,140.0,,,powder,1001.0,1200.0,,,1.0,,,30.0,12.0,L-PBF,15.0,6,force,,113.0,,280.0,898.0,air,0.1,32.7,,90.0,25.0,4.662794482426818,Ti-6Al-4V,750.1863366302555,75.01863366302555
64381.6459663419,359.45795255934,140.0,,,powder,1001.0,1200.0,,,1.0,,,30.0,12.0,L-PBF,15.0,6,force,,113.0,,280.0,898.0,air,0.1,32.7,,90.0,25.0,4.808762075564288,Ti-6Al-4V,798.7954501318667,79.87954501318667
111046.275919531,292.57066115717,140.0,,,powder,1001.0,1200.0,,,1.0,,,30.0,12.0,L-PBF,15.0,6,force,,113.0,,280.0,898.0,air,0.1,32.7,,90.0,25.0,5.0455039985016255,Ti-6Al-4V,650.157024793711,65.0157024793711
117351.200093131,314.925919151271,140.0,,,powder,1001.0,1200.0,,,1.0,,,30.0,12.0,L-PBF,15.0,6,force,,113.0,,280.0,898.0,air,0.1,32.7,,90.0,25.0,5.069487535273849,Ti-6Al-4V,699.8353758917133,69.98353758917133
202937.054113263,247.702140718088,140.0,,,powder,1001.0,1200.0,,,1.0,,,30.0,12.0,L-PBF,15.0,6,force,,113.0,,280.0,898.0,air,0.1,32.7,,90.0,25.0,5.3073613517533245,Ti-6Al-4V,550.4492015957511,55.04492015957511
296995.583079324,248.296271133293,140.0,,,powder,1001.0,1200.0,,,1.0,,,30.0,12.0,L-PBF,15.0,6,force,,113.0,,280.0,898.0,air,0.1,32.7,,90.0,25.0,5.472749990534248,Ti-6Al-4V,551.7694914073178,55.17694914073178
372854.88272247,269.887284492036,140.0,,,powder,1001.0,1200.0,,,1.0,,,30.0,12.0,L-PBF,15.0,6,force,,113.0,,280.0,898.0,air,0.1,32.7,,90.0,25.0,5.571539834768874,Ti-6Al-4V,599.7495210934133,59.97495210934133
807706.767845364,225.203772524281,140.0,,,powder,1001.0,1200.0,,,1.0,,,30.0,12.0,L-PBF,15.0,6,force,,113.0,,280.0,898.0,air,0.1,32.7,,90.0,25.0,5.907253721887868,Ti-6Al-4V,500.45282783173553,50.045282783173555
3944163.09196145,236.207258453853,140.0,,,powder,1001.0,1200.0,,,1.0,,,30.0,12.0,L-PBF,15.0,6,force,,113.0,,280.0,898.0,air,0.1,32.7,,90.0,25.0,6.595954864807323,Ti-6Al-4V,524.90501878634,52.490501878634
4530.73351558387,357.248668748226,,,,powder,1015.0,,,,1.0,,441.0,90.0,13.4,E-PBF,6.0,6,force,,,,,930.0,air,0.1,72.0,,90.0,25.0,3.656168519006619,Ti-6Al-4V,793.8859305516133,79.38859305516134
14167.1765316493,267.679386449486,,,,powder,1015.0,,,,1.0,,441.0,90.0,13.4,E-PBF,6.0,6,force,,,,,930.0,air,0.1,72.0,,90.0,25.0,4.151283305511627,Ti-6Al-4V,594.8430809988578,59.48430809988578
64800.1064000973,177.358577261512,,,,powder,1015.0,,,,1.0,,441.0,90.0,13.4,E-PBF,6.0,6,force,,,,,930.0,air,0.1,72.0,,90.0,25.0,4.811575718971476,Ti-6Al-4V,394.1301716922489,39.413017169224894
214306.462551869,131.578418742767,,,,powder,1015.0,,,,1.0,,441.0,90.0,13.4,E-PBF,6.0,6,force,,,,,930.0,air,0.1,72.0,,90.0,25.0,5.331035267674106,Ti-6Al-4V,292.3964860950378,29.23964860950378
7696064.11589069,87.450937356711,,,,powder,1015.0,,,,1.0,,441.0,90.0,13.4,E-PBF,6.0,6,force,,,,,930.0,air,0.1,72.0,,90.0,25.0,6.886268677151058,Ti-6Al-4V,194.33541634824664,19.433541634824664
10463.7325914956,357.417847551257,,,,powder,1053.0,,,,1.0,,441.0,90.0,13.4,E-PBF,6.0,6,force,,,,,973.0,air,0.1,72.0,,90.0,25.0,4.0196866324020375,Ti-6Al-4V,794.2618834472378,79.42618834472378
43926.3859376174,267.097038363283,,,,powder,1053.0,,,,1.0,,441.0,90.0,13.4,E-PBF,6.0,6,force,,,,,973.0,air,0.1,72.0,,90.0,25.0,4.6427254729690155,Ti-6Al-4V,593.5489741406288,59.35489741406289
675806.980312243,177.771746544684,,,,powder,1053.0,,,,1.0,,441.0,90.0,13.4,E-PBF,6.0,6,force,,,,,973.0,air,0.1,72.0,,90.0,25.0,5.829822673226733,Ti-6Al-4V,395.04832565485333,39.50483256548534
995.829880604269,359.558505644228,,,,powder,981.0,,,,1.0,,441.0,90.0,4.7,E-PBF,6.0,6,force,,,,,913.0,air,0.1,72.0,,90.0,25.0,2.9981851534586776,Ti-6Al-4V,799.0189014316177,79.90189014316178
2653.56044233231,270.233213825629,,,,powder,981.0,,,,1.0,,441.0,90.0,4.7,E-PBF,6.0,6,force,,,,,913.0,air,0.1,72.0,,90.0,25.0,3.423828984361273,Ti-6Al-4V,600.5182529458422,60.05182529458422
17234.1637108243,179.743225834625,,,,powder,981.0,,,,1.0,,441.0,90.0,4.7,E-PBF,6.0,6,force,,,,,913.0,air,0.1,72.0,,90.0,25.0,4.236390214080712,Ti-6Al-4V,399.4293907436111,39.942939074361114
29178.1081494062,157.266315858425,,,,powder,981.0,,,,1.0,,441.0,90.0,4.7,E-PBF,6.0,6,force,,,,,913.0,air,0.1,72.0,,90.0,25.0,4.46505712967844,Ti-6Al-4V,349.4807019076111,34.94807019076111
241828.064063364,90.0047647328545,,,,powder,981.0,,,,1.0,,441.0,90.0,4.7,E-PBF,6.0,6,force,,,,,913.0,air,0.1,72.0,,90.0,25.0,5.383506699174136,Ti-6Al-4V,200.0105882952322,20.00105882952322
1164.91044125532,359.9716749274,,,,powder,1045.0,,,,1.0,,441.0,90.0,7.8,E-PBF,6.0,6,force,,,,,973.0,air,0.1,72.0,,90.0,25.0,3.0662925379253783,Ti-6Al-4V,799.9370553942222,79.99370553942222
2827.66705058444,314.848676171969,,,,powder,1045.0,,,,1.0,,441.0,90.0,7.8,E-PBF,6.0,6,force,,,,,973.0,air,0.1,72.0,,90.0,25.0,3.4514282712469995,Ti-6Al-4V,699.6637248265977,69.96637248265976
4114.3084748414,270.064035022599,,,,powder,1045.0,,,,1.0,,441.0,90.0,7.8,E-PBF,6.0,6,force,,,,,973.0,air,0.1,72.0,,90.0,25.0,3.6142968502899318,Ti-6Al-4V,600.14230005022,60.014230005022
29490.0307568171,179.743225834625,,,,powder,1045.0,,,,1.0,,441.0,90.0,7.8,E-PBF,6.0,6,force,,,,,973.0,air,0.1,72.0,,90.0,25.0,4.469675225502256,Ti-6Al-4V,399.4293907436111,39.942939074361114
426285.461538784,89.8355859298239,,,,powder,1045.0,,,,1.0,,441.0,90.0,7.8,E-PBF,6.0,6,force,,,,,973.0,air,0.1,72.0,,90.0,25.0,5.629700521290929,Ti-6Al-4V,199.63463539960867,19.96346353996087
30660.5438022171,415.556019313407,120.0,,,powder,1006.0,1250.0,,,1.0,,,60.0,22.5,L-PBF,12.0,6,force,,121.0,,340.0,918.0,air,0.1,41.5,,90.0,25.0,4.486579853330089,Ti-6Al-4V,923.45782069646,92.345782069646
33253.0471888854,415.612089281819,120.0,,,powder,1006.0,1250.0,,,1.0,,,60.0,22.5,L-PBF,12.0,6,force,,121.0,,340.0,918.0,air,0.1,41.5,,90.0,25.0,4.521831448637068,Ti-6Al-4V,923.5824206262645,92.35824206262646
50932.1811681884,416.287012001012,120.0,,,powder,1006.0,1250.0,,,1.0,,,60.0,22.5,L-PBF,12.0,6,force,,121.0,,340.0,918.0,air,0.1,41.5,,90.0,25.0,4.706992275214557,Ti-6Al-4V,925.0822488911377,92.50822488911378
52625.2220959721,382.26813553534,120.0,,,powder,1006.0,1250.0,,,1.0,,,60.0,22.5,L-PBF,12.0,6,force,,121.0,,340.0,918.0,air,0.1,41.5,,90.0,25.0,4.721193941715014,Ti-6Al-4V,849.4847456340888,84.94847456340888
262722.688996764,382.324205503752,120.0,,,powder,1006.0,1250.0,,,1.0,,,60.0,22.5,L-PBF,12.0,6,force,,121.0,,340.0,918.0,air,0.1,41.5,,90.0,25.0,5.419497580515778,Ti-6Al-4V,849.6093455638934,84.96093455638935
426646.682318189,381.969035373254,120.0,,,powder,1006.0,1250.0,,,1.0,,,60.0,22.5,L-PBF,12.0,6,force,,121.0,,340.0,918.0,air,0.1,41.5,,90.0,25.0,5.630068372829304,Ti-6Al-4V,848.820078607231,84.8820078607231
475999.784673655,382.499388636285,120.0,,,powder,1006.0,1250.0,,,1.0,,,60.0,22.5,L-PBF,12.0,6,force,,121.0,,340.0,918.0,air,0.1,41.5,,90.0,25.0,5.677606756260274,Ti-6Al-4V,849.9986414139667,84.99986414139667
1448951.95631277,337.3264781491,120.0,,,powder,1006.0,1250.0,,,1.0,,,60.0,22.5,L-PBF,12.0,6,force,,121.0,,340.0,918.0,air,0.1,41.5,,90.0,25.0,6.161053985571818,Ti-6Al-4V,749.6143958868889,74.96143958868889
1919480.19857291,336.620976679493,120.0,,,powder,1006.0,1250.0,,,1.0,,,60.0,22.5,L-PBF,12.0,6,force,,121.0,,340.0,918.0,air,0.1,41.5,,90.0,25.0,6.283183636278964,Ti-6Al-4V,748.0466148433178,74.80466148433179
2283014.39007297,337.241645244216,120.0,,,powder,1006.0,1250.0,,,1.0,,,60.0,22.5,L-PBF,12.0,6,force,,121.0,,340.0,918.0,air,0.1,41.5,,90.0,25.0,6.358508648901356,Ti-6Al-4V,749.4258783204799,74.94258783204799
2439737.26136792,291.590228686504,120.0,,,powder,1006.0,1250.0,,,1.0,,,60.0,22.5,L-PBF,12.0,6,force,,121.0,,340.0,918.0,air,0.1,41.5,,90.0,25.0,6.3873430590920135,Ti-6Al-4V,647.9782859700089,64.79782859700089
3276769.25890833,292.005645387265,120.0,,,powder,1006.0,1250.0,,,1.0,,,60.0,22.5,L-PBF,12.0,6,force,,121.0,,340.0,918.0,air,0.1,41.5,,90.0,25.0,6.51544586063443,Ti-6Al-4V,648.9014341939222,64.89014341939223
4801370.98252362,291.420020719027,120.0,,,powder,1006.0,1250.0,,,1.0,,,60.0,22.5,L-PBF,12.0,6,force,,121.0,,340.0,918.0,air,0.1,41.5,,90.0,25.0,6.681365263444349,Ti-6Al-4V,647.6000460422822,64.76000460422823
5846765.57713854,291.358471968779,120.0,,,powder,1006.0,1250.0,,,1.0,,,60.0,22.5,L-PBF,12.0,6,force,,121.0,,340.0,918.0,air,0.1,41.5,,90.0,25.0,6.766915681387119,Ti-6Al-4V,647.4632710417311,64.74632710417312
8220212.05951951,259.769755225215,120.0,,,powder,1006.0,1250.0,,,1.0,,,60.0,22.5,L-PBF,12.0,6,force,,121.0,,340.0,918.0,air,0.1,41.5,,90.0,25.0,6.914883021322439,Ti-6Al-4V,577.2661227227001,57.72661227227001
27642.8329920549,358.273749190746,120.0,,,powder,879.0,1250.0,,,1.0,,,60.0,16.1,L-PBF,12.0,6,force,,118.0,,340.0,794.0,air,0.1,41.5,,90.0,25.0,4.441582549909391,Ti-6Al-4V,796.1638870905466,79.61638870905466
31664.8546433444,358.65468279854,120.0,,,powder,879.0,1250.0,,,1.0,,,60.0,16.1,L-PBF,12.0,6,force,,118.0,,340.0,794.0,air,0.1,41.5,,90.0,25.0,4.500577498750885,Ti-6Al-4V,797.0104062189778,79.70104062189779
95117.4938112765,336.938132461314,120.0,,,powder,879.0,1250.0,,,1.0,,,60.0,16.1,L-PBF,12.0,6,force,,118.0,,340.0,794.0,air,0.1,41.5,,90.0,25.0,4.9782603988197165,Ti-6Al-4V,748.7514054695866,74.87514054695866
290282.745720144,291.64961578026,120.0,,,powder,879.0,1250.0,,,1.0,,,60.0,16.1,L-PBF,12.0,6,force,,118.0,,340.0,794.0,air,0.1,41.5,,90.0,25.0,5.462821222324165,Ti-6Al-4V,648.1102572894666,64.81102572894666
521225.95950295,236.969097657341,120.0,,,powder,879.0,1250.0,,,1.0,,,60.0,16.1,L-PBF,12.0,6,force,,118.0,,340.0,794.0,air,0.1,41.5,,90.0,25.0,5.717026037485921,Ti-6Al-4V,526.597994794091,52.65979947940911
597064.137700445,236.985515001463,120.0,,,powder,879.0,1250.0,,,1.0,,,60.0,16.1,L-PBF,12.0,6,force,,118.0,,340.0,794.0,air,0.1,41.5,,90.0,25.0,5.776020986327415,Ti-6Al-4V,526.6344777810289,52.66344777810289
680309.768460874,236.969097657341,120.0,,,powder,879.0,1250.0,,,1.0,,,60.0,16.1,L-PBF,12.0,6,force,,118.0,,340.0,794.0,air,0.1,41.5,,90.0,25.0,5.83270670697144,Ti-6Al-4V,526.597994794091,52.65979947940911
1482210.52185165,201.40426399358,120.0,,,powder,879.0,1250.0,,,1.0,,,60.0,16.1,L-PBF,12.0,6,force,,118.0,,340.0,794.0,air,0.1,41.5,,90.0,25.0,6.170909891892489,Ti-6Al-4V,447.56503109684445,44.756503109684445
3237189.83940329,167.711263680544,120.0,,,powder,879.0,1250.0,,,1.0,,,60.0,16.1,L-PBF,12.0,6,force,,118.0,,340.0,794.0,air,0.1,41.5,,90.0,25.0,6.510168168598678,Ti-6Al-4V,372.6916970678755,37.26916970678755
7052150.830524,134.415614319423,120.0,,,powder,879.0,1250.0,,,1.0,,,60.0,16.1,L-PBF,12.0,6,force,,118.0,,340.0,794.0,air,0.1,41.5,,90.0,25.0,6.848321592362929,Ti-6Al-4V,298.70136515427333,29.870136515427333
45654.8172764167,359.019199062211,120.0,,,powder,864.0,1250.0,,,1.0,,,60.0,20.3,L-PBF,12.0,6,force,,117.0,,340.0,810.0,air,0.1,41.5,,90.0,25.0,4.659486608949982,Ti-6Al-4V,797.8204423604689,79.78204423604689
81749.8658862189,359.019199062211,120.0,,,powder,864.0,1250.0,,,1.0,,,60.0,20.3,L-PBF,12.0,6,force,,117.0,,340.0,810.0,air,0.1,41.5,,90.0,25.0,4.912487048856203,Ti-6Al-4V,797.8204423604689,79.78204423604689
120346.655977366,358.65468279854,120.0,,,powder,864.0,1250.0,,,1.0,,,60.0,20.3,L-PBF,12.0,6,force,,117.0,,340.0,810.0,air,0.1,41.5,,90.0,25.0,5.0804340272179935,Ti-6Al-4V,797.0104062189778,79.70104062189779
288009.71750258,336.938132461314,120.0,,,powder,864.0,1250.0,,,1.0,,,60.0,20.3,L-PBF,12.0,6,force,,117.0,,340.0,810.0,air,0.1,41.5,,90.0,25.0,5.459407141184757,Ti-6Al-4V,748.7514054695866,74.87514054695866
342190.635613314,336.938132461314,120.0,,,powder,864.0,1250.0,,,1.0,,,60.0,20.3,L-PBF,12.0,6,force,,117.0,,340.0,810.0,air,0.1,41.5,,90.0,25.0,5.534268120467761,Ti-6Al-4V,748.7514054695866,74.87514054695866
577111.606736715,337.302648724986,120.0,,,powder,864.0,1250.0,,,1.0,,,60.0,20.3,L-PBF,12.0,6,force,,117.0,,340.0,810.0,air,0.1,41.5,,90.0,25.0,5.761259808827843,Ti-6Al-4V,749.56144161108,74.956144161108
975678.171927044,315.58609838776,120.0,,,powder,864.0,1250.0,,,1.0,,,60.0,20.3,L-PBF,12.0,6,force,,117.0,,340.0,810.0,air,0.1,41.5,,90.0,25.0,5.989306588973064,Ti-6Al-4V,701.3024408616889,70.13024408616889
1097534.76022073,315.602515731882,120.0,,,powder,864.0,1250.0,,,1.0,,,60.0,20.3,L-PBF,12.0,6,force,,117.0,,340.0,810.0,air,0.1,41.5,,90.0,25.0,6.0404182837506,Ti-6Al-4V,701.3389238486267,70.13389238486268
1486156.36549281,314.857065860417,120.0,,,powder,864.0,1250.0,,,1.0,,,60.0,20.3,L-PBF,12.0,6,force,,117.0,,340.0,810.0,air,0.1,41.5,,90.0,25.0,6.172064505991224,Ti-6Al-4V,699.6823685787044,69.96823685787045
1505526.11426081,270.297581706706,120.0,,,powder,864.0,1250.0,,,1.0,,,60.0,20.3,L-PBF,12.0,6,force,,117.0,,340.0,810.0,air,0.1,41.5,,90.0,25.0,6.1776882930145085,Ti-6Al-4V,600.6612926815689,60.066129268156885
3500738.70718274,271.043031578171,120.0,,,powder,864.0,1250.0,,,1.0,,,60.0,20.3,L-PBF,12.0,6,force,,117.0,,340.0,810.0,air,0.1,41.5,,90.0,25.0,6.544159696522372,Ti-6Al-4V,602.3178479514911,60.23178479514911
3565680.88533409,246.725615362878,120.0,,,powder,864.0,1250.0,,,1.0,,,60.0,20.3,L-PBF,12.0,6,force,,117.0,,340.0,810.0,air,0.1,41.5,,90.0,25.0,6.552142472899925,Ti-6Al-4V,548.27914525084,54.827914525084
70681.648267509,140.046838407494,,,,powder,,,,,1.0,,,,,L-PBF,20.0,5,force,,,,,,air,-1.0,,,90.0,25.0,4.849306668524841,AlSi10Mg,140.046838407494,-140.046838407494
192732.853867575,119.812646370023,,,,powder,,,,,1.0,,,,,L-PBF,20.0,5,force,,,,,,air,-1.0,,,90.0,25.0,5.2849557522123884,AlSi10Mg,119.812646370023,-119.812646370023
1016435.08157026,119.812646370023,,,,powder,,,,,1.0,,,,,L-PBF,20.0,5,force,,,,,,air,-1.0,,,90.0,25.0,6.007079646017698,AlSi10Mg,119.812646370023,-119.812646370023
46809.0331014456,139.902912621359,,,,powder,,,,,1.0,,,,,L-PBF,20.0,5,force,,,,,,air,-1.0,,,0.0,25.0,4.670329670329671,AlSi10Mg,139.902912621359,-139.902912621359
57765.3078213047,139.895773858646,,,,powder,,,,,1.0,,,,,L-PBF,20.0,5,force,,,,,,air,-1.0,,,0.0,25.0,4.761667091964535,AlSi10Mg,139.895773858646,-139.895773858646
76243.2874709815,120.075816361762,,,,powder,,,,,1.0,,,,,L-PBF,20.0,5,force,,,,,,air,-1.0,,,0.0,25.0,4.882201614017018,AlSi10Mg,120.075816361762,-120.075816361762
91682.3452908541,120.097087378641,,,,powder,,,,,1.0,,,,,L-PBF,20.0,5,force,,,,,,air,-1.0,,,0.0,25.0,4.962285714285714,AlSi10Mg,120.097087378641,-120.097087378641
14939.1061932708,140.10913526353,,,,powder,,,,,1.0,Ar,,,,P-DED,20.0,5,force,,,0.45,4000.0,,air,-1.0,65.0,,0.0,25.0,4.174324614417639,Scalmalloy,140.10913526353,-140.10913526353
16930.4627288166,140.08531651688,,,,powder,,,,,1.0,Ar,,,,P-DED,20.0,5,force,,,0.45,4000.0,,air,-1.0,65.0,,0.0,25.0,4.228668828033649,Scalmalloy,140.08531651688,-140.08531651688
101341.686711374,120.024149054305,,,,powder,,,,,1.0,Ar,,,,P-DED,20.0,5,force,,,0.45,4000.0,,air,-1.0,65.0,,0.0,25.0,5.005788128327913,Scalmalloy,120.024149054305,-120.024149054305
67744.8936446611,140.145971563981,,,,powder,,1450.0,,,1.0,,,,,L-PBF,20.0,5,force,,,,600.0,,air,-1.0,,,0.0,25.0,4.830876565295171,Scalmalloy,140.145971563981,-140.145971563981
149398.779065416,139.978199052133,,,,powder,,1450.0,,,1.0,,,,,L-PBF,20.0,5,force,,,,600.0,,air,-1.0,,,0.0,25.0,5.174347048300536,Scalmalloy,139.978199052133,-139.978199052133
179304.443591247,120.182637845336,,,,powder,,1450.0,,,1.0,,,,,L-PBF,20.0,5,force,,,,600.0,,air,-1.0,,,0.0,25.0,5.253591052547377,Scalmalloy,120.182637845336,-120.182637845336
192859.218379665,120.105225891119,,,,powder,,1450.0,,,1.0,,,,,L-PBF,20.0,5,force,,,,600.0,,air,-1.0,,,0.0,25.0,5.285240402319191,Scalmalloy,120.105225891119,-120.105225891119
110427.419375805,140.379146919431,,,,powder,,1450.0,,,1.0,,,,,L-PBF,68.0,6,force,,,,600.0,,air,-1.0,,,0.0,25.0,5.043076923076922,Scalmalloy,140.379146919431,-140.379146919431
165780.318250247,120.284829954603,,,,powder,,1450.0,,,1.0,,,,,L-PBF,68.0,6,force,,,,600.0,,air,-1.0,,,0.0,25.0,5.219532969020709,Scalmalloy,120.284829954603,-120.284829954603
274364.694285007,100.409333776074,,,,powder,,1450.0,,,1.0,,,,,L-PBF,68.0,6,force,,,,600.0,,air,-1.0,,,0.0,25.0,5.438328224878366,Scalmalloy,100.409333776074,-100.409333776074
59364.8014985142,340.971048530232,381.0,,,powder,1068.0,10.583,,,1.0,,,508.0,6.52,P-DED,10.0,5.0,force,,,0.032,325.0,914.0,air,0.01,,,90.0,25.0,4.773529019966016,Ti-6Al-4V,688.8304010711757,6.8883040107117575
174071.186724849,292.550508468508,381.0,,,powder,1068.0,10.583,,,1.0,,,508.0,6.52,P-DED,10.0,5.0,force,,,0.032,325.0,914.0,air,0.01,,,90.0,25.0,5.24072689011793,Ti-6Al-4V,591.0111282192081,5.910111282192081
230123.093846661,292.586725657114,381.0,,,powder,1068.0,10.583,,,1.0,,,508.0,6.52,P-DED,10.0,5.0,force,,,0.032,325.0,914.0,air,0.01,,,90.0,25.0,5.361960204183205,Ti-6Al-4V,591.0842942567959,5.910842942567959
359152.205352733,263.45429180987,381.0,,,powder,1068.0,10.583,,,1.0,,,508.0,6.52,P-DED,10.0,5.0,force,,,0.032,325.0,914.0,air,0.01,,,90.0,25.0,5.555278537536914,Ti-6Al-4V,532.230892545192,5.32230892545192
392554.489088412,262.724375765458,381.0,,,powder,1068.0,10.583,,,1.0,,,508.0,6.52,P-DED,10.0,5.0,force,,,0.032,325.0,914.0,air,0.01,,,90.0,25.0,5.593899948133414,Ti-6Al-4V,530.7563146776929,5.307563146776929
779611.526462834,244.694936321931,381.0,,,powder,1068.0,10.583,,,1.0,,,508.0,6.52,P-DED,10.0,5.0,force,,,0.032,325.0,914.0,air,0.01,,,90.0,25.0,5.891878251484833,Ti-6Al-4V,494.3332046907697,4.943332046907697
837887.130551893,243.986789112293,381.0,,,powder,1068.0,10.583,,,1.0,,,508.0,6.52,P-DED,10.0,5.0,force,,,0.032,325.0,914.0,air,0.01,,,90.0,25.0,5.923185519966889,Ti-6Al-4V,492.9026042672586,4.929026042672586
1095146.73444024,224.084913392401,381.0,,,powder,1068.0,10.583,,,1.0,,,508.0,6.52,P-DED,10.0,5.0,force,,,0.032,325.0,914.0,air,0.01,,,90.0,25.0,6.039472312498799,Ti-6Al-4V,452.69679473212324,4.526967947321232
1384319.89661119,224.168147535804,381.0,,,powder,1068.0,10.583,,,1.0,,,508.0,6.52,P-DED,10.0,5.0,force,,,0.032,325.0,914.0,air,0.01,,,90.0,25.0,6.141236460987421,Ti-6Al-4V,452.8649445167758,4.5286494451677575
1393.46558230709,293.107423502858,762.0,,,powder,987.0,16.933,,,1.0,,,508.0,1.95,P-DED,10.0,5.0,force,,,0.098,250.0,960.0,air,0.01,,,90.0,25.0,3.144096246390762,Ti-6Al-4V,592.1362090966828,5.921362090966828
8390.40887013057,184.738853350792,762.0,,,powder,987.0,16.933,,,1.0,,,508.0,1.95,P-DED,10.0,5.0,force,,,0.098,250.0,960.0,air,0.01,,,90.0,25.0,3.923783124799487,Ti-6Al-4V,373.20980474907475,3.7320980474907475
