Repository: Luwen-Zhang/SNEnsemble

# Copyright Notification

## Composites

We reformat and merge fatigue testing records from SNL/MSU/DOE, OptiMat, UPWIND, and FACT databases into a single database with careful considerations, including filtering invalid entries, rename variables, fix improper calculations in the records, to obtain clean and consistent data to fit machine 
learning usages. We leave the original format ("2019_SNL_MSU_DOE_Composite-Materials-Database_Wind_29pt0.xlsx" and "Optidat UPWIND 28_3_2017.xls") in the folder. Any derived database should be directly based on the original files instead of our merged database. We are not responsible for the accuracy of the testing records.

File: data/alloy/alloy_AM2022.csv (part 46 of 50)
Cycles to Failure,Stress Amplitude,hatch space  (μm),layer scan rotation  (°),wire feed rate  (mm/s),types of feedstock,ultimate tensile strength  (MPa),scan speed  (mm/s),scan pattern,current  (A),stress concentration factor of specimens,AM environment,preheat temperature  (°C),layer thickness  (μm),elongation  (%),types of AM,Frequency,critical cross-section size of specimens (mm),load control,voltage  (V),Young's modulus  (GPa),powder feed rate  (g/s),power  (W),yield strength  (MPa),fatigue environment,R-value,size of feedstock  (μm),speed function,direciton of specimen  (°),fatigue temperature  (°C),log10(Cycles to Failure),Material_Code,Maximum Stress,Minimum Stress
11880.7122312085,185.274548613664,762.0,,,powder,987.0,16.933,,,1.0,,,508.0,1.95,P-DED,10.0,5.0,force,,,0.098,250.0,960.0,air,0.01,,,90.0,25.0,4.0748424767404545,Ti-6Al-4V,374.2920174013414,3.742920174013414
12700.1107215165,174.623378538818,762.0,,,powder,987.0,16.933,,,1.0,,,508.0,1.95,P-DED,10.0,5.0,force,,,0.098,250.0,960.0,air,0.01,,,90.0,25.0,4.103807507218479,Ti-6Al-4V,352.77450209862224,3.5277450209862224
19053.987846228,145.828914658733,762.0,,,powder,987.0,16.933,,,1.0,,,508.0,1.95,P-DED,10.0,5.0,force,,,0.098,250.0,960.0,air,0.01,,,90.0,25.0,4.27998588386269,Ti-6Al-4V,294.6038679974404,2.9460386799744036
31983.4455884796,126.658559942065,762.0,,,powder,987.0,16.933,,,1.0,,,508.0,1.95,P-DED,10.0,5.0,force,,,0.098,250.0,960.0,air,0.01,,,90.0,25.0,4.504925248636509,Ti-6Al-4V,255.87587867083838,2.558758786708384
64863.8266824827,111.954105431411,762.0,,,powder,987.0,16.933,,,1.0,,,508.0,1.95,P-DED,10.0,5.0,force,,,0.098,250.0,960.0,air,0.01,,,90.0,25.0,4.8120025665704205,Ti-6Al-4V,226.16990996244647,2.261699099624465
213384.395251334,87.8217364009338,762.0,,,powder,987.0,16.933,,,1.0,,,508.0,1.95,P-DED,10.0,5.0,force,,,0.098,250.0,960.0,air,0.01,,,90.0,25.0,5.329162656400385,Ti-6Al-4V,177.41764929481576,1.7741764929481576
245486.486775122,87.863881237954,762.0,,,powder,987.0,16.933,,,1.0,,,508.0,1.95,P-DED,10.0,5.0,force,,,0.098,250.0,960.0,air,0.01,,,90.0,25.0,5.390027590632017,Ti-6Al-4V,177.50279037970506,1.7750279037970507
6056.38446835398,599.674296616982,200.0,,,powder,1132.0,4530.0,,,1.0,,740.0,50.0,7.2,E-PBF,100.0,7.98,force,,,,,1074.0,air,-1.0,75.0,,90.0,25.0,3.7822134370310945,Ti-6Al-4V,599.674296616982,-599.674296616982
13037.6666440228,499.524742617505,200.0,,,powder,1132.0,4530.0,,,1.0,,740.0,50.0,7.2,E-PBF,100.0,7.98,force,,,,,1074.0,air,-1.0,75.0,,90.0,25.0,4.115199872507801,Ti-6Al-4V,499.524742617505,-499.524742617505
20456.5287454799,399.486970586241,200.0,,,powder,1132.0,4530.0,,,1.0,,740.0,50.0,7.2,E-PBF,100.0,7.98,force,,,,,1074.0,air,-1.0,75.0,,90.0,25.0,4.310831940491322,Ti-6Al-4V,399.486970586241,-399.486970586241
33409.5424295773,349.412193586503,200.0,,,powder,1132.0,4530.0,,,1.0,,740.0,50.0,7.2,E-PBF,100.0,7.98,force,,,,,1074.0,air,-1.0,75.0,,90.0,25.0,4.523870527668348,Ti-6Al-4V,349.412193586503,-349.412193586503
77555.1071155081,300.079177925638,200.0,,,powder,1132.0,4530.0,,,1.0,,740.0,50.0,7.2,E-PBF,100.0,7.98,force,,,,,1074.0,air,-1.0,75.0,,90.0,25.0,4.889610402008463,Ti-6Al-4V,300.079177925638,-300.079177925638
105254.209623784,250.227964862326,200.0,,,powder,1132.0,4530.0,,,1.0,,740.0,50.0,7.2,E-PBF,100.0,7.98,force,,,,,1074.0,air,-1.0,75.0,,90.0,25.0,5.0222394743872325,Ti-6Al-4V,250.227964862326,-250.227964862326
176698.366196703,229.590431085413,200.0,,,powder,1132.0,4530.0,,,1.0,,740.0,50.0,7.2,E-PBF,100.0,7.98,force,,,,,1074.0,air,-1.0,75.0,,90.0,25.0,5.247232533915159,Ti-6Al-4V,229.590431085413,-229.590431085413
242182.422373288,199.634990460141,200.0,,,powder,1132.0,4530.0,,,1.0,,740.0,50.0,7.2,E-PBF,100.0,7.98,force,,,,,1074.0,air,-1.0,75.0,,90.0,25.0,5.3841426188098715,Ti-6Al-4V,199.634990460141,-199.634990460141
491352.686649705,140.125617833431,200.0,,,powder,1132.0,4530.0,,,1.0,,740.0,50.0,7.2,E-PBF,100.0,7.98,force,,,,,1074.0,air,-1.0,75.0,,90.0,25.0,5.691393335057732,Ti-6Al-4V,140.125617833431,-140.125617833431
504278.787359111,179.403872117461,200.0,,,powder,1132.0,4530.0,,,1.0,,740.0,50.0,7.2,E-PBF,100.0,7.98,force,,,,,1074.0,air,-1.0,75.0,,90.0,25.0,5.702670699813613,Ti-6Al-4V,179.403872117461,-179.403872117461
713830.099550577,149.336649523976,200.0,,,powder,1132.0,4530.0,,,1.0,,740.0,50.0,7.2,E-PBF,100.0,7.98,force,,,,,1074.0,air,-1.0,75.0,,90.0,25.0,5.8535948565828235,Ti-6Al-4V,149.336649523976,-149.336649523976
1642472.09959629,130.294420393023,200.0,,,powder,1132.0,4530.0,,,1.0,,740.0,50.0,7.2,E-PBF,100.0,7.98,force,,,,,1074.0,air,-1.0,75.0,,90.0,25.0,6.2154980010054635,Ti-6Al-4V,130.294420393023,-130.294420393023
2972.59639149311,599.786078585196,80.0,,,powder,1045.0,1250.0,,,1.0,,200.0,50.0,8.0,L-PBF,100.0,7.98,force,,,,200.0,1010.0,air,-1.0,30.0,,90.0,25.0,3.4731359462561873,Ti-6Al-4V,599.786078585196,-599.786078585196
18644.1847539013,499.742595832928,80.0,,,powder,1045.0,1250.0,,,1.0,,200.0,50.0,8.0,L-PBF,100.0,7.98,force,,,,200.0,1010.0,air,-1.0,30.0,,90.0,25.0,4.270543397907956,Ti-6Al-4V,499.742595832928,-499.742595832928
35192.2168119051,399.375188618028,80.0,,,powder,1045.0,1250.0,,,1.0,,200.0,50.0,8.0,L-PBF,100.0,7.98,force,,,,200.0,1010.0,air,-1.0,30.0,,90.0,25.0,4.546446624574738,Ti-6Al-4V,399.375188618028,-399.375188618028
82810.0083352085,349.63575752293,80.0,,,powder,1045.0,1250.0,,,1.0,,200.0,50.0,8.0,L-PBF,100.0,7.98,force,,,,200.0,1010.0,air,-1.0,30.0,,90.0,25.0,4.918082828355928,Ti-6Al-4V,349.63575752293,-349.63575752293
90089.2553391262,319.680316897657,80.0,,,powder,1045.0,1250.0,,,1.0,,200.0,50.0,8.0,L-PBF,100.0,7.98,force,,,,200.0,1010.0,air,-1.0,30.0,,90.0,25.0,4.954672997136814,Ti-6Al-4V,319.680316897657,-319.680316897657
217680.432007107,300.190959893851,80.0,,,powder,1045.0,1250.0,,,1.0,,200.0,50.0,8.0,L-PBF,100.0,7.98,force,,,,200.0,1010.0,air,-1.0,30.0,,90.0,25.0,5.337819390670436,Ti-6Al-4V,300.190959893851,-300.190959893851
258591.976225415,279.441644148725,80.0,,,powder,1045.0,1250.0,,,1.0,,200.0,50.0,8.0,L-PBF,100.0,7.98,force,,,,200.0,1010.0,air,-1.0,30.0,,90.0,25.0,5.412615045157336,Ti-6Al-4V,279.441644148725,-279.441644148725
390597.230062525,250.339746830539,80.0,,,powder,1045.0,1250.0,,,1.0,,200.0,50.0,8.0,L-PBF,100.0,7.98,force,,,,200.0,1010.0,air,-1.0,30.0,,90.0,25.0,5.591729159144293,Ti-6Al-4V,250.339746830539,-250.339746830539
725811.815519545,250.451528798753,80.0,,,powder,1045.0,1250.0,,,1.0,,200.0,50.0,8.0,L-PBF,100.0,7.98,force,,,,200.0,1010.0,air,-1.0,30.0,,90.0,25.0,5.860824033819307,Ti-6Al-4V,250.451528798753,-250.451528798753
764539.85654689,229.590431085413,80.0,,,powder,1045.0,1250.0,,,1.0,,200.0,50.0,8.0,L-PBF,100.0,7.98,force,,,,200.0,1010.0,air,-1.0,30.0,,90.0,25.0,5.883400130725697,Ti-6Al-4V,229.590431085413,-229.590431085413
30223.9102923582,375.997381202991,2000.0,,,powder,,12.0,,,1.0,,,600.0,,P-DED,10.0,5,force,,,,1700.0,,air,0.06,,,90.0,25.0,4.480350651549449,Ti-6.5Al-2Zr-Mo-V,799.9944280914702,47.99966568548821
30591.9457100288,376.027253489786,2000.0,,,powder,,12.0,,,1.0,,,600.0,,P-DED,10.0,5,force,,,,1700.0,,air,0.06,,,90.0,25.0,4.485607099876346,Ti-6.5Al-2Zr-Mo-V,800.057986148481,48.003479168908854
31970.7657260425,376.064717549682,2000.0,,,powder,,12.0,,,1.0,,,600.0,,P-DED,10.0,5,force,,,,1700.0,,air,0.06,,,90.0,25.0,4.504753038105045,Ti-6.5Al-2Zr-Mo-V,800.137696914217,48.00826181485302
49177.5624839775,376.111434536325,2000.0,,,powder,,12.0,,,1.0,,,600.0,,P-DED,10.0,5,force,,,,1700.0,,air,0.06,,,90.0,25.0,4.691766998864009,Ti-6.5Al-2Zr-Mo-V,800.2370947581384,48.0142256854883
49523.8752235934,357.440563019834,2000.0,,,powder,,12.0,,,1.0,,,600.0,,P-DED,10.0,5,force,,,,1700.0,,air,0.06,,,90.0,25.0,4.694814620712677,Ti-6.5Al-2Zr-Mo-V,760.5118362124127,45.63071017274476
51777.7967204468,357.451293172812,2000.0,,,powder,,12.0,,,1.0,,,600.0,,P-DED,10.0,5,force,,,,1700.0,,air,0.06,,,90.0,25.0,4.714143566135345,Ti-6.5Al-2Zr-Mo-V,760.5346663251319,45.63207997950791
53218.1036589955,376.01656134692,2000.0,,,powder,,12.0,,,1.0,,,600.0,,P-DED,10.0,5,force,,,,1700.0,,air,0.06,,,90.0,25.0,4.726059395110012,Ti-6.5Al-2Zr-Mo-V,800.0352369083405,48.00211421450043
54805.0682201291,375.997381202991,2000.0,,,powder,,12.0,,,1.0,,,600.0,,P-DED,10.0,5,force,,,,1700.0,,air,0.06,,,90.0,25.0,4.738820722686125,Ti-6.5Al-2Zr-Mo-V,799.9944280914702,47.99966568548821
56913.0461955017,376.027253489786,2000.0,,,powder,,12.0,,,1.0,,,600.0,,P-DED,10.0,5,force,,,,1700.0,,air,0.06,,,90.0,25.0,4.755211831267999,Ti-6.5Al-2Zr-Mo-V,800.057986148481,48.003479168908854
58543.25659857,376.027253489786,2000.0,,,powder,,12.0,,,1.0,,,600.0,,P-DED,10.0,5,force,,,,1700.0,,air,0.06,,,90.0,25.0,4.767476877364096,Ti-6.5Al-2Zr-Mo-V,800.057986148481,48.003479168908854
64272.6323080588,376.073946666667,2000.0,,,powder,,12.0,,,1.0,,,600.0,,P-DED,10.0,5,force,,,,1700.0,,air,0.06,,,90.0,25.0,4.808026086956522,Ti-6.5Al-2Zr-Mo-V,800.157333333334,48.00944000000004
85068.2386074346,357.419367134124,2000.0,,,powder,,12.0,,,1.0,,,600.0,,P-DED,10.0,5,force,,,,1700.0,,air,0.06,,,90.0,25.0,4.929767440551569,Ti-6.5Al-2Zr-Mo-V,760.4667385832425,45.62800431499455
87458.2116500768,357.451293172812,2000.0,,,powder,,12.0,,,1.0,,,600.0,,P-DED,10.0,5,force,,,,1700.0,,air,0.06,,,90.0,25.0,4.941800592624159,Ti-6.5Al-2Zr-Mo-V,760.5346663251319,45.63207997950791
90047.6095014505,375.952716278885,2000.0,,,powder,,12.0,,,1.0,,,600.0,,P-DED,10.0,5,force,,,,1700.0,,air,0.06,,,90.0,25.0,4.954472188070497,Ti-6.5Al-2Zr-Mo-V,799.8993963380533,47.993963780283195
94884.5080184624,375.952716278885,2000.0,,,powder,,12.0,,,1.0,,,600.0,,P-DED,10.0,5,force,,,,1700.0,,air,0.06,,,90.0,25.0,4.977195310095161,Ti-6.5Al-2Zr-Mo-V,799.8993963380533,47.993963780283195
107797.501658724,338.399367003367,2000.0,,,powder,,12.0,,,1.0,,,600.0,,P-DED,10.0,5,force,,,,1700.0,,air,0.06,,,90.0,25.0,5.032608695652174,Ti-6.5Al-2Zr-Mo-V,719.9986531986532,43.19991919191919
109977.627810721,357.304444444444,2000.0,,,powder,,12.0,,,1.0,,,600.0,,P-DED,10.0,5,force,,,,1700.0,,air,0.06,,,90.0,25.0,5.041304347826086,Ti-6.5Al-2Zr-Mo-V,760.2222222222214,45.61333333333328
115701.761818084,376.065780138103,2000.0,,,powder,,12.0,,,1.0,,,600.0,,P-DED,10.0,5,force,,,,1700.0,,air,0.06,,,90.0,25.0,5.063339972106862,Ti-6.5Al-2Zr-Mo-V,800.1399577406447,48.00839746443868
146452.106265118,375.95106715536,2000.0,,,powder,,12.0,,,1.0,,,600.0,,P-DED,10.0,5,force,,,,1700.0,,air,0.06,,,90.0,25.0,5.165695622058863,Ti-6.5Al-2Zr-Mo-V,799.8958875645958,47.993753253875745
161476.630959934,338.387284281513,2000.0,,,powder,,12.0,,,1.0,,,600.0,,P-DED,10.0,5,force,,,,1700.0,,air,0.06,,,90.0,25.0,5.208109679735221,Ti-6.5Al-2Zr-Mo-V,719.972945279815,43.1983767167889
165040.794006302,376.085226666667,2000.0,,,powder,,12.0,,,1.0,,,600.0,,P-DED,10.0,5,force,,,,1700.0,,air,0.06,,,90.0,25.0,5.2175913043478275,Ti-6.5Al-2Zr-Mo-V,800.181333333334,48.010880000000036
175782.24656596,357.346202927659,2000.0,,,powder,,12.0,,,1.0,,,600.0,,P-DED,10.0,5,force,,,,1700.0,,air,0.06,,,90.0,25.0,5.244975010625246,Ti-6.5Al-2Zr-Mo-V,760.311070058849,45.61866420353094
210128.59856103,376.0623169787,2000.0,,,powder,,12.0,,,1.0,,,600.0,,P-DED,10.0,5,force,,,,1700.0,,air,0.06,,,90.0,25.0,5.322485164029042,Ti-6.5Al-2Zr-Mo-V,800.132589316383,48.00795535898298
212646.844634007,357.448061993972,2000.0,,,powder,,12.0,,,1.0,,,600.0,,P-DED,10.0,5,force,,,,1700.0,,air,0.06,,,90.0,25.0,5.327658942807361,Ti-6.5Al-2Zr-Mo-V,760.5277914765362,45.63166748859217
233897.366684978,338.499329254456,2000.0,,,powder,,12.0,,,1.0,,,600.0,,P-DED,10.0,5,force,,,,1700.0,,air,0.06,,,90.0,25.0,5.369025332366567,Ti-6.5Al-2Zr-Mo-V,720.211338839268,43.21268033035608
243058.2648761,375.986854573643,2000.0,,,powder,,12.0,,,1.0,,,600.0,,P-DED,10.0,5,force,,,,1700.0,,air,0.06,,,90.0,25.0,5.385710393273375,Ti-6.5Al-2Zr-Mo-V,799.9720310077511,47.99832186046506
245585.045233486,357.346202927659,2000.0,,,powder,,12.0,,,1.0,,,600.0,,P-DED,10.0,5,force,,,,1700.0,,air,0.06,,,90.0,25.0,5.390201917150241,Ti-6.5Al-2Zr-Mo-V,760.311070058849,45.61866420353094
255131.402946353,375.953145001328,2000.0,,,powder,,12.0,,,1.0,,,600.0,,P-DED,10.0,5,force,,,,1700.0,,air,0.06,,,90.0,25.0,5.406763917202323,Ti-6.5Al-2Zr-Mo-V,799.9003085134639,47.994018510807834
255591.828238227,338.443306767985,2000.0,,,powder,,12.0,,,1.0,,,600.0,,P-DED,10.0,5,force,,,,1700.0,,air,0.06,,,90.0,25.0,5.407546964479406,Ti-6.5Al-2Zr-Mo-V,720.0921420595427,43.20552852357256
273428.723713005,357.435021465825,2000.0,,,powder,,12.0,,,1.0,,,600.0,,P-DED,10.0,5,force,,,,1700.0,,air,0.06,,,90.0,25.0,5.4368441353042565,Ti-6.5Al-2Zr-Mo-V,760.5000456719681,45.63000274031808
304251.369136979,357.498145266003,2000.0,,,powder,,12.0,,,1.0,,,600.0,,P-DED,10.0,5,force,,,,1700.0,,air,0.06,,,90.0,25.0,5.483232541239973,Ti-6.5Al-2Zr-Mo-V,760.6343516297936,45.63806109778761
307583.467552217,338.499329254456,2000.0,,,powder,,12.0,,,1.0,,,600.0,,P-DED,10.0,5,force,,,,1700.0,,air,0.06,,,90.0,25.0,5.4879629886593015,Ti-6.5Al-2Zr-Mo-V,720.211338839268,43.21268033035608
375631.215377811,357.38666158149,2000.0,,,powder,,12.0,,,1.0,,,600.0,,P-DED,10.0,5,force,,,,1700.0,,air,0.06,,,90.0,25.0,5.5747616754551785,Ti-6.5Al-2Zr-Mo-V,760.3971523010425,45.62382913806255
376162.367846021,338.445315128375,2000.0,,,powder,,12.0,,,1.0,,,600.0,,P-DED,10.0,5,force,,,,1700.0,,air,0.06,,,90.0,25.0,5.575375345562298,Ti-6.5Al-2Zr-Mo-V,720.0964151667554,43.20578491000532
381783.565561095,357.395901535543,2000.0,,,powder,,12.0,,,1.0,,,600.0,,P-DED,10.0,5,force,,,,1700.0,,air,0.06,,,90.0,25.0,5.581817229610956,Ti-6.5Al-2Zr-Mo-V,760.416811777751,45.625008706665064
393697.474000056,376.042923335716,2000.0,,,powder,,12.0,,,1.0,,,600.0,,P-DED,10.0,5,force,,,,1700.0,,air,0.06,,,90.0,25.0,5.595162628325012,Ti-6.5Al-2Zr-Mo-V,800.0913262462043,48.00547957477225
409989.490517639,338.445315128375,2000.0,,,powder,,12.0,,,1.0,,,600.0,,P-DED,10.0,5,force,,,,1700.0,,air,0.06,,,90.0,25.0,5.612772724357065,Ti-6.5Al-2Zr-Mo-V,720.0964151667554,43.20578491000532
459869.782131338,357.434098271871,2000.0,,,powder,,12.0,,,1.0,,,600.0,,P-DED,10.0,5,force,,,,1700.0,,air,0.06,,,90.0,25.0,5.662634873186184,Ti-6.5Al-2Zr-Mo-V,760.4980814295128,45.629884885770764
477904.273594858,357.461914529915,2000.0,,,powder,,12.0,,,1.0,,,600.0,,P-DED,10.0,5,force,,,,1700.0,,air,0.06,,,90.0,25.0,5.679340914158304,Ti-6.5Al-2Zr-Mo-V,760.557264957266,45.63343589743596
528959.700590257,338.383075642198,2000.0,,,powder,,12.0,,,1.0,,,600.0,,P-DED,10.0,5,force,,,,1700.0,,air,0.06,,,90.0,25.0,5.723422586065514,Ti-6.5Al-2Zr-Mo-V,719.9639907280808,43.19783944368485
541718.506769803,375.9423596838,2000.0,,,powder,,12.0,,,1.0,,,600.0,,P-DED,10.0,5,force,,,,1700.0,,air,0.06,,,90.0,25.0,5.733773672675463,Ti-6.5Al-2Zr-Mo-V,799.8773610293617,47.9926416617617
629880.252195716,338.44110648906,2000.0,,,powder,,12.0,,,1.0,,,600.0,,P-DED,10.0,5,force,,,,1700.0,,air,0.06,,,90.0,25.0,5.799257992701563,Ti-6.5Al-2Zr-Mo-V,720.0874606150213,43.20524763690128
642727.290930064,357.207395630803,2000.0,,,powder,,12.0,,,1.0,,,600.0,,P-DED,10.0,5,force,,,,1700.0,,air,0.06,,,90.0,25.0,5.808026740938404,Ti-6.5Al-2Zr-Mo-V,760.0157353846872,45.600944123081234
712751.837671737,338.381975502736,2000.0,,,powder,,12.0,,,1.0,,,600.0,,P-DED,10.0,5,force,,,,1700.0,,air,0.06,,,90.0,25.0,5.852938345714456,Ti-6.5Al-2Zr-Mo-V,719.9616500058213,43.197699000349274
778786.071645797,338.383983863126,2000.0,,,powder,,12.0,,,1.0,,,600.0,,P-DED,10.0,5,force,,,,1700.0,,air,0.06,,,90.0,25.0,5.891418175691517,Ti-6.5Al-2Zr-Mo-V,719.965923113034,43.19795538678204
797757.457383538,338.440006349597,2000.0,,,powder,,12.0,,,1.0,,,600.0,,P-DED,10.0,5,force,,,,1700.0,,air,0.06,,,90.0,25.0,5.901870872640393,Ti-6.5Al-2Zr-Mo-V,720.0851198927596,43.205107193565574
883447.975565211,338.327961376654,2000.0,,,powder,,12.0,,,1.0,,,600.0,,P-DED,10.0,5,force,,,,1700.0,,air,0.06,,,90.0,25.0,5.946180979886705,Ti-6.5Al-2Zr-Mo-V,719.8467263333064,43.19080357999838
1561270.88472961,338.399367003367,2000.0,,,powder,,12.0,,,1.0,,,600.0,,P-DED,10.0,5,force,,,,1700.0,,air,0.06,,,90.0,25.0,6.193478260869565,Ti-6.5Al-2Zr-Mo-V,719.9986531986532,43.19991919191919
1291778.79156658,778.449879901215,,,,powder,1086.0,,,,1.0,,1250.0,,18.9,E-PBF,30.0,,force,,119.5,,,971.0,air,0.1,84.0,,90.0,25.0,6.111188150015759,Ti-6Al-4V,1729.8886220027,172.98886220027
1717928.79816761,778.607036034753,,,,powder,1086.0,,,,1.0,,1250.0,,18.9,E-PBF,30.0,,force,,119.5,,,971.0,air,0.1,84.0,,90.0,25.0,6.23500515995872,Ti-6Al-4V,1730.2378578550067,173.02378578550068
3071879.24097024,675.140759642942,,,,powder,1086.0,,,,1.0,,1250.0,,18.9,E-PBF,30.0,,force,,119.5,,,971.0,air,0.1,84.0,,90.0,25.0,6.48740413909024,Ti-6Al-4V,1500.3127992065379,150.0312799206538
3338683.18780704,726.574685635963,,,,powder,1086.0,,,,1.0,,1250.0,,18.9,E-PBF,30.0,,force,,119.5,,,971.0,air,0.1,84.0,,90.0,25.0,6.5235752102148865,Ti-6Al-4V,1614.6104125243621,161.46104125243622
4368271.24250619,569.990979442625,,,,powder,1086.0,,,,1.0,,1250.0,,18.9,E-PBF,30.0,,force,,119.5,,,971.0,air,0.1,84.0,,90.0,25.0,6.6403095975232205,Ti-6Al-4V,1266.646620983611,126.6646620983611
7698396.7281703,623.589014555333,,,,powder,1086.0,,,,1.0,,1250.0,,18.9,E-PBF,30.0,,force,,119.5,,,971.0,air,0.1,84.0,,90.0,25.0,6.886400288210318,Ti-6Al-4V,1385.7533656785179,138.5753365678518
38178.7446134978,883.397210185177,,,,powder,1086.0,,,,1.0,,1250.0,,18.9,E-PBF,30.0,,force,,119.5,,,971.0,air,0.1,84.0,,90.0,25.0,4.581821643900651,Ti-6Al-4V,1963.1049115226153,196.31049115226153
91075.3217472495,882.748719706872,,,,powder,1086.0,,,,1.0,,1250.0,,18.9,E-PBF,30.0,,force,,119.5,,,971.0,air,0.1,84.0,,90.0,25.0,4.9594007141748175,Ti-6Al-4V,1961.6638215708265,196.16638215708267
972734.869754719,829.161926602317,,,,powder,1086.0,,,,1.0,,1250.0,,18.9,E-PBF,30.0,,force,,119.5,,,971.0,air,0.1,84.0,,90.0,25.0,5.987994484365897,Ti-6Al-4V,1842.5820591162599,184.258205911626
1241257.4233965,829.161926602317,,,,powder,1086.0,,,,1.0,,1250.0,,18.9,E-PBF,30.0,,force,,119.5,,,971.0,air,0.1,84.0,,90.0,25.0,6.093861858829115,Ti-6Al-4V,1842.5820591162599,184.258205911626
2276511.70191385,622.638672371665,,,,powder,1086.0,,,,1.0,,1250.0,,18.9,E-PBF,30.0,,force,,119.5,,,971.0,air,0.1,84.0,,90.0,25.0,6.3572698870463835,Ti-6Al-4V,1383.6414941592557,138.36414941592557
3034358.05515243,621.948038482806,,,,powder,1086.0,,,,1.0,,1250.0,,18.9,E-PBF,30.0,,force,,119.5,,,971.0,air,0.1,84.0,,90.0,25.0,6.482066826352476,Ti-6Al-4V,1382.1067521840134,138.21067521840135
7523658.59436212,622.093363790781,,,,powder,1086.0,,,,1.0,,1250.0,,18.9,E-PBF,30.0,,force,,119.5,,,971.0,air,0.1,84.0,,90.0,25.0,6.876429080080275,Ti-6Al-4V,1382.4296973128467,138.24296973128466
8289987.35420554,623.051555881176,,,,powder,1086.0,,,,1.0,,1250.0,,18.9,E-PBF,30.0,,force,,119.5,,,971.0,air,0.1,84.0,,90.0,25.0,6.918553868064997,Ti-6Al-4V,1384.55901306928,138.45590130692798
8913131.15531769,622.093363790781,,,,powder,1086.0,,,,1.0,,1250.0,,18.9,E-PBF,30.0,,force,,119.5,,,971.0,air,0.1,84.0,,90.0,25.0,6.950030297145077,Ti-6Al-4V,1382.4296973128467,138.24296973128466
12871260.7111187,568.816272298316,,,,powder,1086.0,,,,1.0,,1250.0,,18.9,E-PBF,30.0,,force,,119.5,,,971.0,air,0.1,84.0,,90.0,25.0,7.109621087158239,Ti-6Al-4V,1264.0361606629244,126.40361606629244
2725993.08068619,619.364112827569,,,,powder,1086.0,,,,1.0,,1250.0,,18.9,E-PBF,30.0,,force,,119.5,,,971.0,air,0.1,84.0,,90.0,25.0,6.435524749142228,Ti-6Al-4V,1376.3646951723756,137.63646951723757
3624796.46579656,619.08797417272,,,,powder,1086.0,,,,1.0,,1250.0,,18.9,E-PBF,30.0,,force,,119.5,,,971.0,air,0.1,84.0,,90.0,25.0,6.559283625730995,Ti-6Al-4V,1375.7510537171556,137.57510537171558
4420238.64943691,670.579494831268,,,,powder,1086.0,,,,1.0,,1250.0,,18.9,E-PBF,30.0,,force,,119.5,,,971.0,air,0.1,84.0,,90.0,25.0,6.645445717615071,Ti-6Al-4V,1490.1766551805956,149.01766551805957
116947.151002144,414.721020389262,,,,powder,1122.0,,,,1.0,,1250.0,,11.5,E-PBF,30.0,,force,,118.8,,,1036.0,air,0.1,84.0,,90.0,25.0,5.067989646246763,Ti-6Al-4V,921.6022675316933,92.16022675316934
164526.614930378,517.600890294617,,,,powder,1122.0,,,,1.0,,1250.0,,11.5,E-PBF,30.0,,force,,118.8,,,1036.0,air,0.1,84.0,,90.0,25.0,5.216236162361623,Ti-6Al-4V,1150.2242006547044,115.02242006547044
667999.493910316,311.345194265502,,,,powder,1122.0,,,,1.0,,1250.0,,11.5,E-PBF,30.0,,force,,118.8,,,1036.0,air,0.1,84.0,,90.0,25.0,5.824776133445545,Ti-6Al-4V,691.8782094788934,69.18782094788934
1937036.13530598,312.158061047923,,,,powder,1122.0,,,,1.0,,1250.0,,11.5,E-PBF,30.0,,force,,118.8,,,1036.0,air,0.1,84.0,,90.0,25.0,6.287137722535119,Ti-6Al-4V,693.6845801064956,69.36845801064956
16432.4803833948,622.093363790781,,,,powder,1122.0,,,,1.0,,1250.0,,11.5,E-PBF,30.0,,force,,118.8,,,1036.0,air,0.1,84.0,,90.0,25.0,4.21570312250491,Ti-6Al-4V,1382.4296973128467,138.24296973128466
29157.5148866647,622.093363790781,,,,powder,1122.0,,,,1.0,,1250.0,,11.5,E-PBF,30.0,,force,,118.8,,,1036.0,air,0.1,84.0,,90.0,25.0,4.464750506031376,Ti-6Al-4V,1382.4296973128467,138.24296973128466
37396.1183117355,622.238689098756,,,,powder,1122.0,,,,1.0,,1250.0,,11.5,E-PBF,30.0,,force,,118.8,,,1036.0,air,0.1,84.0,,90.0,25.0,4.572826525107356,Ti-6Al-4V,1382.75264244168,138.27526424416803
95683.1602039249,414.066608888849,,,,powder,1122.0,,,,1.0,,1250.0,,11.5,E-PBF,30.0,,force,,118.8,,,1036.0,air,0.1,84.0,,90.0,25.0,4.980835510670897,Ti-6Al-4V,920.1480197529977,92.01480197529978
185853.117176989,517.455564986643,,,,powder,1122.0,,,,1.0,,1250.0,,11.5,E-PBF,30.0,,force,,118.8,,,1036.0,air,0.1,84.0,,90.0,25.0,5.269169849593232,Ti-6Al-4V,1149.9012555258735,114.99012555258736
9.96454978332143,203.478922535414,15.0,,,powder,,1000.0,,,1.0,Ar,,50.0,,L-PBF,10.0,7,force,,,,100.0,,air,-10.0,41.5,,,25.0,0.9984576812566547,WE43,36.99616773371164,-369.9616773371164
23114.2925744599,180.193891126671,15.0,,,powder,,1000.0,,,1.0,Ar,,50.0,,L-PBF,10.0,7,force,,,,100.0,,air,-10.0,41.5,,,25.0,4.36388060615784,WE43,32.762525659394726,-327.62525659394726
1506582.57737521,157.572829084738,15.0,,,powder,,1000.0,,,1.0,Ar,,50.0,,L-PBF,10.0,7,force,,,,100.0,,air,-10.0,41.5,,,25.0,6.177992940798971,WE43,28.649605288134183,-286.4960528813418
1994531.52687848,169.128165610134,15.0,,,powder,,1000.0,,,1.0,Ar,,50.0,,L-PBF,10.0,7,force,,,,100.0,,air,-10.0,41.5,,,25.0,6.2998409054446265,WE43,30.75057556547891,-307.50575565478914
35999.3781410277,202.621062041933,100.0,,,powder,,300.0,,,1.0,Ar,,30.0,,L-PBF,10.0,7,force,,,,100.0,,air,-10.0,41.5,,,25.0,4.556294998760265,WE43,36.84019309853327,-368.4019309853327
102287.622058048,180.101828755516,100.0,,,powder,,300.0,,,1.0,Ar,,30.0,,L-PBF,10.0,7,force,,,,100.0,,air,-10.0,41.5,,,25.0,5.009823082420547,WE43,32.74578704645746,-327.45787046457457
1986794.05645169,157.76672021141,100.0,,,powder,,300.0,,,1.0,Ar,,30.0,,L-PBF,10.0,7,force,,,,100.0,,air,-10.0,41.5,,,25.0,6.298152852121406,WE43,28.684858220256363,-286.84858220256365
33456.2630028758,134.85970467165,15.0,,,powder,,1000.0,,,1.0,Ar,,50.0,,L-PBF,10.0,7,force,,,,100.0,,simulated body fluid,-10.0,41.5,,,37.0,4.524477429517377,WE43,24.519946303936365,-245.19946303936365
91286.9454138253,67.5879583102251,15.0,,,powder,,1000.0,,,1.0,Ar,,50.0,,L-PBF,10.0,7,force,,,,100.0,,simulated body fluid,-10.0,41.5,,,37.0,4.960408675232998,WE43,12.2887196927682,-122.887196927682
115107.764370897,44.7730051416211,15.0,,,powder,,1000.0,,,1.0,Ar,,50.0,,L-PBF,10.0,7,force,,,,100.0,,simulated body fluid,-10.0,41.5,,,37.0,5.061104619109434,WE43,8.140546389385655,-81.40546389385655
532515.172955169,10.8923264564796,15.0,,,powder,,1000.0,,,1.0,Ar,,50.0,,L-PBF,10.0,7,force,,,,100.0,,simulated body fluid,-10.0,41.5,,,37.0,5.726331986640025,WE43,1.9804229920871999,-19.804229920871997
541.009845919056,180.285953497827,100.0,,,powder,,300.0,,,1.0,Ar,,30.0,,L-PBF,10.0,7,force,,,,100.0,,simulated body fluid,-10.0,41.5,,,37.0,2.733205168968686,WE43,32.77926427233218,-327.79264272332176
20797.9908016744,157.858782582565,100.0,,,powder,,300.0,,,1.0,Ar,,30.0,,L-PBF,10.0,7,force,,,,100.0,,simulated body fluid,-10.0,41.5,,,37.0,4.318021381794845,WE43,28.701596833193637,-287.0159683319364
49629.4887435153,135.053595798321,100.0,,,powder,,300.0,,,1.0,Ar,,30.0,,L-PBF,10.0,7,force,,,,100.0,,simulated body fluid,-10.0,41.5,,,37.0,4.695739801350582,WE43,24.555199236058364,-245.55199236058365
102685.976103919,68.2616940613945,100.0,,,powder,,300.0,,,1.0,Ar,,30.0,,L-PBF,10.0,7,force,,,,100.0,,simulated body fluid,-10.0,41.5,,,37.0,5.011511135743765,WE43,12.411217102071726,-124.11217102071726
258373.938607465,45.1607873949636,100.0,,,powder,,300.0,,,1.0,Ar,,30.0,,L-PBF,10.0,7,force,,,,100.0,,simulated body fluid,-10.0,41.5,,,37.0,5.41224870557006,WE43,8.211052253629745,-82.11052253629745
699237.591875597,11.5660622076489,100.0,,,powder,,300.0,,,1.0,Ar,,30.0,,L-PBF,10.0,7,force,,,,100.0,,simulated body fluid,-10.0,41.5,,,37.0,5.8446247684611246,WE43,2.102920401390709,-21.029204013907087
147236.176124665,275.994673605807,,,,powder,,1000.0,stripe,,1.0,Ar,,50.0,,L-PBF,20.0,5,force,,,,,,air,0.1,30.0,,0.0,25.0,5.168014529845519,316L,613.3214969017934,61.332149690179335
256415.212307174,228.722635523725,,,,powder,,1000.0,stripe,,1.0,Ar,,50.0,,L-PBF,20.0,5,force,,,,,,air,0.1,30.0,,0.0,25.0,5.40894378693525,316L,508.2725233860555,50.827252338605554
1453117.09917483,238.201271547114,,,,powder,,1000.0,stripe,,1.0,Ar,,50.0,,L-PBF,20.0,5,force,,,,,,air,0.1,30.0,,0.0,25.0,6.162300613249376,316L,529.3361589935867,52.93361589935867
4505738.77305406,249.964195450716,,,,powder,,1000.0,stripe,,1.0,Ar,,50.0,,L-PBF,20.0,5,force,,,,,,air,0.1,30.0,,0.0,25.0,6.653766009245383,316L,555.47598989048,55.547598989048005
47351.4574046824,278.24148342903,,,,powder,,1000.0,stripe,,1.0,Ar,,50.0,,L-PBF,20.0,5,force,,,,,,air,0.1,30.0,,0.0,25.0,4.6753333504580015,316L,618.3144076200666,61.831440762006665
371050.521762021,263.548712948082,,,,powder,,1000.0,stripe,,1.0,Ar,,50.0,,L-PBF,20.0,5,force,,,,,,air,0.1,30.0,,0.0,25.0,5.569433046619474,316L,585.6638065512934,58.56638065512934
394137.798091085,228.586934518166,,,,powder,,1000.0,stripe,,1.0,Ar,,50.0,,L-PBF,20.0,5,force,,,,,,air,0.1,30.0,,0.0,25.0,5.59564808600803,316L,507.97096559592444,50.79709655959245
1109468.24382201,223.684915623724,,,,powder,,1000.0,stripe,,1.0,Ar,,50.0,,L-PBF,20.0,5,force,,,,,,air,0.1,30.0,,0.0,25.0,6.045114875986466,316L,497.0775902749422,49.70775902749423
5509989.52632797,238.375986025586,,,,powder,,1000.0,stripe,,1.0,Ar,,50.0,,L-PBF,20.0,5,force,,,,,,air,0.1,30.0,,0.0,25.0,6.7411507733232385,316L,529.7244133901911,52.97244133901911
8260859.9041955,231.178336619217,,,,powder,,1000.0,stripe,,1.0,Ar,,50.0,,L-PBF,20.0,5,force,,,,,,air,0.1,30.0,,0.0,25.0,6.917025257030963,316L,513.7296369315933,51.372963693159335
31247.5184315029,274.304079324913,,,,powder,,1000.0,stripe,,1.0,Ar,,50.0,,L-PBF,20.0,5,force,,,,,,air,0.1,30.0,,0.0,25.0,4.494815532902543,316L,609.5646207220288,60.95646207220289
31627.8324126939,272.077769116889,,,,powder,,1000.0,stripe,,1.0,Ar,,50.0,,L-PBF,20.0,5,force,,,,,,air,0.1,30.0,,0.0,25.0,4.500069428922887,316L,604.6172647041977,60.46172647041978
66851.2665328118,247.630309996716,,,,powder,,1000.0,stripe,,1.0,Ar,,50.0,,L-PBF,20.0,5,force,,,,,,air,0.1,30.0,,0.0,25.0,4.825109639615966,316L,550.2895777704799,55.02895777704799
184069.905814556,226.703327157366,,,,powder,,1000.0,stripe,,1.0,Ar,,50.0,,L-PBF,20.0,5,force,,,,,,air,0.1,30.0,,0.0,25.0,5.2649827900954085,316L,503.78517146081333,50.378517146081336
199750.350420607,203.015892893736,,,,powder,,1000.0,stripe,,1.0,Ar,,50.0,,L-PBF,20.0,5,force,,,,,,air,0.1,30.0,,0.0,25.0,5.300487549866392,316L,451.1464286527467,45.114642865274675
394653.681596337,173.412877933455,,,,powder,,1000.0,stripe,,1.0,Ar,,50.0,,L-PBF,20.0,5,force,,,,,,air,0.1,30.0,,0.0,25.0,5.596216158552802,316L,385.3619509632333,38.53619509632333
549233.0216237,146.578443940026,,,,powder,,1000.0,stripe,,1.0,Ar,,50.0,,L-PBF,20.0,5,force,,,,,,air,0.1,30.0,,0.0,25.0,5.739756640505416,316L,325.72987542228003,32.572987542228006
963119.711905133,117.769587194608,,,,powder,,1000.0,stripe,,1.0,Ar,,50.0,,L-PBF,20.0,5,force,,,,,,air,0.1,30.0,,0.0,25.0,5.983680271536368,316L,261.7101937657955,26.17101937657955
1935283.16314069,104.567874872829,,,,powder,,1000.0,stripe,,1.0,Ar,,50.0,,L-PBF,20.0,5,force,,,,,,air,0.1,30.0,,0.0,25.0,6.286744518291541,316L,232.3730552729533,23.237305527295334
21091.0752571667,94.5885098774135,,,,powder,,1000.0,stripe,,1.0,Ar,,50.0,,L-PBF,20.0,5,force,,,,,,air,0.1,30.0,,90.0,25.0,4.324098721339784,316L,210.19668861647443,21.019668861647446
21554.655561572,228.875769144637,,,,powder,,1000.0,stripe,,1.0,Ar,,50.0,,L-PBF,20.0,5,force,,,,,,air,0.1,30.0,,90.0,25.0,4.33354108731963,316L,508.61282032141554,50.86128203214156
35663.1165644936,200.882796753863,,,,powder,,1000.0,stripe,,1.0,Ar,,50.0,,L-PBF,20.0,5,force,,,,,,air,0.1,30.0,,90.0,25.0,4.552219293063103,316L,446.40621500858447,44.64062150085845
60095.7815347654,218.696666417839,,,,powder,,1000.0,stripe,,1.0,Ar,,50.0,,L-PBF,20.0,5,force,,,,,,air,0.1,30.0,,90.0,25.0,4.778843987469076,316L,485.9925920396422,48.59925920396422
65183.7798517944,154.120778126675,,,,powder,,1000.0,stripe,,1.0,Ar,,50.0,,L-PBF,20.0,5,force,,,,,,air,0.1,30.0,,90.0,25.0,4.814139540559633,316L,342.4906180592778,34.24906180592778
73171.2643863735,94.6921466719722,,,,powder,,1000.0,stripe,,1.0,Ar,,50.0,,L-PBF,20.0,5,force,,,,,,air,0.1,30.0,,90.0,25.0,4.864340559629275,316L,210.42699260438266,21.04269926043827
84014.9212586308,192.93702611626,,,,powder,,1000.0,stripe,,1.0,Ar,,50.0,,L-PBF,20.0,5,force,,,,,,air,0.1,30.0,,90.0,25.0,4.924356424690462,316L,428.7489469250222,42.874894692502224
397406.817617776,134.268921402525,,,,powder,,1000.0,stripe,,1.0,Ar,,50.0,,L-PBF,20.0,5,force,,,,,,air,0.1,30.0,,90.0,25.0,5.599235313272998,316L,298.3753808945,29.83753808945
428604.508069641,90.6234281593027,,,,powder,,1000.0,stripe,,1.0,Ar,,50.0,,L-PBF,20.0,5,force,,,,,,air,0.1,30.0,,90.0,25.0,5.632056734646717,316L,201.38539590956157,20.138539590956157
697925.447462123,105.960077564419,,,,powder,,1000.0,stripe,,1.0,Ar,,50.0,,L-PBF,20.0,5,force,,,,,,air,0.1,30.0,,90.0,25.0,5.843809033676099,316L,235.4668390320422,23.546683903204222
727455.922960376,67.4917168619453,,,,powder,,1000.0,stripe,,1.0,Ar,,50.0,,L-PBF,20.0,5,force,,,,,,air,0.1,30.0,,90.0,25.0,5.861806684262754,316L,149.9815930265451,14.998159302654512
1172025.34596667,94.6078731714789,,,,powder,,1000.0,stripe,,1.0,Ar,,50.0,,L-PBF,20.0,5,force,,,,,,air,0.1,30.0,,90.0,25.0,6.068937003742173,316L,210.23971815884198,21.0239718158842
1695551.30703633,90.6332699994623,,,,powder,,1000.0,stripe,,1.0,Ar,,50.0,,L-PBF,20.0,5,force,,,,,,air,0.1,30.0,,90.0,25.0,6.229310935975283,316L,201.40726666547178,20.14072666654718
4849902.65344257,114.877425703745,,,,powder,,1000.0,stripe,,1.0,Ar,,50.0,,L-PBF,20.0,5,force,,,,,,air,0.1,30.0,,90.0,25.0,6.68573302159257,316L,255.28316823054445,25.528316823054446
6694536.14183831,80.9986495330313,,,,powder,,1000.0,stripe,,1.0,Ar,,50.0,,L-PBF,20.0,5,force,,,,,,air,0.1,30.0,,90.0,25.0,6.825720490531146,316L,179.99699896229177,17.999699896229178
162923.840459292,228.774978720891,,,,powder,,1000.0,stripe,,1.0,Ar,,50.0,,L-PBF,20.0,5,force,,,,,,air,0.1,30.0,,90.0,25.0,5.211984638773526,316L,508.38884160198,50.838884160198006
428044.244713943,191.929592930175,,,,powder,,1000.0,stripe,,1.0,Ar,,50.0,,L-PBF,20.0,5,force,,,,,,air,0.1,30.0,,90.0,25.0,5.631488662101946,316L,426.5102065115,42.65102065115
665191.901907838,158.003640282022,,,,powder,,1000.0,stripe,,1.0,Ar,,50.0,,L-PBF,20.0,5,force,,,,,,air,0.1,30.0,,90.0,25.0,5.822946953448643,316L,351.11920062671555,35.11192006267156
56050.0773482974,228.905941414504,,,,powder,,1000.0,stripe,,1.0,Ar,,50.0,,L-PBF,20.0,5,force,,,,,,air,0.1,30.0,,90.0,25.0,4.74857621625152,316L,508.6798698100089,50.86798698100089
105866.544787768,202.848146588037,,,,powder,,1000.0,stripe,,1.0,Ar,,50.0,,L-PBF,20.0,5,force,,,,,,air,0.1,30.0,,90.0,25.0,5.024758739054002,316L,450.7736590845266,45.07736590845266
113413.362827429,191.405545368948,,,,powder,,1000.0,stripe,,1.0,Ar,,50.0,,L-PBF,20.0,5,force,,,,,,air,0.1,30.0,,90.0,25.0,5.05466422792824,316L,425.34565637544,42.534565637544006
194420.252112427,159.367665475079,,,,powder,,1000.0,stripe,,1.0,Ar,,50.0,,L-PBF,20.0,5,force,,,,,,air,0.1,30.0,,90.0,25.0,5.288741501961476,316L,354.1503677223978,35.41503677223978
463931.692389164,122.127187792849,,,,powder,,1000.0,stripe,,1.0,Ar,,50.0,,L-PBF,20.0,5,force,,,,,,air,0.1,30.0,,90.0,25.0,5.66645404132583,316L,271.39375065077553,27.139375065077555
1165883.25255456,104.017427498465,,,,powder,,1000.0,stripe,,1.0,Ar,,50.0,,L-PBF,20.0,5,force,,,,,,air,0.1,30.0,,90.0,25.0,6.06665506387939,316L,231.14983888547778,23.11498388854778
83463.003803822,228.774978720891,,,,powder,,1000.0,stripe,,1.0,Ar,,50.0,,L-PBF,20.0,5,force,,,,,,air,0.1,30.0,,90.0,25.0,4.921494010760898,316L,508.38884160198,50.838884160198006
504198.723411571,191.684818933278,,,,powder,,1000.0,stripe,,1.0,Ar,,50.0,,L-PBF,20.0,5,force,,,,,,air,0.1,30.0,,90.0,25.0,5.702601741745005,316L,425.96626429617334,42.59662642961734
651157.079833105,159.022483496586,,,,powder,,1000.0,stripe,,1.0,Ar,,50.0,,L-PBF,20.0,5,force,,,,,,air,0.1,30.0,,90.0,25.0,5.8136857668720126,316L,353.38329665908003,35.338329665908006
7250003.37028986,135.492172927697,,,,powder,,1000.0,stripe,,1.0,Ar,,50.0,,L-PBF,20.0,5,force,,,,,,air,0.1,30.0,,90.0,25.0,6.860338208460366,316L,301.09371761710446,30.10937176171045
14931.9561658604,95.0071437780643,,,,powder,,4530.0,,,1.0,,970.0,,,E-PBF,10.0,2,force,,,,,,air,-1.0,,,90.0,25.0,4.174116706344483,IN718,95.0071437780643,-95.0071437780643
15257.126089552,104.964625216734,,,,powder,,4530.0,,,1.0,,970.0,,,E-PBF,10.0,2,force,,,,,,air,-1.0,,,90.0,25.0,4.183472735388643,IN718,104.964625216734,-104.964625216734
18191.0873676955,104.984577646379,,,,powder,,4530.0,,,1.0,,970.0,,,E-PBF,10.0,2,force,,,,,,air,-1.0,,,90.0,25.0,4.25985865968337,IN718,104.984577646379,-104.984577646379
35724.8935947556,94.9672389187747,,,,powder,,4530.0,,,1.0,,970.0,,,E-PBF,10.0,2,force,,,,,,air,-1.0,,,90.0,25.0,4.552970943935246,IN718,94.9672389187747,-94.9672389187747
44162.9912255522,85.0089490063575,,,,powder,,4530.0,,,1.0,,970.0,,,E-PBF,10.0,2,force,,,,,,air,-1.0,,,90.0,25.0,4.645058481133198,IN718,85.0089490063575,-85.0089490063575
57191.4134062051,84.969044147068,,,,powder,,4530.0,,,1.0,,970.0,,,E-PBF,10.0,2,force,,,,,,air,-1.0,,,90.0,25.0,4.757330829663134,IN718,84.969044147068,-84.969044147068
20999.5766952653,94.9863828746721,,,,powder,,4530.0,,,1.0,,970.0,,,E-PBF,10.0,3,force,,,,,,air,-1.0,,,90.0,25.0,4.322210540411857,IN718,94.9863828746721,-94.9863828746721
52099.2329879412,84.9698526208154,,,,powder,,4530.0,,,1.0,,970.0,,,E-PBF,10.0,3,force,,,,,,air,-1.0,,,90.0,25.0,4.716831329603618,IN718,84.9698526208154,-84.9698526208154
62338.2987352412,94.9672389187747,,,,powder,,4530.0,,,1.0,,970.0,,,E-PBF,10.0,3,force,,,,,,air,-1.0,,,90.0,25.0,4.794754945839781,IN718,94.9672389187747,-94.9672389187747
68431.2457120412,104.987003067621,,,,powder,,4530.0,,,1.0,,970.0,,,E-PBF,10.0,3,force,,,,,,air,-1.0,,,90.0,25.0,4.835254445899297,IN718,104.987003067621,-104.987003067621
80443.2489167149,104.964625216734,,,,powder,,4530.0,,,1.0,,970.0,,,E-PBF,10.0,3,force,,,,,,air,-1.0,,,90.0,25.0,4.905489602428283,IN718,104.964625216734,-104.964625216734
141826.309699605,84.9898050504602,,,,powder,,4530.0,,,1.0,,970.0,,,E-PBF,10.0,3,force,,,,,,air,-1.0,,,90.0,25.0,5.151756802761578,IN718,84.9898050504602,-84.9898050504602
22701.1457422018,202.043471850329,,,,powder,553.0,,,,1.0,,,,26.0,L-PBF,15.0,3,force,,,,,412.0,air,0.1,,,90.0,25.0,4.356047776882941,Ti,448.98549300073114,44.898549300073114
98342.1363071421,170.379413845048,,,,powder,553.0,,,,1.0,,,,26.0,L-PBF,15.0,3,force,,,,,412.0,air,0.1,,,90.0,25.0,4.99273963832801,Ti,378.6209196556622,37.86209196556622
123270.761872827,179.714749337839,,,,powder,553.0,,,,1.0,,,,26.0,L-PBF,15.0,3,force,,,,,412.0,air,0.1,,,90.0,25.0,5.090860080139416,Ti,399.3661096396422,39.93661096396423
166313.197126054,170.379413845048,,,,powder,553.0,,,,1.0,,,,26.0,L-PBF,15.0,3,force,,,,,412.0,air,0.1,,,90.0,25.0,5.2209267123080245,Ti,378.6209196556622,37.86209196556622
217403.858932471,188.361147188666,,,,powder,553.0,,,,1.0,,,,26.0,L-PBF,15.0,3,force,,,,,412.0,air,0.1,,,90.0,25.0,5.337267248573663,Ti,418.5803270859244,41.85803270859245
280343.808623036,179.380247116833,,,,powder,553.0,,,,1.0,,,,26.0,L-PBF,15.0,3,force,,,,,412.0,air,0.1,,,90.0,25.0,5.447690969171655,Ti,398.62277137074,39.862277137074
501358.889385047,165.863891891301,,,,powder,553.0,,,,1.0,,,,26.0,L-PBF,15.0,3,force,,,,,412.0,air,0.1,,,90.0,25.0,5.700148719639737,Ti,368.5864264251133,36.858642642511334
636462.561444711,183.934618850339,,,,powder,553.0,,,,1.0,,,,26.0,L-PBF,15.0,3,force,,,,,412.0,air,0.1,,,90.0,25.0,5.803772862292622,Ti,408.7435974451978,40.87435974451978
742355.306167189,174.601414360471,,,,powder,553.0,,,,1.0,,,,26.0,L-PBF,15.0,3,force,,,,,412.0,air,0.1,,,90.0,25.0,5.870611817104589,Ti,388.0031430232689,38.80031430232689
757882.524323942,157.071858760502,,,,powder,553.0,,,,1.0,,,,26.0,L-PBF,15.0,3,force,,,,,412.0,air,0.1,,,90.0,25.0,5.879601892978001,Ti,349.0485750233378,34.904857502333776
889155.266590856,156.875529959611,,,,powder,553.0,,,,1.0,,,,26.0,L-PBF,15.0,3,force,,,,,412.0,air,0.1,,,90.0,25.0,5.948977605217419,Ti,348.6122887991355,34.861228879913554
1115018.72339729,174.547669543795,,,,powder,553.0,,,,1.0,,,,26.0,L-PBF,15.0,3,force,,,,,412.0,air,0.1,,,90.0,25.0,6.047282160119474,Ti,387.8837100973222,38.788371009732224
1209112.00599793,165.935125677606,,,,powder,553.0,,,,1.0,,,,26.0,L-PBF,15.0,3,force,,,,,412.0,air,0.1,,,90.0,25.0,6.082466533560296,Ti,368.74472372801335,36.874472372801335
4038262.7931504,156.733595408745,,,,powder,553.0,,,,1.0,,,,26.0,L-PBF,15.0,3,force,,,,,412.0,air,0.1,,,90.0,25.0,6.606194577584708,Ti,348.2968786861,34.82968786861
62546.1094878466,201.989077600304,,,,powder,576.0,,,,1.0,,,,28.0,L-PBF,15.0,3,force,,,,,437.0,air,0.1,45.0,,90.0,25.0,4.796200300751928,Ti,448.86461688956445,44.886461688956445
125716.084996676,192.980445560578,,,,powder,576.0,,,,1.0,,,,28.0,L-PBF,15.0,3,force,,,,,437.0,air,0.1,45.0,,90.0,25.0,5.09939084791972,Ti,428.8454345790622,42.884543457906226
231391.474163588,161.244482655434,,,,powder,576.0,,,,1.0,,,,28.0,L-PBF,15.0,3,force,,,,,437.0,air,0.1,45.0,,90.0,25.0,5.364347352922033,Ti,358.3210725676311,35.832107256763116
254694.262106391,179.254885591375,,,,powder,576.0,,,,1.0,,,,28.0,L-PBF,15.0,3,force,,,,,437.0,air,0.1,45.0,,90.0,25.0,5.406019161046843,Ti,398.3441902030555,39.83441902030555
374713.576149299,156.733595408745,,,,powder,576.0,,,,1.0,,,,28.0,L-PBF,15.0,3,force,,,,,437.0,air,0.1,45.0,,90.0,25.0,5.573699428188315,Ti,348.2968786861,34.82968786861
440198.492208624,175.148676828966,,,,powder,576.0,,,,1.0,,,,28.0,L-PBF,15.0,3,force,,,,,437.0,air,0.1,45.0,,90.0,25.0,5.643648550651232,Ti,389.21928184214664,38.921928184214664
1006614.4304127,170.391618674271,,,,powder,576.0,,,,1.0,,,,28.0,L-PBF,15.0,3,force,,,,,437.0,air,0.1,45.0,,90.0,25.0,6.002863151973783,Ti,378.64804149838,37.864804149838
2399536.70883689,156.411905082396,,,,powder,576.0,,,,1.0,,,,28.0,L-PBF,15.0,3,force,,,,,437.0,air,0.1,45.0,,90.0,25.0,6.380127398287341,Ti,347.5820112942133,34.75820112942133
2925622.00957683,170.249684123405,,,,powder,576.0,,,,1.0,,,,28.0,L-PBF,15.0,3,force,,,,,437.0,air,0.1,45.0,,90.0,25.0,6.466218214557842,Ti,378.3326313853444,37.83326313853444
4151226.33012891,156.537266607854,,,,powder,576.0,,,,1.0,,,,28.0,L-PBF,15.0,3,force,,,,,437.0,air,0.1,45.0,,90.0,25.0,6.618176412310457,Ti,347.8605924618978,34.78605924618978
7621857.63515497,161.586085218451,,,,powder,576.0,,,,1.0,,,,28.0,L-PBF,15.0,3,force,,,,,437.0,air,0.1,45.0,,90.0,25.0,6.8820608325437265,Ti,359.08018937433553,35.90801893743355
34947.1617222243,232.517016691974,,,,powder,565.0,,,,1.0,,,,25.0,L-PBF,15.0,3,force,,,,,426.0,air,0.1,45.0,,0.0,25.0,4.543411909740347,Ti,516.70448153772,51.670448153772
344423.462207784,201.04391914414,,,,powder,565.0,,,,1.0,,,,25.0,L-PBF,15.0,3,force,,,,,426.0,air,0.1,45.0,,0.0,25.0,5.537092728032228,Ti,446.7642647647556,44.67642647647556
3659842.25447943,173.793679415633,,,,powder,565.0,,,,1.0,,,,25.0,L-PBF,15.0,3,force,,,,,426.0,air,0.1,45.0,,0.0,25.0,6.563462366955746,Ti,386.20817647918443,38.62081764791844
10523686.1339315,187.863606463823,,,,powder,565.0,,,,1.0,,,,25.0,L-PBF,15.0,3,force,,,,,426.0,air,0.1,45.0,,0.0,25.0,7.022167886892353,Ti,417.47468103071776,41.74746810307178
368052.587619005,180.352853520369,,,,powder,578.0,,,,1.0,,,,27.0,L-PBF,15.0,3,force,,,,,445.0,air,0.1,26.5,,90.0,25.0,5.565909875415586,Ti,400.7841189341533,40.078411893415335
750112.408473465,153.427040592192,,,,powder,578.0,,,,1.0,,,,27.0,L-PBF,15.0,3,force,,,,,445.0,air,0.1,26.5,,90.0,25.0,5.8751263496873145,Ti,340.94897909376,34.094897909376
