Repository: Luwen-Zhang/SNEnsemble

# Copyright Notification

## Composites

We reformat and merge fatigue testing records from SNL/MSU/DOE, OptiMat, UPWIND, and FACT databases into a single database with careful considerations, including filtering invalid entries, rename variables, fix improper calculations in the records, to obtain clean and consistent data to fit machine 
learning usages. We leave the original format ("2019_SNL_MSU_DOE_Composite-Materials-Database_Wind_29pt0.xlsx" and "Optidat UPWIND 28_3_2017.xls") in the folder. Any derived database should be directly based on the original files instead of our merged database. We are not responsible for the accuracy of the testing records.

File: data/alloy/alloy_AM2022.csv (part 47 of 50)
Cycles to Failure,Stress Amplitude,hatch space  (μm),layer scan rotation  (°),wire feed rate  (mm/s),types of feedstock,ultimate tensile strength  (MPa),scan speed  (mm/s),scan pattern,current  (A),stress concentration factor of specimens,AM environment,preheat temperature  (°C),layer thickness  (μm),elongation  (%),types of AM,Frequency,critical cross-section size of specimens (mm),load control,voltage  (V),Young's modulus  (GPa),powder feed rate  (g/s),power  (W),yield strength  (MPa),fatigue environment,R-value,size of feedstock  (μm),speed function,direciton of specimen  (°),fatigue temperature  (°C),log10(Cycles to Failure),Material_Code,Maximum Stress,Minimum Stress
909356.965416934,158.388668434423,,,,powder,578.0,,,,1.0,,,,27.0,L-PBF,15.0,3,force,,,,,445.0,air,0.1,26.5,,90.0,25.0,5.958734397720215,Ti,351.97481874316225,35.197481874316225
1514551.74387479,171.420144199257,,,,powder,578.0,,,,1.0,,,,27.0,L-PBF,15.0,3,force,,,,,445.0,air,0.1,26.5,,90.0,25.0,6.180284115368059,Ti,380.9336537761267,38.09336537761267
2035137.41146173,157.950592445623,,,,powder,578.0,,,,1.0,,,,27.0,L-PBF,15.0,3,force,,,,,445.0,air,0.1,26.5,,90.0,25.0,6.308593737897776,Ti,351.00131654582884,35.10013165458289
2475586.11860055,171.198640341931,,,,powder,578.0,,,,1.0,,,,27.0,L-PBF,15.0,3,force,,,,,445.0,air,0.1,26.5,,90.0,25.0,6.39367803880019,Ti,380.4414229820689,38.04414229820689
3048752.41914121,135.473273944411,,,,powder,578.0,,,,1.0,,,,27.0,L-PBF,15.0,3,force,,,,,445.0,air,0.1,26.5,,90.0,25.0,6.484122157928351,Ti,301.0517198764689,30.10517198764689
3076622.90082082,153.237524801127,,,,powder,578.0,,,,1.0,,,,27.0,L-PBF,15.0,3,force,,,,,445.0,air,0.1,26.5,,90.0,25.0,6.4880742683862485,Ti,340.5278328913933,34.052783289139334
8189932.7037388,153.902140314117,,,,powder,578.0,,,,1.0,,,,27.0,L-PBF,15.0,3,force,,,,,445.0,air,0.1,26.5,,90.0,25.0,6.913280333199372,Ti,342.0047562535933,34.20047562535933
11831933.0211186,162.2470175304,,,,powder,578.0,,,,1.0,,,,27.0,L-PBF,15.0,3,force,,,,,445.0,air,0.1,26.5,,90.0,25.0,7.073055702516817,Ti,360.5489278453333,36.05489278453333
17595888.2823749,135.586559975857,,,,powder,578.0,,,,1.0,,,,27.0,L-PBF,15.0,3,force,,,,,445.0,air,0.1,26.5,,90.0,25.0,7.245411195945077,Ti,301.30346661301553,30.130346661301555
20067360.3337212,144.403266331658,,,,powder,578.0,,,,1.0,,,,27.0,L-PBF,15.0,3,force,,,,,445.0,air,0.1,26.5,,90.0,25.0,7.302490249024903,Ti,320.89614740368444,32.08961474036845
23975046.2389517,153.50944691168,,,,powder,578.0,,,,1.0,,,,27.0,L-PBF,15.0,3,force,,,,,445.0,air,0.1,26.5,,90.0,25.0,7.37975945343612,Ti,341.13210424817777,34.11321042481778
27413484.3578264,149.189072669621,,,,powder,578.0,,,,1.0,,,,27.0,L-PBF,15.0,3,force,,,,,445.0,air,0.1,26.5,,90.0,25.0,7.437964239523585,Ti,331.5312725991578,33.15312725991578
379166.763916543,202.797392159422,,,,powder,576.0,,,,1.0,,,,26.0,L-PBF,15.0,3,force,,,,,432.0,air,0.1,26.5,,0.0,25.0,5.578830261998707,Ti,450.66087146538223,45.06608714653822
423783.472926138,202.998986644745,,,,powder,576.0,,,,1.0,,,,26.0,L-PBF,15.0,3,force,,,,,432.0,air,0.1,26.5,,0.0,25.0,5.627144015713761,Ti,451.10885921054444,45.11088592105445
959636.957872797,176.045753031242,,,,powder,576.0,,,,1.0,,,,26.0,L-PBF,15.0,3,force,,,,,432.0,air,0.1,26.5,,0.0,25.0,5.982106965318241,Ti,391.21278451387104,39.121278451387106
989890.114640135,193.555725053841,,,,powder,576.0,,,,1.0,,,,26.0,L-PBF,15.0,3,force,,,,,432.0,air,0.1,26.5,,0.0,25.0,5.995586987270156,Ti,430.12383345297997,43.012383345298
1084917.08944753,184.337072956762,,,,powder,576.0,,,,1.0,,,,26.0,L-PBF,15.0,3,force,,,,,432.0,air,0.1,26.5,,0.0,25.0,6.0353965501925995,Ti,409.63793990391554,40.96379399039156
1247743.64705281,180.770421027722,,,,powder,576.0,,,,1.0,,,,26.0,L-PBF,15.0,3,force,,,,,432.0,air,0.1,26.5,,0.0,25.0,6.096125367312408,Ti,401.7120467282711,40.171204672827116
2893024.3545692,178.160190680799,,,,powder,576.0,,,,1.0,,,,26.0,L-PBF,15.0,3,force,,,,,432.0,air,0.1,26.5,,0.0,25.0,6.461352089717977,Ti,395.91153484622,39.591153484622
7995026.40175661,180.345636409898,,,,powder,576.0,,,,1.0,,,,26.0,L-PBF,15.0,3,force,,,,,432.0,air,0.1,26.5,,0.0,25.0,6.9028199022433885,Ti,400.7680809108844,40.076808091088445
16220515.3469374,171.512969183582,,,,powder,576.0,,,,1.0,,,,26.0,L-PBF,15.0,3,force,,,,,432.0,air,0.1,26.5,,0.0,25.0,7.210064648196699,Ti,381.13993151907107,38.11399315190711
19002434.4657822,172.262875482369,,,,powder,576.0,,,,1.0,,,,26.0,L-PBF,15.0,3,force,,,,,432.0,air,0.1,26.5,,0.0,25.0,7.278809243443733,Ti,382.80638996082,38.280638996082004
21489146.2659833,153.73145846526,,,,powder,576.0,,,,1.0,,,,26.0,L-PBF,15.0,3,force,,,,,432.0,air,0.1,26.5,,0.0,25.0,7.332219161915943,Ti,341.62546325613334,34.162546325613334
616958.02000297,152.66386228501,,,,powder,557.0,,,,1.0,,,,22.0,L-PBF,15.0,3,force,,,,,419.0,air,0.1,26.5,,45.0,25.0,5.790255614112139,Ti,339.2530273000222,33.92530273000222
1040691.62554547,135.007323862913,,,,powder,557.0,,,,1.0,,,,22.0,L-PBF,15.0,3,force,,,,,419.0,air,0.1,26.5,,45.0,25.0,6.017322059804323,Ti,300.0162752509178,30.001627525091777
1709854.74403234,134.662903017005,,,,powder,557.0,,,,1.0,,,,22.0,L-PBF,15.0,3,force,,,,,419.0,air,0.1,26.5,,45.0,25.0,6.232959217675955,Ti,299.2508955933444,29.92508955933444
2145393.12865604,134.517875916026,,,,powder,557.0,,,,1.0,,,,22.0,L-PBF,15.0,3,force,,,,,419.0,air,0.1,26.5,,45.0,25.0,6.3315068853142895,Ti,298.9286131467244,29.89286131467244
2262300.00451419,179.598958567109,,,,powder,557.0,,,,1.0,,,,22.0,L-PBF,15.0,3,force,,,,,419.0,air,0.1,26.5,,45.0,25.0,6.354550196374473,Ti,399.1087968157978,39.910879681579786
3031201.62819083,125.762120255467,,,,powder,557.0,,,,1.0,,,,22.0,L-PBF,15.0,3,force,,,,,419.0,air,0.1,26.5,,45.0,25.0,6.48161482554554,Ti,279.4713783454822,27.947137834548222
7343565.41877442,139.436214089315,,,,powder,557.0,,,,1.0,,,,22.0,L-PBF,15.0,3,force,,,,,419.0,air,0.1,26.5,,45.0,25.0,6.865906968055296,Ti,309.8582535318111,30.985825353181113
17098822.9977283,126.14694379682,,,,powder,557.0,,,,1.0,,,,22.0,L-PBF,15.0,3,force,,,,,419.0,air,0.1,26.5,,45.0,25.0,7.232966216638674,Ti,280.3265417707111,28.032654177071112
19380733.2770673,125.603099575714,,,,powder,557.0,,,,1.0,,,,22.0,L-PBF,15.0,3,force,,,,,419.0,air,0.1,26.5,,45.0,25.0,7.287370204714719,Ti,279.1179990571422,27.91179990571422
7507.68934132889,141.328557048446,,,,wire,,,,,1.0,,,,,W-DED,20.0,4.5,force,,,,,,air,0.1,,,90.0,25.0,3.87550629376578,AlZnMgCu,314.06346010765776,31.406346010765777
20499.3499221129,141.284090434973,,,,wire,,,,,1.0,,,,,W-DED,20.0,4.5,force,,,,,,air,0.1,,,90.0,25.0,4.311740088874501,AlZnMgCu,313.9646454110511,31.39646454110511
22102.5352161122,141.287997291465,,,,wire,,,,,1.0,,,,,W-DED,20.0,4.5,force,,,,,,air,0.1,,,90.0,25.0,4.344442091206381,AlZnMgCu,313.97332731436666,31.397332731436666
44260.8703795309,126.182607238491,,,,wire,,,,,1.0,,,,,W-DED,20.0,4.5,force,,,,,,air,0.1,,,90.0,25.0,4.646019949973317,AlZnMgCu,280.4057938633133,28.04057938633133
47017.9724398325,111.6064156712,,,,wire,,,,,1.0,,,,,W-DED,20.0,4.5,force,,,,,,air,0.1,,,90.0,25.0,4.672263897073514,AlZnMgCu,248.0142570471111,24.80142570471111
51943.848497352,126.324320480947,,,,wire,,,,,1.0,,,,,W-DED,20.0,4.5,force,,,,,,air,0.1,,,90.0,25.0,4.715534123176344,AlZnMgCu,280.7207121798822,28.07207121798822
68571.2861451643,96.6329996682729,,,,wire,,,,,1.0,,,,,W-DED,20.0,4.5,force,,,,,,air,0.1,,,90.0,25.0,4.836142295309176,AlZnMgCu,214.73999926282866,21.47399992628287
73948.7737667813,111.6064156712,,,,wire,,,,,1.0,,,,,W-DED,20.0,4.5,force,,,,,,air,0.1,,,90.0,25.0,4.86893097683547,AlZnMgCu,248.0142570471111,24.80142570471111
104117.53595413,82.060714957474,,,,wire,,,,,1.0,,,,,W-DED,20.0,4.5,force,,,,,,air,0.1,,,90.0,25.0,5.017523881544506,AlZnMgCu,182.35714434994222,18.23571443499422
148827.501345785,82.0594126719766,,,,wire,,,,,1.0,,,,,W-DED,20.0,4.5,force,,,,,,air,0.1,,,90.0,25.0,5.172683190478236,AlZnMgCu,182.35425038217022,18.235425038217024
324411.893400173,96.6586560178104,,,,wire,,,,,1.0,,,,,W-DED,20.0,4.5,force,,,,,,air,0.1,,,90.0,25.0,5.511096767682715,AlZnMgCu,214.797013372912,21.479701337291203
13364.9227634438,141.286695005968,,,,wire,,,,,1.0,,,,,W-DED,20.0,4.5,force,,,,,,air,0.1,,,0.0,25.0,4.125966453290305,AlZnMgCu,313.97043334659554,31.397043334659557
21735.0371383061,126.316252240354,,,,wire,,,,,1.0,,,,,W-DED,20.0,4.5,force,,,,,,air,0.1,,,0.0,25.0,4.33716038659944,AlZnMgCu,280.70278275634223,28.070278275634223
27531.6612263993,141.330108414037,,,,wire,,,,,1.0,,,,,W-DED,20.0,4.5,force,,,,,,air,0.1,,,0.0,25.0,4.439832416976038,AlZnMgCu,314.06690758674887,31.406690758674888
30967.3455795075,111.739692006744,,,,wire,,,,,1.0,,,,,W-DED,20.0,4.5,force,,,,,,air,0.1,,,0.0,25.0,4.490903980636791,AlZnMgCu,248.31042668165333,24.831042668165335
41042.2601110421,126.180002667497,,,,wire,,,,,1.0,,,,,W-DED,20.0,4.5,force,,,,,,air,0.1,,,0.0,25.0,4.613231268447024,AlZnMgCu,280.40000592777113,28.040000592777115
49706.8065548452,96.6567098499143,,,,wire,,,,,1.0,,,,,W-DED,20.0,4.5,force,,,,,,air,0.1,,,0.0,25.0,4.6964158625121835,AlZnMgCu,214.7926885553651,21.47926885553651
76203.8837956011,111.605113385703,,,,wire,,,,,1.0,,,,,W-DED,20.0,4.5,force,,,,,,air,0.1,,,0.0,25.0,4.881977106090458,AlZnMgCu,248.01136307934001,24.801136307934
78555.1973359722,96.636906524765,,,,wire,,,,,1.0,,,,,W-DED,20.0,4.5,force,,,,,,air,0.1,,,0.0,25.0,4.895174923935668,AlZnMgCu,214.74868116614442,21.474868116614445
79732.0589471715,111.607717956698,,,,wire,,,,,1.0,,,,,W-DED,20.0,4.5,force,,,,,,air,0.1,,,0.0,25.0,4.901632979167351,AlZnMgCu,248.01715101488443,24.801715101488444
140107.348161975,81.7967668573813,,,,wire,,,,,1.0,,,,,W-DED,20.0,4.5,force,,,,,,air,0.1,,,0.0,25.0,5.146460913176644,AlZnMgCu,181.7705930164029,18.17705930164029
284000.566577206,202.698865773907,80.0,,,powder,565.0,600.0,,,1.0,,,20.0,41.0,L-PBF,30.0,6,force,,180.0,,113.0,479.0,air,0.1,35.0,,90.0,25.0,5.453319206459392,316L,450.44192394201553,45.04419239420156
572966.959686127,169.099879133282,80.0,,,powder,565.0,600.0,,,1.0,,,20.0,41.0,L-PBF,30.0,6,force,,180.0,,113.0,479.0,air,0.1,35.0,,90.0,25.0,5.758129578966145,316L,375.7775091850711,37.577750918507114
1209886.16499391,130.677253844122,80.0,,,powder,565.0,600.0,,,1.0,,,20.0,41.0,L-PBF,30.0,6,force,,180.0,,113.0,479.0,air,0.1,35.0,,90.0,25.0,6.082744510613424,316L,290.3938974313822,29.03938974313822
1428083.96647445,139.689500604334,80.0,,,powder,565.0,600.0,,,1.0,,,20.0,41.0,L-PBF,30.0,6,force,,180.0,,113.0,479.0,air,0.1,35.0,,90.0,25.0,6.154753743227588,316L,310.42111245407557,31.042111245407558
1741712.1748216,146.212269172583,80.0,,,powder,565.0,600.0,,,1.0,,,20.0,41.0,L-PBF,30.0,6,force,,180.0,,113.0,479.0,air,0.1,35.0,,90.0,25.0,6.240976387632252,316L,324.9161537168511,32.491615371685114
5363080.84408036,126.234633517702,80.0,,,powder,565.0,600.0,,,1.0,,,20.0,41.0,L-PBF,30.0,6,force,,180.0,,113.0,479.0,air,0.1,35.0,,90.0,25.0,6.729414343648387,316L,280.5214078171155,28.052140781711554
5847019.18058124,121.64526818804,80.0,,,powder,565.0,600.0,,,1.0,,,20.0,41.0,L-PBF,30.0,6,force,,180.0,,113.0,479.0,air,0.1,35.0,,90.0,25.0,6.766934518500689,316L,270.32281819564446,27.032281819564446
40394783.6384858,270.605053989802,80.0,,,powder,565.0,600.0,,,1.0,,,20.0,41.0,L-PBF,20000.0,3,displacement,,180.0,,113.0,479.0,air,-1.0,35.0,,90.0,25.0,7.6063252863163475,316L,270.605053989802,-270.605053989802
142088543.721739,260.124228574173,80.0,,,powder,565.0,600.0,,,1.0,,,20.0,41.0,L-PBF,20000.0,3,displacement,,180.0,,113.0,479.0,air,-1.0,35.0,,90.0,25.0,8.152559063156152,316L,260.124228574173,-260.124228574173
406948149.996668,250.013367378793,80.0,,,powder,565.0,600.0,,,1.0,,,20.0,41.0,L-PBF,20000.0,3,displacement,,180.0,,113.0,479.0,air,-1.0,35.0,,90.0,25.0,8.609539078500863,316L,250.013367378793,-250.013367378793
1111149156.81995,255.6332695648,80.0,,,powder,565.0,600.0,,,1.0,,,20.0,41.0,L-PBF,20000.0,3,displacement,,180.0,,113.0,479.0,air,-1.0,35.0,,90.0,25.0,9.045772361043353,316L,255.6332695648,-255.6332695648
213.213736070059,571.678473908515,50.0,90.0,,powder,1431.3,1000.0,,,1.0,Ar,80.0,,4.37,L-PBF,3.0,,force,,,,350.0,1347.1,air,0.05,,,90.0,25.0,2.328815180219755,Maraging Steel 300,1203.5336292810844,60.17668146405422
1222.75380597819,476.429325574289,50.0,90.0,,powder,1431.3,1000.0,,,1.0,Ar,80.0,,4.37,L-PBF,3.0,,force,,,,350.0,1347.1,air,0.05,,,90.0,25.0,3.0873390232927505,Maraging Steel 300,1003.0091064721875,50.15045532360938
3453.11254794515,381.65431037712,50.0,90.0,,powder,1431.3,1000.0,,,1.0,Ar,80.0,,4.37,L-PBF,3.0,,force,,,,350.0,1347.1,air,0.05,,,90.0,25.0,3.5382107336216695,Maraging Steel 300,803.4827586886737,40.17413793443369
21945.4665986922,286.405162042894,50.0,90.0,,powder,1431.3,1000.0,,,1.0,Ar,80.0,,4.37,L-PBF,3.0,,force,,,,350.0,1347.1,air,0.05,,,90.0,25.0,4.341344819133282,Maraging Steel 300,602.9582358797769,30.147911793988847
31190.9144700219,214.269711335938,50.0,90.0,,powder,1431.3,1000.0,,,1.0,Ar,80.0,,4.37,L-PBF,3.0,,force,,,,350.0,1347.1,air,0.05,,,90.0,25.0,4.4940281077953745,Maraging Steel 300,451.09412912829055,22.55470645641453
47453.6403185981,142.292305008001,50.0,90.0,,powder,1431.3,1000.0,,,1.0,Ar,80.0,,4.37,L-PBF,3.0,,force,,,,350.0,1347.1,air,0.05,,,90.0,25.0,4.676269534142392,Maraging Steel 300,299.56274738526525,14.978137369263264
110398.476825736,119.178607380731,50.0,90.0,,powder,1431.3,1000.0,,,1.0,Ar,80.0,,4.37,L-PBF,3.0,,force,,,,350.0,1347.1,air,0.05,,,90.0,25.0,5.04296308144806,Maraging Steel 300,250.90233132785474,12.545116566392737
756653.909530158,281.121961159054,,,,powder,1133.0,,,,1.0,,1250.0,,8.9,E-PBF,30.0,11,force,,120.7,,,1042.0,air,0.1,,,90.0,25.0,5.878897280358004,Ti-6Al-4V,624.7154692423422,62.471546924234225
1132429.74130417,280.855525267352,,,,powder,1133.0,,,,1.0,,1250.0,,8.9,E-PBF,30.0,11,force,,120.7,,,1042.0,air,0.1,,,90.0,25.0,6.054011266834596,Ti-6Al-4V,624.1233894830044,62.412338948300444
1514868.28331946,280.712800164655,,,,powder,1133.0,,,,1.0,,1250.0,,8.9,E-PBF,30.0,11,force,,120.7,,,1042.0,air,0.1,,,90.0,25.0,6.180374872894841,Ti-6Al-4V,623.8062225881222,62.380622258812224
1597611.70292114,281.407133385278,,,,powder,1133.0,,,,1.0,,1250.0,,8.9,E-PBF,30.0,11,force,,120.7,,,1042.0,air,0.1,,,90.0,25.0,6.203471233194305,Ti-6Al-4V,625.3491853006177,62.53491853006177
1829203.34620247,280.712800164655,,,,powder,1133.0,,,,1.0,,1250.0,,8.9,E-PBF,30.0,11,force,,120.7,,,1042.0,air,0.1,,,90.0,25.0,6.262261987173951,Ti-6Al-4V,623.8062225881222,62.380622258812224
590864.091539791,305.837073938788,135.0,,,powder,1022.0,1250.0,,,1.0,,,30.0,16.0,L-PBF,15.0,3,force,,,,290.0,860.0,air,0.1,33.0,,90.0,25.0,5.771487597493655,Ti-15Zr-4Nb-4Ta,679.6379420861956,67.96379420861956
2051500.6011761,301.342292897145,135.0,,,powder,1022.0,1250.0,,,1.0,,,30.0,16.0,L-PBF,15.0,3,force,,,,290.0,860.0,air,0.1,33.0,,90.0,25.0,6.312071648569529,Ti-15Zr-4Nb-4Ta,669.6495397714333,66.96495397714334
3197296.76843773,301.019610699241,135.0,,,powder,1022.0,1250.0,,,1.0,,,30.0,16.0,L-PBF,15.0,3,force,,,,290.0,860.0,air,0.1,33.0,,90.0,25.0,6.50478294872501,Ti-15Zr-4Nb-4Ta,668.9324682205356,66.89324682205357
5467556.95288697,305.004931142941,135.0,,,powder,1022.0,1250.0,,,1.0,,,30.0,16.0,L-PBF,15.0,3,force,,,,290.0,860.0,air,0.1,33.0,,90.0,25.0,6.737793315568059,Ti-15Zr-4Nb-4Ta,677.7887358732022,67.77887358732022
6747739.22376521,297.232453520086,135.0,,,powder,1022.0,1250.0,,,1.0,,,30.0,16.0,L-PBF,15.0,3,force,,,,290.0,860.0,air,0.1,33.0,,90.0,25.0,6.829158290297025,Ti-15Zr-4Nb-4Ta,660.5165633779689,66.05165633779689
9714243.08984792,296.878641588842,135.0,,,powder,1022.0,1250.0,,,1.0,,,30.0,16.0,L-PBF,15.0,3,force,,,,290.0,860.0,air,0.1,33.0,,90.0,25.0,6.9874089670862265,Ti-15Zr-4Nb-4Ta,659.7303146418711,65.97303146418712
11844715.0277989,290.229859226398,135.0,,,powder,1022.0,1250.0,,,1.0,,,30.0,16.0,L-PBF,15.0,3,force,,,,290.0,860.0,air,0.1,33.0,,90.0,25.0,7.073524616486119,Ti-15Zr-4Nb-4Ta,644.9552427253288,64.49552427253289
12243285.6957166,300.634669034658,135.0,,,powder,1022.0,1250.0,,,1.0,,,30.0,16.0,L-PBF,15.0,3,force,,,,290.0,860.0,air,0.1,33.0,,90.0,25.0,7.087897983824842,Ti-15Zr-4Nb-4Ta,668.0770422992399,66.807704229924
332677.677536735,404.38831494263,,,,powder,1041.0,,,,1.0,,,30.0,15.0,L-PBF,15.0,3,force,,,,,949.0,air,0.1,,,90.0,25.0,5.522023660959417,Ti-6Al-4V,898.6406998725112,89.86406998725113
2366895.22315552,327.968209308606,,,,powder,1041.0,,,,1.0,,,30.0,15.0,L-PBF,15.0,3,force,,,,,949.0,air,0.1,,,90.0,25.0,6.374179033166704,Ti-6Al-4V,728.8182429080133,72.88182429080133
4273708.72526437,318.749696999093,,,,powder,1041.0,,,,1.0,,,30.0,15.0,L-PBF,15.0,3,force,,,,,949.0,air,0.1,,,90.0,25.0,6.630804919484327,Ti-6Al-4V,708.3326599979844,70.83326599979844
4735561.141053,350.131159955078,,,,powder,1041.0,,,,1.0,,,30.0,15.0,L-PBF,15.0,3,force,,,,,949.0,air,0.1,,,90.0,25.0,6.675371448180614,Ti-6Al-4V,778.0692443446177,77.80692443446178
4968716.23625613,314.869150619919,,,,powder,1041.0,,,,1.0,,,30.0,15.0,L-PBF,15.0,3,force,,,,,949.0,air,0.1,,,90.0,25.0,6.696244194864451,Ti-6Al-4V,699.70922359982,69.970922359982
5534044.42172871,323.5360305053,,,,powder,1041.0,,,,1.0,,,30.0,15.0,L-PBF,15.0,3,force,,,,,949.0,air,0.1,,,90.0,25.0,6.743042640897132,Ti-6Al-4V,718.9689566784444,71.89689566784445
6669685.22051841,341.328376271831,,,,powder,1041.0,,,,1.0,,,30.0,15.0,L-PBF,15.0,3,force,,,,,949.0,air,0.1,,,90.0,25.0,6.824105337632021,Ti-6Al-4V,758.5075028262911,75.85075028262911
6753844.16368212,318.978989996978,,,,powder,1041.0,,,,1.0,,,30.0,15.0,L-PBF,15.0,3,force,,,,,949.0,air,0.1,,,90.0,25.0,6.829551035625165,Ti-6Al-4V,708.8421999932845,70.88421999932845
7246644.26199016,337.770512090561,,,,powder,1041.0,,,,1.0,,,30.0,15.0,L-PBF,15.0,3,force,,,,,949.0,air,0.1,,,90.0,25.0,6.860136942310868,Ti-6Al-4V,750.6011379790244,75.06011379790245
7771886.97887864,333.431379715617,,,,powder,1041.0,,,,1.0,,,30.0,15.0,L-PBF,15.0,3,force,,,,,949.0,air,0.1,,,90.0,25.0,6.8905264763325,Ti-6Al-4V,740.95862159026,74.095862159026
7845083.41453956,324.566336565691,,,,powder,1041.0,,,,1.0,,,30.0,15.0,L-PBF,15.0,3,force,,,,,949.0,air,0.1,,,90.0,25.0,6.894597565677149,Ti-6Al-4V,721.2585257015356,72.12585257015357
9459248.50627713,336.802465496849,,,,powder,1041.0,,,,1.0,,,30.0,15.0,L-PBF,15.0,3,force,,,,,949.0,air,0.1,,,90.0,25.0,6.975856635076109,Ti-6Al-4V,748.449923326331,74.84499233263311
9819043.28282039,323.47377103862,,,,powder,1041.0,,,,1.0,,,30.0,15.0,L-PBF,15.0,3,force,,,,,949.0,air,0.1,,,90.0,25.0,6.9920691744230865,Ti-6Al-4V,718.8306023080444,71.88306023080445
11106145.8493806,337.9572904906,,,,powder,1041.0,,,,1.0,,,30.0,15.0,L-PBF,15.0,3,force,,,,,949.0,air,0.1,,,90.0,25.0,7.045563372464954,Ti-6Al-4V,751.0162010902221,75.10162010902222
11173469.1728206,320.903698319895,,,,powder,1041.0,,,,1.0,,,30.0,15.0,L-PBF,15.0,3,force,,,,,949.0,air,0.1,,,90.0,25.0,7.04818803512949,Ti-6Al-4V,713.1193295997666,71.31193295997666
11477465.8490588,302.833480972407,,,,powder,1041.0,,,,1.0,,,30.0,15.0,L-PBF,15.0,3,force,,,,,949.0,air,0.1,,,90.0,25.0,7.059846009206529,Ti-6Al-4V,672.9632910497934,67.29632910497934
12840275.967778,341.91148120096,,,,powder,1041.0,,,,1.0,,,30.0,15.0,L-PBF,15.0,3,force,,,,,949.0,air,0.1,,,90.0,25.0,7.108574357844612,Ti-6Al-4V,759.8032915576889,75.9803291557689
410147.862335067,368.052182252197,,,,powder,1036.0,,,,1.0,,,30.0,15.0,L-PBF,15.0,3,force,,,,,946.0,air,0.1,,,90.0,25.0,5.612940452377289,Ti-6Al-4V,817.8937383382155,81.78937383382156
1008085.08714374,354.351950401788,,,,powder,1036.0,,,,1.0,,,30.0,15.0,L-PBF,15.0,3,force,,,,,946.0,air,0.1,,,90.0,25.0,6.0034971901625465,Ti-6Al-4V,787.44877867064,78.744877867064
1321251.54770455,381.756620118602,,,,powder,1036.0,,,,1.0,,,30.0,15.0,L-PBF,15.0,3,force,,,,,946.0,air,0.1,,,90.0,25.0,6.12098550904521,Ti-6Al-4V,848.3480447080044,84.83480447080045
1644807.73076753,340.60361075671,,,,powder,1036.0,,,,1.0,,,30.0,15.0,L-PBF,15.0,3,force,,,,,946.0,air,0.1,,,90.0,25.0,6.216115138549246,Ti-6Al-4V,756.8969127926889,75.6896912792689
1872655.06365172,332.071983484213,,,,powder,1036.0,,,,1.0,,,30.0,15.0,L-PBF,15.0,3,force,,,,,946.0,air,0.1,,,90.0,25.0,6.2724577892553794,Ti-6Al-4V,737.9377410760288,73.79377410760289
2136498.09465391,377.579897863844,,,,powder,1036.0,,,,1.0,,,30.0,15.0,L-PBF,15.0,3,force,,,,,946.0,air,0.1,,,90.0,25.0,6.329702509846095,Ti-6Al-4V,839.0664396974311,83.90664396974312
2209965.9286739,292.668639372528,,,,powder,1036.0,,,,1.0,,,30.0,15.0,L-PBF,15.0,3,force,,,,,946.0,air,0.1,,,90.0,25.0,6.344385578163401,Ti-6Al-4V,650.3747541611733,65.03747541611733
3017738.1496238,305.532360454639,,,,powder,1036.0,,,,1.0,,,30.0,15.0,L-PBF,15.0,3,force,,,,,946.0,air,0.1,,,90.0,25.0,6.47968155316419,Ti-6Al-4V,678.9608010103088,67.89608010103089
3894273.3935741,310.78119213247,,,,powder,1036.0,,,,1.0,,,30.0,15.0,L-PBF,15.0,3,force,,,,,946.0,air,0.1,,,90.0,25.0,6.590426437464636,Ti-6Al-4V,690.6248714054889,69.0624871405489
4072434.67612572,305.735405670977,,,,powder,1036.0,,,,1.0,,,30.0,15.0,L-PBF,15.0,3,force,,,,,946.0,air,0.1,,,90.0,25.0,6.6098541267372894,Ti-6Al-4V,679.4120126021711,67.94120126021711
4417705.26306578,309.168967980549,,,,powder,1036.0,,,,1.0,,,30.0,15.0,L-PBF,15.0,3,force,,,,,946.0,air,0.1,,,90.0,25.0,6.645196737589278,Ti-6Al-4V,687.0421510678866,68.70421510678867
4453411.77944837,363.29781697028,,,,powder,1036.0,,,,1.0,,,30.0,15.0,L-PBF,15.0,3,force,,,,,946.0,air,0.1,,,90.0,25.0,6.6486928535130145,Ti-6Al-4V,807.3284821561778,80.73284821561778
4711769.42499146,340.905144186521,,,,powder,1036.0,,,,1.0,,,30.0,15.0,L-PBF,15.0,3,force,,,,,946.0,air,0.1,,,90.0,25.0,6.673184029677179,Ti-6Al-4V,757.5669870811578,75.75669870811578
10179516.8648218,314.516287871853,,,,powder,1036.0,,,,1.0,,,30.0,15.0,L-PBF,15.0,3,force,,,,,946.0,air,0.1,,,90.0,25.0,7.007727166220673,Ti-6Al-4V,698.9250841596734,69.89250841596734
10179516.8648218,303.815579299853,,,,powder,1036.0,,,,1.0,,,30.0,15.0,L-PBF,15.0,3,force,,,,,946.0,air,0.1,,,90.0,25.0,7.007727166220673,Ti-6Al-4V,675.1457317774511,67.51457317774512
12768.9277804757,517.906021239136,,,,powder,1147.0,,,,1.0,,,,,L-PBF,20.0,,force,,126.0,,,,air,0.0,,,90.0,25.0,4.106154430656276,Ti-6Al-4V,1035.812042478272,0.0
34092.3494258782,434.977261850654,,,,powder,1147.0,,,,1.0,,,,,L-PBF,20.0,,force,,126.0,,,,air,0.0,,,90.0,25.0,4.532656931048075,Ti-6Al-4V,869.954523701308,0.0
176534.803720654,334.113935159668,,,,powder,1147.0,,,,1.0,,,,,L-PBF,20.0,,force,,126.0,,,,air,0.0,,,90.0,25.0,5.246830339036983,Ti-6Al-4V,668.227870319336,0.0
4119638.05704599,253.616705718848,,,,powder,1147.0,,,,1.0,,,,,L-PBF,20.0,,force,,126.0,,,,air,0.0,,,90.0,25.0,6.614859061486369,Ti-6Al-4V,507.233411437696,0.0
44787.3323244621,394.385849700449,,,,powder,1147.0,,,,1.0,,,,,L-PBF,20.0,8,force,,126.0,,,,air,0.0,,,90.0,25.0,4.651155195258517,Ti-6Al-4V,788.771699400898,0.0
164484.614302153,330.33274964031,,,,powder,1147.0,,,,1.0,,,,,L-PBF,20.0,8,force,,126.0,,,,air,0.0,,,90.0,25.0,5.2161252807894884,Ti-6Al-4V,660.66549928062,0.0
696417.202818977,294.487794626208,,,,powder,1147.0,,,,1.0,,,,,L-PBF,20.0,8,force,,126.0,,,,air,0.0,,,90.0,25.0,5.842869490470967,Ti-6Al-4V,588.975589252416,0.0
863762.952268628,266.774319485602,,,,powder,1147.0,,,,1.0,,,,,L-PBF,20.0,8,force,,126.0,,,,air,0.0,,,90.0,25.0,5.936394572748817,Ti-6Al-4V,533.548638971204,0.0
2525850.45434438,217.380169672705,,,,powder,1147.0,,,,1.0,,,,,L-PBF,20.0,8,force,,126.0,,,,air,0.0,,,90.0,25.0,6.402407634114952,Ti-6Al-4V,434.76033934541,0.0
4143439.40524156,236.215970305344,,,,powder,1147.0,,,,1.0,,,,,L-PBF,20.0,8,force,,126.0,,,,air,0.0,,,90.0,25.0,6.617360991988299,Ti-6Al-4V,472.431940610688,0.0
27966.4692411154,297.461250212348,,,,powder,1147.0,,,,1.0,,,,,L-PBF,20.0,5.5,force,,126.0,,,,air,0.0,,,90.0,25.0,4.446637640276017,Ti-6Al-4V,594.922500424696,0.0
43410.985272804,281.381455144799,,,,powder,1147.0,,,,1.0,,,,,L-PBF,20.0,5.5,force,,126.0,,,,air,0.0,,,90.0,25.0,4.6375996428690165,Ti-6Al-4V,562.762910289598,0.0
49592.4776070752,269.953391194843,,,,powder,1147.0,,,,1.0,,,,,L-PBF,20.0,5.5,force,,126.0,,,,air,0.0,,,90.0,25.0,4.695415805895511,Ti-6Al-4V,539.906782389686,0.0
70378.3277524814,247.118265115462,,,,powder,1147.0,,,,1.0,,,,,L-PBF,20.0,5.5,force,,126.0,,,,air,0.0,,,90.0,25.0,4.847438943424184,Ti-6Al-4V,494.236530230924,0.0
112614.02750034,210.400552321655,,,,powder,1147.0,,,,1.0,,,,,L-PBF,20.0,5.5,force,,126.0,,,,air,0.0,,,90.0,25.0,5.051592490751162,Ti-6Al-4V,420.80110464331,0.0
152504.373919699,196.774578479146,,,,powder,1147.0,,,,1.0,,,,,L-PBF,20.0,5.5,force,,126.0,,,,air,0.0,,,90.0,25.0,5.183282299695584,Ti-6Al-4V,393.549156958292,0.0
160468.407797177,196.68316173738,,,,powder,1147.0,,,,1.0,,,,,L-PBF,20.0,5.5,force,,126.0,,,,air,0.0,,,90.0,25.0,5.205389543470724,Ti-6Al-4V,393.36632347476,0.0
201672.416448715,174.234529307403,,,,powder,1147.0,,,,1.0,,,,,L-PBF,20.0,5.5,force,,126.0,,,,air,0.0,,,90.0,25.0,5.304646502063477,Ti-6Al-4V,348.469058614806,0.0
263195.723313452,174.629537444093,,,,powder,1147.0,,,,1.0,,,,,L-PBF,20.0,5.5,force,,126.0,,,,air,0.0,,,90.0,25.0,5.4202788281164676,Ti-6Al-4V,349.259074888186,0.0
419077.604338606,151.005722576756,,,,powder,1147.0,,,,1.0,,,,,L-PBF,20.0,5.5,force,,126.0,,,,air,0.0,,,90.0,25.0,5.622294452597036,Ti-6Al-4V,302.011445153512,0.0
735246.159814789,124.8749501109,,,,powder,1147.0,,,,1.0,,,,,L-PBF,20.0,5.5,force,,126.0,,,,air,0.0,,,90.0,25.0,5.86643276486819,Ti-6Al-4V,249.7499002218,0.0
27998.4472767638,224.748234529715,,,,powder,1147.0,,,,1.0,,,,,L-PBF,20.0,6.0,force,,126.0,,,,air,0.0,,,90.0,25.0,4.447133947133946,Ti-6Al-4V,449.49646905943,0.0
65518.5055866193,174.812259242967,,,,powder,1147.0,,,,1.0,,,,,L-PBF,20.0,6.0,force,,126.0,,,,air,0.0,,,90.0,25.0,4.81636398303065,Ti-6Al-4V,349.624518485934,0.0
89797.0727144452,124.904914795916,,,,powder,1147.0,,,,1.0,,,,,L-PBF,20.0,6.0,force,,126.0,,,,air,0.0,,,90.0,25.0,4.9532621793768286,Ti-6Al-4V,249.809829591832,0.0
170126.848153596,124.991058820155,,,,powder,1147.0,,,,1.0,,,,,L-PBF,20.0,6.0,force,,126.0,,,,air,0.0,,,90.0,25.0,5.23077285614555,Ti-6Al-4V,249.98211764031,0.0
311248.003373383,99.7995029527783,,,,powder,1147.0,,,,1.0,,,,,L-PBF,20.0,6.0,force,,126.0,,,,air,0.0,,,90.0,25.0,5.493106574154545,Ti-6Al-4V,199.5990059055566,0.0
393056.816658342,90.1612268198128,,,,powder,1147.0,,,,1.0,,,,,L-PBF,20.0,6.0,force,,126.0,,,,air,0.0,,,90.0,25.0,5.5944553325069935,Ti-6Al-4V,180.3224536396256,0.0
487752.145247704,79.8592459070308,,,,powder,1147.0,,,,1.0,,,,,L-PBF,20.0,6.0,force,,126.0,,,,air,0.0,,,90.0,25.0,5.688199188199188,Ti-6Al-4V,159.7184918140616,0.0
1152858.64817009,69.8653668361518,,,,powder,1147.0,,,,1.0,,,,,L-PBF,20.0,6.0,force,,126.0,,,,air,0.0,,,90.0,25.0,6.061776061776062,Ti-6Al-4V,139.7307336723036,0.0
395631.297547924,543.892828999212,110.0,90.0,,powder,1196.0,1000.0,cross-direction,,1.0,Ar,,40.0,6.9,L-PBF,20000.0,3,displacement,,,,260.0,983.0,air,-1.0,,,90.0,650.0,5.597290640394089,IN718,543.892828999212,-543.892828999212
727895.384398315,506.067769897557,110.0,90.0,,powder,1196.0,1000.0,cross-direction,,1.0,Ar,,40.0,6.9,L-PBF,20000.0,3,displacement,,,,260.0,983.0,air,-1.0,,,90.0,650.0,5.862068965517241,IN718,506.067769897557,-506.067769897557
1377725.07122719,496.611505122143,110.0,90.0,,powder,1196.0,1000.0,cross-direction,,1.0,Ar,,40.0,6.9,L-PBF,20000.0,3,displacement,,,,260.0,983.0,air,-1.0,,,90.0,650.0,6.139162561576355,IN718,496.611505122143,-496.611505122143
2168737.03839323,506.067769897557,110.0,90.0,,powder,1196.0,1000.0,cross-direction,,1.0,Ar,,40.0,6.9,L-PBF,20000.0,3,displacement,,,,260.0,983.0,air,-1.0,,,90.0,650.0,6.336206896551724,IN718,506.067769897557,-506.067769897557
3683855.2386765,515.547060037976,110.0,90.0,,powder,1196.0,1000.0,cross-direction,,1.0,Ar,,40.0,6.9,L-PBF,20000.0,3,displacement,,,,260.0,983.0,air,-1.0,,,90.0,650.0,6.566302555759549,IN718,515.547060037976,-515.547060037976
3770115.71262034,496.611505122143,110.0,90.0,,powder,1196.0,1000.0,cross-direction,,1.0,Ar,,40.0,6.9,L-PBF,20000.0,3,displacement,,,,260.0,983.0,air,-1.0,,,90.0,650.0,6.5763546798029555,IN718,496.611505122143,-496.611505122143
11945713.6022549,472.901367746538,110.0,90.0,,powder,1196.0,1000.0,cross-direction,,1.0,Ar,,40.0,6.9,L-PBF,20000.0,3,displacement,,,,260.0,983.0,air,-1.0,,,90.0,650.0,7.077212098352512,IN718,472.901367746538,-472.901367746538
22823086.919874,472.970843183609,110.0,90.0,,powder,1196.0,1000.0,cross-direction,,1.0,Ar,,40.0,6.9,L-PBF,20000.0,3,displacement,,,,260.0,983.0,air,-1.0,,,90.0,650.0,7.358374384236453,IN718,472.970843183609,-472.970843183609
26675242.3878447,482.427107959023,110.0,90.0,,powder,1196.0,1000.0,cross-direction,,1.0,Ar,,40.0,6.9,L-PBF,20000.0,3,displacement,,,,260.0,983.0,air,-1.0,,,90.0,650.0,7.426108374384237,IN718,482.427107959023,-482.427107959023
140136647.666831,458.628841607565,110.0,90.0,,powder,1196.0,1000.0,cross-direction,,1.0,Ar,,40.0,6.9,L-PBF,20000.0,3,displacement,,,,260.0,983.0,air,-1.0,,,90.0,650.0,8.146551724137929,IN718,458.628841607565,-458.628841607565
184727239.855282,420.753348318353,110.0,90.0,,powder,1196.0,1000.0,cross-direction,,1.0,Ar,,40.0,6.9,L-PBF,20000.0,3,displacement,,,,260.0,983.0,air,-1.0,,,90.0,650.0,8.266530941171482,IN718,420.753348318353,-420.753348318353
185667733.131744,425.594454961098,110.0,90.0,,powder,1196.0,1000.0,cross-direction,,1.0,Ar,,40.0,6.9,L-PBF,20000.0,3,displacement,,,,260.0,983.0,air,-1.0,,,90.0,650.0,8.26873643502445,IN718,425.594454961098,-425.594454961098
230143826.934775,444.281487297143,110.0,90.0,,powder,1196.0,1000.0,cross-direction,,1.0,Ar,,40.0,6.9,L-PBF,20000.0,3,displacement,,,,260.0,983.0,air,-1.0,,,90.0,650.0,8.361999330461286,IN718,444.281487297143,-444.281487297143
287591681.153657,420.54862542006,110.0,90.0,,powder,1196.0,1000.0,cross-direction,,1.0,Ar,,40.0,6.9,L-PBF,20000.0,3,displacement,,,,260.0,983.0,air,-1.0,,,90.0,650.0,8.458776319536595,IN718,420.54862542006,-420.54862542006
937327493.784335,415.820417816471,110.0,90.0,,powder,1196.0,1000.0,cross-direction,,1.0,Ar,,40.0,6.9,L-PBF,20000.0,3,displacement,,,,260.0,983.0,air,-1.0,,,90.0,650.0,8.971891355982526,IN718,415.820417816471,-415.820417816471
195348466.082868,290.140590930803,100.0,,,powder,1120.0,4530.0,,0.021,1.0,,,50.0,2.72,E-PBF,,3,displacement,60000,116.0,,,1078.0,air,-1.0,70.0,,90.0,25.0,8.290810005402822,Ti-6Al-4V,290.140590930803,-290.140590930803
561108642.967866,300.236256195615,100.0,,,powder,1120.0,4530.0,,0.021,1.0,,,50.0,2.72,E-PBF,,3,displacement,60000,116.0,,,1078.0,air,-1.0,70.0,,90.0,25.0,8.749046958356535,Ti-6Al-4V,300.236256195615,-300.236256195615
645170422.201732,320.054116434222,100.0,,,powder,1120.0,4530.0,,0.021,1.0,,,50.0,2.72,E-PBF,,3,displacement,60000,116.0,,,1078.0,air,-1.0,70.0,,90.0,25.0,8.809674448969528,Ti-6Al-4V,320.054116434222,-320.054116434222
812554245.469649,320.232766647777,100.0,,,powder,1120.0,4530.0,,0.021,1.0,,,50.0,2.72,E-PBF,,3,displacement,60000,116.0,,,1078.0,air,-1.0,70.0,,90.0,25.0,8.909852363769984,Ti-6Al-4V,320.232766647777,-320.232766647777
141916075.528097,350.131414090982,100.0,,,powder,1120.0,4530.0,,0.021,1.0,,,50.0,2.72,E-PBF,,3,displacement,60000,116.0,,,1078.0,air,-1.0,70.0,,90.0,25.0,8.152031592904383,Ti-6Al-4V,350.131414090982,-350.131414090982
194830129.542543,330.335855184481,100.0,,,powder,1120.0,4530.0,,0.021,1.0,,,50.0,2.72,E-PBF,,3,displacement,60000,116.0,,,1078.0,air,-1.0,70.0,,90.0,25.0,8.289656119289225,Ti-6Al-4V,330.335855184481,-330.335855184481
472765822.024469,310.257119281009,100.0,,,powder,1120.0,4530.0,,0.021,1.0,,,50.0,2.72,E-PBF,,3,displacement,60000,116.0,,,1078.0,air,-1.0,70.0,,90.0,25.0,8.674646072266809,Ti-6Al-4V,310.257119281009,-310.257119281009
509519847.388972,320.054116434222,100.0,,,powder,1120.0,4530.0,,0.021,1.0,,,50.0,2.72,E-PBF,,3,displacement,60000,116.0,,,1078.0,air,-1.0,70.0,,90.0,25.0,8.707161105798045,Ti-6Al-4V,320.054116434222,-320.054116434222
19183290.067162,259.635895213036,100.0,,,powder,1120.0,4530.0,,0.021,1.0,,,50.0,2.72,E-PBF,,3,displacement,60000,116.0,,,1078.0,air,-1.0,70.0,,90.0,25.0,7.282923093735428,Ti-6Al-4V,259.635895213036,-259.635895213036
65927254.1333411,399.94972680562,100.0,,,powder,1120.0,4530.0,,0.021,1.0,,,50.0,2.72,E-PBF,,3,displacement,60000,116.0,,,1078.0,air,-1.0,70.0,,90.0,25.0,7.819064987778106,Ti-6Al-4V,399.94972680562,-399.94972680562
236055088.1218,370.291559013364,100.0,,,powder,1120.0,4530.0,,0.021,1.0,,,50.0,2.72,E-PBF,,3,displacement,60000,116.0,,,1078.0,air,-1.0,70.0,,90.0,25.0,8.373013366001782,Ti-6Al-4V,370.291559013364,-370.291559013364
284885929.425634,400.128377019175,100.0,,,powder,1120.0,4530.0,,0.021,1.0,,,50.0,2.72,E-PBF,,3,displacement,60000,116.0,,,1078.0,air,-1.0,70.0,,90.0,25.0,8.454670999875812,Ti-6Al-4V,400.128377019175,-400.128377019175
14672.9210881371,388.052763775095,140.0,,,powder,,1200.0,,,1.0,,,30.0,,L-PBF,10.0,5,force,,,,160.0,,air,0.1,,,90.0,25.0,4.166516581885062,Ti-6Al-4V,862.3394750557667,86.23394750557668
20767.273943844,388.170891237726,140.0,,,powder,,1200.0,,,1.0,,,30.0,,L-PBF,10.0,5,force,,,,160.0,,air,0.1,,,90.0,25.0,4.3173794917759905,Ti-6Al-4V,862.6019805282799,86.260198052828
29361.1654113247,387.908171242729,140.0,,,powder,,1200.0,,,1.0,,,30.0,,L-PBF,10.0,5,force,,,,160.0,,air,0.1,,,90.0,25.0,4.467773289720278,Ti-6Al-4V,862.0181583171756,86.20181583171757
46383.2133005029,388.433611232723,140.0,,,powder,,1200.0,,,1.0,,,30.0,,L-PBF,10.0,5,force,,,,160.0,,air,0.1,,,90.0,25.0,4.66636083206258,Ti-6Al-4V,863.1858027393845,86.31858027393845
58438.8349763185,388.289018700357,140.0,,,powder,,1200.0,,,1.0,,,30.0,,L-PBF,10.0,5,force,,,,160.0,,air,0.1,,,90.0,25.0,4.766701549349879,Ti-6Al-4V,862.8644860007934,86.28644860007934
29821.1287908073,387.790043780099,82.0,,,powder,,1250.0,,,1.0,,,60.0,,L-PBF,10.0,5,force,,,,245.0,,air,0.1,,,90.0,25.0,4.474524078363812,Ti-6Al-4V,861.7556528446644,86.17556528446644
32110.9564304216,388.052763775095,82.0,,,powder,,1250.0,,,1.0,,,60.0,,L-PBF,10.0,5,force,,,,245.0,,air,0.1,,,90.0,25.0,4.506653241295821,Ti-6Al-4V,862.3394750557667,86.23394750557668
38966.8070583104,388.170891237726,82.0,,,powder,,1250.0,,,1.0,,,60.0,,L-PBF,10.0,5,force,,,,245.0,,air,0.1,,,90.0,25.0,4.590694821143795,Ti-6Al-4V,862.6019805282799,86.260198052828
52737.2834687891,388.170891237726,140.0,,,powder,,1200.0,,,1.0,,,30.0,,L-PBF,10.0,5,force,,,,280.0,,air,0.1,,,90.0,25.0,4.722117755246954,Ti-6Al-4V,862.6019805282799,86.260198052828
73057.8474746591,388.170891237726,140.0,,,powder,,1200.0,,,1.0,,,30.0,,L-PBF,10.0,5,force,,,,280.0,,air,0.1,,,90.0,25.0,4.863666872315411,Ti-6Al-4V,862.6019805282799,86.260198052828
154077.403185557,388.02629870536,140.0,,,powder,,1200.0,,,1.0,,,30.0,,L-PBF,10.0,5,force,,,,280.0,,air,0.1,,,90.0,25.0,5.187738950260165,Ti-6Al-4V,862.2806637896888,86.22806637896889
284112.996659529,388.170891237726,140.0,,,powder,,1200.0,,,1.0,,,30.0,,L-PBF,10.0,5,force,,,,280.0,,air,0.1,,,90.0,25.0,5.453491100841608,Ti-6Al-4V,862.6019805282799,86.260198052828
444039.645000183,388.170891237726,140.0,,,powder,,1200.0,,,1.0,,,30.0,,L-PBF,10.0,5,force,,,,280.0,,air,0.1,,,90.0,25.0,5.6474217467726735,Ti-6Al-4V,862.6019805282799,86.260198052828
616287.350781662,387.908171242729,140.0,,,powder,,1200.0,,,1.0,,,30.0,,L-PBF,10.0,5,force,,,,280.0,,air,0.1,,,90.0,25.0,5.78978325398396,Ti-6Al-4V,862.0181583171756,86.20181583171757
660417.426758871,388.289018700357,140.0,,,powder,,1200.0,,,1.0,,,30.0,,L-PBF,10.0,5,force,,,,280.0,,air,0.1,,,90.0,25.0,5.819818524683669,Ti-6Al-4V,862.8644860007934,86.28644860007934
860414.588593622,388.170891237726,140.0,,,powder,,1200.0,,,1.0,,,30.0,,L-PBF,10.0,5,force,,,,280.0,,air,0.1,,,90.0,25.0,5.934707765374184,Ti-6Al-4V,862.6019805282799,86.260198052828
941504.22428372,388.170891237726,140.0,,,powder,,1200.0,,,1.0,,,30.0,,L-PBF,10.0,5,force,,,,280.0,,air,0.1,,,90.0,25.0,5.9738222729230435,Ti-6Al-4V,862.6019805282799,86.260198052828
13082.720319307,387.908171242729,82.0,,,powder,,1250.0,,,1.0,,,60.0,,L-PBF,10.0,5,force,,,,245.0,,air,0.1,,,90.0,25.0,4.116698057201392,Ti-6Al-4V,862.0181583171756,86.20181583171757
14524.2675847737,387.645451247733,82.0,,,powder,,1250.0,,,1.0,,,60.0,,L-PBF,10.0,5,force,,,,245.0,,air,0.1,,,90.0,25.0,4.162094241447146,Ti-6Al-4V,861.4343361060733,86.14343361060733
17824.9070429288,387.645451247733,82.0,,,powder,,1250.0,,,1.0,,,60.0,,L-PBF,10.0,5,force,,,,245.0,,air,0.1,,,90.0,25.0,4.251027273679677,Ti-6Al-4V,861.4343361060733,86.14343361060733
18606.0789450897,388.02629870536,82.0,,,powder,,1250.0,,,1.0,,,60.0,,L-PBF,10.0,5,force,,,,245.0,,air,0.1,,,90.0,25.0,4.269654859324619,Ti-6Al-4V,862.2806637896888,86.22806637896889
23924.356071414,387.790043780099,82.0,,,powder,,1250.0,,,1.0,,,60.0,,L-PBF,10.0,5,force,,,,245.0,,air,0.1,,,90.0,25.0,4.378840257487749,Ti-6Al-4V,861.7556528446644,86.17556528446644
24833.5320587695,387.836790644246,82.0,,,powder,,1250.0,,,1.0,,,60.0,,L-PBF,10.0,5,force,,,,245.0,,air,0.1,,,90.0,25.0,4.395038493398363,Ti-6Al-4V,861.859534764991,86.18595347649911
26284.7612407953,387.836790644246,82.0,,,powder,,1250.0,,,1.0,,,60.0,,L-PBF,10.0,5,force,,,,245.0,,air,0.1,,,90.0,25.0,4.419704036432395,Ti-6Al-4V,861.859534764991,86.18595347649911
29288.5256906618,387.778243864775,82.0,,,powder,,1250.0,,,1.0,,,60.0,,L-PBF,10.0,5,force,,,,245.0,,air,0.1,,,90.0,25.0,4.46669751096036,Ti-6Al-4V,861.7294308106111,86.17294308106112
698048.650125542,387.395756397746,82.0,,,powder,,1250.0,,,1.0,,,60.0,,L-PBF,10.0,5,force,,,,245.0,,air,0.1,,,90.0,25.0,5.843885691598492,Ti-6Al-4V,860.8794586616578,86.0879458661658
750745.983163124,387.523082787325,82.0,,,powder,,1250.0,,,1.0,,,60.0,,L-PBF,10.0,5,force,,,,245.0,,air,0.1,,,90.0,25.0,5.875493017201679,Ti-6Al-4V,861.1624061940555,86.11624061940556
1071751.42537643,388.032388345642,82.0,,,powder,,1250.0,,,1.0,,,60.0,,L-PBF,10.0,5,force,,,,245.0,,air,0.1,,,90.0,25.0,6.030094069773252,Ti-6Al-4V,862.2941963236489,86.2294196323649
1302385.98069006,387.523082787325,82.0,,,powder,,1250.0,,,1.0,,,60.0,,L-PBF,10.0,5,force,,,,245.0,,air,0.1,,,90.0,25.0,6.114739712682015,Ti-6Al-4V,861.1624061940555,86.11624061940556
1719794.23967513,387.646078347327,82.0,,,powder,,1250.0,,,1.0,,,60.0,,L-PBF,10.0,5,force,,,,245.0,,air,0.1,,,90.0,25.0,6.235476489977822,Ti-6Al-4V,861.4357296607266,86.14357296607267
2386021.48262696,388.025539939489,82.0,,,powder,,1250.0,,,1.0,,,60.0,,L-PBF,10.0,5,force,,,,245.0,,air,0.1,,,90.0,25.0,6.377674349537318,Ti-6Al-4V,862.278977643309,86.2278977643309
3038243.02332567,387.644692481862,82.0,,,powder,,1250.0,,,1.0,,,60.0,,L-PBF,10.0,5,force,,,,245.0,,air,0.1,,,90.0,25.0,6.482622509312179,Ti-6Al-4V,861.4326499596933,86.14326499596933
3110059.89282573,387.644692481862,82.0,,,powder,,1250.0,,,1.0,,,60.0,,L-PBF,10.0,5,force,,,,245.0,,air,0.1,,,90.0,25.0,6.49276875265168,Ti-6Al-4V,861.4326499596933,86.14326499596933
8084.13501834356,247.121057902414,,,,powder,,4530.0,,0.015,1.0,,,,,E-PBF,20.0,,force,,,,,,air,0.1,,,90.0,25.0,3.9076335583355832,Ti-6Al-4V,549.1579064498089,54.915790644980895
11024.6147867198,247.030421966745,,,,powder,,4530.0,,0.015,1.0,,,,,E-PBF,20.0,,force,,,,,,air,0.1,,,90.0,25.0,4.042363423634237,Ti-6Al-4V,548.9564932594333,54.89564932594333
129088.356884179,112.602554158482,,,,powder,,4530.0,,0.015,1.0,,,,,E-PBF,20.0,,force,,,,,,air,0.1,,,90.0,25.0,5.110887072870731,Ti-6Al-4V,250.22789812995998,25.022789812996
219486.541905027,112.643868251595,,,,powder,,4530.0,,0.015,1.0,,,,,E-PBF,20.0,,force,,,,,,air,0.1,,,90.0,25.0,5.341407896078961,Ti-6Al-4V,250.31970722576665,25.031970722576666
255595.162264321,112.561255218029,,,,powder,,4530.0,,0.015,1.0,,,,,E-PBF,20.0,,force,,,,,,air,0.1,,,90.0,25.0,5.407552629526295,Ti-6Al-4V,250.1361227067311,25.01361227067311
4833.81003215734,247.219092724411,,,,powder,,4530.0,,0.015,1.0,,,,,E-PBF,20.0,,force,,,,,,air,0.1,,,90.0,25.0,3.684289578713969,Ti-6Al-4V,549.3757616098022,54.93757616098023
7475.55116762114,247.121057902414,,,,powder,,4530.0,,0.015,1.0,,,,,E-PBF,20.0,,force,,,,,,air,0.1,,,90.0,25.0,3.8736432184321843,Ti-6Al-4V,549.1579064498089,54.915790644980895
9576.12591481355,247.295893027603,,,,powder,,4530.0,,0.015,1.0,,,,,E-PBF,20.0,,force,,,,,,air,0.1,,,90.0,25.0,3.9811898478984795,Ti-6Al-4V,549.5464289502289,54.95464289502289
102951.606123389,112.521458478068,,,,powder,,4530.0,,0.015,1.0,,,,,E-PBF,20.0,,force,,,,,,air,0.1,,,90.0,25.0,5.012633126331263,Ti-6Al-4V,250.04768550681777,25.004768550681778
116686.923120095,112.602554158482,,,,powder,,4530.0,,0.015,1.0,,,,,E-PBF,20.0,,force,,,,,,air,0.1,,,90.0,25.0,5.067022188221884,Ti-6Al-4V,250.22789812995998,25.022789812996
186622.596552814,112.643868251595,,,,powder,,4530.0,,0.015,1.0,,,,,E-PBF,20.0,,force,,,,,,air,0.1,,,90.0,25.0,5.270964227642275,Ti-6Al-4V,250.31970722576665,25.031970722576666
207331.389683245,112.725052154326,,,,powder,,4530.0,,0.015,1.0,,,,,E-PBF,20.0,,force,,,,,,air,0.1,,,90.0,25.0,5.316665058650587,Ti-6Al-4V,250.5001158985022,25.05001158985022
