Repository: Luwen-Zhang/SNEnsemble

# Copyright Notification

## Composites

We reformat and merge fatigue testing records from SNL/MSU/DOE, OptiMat, UPWIND, and FACT databases into a single database with careful considerations, including filtering invalid entries, rename variables, fix improper calculations in the records, to obtain clean and consistent data to fit machine 
learning usages. We leave the original format ("2019_SNL_MSU_DOE_Composite-Materials-Database_Wind_29pt0.xlsx" and "Optidat UPWIND 28_3_2017.xls") in the folder. Any derived database should be directly based on the original files instead of our merged database. We are not responsible for the accuracy of the testing records.

File: data/alloy/alloy_AM2022.csv (part 48 of 50)
Cycles to Failure,Stress Amplitude,hatch space  (μm),layer scan rotation  (°),wire feed rate  (mm/s),types of feedstock,ultimate tensile strength  (MPa),scan speed  (mm/s),scan pattern,current  (A),stress concentration factor of specimens,AM environment,preheat temperature  (°C),layer thickness  (μm),elongation  (%),types of AM,Frequency,critical cross-section size of specimens (mm),load control,voltage  (V),Young's modulus  (GPa),powder feed rate  (g/s),power  (W),yield strength  (MPa),fatigue environment,R-value,size of feedstock  (μm),speed function,direciton of specimen  (°),fatigue temperature  (°C),log10(Cycles to Failure),Material_Code,Maximum Stress,Minimum Stress
300171.361925858,112.602554158482,,,,powder,,4530.0,,0.015,1.0,,,,,E-PBF,20.0,,force,,,,,,air,0.1,,,90.0,25.0,5.477369255692558,Ti-6Al-4V,250.22789812995998,25.022789812996
4761.45602162376,247.030421966745,,,,powder,,4530.0,,0.015,1.0,,,,,E-PBF,20.0,,force,,,,,,air,0.1,,,90.0,25.0,3.6777397773977745,Ti-6Al-4V,548.9564932594333,54.89564932594333
7680.26667239234,247.030421966745,,,,powder,,4530.0,,0.015,1.0,,,,,E-PBF,20.0,,force,,,,,,air,0.1,,,90.0,25.0,3.8853762997629975,Ti-6Al-4V,548.9564932594333,54.89564932594333
8448.91198609458,247.121057902414,,,,powder,,4530.0,,0.015,1.0,,,,,E-PBF,20.0,,force,,,,,,air,0.1,,,90.0,25.0,3.92680078600786,Ti-6Al-4V,549.1579064498089,54.915790644980895
9228.10762893588,247.121057902414,,,,powder,,4530.0,,0.015,1.0,,,,,E-PBF,20.0,,force,,,,,,air,0.1,,,90.0,25.0,3.965112651126512,Ti-6Al-4V,549.1579064498089,54.915790644980895
10355.7173393873,247.208460008762,,,,powder,,4530.0,,0.015,1.0,,,,,E-PBF,20.0,,force,,,,,,air,0.1,,,90.0,25.0,4.015180187801877,Ti-6Al-4V,549.3521333528045,54.93521333528045
51836.3181045775,112.624592965263,,,,powder,,4530.0,,0.015,1.0,,,,,E-PBF,20.0,,force,,,,,,air,0.1,,,90.0,25.0,4.714634146341464,Ti-6Al-4V,250.27687325614,25.027687325614
108208.989798185,112.683708285608,,,,powder,,4530.0,,0.015,1.0,,,,,E-PBF,20.0,,force,,,,,,air,0.1,,,90.0,25.0,5.034263342633426,Ti-6Al-4V,250.40824063468446,25.04082406346845
150924.002742432,112.624592965263,,,,powder,,4530.0,,0.015,1.0,,,,,E-PBF,20.0,,force,,,,,,air,0.1,,,90.0,25.0,5.178758314855875,Ti-6Al-4V,250.27687325614,25.027687325614
168928.838124743,112.561255218029,,,,powder,,4530.0,,0.015,1.0,,,,,E-PBF,20.0,,force,,,,,,air,0.1,,,90.0,25.0,5.227703795037952,Ti-6Al-4V,250.1361227067311,25.01361227067311
172618.223545952,112.597604168835,,,,powder,,4530.0,,0.015,1.0,,,,,E-PBF,20.0,,force,,,,,,air,0.1,,,90.0,25.0,5.237086642872045,Ti-6Al-4V,250.21689815296668,25.021689815296668
203685.875999648,112.583031324655,,,,powder,,4530.0,,0.015,1.0,,,,,E-PBF,20.0,,force,,,,,,air,0.1,,,90.0,25.0,5.308960915165693,Ti-6Al-4V,250.18451405478888,25.01845140547889
4812.70423244258,247.391947356855,,,,powder,,4530.0,,0.015,1.0,,,,,E-PBF,20.0,3,force,,,,,,air,0.1,,,90.0,25.0,3.682389172675691,Ti-6Al-4V,549.7598830152333,54.97598830152333
7638.0270032761,247.249117550023,,,,powder,,4530.0,,0.015,1.0,,,,,E-PBF,20.0,3,force,,,,,,air,0.1,,,90.0,25.0,3.882981189433093,Ti-6Al-4V,549.4424834444956,54.94424834444956
8457.25505744103,247.821675704001,,,,powder,,4530.0,,0.015,1.0,,,,,E-PBF,20.0,3,force,,,,,,air,0.1,,,90.0,25.0,3.9272294284236957,Ti-6Al-4V,550.71483489778,55.071483489778
51985.6064576011,112.441690006289,,,,powder,,4530.0,,0.015,1.0,,,,,E-PBF,20.0,3,force,,,,,,air,0.1,,,90.0,25.0,4.715883114762905,Ti-6Al-4V,249.87042223619775,24.987042223619778
108247.281203572,112.315160539916,,,,powder,,4530.0,,0.015,1.0,,,,,E-PBF,20.0,3,force,,,,,,air,0.1,,,90.0,25.0,5.034416997190629,Ti-6Al-4V,249.58924564425774,24.958924564425775
116643.516812774,112.510255848449,,,,powder,,4530.0,,0.015,1.0,,,,,E-PBF,20.0,3,force,,,,,,air,0.1,,,90.0,25.0,5.066860605189921,Ti-6Al-4V,250.02279077433113,25.002279077433116
129541.00855393,112.441690006289,,,,powder,,4530.0,,0.015,1.0,,,,,E-PBF,20.0,3,force,,,,,,air,0.1,,,90.0,25.0,5.112407273972324,Ti-6Al-4V,249.87042223619775,24.987042223619778
9279.96184954599,247.536345318521,,,,powder,,4530.0,,0.015,1.0,,,,,E-PBF,20.0,6,force,,,,,,air,0.1,,,90.0,25.0,3.967546190813074,Ti-6Al-4V,550.0807673744911,55.00807673744911
150880.083394116,112.43079251142,,,,powder,,4530.0,,0.015,1.0,,,,,E-PBF,20.0,6,force,,,,,,air,0.1,,,90.0,25.0,5.178631915435634,Ti-6Al-4V,249.84620558093332,24.984620558093333
187227.997854507,112.510255848449,,,,powder,,4530.0,,0.015,1.0,,,,,E-PBF,20.0,6,force,,,,,,air,0.1,,,90.0,25.0,5.27237079314422,Ti-6Al-4V,250.02279077433113,25.002279077433116
204977.391237175,112.444961498288,,,,powder,,4530.0,,0.015,1.0,,,,,E-PBF,20.0,6,force,,,,,,air,0.1,,,90.0,25.0,5.311705961531745,Ti-6Al-4V,249.87769221841776,24.987769221841777
219882.913138468,112.444961498288,,,,powder,,4530.0,,0.015,1.0,,,,,E-PBF,20.0,6,force,,,,,,air,0.1,,,90.0,25.0,5.342191482121148,Ti-6Al-4V,249.87769221841776,24.987769221841777
8267.95656864106,247.391947356855,,,,powder,,4530.0,,0.015,1.0,,,,,E-PBF,20.0,9,force,,,,,,air,0.1,,,90.0,25.0,3.917398186623723,Ti-6Al-4V,549.7598830152333,54.97598830152333
8560.09449812721,247.490654343272,,,,powder,,4530.0,,0.015,1.0,,,,,E-PBF,20.0,9,force,,,,,,air,0.1,,,90.0,25.0,3.932478559044988,Ti-6Al-4V,549.9792318739378,54.99792318739378
9553.53077893717,247.623056962188,,,,powder,,4530.0,,0.015,1.0,,,,,E-PBF,20.0,9,force,,,,,,air,0.1,,,90.0,25.0,3.9801639071249966,Ti-6Al-4V,550.2734599159734,55.02734599159734
10361.7910953456,247.556846800999,,,,powder,,4530.0,,0.015,1.0,,,,,E-PBF,20.0,9,force,,,,,,air,0.1,,,90.0,25.0,4.015434832203833,Ti-6Al-4V,550.1263262244422,55.01263262244422
10994.3279567356,247.556846800999,,,,powder,,4530.0,,0.015,1.0,,,,,E-PBF,20.0,9,force,,,,,,air,0.1,,,90.0,25.0,4.041168687666663,Ti-6Al-4V,550.1263262244422,55.01263262244422
102852.830597043,112.34091170283,,,,powder,,4530.0,,0.015,1.0,,,,,E-PBF,20.0,9,force,,,,,,air,0.1,,,90.0,25.0,5.012216248347323,Ti-6Al-4V,249.64647045073332,24.964647045073335
150934.246007904,112.471079932293,,,,powder,,4530.0,,0.015,1.0,,,,,E-PBF,20.0,9,force,,,,,,air,0.1,,,90.0,25.0,5.178787789575822,Ti-6Al-4V,249.93573318287332,24.993573318287332
169162.720959107,112.450811844088,,,,powder,,4530.0,,0.015,1.0,,,,,E-PBF,20.0,9,force,,,,,,air,0.1,,,90.0,25.0,5.228304662098071,Ti-6Al-4V,249.8906929868622,24.98906929868622
174106.523575147,112.375593810041,,,,powder,,4530.0,,0.015,1.0,,,,,E-PBF,20.0,9,force,,,,,,air,0.1,,,90.0,25.0,5.2408150439467995,Ti-6Al-4V,249.72354180009108,24.97235418000911
255677.735671093,112.37484487955,,,,powder,,4530.0,,0.015,1.0,,,,,E-PBF,20.0,9,force,,,,,,air,0.1,,,90.0,25.0,5.407692911459367,Ti-6Al-4V,249.72187751011109,24.97218775101111
299963.674748249,112.394200403517,,,,powder,,4530.0,,0.015,1.0,,,,,E-PBF,20.0,9,force,,,,,,air,0.1,,,90.0,25.0,5.477068665347764,Ti-6Al-4V,249.76488978559334,24.976488978559335
591.864861485218,450.247085214938,,,,powder,,4530.0,,0.015,1.0,,,,,E-PBF,20.0,,force,,,,,,air,0.1,,,90.0,25.0,2.7722225570421974,Ti-6Al-4V,1000.5490782554177,100.05490782554178
1784.67882413549,450.22317987096,,,,powder,,4530.0,,0.015,1.0,,,,,E-PBF,20.0,,force,,,,,,air,0.1,,,90.0,25.0,3.2515600706129324,Ti-6Al-4V,1000.4959552688,100.04959552688001
2165.06910280174,359.951503118463,,,,powder,,4530.0,,0.015,1.0,,,,,E-PBF,20.0,,force,,,,,,air,0.1,,,90.0,25.0,3.335471762345986,Ti-6Al-4V,799.89222915214,79.989222915214
2975.20167386397,360.257175374897,,,,powder,,4530.0,,0.015,1.0,,,,,E-PBF,20.0,,force,,,,,,air,0.1,,,90.0,25.0,3.473516409687324,Ti-6Al-4V,800.5715008331043,80.05715008331043
6020.13212837646,359.951503118463,,,,powder,,4530.0,,0.015,1.0,,,,,E-PBF,20.0,,force,,,,,,air,0.1,,,90.0,25.0,3.779606023150696,Ti-6Al-4V,799.89222915214,79.989222915214
13152.7588103251,449.841172947304,,,,powder,,4530.0,,0.015,1.0,,,,,E-PBF,20.0,,force,,,,,,air,0.1,,,90.0,25.0,4.119016856281034,Ti-6Al-4V,999.6470509940089,99.96470509940089
16620.3806380764,270.001204476409,,,,powder,,4530.0,,0.015,1.0,,,,,E-PBF,20.0,,force,,,,,,air,0.1,,,90.0,25.0,4.220640965725061,Ti-6Al-4V,600.0026766142422,60.000267661424225
21937.886134644,270.001204476409,,,,powder,,4530.0,,0.015,1.0,,,,,E-PBF,20.0,,force,,,,,,air,0.1,,,90.0,25.0,4.341194778011349,Ti-6Al-4V,600.0026766142422,60.000267661424225
22665.4691124075,179.960312654782,,,,powder,,4530.0,,0.015,1.0,,,,,E-PBF,20.0,,force,,,,,,air,0.1,,,90.0,25.0,4.355364712180129,Ti-6Al-4V,399.91180589951557,39.99118058995156
38534.0703683997,360.094747027159,,,,powder,,4530.0,,0.015,1.0,,,,,E-PBF,20.0,,force,,,,,,air,0.1,,,90.0,25.0,4.5858448861261225,Ti-6Al-4V,800.2105489492421,80.02105489492422
145634.418344237,270.23049057939,,,,powder,,4530.0,,0.015,1.0,,,,,E-PBF,20.0,,force,,,,,,air,0.1,,,90.0,25.0,5.163264025598693,Ti-6Al-4V,600.5122012875333,60.051220128753336
175329.428198642,180.022369879851,,,,powder,,4530.0,,0.015,1.0,,,,,E-PBF,20.0,,force,,,,,,air,0.1,,,90.0,25.0,5.2438548164454755,Ti-6Al-4V,400.0497108441133,40.00497108441133
398597.804246012,179.807619305148,,,,powder,,4530.0,,0.015,1.0,,,,,E-PBF,20.0,,force,,,,,,air,0.1,,,90.0,25.0,5.600534901974938,Ti-6Al-4V,399.5724873447733,39.95724873447733
643820.01253583,179.888725332813,,,,powder,,4530.0,,0.015,1.0,,,,,E-PBF,20.0,,force,,,,,,air,0.1,,,90.0,25.0,5.808764472192399,Ti-6Al-4V,399.7527229618067,39.97527229618067
2617209.49043763,180.051400074111,,,,powder,,4530.0,,0.015,1.0,,,,,E-PBF,20.0,,force,,,,,,air,0.1,,,90.0,25.0,6.4178384864533236,Ti-6Al-4V,400.1142223869133,40.01142223869133
3496905.25560076,180.08531019518,,,,powder,,4530.0,,0.015,1.0,,,,,E-PBF,20.0,,force,,,,,,air,0.1,,,90.0,25.0,6.543683865787314,Ti-6Al-4V,400.1895782115111,40.01895782115111
6532840.04701078,180.276013349493,,,,powder,,4530.0,,0.015,1.0,,,,,E-PBF,20.0,,force,,,,,,air,0.1,,,90.0,25.0,6.815102024858877,Ti-6Al-4V,400.61336299887336,40.06133629988734
10281754.3396219,179.971401253819,,,,powder,,4530.0,,0.015,1.0,,,,,E-PBF,20.0,,force,,,,,,air,0.1,,,90.0,25.0,7.012067223123587,Ti-6Al-4V,399.9364472307089,39.993644723070894
11641444.575503,179.962576413851,,,,powder,,4530.0,,0.015,1.0,,,,,E-PBF,20.0,,force,,,,,,air,0.1,,,90.0,25.0,7.066006874836472,Ti-6Al-4V,399.91683647522444,39.99168364752245
262.473705479716,449.705001576223,,,,powder,,4530.0,,0.015,1.0,,,,,E-PBF,20.0,,force,,,,,,air,0.1,,,90.0,25.0,2.4190858024579813,Ti-6Al-4V,999.3444479471623,99.93444479471623
847.189314635044,450.086892862607,,,,powder,,4530.0,,0.015,1.0,,,,,E-PBF,20.0,,force,,,,,,air,0.1,,,90.0,25.0,2.9279804694975606,Ti-6Al-4V,1000.1930952502378,100.01930952502379
1544.12532160178,450.469108452598,,,,powder,,4530.0,,0.015,1.0,,,,,E-PBF,20.0,,force,,,,,,air,0.1,,,90.0,25.0,3.1886825448801726,Ti-6Al-4V,1001.0424632279955,100.10424632279955
6968.67148554189,270.148689137853,,,,powder,,4530.0,,0.015,1.0,,,,,E-PBF,20.0,,force,,,,,,air,0.1,,,90.0,25.0,3.8431499916573317,Ti-6Al-4V,600.33042030634,60.033042030634
12798.9094914136,449.907850523559,,,,powder,,4530.0,,0.015,1.0,,,,,E-PBF,20.0,,force,,,,,,air,0.1,,,90.0,25.0,4.107172967926214,Ti-6Al-4V,999.7952233856865,99.97952233856866
27601.8188800897,270.026887801975,,,,powder,,4530.0,,0.015,1.0,,,,,E-PBF,20.0,,force,,,,,,air,0.1,,,90.0,25.0,4.44093770175937,Ti-6Al-4V,600.0597506710556,60.00597506710556
108190.02616981,179.82472314598,,,,powder,,4530.0,,0.015,1.0,,,,,E-PBF,20.0,,force,,,,,,air,0.1,,,90.0,25.0,5.034187225843852,Ti-6Al-4V,399.6104958799555,39.961049587995554
134947.622005238,269.919472442043,,,,powder,,4530.0,,0.015,1.0,,,,,E-PBF,20.0,,force,,,,,,air,0.1,,,90.0,25.0,5.1301652359907015,Ti-6Al-4V,599.8210498712067,59.98210498712067
231660.847835099,179.753189760847,,,,powder,,4530.0,,0.015,1.0,,,,,E-PBF,20.0,,force,,,,,,air,0.1,,,90.0,25.0,5.36485264144666,Ti-6Al-4V,399.4515328018822,39.94515328018822
363742.720457922,269.690450232808,,,,powder,,4530.0,,0.015,1.0,,,,,E-PBF,20.0,,force,,,,,,air,0.1,,,90.0,25.0,5.560794310594403,Ti-6Al-4V,599.3121116284623,59.93121116284623
1173457.58087355,179.753189760847,,,,powder,,4530.0,,0.015,1.0,,,,,E-PBF,20.0,,force,,,,,,air,0.1,,,90.0,25.0,6.069467394978059,Ti-6Al-4V,399.4515328018822,39.94515328018822
1298422.59752713,179.905836888694,,,,powder,,4530.0,,0.015,1.0,,,,,E-PBF,20.0,,force,,,,,,air,0.1,,,90.0,25.0,6.113416065271608,Ti-6Al-4V,399.7907486415422,39.97907486415423
1508351.83101526,179.90279573742,,,,powder,,4530.0,,0.015,1.0,,,,,E-PBF,20.0,,force,,,,,,air,0.1,,,90.0,25.0,6.178502654827259,Ti-6Al-4V,399.7839905276,39.978399052760004
2013044.51686644,180.030296981159,,,,powder,,4530.0,,0.015,1.0,,,,,E-PBF,20.0,,force,,,,,,air,0.1,,,90.0,25.0,6.3038533790693165,Ti-6Al-4V,400.0673266247978,40.00673266247978
4086715.21342716,179.90279573742,,,,powder,,4530.0,,0.015,1.0,,,,,E-PBF,20.0,,force,,,,,,air,0.1,,,90.0,25.0,6.611374374548778,Ti-6Al-4V,399.7839905276,39.978399052760004
4880652.44458623,179.90279573742,,,,powder,,4530.0,,0.015,1.0,,,,,E-PBF,20.0,,force,,,,,,air,0.1,,,90.0,25.0,6.688477882278001,Ti-6Al-4V,399.7839905276,39.978399052760004
7681242.95280061,179.902553822792,,,,powder,,4530.0,,0.015,1.0,,,,,E-PBF,20.0,,force,,,,,,air,0.1,,,90.0,25.0,6.885431501784806,Ti-6Al-4V,399.7834529395377,39.97834529395377
10873870.8142166,180.03005489508,,,,powder,,4530.0,,0.015,1.0,,,,,E-PBF,20.0,,force,,,,,,air,0.1,,,90.0,25.0,7.036384169110225,Ti-6Al-4V,400.0667886557334,40.00667886557334
83.5694881987218,449.59376711061,,,,powder,,4530.0,,0.015,1.0,,,,,E-PBF,20.0,,force,,,,,,air,0.1,,,90.0,25.0,1.9220477424429716,Ti-6Al-4V,999.0972602457999,99.90972602458
631.210097219239,450.173627317704,,,,powder,,4530.0,,0.015,1.0,,,,,E-PBF,20.0,,force,,,,,,air,0.1,,,90.0,25.0,2.800173937494653,Ti-6Al-4V,1000.3858384837866,100.03858384837866
2035.3356951727,449.574797480912,,,,powder,,4530.0,,0.015,1.0,,,,,E-PBF,20.0,,force,,,,,,air,0.1,,,90.0,25.0,3.308636049206234,Ti-6Al-4V,999.0551055131378,99.9055105513138
2531.31028876763,449.631708771287,,,,powder,,4530.0,,0.015,1.0,,,,,E-PBF,20.0,,force,,,,,,air,0.1,,,90.0,25.0,3.403345384368046,Ti-6Al-4V,999.1815750473044,99.91815750473044
3295.81585277833,449.775454413309,,,,powder,,4530.0,,0.015,1.0,,,,,E-PBF,20.0,,force,,,,,,air,0.1,,,90.0,25.0,3.5179629383538447,Ti-6Al-4V,999.5010098073533,99.95010098073533
3879.44336605667,450.170339954189,,,,powder,,4530.0,,0.015,1.0,,,,,E-PBF,20.0,,force,,,,,,air,0.1,,,90.0,25.0,3.5887694162147743,Ti-6Al-4V,1000.378533231531,100.03785332315312
4602.01077436161,450.170339954189,,,,powder,,4530.0,,0.015,1.0,,,,,E-PBF,20.0,,force,,,,,,air,0.1,,,90.0,25.0,3.6629476311167,Ti-6Al-4V,1000.378533231531,100.03785332315312
4634.775593336,359.901192852035,,,,powder,,4530.0,,0.015,1.0,,,,,E-PBF,20.0,,force,,,,,,air,0.1,,,90.0,25.0,3.666028711310027,Ti-6Al-4V,799.7804285600778,79.97804285600779
5631.35354905831,450.170339954189,,,,powder,,4530.0,,0.015,1.0,,,,,E-PBF,20.0,,force,,,,,,air,0.1,,,90.0,25.0,3.750612794182613,Ti-6Al-4V,1000.378533231531,100.03785332315312
6403.12210582809,359.901192852035,,,,powder,,4530.0,,0.015,1.0,,,,,E-PBF,20.0,,force,,,,,,air,0.1,,,90.0,25.0,3.806391783782892,Ti-6Al-4V,799.7804285600778,79.97804285600779
7447.23961777027,450.170339954189,,,,powder,,4530.0,,0.015,1.0,,,,,E-PBF,20.0,,force,,,,,,air,0.1,,,90.0,25.0,3.8719953276584915,Ti-6Al-4V,1000.378533231531,100.03785332315312
7649.81757870278,359.61053543605,,,,powder,,4530.0,,0.015,1.0,,,,,E-PBF,20.0,,force,,,,,,air,0.1,,,90.0,25.0,3.8836510788781444,Ti-6Al-4V,799.1345231912221,79.91345231912221
8834.32846580463,450.534192886377,,,,powder,,4530.0,,0.015,1.0,,,,,E-PBF,20.0,,force,,,,,,air,0.1,,,90.0,25.0,3.946173542560417,Ti-6Al-4V,1001.18709530306,100.118709530306
9628.38187925749,360.192085193655,,,,powder,,4530.0,,0.015,1.0,,,,,E-PBF,20.0,,force,,,,,,air,0.1,,,90.0,25.0,3.98355330685905,Ti-6Al-4V,800.4268559858999,80.04268559859
10940.6125846843,360.03407183827,,,,powder,,4530.0,,0.015,1.0,,,,,E-PBF,20.0,,force,,,,,,air,0.1,,,90.0,25.0,4.039041639611659,Ti-6Al-4V,800.0757151961556,80.00757151961557
12051.5532543881,450.534192886377,,,,powder,,4530.0,,0.015,1.0,,,,,E-PBF,20.0,,force,,,,,,air,0.1,,,90.0,25.0,4.081043024200281,Ti-6Al-4V,1001.18709530306,100.118709530306
12895.240051632,360.03407183827,,,,powder,,4530.0,,0.015,1.0,,,,,E-PBF,20.0,,force,,,,,,air,0.1,,,90.0,25.0,4.110429431167929,Ti-6Al-4V,800.0757151961556,80.00757151961557
14765.0703440963,270.018044425197,,,,powder,,4530.0,,0.015,1.0,,,,,E-PBF,20.0,,force,,,,,,air,0.1,,,90.0,25.0,4.1692355203820375,Ti-6Al-4V,600.04009872266,60.004009872266
17224.3534221769,360.483212650791,,,,powder,,4530.0,,0.015,1.0,,,,,E-PBF,20.0,,force,,,,,,air,0.1,,,90.0,25.0,4.236142928086128,Ti-6Al-4V,801.0738058906467,80.10738058906468
20117.6694895424,360.483212650791,,,,powder,,4530.0,,0.015,1.0,,,,,E-PBF,20.0,,force,,,,,,air,0.1,,,90.0,25.0,4.30357766890606,Ti-6Al-4V,801.0738058906467,80.10738058906468
23101.5143887554,269.820294235878,,,,powder,,4530.0,,0.015,1.0,,,,,E-PBF,20.0,,force,,,,,,air,0.1,,,90.0,25.0,4.363640450416925,Ti-6Al-4V,599.6006538575067,59.960065385750674
24238.14380911,360.774575413476,,,,powder,,4530.0,,0.015,1.0,,,,,E-PBF,20.0,,force,,,,,,air,0.1,,,90.0,25.0,4.384499357889978,Ti-6Al-4V,801.7212786966132,80.17212786966132
28090.687065503,360.192085193655,,,,powder,,4530.0,,0.015,1.0,,,,,E-PBF,20.0,,force,,,,,,air,0.1,,,90.0,25.0,4.448562361668915,Ti-6Al-4V,800.4268559858999,80.04268559859
32049.3459100891,269.774060860458,,,,powder,,4530.0,,0.015,1.0,,,,,E-PBF,20.0,,force,,,,,,air,0.1,,,90.0,25.0,4.505819170499526,Ti-6Al-4V,599.49791302324,59.949791302324
36730.9886541869,359.901192852035,,,,powder,,4530.0,,0.015,1.0,,,,,E-PBF,20.0,,force,,,,,,air,0.1,,,90.0,25.0,4.565032618007134,Ti-6Al-4V,799.7804285600778,79.97804285600779
37484.4421951167,269.774060860458,,,,powder,,4530.0,,0.015,1.0,,,,,E-PBF,20.0,,force,,,,,,air,0.1,,,90.0,25.0,4.573851052506788,Ti-6Al-4V,599.49791302324,59.949791302324
45147.2319882695,269.774060860458,,,,powder,,4530.0,,0.015,1.0,,,,,E-PBF,20.0,,force,,,,,,air,0.1,,,90.0,25.0,4.654631128534985,Ti-6Al-4V,599.49791302324,59.949791302324
54376.4942690853,269.774060860458,,,,powder,,4530.0,,0.015,1.0,,,,,E-PBF,20.0,,force,,,,,,air,0.1,,,90.0,25.0,4.7354112045631815,Ti-6Al-4V,599.49791302324,59.949791302324
64152.8148212766,269.774060860458,,,,powder,,4530.0,,0.015,1.0,,,,,E-PBF,20.0,,force,,,,,,air,0.1,,,90.0,25.0,4.807215716588246,Ti-6Al-4V,599.49791302324,59.949791302324
75686.8147682855,269.484114070105,,,,powder,,4530.0,,0.015,1.0,,,,,E-PBF,20.0,,force,,,,,,air,0.1,,,90.0,25.0,4.87902022861331,Ti-6Al-4V,598.8535868224556,59.88535868224556
89294.5063397107,269.774060860458,,,,powder,,4530.0,,0.015,1.0,,,,,E-PBF,20.0,,force,,,,,,air,0.1,,,90.0,25.0,4.9508247406383745,Ti-6Al-4V,599.49791302324,59.949791302324
106442.982454867,269.484114070105,,,,powder,,4530.0,,0.015,1.0,,,,,E-PBF,20.0,,force,,,,,,air,0.1,,,90.0,25.0,5.027117034665005,Ti-6Al-4V,598.8535868224556,59.88535868224556
125078.700810621,179.735971035669,,,,powder,,4530.0,,0.015,1.0,,,,,E-PBF,20.0,,force,,,,,,air,0.1,,,90.0,25.0,5.0971833615882565,Ti-6Al-4V,399.4132689681533,39.94132689681533
172998.679726927,270.064319614066,,,,powder,,4530.0,,0.015,1.0,,,,,E-PBF,20.0,,force,,,,,,air,0.1,,,90.0,25.0,5.238042788738633,Ti-6Al-4V,600.1429324757022,60.01429324757022
214212.464876492,180.055725971937,,,,powder,,4530.0,,0.015,1.0,,,,,E-PBF,20.0,,force,,,,,,air,0.1,,,90.0,25.0,5.330844738529326,Ti-6Al-4V,400.1238354931933,40.01238354931934
214924.64138882,270.064319614066,,,,powder,,4530.0,,0.015,1.0,,,,,E-PBF,20.0,,force,,,,,,air,0.1,,,90.0,25.0,5.332286210771528,Ti-6Al-4V,600.1429324757022,60.01429324757022
287847.585814911,180.089086723189,,,,powder,,4530.0,,0.015,1.0,,,,,E-PBF,20.0,,force,,,,,,air,0.1,,,90.0,25.0,5.459162591367463,Ti-6Al-4V,400.1979704959756,40.019797049597564
1733033.69549254,179.929108576415,,,,powder,,4530.0,,0.015,1.0,,,,,E-PBF,20.0,,force,,,,,,air,0.1,,,90.0,25.0,6.238807006813289,Ti-6Al-4V,399.8424635031444,39.98424635031444
1959627.32118604,179.960190814808,,,,powder,,4530.0,,0.015,1.0,,,,,E-PBF,20.0,,force,,,,,,air,0.1,,,90.0,25.0,6.292173485773894,Ti-6Al-4V,399.91153514401776,39.99115351440178
2293125.91518062,179.671637936546,,,,powder,,4530.0,,0.015,1.0,,,,,E-PBF,20.0,,force,,,,,,air,0.1,,,90.0,25.0,6.360427902425862,Ti-6Al-4V,399.27030652565776,39.927030652565776
2912576.91703708,179.960190814808,,,,powder,,4530.0,,0.015,1.0,,,,,E-PBF,20.0,,force,,,,,,air,0.1,,,90.0,25.0,6.464277403288557,Ti-6Al-4V,399.91153514401776,39.99115351440178
5602340.58394486,179.800327169855,,,,powder,,4530.0,,0.015,1.0,,,,,E-PBF,20.0,,force,,,,,,air,0.1,,,90.0,25.0,6.748369507420737,Ti-6Al-4V,399.55628259967773,39.955628259967774
98570.5100164952,135.019052243154,,,,powder,1032.9,,,,1.0,,,60.0,13.2,L-PBF,15.0,2,force,,96.7,,500.0,967.0,air,0.1,30.0,,90.0,25.0,4.993747003655776,Ti-6Al-4V,300.04233831811996,30.004233831811998
99763.2092622454,135.027610124943,,,,powder,1032.9,,,,1.0,,,60.0,13.2,L-PBF,15.0,2,force,,96.7,,500.0,967.0,air,0.1,30.0,,90.0,25.0,4.9989704114254385,Ti-6Al-4V,300.0613558332067,30.00613558332067
80433.385134125,135.019052243154,,,,powder,1021.7,,,,1.0,,,60.0,8.52,L-PBF,15.0,2,force,,86.6,,500.0,965.4,air,0.1,30.0,,90.0,25.0,4.905436346883993,Ti-6Al-4V,300.04233831811996,30.004233831811998
81155.1569987381,135.019052243154,,,,powder,1021.7,,,,1.0,,,60.0,8.52,L-PBF,15.0,2,force,,86.6,,500.0,965.4,air,0.1,30.0,,90.0,25.0,4.909316122251397,Ti-6Al-4V,300.04233831811996,30.004233831811998
90057.5163344209,135.010494361365,,,,powder,1021.7,,,,1.0,,,60.0,8.52,L-PBF,15.0,2,force,,86.6,,500.0,965.4,air,0.1,30.0,,90.0,25.0,4.954519965532427,Ti-6Al-4V,300.02332080303336,30.002332080303336
115271.462124742,134.944977614616,,,,powder,1047.0,,,,1.0,,,60.0,11.6,L-PBF,15.0,5,force,,110.4,,500.0,993.2,air,0.1,30.0,,90.0,25.0,5.061721801867107,Ti-6Al-4V,299.87772803248,29.987772803248
116484.235040687,134.956177614616,,,,powder,1047.0,,,,1.0,,,60.0,11.6,L-PBF,15.0,5,force,,110.4,,500.0,993.2,air,0.1,30.0,,90.0,25.0,5.066267151987553,Ti-6Al-4V,299.90261692136886,29.990261692136887
135511.55519534,134.935110274679,,,,powder,1047.0,,,,1.0,,,60.0,11.6,L-PBF,15.0,5,force,,110.4,,500.0,993.2,air,0.1,30.0,,90.0,25.0,5.13197632948059,Ti-6Al-4V,299.8558006103978,29.985580061039784
96023.2882534747,135.022044954552,,,,powder,1057.1,,,,1.0,,,60.0,7.7,L-PBF,15.0,5,force,,107.8,,500.0,1003.7,air,0.1,30.0,,90.0,25.0,4.982376574012727,Ti-6Al-4V,300.04898878789334,30.004898878789334
107106.400046898,135.019379634425,,,,powder,1057.1,,,,1.0,,,60.0,7.7,L-PBF,15.0,5,force,,107.8,,500.0,1003.7,air,0.1,30.0,,90.0,25.0,5.029815422484579,Ti-6Al-4V,300.0430658542778,30.004306585427784
108760.382841184,135.020712294489,,,,powder,1057.1,,,,1.0,,,60.0,7.7,L-PBF,15.0,5,force,,107.8,,500.0,1003.7,air,0.1,30.0,,90.0,25.0,5.036470727653243,Ti-6Al-4V,300.0460273210866,30.004602732108665
80140.3435100215,202.124913976169,,,,powder,533.2,,,,1.0,Ar,,40.0,38.2,L-PBF,30.0,5.5,force,,190.0,,,375.2,air,0.1,,,90.0,23.0,4.903851199641316,316L,449.1664755025978,44.91664755025978
99490.0197858048,198.888372753266,,,,powder,533.2,,,,1.0,Ar,,40.0,38.2,L-PBF,30.0,5.5,force,,190.0,,,375.2,air,0.1,,,90.0,23.0,4.997779517234736,316L,441.9741616739244,44.19741616739245
122413.113888961,191.557186848684,,,,powder,533.2,,,,1.0,Ar,,40.0,38.2,L-PBF,30.0,5.5,force,,190.0,,,375.2,air,0.1,,,90.0,23.0,5.087827945460999,316L,425.68263744152,42.568263744152006
193989.803469845,181.541973780175,,,,powder,533.2,,,,1.0,Ar,,40.0,38.2,L-PBF,30.0,5.5,force,,190.0,,,375.2,air,0.1,,,90.0,23.0,5.287778903058271,316L,403.4266084003889,40.34266084003889
260173.022338151,175.80301434331,,,,powder,533.2,,,,1.0,Ar,,40.0,38.2,L-PBF,30.0,5.5,force,,190.0,,,375.2,air,0.1,,,90.0,23.0,5.4152622620292155,316L,390.6733652073555,39.06733652073555
273853.708222032,175.845627795706,,,,powder,533.2,,,,1.0,Ar,,40.0,38.2,L-PBF,30.0,5.5,force,,190.0,,,375.2,air,0.1,,,90.0,23.0,5.437518626036988,316L,390.76806176823555,39.07680617682356
368342.884171032,171.187037301143,,,,powder,533.2,,,,1.0,Ar,,40.0,38.2,L-PBF,30.0,5.5,force,,190.0,,,375.2,air,0.1,,,90.0,23.0,5.566252284357578,316L,380.4156384469844,38.041563844698445
391497.982596442,167.573550351468,,,,powder,533.2,,,,1.0,Ar,,40.0,38.2,L-PBF,30.0,5.5,force,,190.0,,,375.2,air,0.1,,,90.0,23.0,5.592729528464229,316L,372.3856674477066,37.238566744770665
22789814.987718,153.165776633146,,,,powder,533.2,,,,1.0,Ar,,40.0,38.2,L-PBF,30.0,5.5,force,,190.0,,,375.2,air,0.1,,,90.0,23.0,7.35774079950511,316L,340.3683925181022,34.03683925181022
677.653784176567,247.79028400998,,,,powder,495.9,,,,1.0,,115.0,125.0,0.4,metal extrusion,30.0,5.5,force,,142.0,,,441.0,air,0.1,,,90.0,23.0,2.83100786787183,17-4 PH,550.6450755777333,55.06450755777334
4739.78349039889,177.523110289664,,,,powder,495.9,,,,1.0,,115.0,125.0,0.4,metal extrusion,30.0,5.5,force,,142.0,,,441.0,air,0.1,,,90.0,23.0,3.6757585038950573,17-4 PH,394.49580064369775,39.449580064369776
19804.825527728,153.341305705779,,,,powder,495.9,,,,1.0,,115.0,125.0,0.4,metal extrusion,30.0,5.5,force,,142.0,,,441.0,air,0.1,,,90.0,23.0,4.296771020803491,17-4 PH,340.75845712395335,34.075845712395335
21128.5954893668,128.381445363053,,,,powder,495.9,,,,1.0,,115.0,125.0,0.4,metal extrusion,30.0,5.5,force,,142.0,,,441.0,air,0.1,,,90.0,23.0,4.324870628548241,17-4 PH,285.2921008067844,28.52921008067844
46573.6243468104,128.113498682452,,,,powder,495.9,,,,1.0,,115.0,125.0,0.4,metal extrusion,30.0,5.5,force,,142.0,,,441.0,air,0.1,,,90.0,23.0,4.668140035926574,17-4 PH,284.6966637387822,28.469666373878223
47447.4935449132,152.953094946925,,,,powder,495.9,,,,1.0,,115.0,125.0,0.4,metal extrusion,30.0,5.5,force,,142.0,,,441.0,air,0.1,,,90.0,23.0,4.67621327538577,17-4 PH,339.89576654872224,33.989576654872224
79137.8215013537,103.275605555595,,,,powder,495.9,,,,1.0,,115.0,125.0,0.4,metal extrusion,30.0,5.5,force,,142.0,,,441.0,air,0.1,,,90.0,23.0,4.898384090876142,17-4 PH,229.5013456791,22.950134567910002
122535.506008016,103.22959692336,,,,powder,495.9,,,,1.0,,115.0,125.0,0.4,metal extrusion,30.0,5.5,force,,142.0,,,441.0,air,0.1,,,90.0,23.0,5.088261948529724,17-4 PH,229.39910427413335,22.939910427413338
484233.406086407,78.3939283397388,,,,powder,495.9,,,,1.0,,115.0,125.0,0.4,metal extrusion,30.0,5.5,force,,142.0,,,441.0,air,0.1,,,90.0,23.0,5.685054747060565,17-4 PH,174.20872964386402,17.4208729643864
1261779.04206263,74.6371134165787,,,,powder,495.9,,,,1.0,,115.0,125.0,0.4,metal extrusion,30.0,5.5,force,,142.0,,,441.0,air,0.1,,,90.0,23.0,6.100983309571675,17-4 PH,165.86025203684156,16.586025203684155
1200.73032272671,113.404059528013,,,,powder,314.0,,,,1.0,,100.0,150.0,10.2,metal extrusion,30.0,5.5,force,,160.0,,,152.9,air,0.1,,,90.0,23.0,3.079445478258132,316L,252.0090211733622,25.200902117336224
10910.7839372524,89.2103943306689,,,,powder,314.0,,,,1.0,,100.0,150.0,10.2,metal extrusion,30.0,5.5,force,,160.0,,,152.9,air,0.1,,,90.0,23.0,4.037855955665483,316L,198.24532073481979,19.82453207348198
25399.2788240781,101.168920345385,,,,powder,314.0,,,,1.0,,100.0,150.0,10.2,metal extrusion,30.0,5.5,force,,160.0,,,152.9,air,0.1,,,90.0,23.0,4.404821385629002,316L,224.81982298974444,22.481982298974444
43577.1467121341,76.9207141140199,,,,powder,314.0,,,,1.0,,100.0,150.0,10.2,metal extrusion,30.0,5.5,force,,160.0,,,152.9,air,0.1,,,90.0,23.0,4.639258790670612,316L,170.93492025337756,17.093492025337756
157567.525357282,65.0754855943607,,,,powder,314.0,,,,1.0,,100.0,150.0,10.2,metal extrusion,30.0,5.5,force,,160.0,,,152.9,air,0.1,,,90.0,23.0,5.197466714350206,316L,144.61219020969045,14.461219020969047
297098.884981614,65.0949366272357,,,,powder,314.0,,,,1.0,,100.0,150.0,10.2,metal extrusion,30.0,5.5,force,,160.0,,,152.9,air,0.1,,,90.0,23.0,5.472901021890365,316L,144.65541472719045,14.465541472719046
1027328.88396429,54.2156675172495,,,,powder,314.0,,,,1.0,,100.0,150.0,10.2,metal extrusion,30.0,5.5,force,,160.0,,,152.9,air,0.1,,,90.0,23.0,6.011709498734177,316L,120.47926114944333,12.047926114944334
1626043.80565986,59.6996411980982,,,,powder,314.0,,,,1.0,,100.0,150.0,10.2,metal extrusion,30.0,5.5,force,,160.0,,,152.9,air,0.1,,,90.0,23.0,6.211132241319605,316L,132.6658693291071,13.26658693291071
106316.585137614,196.060238836165,110.0,,,powder,570.8,,,,1.0,Ar,,40.0,38.4,L-PBF,30.0,5.5,force,,129.0,,180.0,443.1,air,0.1,,,90.0,23.0,5.026601018727488,316L,435.68941963592226,43.56894196359223
124662.880495762,196.175493019639,110.0,,,powder,570.8,,,,1.0,Ar,,40.0,38.4,L-PBF,30.0,5.5,force,,129.0,,180.0,443.1,air,0.1,,,90.0,23.0,5.0957371576030015,316L,435.9455400436422,43.59455400436423
166798.16861264,173.454782403447,110.0,,,powder,570.8,,,,1.0,Ar,,40.0,38.4,L-PBF,30.0,5.5,force,,129.0,,180.0,443.1,air,0.1,,,90.0,23.0,5.222191277921677,316L,385.45507200766,38.545507200766004
186718.257606331,173.454782403447,110.0,,,powder,570.8,,,,1.0,Ar,,40.0,38.4,L-PBF,30.0,5.5,force,,129.0,,180.0,443.1,air,0.1,,,90.0,23.0,5.271186786026239,316L,385.45507200766,38.545507200766004
249176.997938807,150.952004277199,110.0,,,powder,570.8,,,,1.0,Ar,,40.0,38.4,L-PBF,30.0,5.5,force,,129.0,,180.0,443.1,air,0.1,,,90.0,23.0,5.396507949185695,316L,335.44889839377555,33.544889839377554
486690.700192848,128.132678684611,110.0,,,powder,570.8,,,,1.0,Ar,,40.0,38.4,L-PBF,30.0,5.5,force,,129.0,,180.0,443.1,air,0.1,,,90.0,23.0,5.6872530477156324,316L,284.7392859658022,28.473928596580222
606034.197981537,129.049000015053,110.0,,,powder,570.8,,,,1.0,Ar,,40.0,38.4,L-PBF,30.0,5.5,force,,129.0,,180.0,443.1,air,0.1,,,90.0,23.0,5.78249713171682,316L,286.7755555890067,28.677555558900668
1211345.20156083,106.548277835748,110.0,,,powder,570.8,,,,1.0,Ar,,40.0,38.4,L-PBF,30.0,5.5,force,,129.0,,180.0,443.1,air,0.1,,,90.0,23.0,6.083267923299514,316L,236.77395074610666,23.67739507461067
1491073.87411587,106.37681680032,110.0,,,powder,570.8,,,,1.0,Ar,,40.0,38.4,L-PBF,30.0,5.5,force,,129.0,,180.0,443.1,air,0.1,,,90.0,23.0,6.1734991607743215,316L,236.39292622293334,23.639292622293336
82137.5371912296,700.295857988166,50.0,,,powder,,1750.0,,,1.0,,,20.0,10.2,L-PBF,10.0,6,force,,162.0,,210.0,965.0,air,-1.0,,,0.0,25.0,4.9145416768437356,IN738LC,700.295857988166,-700.295857988166
132124.705595012,675.148018893198,50.0,,,powder,,1750.0,,,1.0,,,20.0,10.2,L-PBF,10.0,6,force,,162.0,,210.0,965.0,air,-1.0,,,0.0,25.0,5.120984032606085,IN738LC,675.148018893198,-675.148018893198
189163.441915309,647.927839289756,50.0,,,powder,,1750.0,,,1.0,,,20.0,10.2,L-PBF,10.0,6,force,,162.0,,210.0,965.0,air,-1.0,,,0.0,25.0,5.276837207601934,IN738LC,647.927839289756,-647.927839289756
222928.447473808,621.597633136095,50.0,,,powder,,1750.0,,,1.0,,,20.0,10.2,L-PBF,10.0,6,force,,162.0,,210.0,965.0,air,-1.0,,,0.0,25.0,5.348165491506676,IN738LC,621.597633136095,-621.597633136095
243967.240239369,610.058707142393,50.0,,,powder,,1750.0,,,1.0,,,20.0,10.2,L-PBF,10.0,6,force,,162.0,,210.0,965.0,air,-1.0,,,0.0,25.0,5.387331513476231,IN738LC,610.058707142393,-610.058707142393
344698.974360597,595.831476427324,50.0,,,powder,,1750.0,,,1.0,,,20.0,10.2,L-PBF,10.0,6,force,,162.0,,210.0,965.0,air,-1.0,,,0.0,25.0,5.537439991182256,IN738LC,595.831476427324,-595.831476427324
628077.893778728,569.764041875284,50.0,,,powder,,1750.0,,,1.0,,,20.0,10.2,L-PBF,10.0,6,force,,162.0,,210.0,965.0,air,-1.0,,,0.0,25.0,5.7980135079736215,IN738LC,569.764041875284,-569.764041875284
1285598.4700491,545.857988165681,50.0,,,powder,,1750.0,,,1.0,,,20.0,10.2,L-PBF,10.0,6,force,,162.0,,210.0,965.0,air,-1.0,,,0.0,25.0,6.109105346915191,IN738LC,545.857988165681,-545.857988165681
129600.610553275,674.995857988166,50.0,,,powder,,1750.0,,,1.0,,,20.0,10.0,L-PBF,10.0,6,force,,167.0,,210.0,953.0,air,-1.0,,,0.0,25.0,5.112607047516779,IN738LC,674.995857988166,-674.995857988166
151470.25832943,623.227621561534,50.0,,,powder,,1750.0,,,1.0,,,20.0,10.0,L-PBF,10.0,6,force,,167.0,,210.0,953.0,air,-1.0,,,0.0,25.0,5.180327366096144,IN738LC,623.227621561534,-623.227621561534
154422.658909515,700.296162368812,50.0,,,powder,,1750.0,,,1.0,,,20.0,10.0,L-PBF,10.0,6,force,,167.0,,210.0,953.0,air,-1.0,,,0.0,25.0,5.1887110260344285,IN738LC,700.296162368812,-700.296162368812
358049.366896631,595.801866181156,50.0,,,powder,,1750.0,,,1.0,,,20.0,10.0,L-PBF,10.0,6,force,,167.0,,210.0,953.0,air,-1.0,,,0.0,25.0,5.553942910143031,IN738LC,595.801866181156,-595.801866181156
366091.334105952,648.079692567452,50.0,,,powder,,1750.0,,,1.0,,,20.0,10.0,L-PBF,10.0,6,force,,167.0,,210.0,953.0,air,-1.0,,,0.0,25.0,5.563589448645231,IN738LC,648.079692567452,-648.079692567452
463132.069717466,570.11815311625,50.0,,,powder,,1750.0,,,1.0,,,20.0,10.0,L-PBF,10.0,6,force,,167.0,,210.0,953.0,air,-1.0,,,0.0,25.0,5.665704854885292,IN738LC,570.11815311625,-570.11815311625
840305.220420023,545.264630054355,50.0,,,powder,,1750.0,,,1.0,,,20.0,10.0,L-PBF,10.0,6,force,,167.0,,210.0,953.0,air,-1.0,,,0.0,25.0,5.924437061618402,IN738LC,545.264630054355,-545.264630054355
1269163.11227854,521.007142244601,50.0,,,powder,,1750.0,,,1.0,,,20.0,10.0,L-PBF,10.0,6,force,,167.0,,210.0,953.0,air,-1.0,,,0.0,25.0,6.10351744101529,IN738LC,521.007142244601,-521.007142244601
61921.9256197468,199.921832181931,,,,powder,,,,,1.0,Ar,,30.0,,L-PBF,10.0,,force,,,,,,air,-1.0,,,90.0,25.0,4.791844453376175,A356-T6 + AlSi10Mg,199.921832181931,-199.921832181931
124557.882431232,170.004214655327,,,,powder,,,,,1.0,Ar,,30.0,,L-PBF,10.0,,force,,,,,,air,-1.0,,,90.0,25.0,5.095371216321077,A356-T6 + AlSi10Mg,170.004214655327,-170.004214655327
709684.36475474,140.120542464183,,,,powder,,,,,1.0,Ar,,30.0,,L-PBF,10.0,,force,,,,,,air,-1.0,,,90.0,25.0,5.851065237276881,A356-T6 + AlSi10Mg,140.120542464183,-140.120542464183
46421.1303499172,200.078167818069,,,,powder,,,,,1.0,Ar,,30.0,,L-PBF,10.0,,force,,,,,,air,-1.0,,,90.0,25.0,4.666715711276186,A356-T6 + AlSi10Mg,200.078167818069,-200.078167818069
194866.868804221,170.026844878967,,,,powder,,,,,1.0,Ar,,30.0,,L-PBF,10.0,,force,,,,,,air,-1.0,,,90.0,25.0,5.28973800680045,A356-T6 + AlSi10Mg,170.026844878967,-170.026844878967
1003671.23646361,140.120542464183,,,,powder,,,,,1.0,Ar,,30.0,,L-PBF,10.0,,force,,,,,,air,-1.0,,,90.0,25.0,6.001591478175771,A356-T6 + AlSi10Mg,140.120542464183,-140.120542464183
3048.63054961826,139.819186303726,,,,powder,,,,,1.0,Ar,,30.0,,L-PBF,10.0,,force,,,,,,air,-1.0,,,90.0,25.0,3.484104797279821,A356-T6 + AlSi10Mg,139.819186303726,-139.819186303726
5780.15911522359,199.620476021474,,,,powder,,,,,1.0,Ar,,30.0,,L-PBF,10.0,,force,,,,,,air,-1.0,,,90.0,25.0,3.761939793768705,A356-T6 + AlSi10Mg,199.620476021474,-199.620476021474
13281.3736873949,170.026844878967,,,,powder,,,,,1.0,Ar,,30.0,,L-PBF,10.0,,force,,,,,,air,-1.0,,,90.0,25.0,4.1232429962670984,A356-T6 + AlSi10Mg,170.026844878967,-170.026844878967
33882.7168516219,200.078167818069,,,,powder,,,,,1.0,Ar,,30.0,,L-PBF,10.0,,force,,,,,,air,-1.0,,,90.0,25.0,4.5299782265217505,AlSi10Mg,200.078167818069,-200.078167818069
68773.894004677,170.026844878967,,,,powder,,,,,1.0,Ar,,30.0,,L-PBF,10.0,,force,,,,,,air,-1.0,,,90.0,25.0,4.837423614960987,AlSi10Mg,170.026844878967,-170.026844878967
513518.697184326,139.952891716225,,,,powder,,,,,1.0,Ar,,30.0,,L-PBF,10.0,,force,,,,,,air,-1.0,,,90.0,25.0,5.710556260856671,AlSi10Mg,139.952891716225,-139.952891716225
13756.0291879884,349.166940100989,,,,powder,1147.0,200.0,,,1.0,,,30.0,6.12,L-PBF,15.0,4,displacement,,168.0,,,,air,0.0,,,,25.0,4.138493088651056,18Ni300,698.333880201978,0.0
30552.341663786,279.627687764909,,,,powder,1147.0,200.0,,,1.0,,,30.0,6.12,L-PBF,15.0,4,displacement,,168.0,,,,air,0.0,,,,25.0,4.485044502064242,18Ni300,559.255375529818,0.0
103729.900770311,199.433835138323,,,,powder,1147.0,200.0,,,1.0,,,30.0,6.12,L-PBF,15.0,4,displacement,,168.0,,,,air,0.0,,,,25.0,5.015903962442676,18Ni300,398.867670276646,0.0
154235.912306731,179.333956149001,,,,powder,1147.0,200.0,,,1.0,,,30.0,6.12,L-PBF,15.0,4,displacement,,168.0,,,,air,0.0,,,,25.0,5.1881855066640785,18Ni300,358.667912298002,0.0
268158.731737723,151.865950373522,,,,powder,1147.0,200.0,,,1.0,,,30.0,6.12,L-PBF,15.0,4,displacement,,168.0,,,,air,0.0,,,,25.0,5.428391942950291,18Ni300,303.731900747044,0.0
324918.642424504,151.865950373522,,,,powder,1147.0,200.0,,,1.0,,,30.0,6.12,L-PBF,15.0,4,displacement,,168.0,,,,air,0.0,,,,25.0,5.511774629996326,18Ni300,303.731900747044,0.0
484801.003482677,146.97148610459,,,,powder,1147.0,200.0,,,1.0,,,30.0,6.12,L-PBF,15.0,4,displacement,,168.0,,,,air,0.0,,,,25.0,5.685563510099109,18Ni300,293.94297220918,0.0
22341.3882382413,323.813199714178,,,,powder,1139.0,200.0,,,1.0,,,30.0,4.2,L-PBF,15.0,4,displacement,,181.0,,,,air,0.0,,,,25.0,4.349110155595879,18Ni300 + 1.2344 steel,647.626399428356,0.0
37235.8156745339,279.273548214411,,,,powder,1139.0,200.0,,,1.0,,,30.0,4.2,L-PBF,15.0,4,displacement,,181.0,,,,air,0.0,,,,25.0,4.570960871784037,18Ni300 + 1.2344 steel,558.547096428822,0.0
78622.0127301074,223.184224257001,,,,powder,1139.0,200.0,,,1.0,,,30.0,4.2,L-PBF,15.0,4,displacement,,181.0,,,,air,0.0,,,,25.0,4.895544157601475,18Ni300 + 1.2344 steel,446.368448514002,0.0
210072.107341667,151.810254701902,,,,powder,1139.0,200.0,,,1.0,,,30.0,4.2,L-PBF,15.0,4,displacement,,181.0,,,,air,0.0,,,,25.0,5.322368392092925,18Ni300 + 1.2344 steel,303.620509403804,0.0
449394.146046001,146.726005668879,,,,powder,1139.0,200.0,,,1.0,,,30.0,4.2,L-PBF,15.0,4,displacement,,181.0,,,,air,0.0,,,,25.0,5.6526274108590835,18Ni300 + 1.2344 steel,293.452011337758,0.0
714570.973767819,146.760524444497,,,,powder,1139.0,200.0,,,1.0,,,30.0,4.2,L-PBF,15.0,4,displacement,,181.0,,,,air,0.0,,,,25.0,5.854045370964528,18Ni300 + 1.2344 steel,293.521048888994,0.0
13199.0053656659,341.839186055335,,,,powder,1139.0,200.0,,,1.0,,,30.0,4.2,L-PBF,15.0,4,force,,181.0,,,,air,0.0,,,,25.0,4.120541205412053,18Ni300 + 1.2344 steel,683.67837211067,0.0
16905.6355025893,342.023061118532,,,,powder,1139.0,200.0,,,1.0,,,30.0,4.2,L-PBF,15.0,4,force,,181.0,,,,air,0.0,,,,25.0,4.228031501045604,18Ni300 + 1.2344 steel,684.046122237064,0.0
74268.0383575205,223.170449670149,,,,powder,1139.0,200.0,,,1.0,,,30.0,4.2,L-PBF,15.0,4,force,,181.0,,,,air,0.0,,,,25.0,4.870801953042362,18Ni300 + 1.2344 steel,446.340899340298,0.0
105969.398953765,222.930556781889,,,,powder,1139.0,200.0,,,1.0,,,30.0,4.2,L-PBF,15.0,4,force,,181.0,,,,air,0.0,,,,25.0,5.0251804710741155,18Ni300 + 1.2344 steel,445.861113563778,0.0
160154.553785761,151.934658817957,,,,powder,1139.0,200.0,,,1.0,,,30.0,4.2,L-PBF,15.0,4,force,,181.0,,,,air,0.0,,,,25.0,5.204539291772311,18Ni300 + 1.2344 steel,303.869317635914,0.0
210947.608211267,151.817021825427,,,,powder,1139.0,200.0,,,1.0,,,30.0,4.2,L-PBF,15.0,4,force,,181.0,,,,air,0.0,,,,25.0,5.324174605581671,18Ni300 + 1.2344 steel,303.634043650854,0.0
260483.206048326,151.972790327974,,,,powder,1139.0,200.0,,,1.0,,,30.0,4.2,L-PBF,15.0,4,force,,181.0,,,,air,0.0,,,,25.0,5.415779728573542,18Ni300 + 1.2344 steel,303.945580655948,0.0
303342.054965313,139.298932278413,,,,powder,1139.0,200.0,,,1.0,,,30.0,4.2,L-PBF,15.0,4,force,,181.0,,,,air,0.0,,,,25.0,5.481932624531725,18Ni300 + 1.2344 steel,278.597864556826,0.0
420149.121103993,119.660694521053,,,,powder,1139.0,200.0,,,1.0,,,30.0,4.2,L-PBF,15.0,4,force,,181.0,,,,air,0.0,,,,25.0,5.623403459393982,18Ni300 + 1.2344 steel,239.321389042106,0.0
10893.4236264103,338.250026794895,,,,powder,1144.0,200.0,,,1.0,,,30.0,3.8,L-PBF,15.0,4,force,,173.0,,,,air,0.0,,,,25.0,4.0371643929224685,18Ni300 + 1.2083 steel,676.50005358979,0.0
14773.0505824164,338.250026794895,,,,powder,1144.0,200.0,,,1.0,,,30.0,3.8,L-PBF,15.0,4,force,,173.0,,,,air,0.0,,,,25.0,4.1694701848388345,18Ni300 + 1.2083 steel,676.50005358979,0.0
67415.9315920212,223.651010162005,,,,powder,1144.0,200.0,,,1.0,,,30.0,3.8,L-PBF,15.0,4,force,,173.0,,,,air,0.0,,,,25.0,4.828762540228142,18Ni300 + 1.2083 steel,447.30202032401,0.0
82735.1722550102,223.530773112804,,,,powder,1144.0,200.0,,,1.0,,,30.0,3.8,L-PBF,15.0,4,force,,173.0,,,,air,0.0,,,,25.0,4.917690175440567,18Ni300 + 1.2083 steel,447.061546225608,0.0
104808.605797556,186.512775830033,,,,powder,1144.0,200.0,,,1.0,,,30.0,3.8,L-PBF,15.0,4,force,,173.0,,,,air,0.0,,,,25.0,5.020396943878112,18Ni300 + 1.2083 steel,373.025551660066,0.0
254319.75484728,149.42481975219,,,,powder,1144.0,200.0,,,1.0,,,30.0,3.8,L-PBF,15.0,4,force,,173.0,,,,air,0.0,,,,25.0,5.4053800962667164,18Ni300 + 1.2083 steel,298.84963950438,0.0
710989.49204796,104.541537882023,,,,powder,1144.0,200.0,,,1.0,,,30.0,3.8,L-PBF,15.0,4,force,,173.0,,,,air,0.0,,,,25.0,5.8518631821934655,18Ni300 + 1.2083 steel,209.083075764046,0.0
13033.3382070464,348.399401441053,,,,powder,1147.0,200.0,,,1.0,,,30.0,6.12,L-PBF,15.0,4,force,,168.0,,,,air,0.0,,,,25.0,4.1150556650771986,18Ni300,696.798802882106,0.0
43517.3787188685,279.134343269523,,,,powder,1147.0,200.0,,,1.0,,,30.0,6.12,L-PBF,15.0,4,force,,168.0,,,,air,0.0,,,,25.0,4.638662727631843,18Ni300,558.268686539046,0.0
