Repository: Luwen-Zhang/SNEnsemble

# Copyright Notification

## Composites

We reformat and merge fatigue testing records from SNL/MSU/DOE, OptiMat, UPWIND, and FACT databases into a single database with careful considerations, including filtering invalid entries, rename variables, fix improper calculations in the records, to obtain clean and consistent data to fit machine 
learning usages. We leave the original format ("2019_SNL_MSU_DOE_Composite-Materials-Database_Wind_29pt0.xlsx" and "Optidat UPWIND 28_3_2017.xls") in the folder. Any derived database should be directly based on the original files instead of our merged database. We are not responsible for the accuracy of the testing records.

File: data/alloy/alloy_AM2022.csv (part 49 of 50)
Cycles to Failure,Stress Amplitude,hatch space  (μm),layer scan rotation  (°),wire feed rate  (mm/s),types of feedstock,ultimate tensile strength  (MPa),scan speed  (mm/s),scan pattern,current  (A),stress concentration factor of specimens,AM environment,preheat temperature  (°C),layer thickness  (μm),elongation  (%),types of AM,Frequency,critical cross-section size of specimens (mm),load control,voltage  (V),Young's modulus  (GPa),powder feed rate  (g/s),power  (W),yield strength  (MPa),fatigue environment,R-value,size of feedstock  (μm),speed function,direciton of specimen  (°),fatigue temperature  (°C),log10(Cycles to Failure),Material_Code,Maximum Stress,Minimum Stress
77899.726924678,223.27932698508,,,,powder,1147.0,200.0,,,1.0,,,30.0,6.12,L-PBF,15.0,4,force,,168.0,,,,air,0.0,,,,25.0,4.8915359352680285,18Ni300,446.55865397016,0.0
94372.9357702803,223.290492901618,,,,powder,1147.0,200.0,,,1.0,,,30.0,6.12,L-PBF,15.0,4,force,,168.0,,,,air,0.0,,,,25.0,4.974847465369631,18Ni300,446.580985803236,0.0
174919.630036806,199.231783834965,,,,powder,1147.0,200.0,,,1.0,,,30.0,6.12,L-PBF,15.0,4,force,,168.0,,,,air,0.0,,,,25.0,5.242838550120661,18Ni300,398.46356766993,0.0
423266.135873171,169.245977533611,,,,powder,1147.0,200.0,,,1.0,,,30.0,6.12,L-PBF,15.0,4,force,,168.0,,,,air,0.0,,,,25.0,5.626613523395508,18Ni300,338.491955067222,0.0
749269.270571281,149.746581280124,,,,powder,1147.0,200.0,,,1.0,,,30.0,6.12,L-PBF,15.0,4,force,,168.0,,,,air,0.0,,,,25.0,5.874637921447707,18Ni300,299.493162560248,0.0
1098220.46726424,142.201433278081,,,,powder,1147.0,200.0,,,1.0,,,30.0,6.12,L-PBF,15.0,4,force,,168.0,,,,air,0.0,,,,25.0,6.040689533288027,18Ni300,284.402866556162,0.0
183692.969802268,282.337541448172,,,,powder,1118.0,,,,1.0,N2,40.0,,33.11,L-PBF,10.0,3,force,,,,195.0,622.87,air,0.1,,,90.0,25.0,5.264092535540943,CoCrMo,627.4167587737155,62.741675877371556
204813.933409313,282.316684331021,,,,powder,1118.0,,,,1.0,N2,40.0,,33.11,L-PBF,10.0,3,force,,,,195.0,622.87,air,0.1,,,90.0,25.0,5.311359498187307,CoCrMo,627.3704096244911,62.737040962449115
262712.434813333,261.086744709022,,,,powder,1118.0,,,,1.0,N2,40.0,,33.11,L-PBF,10.0,3,force,,,,195.0,622.87,air,0.1,,,90.0,25.0,5.419480629478136,CoCrMo,580.1927660200489,58.019276602004894
271585.015634174,261.066187765126,,,,powder,1118.0,,,,1.0,N2,40.0,,33.11,L-PBF,10.0,3,force,,,,195.0,622.87,air,0.1,,,90.0,25.0,5.433905804610987,CoCrMo,580.1470839225022,58.01470839225023
356230.817254177,253.948227221165,,,,powder,1118.0,,,,1.0,N2,40.0,,33.11,L-PBF,10.0,3,force,,,,195.0,622.87,air,0.1,,,90.0,25.0,5.551731487234216,CoCrMo,564.3293938248112,56.43293938248112
392927.38145524,253.886256216223,,,,powder,1118.0,,,,1.0,N2,40.0,,33.11,L-PBF,10.0,3,force,,,,195.0,622.87,air,0.1,,,90.0,25.0,5.594312294020687,CoCrMo,564.1916804804955,56.419168048049556
924678.45815578,250.062749899817,,,,powder,1118.0,,,,1.0,N2,40.0,,33.11,L-PBF,10.0,3,force,,,,195.0,622.87,air,0.1,,,90.0,25.0,5.9659907401711765,CoCrMo,555.6949997773711,55.56949997773711
1215262.77897768,250.066166652215,,,,powder,1118.0,,,,1.0,N2,40.0,,33.11,L-PBF,10.0,3,force,,,,195.0,622.87,air,0.1,,,90.0,25.0,6.08467019655202,CoCrMo,555.7025925604778,55.570259256047784
2702399.58784949,246.922127170775,,,,powder,1118.0,,,,1.0,N2,40.0,,33.11,L-PBF,10.0,3,force,,,,195.0,622.87,air,0.1,,,90.0,25.0,6.431749565991474,CoCrMo,548.7158381572777,54.871583815727774
90190.7820806071,282.110514545554,,,,powder,1110.0,,,,1.0,N2,40.0,,23.37,L-PBF,10.0,3,force,,,,195.0,635.3,air,0.1,,,90.0,25.0,4.955162152884541,CoCrMo,626.9122545456755,62.69122545456756
97938.09557966,282.193042494392,,,,powder,1110.0,,,,1.0,N2,40.0,,23.37,L-PBF,10.0,3,force,,,,195.0,635.3,air,0.1,,,90.0,25.0,4.990951654845706,CoCrMo,627.0956499875377,62.70956499875378
164757.761962069,282.131371662705,,,,powder,1110.0,,,,1.0,N2,40.0,,23.37,L-PBF,10.0,3,force,,,,195.0,635.3,air,0.1,,,90.0,25.0,5.216845883951258,CoCrMo,626.9586036949,62.695860369490006
233844.157707236,260.859717806404,,,,powder,1110.0,,,,1.0,N2,40.0,,23.37,L-PBF,10.0,3,force,,,,195.0,635.3,air,0.1,,,90.0,25.0,5.3689265240961195,CoCrMo,579.6882617920088,57.96882617920088
240482.398603684,260.900831694195,,,,powder,1110.0,,,,1.0,N2,40.0,,23.37,L-PBF,10.0,3,force,,,,195.0,635.3,air,0.1,,,90.0,25.0,5.381083294975822,CoCrMo,579.7796259871,57.97796259871
259433.801163066,253.782871150234,,,,powder,1110.0,,,,1.0,N2,40.0,,23.37,L-PBF,10.0,3,force,,,,195.0,635.3,air,0.1,,,90.0,25.0,5.414026558880932,CoCrMo,563.9619358894089,56.39619358894089
272726.477675144,253.762314206338,,,,powder,1110.0,,,,1.0,N2,40.0,,23.37,L-PBF,10.0,3,force,,,,195.0,635.3,air,0.1,,,90.0,25.0,5.435727303508167,CoCrMo,563.9162537918622,56.39162537918622
620036.512503354,249.904357728105,,,,powder,1110.0,,,,1.0,N2,40.0,,23.37,L-PBF,10.0,3,force,,,,195.0,635.3,air,0.1,,,90.0,25.0,5.792417264839902,CoCrMo,555.3430171735666,55.53430171735667
721334.597881616,249.862943667058,,,,powder,1110.0,,,,1.0,N2,40.0,,23.37,L-PBF,10.0,3,force,,,,195.0,635.3,air,0.1,,,90.0,25.0,5.858136763063104,CoCrMo,555.2509859267956,55.52509859267956
1648560.57744163,246.726881611215,,,,powder,1110.0,,,,1.0,N2,40.0,,23.37,L-PBF,10.0,3,force,,,,195.0,635.3,air,0.1,,,90.0,25.0,6.217104910208478,CoCrMo,548.2819591360333,54.82819591360333
5344.22103799648,271.492427007437,100.0,,,powder,1158.96,1200.0,,,1.0,,,30.0,6.12,L-PBF,6.0,4.5,force,,,,200.0,1068.62,air,0.1,,,90.0,25.0,3.727884412341168,Ti-6Al-4V,603.3165044609711,60.331650446097115
16837.3884773367,181.580651121372,100.0,,,powder,1158.96,1200.0,,,1.0,,,30.0,6.12,L-PBF,6.0,4.5,force,,,,200.0,1068.62,air,0.1,,,90.0,25.0,4.226274732185375,Ti-6Al-4V,403.5125580474933,40.351255804749336
60476.105808729,113.104359032995,100.0,,,powder,1158.96,1200.0,,,1.0,,,30.0,6.12,L-PBF,6.0,4.5,force,,,,200.0,1068.62,air,0.1,,,90.0,25.0,4.78158381820363,Ti-6Al-4V,251.34302007332224,25.134302007332224
162183.345832997,90.3645576981616,100.0,,,powder,1158.96,1200.0,,,1.0,,,30.0,6.12,L-PBF,6.0,4.5,force,,,,200.0,1068.62,air,0.1,,,90.0,25.0,5.2100062556447035,Ti-6Al-4V,200.8101282181369,20.08101282181369
170885.474629529,82.606949342086,100.0,,,powder,1158.96,1200.0,,,1.0,,,30.0,6.12,L-PBF,6.0,4.5,force,,,,200.0,1068.62,air,0.1,,,90.0,25.0,5.232705148991423,Ti-6Al-4V,183.57099853796888,18.35709985379689
404985.791732531,68.5353114305522,100.0,,,powder,1158.96,1200.0,,,1.0,,,30.0,6.12,L-PBF,6.0,4.5,force,,,,200.0,1068.62,air,0.1,,,90.0,25.0,5.607439786966767,Ti-6Al-4V,152.30069206789378,15.230069206789379
10087413.9986701,55.7305724192011,100.0,,,powder,1158.96,1200.0,,,1.0,,,30.0,6.12,L-PBF,6.0,4.5,force,,,,200.0,1068.62,air,0.1,,,90.0,25.0,7.003779845121728,Ti-6Al-4V,123.84571648711356,12.384571648711358
2748.31984736673,271.004317927395,100.0,,,powder,1114.76,1900.0,,,1.0,,,30.0,6.58,L-PBF,6.0,4.5,force,,,,200.0,990.69,air,0.1,,,90.0,25.0,3.439067274189226,Ti-6Al-4V,602.2318176164333,60.22318176164333
14894.5023876069,179.951623220854,100.0,,,powder,1114.76,1900.0,,,1.0,,,30.0,6.58,L-PBF,6.0,4.5,force,,,,200.0,990.69,air,0.1,,,90.0,25.0,4.173025998391852,Ti-6Al-4V,399.8924960463422,39.989249604634225
28282.6239951837,148.546297777067,100.0,,,powder,1114.76,1900.0,,,1.0,,,30.0,6.58,L-PBF,6.0,4.5,force,,,,200.0,990.69,air,0.1,,,90.0,25.0,4.451519699812383,Ti-6Al-4V,330.1028839490378,33.01028839490378
58505.8296529719,113.464337118183,100.0,,,powder,1114.76,1900.0,,,1.0,,,30.0,6.58,L-PBF,6.0,4.5,force,,,,200.0,990.69,air,0.1,,,90.0,25.0,4.767199142321094,Ti-6Al-4V,252.14297137373998,25.214297137374
148939.50869662,90.0639692947384,100.0,,,powder,1114.76,1900.0,,,1.0,,,30.0,6.58,L-PBF,6.0,4.5,force,,,,200.0,990.69,air,0.1,,,90.0,25.0,5.173009916912354,Ti-6Al-4V,200.14215398830754,20.014215398830757
224490.553236134,81.1826323364784,100.0,,,powder,1114.76,1900.0,,,1.0,,,30.0,6.58,L-PBF,6.0,4.5,force,,,,200.0,990.69,air,0.1,,,90.0,25.0,5.351198070222461,Ti-6Al-4V,180.40584963661868,18.040584963661868
455280.743358326,68.2720294258755,100.0,,,powder,1114.76,1900.0,,,1.0,,,30.0,6.58,L-PBF,6.0,4.5,force,,,,200.0,990.69,air,0.1,,,90.0,25.0,5.658279281693916,Ti-6Al-4V,151.71562094639,15.171562094639
3951112.34225734,45.8655845194305,100.0,,,powder,1114.76,1900.0,,,1.0,,,30.0,6.58,L-PBF,6.0,4.5,force,,,,200.0,990.69,air,0.1,,,90.0,25.0,6.596719378182793,Ti-6Al-4V,101.92352115429,10.192352115429001
83212.9404171705,120.200772787038,80.0,,,powder,,1300.0,,,1.0,,200.0,30.0,,L-PBF,80.0,5.6,force,,,,370.0,,air,-1.0,30.0,,0.0,25.0,4.920190868535551,AlSi10Mg,120.200772787038,-120.200772787038
279318.735912385,99.9965512021168,80.0,,,powder,,1300.0,,,1.0,,200.0,30.0,,L-PBF,80.0,5.6,force,,,,370.0,,air,-1.0,30.0,,0.0,25.0,5.446100067926053,AlSi10Mg,99.9965512021168,-99.9965512021168
844046.702602565,70.1599764437962,80.0,,,powder,,1300.0,,,1.0,,200.0,30.0,,L-PBF,80.0,5.6,force,,,,370.0,,air,-1.0,30.0,,0.0,25.0,5.926366477575224,AlSi10Mg,70.1599764437962,-70.1599764437962
96724.2271541983,130.049624634177,80.0,,,powder,,1300.0,,,1.0,,200.0,30.0,,L-PBF,80.0,5.6,force,,,,370.0,,air,-1.0,30.0,,0.0,25.0,4.985535268307907,AlSi10Mg,130.049624634177,-130.049624634177
127050.582090612,110.135422266159,80.0,,,powder,,1300.0,,,1.0,,200.0,30.0,,L-PBF,80.0,5.6,force,,,,370.0,,air,-1.0,30.0,,0.0,25.0,5.103976659139727,AlSi10Mg,110.135422266159,-110.135422266159
200014.367049006,100.066008789531,80.0,,,powder,,1300.0,,,1.0,,200.0,30.0,,L-PBF,80.0,5.6,force,,,,370.0,,air,-1.0,30.0,,0.0,25.0,5.3010611921940125,AlSi10Mg,100.066008789531,-100.066008789531
478153.756147267,80.0823488340984,80.0,,,powder,,1300.0,,,1.0,,200.0,30.0,,L-PBF,80.0,5.6,force,,,,370.0,,air,-1.0,30.0,,0.0,25.0,5.67956757173542,AlSi10Mg,80.0823488340984,-80.0823488340984
596414.756004871,70.1640393995452,80.0,,,powder,,1300.0,,,1.0,,200.0,30.0,,L-PBF,80.0,5.6,force,,,,370.0,,air,-1.0,30.0,,0.0,25.0,5.775548379871858,AlSi10Mg,70.1640393995452,-70.1640393995452
135248.504145529,88.7097921377091,80.0,,,powder,,1300.0,,,1.0,,200.0,30.0,,L-PBF,80.0,5.6,force,,,,370.0,,air,-1.0,30.0,,45.0,25.0,5.131132470488884,AlSi10Mg,88.7097921377091,-88.7097921377091
156781.529955579,118.905843700347,80.0,,,powder,,1300.0,,,1.0,,200.0,30.0,,L-PBF,80.0,5.6,force,,,,370.0,,air,-1.0,30.0,,45.0,25.0,5.195294898202713,AlSi10Mg,118.905843700347,-118.905843700347
159519.734698495,108.766972636305,80.0,,,powder,,1300.0,,,1.0,,200.0,30.0,,L-PBF,80.0,5.6,force,,,,370.0,,air,-1.0,30.0,,45.0,25.0,5.2028144186815,AlSi10Mg,108.766972636305,-108.766972636305
630688.01802962,78.930397877984,80.0,,,powder,,1300.0,,,1.0,,200.0,30.0,,L-PBF,80.0,5.6,force,,,,370.0,,air,-1.0,30.0,,45.0,25.0,5.7998145802353545,AlSi10Mg,78.930397877984,-78.930397877984
849681.355299357,78.6444416168299,80.0,,,powder,,1300.0,,,1.0,,200.0,30.0,,L-PBF,80.0,5.6,force,,,,370.0,,air,-1.0,30.0,,45.0,25.0,5.929256088560885,AlSi10Mg,78.6444416168299,-78.6444416168299
996872.032203103,88.8527702682862,80.0,,,powder,,1300.0,,,1.0,,200.0,30.0,,L-PBF,80.0,5.6,force,,,,370.0,,air,-1.0,30.0,,45.0,25.0,5.998639411797103,AlSi10Mg,88.8527702682862,-88.8527702682862
1031841.83894957,88.8527702682862,80.0,,,powder,,1300.0,,,1.0,,200.0,30.0,,L-PBF,80.0,5.6,force,,,,370.0,,air,-1.0,30.0,,45.0,25.0,6.0136131335940215,AlSi10Mg,88.8527702682862,-88.8527702682862
80233.4138727829,149.861685116851,80.0,,,powder,,1300.0,,,1.0,,200.0,30.0,,L-PBF,80.0,5.6,force,,,,370.0,,air,-1.0,30.0,,45.0,25.0,4.904355271506605,AlSi10Mg,149.861685116851,-149.861685116851
86804.181298105,149.837370409418,80.0,,,powder,,1300.0,,,1.0,,200.0,30.0,,L-PBF,80.0,5.6,force,,,,370.0,,air,-1.0,30.0,,45.0,25.0,4.938540645348817,AlSi10Mg,149.837370409418,-149.837370409418
155561.335462225,144.793911439114,80.0,,,powder,,1300.0,,,1.0,,200.0,30.0,,L-PBF,80.0,5.6,force,,,,370.0,,air,-1.0,30.0,,45.0,25.0,5.191901662820662,AlSi10Mg,144.793911439114,-144.793911439114
489370.598218595,139.9926243191,80.0,,,powder,,1300.0,,,1.0,,200.0,30.0,,L-PBF,80.0,5.6,force,,,,370.0,,air,-1.0,30.0,,45.0,25.0,5.6896378730357915,AlSi10Mg,139.9926243191,-139.9926243191
501627.829951046,129.728048673344,80.0,,,powder,,1300.0,,,1.0,,200.0,30.0,,L-PBF,80.0,5.6,force,,,,370.0,,air,-1.0,30.0,,45.0,25.0,5.700381622836401,AlSi10Mg,129.728048673344,-129.728048673344
600148.562897519,139.903795466526,80.0,,,powder,,1300.0,,,1.0,,200.0,30.0,,L-PBF,80.0,5.6,force,,,,370.0,,air,-1.0,30.0,,45.0,25.0,5.7782587704839585,AlSi10Mg,139.903795466526,-139.903795466526
169669.151041883,129.510191530487,80.0,,,powder,,1300.0,,,1.0,,200.0,30.0,,L-PBF,80.0,5.6,force,,,,370.0,,air,-1.0,30.0,,,25.0,5.229602886806967,AlSi10Mg,129.510191530487,-129.510191530487
173017.873462981,129.486924521387,80.0,,,powder,,1300.0,,,1.0,,200.0,30.0,,L-PBF,80.0,5.6,force,,,,370.0,,air,-1.0,30.0,,,25.0,5.238090969865154,AlSi10Mg,129.486924521387,-129.486924521387
213905.348135532,119.305709582111,80.0,,,powder,,1300.0,,,1.0,,200.0,30.0,,L-PBF,80.0,5.6,force,,,,370.0,,air,-1.0,30.0,,,25.0,5.330221643088189,AlSi10Mg,119.305709582111,-119.305709582111
279958.72624942,109.417852340547,80.0,,,powder,,1300.0,,,1.0,,200.0,30.0,,L-PBF,80.0,5.6,force,,,,370.0,,air,-1.0,30.0,,,25.0,5.447094008901577,AlSi10Mg,109.417852340547,-109.417852340547
325755.153118311,99.3998917142263,80.0,,,powder,,1300.0,,,1.0,,200.0,30.0,,L-PBF,80.0,5.6,force,,,,370.0,,air,-1.0,30.0,,,25.0,5.512891294540097,AlSi10Mg,99.3998917142263,-99.3998917142263
565761.529151815,119.459467902148,80.0,,,powder,,1300.0,,,1.0,,200.0,30.0,,L-PBF,80.0,5.6,force,,,,370.0,,air,-1.0,30.0,,,25.0,5.7526334128185415,AlSi10Mg,119.459467902148,-119.459467902148
830248.185496523,99.176692650576,80.0,,,powder,,1300.0,,,1.0,,200.0,30.0,,L-PBF,80.0,5.6,force,,,,370.0,,air,-1.0,30.0,,,25.0,5.919207935122927,AlSi10Mg,99.176692650576,-99.176692650576
179492.643324789,89.0623071133016,80.0,,,powder,,1300.0,,,1.0,,200.0,30.0,,L-PBF,80.0,5.6,force,,,,370.0,,air,-1.0,30.0,,90.0,25.0,5.254046653310312,AlSi10Mg,89.0623071133016,-89.0623071133016
219105.5946227,89.4219994162673,80.0,,,powder,,1300.0,,,1.0,,200.0,30.0,,L-PBF,80.0,5.6,force,,,,370.0,,air,-1.0,30.0,,90.0,25.0,5.340653466938828,AlSi10Mg,89.4219994162673,-89.4219994162673
330070.090638566,79.4919989554257,80.0,,,powder,,1300.0,,,1.0,,200.0,30.0,,L-PBF,80.0,5.6,force,,,,370.0,,air,-1.0,30.0,,90.0,25.0,5.518606172439576,AlSi10Mg,79.4919989554257,-79.4919989554257
516491.008708475,59.2078459671462,80.0,,,powder,,1300.0,,,1.0,,200.0,30.0,,L-PBF,80.0,5.6,force,,,,370.0,,air,-1.0,30.0,,90.0,25.0,5.713062765541442,AlSi10Mg,59.2078459671462,-59.2078459671462
70222.6597230427,79.7103072361927,80.0,,,powder,,1300.0,,,1.0,,200.0,30.0,,L-PBF,80.0,5.6,force,,,,370.0,,air,-1.0,30.0,,0.0,25.0,4.846477274590533,AlSi10Mg,79.7103072361927,-79.7103072361927
159894.935972217,89.7172319556024,80.0,,,powder,,1300.0,,,1.0,,200.0,30.0,,L-PBF,80.0,5.6,force,,,,370.0,,air,-1.0,30.0,,0.0,25.0,5.203834709436362,AlSi10Mg,89.7172319556024,-89.7172319556024
274731.144811059,79.9286155169596,80.0,,,powder,,1300.0,,,1.0,,200.0,30.0,,L-PBF,80.0,5.6,force,,,,370.0,,air,-1.0,30.0,,0.0,25.0,5.438907895870752,AlSi10Mg,79.9286155169596,-79.9286155169596
1158736.78898232,185.705460602398,125.0,,,powder,,4530.0,snake,0.015,1.0,,1025.0,75.0,,E-PBF,20000.0,4,displacement,60000,,,,,air,-1.0,83.0,,90.0,600.0,6.063984795692113,IN718,185.705460602398,-185.705460602398
1486248.85382585,163.178318488439,125.0,,,powder,,4530.0,snake,0.015,1.0,,1025.0,75.0,,E-PBF,20000.0,4,displacement,60000,,,,,air,-1.0,83.0,,90.0,600.0,6.1720915327051,IN718,163.178318488439,-163.178318488439
6491148.31426182,158.425547825259,125.0,,,powder,,4530.0,snake,0.015,1.0,,1025.0,75.0,,E-PBF,20000.0,4,displacement,60000,,,,,air,-1.0,83.0,,90.0,600.0,6.812321532306232,IN718,158.425547825259,-158.425547825259
9110270.2234229,152.902781747493,125.0,,,powder,,4530.0,snake,0.015,1.0,,1025.0,75.0,,E-PBF,20000.0,4,displacement,60000,,,,,air,-1.0,83.0,,90.0,600.0,6.959531258948953,IN718,152.902781747493,-152.902781747493
15710320.2401296,153.55303699753,125.0,,,powder,,4530.0,snake,0.015,1.0,,1025.0,75.0,,E-PBF,20000.0,4,displacement,60000,,,,,air,-1.0,83.0,,90.0,600.0,7.196185037815509,IN718,153.55303699753,-153.55303699753
31034899.023566,149.251471572533,125.0,,,powder,,4530.0,snake,0.015,1.0,,1025.0,75.0,,E-PBF,20000.0,4,displacement,60000,,,,,air,-1.0,83.0,,90.0,600.0,7.491850336685185,IN718,149.251471572533,-149.251471572533
44279098.5813033,139.653203676121,125.0,,,powder,,4530.0,snake,0.015,1.0,,1025.0,75.0,,E-PBF,20000.0,4,displacement,60000,,,,,air,-1.0,83.0,,90.0,600.0,7.6461987710786214,IN718,139.653203676121,-139.653203676121
44873083.2126099,149.089562483365,125.0,,,powder,,4530.0,snake,0.015,1.0,,1025.0,75.0,,E-PBF,20000.0,4,displacement,60000,,,,,air,-1.0,83.0,,90.0,600.0,7.6519859107682,IN718,149.089562483365,-149.089562483365
81345017.6747172,139.329065087091,125.0,,,powder,,4530.0,snake,0.015,1.0,,1025.0,75.0,,E-PBF,20000.0,4,displacement,60000,,,,,air,-1.0,83.0,,90.0,600.0,7.9103309578550345,IN718,139.329065087091,-139.329065087091
98118367.3156506,134.472008603004,125.0,,,powder,,4530.0,snake,0.015,1.0,,1025.0,75.0,,E-PBF,20000.0,4,displacement,60000,,,,,air,-1.0,83.0,,90.0,600.0,7.991750312957676,IN718,134.472008603004,-134.472008603004
110083256.186794,153.42493506018,125.0,,,powder,,4530.0,snake,0.015,1.0,,1025.0,75.0,,E-PBF,20000.0,4,displacement,60000,,,,,air,-1.0,83.0,,90.0,600.0,8.041721267212672,IN718,153.42493506018,-153.42493506018
359507723.715502,139.653203676121,125.0,,,powder,,4530.0,snake,0.015,1.0,,1025.0,75.0,,E-PBF,20000.0,4,displacement,60000,,,,,air,-1.0,83.0,,90.0,600.0,8.555708225264073,IN718,139.653203676121,-139.653203676121
567610003.090249,134.472008603004,125.0,,,powder,,4530.0,snake,0.015,1.0,,1025.0,75.0,,E-PBF,20000.0,4,displacement,60000,,,,,air,-1.0,83.0,,90.0,600.0,8.754050040500406,IN718,134.472008603004,-134.472008603004
1009031703.29167,135.098414424407,125.0,,,powder,,4530.0,snake,0.015,1.0,,1025.0,75.0,,E-PBF,20000.0,4,displacement,60000,,,,,air,-1.0,83.0,,90.0,600.0,9.003904811775392,IN718,135.098414424407,-135.098414424407
280.545128575484,206.999961095458,,,,rod,264.0,,,,1.0,,,,17.4,additive friction stir deposition,20.0,,force,,,,,204.0,air,-1.0,,,0.0,25.0,2.44800273195534,WE43,206.999961095458,-206.999961095458
1261.56590742043,206.881180587251,,,,rod,264.0,,,,1.0,,,,17.4,additive friction stir deposition,20.0,,force,,,,,204.0,air,-1.0,,,0.0,25.0,3.100909944097605,WE43,206.881180587251,-206.881180587251
2436.85336744227,206.937684751127,,,,rod,264.0,,,,1.0,,,,17.4,additive friction stir deposition,20.0,,force,,,,,204.0,air,-1.0,,,0.0,25.0,3.386829397208275,WE43,206.937684751127,-206.937684751127
4096.72925134857,172.36117450175,,,,rod,264.0,,,,1.0,,,,17.4,additive friction stir deposition,20.0,,force,,,,,204.0,air,-1.0,,,0.0,25.0,3.612437262822867,WE43,172.36117450175,-172.36117450175
7961.52550999965,172.530627306273,,,,rod,264.0,,,,1.0,,,,17.4,additive friction stir deposition,20.0,,force,,,,,204.0,air,-1.0,,,0.0,25.0,3.900996290991188,WE43,172.530627306273,-172.530627306273
9192.5556694416,172.343087370171,,,,rod,264.0,,,,1.0,,,,17.4,additive friction stir deposition,20.0,,force,,,,,204.0,air,-1.0,,,0.0,25.0,3.963436268604331,WE43,172.343087370171,-172.343087370171
25498.5549932682,137.871149280417,,,,rod,264.0,,,,1.0,,,,17.4,additive friction stir deposition,20.0,,force,,,,,204.0,air,-1.0,,,0.0,25.0,4.406515569601347,WE43,137.871149280417,-137.871149280417
59681.7876333537,137.880132528695,,,,rod,264.0,,,,1.0,,,,17.4,additive friction stir deposition,20.0,,force,,,,,204.0,air,-1.0,,,0.0,25.0,4.7758418229712145,WE43,137.880132528695,-137.880132528695
97183.1220969113,137.912673056443,,,,rod,264.0,,,,1.0,,,,17.4,additive friction stir deposition,20.0,,force,,,,,204.0,air,-1.0,,,0.0,25.0,4.98759084705957,WE43,137.912673056443,-137.912673056443
109.374421221358,206.906644424272,,,,rod,224.0,,,,1.0,,,,6.7,additive friction stir deposition,20.0,,force,,,,,194.0,air,-1.0,,,90.0,25.0,2.0389157678723304,WE43,206.906644424272,-206.906644424272
253.326399018041,206.906644424272,,,,rod,224.0,,,,1.0,,,,6.7,additive friction stir deposition,20.0,,force,,,,,194.0,air,-1.0,,,90.0,25.0,2.403680449760796,WE43,206.906644424272,-206.906644424272
1551.39727854609,172.377311056408,,,,rod,224.0,,,,1.0,,,,6.7,additive friction stir deposition,20.0,,force,,,,,194.0,air,-1.0,,,90.0,25.0,3.190723025271469,WE43,172.377311056408,-172.377311056408
2518.9734331269,172.437310635087,,,,rod,224.0,,,,1.0,,,,6.7,additive friction stir deposition,20.0,,force,,,,,194.0,air,-1.0,,,90.0,25.0,3.401223587145897,WE43,172.437310635087,-172.437310635087
2935.66848374942,172.437310635087,,,,rod,224.0,,,,1.0,,,,6.7,additive friction stir deposition,20.0,,force,,,,,194.0,air,-1.0,,,90.0,25.0,3.4677070104377137,WE43,172.437310635087,-172.437310635087
11861.7903203934,137.944621938232,,,,rod,224.0,,,,1.0,,,,6.7,additive friction stir deposition,20.0,,force,,,,,194.0,air,-1.0,,,90.0,25.0,4.074150242787776,WE43,137.944621938232,-137.944621938232
18560.6975615958,137.859424920128,,,,rod,224.0,,,,1.0,,,,6.7,additive friction stir deposition,20.0,,force,,,,,194.0,air,-1.0,,,90.0,25.0,4.268594294159728,WE43,137.859424920128,-137.859424920128
18138.0165543043,150.936804753205,,,7.2,wire,440.0,10.0,,150,1.0,,,,30.0,W-DED,10.0,,force,,,,,330.0,air,0.01,1000.0,,,25.0,4.258589793935908,SG2 steel,304.9228378852626,3.049228378852626
58468.6951589368,129.40431343519,,,7.2,wire,440.0,10.0,,150,1.0,,,,30.0,W-DED,10.0,,force,,,,,330.0,air,0.01,1000.0,,,25.0,4.766923401831182,SG2 steel,261.4228554246263,2.614228554246263
409482.99135376,96.97378372903,,,7.2,wire,440.0,10.0,,150,1.0,,,,30.0,W-DED,10.0,,force,,,,,330.0,air,0.01,1000.0,,,25.0,5.612235867232906,SG2 steel,195.9066337960202,1.959066337960202
1583.14831278881,297.455141525747,,,7.2,wire,870.0,10.0,,150,1.0,,,,18.0,W-DED,10.0,,force,,,,,475.0,air,0.01,1000.0,,,25.0,3.199521602423051,X90 steel,600.919477829792,6.009194778297919
5188.38925475712,255.767668072694,,,7.2,wire,870.0,10.0,,150,1.0,,,,18.0,W-DED,10.0,,force,,,,,475.0,air,0.01,1000.0,,,25.0,3.715032551230749,X90 steel,516.7023597428162,5.1670235974281615
552426.705478481,104.727817914479,,,7.2,wire,870.0,10.0,,150,1.0,,,,18.0,W-DED,10.0,,force,,,,,475.0,air,0.01,1000.0,,,25.0,5.742274665130344,X90 steel,211.5713493221798,2.115713493221798
7917.18074428595,209.281806874068,,,7.2,wire,600.0,10.0,,150,1.0,,,,23.0,W-DED,10.0,,force,,,,,490.0,air,0.01,1000.0,,,25.0,3.898570559724354,SG2 + X90,422.7915290385212,4.227915290385212
24856.7450761453,179.951569973407,,,7.2,wire,600.0,10.0,,150,1.0,,,,23.0,W-DED,10.0,,force,,,,,490.0,air,0.01,1000.0,,,25.0,4.39544425833546,SG2 + X90,363.538525198802,3.63538525198802
278639.785470143,120.131456296804,,,7.2,wire,600.0,10.0,,150,1.0,,,,23.0,W-DED,10.0,,force,,,,,490.0,air,0.01,1000.0,,,25.0,5.445043127079059,SG2 + X90,242.68981070061415,2.4268981070061417
52549.9731738924,85.533580552122,70.0,67.0,,powder,510.0,1600.0,,,1.0,,,30.0,14.0,L-PBF,,4,force,,71.0,,370.0,476.0,air,0.1,42.5,,90.0,25.0,4.720572498662387,Scalmalloy,190.07462344916001,19.007462344916004
55549.9323546468,83.0880896799079,70.0,67.0,,powder,510.0,1600.0,,,1.0,,,30.0,14.0,L-PBF,,4,force,,71.0,,370.0,476.0,air,0.1,42.5,,90.0,25.0,4.744683534419614,Scalmalloy,184.64019928868422,18.46401992886842
57319.0188577942,78.6755535891576,70.0,67.0,,powder,510.0,1600.0,,,1.0,,,30.0,14.0,L-PBF,,4,force,,71.0,,370.0,476.0,air,0.1,42.5,,90.0,25.0,4.758298747875119,Scalmalloy,174.83456353146133,17.483456353146135
57449.4911552467,90.015414818585,70.0,67.0,,powder,510.0,1600.0,,,1.0,,,30.0,14.0,L-PBF,,4,force,,71.0,,370.0,476.0,air,0.1,42.5,,90.0,25.0,4.759286186384666,Scalmalloy,200.0342551524111,20.003425515241112
69536.8340174132,74.2732063486271,70.0,67.0,,powder,510.0,1600.0,,,1.0,,,30.0,14.0,L-PBF,,4,force,,71.0,,370.0,476.0,air,0.1,42.5,,90.0,25.0,4.842214913553629,Scalmalloy,165.05156966361577,16.50515696636158
80729.3280540082,69.89271701963,70.0,67.0,,powder,510.0,1600.0,,,1.0,,,30.0,14.0,L-PBF,,4,force,,71.0,,370.0,476.0,air,0.1,42.5,,90.0,25.0,4.907031337672927,Scalmalloy,155.31714893251112,15.531714893251113
149426.532810681,63.0845927351733,70.0,67.0,,powder,510.0,1600.0,,,1.0,,,30.0,14.0,L-PBF,,4,force,,71.0,,370.0,476.0,air,0.1,42.5,,90.0,25.0,5.174427719501913,Scalmalloy,140.18798385594067,14.018798385594067
237304.391655761,49.5630042404256,70.0,67.0,,powder,510.0,1600.0,,,1.0,,,30.0,14.0,L-PBF,,4,force,,71.0,,370.0,476.0,air,0.1,42.5,,90.0,25.0,5.3753057755296645,Scalmalloy,110.140009423168,11.0140009423168
39656.5205550193,103.510506798517,70.0,67.0,,powder,510.0,1600.0,,,1.0,,,30.0,14.0,L-PBF,,4,force,,71.0,,370.0,476.0,air,0.1,42.5,,90.0,25.0,4.598314606741572,Scalmalloy,230.02334844114887,23.002334844114888
79227.5825275252,94.5804289373415,70.0,67.0,,powder,510.0,1600.0,,,1.0,,,30.0,14.0,L-PBF,,4,force,,71.0,,370.0,476.0,air,0.1,42.5,,90.0,25.0,4.898876404494382,Scalmalloy,210.17873097186998,21.017873097187
168695.730640749,90.0825617463908,70.0,67.0,,powder,510.0,1600.0,,,1.0,,,30.0,14.0,L-PBF,,4,force,,71.0,,370.0,476.0,air,0.1,42.5,,90.0,25.0,5.227104091583634,Scalmalloy,200.18347054753508,20.01834705475351
248568.378609408,96.8091871732067,70.0,67.0,,powder,510.0,1600.0,,,1.0,,,30.0,14.0,L-PBF,,4,force,,71.0,,370.0,476.0,air,0.1,42.5,,90.0,25.0,5.395445879458795,Scalmalloy,215.13152705157043,21.513152705157044
357577.996340595,90.0828640754475,70.0,67.0,,powder,510.0,1600.0,,,1.0,,,30.0,14.0,L-PBF,,4,force,,71.0,,370.0,476.0,air,0.1,42.5,,90.0,25.0,5.553370786516853,Scalmalloy,200.18414238988333,20.018414238988335
648332.440415372,99.0111248454883,70.0,67.0,,powder,510.0,1600.0,,,1.0,,,30.0,14.0,L-PBF,,4,force,,71.0,,370.0,476.0,air,0.1,42.5,,90.0,25.0,5.811797752808989,Scalmalloy,220.02472187886286,22.002472187886287
800877.687627924,85.5844574622454,70.0,67.0,,powder,510.0,1600.0,,,1.0,,,30.0,14.0,L-PBF,,4,force,,71.0,,370.0,476.0,air,0.1,42.5,,90.0,25.0,5.903566194430875,Scalmalloy,190.1876832494342,19.01876832494342
1399804.59801395,92.2797505337678,70.0,67.0,,powder,510.0,1600.0,,,1.0,,,30.0,14.0,L-PBF,,4,force,,71.0,,370.0,476.0,air,0.1,42.5,,90.0,25.0,6.146067415730337,Scalmalloy,205.06611229726175,20.506611229726175
1500469.19805768,87.7854401145013,70.0,67.0,,powder,510.0,1600.0,,,1.0,,,30.0,14.0,L-PBF,,4,force,,71.0,,370.0,476.0,air,0.1,42.5,,90.0,25.0,6.176227084565347,Scalmalloy,195.0787558100029,19.50787558100029
3403145.37986014,87.8049836935947,70.0,67.0,,powder,510.0,1600.0,,,1.0,,,30.0,14.0,L-PBF,,4,force,,71.0,,370.0,476.0,air,0.1,42.5,,90.0,25.0,6.53188050223199,Scalmalloy,195.122185985766,19.512218598576602
69462.5053950652,108.018086006115,70.0,67.0,,powder,510.0,1600.0,,,1.0,,,30.0,14.0,L-PBF,,4,force,,71.0,,370.0,476.0,air,0.1,42.5,,90.0,25.0,4.841750443524542,Scalmalloy,240.0401911247,24.00401911247
119265.384141571,89.9916698016875,70.0,67.0,,powder,510.0,1600.0,,,1.0,,,30.0,14.0,L-PBF,,4,force,,71.0,,370.0,476.0,air,0.1,42.5,,90.0,25.0,5.076514411333658,Scalmalloy,199.98148844819443,19.998148844819443
447590.537054156,96.7669515612338,70.0,67.0,,powder,510.0,1600.0,,,1.0,,,30.0,14.0,L-PBF,,4,force,,71.0,,370.0,476.0,air,0.1,42.5,,90.0,25.0,5.650880896112332,Scalmalloy,215.0376701360751,21.50376701360751
901687.771231701,99.0211437121853,70.0,67.0,,powder,510.0,1600.0,,,1.0,,,30.0,14.0,L-PBF,,4,force,,71.0,,370.0,476.0,air,0.1,42.5,,90.0,25.0,5.955056179775281,Scalmalloy,220.04698602707845,22.004698602707847
1698318.77314717,103.59545354613,70.0,67.0,,powder,510.0,1600.0,,,1.0,,,30.0,14.0,L-PBF,,4,force,,71.0,,370.0,476.0,air,0.1,42.5,,90.0,25.0,6.230019210304463,Scalmalloy,230.2121189914,23.02121189914
4200159.79995852,87.7627480816217,70.0,67.0,,powder,510.0,1600.0,,,1.0,,,30.0,14.0,L-PBF,,4,force,,71.0,,370.0,476.0,air,0.1,42.5,,90.0,25.0,6.623265813950274,Scalmalloy,195.02832907027042,19.50283290702704
40445.6619293619,85.4414422616414,70.0,67.0,,powder,510.0,1600.0,,,1.0,,,30.0,14.0,L-PBF,,4,force,,71.0,,370.0,476.0,air,0.1,42.5,,90.0,25.0,4.606871947427339,Scalmalloy,189.86987169253644,18.986987169253645
89476.2260150527,71.9620893788666,70.0,67.0,,powder,510.0,1600.0,,,1.0,,,30.0,14.0,L-PBF,,4,force,,71.0,,370.0,476.0,air,0.1,42.5,,90.0,25.0,4.951707657863095,Scalmalloy,159.91575417525908,15.991575417525908
99484.4286483234,63.0423571232004,70.0,67.0,,powder,510.0,1600.0,,,1.0,,,30.0,14.0,L-PBF,,4,force,,71.0,,370.0,476.0,air,0.1,42.5,,90.0,25.0,4.99775511007919,Scalmalloy,140.09412694044534,14.009412694044535
199207.252148542,45.0526966365233,70.0,67.0,,powder,510.0,1600.0,,,1.0,,,30.0,14.0,L-PBF,,4,force,,71.0,,370.0,476.0,air,0.1,42.5,,90.0,25.0,5.299305144884682,Scalmalloy,100.11710363671844,10.011710363671845
246412.793973393,49.5207686284526,70.0,67.0,,powder,510.0,1600.0,,,1.0,,,30.0,14.0,L-PBF,,4,force,,71.0,,370.0,476.0,air,0.1,42.5,,90.0,25.0,5.391663253037024,Scalmalloy,110.04615250767245,11.004615250767245
1053105.57073619,45.03123197363,70.0,67.0,,powder,510.0,1600.0,,,1.0,,,30.0,14.0,L-PBF,,4,force,,71.0,,370.0,476.0,air,0.1,42.5,,90.0,25.0,6.02247191011236,Scalmalloy,100.06940438584444,10.006940438584444
79344.0086386558,67.5495532881163,70.0,67.0,,powder,510.0,1600.0,,,1.0,,,30.0,14.0,L-PBF,,4,force,,71.0,,370.0,476.0,air,0.1,42.5,,90.0,25.0,4.89951413823127,Scalmalloy,150.11011841803622,15.011011841803622
214106.304387625,53.89106910723,70.0,67.0,,powder,510.0,1600.0,,,1.0,,,30.0,14.0,L-PBF,,4,force,,71.0,,370.0,476.0,air,0.1,42.5,,90.0,25.0,5.330629455339498,Scalmalloy,119.7579313494,11.97579313494
319517.303219373,49.5546971569839,70.0,67.0,,powder,510.0,1600.0,,,1.0,,,30.0,14.0,L-PBF,,4,force,,71.0,,370.0,476.0,air,0.1,42.5,,90.0,25.0,5.504494382022472,Scalmalloy,110.12154923774199,11.0121549237742
429433.953763711,51.807993407499,70.0,67.0,,powder,510.0,1600.0,,,1.0,,,30.0,14.0,L-PBF,,4,force,,71.0,,370.0,476.0,air,0.1,42.5,,90.0,25.0,5.632896379525593,Scalmalloy,115.12887423888665,11.512887423888666
5785496.21183166,49.5519506673518,70.0,67.0,,powder,510.0,1600.0,,,1.0,,,30.0,14.0,L-PBF,,4,force,,71.0,,370.0,476.0,air,0.1,42.5,,90.0,25.0,6.762340613558894,Scalmalloy,110.11544592744843,11.011544592744844
85022.698079985,67.4971288259236,70.0,67.0,,powder,510.0,1600.0,,,1.0,,,30.0,14.0,L-PBF,,4,force,,71.0,,370.0,476.0,air,0.1,42.5,,90.0,25.0,4.929534882596017,Scalmalloy,149.99361961316353,14.999361961316353
226206.006304642,54.0177759431488,70.0,67.0,,powder,510.0,1600.0,,,1.0,,,30.0,14.0,L-PBF,,4,force,,71.0,,370.0,476.0,air,0.1,42.5,,90.0,25.0,5.354504132288514,Scalmalloy,120.03950209588622,12.003950209588623
261987.272798022,47.3043117328578,70.0,67.0,,powder,510.0,1600.0,,,1.0,,,30.0,14.0,L-PBF,,4,force,,71.0,,370.0,476.0,air,0.1,42.5,,90.0,25.0,5.418280194037894,Scalmalloy,105.12069273968399,10.5120692739684
452194.277271797,47.3465473448307,70.0,67.0,,powder,510.0,1600.0,,,1.0,,,30.0,14.0,L-PBF,,4,force,,71.0,,370.0,476.0,air,0.1,42.5,,90.0,25.0,5.655325061846124,Scalmalloy,105.21454965517933,10.521454965517933
650603.095254908,49.5459860354792,70.0,67.0,,powder,510.0,1600.0,,,1.0,,,30.0,14.0,L-PBF,,4,force,,71.0,,370.0,476.0,air,0.1,42.5,,90.0,25.0,5.813316125113878,Scalmalloy,110.10219118995379,11.01021911899538
37656.0942497512,349.777097311834,,,150,wire,882.5,10.0,,,1.0,Ar,,2500.0,26.5,W-DED,10.0,12,strain,,,,,683.5,air,0.1,1200.0,,0.0,25.0,4.57583527229917,ER2594 steel,777.2824384707421,77.72824384707422
58466.3340441921,400.277645031296,,,150,wire,882.5,10.0,,,1.0,Ar,,2500.0,26.5,W-DED,10.0,12,strain,,,,,683.5,air,0.1,1200.0,,0.0,25.0,4.766905863560368,ER2594 steel,889.5058778473244,88.95058778473245
59926.6204862403,348.998076453622,,,150,wire,882.5,10.0,,,1.0,Ar,,2500.0,26.5,W-DED,10.0,12,strain,,,,,683.5,air,0.1,1200.0,,0.0,25.0,4.777619786697627,ER2594 steel,775.5512810080488,77.5551281008049
250430.571539096,249.307735667228,,,150,wire,882.5,10.0,,,1.0,Ar,,2500.0,26.5,W-DED,10.0,12,strain,,,,,683.5,air,0.1,1200.0,,0.0,25.0,5.398687344667368,ER2594 steel,554.0171903716177,55.401719037161776
270767.52659962,249.732267329227,,,150,wire,882.5,10.0,,,1.0,Ar,,2500.0,26.5,W-DED,10.0,12,strain,,,,,683.5,air,0.1,1200.0,,0.0,25.0,5.432596577796512,ER2594 steel,554.9605940649489,55.496059406494886
278662.137867792,299.099304994265,,,150,wire,882.5,10.0,,,1.0,Ar,,2500.0,26.5,W-DED,10.0,12,strain,,,,,683.5,air,0.1,1200.0,,0.0,25.0,5.445077964651136,ER2594 steel,664.6651222094778,66.46651222094778
308593.134604318,171.998872371612,,,150,wire,882.5,10.0,,,1.0,Ar,,2500.0,26.5,W-DED,10.0,12,strain,,,,,683.5,air,0.1,1200.0,,0.0,25.0,5.489386259910451,ER2594 steel,382.21971638136,38.221971638136004
367549.42138732,199.763453404084,,,150,wire,882.5,10.0,,,1.0,Ar,,2500.0,26.5,W-DED,10.0,12,strain,,,,,683.5,air,0.1,1200.0,,0.0,25.0,5.56531574340043,ER2594 steel,443.9187853424089,44.391878534240895
575480.222611132,201.498739718613,,,150,wire,882.5,10.0,,,1.0,Ar,,2500.0,26.5,W-DED,10.0,12,strain,,,,,683.5,air,0.1,1200.0,,0.0,25.0,5.760030402929422,ER2594 steel,447.7749771524733,44.777497715247335
695180.72125891,172.777893229823,,,150,wire,882.5,10.0,,,1.0,Ar,,2500.0,26.5,W-DED,10.0,12,strain,,,,,683.5,air,0.1,1200.0,,0.0,25.0,5.8420977197597015,ER2594 steel,383.9508738440511,38.39508738440511
1622949.14972921,172.176116969718,,,150,wire,882.5,10.0,,,1.0,Ar,,2500.0,26.5,W-DED,10.0,12,strain,,,,,683.5,air,0.1,1200.0,,0.0,25.0,6.210304912717192,ER2594 steel,382.61359326604,38.261359326604
2020106.18151918,175.89397666267,,,150,wire,882.5,10.0,,,1.0,Ar,,2500.0,26.5,W-DED,10.0,12,strain,,,,,683.5,air,0.1,1200.0,,0.0,25.0,6.305374197583212,ER2594 steel,390.8755036948222,39.08755036948222
150038.006549788,398.36511411866,,,150,wire,882.5,10.0,,,1.0,Ar,,2500.0,26.5,W-DED,10.0,12,strain,,,,,683.5,air,0.1,1200.0,,90.0,25.0,5.176201285349531,ER2594 steel,885.2558091525777,88.52558091525778
153969.886513243,297.718507875948,,,150,wire,882.5,10.0,,,1.0,Ar,,2500.0,26.5,W-DED,10.0,12,strain,,,,,683.5,air,0.1,1200.0,,90.0,25.0,5.187435789667905,ER2594 steel,661.5966841687733,66.15966841687734
250430.571539096,322.968781735679,,,150,wire,882.5,10.0,,,1.0,Ar,,2500.0,26.5,W-DED,10.0,12,strain,,,,,683.5,air,0.1,1200.0,,90.0,25.0,5.398687344667368,ER2594 steel,717.7084038570644,71.77084038570644
439873.249568022,347.687321801092,,,150,wire,882.5,10.0,,,1.0,Ar,,2500.0,26.5,W-DED,10.0,12,strain,,,,,683.5,air,0.1,1200.0,,90.0,25.0,5.6433275516148615,ER2594 steel,772.6384928913155,77.26384928913156
589147.100842579,320.879006224937,,,150,wire,882.5,10.0,,,1.0,Ar,,2500.0,26.5,W-DED,10.0,12,strain,,,,,683.5,air,0.1,1200.0,,90.0,25.0,5.770223744885569,ER2594 steel,713.0644582776378,71.30644582776378
847657.765904694,292.335404334253,,,150,wire,882.5,10.0,,,1.0,Ar,,2500.0,26.5,W-DED,10.0,12,strain,,,,,683.5,air,0.1,1200.0,,90.0,25.0,5.928220545205825,ER2594 steel,649.6342318538955,64.96342318538954
854585.407313352,347.085545540986,,,150,wire,882.5,10.0,,,1.0,Ar,,2500.0,26.5,W-DED,10.0,12,strain,,,,,683.5,air,0.1,1200.0,,90.0,25.0,5.931755472640555,ER2594 steel,771.3012123133022,77.13012123133024
1007184.11207691,297.895752474055,,,150,wire,882.5,10.0,,,1.0,Ar,,2500.0,26.5,W-DED,10.0,12,strain,,,,,683.5,air,0.1,1200.0,,90.0,25.0,6.003108866333574,ER2594 steel,661.9905610534555,66.19905610534555
1654743.9082429,322.614292539467,,,150,wire,882.5,10.0,,,1.0,Ar,,2500.0,26.5,W-DED,10.0,12,strain,,,,,683.5,air,0.1,1200.0,,90.0,25.0,6.218730790955973,ER2594 steel,716.9206500877044,71.69206500877044
1892701.89354261,321.056250823044,,,150,wire,882.5,10.0,,,1.0,Ar,,2500.0,26.5,W-DED,10.0,12,strain,,,,,683.5,air,0.1,1200.0,,90.0,25.0,6.277082216613254,ER2594 steel,713.45833516232,71.345833516232
1965230.03041869,299.276549592372,,,150,wire,882.5,10.0,,,1.0,Ar,,2500.0,26.5,W-DED,10.0,12,strain,,,,,683.5,air,0.1,1200.0,,90.0,25.0,6.2934133919097,ER2594 steel,665.0589990941601,66.50589990941602
2114658.78210521,347.864566399198,,,150,wire,882.5,10.0,,,1.0,Ar,,2500.0,26.5,W-DED,10.0,12,strain,,,,,683.5,air,0.1,1200.0,,90.0,25.0,6.325240300314388,ER2594 steel,773.0323697759956,77.30323697759957
41091.1852189754,350.291811163069,1800.0,,,powder,810.0,6.0,,,1.0,Ar,,1700.0,37.0,P-DED,,5,force,,190.0,0.2,1800.0,496.0,air,0.1,,,0.0,25.0,4.613748668072224,IN625,778.4262470290422,77.84262470290423
41691.3852526756,341.599354376169,1800.0,,,powder,810.0,6.0,,,1.0,Ar,,1700.0,37.0,P-DED,,5,force,,190.0,0.2,1800.0,496.0,air,0.1,,,0.0,25.0,4.620046325387711,IN625,759.1096763914867,75.91096763914867
44469.1395631391,332.829411851898,1800.0,,,powder,810.0,6.0,,,1.0,Ar,,1700.0,37.0,P-DED,,5,force,,190.0,0.2,1800.0,496.0,air,0.1,,,0.0,25.0,4.6480587263323185,IN625,739.6209152264399,73.962091522644
51315.1623113207,312.128719552125,1800.0,,,powder,810.0,6.0,,,1.0,Ar,,1700.0,37.0,P-DED,,5,force,,190.0,0.2,1800.0,496.0,air,0.1,,,0.0,25.0,4.710245706928738,IN625,693.6193767825,69.36193767825
149822.097226815,306.739857530888,1800.0,,,powder,810.0,6.0,,,1.0,Ar,,1700.0,37.0,P-DED,,5,force,,190.0,0.2,1800.0,496.0,air,0.1,,,0.0,25.0,5.175575872081262,IN625,681.6441278464177,68.16441278464178
172035.65845727,295.904463294854,1800.0,,,powder,810.0,6.0,,,1.0,Ar,,1700.0,37.0,P-DED,,5,force,,190.0,0.2,1800.0,496.0,air,0.1,,,0.0,25.0,5.235618474036426,IN625,657.5654739885645,65.75654739885645
231500.615338284,274.343099580239,1800.0,,,powder,810.0,6.0,,,1.0,Ar,,1700.0,37.0,P-DED,,5,force,,190.0,0.2,1800.0,496.0,air,0.1,,,0.0,25.0,5.36455214972834,IN625,609.6513324005311,60.96513324005312
238833.814308125,274.274090706532,1800.0,,,powder,810.0,6.0,,,1.0,Ar,,1700.0,37.0,P-DED,,5,force,,190.0,0.2,1800.0,496.0,air,0.1,,,0.0,25.0,5.378095814617278,IN625,609.4979793478489,60.94979793478489
394342.954343042,274.377610527949,1800.0,,,powder,810.0,6.0,,,1.0,Ar,,1700.0,37.0,P-DED,,5,force,,190.0,0.2,1800.0,496.0,air,0.1,,,0.0,25.0,5.595874085767411,IN625,609.7280233954422,60.97280233954422
29350.0078797875,404.800381398638,120.0,,,powder,,1100.0,,,1.0,,,60.0,,L-PBF,90.0,,force,,,,350.0,,air,0.1,30.0,,,25.0,4.467608222181513,Ti-6Al-4V,899.5564031080845,89.95564031080846
54433.4165877219,314.982313425557,120.0,,,powder,,1100.0,,,1.0,,,60.0,,L-PBF,90.0,,force,,,,350.0,,air,0.1,30.0,,,25.0,4.7358655942587795,Ti-6Al-4V,699.9606965012377,69.99606965012377
74063.3028212423,269.918267105028,120.0,,,powder,,1100.0,,,1.0,,,60.0,,L-PBF,90.0,,force,,,,350.0,,air,0.1,30.0,,,25.0,4.869603075321534,Ti-6Al-4V,599.8183713445067,59.98183713445067
92279.5120957509,359.572313344279,120.0,,,powder,,1100.0,,,1.0,,,60.0,,L-PBF,90.0,,force,,,,350.0,,air,0.1,30.0,,,25.0,4.965105289634456,Ti-6Al-4V,799.0495852095089,79.9049585209509
497555.767256174,269.901595493928,120.0,,,powder,,1100.0,,,1.0,,,60.0,,L-PBF,90.0,,force,,,,350.0,,air,0.1,30.0,,,25.0,5.696841764587858,Ti-6Al-4V,599.78132331984,59.978132331984
1372575.33182357,359.572313344279,120.0,,,powder,,1100.0,,,1.0,,,60.0,,L-PBF,90.0,,force,,,,350.0,,air,0.1,30.0,,,25.0,6.137536189404448,Ti-6Al-4V,799.0495852095089,79.9049585209509
4528432.12449475,269.983606360843,120.0,,,powder,,1100.0,,,1.0,,,60.0,,L-PBF,90.0,,force,,,,350.0,,air,0.1,30.0,,,25.0,6.655947862599193,Ti-6Al-4V,599.9635696907623,59.99635696907623
5480384.41985615,314.916974169742,120.0,,,powder,,1100.0,,,1.0,,,60.0,,L-PBF,90.0,,force,,,,350.0,,air,0.1,30.0,,,25.0,6.738811023003848,Ti-6Al-4V,699.8154981549822,69.98154981549821
56121.3365818011,359.359623965733,120.0,,,powder,,1100.0,,,1.0,,,60.0,,L-PBF,90.0,,force,,,,350.0,,air,0.1,30.0,,,25.0,4.7491280056062966,Ti-6Al-4V,798.5769421460734,79.85769421460735
62801.9605053565,315.064324292472,120.0,,,powder,,1100.0,,,1.0,,,60.0,,L-PBF,90.0,,force,,,,350.0,,air,0.1,30.0,,,25.0,4.797973201434141,Ti-6Al-4V,700.14294287216,70.014294287216
85173.5826068611,314.998985036657,120.0,,,powder,,1100.0,,,1.0,,,60.0,,L-PBF,90.0,,force,,,,350.0,,air,0.1,30.0,,,25.0,4.9303049151058875,Ti-6Al-4V,699.9977445259045,69.99977445259046
101864.337146855,359.719663467009,120.0,,,powder,,1100.0,,,1.0,,,60.0,,L-PBF,90.0,,force,,,,350.0,,air,0.1,30.0,,,25.0,5.0080221634840445,Ti-6Al-4V,799.3770299266866,79.93770299266868
124033.159363666,269.770916982298,120.0,,,powder,,1100.0,,,1.0,,,60.0,,L-PBF,90.0,,force,,,,350.0,,air,0.1,30.0,,,25.0,5.093537806158205,Ti-6Al-4V,599.4909266273288,59.94909266273288
169066.552611902,314.851634913926,120.0,,,powder,,1100.0,,,1.0,,,60.0,,L-PBF,90.0,,force,,,,350.0,,air,0.1,30.0,,,25.0,5.228057697172715,Ti-6Al-4V,699.6702998087244,69.96702998087244
235048.991656088,225.050238551945,120.0,,,powder,,1100.0,,,1.0,,,60.0,,L-PBF,90.0,,force,,,,350.0,,air,0.1,30.0,,,25.0,5.371158392434988,Ti-6Al-4V,500.1116412265444,50.01116412265444
263028.972399712,269.983606360843,120.0,,,powder,,1100.0,,,1.0,,,60.0,,L-PBF,90.0,,force,,,,350.0,,air,0.1,30.0,,,25.0,5.420003588262833,Ti-6Al-4V,599.9635696907623,59.99635696907623
