Repository: Luwen-Zhang/SNEnsemble

# Copyright Notification

## Composites

We reformat and merge fatigue testing records from SNL/MSU/DOE, OptiMat, UPWIND, and FACT databases into a single database with careful considerations, including filtering invalid entries, rename variables, fix improper calculations in the records, to obtain clean and consistent data to fit machine 
learning usages. We leave the original format ("2019_SNL_MSU_DOE_Composite-Materials-Database_Wind_29pt0.xlsx" and "Optidat UPWIND 28_3_2017.xls") in the folder. Any derived database should be directly based on the original files instead of our merged database. We are not responsible for the accuracy of the testing records.

File: data/alloy/alloy_AM2022.csv (part 50 of 50)
Cycles to Failure,Stress Amplitude,hatch space  (μm),layer scan rotation  (°),wire feed rate  (mm/s),types of feedstock,ultimate tensile strength  (MPa),scan speed  (mm/s),scan pattern,current  (A),stress concentration factor of specimens,AM environment,preheat temperature  (°C),layer thickness  (μm),elongation  (%),types of AM,Frequency,critical cross-section size of specimens (mm),load control,voltage  (V),Young's modulus  (GPa),powder feed rate  (g/s),power  (W),yield strength  (MPa),fatigue environment,R-value,size of feedstock  (μm),speed function,direciton of specimen  (°),fatigue temperature  (°C),log10(Cycles to Failure),Material_Code,Maximum Stress,Minimum Stress
864670.100149888,269.983606360843,120.0,,,powder,,1100.0,,,1.0,,,60.0,,L-PBF,90.0,,force,,,,350.0,,air,0.1,30.0,,,25.0,5.9368504415540615,Ti-6Al-4V,599.9635696907623,59.99635696907623
2468153.11168851,224.98489929613,120.0,,,powder,,1100.0,,,1.0,,,60.0,,L-PBF,90.0,,force,,,,350.0,,air,0.1,30.0,,,25.0,6.392372097621686,Ti-6Al-4V,499.9664428802889,49.9966442880289
19336.3514110446,350.071353435718,,0.0,83.333,wire,957.0,2.5,,92,1.0,Ar,150.0,,6.0,W-DED,130.0,4,force,18.1,,,,867.0,air,0.1,1200.0,,0.0,25.0,4.286374530163907,Ti-6Al-4V,777.9363409682621,77.79363409682622
21461.4218578957,350.188031262486,,0.0,83.333,wire,957.0,2.5,,92,1.0,Ar,150.0,,6.0,W-DED,130.0,4,force,18.1,,,,867.0,air,0.1,1200.0,,0.0,25.0,4.331658491375612,Ti-6Al-4V,778.1956250277466,77.81956250277466
23821.6084299979,350.541067218092,,0.0,83.333,wire,957.0,2.5,,92,1.0,Ar,150.0,,6.0,W-DED,130.0,4,force,18.1,,,,867.0,air,0.1,1200.0,,0.0,25.0,4.376971081608963,Ti-6Al-4V,778.9801493735378,77.89801493735378
26172.7189844608,350.033084092309,,0.0,83.333,wire,957.0,2.5,,92,1.0,Ar,150.0,,6.0,W-DED,130.0,4,force,18.1,,,,867.0,air,0.1,1200.0,,0.0,25.0,4.41784884218933,Ti-6Al-4V,777.8512979829089,77.7851297982909
28107.8050827143,349.859215273298,,0.0,83.333,wire,957.0,2.5,,92,1.0,Ar,150.0,,6.0,W-DED,130.0,4,force,18.1,,,,867.0,air,0.1,1200.0,,0.0,25.0,4.448826933203194,Ti-6Al-4V,777.464922829551,77.7464922829551
31812.6010517837,280.048700623958,,0.0,83.333,wire,957.0,2.5,,92,1.0,Ar,150.0,,6.0,W-DED,130.0,4,force,18.1,,,,867.0,air,0.1,1200.0,,0.0,25.0,4.502599179206566,Ti-6Al-4V,622.3304458310178,62.23304458310178
51560.6162438351,350.033084092309,,0.0,83.333,wire,957.0,2.5,,92,1.0,Ar,150.0,,6.0,W-DED,130.0,4,force,18.1,,,,867.0,air,0.1,1200.0,,0.0,25.0,4.712318099327171,Ti-6Al-4V,777.8512979829089,77.7851297982909
73447.0976211203,250.073570514887,,0.0,83.333,wire,957.0,2.5,,92,1.0,Ar,150.0,,6.0,W-DED,130.0,4,force,18.1,,,,867.0,air,0.1,1200.0,,0.0,25.0,4.86597463862816,Ti-6Al-4V,555.7190455886378,55.57190455886378
83733.5644651412,300.05176028601,,0.0,83.333,wire,957.0,2.5,,92,1.0,Ar,150.0,,6.0,W-DED,130.0,4,force,18.1,,,,867.0,air,0.1,1200.0,,0.0,25.0,4.922899579140841,Ti-6Al-4V,666.7816895244666,66.67816895244667
84642.5215603134,249.99887807009,,0.0,83.333,wire,957.0,2.5,,92,1.0,Ar,150.0,,6.0,W-DED,130.0,4,force,18.1,,,,867.0,air,0.1,1200.0,,0.0,25.0,4.927588592822229,Ti-6Al-4V,555.5530623779778,55.55530623779778
155860.760600708,200.220066905561,,0.0,83.333,wire,957.0,2.5,,92,1.0,Ar,150.0,,6.0,W-DED,130.0,4,force,18.1,,,,867.0,air,0.1,1200.0,,0.0,25.0,5.192736791265954,Ti-6Al-4V,444.9334820123578,44.49334820123578
203847.484680345,180.079499367616,,0.0,83.333,wire,957.0,2.5,,92,1.0,Ar,150.0,,6.0,W-DED,130.0,4,force,18.1,,,,867.0,air,0.1,1200.0,,0.0,25.0,5.309305356964599,Ti-6Al-4V,400.17666526136884,40.017666526136885
233537.097804627,250.036221503412,,0.0,83.333,wire,957.0,2.5,,92,1.0,Ar,150.0,,6.0,W-DED,130.0,4,force,18.1,,,,867.0,air,0.1,1200.0,,0.0,25.0,5.368355878872631,Ti-6Al-4V,555.63604778536,55.563604778536
333498.074163219,200.130370444335,,0.0,83.333,wire,957.0,2.5,,92,1.0,Ar,150.0,,6.0,W-DED,130.0,4,force,18.1,,,,867.0,air,0.1,1200.0,,0.0,25.0,5.523093330358409,Ti-6Al-4V,444.7341565429667,44.47341565429667
373155.737129304,250.036221503412,,0.0,83.333,wire,957.0,2.5,,92,1.0,Ar,150.0,,6.0,W-DED,130.0,4,force,18.1,,,,867.0,air,0.1,1200.0,,0.0,25.0,5.5718901231222855,Ti-6Al-4V,555.63604778536,55.563604778536
519471.608953521,200.16026479907,,0.0,83.333,wire,957.0,2.5,,92,1.0,Ar,150.0,,6.0,W-DED,130.0,4,force,18.1,,,,867.0,air,0.1,1200.0,,0.0,25.0,5.715561816740632,Ti-6Al-4V,444.8005884423778,44.48005884423778
569688.376439493,170.333450349913,,0.0,83.333,wire,957.0,2.5,,92,1.0,Ar,150.0,,6.0,W-DED,130.0,4,force,18.1,,,,867.0,air,0.1,1200.0,,0.0,25.0,5.755637358477768,Ti-6Al-4V,378.5187785553622,37.85187785553622
627508.417898679,170.333450349913,,0.0,83.333,wire,957.0,2.5,,92,1.0,Ar,150.0,,6.0,W-DED,130.0,4,force,18.1,,,,867.0,air,0.1,1200.0,,0.0,25.0,5.797619556164907,Ti-6Al-4V,378.5187785553622,37.85187785553622
1457514.46277715,180.112196311594,,0.0,83.333,wire,957.0,2.5,,92,1.0,Ar,150.0,,6.0,W-DED,130.0,4,force,18.1,,,,867.0,air,0.1,1200.0,,0.0,25.0,6.1636128729152,Ti-6Al-4V,400.24932513687554,40.02493251368756
9417.38685352424,178.203734943742,130.0,67.0,,powder,,1650.0,stripe,,1.0,,150.0,50.0,,L-PBF,,10,force,,,,350.0,,air,-1.0,43.0,,90.0,25.0,3.973930411016504,AlSi10Mg,178.203734943742,-178.203734943742
28977.63911387,149.582708265647,130.0,67.0,,powder,,1650.0,stripe,,1.0,,150.0,50.0,,L-PBF,,10,force,,,,350.0,,air,-1.0,43.0,,90.0,25.0,4.46206299943794,AlSi10Mg,149.582708265647,-149.582708265647
76677.0800341431,115.380875675402,130.0,67.0,,powder,,1650.0,stripe,,1.0,,150.0,50.0,,L-PBF,,10,force,,,,350.0,,air,-1.0,43.0,,90.0,25.0,4.884665566005651,AlSi10Mg,115.380875675402,-115.380875675402
99967.6233916012,152.641329068417,130.0,67.0,,powder,,1650.0,stripe,,1.0,,150.0,50.0,,L-PBF,,10,force,,,,350.0,,air,-1.0,43.0,,90.0,25.0,4.999859367409036,AlSi10Mg,152.641329068417,-152.641329068417
119606.303834273,127.846244212516,130.0,67.0,,powder,,1650.0,stripe,,1.0,,150.0,50.0,,L-PBF,,10,force,,,,350.0,,air,-1.0,43.0,,90.0,25.0,5.077754069688284,AlSi10Mg,127.846244212516,-127.846244212516
156891.403430797,146.297427682632,130.0,67.0,,powder,,1650.0,stripe,,1.0,,150.0,50.0,,L-PBF,,10,force,,,,350.0,,air,-1.0,43.0,,90.0,25.0,5.195599147889998,AlSi10Mg,146.297427682632,-146.297427682632
227545.26339961,123.848658987482,130.0,67.0,,powder,,1650.0,stripe,,1.0,,150.0,50.0,,L-PBF,,10,force,,,,350.0,,air,-1.0,43.0,,90.0,25.0,5.357067799627855,AlSi10Mg,123.848658987482,-123.848658987482
314519.25888113,102.137742139169,130.0,67.0,,powder,,1650.0,stripe,,1.0,,150.0,50.0,,L-PBF,,10,force,,,,350.0,,air,-1.0,43.0,,90.0,25.0,5.497647243643676,AlSi10Mg,102.137742139169,-102.137742139169
1119686.00649981,120.572649665412,130.0,67.0,,powder,,1650.0,stripe,,1.0,,150.0,50.0,,L-PBF,,10,force,,,,350.0,,air,-1.0,43.0,,90.0,25.0,6.0490962505601775,AlSi10Mg,120.572649665412,-120.572649665412
11547.1805229062,149.763693458836,130.0,67.0,,powder,,1650.0,stripe,,1.0,,150.0,50.0,,L-PBF,,10,force,,,,350.0,,air,-1.0,43.0,,90.0,25.0,4.062475955412347,AlSi10Mg,149.763693458836,-149.763693458836
14779.7565311159,149.846553664194,130.0,67.0,,powder,,1650.0,stripe,,1.0,,150.0,50.0,,L-PBF,,10,force,,,,350.0,,air,-1.0,43.0,,90.0,25.0,4.1696672799272925,AlSi10Mg,149.846553664194,-149.846553664194
22051.5430280462,125.048035057993,130.0,67.0,,powder,,1650.0,stripe,,1.0,,150.0,50.0,,L-PBF,,10,force,,,,350.0,,air,-1.0,43.0,,90.0,25.0,4.343438984058717,AlSi10Mg,125.048035057993,-125.048035057993
25526.5556461722,119.83594224399,130.0,67.0,,powder,,1650.0,stripe,,1.0,,150.0,50.0,,L-PBF,,10,force,,,,350.0,,air,-1.0,43.0,,90.0,25.0,4.406992218455771,AlSi10Mg,119.83594224399,-119.83594224399
30839.384355236,119.765672204158,130.0,67.0,,powder,,1650.0,stripe,,1.0,,150.0,50.0,,L-PBF,,10,force,,,,350.0,,air,-1.0,43.0,,90.0,25.0,4.48910569967099,AlSi10Mg,119.765672204158,-119.765672204158
39968.2378541294,124.852535179394,130.0,67.0,,powder,,1650.0,stripe,,1.0,,150.0,50.0,,L-PBF,,10,force,,,,350.0,,air,-1.0,43.0,,90.0,25.0,4.601715001222377,AlSi10Mg,124.852535179394,-124.852535179394
44569.4362715795,88.9768007138494,130.0,67.0,,powder,,1650.0,stripe,,1.0,,150.0,50.0,,L-PBF,,10,force,,,,350.0,,air,-1.0,43.0,,90.0,25.0,4.6490371410260325,AlSi10Mg,88.9768007138494,-88.9768007138494
55784.8148333991,98.845156223893,130.0,67.0,,powder,,1650.0,stripe,,1.0,,150.0,50.0,,L-PBF,,10,force,,,,350.0,,air,-1.0,43.0,,90.0,25.0,4.746515995862866,AlSi10Mg,98.845156223893,-98.845156223893
67958.9938077801,99.7934265553431,130.0,67.0,,powder,,1650.0,stripe,,1.0,,150.0,50.0,,L-PBF,,10,force,,,,350.0,,air,-1.0,43.0,,90.0,25.0,4.8322469401357395,AlSi10Mg,99.7934265553431,-99.7934265553431
79443.6116150581,84.2315104562223,130.0,67.0,,powder,,1650.0,stripe,,1.0,,150.0,50.0,,L-PBF,,10,force,,,,350.0,,air,-1.0,43.0,,90.0,25.0,4.900058979556267,AlSi10Mg,84.2315104562223,-84.2315104562223
87281.0925434284,86.6835168023839,130.0,67.0,,powder,,1650.0,stripe,,1.0,,150.0,50.0,,L-PBF,,10,force,,,,350.0,,air,-1.0,43.0,,90.0,25.0,4.940920173907193,AlSi10Mg,86.6835168023839,-86.6835168023839
100891.320034894,85.0526887646399,130.0,67.0,,powder,,1650.0,stripe,,1.0,,150.0,50.0,,L-PBF,,10,force,,,,350.0,,air,-1.0,43.0,,90.0,25.0,5.003853804263657,AlSi10Mg,85.0526887646399,-85.0526887646399
152929.971857571,65.0036872644133,130.0,67.0,,powder,,1650.0,stripe,,1.0,,150.0,50.0,,L-PBF,,10,force,,,,350.0,,air,-1.0,43.0,,90.0,25.0,5.184492608608834,AlSi10Mg,65.0036872644133,-65.0036872644133
180612.63568686,67.5446693059185,130.0,67.0,,powder,,1650.0,stripe,,1.0,,150.0,50.0,,L-PBF,,10,force,,,,350.0,,air,-1.0,43.0,,90.0,25.0,5.256748130346905,AlSi10Mg,67.5446693059185,-67.5446693059185
194379.236651825,69.737268883525,130.0,67.0,,powder,,1650.0,stripe,,1.0,,150.0,50.0,,L-PBF,,10,force,,,,350.0,,air,-1.0,43.0,,90.0,25.0,5.288649872271659,AlSi10Mg,69.737268883525,-69.737268883525
215679.850270008,69.9607652387712,130.0,67.0,,powder,,1650.0,stripe,,1.0,,150.0,50.0,,L-PBF,,10,force,,,,350.0,,air,-1.0,43.0,,90.0,25.0,5.333809573357953,AlSi10Mg,69.9607652387712,-69.9607652387712
215679.850270008,63.3576059251983,130.0,67.0,,powder,,1650.0,stripe,,1.0,,150.0,50.0,,L-PBF,,10,force,,,,350.0,,air,-1.0,43.0,,90.0,25.0,5.333809573357953,AlSi10Mg,63.3576059251983,-63.3576059251983
231964.413930046,57.377677543586,130.0,67.0,,powder,,1650.0,stripe,,1.0,,150.0,50.0,,L-PBF,,10,force,,,,350.0,,air,-1.0,43.0,,90.0,25.0,5.365421364118358,AlSi10Mg,57.377677543586,-57.377677543586
234428.183307429,64.7926989356477,130.0,67.0,,powder,,1650.0,stripe,,1.0,,150.0,50.0,,L-PBF,,10,force,,,,350.0,,air,-1.0,43.0,,90.0,25.0,5.3700098220180745,AlSi10Mg,64.7926989356477,-64.7926989356477
246774.182228069,58.2910427727194,130.0,67.0,,powder,,1650.0,stripe,,1.0,,150.0,50.0,,L-PBF,,10,force,,,,350.0,,air,-1.0,43.0,,90.0,25.0,5.392299721396873,AlSi10Mg,58.2910427727194,-58.2910427727194
257297.809946822,55.9218366086851,130.0,67.0,,powder,,1650.0,stripe,,1.0,,150.0,50.0,,L-PBF,,10,force,,,,350.0,,air,-1.0,43.0,,90.0,25.0,5.41043608962248,AlSi10Mg,55.9218366086851,-55.9218366086851
268225.442267693,64.782716461555,130.0,67.0,,powder,,1650.0,stripe,,1.0,,150.0,50.0,,L-PBF,,10,force,,,,350.0,,air,-1.0,43.0,,90.0,25.0,5.428499970056996,AlSi10Mg,64.782716461555,-64.782716461555
351550.468200822,56.2837420160968,130.0,67.0,,powder,,1650.0,stripe,,1.0,,150.0,50.0,,L-PBF,,10,force,,,,350.0,,air,-1.0,43.0,,90.0,25.0,5.545987680672448,AlSi10Mg,56.2837420160968,-56.2837420160968
513453.855273915,50.9453239378834,130.0,67.0,,powder,,1650.0,stripe,,1.0,,150.0,50.0,,L-PBF,,10,force,,,,350.0,,air,-1.0,43.0,,90.0,25.0,5.710501419110691,AlSi10Mg,50.9453239378834,-50.9453239378834
1542654.55184012,49.9310608881845,130.0,67.0,,powder,,1650.0,stripe,,1.0,,150.0,50.0,,L-PBF,,10,force,,,,350.0,,air,-1.0,43.0,,90.0,25.0,6.1882686849574275,AlSi10Mg,49.9310608881845,-49.9310608881845
2173617.67747161,57.4010079079846,130.0,67.0,,powder,,1650.0,stripe,,1.0,,150.0,50.0,,L-PBF,,10,force,,,,350.0,,air,-1.0,43.0,,90.0,25.0,6.337183157429137,AlSi10Mg,57.4010079079846,-57.4010079079846
6044.74275275776,183.385484608104,130.0,67.0,,powder,,1650.0,stripe,,1.0,,150.0,50.0,,L-PBF,,10,force,,,,350.0,,air,-1.0,43.0,,90.0,25.0,3.7813778232389708,AlSi10Mg,183.385484608104,-183.385484608104
7055.69349755336,169.633379454217,130.0,67.0,,powder,,1650.0,stripe,,1.0,,150.0,50.0,,L-PBF,,10,force,,,,350.0,,air,-1.0,43.0,,90.0,25.0,3.8485397065891185,AlSi10Mg,169.633379454217,-169.633379454217
8366.53441457268,159.325651888993,130.0,67.0,,powder,,1650.0,stripe,,1.0,,150.0,50.0,,L-PBF,,10,force,,,,350.0,,air,-1.0,43.0,,90.0,25.0,3.9225456018041736,AlSi10Mg,159.325651888993,-159.325651888993
18813.6765078418,154.270080247743,130.0,67.0,,powder,,1650.0,stripe,,1.0,,150.0,50.0,,L-PBF,,10,force,,,,350.0,,air,-1.0,43.0,,90.0,25.0,4.2744736722674705,AlSi10Mg,154.270080247743,-154.270080247743
20780.9388475807,159.875372671615,130.0,67.0,,powder,,1650.0,stripe,,1.0,,150.0,50.0,,L-PBF,,10,force,,,,350.0,,air,-1.0,43.0,,90.0,25.0,4.317665164352683,AlSi10Mg,159.875372671615,-159.875372671615
63942.2308208188,130.418406421461,130.0,67.0,,powder,,1650.0,stripe,,1.0,,150.0,50.0,,L-PBF,,10,force,,,,350.0,,air,-1.0,43.0,,90.0,25.0,4.805787783894868,AlSi10Mg,130.418406421461,-130.418406421461
112773.699441221,137.391129313938,130.0,67.0,,powder,,1650.0,stripe,,1.0,,150.0,50.0,,L-PBF,,10,force,,,,350.0,,air,-1.0,43.0,,90.0,25.0,5.052207827312572,AlSi10Mg,137.391129313938,-137.391129313938
128039.639247266,119.622945109914,130.0,67.0,,powder,,1650.0,stripe,,1.0,,150.0,50.0,,L-PBF,,10,force,,,,350.0,,air,-1.0,43.0,,90.0,25.0,5.1073444418455525,AlSi10Mg,119.622945109914,-119.622945109914
150987.629819673,145.284241771299,130.0,67.0,,powder,,1650.0,stripe,,1.0,,150.0,50.0,,L-PBF,,10,force,,,,350.0,,air,-1.0,43.0,,90.0,25.0,5.178941367683088,AlSi10Mg,145.284241771299,-145.284241771299
468330.76754114,118.68130661747,130.0,67.0,,powder,,1650.0,stripe,,1.0,,150.0,50.0,,L-PBF,,10,force,,,,350.0,,air,-1.0,43.0,,90.0,25.0,5.67055269020661,AlSi10Mg,118.68130661747,-118.68130661747
682499.630411715,119.846708290068,130.0,67.0,,powder,,1650.0,stripe,,1.0,,150.0,50.0,,L-PBF,,10,force,,,,350.0,,air,-1.0,43.0,,90.0,25.0,5.834102420533019,AlSi10Mg,119.846708290068,-119.846708290068
2023798.24135723,98.1035034736222,130.0,67.0,,powder,,1650.0,stripe,,1.0,,150.0,50.0,,L-PBF,,10,force,,,,350.0,,air,-1.0,43.0,,90.0,25.0,6.306167214179238,AlSi10Mg,98.1035034736222,-98.1035034736222
3787782.17868015,82.6787948303582,130.0,67.0,,powder,,1650.0,stripe,,1.0,,150.0,50.0,,L-PBF,,10,force,,,,350.0,,air,-1.0,43.0,,90.0,25.0,6.57838499638266,AlSi10Mg,82.6787948303582,-82.6787948303582
65300.2776337095,282.318901334884,,,,powder,949.3,,,,1.0,,,,15.3,L-PBF,25.0,6.35,force,,109.0,,,855.9,air,0.1,41.5,,90.0,23.0,4.814915027745697,Ti-6Al-4V,627.3753362997422,62.73753362997422
85578.6346035088,282.728513435579,,,,powder,949.3,,,,1.0,,,,15.3,L-PBF,25.0,6.35,force,,109.0,,,855.9,air,0.1,41.5,,90.0,23.0,4.932365353088645,Ti-6Al-4V,628.2855854123977,62.82855854123977
345864.413177335,276.285054084594,,,,powder,949.3,,,,1.0,,,,15.3,L-PBF,25.0,6.35,force,,109.0,,,855.9,air,0.1,41.5,,90.0,23.0,5.538905878707643,Ti-6Al-4V,613.9667868546533,61.39667868546533
883020.083056614,270.266968871468,,,,powder,949.3,,,,1.0,,,,15.3,L-PBF,25.0,6.35,force,,109.0,,,855.9,air,0.1,41.5,,90.0,23.0,5.945970581110391,Ti-6Al-4V,600.5932641588178,60.05932641588178
926002.652366433,263.42965945695,,,,powder,949.3,,,,1.0,,,,15.3,L-PBF,25.0,6.35,force,,109.0,,,855.9,air,0.1,41.5,,90.0,23.0,5.96661223064139,Ti-6Al-4V,585.3992432376666,58.53992432376666
981207.254327481,275.906966058225,,,,powder,949.3,,,,1.0,,,,15.3,L-PBF,25.0,6.35,force,,109.0,,,855.9,air,0.1,41.5,,90.0,23.0,5.991760750401397,Ti-6Al-4V,613.1265912405,61.31265912405001
1257929.30608331,263.445421494113,,,,powder,949.3,,,,1.0,,,,15.3,L-PBF,25.0,6.35,force,,109.0,,,855.9,air,0.1,41.5,,90.0,23.0,6.099656235035632,Ti-6Al-4V,585.4342699869178,58.543426998691785
2517611.44698141,257.427336280987,,,,powder,949.3,,,,1.0,,,,15.3,L-PBF,25.0,6.35,force,,109.0,,,855.9,air,0.1,41.5,,90.0,23.0,6.400988704543534,Ti-6Al-4V,572.0607472910822,57.206074729108224
2800462.68796667,263.492707605602,,,,powder,949.3,,,,1.0,,,,15.3,L-PBF,25.0,6.35,force,,109.0,,,855.9,air,0.1,41.5,,90.0,23.0,6.4472297907101215,Ti-6Al-4V,585.5393502346711,58.55393502346712
3990300.73348595,269.841594733609,,,,powder,949.3,,,,1.0,,,,15.3,L-PBF,25.0,6.35,force,,109.0,,,855.9,air,0.1,41.5,,90.0,23.0,6.601005628010478,Ti-6Al-4V,599.6479882969088,59.964798829690885
4206304.53883976,257.411574243824,,,,powder,949.3,,,,1.0,,,,15.3,L-PBF,25.0,6.35,force,,109.0,,,855.9,air,0.1,41.5,,90.0,23.0,6.623900712655981,Ti-6Al-4V,572.0257205418311,57.202572054183115
5398176.92164897,257.44309831815,,,,powder,949.3,,,,1.0,,,,15.3,L-PBF,25.0,6.35,force,,109.0,,,855.9,air,0.1,41.5,,90.0,23.0,6.7322471141658,Ti-6Al-4V,572.0957740403334,57.20957740403334
25392.2645400486,381.800223254046,,,,powder,949.3,,,,1.0,,,,15.3,L-PBF,25.0,6.35,force,,109.0,,,855.9,air,0.1,41.5,,90.0,23.0,4.404701433973032,Ti-6Al-4V,848.4449405645466,84.84449405645466
31556.7465654607,365.800336550019,,,,powder,949.3,,,,1.0,,,,15.3,L-PBF,25.0,6.35,force,,109.0,,,855.9,air,0.1,41.5,,90.0,23.0,4.499092221992986,Ti-6Al-4V,812.88963677782,81.28896367778201
101768.174266825,366.118709692887,,,,powder,949.3,,,,1.0,,,,15.3,L-PBF,25.0,6.35,force,,109.0,,,855.9,air,0.1,41.5,,90.0,23.0,5.007611983292526,Ti-6Al-4V,813.59713265086,81.359713265086
479640.702656775,318.144853875477,,,,powder,949.3,,,,1.0,,,,15.3,L-PBF,25.0,6.35,force,,109.0,,,855.9,air,0.1,41.5,,90.0,23.0,5.680916030534351,Ti-6Al-4V,706.9885641677266,70.69885641677267
658143.521581324,349.764930114358,,,,powder,949.3,,,,1.0,,,,15.3,L-PBF,25.0,6.35,force,,109.0,,,855.9,air,0.1,41.5,,90.0,23.0,5.818320610687023,Ti-6Al-4V,777.2554002541289,77.7255400254129
4123511.17218711,349.764930114358,,,,powder,949.3,,,,1.0,,,,15.3,L-PBF,25.0,6.35,force,,109.0,,,855.9,air,0.1,41.5,,90.0,23.0,6.615267175572519,Ti-6Al-4V,777.2554002541289,77.7255400254129
6123826.82397889,333.808645293715,,,,powder,949.3,,,,1.0,,,,15.3,L-PBF,25.0,6.35,force,,109.0,,,855.9,air,0.1,41.5,,90.0,23.0,6.787022900763359,Ti-6Al-4V,741.7969895415889,74.1796989541589
10848809.9659862,318.128134773089,,,,powder,949.3,,,,1.0,,,,15.3,L-PBF,25.0,6.35,force,,109.0,,,855.9,air,0.1,41.5,,90.0,23.0,7.0353821019126235,Ti-6Al-4V,706.9514106068644,70.69514106068645
12590.9563956069,225.116557521259,,,,powder,949.3,,,,1.0,,,,15.3,L-PBF,25.0,6.35,force,,109.0,,,855.9,air,0.1,41.5,,90.0,23.0,4.100058719906047,Ti-6Al-4V,500.2590167139089,50.0259016713909
23031.9498469995,273.496579565542,,,,powder,949.3,,,,1.0,,,,15.3,L-PBF,25.0,6.35,force,,109.0,,,855.9,air,0.1,41.5,,90.0,23.0,4.36233070617729,Ti-6Al-4V,607.7701768123155,60.777017681231555
24803.3351373957,273.512341602705,,,,powder,949.3,,,,1.0,,,,15.3,L-PBF,25.0,6.35,force,,109.0,,,855.9,air,0.1,41.5,,90.0,23.0,4.394510081406158,Ti-6Al-4V,607.8052035615667,60.78052035615667
33723.291039419,225.152477763659,,,,powder,949.3,,,,1.0,,,,15.3,L-PBF,25.0,6.35,force,,109.0,,,855.9,air,0.1,41.5,,90.0,23.0,4.527929950606197,Ti-6Al-4V,500.33883947479774,50.03388394747978
45181.6234793103,273.815677438793,,,,powder,949.3,,,,1.0,,,,15.3,L-PBF,25.0,6.35,force,,109.0,,,855.9,air,0.1,41.5,,90.0,23.0,4.654961832061069,Ti-6Al-4V,608.4792831973177,60.84792831973178
48029.7459916273,323.73660788552,,,,powder,1174.1,,,,1.0,,,,8.7,L-PBF,25.0,6.35,force,,111.665,,,1092.9,air,0.1,41.5,,90.0,23.0,4.68151028985099,Ti-6Al-4V,719.4146841900445,71.94146841900445
203771.471608208,290.763135077857,,,,powder,1174.1,,,,1.0,,,,8.7,L-PBF,25.0,6.35,force,,111.665,,,1092.9,air,0.1,41.5,,90.0,23.0,5.309143381876567,Ti-6Al-4V,646.1403001730155,64.61403001730154
519813.256391076,226.895774040333,,,,powder,1174.1,,,,1.0,,,,8.7,L-PBF,25.0,6.35,force,,111.665,,,1092.9,air,0.1,41.5,,90.0,23.0,5.715847350778851,Ti-6Al-4V,504.21283120074,50.42128312007401
1073694.67128426,275.11926593116,,,,powder,1174.1,,,,1.0,,,,8.7,L-PBF,25.0,6.35,force,,111.665,,,1092.9,air,0.1,41.5,,90.0,23.0,6.030880797724006,Ti-6Al-4V,611.3761465136888,61.137614651368885
1675125.04733751,275.087741856834,,,,powder,1174.1,,,,1.0,,,,8.7,L-PBF,25.0,6.35,force,,111.665,,,1092.9,air,0.1,41.5,,90.0,23.0,6.224047232472325,Ti-6Al-4V,611.3060930151867,61.13060930151867
1862163.32275036,275.11926593116,,,,powder,1174.1,,,,1.0,,,,8.7,L-PBF,25.0,6.35,force,,111.665,,,1092.9,air,0.1,41.5,,90.0,23.0,6.270017768513563,Ti-6Al-4V,611.3761465136888,61.137614651368885
2532285.62582858,275.103503893997,,,,powder,1174.1,,,,1.0,,,,8.7,L-PBF,25.0,6.35,force,,111.665,,,1092.9,air,0.1,41.5,,90.0,23.0,6.403512689783387,Ti-6Al-4V,611.3411197644378,61.13411197644379
4699314.38565698,226.5019239768,,,,powder,1174.1,,,,1.0,,,,8.7,L-PBF,25.0,6.35,force,,111.665,,,1092.9,air,0.1,41.5,,90.0,23.0,6.672034500436607,Ti-6Al-4V,503.3376088373333,50.33376088373333
5172238.38485571,226.517686013963,,,,powder,1174.1,,,,1.0,,,,8.7,L-PBF,25.0,6.35,force,,111.665,,,1092.9,air,0.1,41.5,,90.0,23.0,6.7136785329990705,Ti-6Al-4V,503.3726355865844,50.33726355865844
9454104.64443433,226.911536077496,,,,powder,1174.1,,,,1.0,,,,8.7,L-PBF,25.0,6.35,force,,111.665,,,1092.9,air,0.1,41.5,,90.0,23.0,6.975620405059012,Ti-6Al-4V,504.2478579499911,50.42478579499911
9775366.1363376,226.911536077496,,,,powder,1174.1,,,,1.0,,,,8.7,L-PBF,25.0,6.35,force,,111.665,,,1092.9,air,0.1,41.5,,90.0,23.0,6.990133032872317,Ti-6Al-4V,504.2478579499911,50.42478579499911
149826.840944441,400.04376012966,,,150,wire,873.0,10.0,,,1.0,80% Ar + 20% CO2,150.0,2500.0,,W-DED,10.0,12,strain,,,,,671.0,air,0.1,1200.0,,0.0,25.0,5.17558962264151,ER2594 steel,888.9861336214666,88.89861336214666
156029.798331691,299.77471636953,,,150,wire,873.0,10.0,,,1.0,80% Ar + 20% CO2,150.0,2500.0,,W-DED,10.0,12,strain,,,,,671.0,air,0.1,1200.0,,0.0,25.0,5.193207547169811,ER2594 steel,666.1660363767332,66.61660363767332
253973.109265599,324.717990275527,,,150,wire,873.0,10.0,,,1.0,80% Ar + 20% CO2,150.0,2500.0,,W-DED,10.0,12,strain,,,,,671.0,air,0.1,1200.0,,0.0,25.0,5.404787735849056,ER2594 steel,721.5955339456154,72.15955339456154
441498.513104967,350.035656401945,,,150,wire,873.0,10.0,,,1.0,80% Ar + 20% CO2,150.0,2500.0,,W-DED,10.0,12,strain,,,,,671.0,air,0.1,1200.0,,0.0,25.0,5.64492924528302,ER2594 steel,777.8570142265444,77.78570142265444
591568.059309426,322.209076175041,,,150,wire,873.0,10.0,,,1.0,80% Ar + 20% CO2,150.0,2500.0,,W-DED,10.0,12,strain,,,,,671.0,air,0.1,1200.0,,0.0,25.0,5.772004716981133,ER2594 steel,716.0201692778688,71.60201692778689
864460.757325127,350.662884927067,,,150,wire,873.0,10.0,,,1.0,80% Ar + 20% CO2,150.0,2500.0,,W-DED,10.0,12,strain,,,,,671.0,air,0.1,1200.0,,0.0,25.0,5.936745283018869,ER2594 steel,779.2508553934822,77.92508553934823
865682.205663218,294.635332252836,,,150,wire,873.0,10.0,,,1.0,80% Ar + 20% CO2,150.0,2500.0,,W-DED,10.0,12,strain,,,,,671.0,air,0.1,1200.0,,0.0,25.0,5.937358490566038,ER2594 steel,654.74518278408,65.47451827840801
1015487.37470452,299.77471636953,,,150,wire,873.0,10.0,,,1.0,80% Ar + 20% CO2,150.0,2500.0,,W-DED,10.0,12,strain,,,,,671.0,air,0.1,1200.0,,0.0,25.0,6.006674528301885,ER2594 steel,666.1660363767332,66.61660363767332
285834.986104745,350.755240599157,,,150,wire,883.5,10.0,,,1.0,80% Ar + 20% CO2,100.0,2500.0,,W-DED,10.0,12,strain,,,,,679.0,air,0.1,1200.0,,0.0,25.0,5.456115385204809,ER2594 steel,779.4560902203489,77.94560902203489
1170302.30664655,325.141862081402,,,150,wire,883.5,10.0,,,1.0,80% Ar + 20% CO2,100.0,2500.0,,W-DED,10.0,12,strain,,,,,679.0,air,0.1,1200.0,,0.0,25.0,6.0682980610195605,ER2594 steel,722.5374712920044,72.25374712920045
38029.7819869312,350.166356774906,,,150,wire,843.0,10.0,,,1.0,80% Ar + 20% CO2,150.0,2500.0,,W-DED,10.0,12,strain,,,,,647.5,air,0.1,1200.0,,90.0,25.0,4.580123835741739,ER2594 steel,778.147459499791,77.81474594997911
58250.2867621416,399.486978684293,,,150,wire,843.0,10.0,,,1.0,80% Ar + 20% CO2,150.0,2500.0,,W-DED,10.0,12,strain,,,,,647.5,air,0.1,1200.0,,90.0,25.0,4.765298067705081,ER2594 steel,887.748841520651,88.77488415206511
60310.0167843336,350.334706548525,,,150,wire,843.0,10.0,,,1.0,80% Ar + 20% CO2,150.0,2500.0,,W-DED,10.0,12,strain,,,,,647.5,air,0.1,1200.0,,90.0,25.0,4.780389449335527,ER2594 steel,778.5215701078333,77.85215701078334
251340.153311453,249.152272135768,,,150,wire,843.0,10.0,,,1.0,80% Ar + 20% CO2,150.0,2500.0,,W-DED,10.0,12,strain,,,,,647.5,air,0.1,1200.0,,90.0,25.0,5.400261875654141,ER2594 steel,553.6717158572621,55.36717158572622
270956.528217917,249.043237339722,,,150,wire,843.0,10.0,,,1.0,80% Ar + 20% CO2,150.0,2500.0,,W-DED,10.0,12,strain,,,,,647.5,air,0.1,1200.0,,90.0,25.0,5.432899619031242,ER2594 steel,553.4294163104934,55.34294163104934
281539.227182767,300.164363776193,,,150,wire,843.0,10.0,,,1.0,80% Ar + 20% CO2,150.0,2500.0,,W-DED,10.0,12,strain,,,,,647.5,air,0.1,1200.0,,90.0,25.0,5.44953891415052,ER2594 steel,667.0319195026511,66.70319195026512
309357.600929198,173.649186411705,,,150,wire,843.0,10.0,,,1.0,80% Ar + 20% CO2,150.0,2500.0,,W-DED,10.0,12,strain,,,,,647.5,air,0.1,1200.0,,90.0,25.0,5.490460791120702,ER2594 steel,385.88708091489997,38.58870809149
367449.223731519,199.828500811856,,,150,wire,843.0,10.0,,,1.0,80% Ar + 20% CO2,150.0,2500.0,,W-DED,10.0,12,strain,,,,,647.5,air,0.1,1200.0,,90.0,25.0,5.565197334231725,ER2594 steel,444.0633351374578,44.40633351374578
584019.699437958,202.064213978659,,,150,wire,843.0,10.0,,,1.0,80% Ar + 20% CO2,150.0,2500.0,,W-DED,10.0,12,strain,,,,,647.5,air,0.1,1200.0,,90.0,25.0,5.766427496449575,ER2594 steel,449.03158661924226,44.90315866192423
702033.934179607,174.258007676825,,,150,wire,843.0,10.0,,,1.0,80% Ar + 20% CO2,150.0,2500.0,,W-DED,10.0,12,strain,,,,,647.5,air,0.1,1200.0,,90.0,25.0,5.846358105108102,ER2594 steel,387.2400170596111,38.724001705961115
154752.647741487,274.703086867023,,,150,wire,844.5,10.0,,,1.0,80% Ar + 20% CO2,100.0,2500.0,,W-DED,10.0,12,strain,,,,,651.0,air,0.1,1200.0,,90.0,25.0,5.189638088320137,ER2594 steel,610.4513041489399,61.045130414894
395765.354131337,250.000225341368,,,150,wire,844.5,10.0,,,1.0,80% Ar + 20% CO2,100.0,2500.0,,W-DED,10.0,12,strain,,,,,651.0,air,0.1,1200.0,,90.0,25.0,5.597437772770432,ER2594 steel,555.5560563141511,55.55560563141511
613639.452226502,224.530430394679,,,150,wire,844.5,10.0,,,1.0,80% Ar + 20% CO2,100.0,2500.0,,W-DED,10.0,12,strain,,,,,651.0,air,0.1,1200.0,,90.0,25.0,5.7879132735834755,ER2594 steel,498.9565119881755,49.89565119881755
1040355.9279991,249.74458086769,,,150,wire,844.5,10.0,,,1.0,80% Ar + 20% CO2,100.0,2500.0,,W-DED,10.0,12,strain,,,,,651.0,air,0.1,1200.0,,90.0,25.0,6.017181946145707,ER2594 steel,554.9879574837555,55.49879574837556
1245644.29907339,199.57417802442,,,150,wire,844.5,10.0,,,1.0,80% Ar + 20% CO2,100.0,2500.0,,W-DED,10.0,12,strain,,,,,651.0,air,0.1,1200.0,,90.0,25.0,6.095394044727875,ER2594 steel,443.4981733876,44.349817338760005
3970.046945041,94.7706988918231,200.0,,,powder,305.0,2000.0,,,1.0,N2,200.0,50.0,3.5,L-PBF,5.0,6,force,,74.8,,950.0,192.0,air,0.0,,,90.0,25.0,3.5987956422421368,A357,189.5413977836462,0.0
16177.1712866795,94.8057175841536,200.0,,,powder,305.0,2000.0,,,1.0,N2,200.0,50.0,3.5,L-PBF,5.0,6,force,,74.8,,950.0,192.0,air,0.0,,,90.0,25.0,4.208902583902583,A357,189.6114351683072,0.0
24845.6945049554,74.7894233030008,200.0,,,powder,305.0,2000.0,,,1.0,N2,200.0,50.0,3.5,L-PBF,5.0,6,force,,74.8,,950.0,192.0,air,0.0,,,90.0,25.0,4.39525114096701,A357,149.5788466060016,0.0
29906.0487082817,74.7802181280107,200.0,,,powder,305.0,2000.0,,,1.0,N2,200.0,50.0,3.5,L-PBF,5.0,6,force,,74.8,,950.0,192.0,air,0.0,,,90.0,25.0,4.475759036316233,A357,149.5604362560214,0.0
31967.2069476769,69.9085890029517,200.0,,,powder,305.0,2000.0,,,1.0,N2,200.0,50.0,3.5,L-PBF,5.0,6,force,,74.8,,950.0,192.0,air,0.0,,,90.0,25.0,4.504704692568161,A357,139.8171780059034,0.0
49269.8780264453,64.7316676188089,200.0,,,powder,305.0,2000.0,,,1.0,N2,200.0,50.0,3.5,L-PBF,5.0,6,force,,74.8,,950.0,192.0,air,0.0,,,90.0,25.0,4.692581487127613,A357,129.4633352376178,0.0
52643.7917743512,64.7132572688286,200.0,,,powder,305.0,2000.0,,,1.0,N2,200.0,50.0,3.5,L-PBF,5.0,6,force,,74.8,,950.0,192.0,air,0.0,,,90.0,25.0,4.721347162660816,A357,129.4265145376572,0.0
58239.2265727411,69.8993838279615,200.0,,,powder,305.0,2000.0,,,1.0,N2,200.0,50.0,3.5,L-PBF,5.0,6,force,,74.8,,950.0,192.0,air,0.0,,,90.0,25.0,4.765215598835526,A357,139.798767655923,0.0
96028.0281454113,54.93317831875,200.0,,,powder,305.0,2000.0,,,1.0,N2,200.0,50.0,3.5,L-PBF,5.0,6,force,,74.8,,950.0,192.0,air,0.0,,,90.0,25.0,4.982398011084358,A357,109.8663566375,0.0
165238.519862184,44.7773091583692,200.0,,,powder,305.0,2000.0,,,1.0,N2,200.0,50.0,3.5,L-PBF,5.0,6,force,,74.8,,950.0,192.0,air,0.0,,,90.0,25.0,5.218111296092948,A357,89.5546183167384,0.0
213671.14934694,34.6742259958144,200.0,,,powder,305.0,2000.0,,,1.0,N2,200.0,50.0,3.5,L-PBF,5.0,6,force,,74.8,,950.0,192.0,air,0.0,,,90.0,25.0,5.329745886107511,A357,69.3484519916288,0.0
308728.645844821,34.6650208208243,200.0,,,powder,305.0,2000.0,,,1.0,N2,200.0,50.0,3.5,L-PBF,5.0,6,force,,74.8,,950.0,192.0,air,0.0,,,90.0,25.0,5.489576928008663,A357,69.3300416416486,0.0
438893.322767294,34.8176669503662,200.0,,,powder,305.0,2000.0,,,1.0,N2,200.0,50.0,3.5,L-PBF,5.0,6,force,,74.8,,950.0,192.0,air,0.0,,,90.0,25.0,5.642358973628347,A357,69.6353339007324,0.0
514598.584414741,34.6650208208243,200.0,,,powder,305.0,2000.0,,,1.0,N2,200.0,50.0,3.5,L-PBF,5.0,6,force,,74.8,,950.0,192.0,air,0.0,,,90.0,25.0,5.711468587195524,A357,69.3300416416486,0.0
752885.267472126,30.0618632548885,200.0,,,powder,305.0,2000.0,,,1.0,N2,200.0,50.0,3.5,L-PBF,5.0,6,force,,74.8,,950.0,192.0,air,0.0,,,90.0,25.0,5.87672879890961,A357,60.123726509777,0.0
898116.981123309,29.9619416917995,200.0,,,powder,305.0,2000.0,,,1.0,N2,200.0,50.0,3.5,L-PBF,5.0,6,force,,74.8,,950.0,192.0,air,0.0,,,90.0,25.0,5.953332907878362,A357,59.923883383599,0.0
1057892.73864752,29.9184223003368,200.0,,,powder,305.0,2000.0,,,1.0,N2,200.0,50.0,3.5,L-PBF,5.0,6,force,,74.8,,950.0,192.0,air,0.0,,,90.0,25.0,6.024441636153813,A357,59.8368446006736,0.0
69174.6735754066,140.225813378845,,,,powder,379.6,,,,1.0,,25.0,,8.1,L-PBF,20.0,5,force,,,,,241.2,air,-1.0,,,0.0,25.0,4.839947118449286,AlSi10Mg,140.225813378845,-140.225813378845
73034.879130704,140.225813378845,,,,powder,379.6,,,,1.0,,25.0,,8.1,L-PBF,20.0,5,force,,,,,241.2,air,-1.0,,,0.0,25.0,4.8635303148651925,AlSi10Mg,140.225813378845,-140.225813378845
196047.561171012,120.42287916653,,,,powder,379.6,,,,1.0,,25.0,,8.1,L-PBF,20.0,5,force,,,,,241.2,air,-1.0,,,0.0,25.0,5.292361444052396,AlSi10Mg,120.42287916653,-120.42287916653
1037392.3101673,120.276778086713,,,,powder,379.6,,,,1.0,,25.0,,8.1,L-PBF,20.0,5,force,,,,,241.2,air,-1.0,,,0.0,25.0,6.015943024393747,AlSi10Mg,120.276778086713,-120.276778086713
47553.9988202901,140.200861790066,,,,powder,367.8,,,,1.0,,25.0,,5.7,L-PBF,20.0,5,force,,,,,239.1,air,-1.0,,,45.0,25.0,4.677187042673346,AlSi10Mg,140.200861790066,-140.200861790066
98677.9479003975,120.385451783362,,,,powder,367.8,,,,1.0,,25.0,,5.7,L-PBF,20.0,5,force,,,,,239.1,air,-1.0,,,45.0,25.0,4.994220109354378,AlSi10Mg,120.385451783362,-120.385451783362
105559.357076564,120.293687551869,,,,powder,367.8,,,,1.0,,25.0,,5.7,L-PBF,20.0,5,force,,,,,239.1,air,-1.0,,,45.0,25.0,5.023496736427219,AlSi10Mg,120.293687551869,-120.293687551869
166771.837525393,140.134049147353,,,,powder,367.8,,,,1.0,,25.0,,5.7,L-PBF,20.0,5,force,,,,,239.1,air,-1.0,,,45.0,25.0,5.22212271392787,AlSi10Mg,140.134049147353,-140.134049147353
45552.0110494296,140.079712299029,,,,powder,351.8,,,,1.0,,25.0,,8.3,L-PBF,20.0,5,force,,,,,236.8,air,-1.0,,,90.0,25.0,4.658507555148545,AlSi10Mg,140.079712299029,-140.079712299029
56160.337007217,140.188385995677,,,,powder,351.8,,,,1.0,,25.0,,8.3,L-PBF,20.0,5,force,,,,,236.8,air,-1.0,,,90.0,25.0,4.749429705245958,AlSi10Mg,140.188385995677,-140.188385995677
76420.8332380052,120.397927577751,,,,powder,351.8,,,,1.0,,25.0,,8.3,L-PBF,20.0,5,force,,,,,236.8,air,-1.0,,,90.0,25.0,4.883211768614036,AlSi10Mg,120.397927577751,-120.397927577751
91694.2960046108,120.343590729427,,,,powder,351.8,,,,1.0,,25.0,,8.3,L-PBF,20.0,5,force,,,,,236.8,air,-1.0,,,90.0,25.0,4.962342320503496,AlSi10Mg,120.343590729427,-120.343590729427
48479.1453181766,82.6228680074835,200.0,67.0,,powder,412.0,1300.0,stripe,,1.0,Ar,160.0,30.0,7.0,L-PBF,30.0,8,force,,,,340.0,228.0,air,0.1,,,90.0,25.0,4.685554954663353,AlSi10Mg,183.60637334996335,18.360637334996337
51023.1174906227,87.2947214076246,200.0,67.0,,powder,412.0,1300.0,stripe,,1.0,Ar,160.0,30.0,7.0,L-PBF,30.0,8,force,,,,340.0,228.0,air,0.1,,,90.0,25.0,4.707766990291262,AlSi10Mg,193.98826979472133,19.398826979472133
54562.3671833048,87.2947214076246,200.0,67.0,,powder,412.0,1300.0,stripe,,1.0,Ar,160.0,30.0,7.0,L-PBF,30.0,8,force,,,,340.0,228.0,air,0.1,,,90.0,25.0,4.736893203883495,AlSi10Mg,193.98826979472133,19.398826979472133
55390.0280529023,78.0722255076451,200.0,67.0,,powder,412.0,1300.0,stripe,,1.0,Ar,160.0,30.0,7.0,L-PBF,30.0,8,force,,,,340.0,228.0,air,0.1,,,90.0,25.0,4.743431585100061,AlSi10Mg,173.49383446143355,17.349383446143356
67640.7166316929,78.0151656760884,200.0,67.0,,powder,412.0,1300.0,stripe,,1.0,Ar,160.0,30.0,7.0,L-PBF,30.0,8,force,,,,340.0,228.0,air,0.1,,,90.0,25.0,4.830208200160788,AlSi10Mg,173.367034835752,17.336703483575203
78916.3431913249,82.6228680074835,200.0,67.0,,powder,412.0,1300.0,stripe,,1.0,Ar,160.0,30.0,7.0,L-PBF,30.0,8,force,,,,340.0,228.0,air,0.1,,,90.0,25.0,4.897166952801344,AlSi10Mg,183.60637334996335,18.360637334996337
117201.194730727,69.08357771261,200.0,67.0,,powder,412.0,1300.0,stripe,,1.0,Ar,160.0,30.0,7.0,L-PBF,30.0,8,force,,,,340.0,228.0,air,0.1,,,90.0,25.0,5.0689320388349515,AlSi10Mg,153.51906158357775,15.351906158357776
136813.052410922,64.5419102622209,200.0,67.0,,powder,412.0,1300.0,stripe,,1.0,Ar,160.0,30.0,7.0,L-PBF,30.0,8,force,,,,340.0,228.0,air,0.1,,,90.0,25.0,5.136127532469108,AlSi10Mg,143.42646724937975,14.342646724937977
232284.064914713,56.0190615835777,200.0,67.0,,powder,412.0,1300.0,stripe,,1.0,Ar,160.0,30.0,7.0,L-PBF,30.0,8,force,,,,340.0,228.0,air,0.1,,,90.0,25.0,5.366019417475727,AlSi10Mg,124.48680351906155,12.448680351906155
416723.99089525,51.0696879602465,200.0,67.0,,powder,412.0,1300.0,stripe,,1.0,Ar,160.0,30.0,7.0,L-PBF,30.0,8,force,,,,340.0,228.0,air,0.1,,,90.0,25.0,5.619848503609431,AlSi10Mg,113.48819546721444,11.348819546721444
512517.545814188,46.9134897360704,200.0,67.0,,powder,412.0,1300.0,stripe,,1.0,Ar,160.0,30.0,7.0,L-PBF,30.0,8,force,,,,340.0,228.0,air,0.1,,,90.0,25.0,5.709708737864077,AlSi10Mg,104.25219941348978,10.425219941348978
621487.711232984,42.1813413687293,200.0,67.0,,powder,412.0,1300.0,stripe,,1.0,Ar,160.0,30.0,7.0,L-PBF,30.0,8,force,,,,340.0,228.0,air,0.1,,,90.0,25.0,5.793432545694529,AlSi10Mg,93.73631415273178,9.373631415273179
1295654.836047,46.5175953079179,200.0,67.0,,powder,412.0,1300.0,stripe,,1.0,Ar,160.0,30.0,7.0,L-PBF,30.0,8,force,,,,340.0,228.0,air,0.1,,,90.0,25.0,6.11248932038835,AlSi10Mg,103.37243401759534,10.337243401759535
1329669.26706542,42.1620560061553,200.0,67.0,,powder,412.0,1300.0,stripe,,1.0,Ar,160.0,30.0,7.0,L-PBF,30.0,8,force,,,,340.0,228.0,air,0.1,,,90.0,25.0,6.1237436309291535,AlSi10Mg,93.69345779145621,9.369345779145622
1332582.12920451,46.5659652755712,200.0,67.0,,powder,412.0,1300.0,stripe,,1.0,Ar,160.0,30.0,7.0,L-PBF,30.0,8,force,,,,340.0,228.0,air,0.1,,,90.0,25.0,6.124693984798912,AlSi10Mg,103.47992283460266,10.347992283460266
48451.23532038,92.0454545454546,200.0,67.0,,powder,412.0,1300.0,stripe,,1.0,Ar,160.0,30.0,7.0,L-PBF,30.0,8,force,,,,340.0,228.0,air,0.1,,,90.0,25.0,4.685304854368933,AlSi10Mg,204.54545454545467,20.454545454545467
63273.7617180223,92.177578331379,200.0,67.0,,powder,412.0,1300.0,stripe,,1.0,Ar,160.0,30.0,7.0,L-PBF,30.0,8,force,,,,340.0,228.0,air,0.1,,,90.0,25.0,4.80122365467119,AlSi10Mg,204.83906295862,20.483906295862
67118.4559412818,87.7393188152332,200.0,67.0,,powder,412.0,1300.0,stripe,,1.0,Ar,160.0,30.0,7.0,L-PBF,30.0,8,force,,,,340.0,228.0,air,0.1,,,90.0,25.0,4.826841956999811,AlSi10Mg,194.97626403385155,19.497626403385155
70260.4499790357,87.7375821358124,200.0,67.0,,powder,412.0,1300.0,stripe,,1.0,Ar,160.0,30.0,7.0,L-PBF,30.0,8,force,,,,340.0,228.0,air,0.1,,,90.0,25.0,4.846710926879098,AlSi10Mg,194.97240474624977,19.497240474624977
94023.1834396669,83.1093255131965,200.0,67.0,,powder,412.0,1300.0,stripe,,1.0,Ar,160.0,30.0,7.0,L-PBF,30.0,8,force,,,,340.0,228.0,air,0.1,,,90.0,25.0,4.973234951456311,AlSi10Mg,184.68739002932554,18.468739002932555
96579.6076779508,74.1731964809384,200.0,67.0,,powder,412.0,1300.0,stripe,,1.0,Ar,160.0,30.0,7.0,L-PBF,30.0,8,force,,,,340.0,228.0,air,0.1,,,90.0,25.0,4.984885436893204,AlSi10Mg,164.82932551319644,16.482932551319646
114319.518962926,83.1093255131965,200.0,67.0,,powder,412.0,1300.0,stripe,,1.0,Ar,160.0,30.0,7.0,L-PBF,30.0,8,force,,,,340.0,228.0,air,0.1,,,90.0,25.0,5.058120388349513,AlSi10Mg,184.68739002932554,18.468739002932555
186064.429725938,78.6688041680809,200.0,67.0,,powder,412.0,1300.0,stripe,,1.0,Ar,160.0,30.0,7.0,L-PBF,30.0,8,force,,,,340.0,228.0,air,0.1,,,90.0,25.0,5.269663356202989,AlSi10Mg,174.81956481795754,17.481956481795756
197750.005775782,78.5850439882698,200.0,67.0,,powder,412.0,1300.0,stripe,,1.0,Ar,160.0,30.0,7.0,L-PBF,30.0,8,force,,,,340.0,228.0,air,0.1,,,90.0,25.0,5.296116504854368,AlSi10Mg,174.633431085044,17.4633431085044
617971.405768581,78.5610211660725,200.0,67.0,,powder,412.0,1300.0,stripe,,1.0,Ar,160.0,30.0,7.0,L-PBF,30.0,8,force,,,,340.0,228.0,air,0.1,,,90.0,25.0,5.790968380259981,AlSi10Mg,174.5800470357167,17.45800470357167
1393505.66268847,69.6489149560117,200.0,67.0,,powder,412.0,1300.0,stripe,,1.0,Ar,160.0,30.0,7.0,L-PBF,30.0,8,force,,,,340.0,228.0,air,0.1,,,90.0,25.0,6.144108737864076,AlSi10Mg,154.77536656891488,15.477536656891488
1510289.46911543,69.6489149560117,200.0,67.0,,powder,412.0,1300.0,stripe,,1.0,Ar,160.0,30.0,7.0,L-PBF,30.0,8,force,,,,340.0,228.0,air,0.1,,,90.0,25.0,6.179060194174757,AlSi10Mg,154.77536656891488,15.477536656891488
1636860.43163995,69.6489149560117,200.0,67.0,,powder,412.0,1300.0,stripe,,1.0,Ar,160.0,30.0,7.0,L-PBF,30.0,8,force,,,,340.0,228.0,air,0.1,,,90.0,25.0,6.214011650485437,AlSi10Mg,154.77536656891488,15.477536656891488
48080.9251470872,110.256598240469,200.0,67.0,,powder,412.0,1300.0,stripe,,1.0,Ar,160.0,30.0,7.0,L-PBF,30.0,8,force,,,,340.0,228.0,air,0.1,,,90.0,25.0,4.681972815533981,AlSi10Mg,245.01466275659777,24.50146627565978
59032.4360640773,105.583556530114,200.0,67.0,,powder,412.0,1300.0,stripe,,1.0,Ar,160.0,30.0,7.0,L-PBF,30.0,8,force,,,,340.0,228.0,air,0.1,,,90.0,25.0,4.7710907054193425,AlSi10Mg,234.63012562247553,23.463012562247556
69034.6587811459,105.739156027863,200.0,67.0,,powder,412.0,1300.0,stripe,,1.0,Ar,160.0,30.0,7.0,L-PBF,30.0,8,force,,,,340.0,228.0,air,0.1,,,90.0,25.0,4.839067182596943,AlSi10Mg,234.97590228414,23.497590228414
72871.1024316918,110.256598240469,200.0,67.0,,powder,412.0,1300.0,stripe,,1.0,Ar,160.0,30.0,7.0,L-PBF,30.0,8,force,,,,340.0,228.0,air,0.1,,,90.0,25.0,4.862555339805825,AlSi10Mg,245.01466275659777,24.50146627565978
83353.007457684,101.179011909076,200.0,67.0,,powder,412.0,1300.0,stripe,,1.0,Ar,160.0,30.0,7.0,L-PBF,30.0,8,force,,,,340.0,228.0,air,0.1,,,90.0,25.0,4.9209212742145745,AlSi10Mg,224.84224868683555,22.484224868683555
98555.4094953321,101.165168591576,200.0,67.0,,powder,412.0,1300.0,stripe,,1.0,Ar,160.0,30.0,7.0,L-PBF,30.0,8,force,,,,340.0,228.0,air,0.1,,,90.0,25.0,4.99368046676358,AlSi10Mg,224.81148575905777,22.481148575905777
208649.561210339,96.7961876832845,200.0,67.0,,powder,412.0,1300.0,stripe,,1.0,Ar,160.0,30.0,7.0,L-PBF,30.0,8,force,,,,340.0,228.0,air,0.1,,,90.0,25.0,5.319417475728155,AlSi10Mg,215.10263929618776,21.510263929618777
210337.066684481,92.0949934678755,200.0,67.0,,powder,412.0,1300.0,stripe,,1.0,Ar,160.0,30.0,7.0,L-PBF,30.0,8,force,,,,340.0,228.0,air,0.1,,,90.0,25.0,5.322915813047831,AlSi10Mg,204.65554103972332,20.465554103972334
247275.905973706,92.2324580674378,200.0,67.0,,powder,412.0,1300.0,stripe,,1.0,Ar,160.0,30.0,7.0,L-PBF,30.0,8,force,,,,340.0,228.0,air,0.1,,,90.0,25.0,5.39318180171334,AlSi10Mg,204.96101792763955,20.496101792763955
297315.063621697,92.1408150010629,200.0,67.0,,powder,412.0,1300.0,stripe,,1.0,Ar,160.0,30.0,7.0,L-PBF,30.0,8,force,,,,340.0,228.0,air,0.1,,,90.0,25.0,5.4732169135172475,AlSi10Mg,204.75736666902867,20.47573666690287
352048.048906465,96.7961876832845,200.0,67.0,,powder,412.0,1300.0,stripe,,1.0,Ar,160.0,30.0,7.0,L-PBF,30.0,8,force,,,,340.0,228.0,air,0.1,,,90.0,25.0,5.546601941747573,AlSi10Mg,215.10263929618776,21.510263929618777
594044.684882718,83.1548438684789,200.0,67.0,,powder,412.0,1300.0,stripe,,1.0,Ar,160.0,30.0,7.0,L-PBF,30.0,8,force,,,,340.0,228.0,air,0.1,,,90.0,25.0,5.77381911445608,AlSi10Mg,184.7885419299531,18.47885419299531
937751.816641483,87.7426746222667,200.0,67.0,,powder,412.0,1300.0,stripe,,1.0,Ar,160.0,30.0,7.0,L-PBF,30.0,8,force,,,,340.0,228.0,air,0.1,,,90.0,25.0,5.97208791415212,AlSi10Mg,194.9837213828149,19.498372138281493
3979.45402148813,95.0298186862131,200.0,,,powder,,2000.0,stripe,,1.0,N2,200.0,50.0,,L-PBF,,6,force,,,,950.0,,air,0.0,,,90.0,25.0,3.599823491239456,A357,190.0596373724262,0.0
24919.2465918111,75.0033568893084,200.0,,,powder,,2000.0,stripe,,1.0,N2,200.0,50.0,,L-PBF,,6,force,,,,950.0,,air,0.0,,,90.0,25.0,4.396534907731702,A357,150.0067137786168,0.0
51799.5306955279,65.0934495745489,200.0,,,powder,,2000.0,stripe,,1.0,N2,200.0,50.0,,L-PBF,,6,force,,,,950.0,,air,0.0,,,90.0,25.0,4.714325825048981,A357,130.1868991490978,0.0
95791.942969556,55.0856197961961,200.0,,,powder,,2000.0,stripe,,1.0,N2,200.0,50.0,,L-PBF,,6,force,,,,950.0,,air,0.0,,,90.0,25.0,4.981328982241244,A357,110.1712395923922,0.0
165101.875230754,45.2039737084741,200.0,,,powder,,2000.0,stripe,,1.0,N2,200.0,50.0,,L-PBF,,6,force,,,,950.0,,air,0.0,,,90.0,25.0,5.217752006017147,A357,90.4079474169482,0.0
210415.520439471,35.0594161382395,200.0,,,powder,,2000.0,stripe,,1.0,N2,200.0,50.0,,L-PBF,,6,force,,,,950.0,,air,0.0,,,90.0,25.0,5.323077770617739,A357,70.118832276479,0.0
10975.9078352125,95.0640971837157,200.0,,,powder,,2000.0,stripe,,1.0,N2,200.0,50.0,,L-PBF,,6,force,,,,950.0,,air,0.0,,,90.0,25.0,4.040440451603685,A357,190.1281943674314,0.0
41668.0624441804,65.1015011729522,200.0,,,powder,,2000.0,stripe,,1.0,N2,200.0,50.0,,L-PBF,,6,force,,,,950.0,,air,0.0,,,90.0,25.0,4.619803306328058,A357,130.2030023459044,0.0
97504.5454906211,75.068778229192,200.0,,,powder,,2000.0,stripe,,1.0,N2,200.0,50.0,,L-PBF,,6,force,,,,950.0,,air,0.0,,,90.0,25.0,4.989024862216275,A357,150.137556458384,0.0
304068.489311746,55.0304140497076,200.0,,,powder,,2000.0,stripe,,1.0,N2,200.0,50.0,,L-PBF,,6,force,,,,950.0,,air,0.0,,,90.0,25.0,5.482971416437816,A357,110.0608280994152,0.0
485714.968588705,45.1586084171391,200.0,,,powder,,2000.0,stripe,,1.0,N2,200.0,50.0,,L-PBF,,6,force,,,,950.0,,air,0.0,,,90.0,25.0,5.686381487609965,A357,90.3172168342782,0.0
17139.4119624551,95.051936662188,200.0,,,powder,,2000.0,stripe,,1.0,N2,200.0,50.0,,L-PBF,,6,force,,,,950.0,,air,0.0,,,90.0,25.0,4.233995917596409,A357,190.103873324376,0.0
51746.3997413156,75.1361444972082,200.0,,,powder,,2000.0,stripe,,1.0,N2,200.0,50.0,,L-PBF,,6,force,,,,950.0,,air,0.0,,,90.0,25.0,4.713880139116943,A357,150.2722889944164,0.0
106050.458115932,55.0496173396815,200.0,,,powder,,2000.0,stripe,,1.0,N2,200.0,50.0,,L-PBF,,6,force,,,,950.0,,air,0.0,,,90.0,25.0,5.025512548918508,A357,110.099234679363,0.0
190174.119969592,65.070654270409,200.0,,,powder,,2000.0,stripe,,1.0,N2,200.0,50.0,,L-PBF,,6,force,,,,950.0,,air,0.0,,,90.0,25.0,5.27915141523475,A357,130.141308540818,0.0
14066.9172591162,94.9106404657782,200.0,,,powder,,2000.0,stripe,,1.0,N2,200.0,50.0,,L-PBF,,6,force,,,,950.0,,air,0.0,,,90.0,25.0,4.14819893296822,A357,189.8212809315564,0.0
103683.673901562,75.0257330042313,200.0,,,powder,,2000.0,stripe,,1.0,N2,200.0,50.0,,L-PBF,,6,force,,,,950.0,,air,0.0,,,90.0,25.0,5.015710377482024,A357,150.0514660084626,0.0
334473.843169464,65.083884451637,200.0,,,powder,,2000.0,stripe,,1.0,N2,200.0,50.0,,L-PBF,,6,force,,,,950.0,,air,0.0,,,90.0,25.0,5.5243621603360165,A357,130.167768903274,0.0
897424.536321051,55.0290708533857,200.0,,,powder,,2000.0,stripe,,1.0,N2,200.0,50.0,,L-PBF,,6,force,,,,950.0,,air,0.0,,,90.0,25.0,5.952997939325834,A357,110.0581417067714,0.0
14915.8697447202,94.9106404657782,200.0,,,powder,,2000.0,stripe,,1.0,N2,200.0,50.0,,L-PBF,,6,force,,,,950.0,,air,0.0,,,90.0,25.0,4.173648582158011,A357,189.8212809315564,0.0
40979.193757796,74.9808909659588,200.0,,,powder,,2000.0,stripe,,1.0,N2,200.0,50.0,,L-PBF,,6,force,,,,950.0,,air,0.0,,,90.0,25.0,4.6125634096536405,A357,149.9617819319176,0.0
59614.7349971585,65.0678369217415,200.0,,,powder,,2000.0,stripe,,1.0,N2,200.0,50.0,,L-PBF,,6,force,,,,950.0,,air,0.0,,,90.0,25.0,4.775353617744086,A357,130.135673843483,0.0
93134.881815009,54.987368824747,200.0,,,powder,,2000.0,stripe,,1.0,N2,200.0,50.0,,L-PBF,,6,force,,,,950.0,,air,0.0,,,90.0,25.0,4.969112367797117,A357,109.974737649494,0.0
9439.79427190587,95.0088914372273,200.0,,,powder,,2000.0,stripe,,1.0,N2,200.0,50.0,,L-PBF,,6,force,,,,950.0,,air,0.0,,,90.0,25.0,3.9749625295152677,A357,190.0177828744546,0.0
49861.8977861309,74.9826877792707,200.0,,,powder,,2000.0,stripe,,1.0,N2,200.0,50.0,,L-PBF,,6,force,,,,950.0,,air,0.0,,,90.0,25.0,4.69776880409875,A357,149.9653755585414,0.0
58222.7138148077,65.0247916967808,200.0,,,powder,,2000.0,stripe,,1.0,N2,200.0,50.0,,L-PBF,,6,force,,,,950.0,,air,0.0,,,90.0,25.0,4.765092444444045,A357,130.0495833935616,0.0
240471.214499162,54.9564841213141,200.0,,,powder,,2000.0,stripe,,1.0,N2,200.0,50.0,,L-PBF,,6,force,,,,950.0,,air,0.0,,,90.0,25.0,5.381063096791434,A357,109.9129682426282,0.0
349723.905758948,45.0294727422571,200.0,,,powder,,2000.0,stripe,,1.0,N2,200.0,50.0,,L-PBF,,6,force,,,,950.0,,air,0.0,,,90.0,25.0,5.5437253199968275,A357,90.0589454845142,0.0
11267.5052238875,94.6710932979193,200.0,,,powder,,2000.0,stripe,,1.0,N2,200.0,50.0,,L-PBF,,6,force,,,,950.0,,air,0.0,,,90.0,25.0,4.051827768092471,A357,189.3421865958386,0.0
47909.4960914277,74.7740253148447,200.0,,,powder,,2000.0,stripe,,1.0,N2,200.0,50.0,,L-PBF,,6,force,,,,950.0,,air,0.0,,,90.0,25.0,4.680421603004603,A357,149.5480506296894,0.0
211311.673213209,64.7609234858664,200.0,,,powder,,2000.0,stripe,,1.0,N2,200.0,50.0,,L-PBF,,6,force,,,,950.0,,air,0.0,,,90.0,25.0,5.324923488874619,A357,129.5218469717328,0.0
418172.82709455,54.6749188288516,200.0,,,powder,,2000.0,stripe,,1.0,N2,200.0,50.0,,L-PBF,,6,force,,,,950.0,,air,0.0,,,90.0,25.0,5.621355808906564,A357,109.3498376577032,0.0
