Repository: Luwen-Zhang/SNEnsemble

# Machine Learning Benchmark Platform for Fatigue Life Prediction

It will be published as a public repository after acceptance.

## Usage

Bash scripts (e.g. `run.sh` and `run_thiswork.sh`) gives several examples to use the scripts (e.g. `main.py` and `main_thiswork.py`). It contains command lines to reproduce results in our paper.

## Our environment

We run our experiments on a personal computer with Ubuntu 18.04, Intel Core i9-11900K, Nvidia RTX 3090. Results might differ on different devices/environments. We have verified main conclusions on Siyuan-1 cluster supported by the Center for High Performance Computing at Shanghai Jiao Tong University (with Nvidia A100 GPU). The environment and configurations for each trial can be seen in `log.txt`.

# Copyright Notification

## Composites

We reformat and merge fatigue testing records from SNL/MSU/DOE, OptiMat, UPWIND, and FACT databases into a single database with careful considerations, including filtering invalid entries, rename variables, fix improper calculations in the records, to obtain clean and consistent data to fit machine 
learning usages. We leave the original format ("2019_SNL_MSU_DOE_Composite-Materials-Database_Wind_29pt0.xlsx" and "Optidat UPWIND 28_3_2017.xls") in the folder. Any derived database should be directly based on the original files instead of our merged database. We are not responsible for the accuracy of the testing records.

We acknowledge Montana State University, Knowledge Centre Wind turbine Materials and Construction, and Mr. Sibrand Raijmaekers (LM Wind Power) for the databases.

Following are copyright contents from the original databases.

### SNL/MSU/DOE database

```
SNL/MSU/DOE COMPOSITE MATERIAL FATIGUE DATABASE
Mechanical Properties of Composite Materials for Wind Turbine Blades
Version 29.0; May 13, 2019
Montana State University - Bozeman

This database was prepared as a part of  work sponsored by an agency of the U.S. Government.
Neither the U.S. Government, nor any agency thereof, nor any of  their employees, nor any of their contractors,
subcontractors, or their employees, makes any warranty, expressed or implied, or assumes any legal liability or
responsibility for the accuracy, completeness, or usefulness of this program, or represents that opinion expressed
herein do not necessarily state or reflect those of the U.S. Government, any agency thereof or any of their 
contractors or subcontractors. The material presented in this publication should not be used or relied upon for 
any specific application without competent examination and verification of its accuracy, suitability, and 
applicability by qualified professionals. Reference herein to any specific commercial product or process 
by trade name, trademark, manufacturer, or otherwise, does not necessarily constitute or imply its endorsement 
or recommendation. This 29.0 version of the database supersedes all previous versions.
This database is maintained by Daniel Samborsky (DanielS@montana.edu, 406-994-7186) at Montana State University
Updates, reports and conference papers can be downloaded from www.montana.edu/composites or windpower.sandia.gov/materials-reliability
```

### Optidat UPWIND database

```
Copyright notice:

This database is Copyright (C) 2007 by the Knowledge Centre Wind turbine Materials and Constructions (KC-WMC).

Permission is granted to use this work in the following ways:

      1) You may make private copies for your own personal use.
      2) You may create derivative works for your own personal use.
      3) You may publish short excerpts from the database, provided that a reference is included to: "Nijssen, R.P.L., ‘OptiDAT – fatigue of wind turbine materials database’, regular updates via www.kc-wmc.nl"
      4) You may distribute this work or make it available for copying by
         others only if ALL of the following three conditions are met:
         a) The information content of the database is unchanged.
            (You may not add, delete, or modify records.  You may, however, reformat and/or reorder the data.)
         b) The distribution is not made for monetary or material gain.
         c) A copy of this notice is included with every distributed copy of the database.

File: data/composite_database_02232023.csv (part 1 of 47)
Data source,Material_Code,Sequence,Resin Type,Fibre Volume Fraction,Fibre Weight Fraction,Percentage of Fibre in 0-deg Direction,Percentage of Fibre in 45-deg Direction,Percentage of Fibre in 90-deg Direction,Percentage of Fibre in Other Direction,Thickness,Tab Thickness,Width,Maximum Width,Minimum Width,Length,Gauge Length,Load Length,Area,Maximum Stress,Minimum Stress,Maximum Strain,Minimum Strain,R-value,Frequency,Static Maximum Tensile Stress,Static Maximum Compressive Stress,Static Elastic Modulus,Static Compressive Modulus,Static Maximum Tensile Strain,Static Maximum Compressive Strain,Cycles to Failure,log(Cycles to Failure)
SNL/MSU/DOE,LCCF-T20[0]5,0/0/0/0/0,Epoxy,56.0,,100.0,0.0,0.0,0.0,1.2000000476837158,,,,,,,,,862.0,86.19999694824219,0.6000000238418579,,0.10000000149011612,1.0,909.1666870117188,,131.4166717529297,,0.6800000071525574,,11.0,1.0413926839828491
SNL/MSU/DOE,LCCF-T20[0]5,0/0/0/0/0,Epoxy,53.0,,100.0,0.0,0.0,0.0,1.1699999570846558,,,,,,,,,793.0,79.30000305175781,0.5299999713897705,,0.10000000149011612,1.0,909.1666870117188,,131.4166717529297,,0.6800000071525574,,160.0,2.204119920730591
SNL/MSU/DOE,LCCF-T20[0]5,0/0/0/0/0,Epoxy,53.0,,100.0,0.0,0.0,0.0,1.2400000095367432,,,,,,,,,690.0,69.0,0.41999998688697815,,0.10000000149011612,2.0,909.1666870117188,,131.4166717529297,,0.6800000071525574,,563.0,2.7505083084106445
SNL/MSU/DOE,LCCF-T20[0]5,0/0/0/0/0,Epoxy,56.0,,100.0,0.0,0.0,0.0,1.2599999904632568,,,,,,,,,690.0,69.0,0.47999998927116394,,0.10000000149011612,2.0,909.1666870117188,,131.4166717529297,,0.6800000071525574,,680.0,2.8325088024139404
SNL/MSU/DOE,LCCF-T20[0]5,0/0/0/0/0,Epoxy,53.0,,100.0,0.0,0.0,0.0,1.2200000286102295,,,,,,,,,621.0,62.099998474121094,0.4099999964237213,,0.10000000149011612,2.0,909.1666870117188,,131.4166717529297,,0.6800000071525574,,4130.0,3.615950107574463
SNL/MSU/DOE,LCCF-T20[0]5,0/0/0/0/0,Epoxy,56.0,,100.0,0.0,0.0,0.0,1.2400000095367432,,,,,,,,,621.0,62.099998474121094,0.4300000071525574,,0.10000000149011612,2.0,909.1666870117188,,131.4166717529297,,0.6800000071525574,,7528.0,3.8766796588897705
SNL/MSU/DOE,LCCF-T20[0]5,0/0/0/0/0,Epoxy,52.0,,100.0,0.0,0.0,0.0,1.2200000286102295,,,,,,,,,690.0,69.0,0.46000000834465027,,0.10000000149011612,2.0,909.1666870117188,,131.4166717529297,,0.6800000071525574,,9768.0,3.9898056983947754
SNL/MSU/DOE,LCCF-T20[0]5,0/0/0/0/0,Epoxy,52.0,,100.0,0.0,0.0,0.0,1.2400000095367432,,,,,,,,,552.0,55.20000076293945,0.4099999964237213,,0.10000000149011612,3.0,909.1666870117188,,131.4166717529297,,0.6800000071525574,,77843.0,4.891219615936279
SNL/MSU/DOE,LCCF-T20[0]5,0/0/0/0/0,Epoxy,54.0,,100.0,0.0,0.0,0.0,1.2200000286102295,,,,,,,,,552.0,55.20000076293945,0.4000000059604645,,0.10000000149011612,2.0,909.1666870117188,,131.4166717529297,,0.6800000071525574,,115530.0,5.062694549560547
SNL/MSU/DOE,LCCF-T20[0]5,0/0/0/0/0,Epoxy,54.0,,100.0,0.0,0.0,0.0,1.1699999570846558,,,,,,,,,552.0,55.20000076293945,0.4000000059604645,,0.10000000149011612,3.0,909.1666870117188,,131.4166717529297,,0.6800000071525574,,394498.0,5.596045017242432
SNL/MSU/DOE,LCCF-K20[0]5,0/0/0/0/0,Epoxy,43.0,,100.0,0.0,0.0,0.0,0.9300000071525574,,,,,,,,,621.0,62.099998474121094,0.5899999737739563,,0.10000000149011612,2.5,957.2000122070312,,78.9800033569336,,0.8920000195503235,,1333.0,3.1248302459716797
SNL/MSU/DOE,LCCF-K20[0]5,0/0/0/0/0,Epoxy,47.0,,100.0,0.0,0.0,0.0,1.0,,,,,,,,,586.0,58.599998474121094,0.49000000953674316,,0.10000000149011612,2.0,957.2000122070312,,78.9800033569336,,0.8920000195503235,,2296.0,3.3609719276428223
SNL/MSU/DOE,LCCF-K20[0]5,0/0/0/0/0,Epoxy,49.0,,100.0,0.0,0.0,0.0,1.0499999523162842,,,,,,,,,586.0,58.599998474121094,0.49000000953674316,,0.10000000149011612,2.0,957.2000122070312,,78.9800033569336,,0.8920000195503235,,7387.0,3.8684680461883545
SNL/MSU/DOE,LCCF-K20[0]5,0/0/0/0/0,Epoxy,58.0,,100.0,0.0,0.0,0.0,0.9900000095367432,,,,,,,,,621.0,62.099998474121094,0.44999998807907104,,0.10000000149011612,2.5,957.2000122070312,,78.9800033569336,,0.8920000195503235,,12770.0,4.1061906814575195
SNL/MSU/DOE,LCCF-K20[0]5,0/0/0/0/0,Epoxy,50.0,,100.0,0.0,0.0,0.0,1.0399999618530273,,,,,,,,,586.0,58.599998474121094,0.47999998927116394,,0.10000000149011612,2.0,957.2000122070312,,78.9800033569336,,0.8920000195503235,,28180.0,4.449941158294678
SNL/MSU/DOE,LCCF-K20[0]5,0/0/0/0/0,Epoxy,50.0,,100.0,0.0,0.0,0.0,1.0700000524520874,,,,,,,,,621.0,62.099998474121094,0.5,,0.10000000149011612,2.5,957.2000122070312,,78.9800033569336,,0.8920000195503235,,128006.0,5.107230186462402
SNL/MSU/DOE,Zoltek PX35[0],0,Epoxy,62.0,,100.0,0.0,0.0,0.0,1.7799999713897705,,,,,,,,,2069.0,207.0,1.399999976158142,,0.10000000149011612,1.0,2215.166748046875,-1505.375,141.6666717529297,131.75,,,43.0,1.633468508720398
SNL/MSU/DOE,Zoltek PX35[0],0,Epoxy,62.0,,100.0,0.0,0.0,0.0,1.7799999713897705,,,,,,,,,2069.0,207.0,1.399999976158142,,0.10000000149011612,1.0,2215.166748046875,-1505.375,141.6666717529297,131.75,,,77.0,1.8864907026290894
SNL/MSU/DOE,Zoltek PX35[0],0,Epoxy,62.0,,100.0,0.0,0.0,0.0,1.7799999713897705,,,,,,,,,2069.0,207.0,1.399999976158142,,0.10000000149011612,1.0,2215.166748046875,-1505.375,141.6666717529297,131.75,,,203.0,2.3074960708618164
SNL/MSU/DOE,Zoltek PX35[0],0,Epoxy,62.0,,100.0,0.0,0.0,0.0,1.7799999713897705,,,,,,,,,1896.0,190.0,1.2000000476837158,,0.10000000149011612,1.0,2215.166748046875,-1505.375,141.6666717529297,131.75,,,270.0,2.431363821029663
SNL/MSU/DOE,Zoltek PX35[0],0,Epoxy,62.0,,100.0,0.0,0.0,0.0,1.7799999713897705,,,,,,,,,1724.0,172.0,1.100000023841858,,0.10000000149011612,1.5,2215.166748046875,-1505.375,141.6666717529297,131.75,,,3139.0,3.496791362762451
SNL/MSU/DOE,Zoltek PX35[0],0,Epoxy,62.0,,100.0,0.0,0.0,0.0,1.7799999713897705,,,,,,,,,1724.0,172.0,1.100000023841858,,0.10000000149011612,1.5,2215.166748046875,-1505.375,141.6666717529297,131.75,,,3844.0,3.5847833156585693
SNL/MSU/DOE,Zoltek PX35[0],0,Epoxy,62.0,,100.0,0.0,0.0,0.0,1.7799999713897705,,,,,,,,,1724.0,172.0,1.100000023841858,,0.10000000149011612,1.5,2215.166748046875,-1505.375,141.6666717529297,131.75,,,4050.0,3.607455015182495
SNL/MSU/DOE,Zoltek PX35[0],0,Epoxy,62.0,,100.0,0.0,0.0,0.0,1.7799999713897705,,,,,,,,,1724.0,172.0,1.100000023841858,,0.10000000149011612,1.0,2215.166748046875,-1505.375,141.6666717529297,131.75,,,6424.0,3.8078055381774902
SNL/MSU/DOE,Zoltek PX35[0],0,Epoxy,62.0,,100.0,0.0,0.0,0.0,1.7799999713897705,,,,,,,,,1379.0,138.0,0.8999999761581421,,0.10000000149011612,1.5,2215.166748046875,-1505.375,141.6666717529297,131.75,,,159714.0,5.203342914581299
SNL/MSU/DOE,Zoltek PX35[0],0,Epoxy,62.0,,100.0,0.0,0.0,0.0,1.7799999713897705,,,,,,,,,1379.0,138.0,0.8999999761581421,,0.10000000149011612,1.5,2215.166748046875,-1505.375,141.6666717529297,131.75,,,171529.0,5.234337329864502
SNL/MSU/DOE,Zoltek PX35[0],0,Epoxy,62.0,,100.0,0.0,0.0,0.0,1.7799999713897705,,,,,,,,,1379.0,138.0,0.8999999761581421,,0.10000000149011612,1.5,2215.166748046875,-1505.375,141.6666717529297,131.75,,,283219.0,5.452122211456299
SNL/MSU/DOE,Zoltek PX35[0],0,Epoxy,62.0,,100.0,0.0,0.0,0.0,1.7799999713897705,,,,,,,,,1207.0,121.0,0.7900000214576721,,0.10000000149011612,2.0,2215.166748046875,-1505.375,141.6666717529297,131.75,,,498795.0,5.697922229766846
SNL/MSU/DOE,Zoltek PX35[0],0,Epoxy,62.0,,100.0,0.0,0.0,0.0,1.7799999713897705,,,,,,,,,1207.0,121.0,0.7900000214576721,,0.10000000149011612,2.0,2215.166748046875,-1505.375,141.6666717529297,131.75,,,602187.0,5.779731273651123
SNL/MSU/DOE,Zoltek PX35[0],0,Epoxy,62.0,,100.0,0.0,0.0,0.0,1.7799999713897705,,,,,,,,,1207.0,121.0,0.7900000214576721,,0.10000000149011612,2.0,2215.166748046875,-1505.375,141.6666717529297,131.75,,,661029.0,5.820220470428467
SNL/MSU/DOE,Zoltek PX35[0],0,Epoxy,62.0,,100.0,0.0,0.0,0.0,1.7799999713897705,,,,,,,,,1207.0,121.0,0.7900000214576721,,0.10000000149011612,2.0,2215.166748046875,-1505.375,141.6666717529297,131.75,,,821465.0,5.914588928222656
SNL/MSU/DOE,Zoltek PX35[0],0,Epoxy,62.0,,100.0,0.0,0.0,0.0,1.7799999713897705,,,,,,,,,1207.0,121.0,0.7900000214576721,,0.10000000149011612,2.0,2215.166748046875,-1505.375,141.6666717529297,131.75,,,1111726.0,6.045997619628906
SNL/MSU/DOE,UNI-PPG1250-EP9[0]2,0/0,Epoxy,,,92.0,0.0,8.0,0.0,1.6299999952316284,,,,,,,,,621.0,62.099998474121094,1.409999966621399,,0.10000000149011612,1.0,883.0,,44.18000030517578,,2.0980000495910645,,446.0,2.6493349075317383
SNL/MSU/DOE,UNI-PPG1250-EP9[0]2,0/0,Epoxy,,,92.0,0.0,8.0,0.0,1.7000000476837158,,,,,,,,,621.0,62.099998474121094,1.5800000429153442,,0.10000000149011612,1.0,883.0,,44.18000030517578,,2.0980000495910645,,323.0,2.509202480316162
SNL/MSU/DOE,UNI-PPG1250-EP9[0]2,0/0,Epoxy,,,92.0,0.0,8.0,0.0,1.690000057220459,,,,,,,,,483.0,48.29999923706055,,,0.10000000149011612,1.5,883.0,,44.18000030517578,,2.0980000495910645,,1171.0,3.068556785583496
SNL/MSU/DOE,UNI-PPG1250-EP9[0]2,0/0,Epoxy,,,92.0,0.0,8.0,0.0,1.690000057220459,,,,,,,,,483.0,48.29999923706055,,,0.10000000149011612,1.5,883.0,,44.18000030517578,,2.0980000495910645,,1803.0,3.255995750427246
SNL/MSU/DOE,UNI-PPG1250-EP9[0]2,0/0,Epoxy,,,92.0,0.0,8.0,0.0,1.7100000381469727,,,,,,,,,483.0,48.29999923706055,,,0.10000000149011612,1.5,883.0,,44.18000030517578,,2.0980000495910645,,2495.0,3.3970706462860107
SNL/MSU/DOE,UNI-PPG1250-EP9[0]2,0/0,Epoxy,,,92.0,0.0,8.0,0.0,1.7000000476837158,,,,,,,,,207.0,20.700000762939453,,,0.10000000149011612,3.0,883.0,,44.18000030517578,,2.0980000495910645,,209012.0,5.320171356201172
SNL/MSU/DOE,UNI-PPG1250-EP9[0]2,0/0,Epoxy,,,92.0,0.0,8.0,0.0,1.7000000476837158,,,,,,,,,207.0,20.700000762939453,,,0.10000000149011612,3.0,883.0,,44.18000030517578,,2.0980000495910645,,524147.0,5.71945333480835
SNL/MSU/DOE,UNI-PPG1250-EP9[0]2,0/0,Epoxy,,,92.0,0.0,8.0,0.0,1.7300000190734863,,,,,,,,,207.0,20.700000762939453,,,0.10000000149011612,3.0,883.0,,44.18000030517578,,2.0980000495910645,,382747.0,5.582911968231201
SNL/MSU/DOE,UNI-PPG1250-EP9[0]2,0/0,Epoxy,,,92.0,0.0,8.0,0.0,1.6799999475479126,,,,,,,,,276.0,27.600000381469727,,,0.10000000149011612,2.5,883.0,,44.18000030517578,,2.0980000495910645,,89009.0,4.94943380355835
SNL/MSU/DOE,UNI-PPG1250-EP9[0]2,0/0,Epoxy,,,92.0,0.0,8.0,0.0,1.6799999475479126,,,,,,,,,276.0,27.600000381469727,,,0.10000000149011612,2.5,883.0,,44.18000030517578,,2.0980000495910645,,38145.0,4.581437587738037
SNL/MSU/DOE,UNI-PPG1250-EP9[0]2,0/0,Epoxy,,,92.0,0.0,8.0,0.0,1.6799999475479126,,,,,,,,,345.0,34.5,,,0.10000000149011612,2.0,883.0,,44.18000030517578,,2.0980000495910645,,18115.0,4.258038520812988
SNL/MSU/DOE,UNI-PPG1250-EP9[0]2,0/0,Epoxy,,,92.0,0.0,8.0,0.0,1.7000000476837158,,,,,,,,,345.0,34.5,,,0.10000000149011612,2.0,883.0,,44.18000030517578,,2.0980000495910645,,9782.0,3.9904277324676514
SNL/MSU/DOE,UNI-PPG1250-EP9[0]2,0/0,Epoxy,,,92.0,0.0,8.0,0.0,1.690000057220459,,,,,,,,,345.0,34.5,,,0.10000000149011612,1.5,883.0,,44.18000030517578,,2.0980000495910645,,15895.0,4.201260566711426
SNL/MSU/DOE,UNI-PPG1250-EP10[0]2,0/0,Epoxy,,,92.0,0.0,8.0,0.0,1.600000023841858,,,,,,,,,621.0,62.099998474121094,,,0.10000000149011612,1.0,776.5999755859375,,46.29999923706055,,1.7380000352859497,,163.0,2.2121875286102295
SNL/MSU/DOE,UNI-PPG1250-EP10[0]2,0/0,Epoxy,,,92.0,0.0,8.0,0.0,1.6100000143051147,,,,,,,,,621.0,62.099998474121094,,,0.10000000149011612,1.0,776.5999755859375,,46.29999923706055,,1.7380000352859497,,97.0,1.9867717027664185
SNL/MSU/DOE,UNI-PPG1250-EP10[0]2,0/0,Epoxy,,,92.0,0.0,8.0,0.0,1.6100000143051147,,,,,,,,,483.0,48.29999923706055,,,0.10000000149011612,1.0,776.5999755859375,,46.29999923706055,,1.7380000352859497,,2950.0,3.4698219299316406
SNL/MSU/DOE,UNI-PPG1250-EP10[0]2,0/0,Epoxy,,,92.0,0.0,8.0,0.0,1.600000023841858,,,,,,,,,483.0,48.29999923706055,,,0.10000000149011612,1.0,776.5999755859375,,46.29999923706055,,1.7380000352859497,,1910.0,3.2810332775115967
SNL/MSU/DOE,UNI-PPG1250-EP10[0]2,0/0,Epoxy,,,92.0,0.0,8.0,0.0,1.590000033378601,,,,,,,,,483.0,48.29999923706055,1.1200000047683716,,0.10000000149011612,1.0,776.5999755859375,,46.29999923706055,,1.7380000352859497,,3742.0,3.573103666305542
SNL/MSU/DOE,UNI-PPG1250-EP10[0]2,0/0,Epoxy,,,92.0,0.0,8.0,0.0,1.649999976158142,,,,,,,,,345.0,34.5,,,0.10000000149011612,2.0,776.5999755859375,,46.29999923706055,,1.7380000352859497,,51704.0,4.713524341583252
SNL/MSU/DOE,UNI-PPG1250-EP10[0]2,0/0,Epoxy,,,92.0,0.0,8.0,0.0,1.6299999952316284,,,,,,,,,345.0,34.5,,,0.10000000149011612,2.0,776.5999755859375,,46.29999923706055,,1.7380000352859497,,72149.0,4.858230113983154
SNL/MSU/DOE,UNI-PPG1250-EP10[0]2,0/0,Epoxy,,,92.0,0.0,8.0,0.0,1.5700000524520874,,,,,,,,,345.0,34.5,,,0.10000000149011612,2.0,776.5999755859375,,46.29999923706055,,1.7380000352859497,,24932.0,4.396757125854492
SNL/MSU/DOE,UNI-PPG1250-EP10[0]2,0/0,Epoxy,,,92.0,0.0,8.0,0.0,1.6399999856948853,,,,,,,,,276.0,27.600000381469727,,,0.10000000149011612,2.5,776.5999755859375,,46.29999923706055,,1.7380000352859497,,954013.0,5.979554176330566
SNL/MSU/DOE,UNI-PPG1250-EP10[0]2,0/0,Epoxy,,,92.0,0.0,8.0,0.0,1.5700000524520874,,,,,,,,,276.0,27.600000381469727,,,0.10000000149011612,2.0,776.5999755859375,,46.29999923706055,,1.7380000352859497,,81562.0,4.911488056182861
SNL/MSU/DOE,UNI-PPG1250-EP10[0]2,0/0,Epoxy,,,92.0,0.0,8.0,0.0,1.600000023841858,,,,,,,,,276.0,27.600000381469727,,,0.10000000149011612,2.0,776.5999755859375,,46.29999923706055,,1.7380000352859497,,326376.0,5.513718128204346
SNL/MSU/DOE,UNI-PPG1250-EP10[0]2,0/0,Epoxy,,,92.0,0.0,8.0,0.0,1.6399999856948853,,,,,,,,,207.0,20.700000762939453,,,0.10000000149011612,3.0,776.5999755859375,,46.29999923706055,,1.7380000352859497,,1347375.0,6.129488468170166
SNL/MSU/DOE,UNI-Neptco Rodpack[0]4,0/0/0/0,Epoxy,59.900001525878906,,100.0,0.0,0.0,0.0,3.4800000190734863,,,,,,,,,517.0,-517.0,1.0099999904632568,-1.0099999904632568,-1.0,1.0,1119.6666259765625,-986.3333129882812,47.20000076293945,47.20000076293945,2.4666666984558105,-1.9199999570846558,492.0,2.691965103149414
SNL/MSU/DOE,UNI-Neptco Rodpack[0]4,0/0/0/0,Epoxy,59.900001525878906,,100.0,0.0,0.0,0.0,3.4200000762939453,,,,,,,,,414.0,-414.0,0.8100000023841858,-0.8100000023841858,-1.0,1.0,1119.6666259765625,-986.3333129882812,47.20000076293945,47.20000076293945,2.4666666984558105,-1.9199999570846558,17967.0,4.2544755935668945
SNL/MSU/DOE,UNI-Neptco Rodpack[0]4,0/0/0/0,Epoxy,59.900001525878906,,100.0,0.0,0.0,0.0,3.430000066757202,,,,,,,,,414.0,-414.0,0.8100000023841858,-0.8100000023841858,-1.0,1.0,1119.6666259765625,-986.3333129882812,47.20000076293945,47.20000076293945,2.4666666984558105,-1.9199999570846558,8827.0,3.9458131790161133
SNL/MSU/DOE,UNI-Neptco Rodpack[0]4,0/0/0/0,Epoxy,59.900001525878906,,100.0,0.0,0.0,0.0,3.430000066757202,,,,,,,,,414.0,-414.0,0.8100000023841858,-0.8100000023841858,-1.0,1.0,1119.6666259765625,-986.3333129882812,47.20000076293945,47.20000076293945,2.4666666984558105,-1.9199999570846558,12872.0,4.109645843505859
SNL/MSU/DOE,UNI-Neptco Rodpack[0]4,0/0/0/0,Epoxy,59.900001525878906,,100.0,0.0,0.0,0.0,3.430000066757202,,,,,,,,,345.0,-345.0,0.6700000166893005,-0.6700000166893005,-1.0,1.0,1119.6666259765625,-986.3333129882812,47.20000076293945,47.20000076293945,2.4666666984558105,-1.9199999570846558,64274.0,4.808035373687744
SNL/MSU/DOE,UNI-Neptco Rodpack[0]4,0/0/0/0,Epoxy,59.900001525878906,,100.0,0.0,0.0,0.0,3.430000066757202,,,,,,,,,345.0,-345.0,0.6700000166893005,-0.6700000166893005,-1.0,1.0,1119.6666259765625,-986.3333129882812,47.20000076293945,47.20000076293945,2.4666666984558105,-1.9199999570846558,53514.0,4.7284674644470215
SNL/MSU/DOE,UNI-Neptco Rodpack[0]4,0/0/0/0,Epoxy,59.900001525878906,,100.0,0.0,0.0,0.0,3.440000057220459,,,,,,,,,345.0,-345.0,0.6700000166893005,-0.6700000166893005,-1.0,1.0,1119.6666259765625,-986.3333129882812,47.20000076293945,47.20000076293945,2.4666666984558105,-1.9199999570846558,47883.0,4.680181503295898
SNL/MSU/DOE,UNI-Neptco Rodpack[0]4,0/0/0/0,Epoxy,59.900001525878906,,100.0,0.0,0.0,0.0,3.430000066757202,,,,,,,,,276.0,-276.0,0.5400000214576721,-0.5400000214576721,-1.0,2.0,1119.6666259765625,-986.3333129882812,47.20000076293945,47.20000076293945,2.4666666984558105,-1.9199999570846558,479896.0,5.68114709854126
SNL/MSU/DOE,UNI-Neptco Rodpack[0]4,0/0/0/0,Epoxy,59.900001525878906,,100.0,0.0,0.0,0.0,3.4800000190734863,,,,,,,,,276.0,-276.0,0.5400000214576721,-0.5400000214576721,-1.0,2.0,1119.6666259765625,-986.3333129882812,47.20000076293945,47.20000076293945,2.4666666984558105,-1.9199999570846558,202539.0,5.306508541107178
SNL/MSU/DOE,UNI-Neptco Rodpack[0]4,0/0/0/0,Epoxy,59.900001525878906,,100.0,0.0,0.0,0.0,3.4200000762939453,,,,,,,,,276.0,-276.0,0.5400000214576721,-0.5400000214576721,-1.0,2.0,1119.6666259765625,-986.3333129882812,47.20000076293945,47.20000076293945,2.4666666984558105,-1.9199999570846558,692864.0,5.840648174285889
SNL/MSU/DOE,UNI-Neptco Rodpack[0]4,0/0/0/0,Epoxy,59.900001525878906,,100.0,0.0,0.0,0.0,3.5199999809265137,,,,,,,,,-69.0,-690.0,,-1.340000033378601,10.0,1.2000000476837158,1119.6666259765625,-986.3333129882812,47.20000076293945,47.20000076293945,2.4666666984558105,-1.9199999570846558,34581.0,4.538837432861328
SNL/MSU/DOE,UNI-Neptco Rodpack[0]4,0/0/0/0,Epoxy,59.900001525878906,,100.0,0.0,0.0,0.0,3.5199999809265137,,,,,,,,,-69.0,-690.0,,-1.340000033378601,10.0,1.0,1119.6666259765625,-986.3333129882812,47.20000076293945,47.20000076293945,2.4666666984558105,-1.9199999570846558,4319.0,3.635383129119873
SNL/MSU/DOE,UNI-Neptco Rodpack[0]2,0/0,Epoxy,59.900001525878906,,100.0,0.0,0.0,0.0,3.450000047683716,,,,,,,,,-69.0,-690.0,,-1.340000033378601,10.0,1.0,1214.25,,49.32500076293945,,2.5250000953674316,,21094.0,4.324159145355225
SNL/MSU/DOE,UNI-Neptco Rodpack[0]2,0/0,Epoxy,59.900001525878906,,100.0,0.0,0.0,0.0,3.450000047683716,,,,,,,,,-58.599998474121094,-586.0,,-1.1399999856948853,10.0,2.0,1214.25,,49.32500076293945,,2.5250000953674316,,96205.0,4.9831976890563965
SNL/MSU/DOE,UNI-Neptco Rodpack[0]2,0/0,Epoxy,59.900001525878906,,100.0,0.0,0.0,0.0,3.450000047683716,,,,,,,,,-58.599998474121094,-586.0,,-1.1399999856948853,10.0,2.0,1214.25,,49.32500076293945,,2.5250000953674316,,168414.0,5.226377964019775
SNL/MSU/DOE,UNI-Neptco Rodpack[0]2,0/0,Epoxy,59.900001525878906,,100.0,0.0,0.0,0.0,3.440000057220459,,,,,,,,,-58.599998474121094,-586.0,,-1.1399999856948853,10.0,2.0,1214.25,,49.32500076293945,,2.5250000953674316,,200000.0,5.301030158996582
SNL/MSU/DOE,UNI-Neptco Rodpack[0]2,0/0,Epoxy,59.900001525878906,,100.0,0.0,0.0,0.0,3.450000047683716,,,,,,,,,-55.20000076293945,-552.0,,-1.0700000524520874,10.0,2.0,1214.25,,49.32500076293945,,2.5250000953674316,,966445.0,5.985177040100098
SNL/MSU/DOE,UNI-Neptco Rodpack[0]2,0/0,Epoxy,59.900001525878906,,100.0,0.0,0.0,0.0,3.440000057220459,,,,,,,,,-48.29999923706055,-483.0,,-0.9399999976158142,10.0,2.0,1214.25,,49.32500076293945,,2.5250000953674316,,1712595.0,6.233654499053955
SNL/MSU/DOE,UNI-Neptco Rodpack[0]2,0/0,Epoxy,59.900001525878906,,100.0,0.0,0.0,0.0,3.430000066757202,,,,,,,,,-48.29999923706055,-483.0,,-0.9399999976158142,10.0,3.0,1214.25,,49.32500076293945,,2.5250000953674316,,1205408.0,6.081133842468262
SNL/MSU/DOE,UNI-Neptco Rodpack[0]4,0/0/0/0,Epoxy,59.900001525878906,,100.0,0.0,0.0,0.0,2.619999885559082,,,,,,,,,690.0,69.0,1.5199999809265137,,0.10000000149011612,1.5,1119.6666259765625,-986.3333129882812,47.20000076293945,47.20000076293945,2.4666666984558105,-1.9199999570846558,40490.0,4.6073479652404785
SNL/MSU/DOE,UNI-Neptco Rodpack[0]4,0/0/0/0,Epoxy,59.900001525878906,,100.0,0.0,0.0,0.0,2.6700000762939453,,,,,,,,,827.0,82.69999694824219,1.8300000429153442,,0.10000000149011612,1.5,1119.6666259765625,-986.3333129882812,47.20000076293945,47.20000076293945,2.4666666984558105,-1.9199999570846558,6106.0,3.785756826400757
SNL/MSU/DOE,UNI-Neptco Rodpack[0]4,0/0/0/0,Epoxy,59.900001525878906,,100.0,0.0,0.0,0.0,2.5899999141693115,,,,,,,,,690.0,69.0,1.5199999809265137,,0.10000000149011612,1.5,1119.6666259765625,-986.3333129882812,47.20000076293945,47.20000076293945,2.4666666984558105,-1.9199999570846558,29662.0,4.472200393676758
SNL/MSU/DOE,UNI-Neptco Rodpack[0]4,0/0/0/0,Epoxy,59.900001525878906,,100.0,0.0,0.0,0.0,2.7100000381469727,,,,,,,,,586.0,58.599998474121094,1.2899999618530273,,0.10000000149011612,1.5,1119.6666259765625,-986.3333129882812,47.20000076293945,47.20000076293945,2.4666666984558105,-1.9199999570846558,72489.0,4.86027193069458
SNL/MSU/DOE,UNI-Neptco Rodpack[0]4,0/0/0/0,Epoxy,59.900001525878906,,100.0,0.0,0.0,0.0,2.7300000190734863,,,,,,,,,586.0,58.599998474121094,1.2899999618530273,,0.10000000149011612,3.0,1119.6666259765625,-986.3333129882812,47.20000076293945,47.20000076293945,2.4666666984558105,-1.9199999570846558,83154.0,4.9198832511901855
SNL/MSU/DOE,UNI-Neptco Rodpack[0]4,0/0/0/0,Epoxy,59.900001525878906,,100.0,0.0,0.0,0.0,2.759999990463257,,,,,,,,,586.0,58.599998474121094,1.2899999618530273,,0.10000000149011612,1.5,1119.6666259765625,-986.3333129882812,47.20000076293945,47.20000076293945,2.4666666984558105,-1.9199999570846558,53710.0,4.730055332183838
SNL/MSU/DOE,UNI-Neptco Rodpack[0]4,0/0/0/0,Epoxy,59.900001525878906,,100.0,0.0,0.0,0.0,2.819999933242798,,,,,,,,,517.0,51.70000076293945,1.1399999856948853,,0.10000000149011612,2.0,1119.6666259765625,-986.3333129882812,47.20000076293945,47.20000076293945,2.4666666984558105,-1.9199999570846558,152105.0,5.182143688201904
SNL/MSU/DOE,UNI-Neptco Rodpack[0]4,0/0/0/0,Epoxy,59.900001525878906,,100.0,0.0,0.0,0.0,2.5899999141693115,,,,,,,,,517.0,51.70000076293945,1.1399999856948853,,0.10000000149011612,2.0,1119.6666259765625,-986.3333129882812,47.20000076293945,47.20000076293945,2.4666666984558105,-1.9199999570846558,167268.0,5.223412990570068
SNL/MSU/DOE,UNI-Neptco Rodpack[0]2,0/0,Epoxy,59.900001525878906,,100.0,0.0,0.0,0.0,2.049999952316284,,,,,,,,,621.0,62.099998474121094,1.3700000047683716,,0.10000000149011612,2.0,1214.25,,49.32500076293945,,2.5250000953674316,,36136.0,4.5579400062561035
SNL/MSU/DOE,UNI-Neptco Rodpack[0]2,0/0,Epoxy,59.900001525878906,,100.0,0.0,0.0,0.0,1.940000057220459,,,,,,,,,552.0,55.20000076293945,1.2200000286102295,,0.10000000149011612,2.0,1214.25,,49.32500076293945,,2.5250000953674316,,68097.0,4.833127975463867
SNL/MSU/DOE,UNI-Neptco Rodpack[0]2,0/0,Epoxy,59.900001525878906,,100.0,0.0,0.0,0.0,1.7300000190734863,,,,,,,,,517.0,51.70000076293945,1.1399999856948853,,0.10000000149011612,2.0,1214.25,,49.32500076293945,,2.5250000953674316,,91740.0,4.962558746337891
SNL/MSU/DOE,UNI-Neptco Rodpack[0]2,0/0,Epoxy,59.900001525878906,,100.0,0.0,0.0,0.0,1.7899999618530273,,,,,,,,,552.0,55.20000076293945,1.2200000286102295,,0.10000000149011612,1.5,1214.25,,49.32500076293945,,2.5250000953674316,,146512.0,5.165873050689697
SNL/MSU/DOE,UNI-Neptco Rodpack[0]2,0/0,Epoxy,59.900001525878906,,100.0,0.0,0.0,0.0,1.7899999618530273,,,,,,,,,552.0,55.20000076293945,1.2200000286102295,,0.10000000149011612,1.5,1214.25,,49.32500076293945,,2.5250000953674316,,62095.0,4.793056488037109
SNL/MSU/DOE,UNI-Neptco Rodpack[0]2,0/0,Epoxy,59.900001525878906,,100.0,0.0,0.0,0.0,2.7699999809265137,,,,,,,,,690.0,69.0,1.5199999809265137,,0.10000000149011612,1.0,1214.25,,49.32500076293945,,2.5250000953674316,,13316.0,4.124373912811279
SNL/MSU/DOE,UNI-Neptco Rodpack[0]2,0/0,Epoxy,59.900001525878906,,100.0,0.0,0.0,0.0,2.8399999141693115,,,,,,,,,483.0,48.29999923706055,1.059999942779541,,0.10000000149011612,2.0,1214.25,,49.32500076293945,,2.5250000953674316,,361387.0,5.557972431182861
SNL/MSU/DOE,UNI-Neptco Rodpack[0]2,0/0,Epoxy,59.900001525878906,,100.0,0.0,0.0,0.0,2.7799999713897705,,,,,,,,,449.0,44.900001525878906,0.9800000190734863,,0.10000000149011612,4.0,1214.25,,49.32500076293945,,2.5250000953674316,,864712.0,5.936871528625488
SNL/MSU/DOE,UNI-Neptco Rodpack[0]2,0/0,Epoxy,59.900001525878906,,100.0,0.0,0.0,0.0,2.7699999809265137,,,,,,,,,449.0,44.900001525878906,0.9800000190734863,,0.10000000149011612,4.0,1214.25,,49.32500076293945,,2.5250000953674316,,639116.0,5.805579662322998
SNL/MSU/DOE,UNI-Neptco Rodpack[0]2,0/0,Epoxy,59.900001525878906,,100.0,0.0,0.0,0.0,1.850000023841858,,,,,,,,,448.0,44.79999923706055,0.9800000190734863,,0.10000000149011612,3.0,1214.25,,49.32500076293945,,2.5250000953674316,,408354.0,5.611036777496338
SNL/MSU/DOE,UNI-Neptco Rodpack[0]2,0/0,Epoxy,59.900001525878906,,100.0,0.0,0.0,0.0,1.8300000429153442,,,,,,,,,483.0,48.29999923706055,1.059999942779541,,0.10000000149011612,3.0,1214.25,,49.32500076293945,,2.5250000953674316,,196172.0,5.292636871337891
SNL/MSU/DOE,UNI-Neptco Rodpack[0]2,0/0,Epoxy,59.900001525878906,,100.0,0.0,0.0,0.0,3.4800000190734863,,,,,,,,,552.0,55.20000076293945,,,0.10000000149011612,1.0,1214.25,,49.32500076293945,,2.5250000953674316,,8053.0,3.9059576988220215
SNL/MSU/DOE,UNI-Neptco Rodpack[0]2,0/0,Epoxy,59.900001525878906,,100.0,0.0,0.0,0.0,3.490000009536743,,,,,,,,,414.0,41.400001525878906,,,0.10000000149011612,1.5,1214.25,,49.32500076293945,,2.5250000953674316,,80976.0,4.908356189727783
SNL/MSU/DOE,UNI-Neptco Rodpack[0]2,0/0,Epoxy,59.900001525878906,,100.0,0.0,0.0,0.0,3.4700000286102295,,,,,,,,,414.0,41.400001525878906,,,0.10000000149011612,1.5,1214.25,,49.32500076293945,,2.5250000953674316,,43467.0,4.63815975189209
SNL/MSU/DOE,UNI-Neptco Rodpack[0]2,0/0,Epoxy,59.900001525878906,,100.0,0.0,0.0,0.0,3.4700000286102295,,,,,,,,,552.0,55.20000076293945,,,0.10000000149011612,1.0,1214.25,,49.32500076293945,,2.5250000953674316,,3819.0,3.5819497108459473
SNL/MSU/DOE,Carbon prepreg[0]2,0/0,Epoxy,56.099998474121094,,100.0,0.0,0.0,0.0,1.2200000286102295,,,,,,,,,1508.0,151.0,1.2599999904632568,,0.10000000149011612,2.0,2018.5,,123.30000305175781,,1.559000015258789,,66090.0,4.820135593414307
SNL/MSU/DOE,Carbon prepreg[0]2,0/0,Epoxy,56.099998474121094,,100.0,0.0,0.0,0.0,1.2200000286102295,,,,,,,,,1471.0,147.0,1.1799999475479126,,0.10000000149011612,2.0,2018.5,,123.30000305175781,,1.559000015258789,,49988.0,4.69886589050293
SNL/MSU/DOE,Carbon prepreg[0]2,0/0,Epoxy,56.099998474121094,,100.0,0.0,0.0,0.0,1.2200000286102295,,,,,,,,,1526.0,153.0,1.2599999904632568,,0.10000000149011612,2.0,2018.5,,123.30000305175781,,1.559000015258789,,78121.0,4.892767906188965
SNL/MSU/DOE,Carbon prepreg[0]2,0/0,Epoxy,56.099998474121094,,100.0,0.0,0.0,0.0,1.2200000286102295,,,,,,,,,1500.0,150.0,1.25,,0.10000000149011612,2.0,2018.5,,123.30000305175781,,1.559000015258789,,189464.0,5.27752685546875
SNL/MSU/DOE,Carbon prepreg[0]2,0/0,Epoxy,56.099998474121094,,100.0,0.0,0.0,0.0,1.2200000286102295,,,,,,,,,1569.0,157.0,1.2200000286102295,,0.10000000149011612,2.0,2018.5,,123.30000305175781,,1.559000015258789,,284649.0,5.454309463500977
SNL/MSU/DOE,Carbon prepreg[0]2,0/0,Epoxy,56.099998474121094,,100.0,0.0,0.0,0.0,1.2200000286102295,,,,,,,,,1500.0,150.0,1.2400000095367432,,0.10000000149011612,2.0,2018.5,,123.30000305175781,,1.559000015258789,,43166.0,4.635141849517822
SNL/MSU/DOE,Carbon prepreg[0]2,0/0,Epoxy,56.099998474121094,,100.0,0.0,0.0,0.0,1.2200000286102295,,,,,,,,,1568.0,157.0,1.25,,0.10000000149011612,2.0,2018.5,,123.30000305175781,,1.559000015258789,,18773.0,4.273533821105957
SNL/MSU/DOE,Carbon prepreg[0]2,0/0,Epoxy,56.79999923706055,,100.0,0.0,0.0,0.0,1.2400000095367432,,,,,,,,,1764.0,176.0,1.4299999475479126,,0.10000000149011612,1.0,2018.5,,123.30000305175781,,1.559000015258789,,286.0,2.4563660621643066
SNL/MSU/DOE,Carbon prepreg[0]2,0/0,Epoxy,56.099998474121094,,100.0,0.0,0.0,0.0,1.2200000286102295,,,,,,,,,1894.0,189.0,1.5099999904632568,,0.10000000149011612,1.0,2018.5,,123.30000305175781,,1.559000015258789,,78.0,1.892094612121582
SNL/MSU/DOE,Carbon prepreg[0]2,0/0,Epoxy,56.79999923706055,,100.0,0.0,0.0,0.0,1.2400000095367432,,,,,,,,,1800.0,180.0,1.4299999475479126,,0.10000000149011612,1.0,2018.5,,123.30000305175781,,1.559000015258789,,185.0,2.267171621322632
SNL/MSU/DOE,Carbon prepreg[0]2,0/0,Epoxy,56.79999923706055,,100.0,0.0,0.0,0.0,1.2400000095367432,,,,,,,,,1799.0,180.0,1.4299999475479126,,0.10000000149011612,1.0,2018.5,,123.30000305175781,,1.559000015258789,,126.0,2.1003706455230713
SNL/MSU/DOE,Carbon prepreg[0]2,0/0,Epoxy,56.099998474121094,,100.0,0.0,0.0,0.0,1.2200000286102295,,,,,,,,,1758.0,176.0,1.4199999570846558,,0.10000000149011612,1.0,2018.5,,123.30000305175781,,1.559000015258789,,670.0,2.8260748386383057
SNL/MSU/DOE,Carbon prepreg[0]2,0/0,Epoxy,56.79999923706055,,100.0,0.0,0.0,0.0,1.2400000095367432,,,,,,,,,1765.0,177.0,1.409999966621399,,0.10000000149011612,1.0,2018.5,,123.30000305175781,,1.559000015258789,,1606.0,3.2057454586029053
SNL/MSU/DOE,Carbon prepreg[0]2,0/0,Epoxy,58.20000076293945,,100.0,0.0,0.0,0.0,1.2699999809265137,,,,,,,,,1586.0,159.0,1.2999999523162842,,0.10000000149011612,3.0,2018.5,,123.30000305175781,,1.559000015258789,,9698.0,3.986682176589966
SNL/MSU/DOE,Carbon prepreg[0]2,0/0,Epoxy,56.79999923706055,,100.0,0.0,0.0,0.0,1.2400000095367432,,,,,,,,,1627.0,163.0,1.3200000524520874,,0.10000000149011612,3.0,2018.5,,123.30000305175781,,1.559000015258789,,635444.0,5.803077220916748
SNL/MSU/DOE,Carbon prepreg[0]2,0/0,Epoxy,56.79999923706055,,100.0,0.0,0.0,0.0,1.2400000095367432,,,,,,,,,1627.0,163.0,1.3200000524520874,,0.10000000149011612,3.0,2018.5,,123.30000305175781,,1.559000015258789,,54078.0,4.733020782470703
SNL/MSU/DOE,Carbon prepreg[0]2,0/0,Epoxy,56.099998474121094,,100.0,0.0,0.0,0.0,1.2200000286102295,,,,,,,,,1654.0,165.0,1.3200000524520874,,0.10000000149011612,3.0,2018.5,,123.30000305175781,,1.559000015258789,,3822.0,3.5822906494140625
SNL/MSU/DOE,Carbon prepreg[0]2,0/0,Epoxy,56.099998474121094,,100.0,0.0,0.0,0.0,1.2200000286102295,,,,,,,,,1617.0,162.0,1.2699999809265137,,0.10000000149011612,2.0,2018.5,,123.30000305175781,,1.559000015258789,,1352.0,3.130976676940918
SNL/MSU/DOE,Carbon prepreg[0]2,0/0,Epoxy,56.79999923706055,,100.0,0.0,0.0,0.0,1.2400000095367432,,,,,,,,,1626.0,163.0,1.2999999523162842,,0.10000000149011612,1.0,2018.5,,123.30000305175781,,1.559000015258789,,256.0,2.4082400798797607
SNL/MSU/DOE,Carbon prepreg[0]2,0/0,Epoxy,56.099998474121094,,100.0,0.0,0.0,0.0,1.2200000286102295,,,,,,,,,1550.0,155.0,1.2100000381469727,,0.10000000149011612,3.0,2018.5,,123.30000305175781,,1.559000015258789,,379612.0,5.579339981079102
SNL/MSU/DOE,Carbon prepreg[0]2,0/0,Epoxy,56.099998474121094,,100.0,0.0,0.0,0.0,1.2200000286102295,,,,,,,,,1551.0,155.0,1.2400000095367432,,0.10000000149011612,3.0,2018.5,,123.30000305175781,,1.559000015258789,,12728.0,4.10476016998291
SNL/MSU/DOE,Carbon prepreg[0]2,0/0,Epoxy,58.5,,100.0,0.0,0.0,0.0,1.1699999570846558,,,,,,,,,1549.0,155.0,1.2300000190734863,,0.10000000149011612,3.0,2018.5,,123.30000305175781,,1.559000015258789,,4573.0,3.66020131111145
SNL/MSU/DOE,Carbon prepreg[0]2,0/0,Epoxy,56.099998474121094,,100.0,0.0,0.0,0.0,1.2200000286102295,,,,,,,,,1516.0,152.0,1.1799999475479126,,0.10000000149011612,3.0,2018.5,,123.30000305175781,,1.559000015258789,,48039.0,4.681593894958496
SNL/MSU/DOE,Carbon prepreg[0]2,0/0,Epoxy,56.79999923706055,,100.0,0.0,0.0,0.0,1.2400000095367432,,,,,,,,,1522.0,152.0,1.190000057220459,,0.10000000149011612,3.0,2018.5,,123.30000305175781,,1.559000015258789,,12575.0,4.099507808685303
SNL/MSU/DOE,Carbon prepreg[0]2,0/0,Epoxy,56.099998474121094,,100.0,0.0,0.0,0.0,1.2200000286102295,,,,,,,,,1516.0,152.0,1.1799999475479126,,0.10000000149011612,3.0,2018.5,,123.30000305175781,,1.559000015258789,,5463.0,3.737431287765503
SNL/MSU/DOE,Carbon prepreg[0]2,0/0,Epoxy,56.099998474121094,,100.0,0.0,0.0,0.0,1.2200000286102295,,,,,,,,,1447.0,145.0,1.190000057220459,,0.10000000149011612,3.0,2018.5,,123.30000305175781,,1.559000015258789,,14037.0,4.147274494171143
SNL/MSU/DOE,Carbon prepreg[0]2,0/0,Epoxy,56.099998474121094,,100.0,0.0,0.0,0.0,1.2200000286102295,,,,,,,,,1551.0,155.0,1.159999966621399,,0.10000000149011612,3.0,2018.5,,123.30000305175781,,1.559000015258789,,7548.0,3.8778319358825684
SNL/MSU/DOE,Carbon prepreg[0]2,0/0,Epoxy,56.099998474121094,,100.0,0.0,0.0,0.0,1.2200000286102295,,,,,,,,,1413.0,141.0,1.1100000143051147,,0.10000000149011612,3.0,2018.5,,123.30000305175781,,1.559000015258789,,543245.0,5.7349958419799805
SNL/MSU/DOE,Carbon prepreg[0]2,0/0,Epoxy,56.099998474121094,,100.0,0.0,0.0,0.0,1.2200000286102295,,,,,,,,,1412.0,141.0,1.149999976158142,,0.10000000149011612,3.0,2018.5,,123.30000305175781,,1.559000015258789,,76179.0,4.881835460662842
SNL/MSU/DOE,Carbon prepreg[0]2,0/0,Epoxy,56.099998474121094,,100.0,0.0,0.0,0.0,1.2200000286102295,,,,,,,,,1413.0,141.0,1.1200000047683716,,0.10000000149011612,3.0,2018.5,,123.30000305175781,,1.559000015258789,,965121.0,5.98458194732666
SNL/MSU/DOE,Carbon prepreg[0]2,0/0,Epoxy,56.400001525878906,,100.0,0.0,0.0,0.0,1.2300000190734863,,,,,,,,,1482.0,148.0,1.2100000381469727,,0.10000000149011612,3.0,2018.5,,123.30000305175781,,1.559000015258789,,93711.0,4.971790790557861
SNL/MSU/DOE,Carbon prepreg[0]2,0/0,Epoxy,56.099998474121094,,100.0,0.0,0.0,0.0,1.2200000286102295,,,,,,,,,1654.0,165.0,1.3700000047683716,,0.10000000149011612,1.0,2018.5,,123.30000305175781,,1.559000015258789,,3741.0,3.5729877948760986
SNL/MSU/DOE,Carbon prepreg[0]2,0/0,Epoxy,56.099998474121094,,100.0,0.0,0.0,0.0,1.2200000286102295,,,,,,,,,1653.0,165.0,1.3899999856948853,,0.10000000149011612,1.0,2018.5,,123.30000305175781,,1.559000015258789,,629.0,2.7986507415771484
SNL/MSU/DOE,Carbon prepreg[0]2,0/0,Epoxy,56.099998474121094,,100.0,0.0,0.0,0.0,1.2200000286102295,,,,,,,,,1620.0,162.0,1.2200000286102295,,0.10000000149011612,1.0,2018.5,,123.30000305175781,,1.559000015258789,,17144.0,4.23411226272583
SNL/MSU/DOE,Carbon prepreg[0]2,0/0,Epoxy,56.099998474121094,,100.0,0.0,0.0,0.0,1.2200000286102295,,,,,,,,,1483.0,148.0,1.159999966621399,,0.10000000149011612,3.0,2018.5,,123.30000305175781,,1.559000015258789,,1541251.0,6.187873363494873
SNL/MSU/DOE,Carbon prepreg[90/0]2S,90/0/90/0/0/90/0/90,Epoxy,55.900001525878906,,50.0,0.0,50.0,0.0,4.570000171661377,,,,,,,,,-55.20000076293945,-552.0,,,10.0,2.0,,-630.875,,61.66999816894531,,-1.1100000143051147,896270.0,5.952438831329346
SNL/MSU/DOE,Carbon prepreg[90/0]2S,90/0/90/0/0/90/0/90,Epoxy,55.79999923706055,,50.0,0.0,50.0,0.0,4.559999942779541,,,,,,,,,-58.599998474121094,-586.0,,,10.0,2.0,,-630.875,,61.66999816894531,,-1.1100000143051147,1780.0,3.250420093536377
SNL/MSU/DOE,Carbon prepreg[90/0]2S,90/0/90/0/0/90/0/90,Epoxy,55.70000076293945,,50.0,0.0,50.0,0.0,4.550000190734863,,,,,,,,,-58.599998474121094,-586.0,,,10.0,1.0,,-630.875,,61.66999816894531,,-1.1100000143051147,608921.0,5.7845611572265625
SNL/MSU/DOE,Carbon prepreg[90/0]2S,90/0/90/0/0/90/0/90,Epoxy,55.29999923706055,,50.0,0.0,50.0,0.0,4.639999866485596,,,,,,,,,-58.599998474121094,-586.0,,,10.0,2.0,,-630.875,,61.66999816894531,,-1.1100000143051147,1301.0,3.1142773628234863
SNL/MSU/DOE,Carbon prepreg[90/0]2S,90/0/90/0/0/90/0/90,Epoxy,55.099998474121094,,50.0,0.0,50.0,0.0,4.650000095367432,,,,,,,,,-58.599998474121094,-586.0,,,10.0,2.0,,-630.875,,61.66999816894531,,-1.1100000143051147,962124.0,5.983231067657471
SNL/MSU/DOE,Carbon prepreg[90/0]2S,90/0/90/0/0/90/0/90,Epoxy,55.400001525878906,,50.0,0.0,50.0,0.0,4.53000020980835,,,,,,,,,-62.099998474121094,-621.0,,,10.0,2.0,,-630.875,,61.66999816894531,,-1.1100000143051147,20512.0,4.312007904052734
SNL/MSU/DOE,Carbon prepreg[90/0]2S,90/0/90/0/0/90/0/90,Epoxy,55.099998474121094,,50.0,0.0,50.0,0.0,4.650000095367432,,,,,,,,,-65.5,-655.0,,,10.0,1.0,,-630.875,,61.66999816894531,,-1.1100000143051147,426.0,2.6294095516204834
SNL/MSU/DOE,Carbon prepreg[90/0]2S,90/0/90/0/0/90/0/90,Epoxy,54.400001525878906,,50.0,0.0,50.0,0.0,4.449999809265137,,,,,,,,,-65.5,-655.0,,,10.0,1.0,,-630.875,,61.66999816894531,,-1.1100000143051147,4.0,0.6020600199699402
SNL/MSU/DOE,Carbon prepreg[90/0]2S,90/0/90/0/0/90/0/90,Epoxy,55.29999923706055,,50.0,0.0,50.0,0.0,4.519999980926514,,,,,,,,,-64.80000305175781,-648.0,,,10.0,1.0,,-630.875,,61.66999816894531,,-1.1100000143051147,14.0,1.1461280584335327
SNL/MSU/DOE,Carbon prepreg[90/0]2S,90/0/90/0/0/90/0/90,Epoxy,54.79999923706055,,50.0,0.0,50.0,0.0,4.480000019073486,,,,,,,,,-64.0999984741211,-641.0,,,10.0,1.0,,-630.875,,61.66999816894531,,-1.1100000143051147,2.0,0.3010300099849701
SNL/MSU/DOE,Carbon prepreg[90/0]2S,90/0/90/0/0/90/0/90,Epoxy,55.70000076293945,,50.0,0.0,50.0,0.0,4.550000190734863,,,,,,,,,-63.400001525878906,-634.0,,,10.0,1.0,,-630.875,,61.66999816894531,,-1.1100000143051147,1181.0,3.0722498893737793
SNL/MSU/DOE,Carbon prepreg[90/0]2S,90/0/90/0/0/90/0/90,Epoxy,55.70000076293945,,50.0,0.0,50.0,0.0,4.550000190734863,,,,,,,,,-63.400001525878906,-634.0,,,10.0,1.0,,-630.875,,61.66999816894531,,-1.1100000143051147,5.0,0.6989700198173523
SNL/MSU/DOE,Carbon prepreg[90/0]2S,90/0/90/0/0/90/0/90,Epoxy,55.70000076293945,,50.0,0.0,50.0,0.0,4.550000190734863,,,,,,,,,-63.400001525878906,-634.0,,,10.0,1.0,,-630.875,,61.66999816894531,,-1.1100000143051147,2.0,0.3010300099849701
SNL/MSU/DOE,Carbon prepreg[90/0]2S,90/0/90/0/0/90/0/90,Epoxy,55.70000076293945,,50.0,0.0,50.0,0.0,4.599999904632568,,,,,,,,,-62.099998474121094,-621.0,,,10.0,1.0,,-630.875,,61.66999816894531,,-1.1100000143051147,90908.0,4.958601951599121
SNL/MSU/DOE,Carbon prepreg[90/0]2S,90/0/90/0/0/90/0/90,Epoxy,55.70000076293945,,50.0,0.0,50.0,0.0,4.599999904632568,,,,,,,,,-58.599998474121094,-586.0,,,10.0,1.0,,-630.875,,61.66999816894531,,-1.1100000143051147,33614.0,4.526520252227783
SNL/MSU/DOE,Carbon prepreg[90/0]2S,90/0/90/0/0/90/0/90,Epoxy,54.400001525878906,,50.0,0.0,50.0,0.0,4.710000038146973,,,,,,,,,-58.599998474121094,-586.0,,,10.0,1.0,,-630.875,,61.66999816894531,,-1.1100000143051147,492.0,2.691965103149414
SNL/MSU/DOE,Carbon prepreg[90/0]2S,90/0/90/0/0/90/0/90,Epoxy,56.0,,50.0,0.0,50.0,0.0,4.579999923706055,,,,,,,,,-58.599998474121094,-586.0,,,10.0,1.0,,-630.875,,61.66999816894531,,-1.1100000143051147,934.0,2.9703469276428223
SNL/MSU/DOE,Carbon prepreg[90/0]2S,90/0/90/0/0/90/0/90,Epoxy,55.29999923706055,,50.0,0.0,50.0,0.0,4.639999866485596,,,,,,,,,-57.20000076293945,-572.0,,,10.0,1.0,,-630.875,,61.66999816894531,,-1.1100000143051147,1201.0,3.079543113708496
SNL/MSU/DOE,Carbon prepreg[90/0]2S,90/0/90/0/0/90/0/90,Epoxy,54.099998474121094,,50.0,0.0,50.0,0.0,4.739999771118164,,,,,,,,,-55.20000076293945,-552.0,,,10.0,2.0,,-630.875,,61.66999816894531,,-1.1100000143051147,8056.0,3.9061193466186523
SNL/MSU/DOE,Carbon prepreg[90/0]2S,90/0/90/0/0/90/0/90,Epoxy,54.29999923706055,,50.0,0.0,50.0,0.0,4.71999979019165,,,,,,,,,-64.0999984741211,-641.0,,,10.0,1.0,,-630.875,,61.66999816894531,,-1.1100000143051147,3.0,0.4771212637424469
SNL/MSU/DOE,Carbon prepreg[90/0]2S,90/0/90/0/0/90/0/90,Epoxy,55.29999923706055,,50.0,0.0,50.0,0.0,4.519999980926514,,,,,,,,,-62.099998474121094,-621.0,,,10.0,1.0,,-630.875,,61.66999816894531,,-1.1100000143051147,2.0,0.3010300099849701
SNL/MSU/DOE,Carbon prepreg[90/0]2S,90/0/90/0/0/90/0/90,Epoxy,55.5,,50.0,0.0,50.0,0.0,4.619999885559082,,,,,,,,,-58.599998474121094,-586.0,,,10.0,1.0,,-630.875,,61.66999816894531,,-1.1100000143051147,1254.0,3.098297595977783
SNL/MSU/DOE,Carbon prepreg[90/0]2S,90/0/90/0/0/90/0/90,Epoxy,55.0,,50.0,0.0,50.0,0.0,4.659999847412109,,,,,,,,,-58.599998474121094,-586.0,,,10.0,2.0,,-630.875,,61.66999816894531,,-1.1100000143051147,236909.0,5.374581336975098
SNL/MSU/DOE,Carbon prepreg[90/0]2S,90/0/90/0/0/90/0/90,Epoxy,56.0,,50.0,0.0,50.0,0.0,4.579999923706055,,,,,,,,,-58.599998474121094,-586.0,,,10.0,2.0,,-630.875,,61.66999816894531,,-1.1100000143051147,6972.0,3.8433573246002197
SNL/MSU/DOE,Carbon prepreg[90/0]2S,90/0/90/0/0/90/0/90,Epoxy,55.0,,50.0,0.0,50.0,0.0,4.659999847412109,,,,,,,,,-57.20000076293945,-572.0,,,10.0,2.0,,-630.875,,61.66999816894531,,-1.1100000143051147,3352.0,3.525304079055786
SNL/MSU/DOE,Carbon prepreg[90/0]2S,90/0/90/0/0/90/0/90,Epoxy,55.400001525878906,,50.0,0.0,50.0,0.0,4.53000020980835,,,,,,,,,-55.20000076293945,-552.0,,,10.0,2.0,,-630.875,,61.66999816894531,,-1.1100000143051147,260626.0,5.416017532348633
SNL/MSU/DOE,Carbon prepreg[90/0]2S,90/0/90/0/0/90/0/90,Epoxy,55.5,,50.0,0.0,50.0,0.0,4.619999885559082,,,,,,,,,-55.20000076293945,-552.0,,,10.0,2.0,,-630.875,,61.66999816894531,,-1.1100000143051147,12101.0,4.082821369171143
SNL/MSU/DOE,Carbon prepreg[90/0]2S,90/0/90/0/0/90/0/90,Epoxy,56.0,,50.0,0.0,50.0,0.0,4.579999923706055,,,,,,,,,-55.20000076293945,-552.0,,,10.0,2.0,,-630.875,,61.66999816894531,,-1.1100000143051147,742.0,2.870404005050659
