Repository: Luwen-Zhang/SNEnsemble

# Copyright Notification

## Composites

We reformat and merge fatigue testing records from SNL/MSU/DOE, OptiMat, UPWIND, and FACT databases into a single database with careful considerations, including filtering invalid entries, rename variables, fix improper calculations in the records, to obtain clean and consistent data to fit machine 
learning usages. We leave the original format ("2019_SNL_MSU_DOE_Composite-Materials-Database_Wind_29pt0.xlsx" and "Optidat UPWIND 28_3_2017.xls") in the folder. Any derived database should be directly based on the original files instead of our merged database. We are not responsible for the accuracy of the testing records.

File: data/composite_database_04212023_1_mat_3.csv
Data source,Material_Code,Sequence,Resin Type,Waveform,Control,Fibre Volume Fraction,Fibre Weight Fraction,Percentage of Fibre in 0-deg Direction,Percentage of Fibre in 45-deg Direction,Percentage of Fibre in 90-deg Direction,Percentage of Fibre in Other Direction,Thickness,Tab Thickness,Width,Maximum Width,Minimum Width,Length,Gauge Length,Load Length,Area,Maximum Stress,Minimum Stress,Maximum Strain,Minimum Strain,R-value,Frequency,Static Maximum Tensile Stress,Static Maximum Compressive Stress,Static Elastic Modulus,Static Compressive Modulus,Static Maximum Tensile Strain,Static Maximum Compressive Strain,Cycles to Failure,log10(Cycles to Failure)
SNL/MSU/DOE,MD-QQ1-EP2-S[(±45)/(90)2]S,45/-45/90/90/90/90/-45/45,EP,UNK,UNK,52,,16,26,57,1,4.09000015258789,,,,,,,,,96.5,9.64999961853027,0.560000002384186,,0.100000001490116,1,148.235290527344,-274,17.5,,0.850588262081146,-1.58555555343628,62,1.79239165782928
SNL/MSU/DOE,MD-QQ1-EP2-S[(±45)/(90)2]S,45/-45/90/90/90/90/-45/45,EP,UNK,UNK,52,,16,26,57,1,4.09000015258789,,,,,,,,,96.5,9.64999961853027,0.560000002384186,,0.100000001490116,1,148.235290527344,-274,17.5,,0.850588262081146,-1.58555555343628,287,2.45788192749023
SNL/MSU/DOE,MD-QQ1-EP2-S[(±45)/(90)2]S,45/-45/90/90/90/90/-45/45,EP,UNK,UNK,52,,16,26,57,1,4.09000015258789,,,,,,,,,96.5,9.64999961853027,0.560000002384186,,0.100000001490116,1,148.235290527344,-274,17.5,,0.850588262081146,-1.58555555343628,208,2.31806325912476
SNL/MSU/DOE,MD-QQ1-EP2-S[(±45)/(90)2]S,45/-45/90/90/90/90/-45/45,EP,UNK,UNK,52,,16,26,57,1,4.09000015258789,,,,,,,,,82.6999969482422,8.27000045776367,0.479999989271164,,0.100000001490116,1,148.235290527344,-274,17.5,,0.850588262081146,-1.58555555343628,3627,3.55954766273499
SNL/MSU/DOE,MD-QQ1-EP2-S[(±45)/(90)2]S,45/-45/90/90/90/90/-45/45,EP,UNK,UNK,52,,16,26,57,1,4.09000015258789,,,,,,,,,82.6999969482422,8.27000045776367,0.479999989271164,,0.100000001490116,1,148.235290527344,-274,17.5,,0.850588262081146,-1.58555555343628,2336,3.36847281455994
SNL/MSU/DOE,MD-QQ1-EP2-S[(±45)/(90)2]S,45/-45/90/90/90/90/-45/45,EP,UNK,UNK,52,,16,26,57,1,4.09000015258789,,,,,,,,,82.6999969482422,8.27000045776367,0.479999989271164,,0.100000001490116,1,148.235290527344,-274,17.5,,0.850588262081146,-1.58555555343628,1095,3.03941416740418
SNL/MSU/DOE,MD-QQ1-EP2-S[(±45)/(90)2]S,45/-45/90/90/90/90/-45/45,EP,UNK,UNK,52,,16,26,57,1,4.09000015258789,,,,,,,,,69,6.90000009536743,0.400000005960465,,0.100000001490116,1,148.235290527344,-274,17.5,,0.850588262081146,-1.58555555343628,17549,4.24425220489502
SNL/MSU/DOE,MD-QQ1-EP2-S[(±45)/(90)2]S,45/-45/90/90/90/90/-45/45,EP,UNK,UNK,52,,16,26,57,1,4.09000015258789,,,,,,,,,69,6.90000009536743,0.400000005960465,,0.100000001490116,1,148.235290527344,-274,17.5,,0.850588262081146,-1.58555555343628,8825,3.94571471214294
SNL/MSU/DOE,MD-QQ1-EP2-S[(±45)/(90)2]S,45/-45/90/90/90/90/-45/45,EP,UNK,UNK,52,,16,26,57,1,4.09000015258789,,,,,,,,,69,6.90000009536743,0.400000005960465,,0.100000001490116,1,148.235290527344,-274,17.5,,0.850588262081146,-1.58555555343628,8289,3.91850209236145
SNL/MSU/DOE,MD-QQ1-EP2-S[(±45)/(90)2]S,45/-45/90/90/90/90/-45/45,EP,UNK,UNK,52,,16,26,57,1,4.09000015258789,,,,,,,,,51.7000007629395,5.17000007629395,0.300000011920929,,0.100000001490116,4,148.235290527344,-274,17.5,,0.850588262081146,-1.58555555343628,398920,5.60088586807251
SNL/MSU/DOE,MD-QQ1-EP2-S[(±45)/(90)2]S,45/-45/90/90/90/90/-45/45,EP,UNK,UNK,52,,16,26,57,1,4.09000015258789,,,,,,,,,51.7000007629395,5.17000007629395,0.300000011920929,,0.100000001490116,3,148.235290527344,-274,17.5,,0.850588262081146,-1.58555555343628,194107,5.28804111480713
SNL/MSU/DOE,MD-QQ1-EP2-S[(±45)/(90)2]S,45/-45/90/90/90/90/-45/45,EP,UNK,UNK,52,,16,26,57,1,4.09000015258789,,,,,,,,,51.7000007629395,5.17000007629395,0.300000011920929,,0.100000001490116,3,148.235290527344,-274,17.5,,0.850588262081146,-1.58555555343628,149945,5.17593193054199
SNL/MSU/DOE,MD-QQ1-EP2-S[(±45)/(90)2]S,45/-45/90/90/90/90/-45/45,EP,UNK,UNK,52,,16,26,57,1,4.09000015258789,,,,,,,,,41.4000015258789,4.1399998664856,0.239999994635582,,0.100000001490116,5,148.235290527344,-274,17.5,,0.850588262081146,-1.58555555343628,3901051,6.59118175506592
SNL/MSU/DOE,MD-QQ1-EP2-S[(±45)/(90)2]S,45/-45/90/90/90/90/-45/45,EP,UNK,UNK,52,,16,26,57,1,4.09000015258789,,,,,,,,,41.4000015258789,4.1399998664856,0.239999994635582,,0.100000001490116,5,148.235290527344,-274,17.5,,0.850588262081146,-1.58555555343628,4667537,6.6690878868103
SNL/MSU/DOE,MD-QQ1-EP2-S[(±45)/(90)2]S,45/-45/90/90/90/90/-45/45,EP,UNK,UNK,52,,16,26,57,1,4.09000015258789,,,,,,,,,41.4000015258789,4.1399998664856,0.239999994635582,,0.100000001490116,10,148.235290527344,-274,17.5,,0.850588262081146,-1.58555555343628,9707130,6.98709106445313
SNL/MSU/DOE,MD-QQ1-EP2-S[(±45)/(90)2]S,45/-45/90/90/90/90/-45/45,EP,UNK,UNK,52,,16,26,57,1,4.09000015258789,,,,,,,,,110,11,0.639999985694885,,0.100000001490116,1,148.235290527344,-274,17.5,,0.850588262081146,-1.58555555343628,52,1.71600329875946
SNL/MSU/DOE,MD-QQ1-EP2-S[(±45)/(90)2]S,45/-45/90/90/90/90/-45/45,EP,UNK,UNK,52,,16,26,57,1,4.09000015258789,,,,,,,,,110,11,0.639999985694885,,0.100000001490116,1,148.235290527344,-274,17.5,,0.850588262081146,-1.58555555343628,45,1.65321254730225
SNL/MSU/DOE,MD-QQ1-EP2-S[(±45)/(90)2]S,45/-45/90/90/90/90/-45/45,EP,UNK,UNK,52,,16,26,57,1,4.09000015258789,,,,,,,,,110,11,0.639999985694885,,0.100000001490116,1,148.235290527344,-274,17.5,,0.850588262081146,-1.58555555343628,8,0.903090000152588
SNL/MSU/DOE,MD-QQ1-EP2-S[(±45)/(90)2]S,45/-45/90/90/90/90/-45/45,EP,UNK,UNK,52,,16,26,57,1,4.09000015258789,,,,,,,,,69,-34.5,0.400000005960465,,-0.5,1,148.235290527344,-274,17.5,,0.850588262081146,-1.58555555343628,2868,3.45757913589478
SNL/MSU/DOE,MD-QQ1-EP2-S[(±45)/(90)2]S,45/-45/90/90/90/90/-45/45,EP,UNK,UNK,52,,16,26,57,1,4.09000015258789,,,,,,,,,69,-34.5,0.400000005960465,,-0.5,1,148.235290527344,-274,17.5,,0.850588262081146,-1.58555555343628,5085,3.70629096031189
SNL/MSU/DOE,MD-QQ1-EP2-S[(±45)/(90)2]S,45/-45/90/90/90/90/-45/45,EP,UNK,UNK,52,,16,26,57,1,4.09000015258789,,,,,,,,,69,-34.5,0.400000005960465,,-0.5,1,148.235290527344,-274,17.5,,0.850588262081146,-1.58555555343628,3476,3.54107975959778
SNL/MSU/DOE,MD-QQ1-EP2-S[(±45)/(90)2]S,45/-45/90/90/90/90/-45/45,EP,UNK,UNK,52,,16,26,57,1,4.09000015258789,,,,,,,,,51.7000007629395,-25.8500003814697,0.300000011920929,,-0.5,4,148.235290527344,-274,17.5,,0.850588262081146,-1.58555555343628,51543,4.7121696472168
SNL/MSU/DOE,MD-QQ1-EP2-S[(±45)/(90)2]S,45/-45/90/90/90/90/-45/45,EP,UNK,UNK,52,,16,26,57,1,4.09000015258789,,,,,,,,,51.7000007629395,-25.8500003814697,0.300000011920929,,-0.5,3,148.235290527344,-274,17.5,,0.850588262081146,-1.58555555343628,38220,4.58229064941406
SNL/MSU/DOE,MD-QQ1-EP2-S[(±45)/(90)2]S,45/-45/90/90/90/90/-45/45,EP,UNK,UNK,52,,16,26,57,1,4.09000015258789,,,,,,,,,51.7000007629395,-25.8500003814697,0.300000011920929,,-0.5,3,148.235290527344,-274,17.5,,0.850588262081146,-1.58555555343628,25040,4.39863443374634
SNL/MSU/DOE,MD-QQ1-EP2-S[(±45)/(90)2]S,45/-45/90/90/90/90/-45/45,EP,UNK,UNK,52,,16,26,57,1,4.09000015258789,,,,,,,,,34.5,-17.25,0.200000002980232,,-0.5,5,148.235290527344,-274,17.5,,0.850588262081146,-1.58555555343628,630522,5.79970026016235
SNL/MSU/DOE,MD-QQ1-EP2-S[(±45)/(90)2]S,45/-45/90/90/90/90/-45/45,EP,UNK,UNK,52,,16,26,57,1,4.09000015258789,,,,,,,,,34.5,-17.25,0.200000002980232,,-0.5,5,148.235290527344,-274,17.5,,0.850588262081146,-1.58555555343628,1649942,6.21746873855591
SNL/MSU/DOE,MD-QQ1-EP2-S[(±45)/(90)2]S,45/-45/90/90/90/90/-45/45,EP,UNK,UNK,52,,16,26,57,1,4.09000015258789,,,,,,,,,34.5,-17.25,0.200000002980232,,-0.5,5,148.235290527344,-274,17.5,,0.850588262081146,-1.58555555343628,3249939,6.51187515258789
SNL/MSU/DOE,MD-QQ1-EP2-S[(±45)/(90)2]S,45/-45/90/90/90/90/-45/45,EP,UNK,UNK,52,,16,26,57,1,4.09000015258789,,,,,,,,,82.6999969482422,-41.3499984741211,0.479999989271164,,-0.5,1,148.235290527344,-274,17.5,,0.850588262081146,-1.58555555343628,269,2.42975234985352
SNL/MSU/DOE,MD-QQ1-EP2-S[(±45)/(90)2]S,45/-45/90/90/90/90/-45/45,EP,UNK,UNK,52,,16,26,57,1,4.09000015258789,,,,,,,,,82.6999969482422,-41.3499984741211,0.479999989271164,,-0.5,1,148.235290527344,-274,17.5,,0.850588262081146,-1.58555555343628,867,2.9380190372467
SNL/MSU/DOE,MD-QQ1-EP2-S[(±45)/(90)2]S,45/-45/90/90/90/90/-45/45,EP,UNK,UNK,52,,16,26,57,1,4.09000015258789,,,,,,,,,82.6999969482422,-41.3499984741211,0.479999989271164,,-0.5,1,148.235290527344,-274,17.5,,0.850588262081146,-1.58555555343628,670,2.82607483863831
SNL/MSU/DOE,MD-QQ1-EP2-S[(±45)/(90)2]S,45/-45/90/90/90/90/-45/45,EP,UNK,UNK,52,,16,26,57,1,4.09000015258789,,,,,,,,,96.5,-48.25,0.560000002384186,,-0.5,1,148.235290527344,-274,17.5,,0.850588262081146,-1.58555555343628,114,2.05690479278564
SNL/MSU/DOE,MD-QQ1-EP2-S[(±45)/(90)2]S,45/-45/90/90/90/90/-45/45,EP,UNK,UNK,52,,16,26,57,1,4.09000015258789,,,,,,,,,96.5,-48.25,0.560000002384186,,-0.5,1,148.235290527344,-274,17.5,,0.850588262081146,-1.58555555343628,486,2.68663620948792
SNL/MSU/DOE,MD-QQ1-EP2-S[(±45)/(90)2]S,45/-45/90/90/90/90/-45/45,EP,UNK,UNK,52,,16,26,57,1,4.09000015258789,,,,,,,,,96.5,-48.25,0.560000002384186,,-0.5,1,148.235290527344,-274,17.5,,0.850588262081146,-1.58555555343628,158,2.19865703582764
SNL/MSU/DOE,MD-QQ1-EP2-S[(±45)/(90)2]S,45/-45/90/90/90/90/-45/45,EP,UNK,UNK,52,,16,26,57,1,4.09000015258789,,,,,,,,,124,-62,0.72000002861023,,-0.5,1,148.235290527344,-274,17.5,,0.850588262081146,-1.58555555343628,11,1.04139268398285
SNL/MSU/DOE,MD-QQ1-EP2-S[(±45)/(90)2]S,45/-45/90/90/90/90/-45/45,EP,UNK,UNK,52,,16,26,57,1,4.09000015258789,,,,,,,,,124,-62,0.72000002861023,,-0.5,1,148.235290527344,-274,17.5,,0.850588262081146,-1.58555555343628,4,0.60206001996994
SNL/MSU/DOE,MD-QQ1-EP2-S[(±45)/(90)2]S,45/-45/90/90/90/90/-45/45,EP,UNK,UNK,52,,16,26,57,1,4.09000015258789,,,,,,,,,124,-62,0.72000002861023,,-0.5,1,148.235290527344,-274,17.5,,0.850588262081146,-1.58555555343628,64,1.80618000030518
SNL/MSU/DOE,MD-QQ1-EP2-S[(±45)/(90)2]S,45/-45/90/90/90/90/-45/45,EP,UNK,UNK,52,,16,26,57,1,4.09000015258789,,,,,,,,,34.5,-34.5,0.200000002980232,,-1,4,148.235290527344,-274,17.5,,0.850588262081146,-1.58555555343628,643462,5.80852270126343
SNL/MSU/DOE,MD-QQ1-EP2-S[(±45)/(90)2]S,45/-45/90/90/90/90/-45/45,EP,UNK,UNK,52,,16,26,57,1,4.09000015258789,,,,,,,,,34.5,-34.5,0.200000002980232,,-1,4,148.235290527344,-274,17.5,,0.850588262081146,-1.58555555343628,1011467,6.00495195388794
SNL/MSU/DOE,MD-QQ1-EP2-S[(±45)/(90)2]S,45/-45/90/90/90/90/-45/45,EP,UNK,UNK,52,,16,26,57,1,4.09000015258789,,,,,,,,,34.5,-34.5,0.200000002980232,,-1,4,148.235290527344,-274,17.5,,0.850588262081146,-1.58555555343628,413001,5.61595106124878
SNL/MSU/DOE,MD-QQ1-EP2-S[(±45)/(90)2]S,45/-45/90/90/90/90/-45/45,EP,UNK,UNK,52,,16,26,57,1,4.09000015258789,,,,,,,,,51.7000007629395,-51.7000007629395,0.300000011920929,,-1,2,148.235290527344,-274,17.5,,0.850588262081146,-1.58555555343628,21363,4.32966232299805
SNL/MSU/DOE,MD-QQ1-EP2-S[(±45)/(90)2]S,45/-45/90/90/90/90/-45/45,EP,UNK,UNK,52,,16,26,57,1,4.09000015258789,,,,,,,,,51.7000007629395,-51.7000007629395,0.300000011920929,,-1,2,148.235290527344,-274,17.5,,0.850588262081146,-1.58555555343628,59373,4.77358913421631
SNL/MSU/DOE,MD-QQ1-EP2-S[(±45)/(90)2]S,45/-45/90/90/90/90/-45/45,EP,UNK,UNK,52,,16,26,57,1,4.09000015258789,,,,,,,,,51.7000007629395,-51.7000007629395,0.300000011920929,,-1,2,148.235290527344,-274,17.5,,0.850588262081146,-1.58555555343628,25129,4.40017509460449
SNL/MSU/DOE,MD-QQ1-EP2-S[(±45)/(90)2]S,45/-45/90/90/90/90/-45/45,EP,UNK,UNK,52,,16,26,57,1,4.09000015258789,,,,,,,,,41.4000015258789,-41.4000015258789,0.239999994635582,,-1,3,148.235290527344,-274,17.5,,0.850588262081146,-1.58555555343628,164739,5.21679639816284
SNL/MSU/DOE,MD-QQ1-EP2-S[(±45)/(90)2]S,45/-45/90/90/90/90/-45/45,EP,UNK,UNK,52,,16,26,57,1,4.09000015258789,,,,,,,,,41.4000015258789,-41.4000015258789,0.239999994635582,,-1,3,148.235290527344,-274,17.5,,0.850588262081146,-1.58555555343628,235916,5.37275743484497
SNL/MSU/DOE,MD-QQ1-EP2-S[(±45)/(90)2]S,45/-45/90/90/90/90/-45/45,EP,UNK,UNK,52,,16,26,57,1,4.09000015258789,,,,,,,,,41.4000015258789,-41.4000015258789,0.239999994635582,,-1,3,148.235290527344,-274,17.5,,0.850588262081146,-1.58555555343628,483868,5.68472671508789
SNL/MSU/DOE,MD-QQ1-EP2-S[(±45)/(90)2]S,45/-45/90/90/90/90/-45/45,EP,UNK,UNK,52,,16,26,57,1,4.09000015258789,,,,,,,,,69,-69,0.400000005960465,,-1,1,148.235290527344,-274,17.5,,0.850588262081146,-1.58555555343628,1479,3.16996812820435
SNL/MSU/DOE,MD-QQ1-EP2-S[(±45)/(90)2]S,45/-45/90/90/90/90/-45/45,EP,UNK,UNK,52,,16,26,57,1,4.09000015258789,,,,,,,,,69,-69,0.400000005960465,,-1,1,148.235290527344,-274,17.5,,0.850588262081146,-1.58555555343628,5425,3.73439979553223
SNL/MSU/DOE,MD-QQ1-EP2-S[(±45)/(90)2]S,45/-45/90/90/90/90/-45/45,EP,UNK,UNK,52,,16,26,57,1,4.09000015258789,,,,,,,,,69,-69,0.400000005960465,,-1,1,148.235290527344,-274,17.5,,0.850588262081146,-1.58555555343628,2702,3.43168544769287
SNL/MSU/DOE,MD-QQ1-EP2-S[(±45)/(90)2]S,45/-45/90/90/90/90/-45/45,EP,UNK,UNK,52,,16,26,57,1,4.09000015258789,,,,,,,,,86.1999969482422,-86.1999969482422,0.5,,-1,1,148.235290527344,-274,17.5,,0.850588262081146,-1.58555555343628,628,2.79795956611633
SNL/MSU/DOE,MD-QQ1-EP2-S[(±45)/(90)2]S,45/-45/90/90/90/90/-45/45,EP,UNK,UNK,52,,16,26,57,1,4.09000015258789,,,,,,,,,86.1999969482422,-86.1999969482422,0.5,,-1,1,148.235290527344,-274,17.5,,0.850588262081146,-1.58555555343628,531,2.72509455680847
SNL/MSU/DOE,MD-QQ1-EP2-S[(±45)/(90)2]S,45/-45/90/90/90/90/-45/45,EP,UNK,UNK,52,,16,26,57,1,4.09000015258789,,,,,,,,,86.1999969482422,-86.1999969482422,0.5,,-1,1,148.235290527344,-274,17.5,,0.850588262081146,-1.58555555343628,483,2.68394708633423
SNL/MSU/DOE,MD-QQ1-EP2-S[(±45)/(90)2]S,45/-45/90/90/90/90/-45/45,EP,UNK,UNK,52,,16,26,57,1,4.09000015258789,,,,,,,,,82.6999969482422,-82.6999969482422,0.479999989271164,,-1,1,148.235290527344,-274,17.5,,0.850588262081146,-1.58555555343628,443,2.64640378952026
SNL/MSU/DOE,MD-QQ1-EP2-S[(±45)/(90)2]S,45/-45/90/90/90/90/-45/45,EP,UNK,UNK,52,,16,26,57,1,4.09000015258789,,,,,,,,,82.6999969482422,-82.6999969482422,0.479999989271164,,-1,1,148.235290527344,-274,17.5,,0.850588262081146,-1.58555555343628,1302,3.11461091041565
SNL/MSU/DOE,MD-QQ1-EP2-S[(±45)/(90)2]S,45/-45/90/90/90/90/-45/45,EP,UNK,UNK,52,,16,26,57,1,4.09000015258789,,,,,,,,,82.6999969482422,-82.6999969482422,0.479999989271164,,-1,1,148.235290527344,-274,17.5,,0.850588262081146,-1.58555555343628,1609,3.20655608177185
SNL/MSU/DOE,MD-QQ1-EP2-S[(±45)/(90)2]S,45/-45/90/90/90/90/-45/45,EP,UNK,UNK,52,,16,26,57,1,4.09000015258789,,,,,,,,,96.5,-96.5,0.560000002384186,,-1,1,148.235290527344,-274,17.5,,0.850588262081146,-1.58555555343628,88,1.94448268413544
SNL/MSU/DOE,MD-QQ1-EP2-S[(±45)/(90)2]S,45/-45/90/90/90/90/-45/45,EP,UNK,UNK,52,,16,26,57,1,4.09000015258789,,,,,,,,,96.5,-96.5,0.560000002384186,,-1,1,148.235290527344,-274,17.5,,0.850588262081146,-1.58555555343628,548,2.73878049850464
SNL/MSU/DOE,MD-QQ1-EP2-S[(±45)/(90)2]S,45/-45/90/90/90/90/-45/45,EP,UNK,UNK,52,,16,26,57,1,4.09000015258789,,,,,,,,,96.5,-96.5,0.560000002384186,,-1,1,148.235290527344,-274,17.5,,0.850588262081146,-1.58555555343628,359,2.55509448051453
SNL/MSU/DOE,MD-QQ1-EP2-S[(±45)/(90)2]S,45/-45/90/90/90/90/-45/45,EP,UNK,UNK,52,,16,26,57,1,4.09000015258789,,,,,,,,,27.6000003814697,-27.6000003814697,0.159999996423721,,-1,5,148.235290527344,-274,17.5,,0.850588262081146,-1.58555555343628,6502949,6.8131103515625
SNL/MSU/DOE,MD-QQ1-EP2-S[(±45)/(90)2]S,45/-45/90/90/90/90/-45/45,EP,UNK,UNK,52,,16,26,57,1,4.09000015258789,,,,,,,,,110,-110,0.639999985694885,,-1,1,148.235290527344,-274,17.5,,0.850588262081146,-1.58555555343628,13,1.11394333839417
SNL/MSU/DOE,MD-QQ1-EP2-S[(±45)/(90)2]S,45/-45/90/90/90/90/-45/45,EP,UNK,UNK,52,,16,26,57,1,4.09000015258789,,,,,,,,,110,-110,0.639999985694885,,-1,1,148.235290527344,-274,17.5,,0.850588262081146,-1.58555555343628,48,1.68124127388
SNL/MSU/DOE,MD-QQ1-EP2-S[(±45)/(90)2]S,45/-45/90/90/90/90/-45/45,EP,UNK,UNK,52,,16,26,57,1,4.09000015258789,,,,,,,,,110,-110,0.639999985694885,,-1,1,148.235290527344,-274,17.5,,0.850588262081146,-1.58555555343628,27,1.43136382102966
SNL/MSU/DOE,MD-QQ1-EP2-S[(±45)/(90)2]S,45/-45/90/90/90/90/-45/45,EP,UNK,UNK,52,,16,26,57,1,4.09000015258789,,,,,,,,,-17.2000007629395,-172,,-1,10,1,148.235290527344,-274,17.5,,0.850588262081146,-1.58555555343628,1210,3.0827853679657
SNL/MSU/DOE,MD-QQ1-EP2-S[(±45)/(90)2]S,45/-45/90/90/90/90/-45/45,EP,UNK,UNK,52,,16,26,57,1,4.09000015258789,,,,,,,,,-17.2000007629395,-172,,-1,10,2,148.235290527344,-274,17.5,,0.850588262081146,-1.58555555343628,2859,3.45621418952942
SNL/MSU/DOE,MD-QQ1-EP2-S[(±45)/(90)2]S,45/-45/90/90/90/90/-45/45,EP,UNK,UNK,52,,16,26,57,1,4.09000015258789,,,,,,,,,-17.2000007629395,-172,,-1,10,2,148.235290527344,-274,17.5,,0.850588262081146,-1.58555555343628,966,2.98497724533081
SNL/MSU/DOE,MD-QQ1-EP2-S[(±45)/(90)2]S,45/-45/90/90/90/90/-45/45,EP,UNK,UNK,52,,16,26,57,1,4.09000015258789,,,,,,,,,-13.8000001907349,-138,,-0.800000011920929,10,4,148.235290527344,-274,17.5,,0.850588262081146,-1.58555555343628,241866,5.38357496261597
SNL/MSU/DOE,MD-QQ1-EP2-S[(±45)/(90)2]S,45/-45/90/90/90/90/-45/45,EP,UNK,UNK,52,,16,26,57,1,4.09000015258789,,,,,,,,,-13.8000001907349,-138,,-0.800000011920929,10,4,148.235290527344,-274,17.5,,0.850588262081146,-1.58555555343628,825628,5.91678428649902
SNL/MSU/DOE,MD-QQ1-EP2-S[(±45)/(90)2]S,45/-45/90/90/90/90/-45/45,EP,UNK,UNK,52,,16,26,57,1,4.09000015258789,,,,,,,,,-13.8000001907349,-138,,-0.800000011920929,10,4,148.235290527344,-274,17.5,,0.850588262081146,-1.58555555343628,267425,5.42720222473145
SNL/MSU/DOE,MD-QQ1-EP2-S[(±45)/(90)2]S,45/-45/90/90/90/90/-45/45,EP,UNK,UNK,52,,16,26,57,1,4.09000015258789,,,,,,,,,-12.3999996185303,-124,,-0.72000002861023,10,6,148.235290527344,-274,17.5,,0.850588262081146,-1.58555555343628,1924718,6.28436708450317
SNL/MSU/DOE,MD-QQ1-EP2-S[(±45)/(90)2]S,45/-45/90/90/90/90/-45/45,EP,UNK,UNK,52,,16,26,57,1,4.09000015258789,,,,,,,,,-12.3999996185303,-124,,-0.72000002861023,10,6,148.235290527344,-274,17.5,,0.850588262081146,-1.58555555343628,7345474,6.86601972579956
SNL/MSU/DOE,MD-QQ1-EP2-S[(±45)/(90)2]S,45/-45/90/90/90/90/-45/45,EP,UNK,UNK,52,,16,26,57,1,4.09000015258789,,,,,,,,,-15.5,-155,,-0.899999976158142,10,4,148.235290527344,-274,17.5,,0.850588262081146,-1.58555555343628,27153,4.43381786346436
SNL/MSU/DOE,MD-QQ1-EP2-S[(±45)/(90)2]S,45/-45/90/90/90/90/-45/45,EP,UNK,UNK,52,,16,26,57,1,4.09000015258789,,,,,,,,,-15.5,-155,,-0.899999976158142,10,4,148.235290527344,-274,17.5,,0.850588262081146,-1.58555555343628,63190,4.80064821243286
SNL/MSU/DOE,MD-QQ1-EP2-S[(±45)/(90)2]S,45/-45/90/90/90/90/-45/45,EP,UNK,UNK,52,,16,26,57,1,4.09000015258789,,,,,,,,,-15.5,-155,,-0.899999976158142,10,4,148.235290527344,-274,17.5,,0.850588262081146,-1.58555555343628,35299,4.54776239395142
SNL/MSU/DOE,MD-QQ1-EP2-S[(±45)/(90)2]S,45/-45/90/90/90/90/-45/45,EP,UNK,UNK,52,,16,26,57,1,4.09000015258789,,,,,,,,,-19,-190,,-1.10000002384186,10,1,148.235290527344,-274,17.5,,0.850588262081146,-1.58555555343628,213,2.32837963104248
SNL/MSU/DOE,MD-QQ1-EP2-S[(±45)/(90)2]S,45/-45/90/90/90/90/-45/45,EP,UNK,UNK,52,,16,26,57,1,4.09000015258789,,,,,,,,,-19,-190,,-1.10000002384186,10,1,148.235290527344,-274,17.5,,0.850588262081146,-1.58555555343628,153,2.18469142913818
SNL/MSU/DOE,MD-QQ1-EP2-S[(±45)/(90)2]S,45/-45/90/90/90/90/-45/45,EP,UNK,UNK,52,,16,26,57,1,4.09000015258789,,,,,,,,,-19,-190,,-1.10000002384186,10,1,148.235290527344,-274,17.5,,0.850588262081146,-1.58555555343628,546,2.73719263076782
SNL/MSU/DOE,MD-QQ1-EP2-S[(±45)/(90)2]S,45/-45/90/90/90/90/-45/45,EP,UNK,UNK,52,,16,26,57,1,4.09000015258789,,,,,,,,,-20.7000007629395,-207,,-1.20000004768372,10,1,148.235290527344,-274,17.5,,0.850588262081146,-1.58555555343628,32,1.50514996051788
SNL/MSU/DOE,MD-QQ1-EP2-S[(±45)/(90)2]S,45/-45/90/90/90/90/-45/45,EP,UNK,UNK,52,,16,26,57,1,4.09000015258789,,,,,,,,,-20.7000007629395,-207,,-1.20000004768372,10,1,148.235290527344,-274,17.5,,0.850588262081146,-1.58555555343628,7,0.84509801864624
SNL/MSU/DOE,MD-QQ1-EP2-S[(±45)/(90)2]S,45/-45/90/90/90/90/-45/45,EP,UNK,UNK,52,,16,26,57,1,4.09000015258789,,,,,,,,,-20.7000007629395,-207,,-1.20000004768372,10,1,148.235290527344,-274,17.5,,0.850588262081146,-1.58555555343628,38,1.57978355884552
SNL/MSU/DOE,MD-QQ1-EP2-S[(±45)/(90)2]S,45/-45/90/90/90/90/-45/45,EP,UNK,UNK,52,,16,26,57,1,4.09000015258789,,,,,,,,,41.3499984741211,-82.6999969482422,0.239999994635582,-0.479999989271164,-2,2,148.235290527344,-274,17.5,,0.850588262081146,-1.58555555343628,42626,4.62967443466187
SNL/MSU/DOE,MD-QQ1-EP2-S[(±45)/(90)2]S,45/-45/90/90/90/90/-45/45,EP,UNK,UNK,52,,16,26,57,1,4.09000015258789,,,,,,,,,34.5,-69,0.200000002980232,-0.400000005960465,-2,4,148.235290527344,-274,17.5,,0.850588262081146,-1.58555555343628,2052270,6.31223440170288
SNL/MSU/DOE,MD-QQ1-EP2-S[(±45)/(90)2]S,45/-45/90/90/90/90/-45/45,EP,UNK,UNK,52,,16,26,57,1,4.09000015258789,,,,,,,,,37.9000015258789,-75.8000030517578,0.219999998807907,-0.439999997615814,-2,3,148.235290527344,-274,17.5,,0.850588262081146,-1.58555555343628,260627,5.41601943969727
SNL/MSU/DOE,MD-QQ1-EP2-S[(±45)/(90)2]S,45/-45/90/90/90/90/-45/45,EP,UNK,UNK,52,,16,26,57,1,4.09000015258789,,,,,,,,,37.9000015258789,-75.8000030517578,0.219999998807907,-0.439999997615814,-2,3,148.235290527344,-274,17.5,,0.850588262081146,-1.58555555343628,623080,5.79454374313355
SNL/MSU/DOE,MD-QQ1-EP2-S[(±45)/(90)2]S,45/-45/90/90/90/90/-45/45,EP,UNK,UNK,52,,16,26,57,1,4.09000015258789,,,,,,,,,37.9000015258789,-75.8000030517578,0.219999998807907,-0.439999997615814,-2,3,148.235290527344,-274,17.5,,0.850588262081146,-1.58555555343628,336937,5.52754878997803
SNL/MSU/DOE,MD-QQ1-EP2-S[(±45)/(90)2]S,45/-45/90/90/90/90/-45/45,EP,UNK,UNK,52,,16,26,57,1,4.09000015258789,,,,,,,,,41.3499984741211,-82.6999969482422,0.239999994635582,-0.479999989271164,-2,3,148.235290527344,-274,17.5,,0.850588262081146,-1.58555555343628,96448,4.98429346084595
SNL/MSU/DOE,MD-QQ1-EP2-S[(±45)/(90)2]S,45/-45/90/90/90/90/-45/45,EP,UNK,UNK,52,,16,26,57,1,4.09000015258789,,,,,,,,,41.3499984741211,-82.6999969482422,0.239999994635582,-0.479999989271164,-2,3,148.235290527344,-274,17.5,,0.850588262081146,-1.58555555343628,129491,5.11223936080933
SNL/MSU/DOE,MD-QQ1-EP2-S[(±45)/(90)2]S,45/-45/90/90/90/90/-45/45,EP,UNK,UNK,52,,16,26,57,1,4.09000015258789,,,,,,,,,34.5,-69,0.200000002980232,-0.400000005960465,-2,5,148.235290527344,-274,17.5,,0.850588262081146,-1.58555555343628,710789,5.85174083709717
SNL/MSU/DOE,MD-QQ1-EP2-S[(±45)/(90)2]S,45/-45/90/90/90/90/-45/45,EP,UNK,UNK,52,,16,26,57,1,4.09000015258789,,,,,,,,,48.25,-96.5,0.280000001192093,-0.560000002384186,-2,1,148.235290527344,-274,17.5,,0.850588262081146,-1.58555555343628,15031,4.17698764801025
SNL/MSU/DOE,MD-QQ1-EP2-S[(±45)/(90)2]S,45/-45/90/90/90/90/-45/45,EP,UNK,UNK,52,,16,26,57,1,4.09000015258789,,,,,,,,,48.25,-96.5,0.280000001192093,-0.560000002384186,-2,2,148.235290527344,-274,17.5,,0.850588262081146,-1.58555555343628,14062,4.14804697036743
SNL/MSU/DOE,MD-QQ1-EP2-S[(±45)/(90)2]S,45/-45/90/90/90/90/-45/45,EP,UNK,UNK,52,,16,26,57,1,4.09000015258789,,,,,,,,,48.25,-96.5,0.280000001192093,-0.560000002384186,-2,1,148.235290527344,-274,17.5,,0.850588262081146,-1.58555555343628,28509,4.45498180389404
SNL/MSU/DOE,MD-QQ1-EP2-S[(±45)/(90)2]S,45/-45/90/90/90/90/-45/45,EP,UNK,UNK,52,,16,26,57,1,4.09000015258789,,,,,,,,,34.5,-69,0.200000002980232,-0.400000005960465,-2,4,148.235290527344,-274,17.5,,0.850588262081146,-1.58555555343628,479006,5.68034076690674
SNL/MSU/DOE,MD-QQ1-EP2-S[(±45)/(90)2]S,45/-45/90/90/90/90/-45/45,EP,UNK,UNK,52,,16,26,57,1,4.09000015258789,,,,,,,,,69,-138,0.400000005960465,-0.800000011920929,-2,1,148.235290527344,-274,17.5,,0.850588262081146,-1.58555555343628,1050,3.02118921279907
SNL/MSU/DOE,MD-QQ1-EP2-S[(±45)/(90)2]S,45/-45/90/90/90/90/-45/45,EP,UNK,UNK,52,,16,26,57,1,4.09000015258789,,,,,,,,,69,-138,0.400000005960465,-0.800000011920929,-2,1,148.235290527344,-274,17.5,,0.850588262081146,-1.58555555343628,1496,3.17493152618408
SNL/MSU/DOE,MD-QQ1-EP2-S[(±45)/(90)2]S,45/-45/90/90/90/90/-45/45,EP,UNK,UNK,52,,16,26,57,1,4.09000015258789,,,,,,,,,69,-138,0.400000005960465,-0.800000011920929,-2,1,148.235290527344,-274,17.5,,0.850588262081146,-1.58555555343628,986,2.99387693405151
SNL/MSU/DOE,MD-QQ1-EP2-S[(±45)/(90)2]S,45/-45/90/90/90/90/-45/45,EP,UNK,UNK,52,,16,26,57,1,4.09000015258789,,,,,,,,,86,-172,0.5,-1,-2,1,148.235290527344,-274,17.5,,0.850588262081146,-1.58555555343628,187,2.27184152603149
SNL/MSU/DOE,MD-QQ1-EP2-S[(±45)/(90)2]S,45/-45/90/90/90/90/-45/45,EP,UNK,UNK,52,,16,26,57,1,4.09000015258789,,,,,,,,,86,-172,0.5,-1,-2,1,148.235290527344,-274,17.5,,0.850588262081146,-1.58555555343628,90,1.95424246788025
SNL/MSU/DOE,MD-QQ1-EP2-S[(±45)/(90)2]S,45/-45/90/90/90/90/-45/45,EP,UNK,UNK,52,,16,26,57,1,4.09000015258789,,,,,,,,,86,-172,0.5,-1,-2,1,148.235290527344,-274,17.5,,0.850588262081146,-1.58555555343628,137,2.13672065734863
SNL/MSU/DOE,MD-QQ1-EP2-S[(±45)/(90)2]S,45/-45/90/90/90/90/-45/45,EP,UNK,UNK,52,,16,26,57,1,4.09000015258789,,,,,,,,,27.6000003814697,-55.2000007629395,0.159999996423721,-0.319999992847443,-2,5,148.235290527344,-274,17.5,,0.850588262081146,-1.58555555343628,4700080,6.67210531234741
SNL/MSU/DOE,MD-QQ1-EP2-S[(±45)/(90)2]S,45/-45/90/90/90/90/-45/45,EP,UNK,UNK,52,,16,26,57,1,4.09000015258789,,,,,,,,,27.6000003814697,-55.2000007629395,0.159999996423721,-0.319999992847443,-2,5,148.235290527344,-274,17.5,,0.850588262081146,-1.58555555343628,6518369,6.81413888931274
SNL/MSU/DOE,MD-QQ1-EP2-S[(±45)/(90)2]S,45/-45/90/90/90/90/-45/45,EP,UNK,UNK,52,,16,26,57,1,4.09000015258789,,,,,,,,,95,-190,0.550000011920929,-1.10000002384186,-2,1,148.235290527344,-274,17.5,,0.850588262081146,-1.58555555343628,59,1.77085196971893
SNL/MSU/DOE,MD-QQ1-EP2-S[(±45)/(90)2]S,45/-45/90/90/90/90/-45/45,EP,UNK,UNK,52,,16,26,57,1,4.09000015258789,,,,,,,,,95,-190,0.550000011920929,-1.10000002384186,-2,1,148.235290527344,-274,17.5,,0.850588262081146,-1.58555555343628,41,1.61278390884399
SNL/MSU/DOE,MD-QQ1-EP2-S[(±45)/(90)2]S,45/-45/90/90/90/90/-45/45,EP,UNK,UNK,52,,16,26,57,1,4.09000015258789,,,,,,,,,95,-190,0.550000011920929,-1.10000002384186,-2,1,148.235290527344,-274,17.5,,0.850588262081146,-1.58555555343628,36,1.55630254745483
SNL/MSU/DOE,MD-QQ1-EP2-S[(±45)/(90)2]S,45/-45/90/90/90/90/-45/45,EP,UNK,UNK,52,,16,26,57,1,4.09000015258789,,,,,,,,,51.7000007629395,25.8500003814697,0.300000011920929,0.150000005960464,0.5,7,148.235290527344,-274,17.5,,0.850588262081146,-1.58555555343628,4057993,6.60831117630005
SNL/MSU/DOE,MD-QQ1-EP2-S[(±45)/(90)2]S,45/-45/90/90/90/90/-45/45,EP,UNK,UNK,52,,16,26,57,1,4.09000015258789,,,,,,,,,51.7000007629395,25.8500003814697,0.300000011920929,0.150000005960464,0.5,7,148.235290527344,-274,17.5,,0.850588262081146,-1.58555555343628,2034287,6.30841207504273
SNL/MSU/DOE,MD-QQ1-EP2-S[(±45)/(90)2]S,45/-45/90/90/90/90/-45/45,EP,UNK,UNK,52,,16,26,57,1,4.09000015258789,,,,,,,,,51.7000007629395,25.8500003814697,0.300000011920929,0.150000005960464,0.5,7,148.235290527344,-274,17.5,,0.850588262081146,-1.58555555343628,5014836,6.70025682449341
SNL/MSU/DOE,MD-QQ1-EP2-S[(±45)/(90)2]S,45/-45/90/90/90/90/-45/45,EP,UNK,UNK,52,,16,26,57,1,4.09000015258789,,,,,,,,,62.0999984741211,31.0499992370605,0.360000014305115,0.180000007152557,0.5,4,148.235290527344,-274,17.5,,0.850588262081146,-1.58555555343628,329588,5.51797151565552
SNL/MSU/DOE,MD-QQ1-EP2-S[(±45)/(90)2]S,45/-45/90/90/90/90/-45/45,EP,UNK,UNK,52,,16,26,57,1,4.09000015258789,,,,,,,,,62.0999984741211,31.0499992370605,0.360000014305115,0.180000007152557,0.5,4,148.235290527344,-274,17.5,,0.850588262081146,-1.58555555343628,457698,5.66057920455933
SNL/MSU/DOE,MD-QQ1-EP2-S[(±45)/(90)2]S,45/-45/90/90/90/90/-45/45,EP,UNK,UNK,52,,16,26,57,1,4.09000015258789,,,,,,,,,62.0999984741211,31.0499992370605,0.360000014305115,0.180000007152557,0.5,4,148.235290527344,-274,17.5,,0.850588262081146,-1.58555555343628,279068,5.44571018218994
SNL/MSU/DOE,MD-QQ1-EP2-S[(±45)/(90)2]S,45/-45/90/90/90/90/-45/45,EP,UNK,UNK,52,,16,26,57,1,4.09000015258789,,,,,,,,,82.6999969482422,41.3499984741211,0.479999989271164,0.239999994635582,0.5,2,148.235290527344,-274,17.5,,0.850588262081146,-1.58555555343628,16189,4.20921993255615
SNL/MSU/DOE,MD-QQ1-EP2-S[(±45)/(90)2]S,45/-45/90/90/90/90/-45/45,EP,UNK,UNK,52,,16,26,57,1,4.09000015258789,,,,,,,,,82.6999969482422,41.3499984741211,0.479999989271164,0.239999994635582,0.5,2,148.235290527344,-274,17.5,,0.850588262081146,-1.58555555343628,10671,4.02820491790772
SNL/MSU/DOE,MD-QQ1-EP2-S[(±45)/(90)2]S,45/-45/90/90/90/90/-45/45,EP,UNK,UNK,52,,16,26,57,1,4.09000015258789,,,,,,,,,82.6999969482422,41.3499984741211,0.479999989271164,0.239999994635582,0.5,2,148.235290527344,-274,17.5,,0.850588262081146,-1.58555555343628,14236,4.15338802337647
SNL/MSU/DOE,MD-QQ1-EP2-S[(±45)/(90)2]S,45/-45/90/90/90/90/-45/45,EP,UNK,UNK,52,,16,26,57,1,4.09000015258789,,,,,,,,,110,55,0.639999985694885,0.319999992847443,0.5,1,148.235290527344,-274,17.5,,0.850588262081146,-1.58555555343628,98,1.99122607707977
SNL/MSU/DOE,MD-QQ1-EP2-S[(±45)/(90)2]S,45/-45/90/90/90/90/-45/45,EP,UNK,UNK,52,,16,26,57,1,4.09000015258789,,,,,,,,,110,55,0.639999985694885,0.319999992847443,0.5,1,148.235290527344,-274,17.5,,0.850588262081146,-1.58555555343628,131,2.11727118492126
SNL/MSU/DOE,MD-QQ1-EP2-S[(±45)/(90)2]S,45/-45/90/90/90/90/-45/45,EP,UNK,UNK,52,,16,26,57,1,4.09000015258789,,,,,,,,,110,55,0.639999985694885,0.319999992847443,0.5,1,148.235290527344,-274,17.5,,0.850588262081146,-1.58555555343628,100,2
SNL/MSU/DOE,MD-QQ1-EP2-S[(±45)/(90)2]S,45/-45/90/90/90/90/-45/45,EP,UNK,UNK,52,,16,26,57,1,4.09000015258789,,,,,,,,,96.5,48.25,0.560000002384186,0.280000001192093,0.5,2,148.235290527344,-274,17.5,,0.850588262081146,-1.58555555343628,2747,3.4388587474823
SNL/MSU/DOE,MD-QQ1-EP2-S[(±45)/(90)2]S,45/-45/90/90/90/90/-45/45,EP,UNK,UNK,52,,16,26,57,1,4.09000015258789,,,,,,,,,96.5,48.25,0.560000002384186,0.280000001192093,0.5,2,148.235290527344,-274,17.5,,0.850588262081146,-1.58555555343628,261,2.41664052009583
SNL/MSU/DOE,MD-QQ1-EP2-S[(±45)/(90)2]S,45/-45/90/90/90/90/-45/45,EP,UNK,UNK,52,,16,26,57,1,4.09000015258789,,,,,,,,,96.5,48.25,0.560000002384186,0.280000001192093,0.5,2,148.235290527344,-274,17.5,,0.850588262081146,-1.58555555343628,723,2.85913825035095
SNL/MSU/DOE,MD-QQ1-EP2-S[(±45)/(90)2]S,45/-45/90/90/90/90/-45/45,EP,UNK,UNK,52,,16,26,57,1,4.09000015258789,,,,,,,,,124,62,0.72000002861023,0.360000014305115,0.5,1,148.235290527344,-274,17.5,,0.850588262081146,-1.58555555343628,9,0.954242527484894
SNL/MSU/DOE,MD-QQ1-EP2-S[(±45)/(90)2]S,45/-45/90/90/90/90/-45/45,EP,UNK,UNK,52,,16,26,57,1,4.09000015258789,,,,,,,,,124,62,0.72000002861023,0.360000014305115,0.5,1,148.235290527344,-274,17.5,,0.850588262081146,-1.58555555343628,81,1.90848505496979
SNL/MSU/DOE,MD-QQ1-EP2-S[(±45)/(90)2]S,45/-45/90/90/90/90/-45/45,EP,UNK,UNK,52,,16,26,57,1,4.09000015258789,,,,,,,,,124,62,0.72000002861023,0.360000014305115,0.5,1,148.235290527344,-274,17.5,,0.850588262081146,-1.58555555343628,14,1.14612805843353
SNL/MSU/DOE,MD-QQ1-EP2-S[(±45)/(90)2]S,45/-45/90/90/90/90/-45/45,EP,UNK,UNK,52,,16,26,57,1,4.09000015258789,,,,,,,,,62.0999984741211,43.4700012207031,0.360000014305115,0.252000004053116,0.699999988079071,7,148.235290527344,-274,17.5,,0.850588262081146,-1.58555555343628,4491416,6.65238332748413
SNL/MSU/DOE,MD-QQ1-EP2-S[(±45)/(90)2]S,45/-45/90/90/90/90/-45/45,EP,UNK,UNK,52,,16,26,57,1,4.09000015258789,,,,,,,,,96.5,67.5500030517578,0.560000002384186,0.391999989748001,0.699999988079071,3,148.235290527344,-274,17.5,,0.850588262081146,-1.58555555343628,39312,4.59452533721924
SNL/MSU/DOE,MD-QQ1-EP2-S[(±45)/(90)2]S,45/-45/90/90/90/90/-45/45,EP,UNK,UNK,52,,16,26,57,1,4.09000015258789,,,,,,,,,96.5,67.5500030517578,0.560000002384186,0.391999989748001,0.699999988079071,3,148.235290527344,-274,17.5,,0.850588262081146,-1.58555555343628,4981,3.69731664657593
SNL/MSU/DOE,MD-QQ1-EP2-S[(±45)/(90)2]S,45/-45/90/90/90/90/-45/45,EP,UNK,UNK,52,,16,26,57,1,4.09000015258789,,,,,,,,,96.5,67.5500030517578,0.560000002384186,0.391999989748001,0.699999988079071,2,148.235290527344,-274,17.5,,0.850588262081146,-1.58555555343628,9218,3.96463680267334
SNL/MSU/DOE,MD-QQ1-EP2-S[(±45)/(90)2]S,45/-45/90/90/90/90/-45/45,EP,UNK,UNK,52,,16,26,57,1,4.09000015258789,,,,,,,,,82.6999969482422,57.8899993896484,0.479999989271164,0.335999995470047,0.699999988079071,4,148.235290527344,-274,17.5,,0.850588262081146,-1.58555555343628,59934,4.77767324447632
SNL/MSU/DOE,MD-QQ1-EP2-S[(±45)/(90)2]S,45/-45/90/90/90/90/-45/45,EP,UNK,UNK,52,,16,26,57,1,4.09000015258789,,,,,,,,,82.6999969482422,57.8899993896484,0.479999989271164,0.335999995470047,0.699999988079071,4,148.235290527344,-274,17.5,,0.850588262081146,-1.58555555343628,40671,4.6092848777771
SNL/MSU/DOE,MD-QQ1-EP2-S[(±45)/(90)2]S,45/-45/90/90/90/90/-45/45,EP,UNK,UNK,52,,16,26,57,1,4.09000015258789,,,,,,,,,82.6999969482422,57.8899993896484,0.479999989271164,0.335999995470047,0.699999988079071,4,148.235290527344,-274,17.5,,0.850588262081146,-1.58555555343628,100171,5.00074195861816
SNL/MSU/DOE,MD-QQ1-EP2-S[(±45)/(90)2]S,45/-45/90/90/90/90/-45/45,EP,UNK,UNK,52,,16,26,57,1,4.09000015258789,,,,,,,,,69,48.2999992370606,0.400000005960465,0.280000001192093,0.699999988079071,5,148.235290527344,-274,17.5,,0.850588262081146,-1.58555555343628,7272919,6.86170864105225
SNL/MSU/DOE,MD-QQ1-EP2-S[(±45)/(90)2]S,45/-45/90/90/90/90/-45/45,EP,UNK,UNK,52,,16,26,57,1,4.09000015258789,,,,,,,,,75.8000030517578,53.060001373291,0.439999997615814,0.30799999833107,0.699999988079071,4,148.235290527344,-274,17.5,,0.850588262081146,-1.58555555343628,113255,5.05405759811401
SNL/MSU/DOE,MD-QQ1-EP2-S[(±45)/(90)2]S,45/-45/90/90/90/90/-45/45,EP,UNK,UNK,52,,16,26,57,1,4.09000015258789,,,,,,,,,75.8000030517578,53.060001373291,0.439999997615814,0.30799999833107,0.699999988079071,4,148.235290527344,-274,17.5,,0.850588262081146,-1.58555555343628,138624,5.14183855056763
SNL/MSU/DOE,MD-QQ1-EP2-S[(±45)/(90)2]S,45/-45/90/90/90/90/-45/45,EP,UNK,UNK,52,,16,26,57,1,4.09000015258789,,,,,,,,,75.8000030517578,53.060001373291,0.439999997615814,0.30799999833107,0.699999988079071,4,148.235290527344,-274,17.5,,0.850588262081146,-1.58555555343628,260891,5.41645908355713
SNL/MSU/DOE,MD-QQ1-EP2-S[(±45)/(90)2]S,45/-45/90/90/90/90/-45/45,EP,UNK,UNK,52,,16,26,57,1,4.09000015258789,,,,,,,,,110,77,0.639999985694885,0.448000013828278,0.699999988079071,1,148.235290527344,-274,17.5,,0.850588262081146,-1.58555555343628,149,2.17318630218506
SNL/MSU/DOE,MD-QQ1-EP2-S[(±45)/(90)2]S,45/-45/90/90/90/90/-45/45,EP,UNK,UNK,52,,16,26,57,1,4.09000015258789,,,,,,,,,110,77,0.639999985694885,0.448000013828278,0.699999988079071,1,148.235290527344,-274,17.5,,0.850588262081146,-1.58555555343628,329,2.5171959400177
SNL/MSU/DOE,MD-QQ1-EP2-S[(±45)/(90)2]S,45/-45/90/90/90/90/-45/45,EP,UNK,UNK,52,,16,26,57,1,4.09000015258789,,,,,,,,,110,77,0.639999985694885,0.448000013828278,0.699999988079071,1,148.235290527344,-274,17.5,,0.850588262081146,-1.58555555343628,784,2.89431595802307
SNL/MSU/DOE,MD-QQ1-EP2-S[(±45)/(90)2]S,45/-45/90/90/90/90/-45/45,EP,UNK,UNK,52,,16,26,57,1,4.09000015258789,,,,,,,,,69,48.2999992370606,0.400000005960465,0.280000001192093,0.699999988079071,5,148.235290527344,-274,17.5,,0.850588262081146,-1.58555555343628,1455858,6.16311883926392
SNL/MSU/DOE,MD-QQ1-EP2-S[(±45)/(90)2]S,45/-45/90/90/90/90/-45/45,EP,UNK,UNK,52,,16,26,57,1,4.09000015258789,,,,,,,,,69,48.2999992370606,0.400000005960465,0.280000001192093,0.699999988079071,5,148.235290527344,-274,17.5,,0.850588262081146,-1.58555555343628,2028820,6.30724334716797
SNL/MSU/DOE,MD-QQ1-EP2-S[(±45)/(90)2]S,45/-45/90/90/90/90/-45/45,EP,UNK,UNK,52,,16,26,57,1,4.09000015258789,,,,,,,,,124,86.8000030517578,0.72000002861023,0.504000008106232,0.699999988079071,1,148.235290527344,-274,17.5,,0.850588262081146,-1.58555555343628,12,1.07918119430542
SNL/MSU/DOE,MD-QQ1-EP2-S[(±45)/(90)2]S,45/-45/90/90/90/90/-45/45,EP,UNK,UNK,52,,16,26,57,1,4.09000015258789,,,,,,,,,124,86.8000030517578,0.72000002861023,0.504000008106232,0.699999988079071,1,148.235290527344,-274,17.5,,0.850588262081146,-1.58555555343628,6,0.778151273727417
SNL/MSU/DOE,MD-QQ1-EP2-S[(±45)/(90)2]S,45/-45/90/90/90/90/-45/45,EP,UNK,UNK,52,,16,26,57,1,4.09000015258789,,,,,,,,,124,86.8000030517578,0.72000002861023,0.504000008106232,0.699999988079071,1,148.235290527344,-274,17.5,,0.850588262081146,-1.58555555343628,3,0.477121263742447

File: data/composite_database_10082023_5mat.csv (part 1 of 4)
Data source,Material_Code,Sequence,Resin Type,Waveform,Control,Fiber Volume Fraction,Fiber Weight Fraction,Fiber Weight Fraction (0-deg),Fiber Weight Fraction (45-deg),Fiber Weight Fraction (90-deg),Fiber Weight Fraction (Other Dir.),Thickness,Tab Thickness,Width,Length,Load Length,Area,Maximum Stress,Minimum Stress,Maximum Strain,Minimum Strain,R-value,Frequency,Ultimate Tensile Stress,Ultimate Compressive Stress,Tensile Modulus,Compressive Modulus,Ultimate Tensile Strain,Ultimate Compressive Strain,Cycles to Failure,log10(Cycles to Failure)
SNL/MSU/DOE,MD-P2B[±45/(90)4C]S,45/-45/90/90/90/90/90/90/90/90/-45/45,EP,UNK,UNK,55,,0,15,85,0,2.82,,,,,,41,4.1,0.45,,0.1,3,79.4444444444444,-240.111111111111,8.852,,1.07444444444444,-2.43,87777,4.94338073365511
SNL/MSU/DOE,MD-P2B[±45/(90)4C]S,45/-45/90/90/90/90/90/90/90/90/-45/45,EP,UNK,UNK,55,,0,15,85,0,2.82,,,,,,41,4.1,0.45,,0.1,3,79.4444444444444,-240.111111111111,8.852,,1.07444444444444,-2.43,32867,4.51676006480856
SNL/MSU/DOE,MD-P2B[±45/(90)4C]S,45/-45/90/90/90/90/90/90/90/90/-45/45,EP,UNK,UNK,55,,0,15,85,0,2.82,,,,,,41,4.1,0.45,,0.1,3,79.4444444444444,-240.111111111111,8.852,,1.07444444444444,-2.43,251368,5.40030998970643
SNL/MSU/DOE,MD-P2B[±45/(90)4C]S,45/-45/90/90/90/90/90/90/90/90/-45/45,EP,UNK,UNK,55,,0,15,85,0,2.82,,,,,,48,4.8,0.53,,0.1,4,79.4444444444444,-240.111111111111,8.852,,1.07444444444444,-2.43,31608,4.49979701667339
SNL/MSU/DOE,MD-P2B[±45/(90)4C]S,45/-45/90/90/90/90/90/90/90/90/-45/45,EP,UNK,UNK,55,,0,15,85,0,2.82,,,,,,48,4.8,0.53,,0.1,3,79.4444444444444,-240.111111111111,8.852,,1.07444444444444,-2.43,21719,4.33683982531461
SNL/MSU/DOE,MD-P2B[±45/(90)4C]S,45/-45/90/90/90/90/90/90/90/90/-45/45,EP,UNK,UNK,55,,0,15,85,0,2.82,,,,,,48,4.8,0.53,,0.1,2,79.4444444444444,-240.111111111111,8.852,,1.07444444444444,-2.43,59791,4.7766358170236
SNL/MSU/DOE,MD-P2B[±45/(90)4C]S,45/-45/90/90/90/90/90/90/90/90/-45/45,EP,UNK,UNK,55,,0,15,85,0,2.82,,,,,,38,3.8,0.41,,0.1,5,79.4444444444444,-240.111111111111,8.852,,1.07444444444444,-2.43,1874026,6.27277561194034
SNL/MSU/DOE,MD-P2B[±45/(90)4C]S,45/-45/90/90/90/90/90/90/90/90/-45/45,EP,UNK,UNK,55,,0,15,85,0,2.82,,,,,,38,3.8,0.41,,0.1,5,79.4444444444444,-240.111111111111,8.852,,1.07444444444444,-2.43,2754613,6.44006059274487
SNL/MSU/DOE,MD-P2B[±45/(90)4C]S,45/-45/90/90/90/90/90/90/90/90/-45/45,EP,UNK,UNK,55,,0,15,85,0,2.82,,,,,,55,5.5,0.6,,0.1,1,79.4444444444444,-240.111111111111,8.852,,1.07444444444444,-2.43,4988,3.69792644480651
SNL/MSU/DOE,MD-P2B[±45/(90)4C]S,45/-45/90/90/90/90/90/90/90/90/-45/45,EP,UNK,UNK,55,,0,15,85,0,2.82,,,,,,55,5.5,0.6,,0.1,1,79.4444444444444,-240.111111111111,8.852,,1.07444444444444,-2.43,1419,3.15198239545747
SNL/MSU/DOE,MD-P2B[±45/(90)4C]S,45/-45/90/90/90/90/90/90/90/90/-45/45,EP,UNK,UNK,55,,0,15,85,0,2.82,,,,,,55,5.5,0.6,,0.1,1,79.4444444444444,-240.111111111111,8.852,,1.07444444444444,-2.43,2672,3.42683645380351
SNL/MSU/DOE,MD-P2B[±45/(90)4C]S,45/-45/90/90/90/90/90/90/90/90/-45/45,EP,UNK,UNK,55,,0,15,85,0,2.82,,,,,,69,6.9,0.75,,0.1,1,79.4444444444444,-240.111111111111,8.852,,1.07444444444444,-2.43,5,0.698970004336019
SNL/MSU/DOE,MD-P2B[±45/(90)4C]S,45/-45/90/90/90/90/90/90/90/90/-45/45,EP,UNK,UNK,55,,0,15,85,0,2.82,,,,,,69,6.9,0.75,,0.1,1,79.4444444444444,-240.111111111111,8.852,,1.07444444444444,-2.43,17,1.23044892137827
SNL/MSU/DOE,MD-P2B[±45/(90)4C]S,45/-45/90/90/90/90/90/90/90/90/-45/45,EP,UNK,UNK,55,,0,15,85,0,2.82,,,,,,69,6.9,0.75,,0.1,1,79.4444444444444,-240.111111111111,8.852,,1.07444444444444,-2.43,24,1.38021124171161
SNL/MSU/DOE,MD-P2B[±45/(90)4C]S,45/-45/90/90/90/90/90/90/90/90/-45/45,EP,UNK,UNK,55,,0,15,85,0,2.82,,,,,,62,6.2,0.68,,0.1,1,79.4444444444444,-240.111111111111,8.852,,1.07444444444444,-2.43,1321,3.12090281761453
SNL/MSU/DOE,MD-P2B[±45/(90)4C]S,45/-45/90/90/90/90/90/90/90/90/-45/45,EP,UNK,UNK,55,,0,15,85,0,2.82,,,,,,62,6.2,0.68,,0.1,1,79.4444444444444,-240.111111111111,8.852,,1.07444444444444,-2.43,1601,3.2043913319193
SNL/MSU/DOE,MD-P2B[±45/(90)4C]S,45/-45/90/90/90/90/90/90/90/90/-45/45,EP,UNK,UNK,55,,0,15,85,0,2.82,,,,,,62,6.2,0.68,,0.1,1,79.4444444444444,-240.111111111111,8.852,,1.07444444444444,-2.43,1425,3.15381486434453
SNL/MSU/DOE,MD-P2B[±45/(90)4C]S,45/-45/90/90/90/90/90/90/90/90/-45/45,EP,UNK,UNK,55,,0,15,85,0,2.82,,,,,,41,-20.5,0.462753950338601,-0.2313769751693,-0.5,3,79.4444444444444,-240.111111111111,8.852,,1.07444444444444,-2.43,21660,4.3356584522893
SNL/MSU/DOE,MD-P2B[±45/(90)4C]S,45/-45/90/90/90/90/90/90/90/90/-45/45,EP,UNK,UNK,55,,0,15,85,0,2.82,,,,,,34,-17,0.383747178329571,-0.191873589164786,-0.5,3,79.4444444444444,-240.111111111111,8.852,,1.07444444444444,-2.43,115332,5.06194982329864
SNL/MSU/DOE,MD-P2B[±45/(90)4C]S,45/-45/90/90/90/90/90/90/90/90/-45/45,EP,UNK,UNK,55,,0,15,85,0,2.82,,,,,,34,-17,0.383747178329571,-0.191873589164786,-0.5,4,79.4444444444444,-240.111111111111,8.852,,1.07444444444444,-2.43,30191,4.47987749816021
SNL/MSU/DOE,MD-P2B[±45/(90)4C]S,45/-45/90/90/90/90/90/90/90/90/-45/45,EP,UNK,UNK,55,,0,15,85,0,2.82,,,,,,34,-17,0.383747178329571,-0.191873589164786,-0.5,3,79.4444444444444,-240.111111111111,8.852,,1.07444444444444,-2.43,152017,5.18189215763792
SNL/MSU/DOE,MD-P2B[±45/(90)4C]S,45/-45/90/90/90/90/90/90/90/90/-45/45,EP,UNK,UNK,55,,0,15,85,0,2.82,,,,,,28,-14,0.316027088036117,-0.158013544018059,-0.5,4,79.4444444444444,-240.111111111111,8.852,,1.07444444444444,-2.43,2844641,6.45402746526297
SNL/MSU/DOE,MD-P2B[±45/(90)4C]S,45/-45/90/90/90/90/90/90/90/90/-45/45,EP,UNK,UNK,55,,0,15,85,0,2.82,,,,,,41,-20.5,0.462753950338601,-0.2313769751693,-0.5,2,79.4444444444444,-240.111111111111,8.852,,1.07444444444444,-2.43,40474,4.6071761273489
SNL/MSU/DOE,MD-P2B[±45/(90)4C]S,45/-45/90/90/90/90/90/90/90/90/-45/45,EP,UNK,UNK,55,,0,15,85,0,2.82,,,,,,41,-20.5,0.462753950338601,-0.2313769751693,-0.5,2,79.4444444444444,-240.111111111111,8.852,,1.07444444444444,-2.43,29978,4.47680265526552
SNL/MSU/DOE,MD-P2B[±45/(90)4C]S,45/-45/90/90/90/90/90/90/90/90/-45/45,EP,UNK,UNK,55,,0,15,85,0,2.82,,,,,,52,-26,0.586907449209932,-0.293453724604966,-0.5,2,79.4444444444444,-240.111111111111,8.852,,1.07444444444444,-2.43,1838,3.26434550705009
SNL/MSU/DOE,MD-P2B[±45/(90)4C]S,45/-45/90/90/90/90/90/90/90/90/-45/45,EP,UNK,UNK,55,,0,15,85,0,2.82,,,,,,52,-26,0.586907449209932,-0.293453724604966,-0.5,1,79.4444444444444,-240.111111111111,8.852,,1.07444444444444,-2.43,2588,3.41296427199666
SNL/MSU/DOE,MD-P2B[±45/(90)4C]S,45/-45/90/90/90/90/90/90/90/90/-45/45,EP,UNK,UNK,55,,0,15,85,0,2.82,,,,,,52,-26,0.586907449209932,-0.293453724604966,-0.5,1,79.4444444444444,-240.111111111111,8.852,,1.07444444444444,-2.43,3876,3.58838376837873
SNL/MSU/DOE,MD-P2B[±45/(90)4C]S,45/-45/90/90/90/90/90/90/90/90/-45/45,EP,UNK,UNK,55,,0,15,85,0,2.82,,,,,,62,-31,0.699774266365689,-0.349887133182844,-0.5,1,79.4444444444444,-240.111111111111,8.852,,1.07444444444444,-2.43,133,2.12385164096709
SNL/MSU/DOE,MD-P2B[±45/(90)4C]S,45/-45/90/90/90/90/90/90/90/90/-45/45,EP,UNK,UNK,55,,0,15,85,0,2.82,,,,,,62,-31,0.699774266365689,-0.349887133182844,-0.5,1,79.4444444444444,-240.111111111111,8.852,,1.07444444444444,-2.43,183,2.26245108973043
SNL/MSU/DOE,MD-P2B[±45/(90)4C]S,45/-45/90/90/90/90/90/90/90/90/-45/45,EP,UNK,UNK,55,,0,15,85,0,2.82,,,,,,62,-31,0.699774266365689,-0.349887133182844,-0.5,1,79.4444444444444,-240.111111111111,8.852,,1.07444444444444,-2.43,82,1.91381385238372
SNL/MSU/DOE,MD-P2B[±45/(90)4C]S,45/-45/90/90/90/90/90/90/90/90/-45/45,EP,UNK,UNK,55,,0,15,85,0,2.82,,,,,,69,-34.5,0.778781038374718,-0.389390519187359,-0.5,1,79.4444444444444,-240.111111111111,8.852,,1.07444444444444,-2.43,8,0.903089986991944
SNL/MSU/DOE,MD-P2B[±45/(90)4C]S,45/-45/90/90/90/90/90/90/90/90/-45/45,EP,UNK,UNK,55,,0,15,85,0,2.82,,,,,,69,-34.5,0.778781038374718,-0.389390519187359,-0.5,1,79.4444444444444,-240.111111111111,8.852,,1.07444444444444,-2.43,3,0.477121254719662
SNL/MSU/DOE,MD-P2B[±45/(90)4C]S,45/-45/90/90/90/90/90/90/90/90/-45/45,EP,UNK,UNK,55,,0,15,85,0,2.82,,,,,,69,-34.5,0.778781038374718,-0.389390519187359,-0.5,1,79.4444444444444,-240.111111111111,8.852,,1.07444444444444,-2.43,13,1.11394335230684
SNL/MSU/DOE,MD-P2B[±45/(90)4C]S,45/-45/90/90/90/90/90/90/90/90/-45/45,EP,UNK,UNK,55,,0,15,85,0,2.82,,,,,,55,27.5,0.6,0.3,0.5,4,79.4444444444444,-240.111111111111,8.852,,1.07444444444444,-2.43,887124,5.94798432868392
SNL/MSU/DOE,MD-P2B[±45/(90)4C]S,45/-45/90/90/90/90/90/90/90/90/-45/45,EP,UNK,UNK,55,,0,15,85,0,2.82,,,,,,55,27.5,0.6,0.3,0.5,4,79.4444444444444,-240.111111111111,8.852,,1.07444444444444,-2.43,119784,5.07839881157773
SNL/MSU/DOE,MD-P2B[±45/(90)4C]S,45/-45/90/90/90/90/90/90/90/90/-45/45,EP,UNK,UNK,55,,0,15,85,0,2.82,,,,,,55,27.5,0.6,0.3,0.5,4,79.4444444444444,-240.111111111111,8.852,,1.07444444444444,-2.43,52671,4.72157156385509
SNL/MSU/DOE,MD-P2B[±45/(90)4C]S,45/-45/90/90/90/90/90/90/90/90/-45/45,EP,UNK,UNK,55,,0,15,85,0,2.82,,,,,,55,27.5,0.6,0.3,0.5,5,79.4444444444444,-240.111111111111,8.852,,1.07444444444444,-2.43,1691128,6.2281764802115
SNL/MSU/DOE,MD-P2B[±45/(90)4C]S,45/-45/90/90/90/90/90/90/90/90/-45/45,EP,UNK,UNK,55,,0,15,85,0,2.82,,,,,,69,34.5,0.75,0.375,0.5,3,79.4444444444444,-240.111111111111,8.852,,1.07444444444444,-2.43,1554,3.1914510144649
SNL/MSU/DOE,MD-P2B[±45/(90)4C]S,45/-45/90/90/90/90/90/90/90/90/-45/45,EP,UNK,UNK,55,,0,15,85,0,2.82,,,,,,62,31,0.68,0.34,0.5,2,79.4444444444444,-240.111111111111,8.852,,1.07444444444444,-2.43,9779,3.99029444612844
SNL/MSU/DOE,MD-P2B[±45/(90)4C]S,45/-45/90/90/90/90/90/90/90/90/-45/45,EP,UNK,UNK,55,,0,15,85,0,2.82,,,,,,62,31,0.68,0.34,0.5,2,79.4444444444444,-240.111111111111,8.852,,1.07444444444444,-2.43,15796,4.19854712506451
SNL/MSU/DOE,MD-P2B[±45/(90)4C]S,45/-45/90/90/90/90/90/90/90/90/-45/45,EP,UNK,UNK,55,,0,15,85,0,2.82,,,,,,62,31,0.68,0.34,0.5,1,79.4444444444444,-240.111111111111,8.852,,1.07444444444444,-2.43,4631,3.66567478099389
SNL/MSU/DOE,MD-P2B[±45/(90)4C]S,45/-45/90/90/90/90/90/90/90/90/-45/45,EP,UNK,UNK,55,,0,15,85,0,2.82,,,,,,69,34.5,0.75,0.375,0.5,1,79.4444444444444,-240.111111111111,8.852,,1.07444444444444,-2.43,410,2.61278385671974
SNL/MSU/DOE,MD-P2B[±45/(90)4C]S,45/-45/90/90/90/90/90/90/90/90/-45/45,EP,UNK,UNK,55,,0,15,85,0,2.82,,,,,,69,34.5,0.75,0.375,0.5,1,79.4444444444444,-240.111111111111,8.852,,1.07444444444444,-2.43,121,2.08278537031645
SNL/MSU/DOE,MD-P2B[±45/(90)4C]S,45/-45/90/90/90/90/90/90/90/90/-45/45,EP,UNK,UNK,55,,0,15,85,0,2.82,,,,,,41,20.5,0.45,0.225,0.5,10,79.4444444444444,-240.111111111111,8.852,,1.07444444444444,-2.43,17454004,7.24189507115962
SNL/MSU/DOE,MD-P2B[±45/(90)4C]S,45/-45/90/90/90/90/90/90/90/90/-45/45,EP,UNK,UNK,55,,0,15,85,0,2.82,,,,,,41,20.5,0.45,0.225,0.5,5,79.4444444444444,-240.111111111111,8.852,,1.07444444444444,-2.43,10462540,7.01963713138326
SNL/MSU/DOE,MD-P2B[±45/(90)4C]S,45/-45/90/90/90/90/90/90/90/90/-45/45,EP,UNK,UNK,55,,0,15,85,0,2.82,,,,,,76,38,0.83,0.415,0.5,1,79.4444444444444,-240.111111111111,8.852,,1.07444444444444,-2.43,7,0.845098040014257
SNL/MSU/DOE,MD-P2B[±45/(90)4C]S,45/-45/90/90/90/90/90/90/90/90/-45/45,EP,UNK,UNK,55,,0,15,85,0,2.82,,,,,,76,38,0.83,0.415,0.5,1,79.4444444444444,-240.111111111111,8.852,,1.07444444444444,-2.43,35,1.54406804435028
SNL/MSU/DOE,MD-P2B[±45/(90)4C]S,45/-45/90/90/90/90/90/90/90/90/-45/45,EP,UNK,UNK,55,,0,15,85,0,2.82,,,,,,76,38,0.83,0.415,0.5,1,79.4444444444444,-240.111111111111,8.852,,1.07444444444444,-2.43,12,1.07918124604763
SNL/MSU/DOE,MD-P2B[±45/(90)4C]S,45/-45/90/90/90/90/90/90/90/90/-45/45,EP,UNK,UNK,55,,0,15,85,0,2.82,,,,,,41,20.5,0.45,0.225,0.5,7,79.4444444444444,-240.111111111111,8.852,,1.07444444444444,-2.43,6907194,6.83930165405831
SNL/MSU/DOE,MD-P2B[±45/(90)4C]S,45/-45/90/90/90/90/90/90/90/90/-45/45,EP,UNK,UNK,55,,0,15,85,0,2.82,,,,,,-13.8,-138,,-1.5,10,3,79.4444444444444,-240.111111111111,8.852,,1.07444444444444,-2.43,85041,4.92962835842879
SNL/MSU/DOE,MD-P2B[±45/(90)4C]S,45/-45/90/90/90/90/90/90/90/90/-45/45,EP,UNK,UNK,55,,0,15,85,0,2.82,,,,,,-13.8,-138,,-1.5,10,3,79.4444444444444,-240.111111111111,8.852,,1.07444444444444,-2.43,35660,4.55218133883934
SNL/MSU/DOE,MD-P2B[±45/(90)4C]S,45/-45/90/90/90/90/90/90/90/90/-45/45,EP,UNK,UNK,55,,0,15,85,0,2.82,,,,,,-13.8,-138,,-1.5,10,2,79.4444444444444,-240.111111111111,8.852,,1.07444444444444,-2.43,67853,4.83156905398018
SNL/MSU/DOE,MD-P2B[±45/(90)4C]S,45/-45/90/90/90/90/90/90/90/90/-45/45,EP,UNK,UNK,55,,0,15,85,0,2.82,,,,,,-16.5,-165,,-1.8,10,2,79.4444444444444,-240.111111111111,8.852,,1.07444444444444,-2.43,1036,3.01535975540921
SNL/MSU/DOE,MD-P2B[±45/(90)4C]S,45/-45/90/90/90/90/90/90/90/90/-45/45,EP,UNK,UNK,55,,0,15,85,0,2.82,,,,,,-16.5,-165,,-1.8,10,2,79.4444444444444,-240.111111111111,8.852,,1.07444444444444,-2.43,2631,3.4201208480857
SNL/MSU/DOE,MD-P2B[±45/(90)4C]S,45/-45/90/90/90/90/90/90/90/90/-45/45,EP,UNK,UNK,55,,0,15,85,0,2.82,,,,,,-16.5,-165,,-1.8,10,2,79.4444444444444,-240.111111111111,8.852,,1.07444444444444,-2.43,887,2.94792361983173
SNL/MSU/DOE,MD-P2B[±45/(90)4C]S,45/-45/90/90/90/90/90/90/90/90/-45/45,EP,UNK,UNK,55,,0,15,85,0,2.82,,,,,,-11,-110,,-1.2,10,5,79.4444444444444,-240.111111111111,8.852,,1.07444444444444,-2.43,4430670,6.64646940462062
SNL/MSU/DOE,MD-P2B[±45/(90)4C]S,45/-45/90/90/90/90/90/90/90/90/-45/45,EP,UNK,UNK,55,,0,15,85,0,2.82,,,,,,-17.9,-179,,-1.95,10,1,79.4444444444444,-240.111111111111,8.852,,1.07444444444444,-2.43,53,1.72427586960079
SNL/MSU/DOE,MD-P2B[±45/(90)4C]S,45/-45/90/90/90/90/90/90/90/90/-45/45,EP,UNK,UNK,55,,0,15,85,0,2.82,,,,,,-17.9,-179,,-1.95,10,1,79.4444444444444,-240.111111111111,8.852,,1.07444444444444,-2.43,150,2.17609125905568
SNL/MSU/DOE,MD-P2B[±45/(90)4C]S,45/-45/90/90/90/90/90/90/90/90/-45/45,EP,UNK,UNK,55,,0,15,85,0,2.82,,,,,,-17.9,-179,,-1.95,10,1,79.4444444444444,-240.111111111111,8.852,,1.07444444444444,-2.43,190,2.27875360095283
SNL/MSU/DOE,MD-P2B[±45/(90)4C]S,45/-45/90/90/90/90/90/90/90/90/-45/45,EP,UNK,UNK,55,,0,15,85,0,2.82,,,,,,-15.2,-152,,-1.65,10,3,79.4444444444444,-240.111111111111,8.852,,1.07444444444444,-2.43,20303,4.30756021462174
SNL/MSU/DOE,MD-P2B[±45/(90)4C]S,45/-45/90/90/90/90/90/90/90/90/-45/45,EP,UNK,UNK,55,,0,15,85,0,2.82,,,,,,-15.2,-152,,-1.65,10,3,79.4444444444444,-240.111111111111,8.852,,1.07444444444444,-2.43,7276,3.86189269039145
SNL/MSU/DOE,MD-P2B[±45/(90)4C]S,45/-45/90/90/90/90/90/90/90/90/-45/45,EP,UNK,UNK,55,,0,15,85,0,2.82,,,,,,-15.2,-152,,-1.65,10,3,79.4444444444444,-240.111111111111,8.852,,1.07444444444444,-2.43,4039,3.60627385316999
SNL/MSU/DOE,MD-P2B[±45/(90)4C]S,45/-45/90/90/90/90/90/90/90/90/-45/45,EP,UNK,UNK,55,,0,15,85,0,2.82,,,,,,-12.4,-124,,-1.35,10,4,79.4444444444444,-240.111111111111,8.852,,1.07444444444444,-2.43,1019422,6.00835400180076
SNL/MSU/DOE,MD-P2B[±45/(90)4C]S,45/-45/90/90/90/90/90/90/90/90/-45/45,EP,UNK,UNK,55,,0,15,85,0,2.82,,,,,,-12.4,-124,,-1.35,10,4,79.4444444444444,-240.111111111111,8.852,,1.07444444444444,-2.43,1926041,6.28466552779591
SNL/MSU/DOE,MD-P2B[±45/(90)4C]S,45/-45/90/90/90/90/90/90/90/90/-45/45,EP,UNK,UNK,55,,0,15,85,0,2.82,,,,,,-12.4,-124,,-1.35,10,2,79.4444444444444,-240.111111111111,8.852,,1.07444444444444,-2.43,1115014,6.04728032037483
SNL/MSU/DOE,MD-P2B[±45/(90)4C]S,45/-45/90/90/90/90/90/90/90/90/-45/45,EP,UNK,UNK,55,,0,15,85,0,2.82,,,,,,-19.3,-193,,-2.11,10,1,79.4444444444444,-240.111111111111,8.852,,1.07444444444444,-2.43,6,0.778151250383644
SNL/MSU/DOE,MD-P2B[±45/(90)4C]S,45/-45/90/90/90/90/90/90/90/90/-45/45,EP,UNK,UNK,55,,0,15,85,0,2.82,,,,,,-19.3,-193,,-2.11,10,1,79.4444444444444,-240.111111111111,8.852,,1.07444444444444,-2.43,12,1.07918124604763
SNL/MSU/DOE,MD-P2B[±45/(90)4C]S,45/-45/90/90/90/90/90/90/90/90/-45/45,EP,UNK,UNK,55,,0,15,85,0,2.82,,,,,,-19.3,-193,,-2.11,10,1,79.4444444444444,-240.111111111111,8.852,,1.07444444444444,-2.43,29,1.46239799789896
SNL/MSU/DOE,MD-P2B[±45/(90)4C]S,45/-45/90/90/90/90/90/90/90/90/-45/45,EP,UNK,UNK,55,,0,15,85,0,2.82,,,,,,34,-34,0.38,-0.38,-1,4,79.4444444444444,-240.111111111111,8.852,,1.07444444444444,-2.43,1296811,6.11287668569228
SNL/MSU/DOE,MD-P2B[±45/(90)4C]S,45/-45/90/90/90/90/90/90/90/90/-45/45,EP,UNK,UNK,55,,0,15,85,0,2.82,,,,,,41,-41,0.45,-0.45,-1,3,79.4444444444444,-240.111111111111,8.852,,1.07444444444444,-2.43,11894,4.07532793416326
SNL/MSU/DOE,MD-P2B[±45/(90)4C]S,45/-45/90/90/90/90/90/90/90/90/-45/45,EP,UNK,UNK,55,,0,15,85,0,2.82,,,,,,41,-41,0.45,-0.45,-1,3,79.4444444444444,-240.111111111111,8.852,,1.07444444444444,-2.43,7921,3.89878001328983
SNL/MSU/DOE,MD-P2B[±45/(90)4C]S,45/-45/90/90/90/90/90/90/90/90/-45/45,EP,UNK,UNK,55,,0,15,85,0,2.82,,,,,,38,-38,0.41,-0.41,-1,4,79.4444444444444,-240.111111111111,8.852,,1.07444444444444,-2.43,127945,5.107023318634
SNL/MSU/DOE,MD-P2B[±45/(90)4C]S,45/-45/90/90/90/90/90/90/90/90/-45/45,EP,UNK,UNK,55,,0,15,85,0,2.82,,,,,,41,-41,0.45,-0.45,-1,3,79.4444444444444,-240.111111111111,8.852,,1.07444444444444,-2.43,27317,4.4364330026601
SNL/MSU/DOE,MD-P2B[±45/(90)4C]S,45/-45/90/90/90/90/90/90/90/90/-45/45,EP,UNK,UNK,55,,0,15,85,0,2.82,,,,,,38,-38,0.41,-0.41,-1,5,79.4444444444444,-240.111111111111,8.852,,1.07444444444444,-2.43,79240,4.89894446686651
SNL/MSU/DOE,MD-P2B[±45/(90)4C]S,45/-45/90/90/90/90/90/90/90/90/-45/45,EP,UNK,UNK,55,,0,15,85,0,2.82,,,,,,38,-38,0.41,-0.41,-1,4,79.4444444444444,-240.111111111111,8.852,,1.07444444444444,-2.43,116614,5.0667506924278
SNL/MSU/DOE,MD-P2B[±45/(90)4C]S,45/-45/90/90/90/90/90/90/90/90/-45/45,EP,UNK,UNK,55,,0,15,85,0,2.82,,,,,,34,-34,0.38,-0.38,-1,5,79.4444444444444,-240.111111111111,8.852,,1.07444444444444,-2.43,452257,5.65538529756136
SNL/MSU/DOE,MD-P2B[±45/(90)4C]S,45/-45/90/90/90/90/90/90/90/90/-45/45,EP,UNK,UNK,55,,0,15,85,0,2.82,,,,,,34,-34,0.38,-0.38,-1,5,79.4444444444444,-240.111111111111,8.852,,1.07444444444444,-2.43,217161,5.33678183286153
SNL/MSU/DOE,MD-P2B[±45/(90)4C]S,45/-45/90/90/90/90/90/90/90/90/-45/45,EP,UNK,UNK,55,,0,15,85,0,2.82,,,,,,31,-31,0.34,-0.34,-1,5,79.4444444444444,-240.111111111111,8.852,,1.07444444444444,-2.43,1066480,6.027952715415
SNL/MSU/DOE,MD-P2B[±45/(90)4C]S,45/-45/90/90/90/90/90/90/90/90/-45/45,EP,UNK,UNK,55,,0,15,85,0,2.82,,,,,,55,-55,0.6,-0.6,-1,2,79.4444444444444,-240.111111111111,8.852,,1.07444444444444,-2.43,2976,3.47363292687384
SNL/MSU/DOE,MD-P2B[±45/(90)4C]S,45/-45/90/90/90/90/90/90/90/90/-45/45,EP,UNK,UNK,55,,0,15,85,0,2.82,,,,,,55,-55,0.6,-0.6,-1,2,79.4444444444444,-240.111111111111,8.852,,1.07444444444444,-2.43,721,2.85793526471943
SNL/MSU/DOE,MD-P2B[±45/(90)4C]S,45/-45/90/90/90/90/90/90/90/90/-45/45,EP,UNK,UNK,55,,0,15,85,0,2.82,,,,,,55,-55,0.6,-0.6,-1,2,79.4444444444444,-240.111111111111,8.852,,1.07444444444444,-2.43,873,2.94101424370557
SNL/MSU/DOE,MD-P2B[±45/(90)4C]S,45/-45/90/90/90/90/90/90/90/90/-45/45,EP,UNK,UNK,55,,0,15,85,0,2.82,,,,,,31,-31,0.34,-0.34,-1,5,79.4444444444444,-240.111111111111,8.852,,1.07444444444444,-2.43,1029645,6.01268751488372
SNL/MSU/DOE,MD-P2B[±45/(90)4C]S,45/-45/90/90/90/90/90/90/90/90/-45/45,EP,UNK,UNK,55,,0,15,85,0,2.82,,,,,,62,-62,0.68,-0.68,-1,1,79.4444444444444,-240.111111111111,8.852,,1.07444444444444,-2.43,242,2.38381536598043
SNL/MSU/DOE,MD-P2B[±45/(90)4C]S,45/-45/90/90/90/90/90/90/90/90/-45/45,EP,UNK,UNK,55,,0,15,85,0,2.82,,,,,,62,-62,0.68,-0.68,-1,1,79.4444444444444,-240.111111111111,8.852,,1.07444444444444,-2.43,85,1.92941892571429
SNL/MSU/DOE,MD-P2B[±45/(90)4C]S,45/-45/90/90/90/90/90/90/90/90/-45/45,EP,UNK,UNK,55,,0,15,85,0,2.82,,,,,,62,-62,0.68,-0.68,-1,1,79.4444444444444,-240.111111111111,8.852,,1.07444444444444,-2.43,200,2.30102999566398
SNL/MSU/DOE,MD-P2B[±45/(90)4C]S,45/-45/90/90/90/90/90/90/90/90/-45/45,EP,UNK,UNK,55,,0,15,85,0,2.82,,,,,,69,-69,0.75,-0.75,-1,1,79.4444444444444,-240.111111111111,8.852,,1.07444444444444,-2.43,17,1.23044892137827
SNL/MSU/DOE,MD-P2B[±45/(90)4C]S,45/-45/90/90/90/90/90/90/90/90/-45/45,EP,UNK,UNK,55,,0,15,85,0,2.82,,,,,,69,-69,0.75,-0.75,-1,1,79.4444444444444,-240.111111111111,8.852,,1.07444444444444,-2.43,45,1.65321251377534
SNL/MSU/DOE,MD-P2B[±45/(90)4C]S,45/-45/90/90/90/90/90/90/90/90/-45/45,EP,UNK,UNK,55,,0,15,85,0,2.82,,,,,,69,-69,0.75,-0.75,-1,1,79.4444444444444,-240.111111111111,8.852,,1.07444444444444,-2.43,8,0.903089986991944
SNL/MSU/DOE,MD-P2B[±45/(90)4C]S,45/-45/90/90/90/90/90/90/90/90/-45/45,EP,UNK,UNK,55,,0,15,85,0,2.82,,,,,,31,-31,0.34,-0.34,-1,7,79.4444444444444,-240.111111111111,8.852,,1.07444444444444,-2.43,8985486,6.95354157186348
SNL/MSU/DOE,MD-P2B[±45/(90)4C]S,45/-45/90/90/90/90/90/90/90/90/-45/45,EP,UNK,UNK,55,,0,15,85,0,2.82,,,,,,28,-28,0.3,-0.3,-1,8,79.4444444444444,-240.111111111111,8.852,,1.07444444444444,-2.43,1115570,6.0474968266682
SNL/MSU/DOE,MD-P2B[±45/(90)4C]S,45/-45/90/90/90/90/90/90/90/90/-45/45,EP,UNK,UNK,55,,0,15,85,0,2.82,,,,,,28,-28,0.3,-0.3,-1,4,79.4444444444444,-240.111111111111,8.852,,1.07444444444444,-2.43,7303482,6.86352996325033
SNL/MSU/DOE,MD-P2B[±45/(90)4C]S,45/-45/90/90/90/90/90/90/90/90/-45/45,EP,UNK,UNK,55,,0,15,85,0,2.82,,,,,,69,48.3,0.75,0.525,0.7,3,79.4444444444444,-240.111111111111,8.852,,1.07444444444444,-2.43,91,1.95904139232109
SNL/MSU/DOE,MD-P2B[±45/(90)4C]S,45/-45/90/90/90/90/90/90/90/90/-45/45,EP,UNK,UNK,55,,0,15,85,0,2.82,,,,,,69,48.3,0.75,0.525,0.7,3,79.4444444444444,-240.111111111111,8.852,,1.07444444444444,-2.43,301,2.47856649559384
SNL/MSU/DOE,MD-P2B[±45/(90)4C]S,45/-45/90/90/90/90/90/90/90/90/-45/45,EP,UNK,UNK,55,,0,15,85,0,2.82,,,,,,69,48.3,0.75,0.525,0.7,3,79.4444444444444,-240.111111111111,8.852,,1.07444444444444,-2.43,161,2.20682587603185
SNL/MSU/DOE,MD-P2B[±45/(90)4C]S,45/-45/90/90/90/90/90/90/90/90/-45/45,EP,UNK,UNK,55,,0,15,85,0,2.82,,,,,,76,53.2,0.83,0.581,0.7,2,79.4444444444444,-240.111111111111,8.852,,1.07444444444444,-2.43,140,2.14612803567824
SNL/MSU/DOE,MD-P2B[±45/(90)4C]S,45/-45/90/90/90/90/90/90/90/90/-45/45,EP,UNK,UNK,55,,0,15,85,0,2.82,,,,,,76,53.2,0.83,0.581,0.7,2,79.4444444444444,-240.111111111111,8.852,,1.07444444444444,-2.43,11,1.04139268515823
SNL/MSU/DOE,MD-P2B[±45/(90)4C]S,45/-45/90/90/90/90/90/90/90/90/-45/45,EP,UNK,UNK,55,,0,15,85,0,2.82,,,,,,76,53.2,0.83,0.581,0.7,2,79.4444444444444,-240.111111111111,8.852,,1.07444444444444,-2.43,83,1.91907809237607
SNL/MSU/DOE,MD-P2B[±45/(90)4C]S,45/-45/90/90/90/90/90/90/90/90/-45/45,EP,UNK,UNK,55,,0,15,85,0,2.82,,,,,,62,43.4,0.68,0.476,0.7,4,79.4444444444444,-240.111111111111,8.852,,1.07444444444444,-2.43,2041885,6.31003127875392
SNL/MSU/DOE,MD-P2B[±45/(90)4C]S,45/-45/90/90/90/90/90/90/90/90/-45/45,EP,UNK,UNK,55,,0,15,85,0,2.82,,,,,,55,38.5,0.6,0.42,0.7,6,79.4444444444444,-240.111111111111,8.852,,1.07444444444444,-2.43,2917683,6.46503810495656
SNL/MSU/DOE,MD-P2B[±45/(90)4C]S,45/-45/90/90/90/90/90/90/90/90/-45/45,EP,UNK,UNK,55,,0,15,85,0,2.82,,,,,,66,46.2,0.71,0.497,0.7,4,79.4444444444444,-240.111111111111,8.852,,1.07444444444444,-2.43,6740,3.82865989653532
SNL/MSU/DOE,MD-P2B[±45/(90)4C]S,45/-45/90/90/90/90/90/90/90/90/-45/45,EP,UNK,UNK,55,,0,15,85,0,2.82,,,,,,66,46.2,0.71,0.497,0.7,3,79.4444444444444,-240.111111111111,8.852,,1.07444444444444,-2.43,43012,4.63358963713139
SNL/MSU/DOE,MD-P2B[±45/(90)4C]S,45/-45/90/90/90/90/90/90/90/90/-45/45,EP,UNK,UNK,55,,0,15,85,0,2.82,,,,,,66,46.2,0.71,0.497,0.7,3,79.4444444444444,-240.111111111111,8.852,,1.07444444444444,-2.43,236573,5.37396517723137
SNL/MSU/DOE,MD-P2B[±45/(90)4C]S,45/-45/90/90/90/90/90/90/90/90/-45/45,EP,UNK,UNK,55,,0,15,85,0,2.82,,,,,,62,43.4,0.68,0.476,0.7,4,79.4444444444444,-240.111111111111,8.852,,1.07444444444444,-2.43,176270,5.24617840451086
SNL/MSU/DOE,MD-P2B[±45/(90)4C]S,45/-45/90/90/90/90/90/90/90/90/-45/45,EP,UNK,UNK,55,,0,15,85,0,2.82,,,,,,62,43.4,0.68,0.476,0.7,4,79.4444444444444,-240.111111111111,8.852,,1.07444444444444,-2.43,522012,5.7176804866687
SNL/MSU/DOE,MD-P2B[±45/(90)4C]S,45/-45/90/90/90/90/90/90/90/90/-45/45,EP,UNK,UNK,55,,0,15,85,0,2.82,,,,,,55,38.5,0.6,0.42,0.7,8,79.4444444444444,-240.111111111111,8.852,,1.07444444444444,-2.43,12358506,7.09196597276147
SNL/MSU/DOE,MD-P2B[±45/(90)4C]S,45/-45/90/90/90/90/90/90/90/90/-45/45,EP,UNK,UNK,55,,0,15,85,0,2.82,,,,,,55,38.5,0.6,0.42,0.7,7,79.4444444444444,-240.111111111111,8.852,,1.07444444444444,-2.43,1946318,6.28921379911959
SNL/MSU/DOE,MD-P2B[±45/(90)4C]S,45/-45/90/90/90/90/90/90/90/90/-45/45,EP,UNK,UNK,55,,0,15,85,0,2.82,,,,,,20.5,-41,0.225,-0.45,-2,8,79.4444444444444,-240.111111111111,8.852,,1.07444444444444,-2.43,15426813,7.18827621514461
SNL/MSU/DOE,MD-P2B[±45/(90)4C]S,45/-45/90/90/90/90/90/90/90/90/-45/45,EP,UNK,UNK,55,,0,15,85,0,2.82,,,,,,69,-138,0.75,-1.5,-2,1,79.4444444444444,-240.111111111111,8.852,,1.07444444444444,-2.43,14,1.14612803567824
SNL/MSU/DOE,MD-P2B[±45/(90)4C]S,45/-45/90/90/90/90/90/90/90/90/-45/45,EP,UNK,UNK,55,,0,15,85,0,2.82,,,,,,62,-124,0.675,-1.35,-2,1,79.4444444444444,-240.111111111111,8.852,,1.07444444444444,-2.43,105,2.02118929906994
SNL/MSU/DOE,MD-P2B[±45/(90)4C]S,45/-45/90/90/90/90/90/90/90/90/-45/45,EP,UNK,UNK,55,,0,15,85,0,2.82,,,,,,62,-124,0.675,-1.35,-2,1,79.4444444444444,-240.111111111111,8.852,,1.07444444444444,-2.43,31,1.49136169383427
SNL/MSU/DOE,MD-P2B[±45/(90)4C]S,45/-45/90/90/90/90/90/90/90/90/-45/45,EP,UNK,UNK,55,,0,15,85,0,2.82,,,,,,41.5,-83,0.45,-0.9,-2,1,79.4444444444444,-240.111111111111,8.852,,1.07444444444444,-2.43,6484,3.81184300617648
SNL/MSU/DOE,MD-P2B[±45/(90)4C]S,45/-45/90/90/90/90/90/90/90/90/-45/45,EP,UNK,UNK,55,,0,15,85,0,2.82,,,,,,41.5,-83,0.45,-0.9,-2,2,79.4444444444444,-240.111111111111,8.852,,1.07444444444444,-2.43,3880,3.58883172559421
SNL/MSU/DOE,MD-P2B[±45/(90)4C]S,45/-45/90/90/90/90/90/90/90/90/-45/45,EP,UNK,UNK,55,,0,15,85,0,2.82,,,,,,27.5,-55,0.3,-0.6,-2,3,79.4444444444444,-240.111111111111,8.852,,1.07444444444444,-2.43,532728,5.72650552375295
SNL/MSU/DOE,MD-P2B[±45/(90)4C]S,45/-45/90/90/90/90/90/90/90/90/-45/45,EP,UNK,UNK,55,,0,15,85,0,2.82,,,,,,27.5,-55,0.3,-0.6,-2,3,79.4444444444444,-240.111111111111,8.852,,1.07444444444444,-2.43,574618,5.75937922621255
SNL/MSU/DOE,MD-P2B[±45/(90)4C]S,45/-45/90/90/90/90/90/90/90/90/-45/45,EP,UNK,UNK,55,,0,15,85,0,2.82,,,,,,27.5,-55,0.3,-0.6,-2,5,79.4444444444444,-240.111111111111,8.852,,1.07444444444444,-2.43,240574,5.3812486892271
SNL/MSU/DOE,MD-P2B[±45/(90)4C]S,45/-45/90/90/90/90/90/90/90/90/-45/45,EP,UNK,UNK,55,,0,15,85,0,2.82,,,,,,41.5,-83,0.45,-0.9,-2,2,79.4444444444444,-240.111111111111,8.852,,1.07444444444444,-2.43,11724,4.0690758097664
SNL/MSU/DOE,MD-P2B[±45/(90)4C]S,45/-45/90/90/90/90/90/90/90/90/-45/45,EP,UNK,UNK,55,,0,15,85,0,2.82,,,,,,24,-48,0.265,-0.53,-2,5,79.4444444444444,-240.111111111111,8.852,,1.07444444444444,-2.43,3470221,6.54035713358748
SNL/MSU/DOE,MD-P2B[±45/(90)4C]S,45/-45/90/90/90/90/90/90/90/90/-45/45,EP,UNK,UNK,55,,0,15,85,0,2.82,,,,,,34.5,-69,0.375,-0.75,-2,2,79.4444444444444,-240.111111111111,8.852,,1.07444444444444,-2.43,34998,4.54404322681366
SNL/MSU/DOE,MD-P2B[±45/(90)4C]S,45/-45/90/90/90/90/90/90/90/90/-45/45,EP,UNK,UNK,55,,0,15,85,0,2.82,,,,,,34.5,-69,0.375,-0.75,-2,2,79.4444444444444,-240.111111111111,8.852,,1.07444444444444,-2.43,14394,4.15818149835148
SNL/MSU/DOE,MD-P2B[±45/(90)4C]S,45/-45/90/90/90/90/90/90/90/90/-45/45,EP,UNK,UNK,55,,0,15,85,0,2.82,,,,,,34.5,-69,0.375,-0.75,-2,3,79.4444444444444,-240.111111111111,8.852,,1.07444444444444,-2.43,51030,4.70782556833223
SNL/MSU/DOE,MD-P2B[±45/(90)4C]S,45/-45/90/90/90/90/90/90/90/90/-45/45,EP,UNK,UNK,55,,0,15,85,0,2.82,,,,,,55,-110,0.6,-1.2,-2,1,79.4444444444444,-240.111111111111,8.852,,1.07444444444444,-2.43,212,2.32633586092875
SNL/MSU/DOE,MD-P2B[±45/(90)4C]S,45/-45/90/90/90/90/90/90/90/90/-45/45,EP,UNK,UNK,55,,0,15,85,0,2.82,,,,,,55,-110,0.6,-1.2,-2,1,79.4444444444444,-240.111111111111,8.852,,1.07444444444444,-2.43,289,2.46089784275655
SNL/MSU/DOE,MD-P2B[±45/(90)4C]S,45/-45/90/90/90/90/90/90/90/90/-45/45,EP,UNK,UNK,55,,0,15,85,0,2.82,,,,,,55,-110,0.6,-1.2,-2,1,79.4444444444444,-240.111111111111,8.852,,1.07444444444444,-2.43,123,2.0899051114394
SNL/MSU/DOE,MD-P2B[±45/(90)4C]S,45/-45/90/90/90/90/90/90/90/90/-45/45,EP,UNK,UNK,55,,0,15,85,0,2.82,,,,,,34.5,-69,0.375,-0.75,-2,2,79.4444444444444,-240.111111111111,8.852,,1.07444444444444,-2.43,22153,4.34543254749915
SNL/MSU/DOE,MD-P2B[±45/(90)4C]S,45/-45/90/90/90/90/90/90/90/90/-45/45,EP,UNK,UNK,55,,0,15,85,0,2.82,,,,,,69,-138,0.75,-1.5,-2,1,79.4444444444444,-240.111111111111,8.852,,1.07444444444444,-2.43,9,0.954242509439325
SNL/MSU/DOE,MD-P2B[±45/(90)4C]S,45/-45/90/90/90/90/90/90/90/90/-45/45,EP,UNK,UNK,55,,0,15,85,0,2.82,,,,,,69,-138,0.75,-1.5,-2,1,79.4444444444444,-240.111111111111,8.852,,1.07444444444444,-2.43,6,0.778151250383644
SNL/MSU/DOE,MD-P2B[±45/(90)4C]S,45/-45/90/90/90/90/90/90/90/90/-45/45,EP,UNK,UNK,55,,0,15,85,0,2.82,,,,,,62,-124,0.675,-1.35,-2,1,79.4444444444444,-240.111111111111,8.852,,1.07444444444444,-2.43,26,1.41497334797082
SNL/MSU/DOE,MD-P2B[±45/(90)4C]S,45/-45/90/90/90/90/90/90/90/90/-45/45,EP,UNK,UNK,55,,0,15,85,0,2.82,,,,,,48.5,-97,0.525,-1.05,-2,2,79.4444444444444,-240.111111111111,8.852,,1.07444444444444,-2.43,920,2.96378782734556
SNL/MSU/DOE,MD-P2B[±45/(90)4C]S,45/-45/90/90/90/90/90/90/90/90/-45/45,EP,UNK,UNK,55,,0,15,85,0,2.82,,,,,,48.5,-97,0.525,-1.05,-2,2,79.4444444444444,-240.111111111111,8.852,,1.07444444444444,-2.43,1103,3.04257551244019
SNL/MSU/DOE,MD-P2B[±45/(90)4C]S,45/-45/90/90/90/90/90/90/90/90/-45/45,EP,UNK,UNK,55,,0,15,85,0,2.82,,,,,,48.5,-97,0.525,-1.05,-2,2,79.4444444444444,-240.111111111111,8.852,,1.07444444444444,-2.43,1360,3.13353890837022
SNL/MSU/DOE,MD-P2B[±45/(90)4C]S,45/-45/90/90/90/90/90/90/90/90/-45/45,EP,UNK,UNK,55,,0,15,85,0,2.82,,,,,,24,-48,0.265,-0.53,-2,5,79.4444444444444,-240.111111111111,8.852,,1.07444444444444,-2.43,1930312,6.28562751052446
SNL/MSU/DOE,MD-QQ1-EP2-S[(±45)/(0)2]S,45/-45/0/0/0/0/-45/45,EP,UNK,UNK,52,,57,26,16,1,4.09,,,,,,448,44.8,1.33,,0.1,2,868.888888888889,-689.7,32.9666666666667,,2.62777777777778,-2.074,1109,3.04493154614916
SNL/MSU/DOE,MD-QQ1-EP2-S[(±45)/(0)2]S,45/-45/0/0/0/0/-45/45,EP,UNK,UNK,52,,57,26,16,1,4.09,,,,,,448,44.8,1.38,,0.1,2,868.888888888889,-689.7,32.9666666666667,,2.62777777777778,-2.074,679,2.8318697742805
SNL/MSU/DOE,MD-QQ1-EP2-S[(±45)/(0)2]S,45/-45/0/0/0/0/-45/45,EP,UNK,UNK,52,,57,26,16,1,4.09,,,,,,448,44.8,1.4,,0.1,2,868.888888888889,-689.7,32.9666666666667,,2.62777777777778,-2.074,915,2.96142109406645
SNL/MSU/DOE,MD-QQ1-EP2-S[(±45)/(0)2]S,45/-45/0/0/0/0/-45/45,EP,UNK,UNK,52,,57,26,16,1,4.09,,,,,,241,24.1,0.77,,0.1,4,868.888888888889,-689.7,32.9666666666667,,2.62777777777778,-2.074,43719,4.64067021962147
SNL/MSU/DOE,MD-QQ1-EP2-S[(±45)/(0)2]S,45/-45/0/0/0/0/-45/45,EP,UNK,UNK,52,,57,26,16,1,4.09,,,,,,241,24.1,0.72,,0.1,4,868.888888888889,-689.7,32.9666666666667,,2.62777777777778,-2.074,34816,4.54177887368207
SNL/MSU/DOE,MD-QQ1-EP2-S[(±45)/(0)2]S,45/-45/0/0/0/0/-45/45,EP,UNK,UNK,52,,57,26,16,1,4.09,,,,,,241,24.1,0.76,,0.1,4,868.888888888889,-689.7,32.9666666666667,,2.62777777777778,-2.074,32000,4.50514997831991
SNL/MSU/DOE,MD-QQ1-EP2-S[(±45)/(0)2]S,45/-45/0/0/0/0/-45/45,EP,UNK,UNK,52,,57,26,16,1,4.09,,,,,,172,17.2,0.53,,0.1,5,868.888888888889,-689.7,32.9666666666667,,2.62777777777778,-2.074,329999,5.51851262383201
SNL/MSU/DOE,MD-QQ1-EP2-S[(±45)/(0)2]S,45/-45/0/0/0/0/-45/45,EP,UNK,UNK,52,,57,26,16,1,4.09,,,,,,172,17.2,0.54,,0.1,4,868.888888888889,-689.7,32.9666666666667,,2.62777777777778,-2.074,137319,5.13773063209668
SNL/MSU/DOE,MD-QQ1-EP2-S[(±45)/(0)2]S,45/-45/0/0/0/0/-45/45,EP,UNK,UNK,52,,57,26,16,1,4.09,,,,,,172,17.2,0.54,,0.1,5,868.888888888889,-689.7,32.9666666666667,,2.62777777777778,-2.074,388653,5.58956202435958
SNL/MSU/DOE,MD-QQ1-EP2-S[(±45)/(0)2]S,45/-45/0/0/0/0/-45/45,EP,UNK,UNK,52,,57,26,16,1,4.09,,,,,,155,15.5,0.47,,0.1,6,868.888888888889,-689.7,32.9666666666667,,2.62777777777778,-2.074,710181,5.85136904911804
SNL/MSU/DOE,MD-QQ1-EP2-S[(±45)/(0)2]S,45/-45/0/0/0/0/-45/45,EP,UNK,UNK,52,,57,26,16,1,4.09,,,,,,138,13.8,0.4,,0.1,8,868.888888888889,-689.7,32.9666666666667,,2.62777777777778,-2.074,2471561,6.39297133364627
SNL/MSU/DOE,MD-QQ1-EP2-S[(±45)/(0)2]S,45/-45/0/0/0/0/-45/45,EP,UNK,UNK,52,,57,26,16,1,4.09,,,,,,138,13.8,0.41,,0.1,10,868.888888888889,-689.7,32.9666666666667,,2.62777777777778,-2.074,3580200,6.55390728822774
SNL/MSU/DOE,MD-QQ1-EP2-S[(±45)/(0)2]S,45/-45/0/0/0/0/-45/45,EP,UNK,UNK,52,,57,26,16,1,4.09,,,,,,138,13.8,0.41,,0.1,8,868.888888888889,-689.7,32.9666666666667,,2.62777777777778,-2.074,4657452,6.66814838772447
SNL/MSU/DOE,MD-QQ1-EP2-S[(±45)/(0)2]S,45/-45/0/0/0/0/-45/45,EP,UNK,UNK,52,,57,26,16,1,4.09,,,,,,138,13.8,0.41,,0.1,8,868.888888888889,-689.7,32.9666666666667,,2.62777777777778,-2.074,4571967,6.66010308704047
SNL/MSU/DOE,MD-QQ1-EP2-S[(±45)/(0)2]S,45/-45/0/0/0/0/-45/45,EP,UNK,UNK,52,,57,26,16,1,4.09,,,,,,483,48.3,1.46,,0.1,1,868.888888888889,-689.7,32.9666666666667,,2.62777777777778,-2.074,805,2.90579588036787
SNL/MSU/DOE,MD-QQ1-EP2-S[(±45)/(0)2]S,45/-45/0/0/0/0/-45/45,EP,UNK,UNK,52,,57,26,16,1,4.09,,,,,,517,51.7,1.56,,0.1,1,868.888888888889,-689.7,32.9666666666667,,2.62777777777778,-2.074,567,2.75358305889291
SNL/MSU/DOE,MD-QQ1-EP2-S[(±45)/(0)2]S,45/-45/0/0/0/0/-45/45,EP,UNK,UNK,52,,57,26,16,1,4.09,,,,,,552,55.2,1.67,,0.1,1,868.888888888889,-689.7,32.9666666666667,,2.62777777777778,-2.074,330,2.51851393987789
SNL/MSU/DOE,MD-QQ1-EP2-S[(±45)/(0)2]S,45/-45/0/0/0/0/-45/45,EP,UNK,UNK,52,,57,26,16,1,4.09,,,,,,552,55.2,1.67,,0.1,1,868.888888888889,-689.7,32.9666666666667,,2.62777777777778,-2.074,306,2.48572142648158
SNL/MSU/DOE,MD-QQ1-EP2-S[(±45)/(0)2]S,45/-45/0/0/0/0/-45/45,EP,UNK,UNK,52,,57,26,16,1,4.09,,,,,,345,34.5,1.04,,0.1,1,868.888888888889,-689.7,32.9666666666667,,2.62777777777778,-2.074,8431,3.9258790893015
SNL/MSU/DOE,MD-QQ1-EP2-S[(±45)/(0)2]S,45/-45/0/0/0/0/-45/45,EP,UNK,UNK,52,,57,26,16,1,4.09,,,,,,345,34.5,1.04,,0.1,1,868.888888888889,-689.7,32.9666666666667,,2.62777777777778,-2.074,3038,3.48258776952677
SNL/MSU/DOE,MD-QQ1-EP2-S[(±45)/(0)2]S,45/-45/0/0/0/0/-45/45,EP,UNK,UNK,52,,57,26,16,1,4.09,,,,,,345,34.5,1.04,,0.1,1,868.888888888889,-689.7,32.9666666666667,,2.62777777777778,-2.074,6911,3.83954089296897
SNL/MSU/DOE,MD-QQ1-EP2-S[(±45)/(0)2]S,45/-45/0/0/0/0/-45/45,EP,UNK,UNK,52,,57,26,16,1,4.09,,,,,,621,62.1,1.87,,0.1,1,868.888888888889,-689.7,32.9666666666667,,2.62777777777778,-2.074,202,2.30535136944662
SNL/MSU/DOE,MD-QQ1-EP2-S[(±45)/(0)2]S,45/-45/0/0/0/0/-45/45,EP,UNK,UNK,52,,57,26,16,1,4.09,,,,,,621,62.1,1.87,,0.1,1,868.888888888889,-689.7,32.9666666666667,,2.62777777777778,-2.074,133,2.12385164096709
SNL/MSU/DOE,MD-QQ1-EP2-S[(±45)/(0)2]S,45/-45/0/0/0/0/-45/45,EP,UNK,UNK,52,,57,26,16,1,4.09,,,,,,621,62.1,1.87,,0.1,1,868.888888888889,-689.7,32.9666666666667,,2.62777777777778,-2.074,165,2.21748394421391
SNL/MSU/DOE,MD-QQ1-EP2-S[(±45)/(0)2]S,45/-45/0/0/0/0/-45/45,EP,UNK,UNK,52,,57,26,16,1,4.09,,,,,,758,75.8,2.29,,0.1,1,868.888888888889,-689.7,32.9666666666667,,2.62777777777778,-2.074,29,1.46239799789896
SNL/MSU/DOE,MD-QQ1-EP2-S[(±45)/(0)2]S,45/-45/0/0/0/0/-45/45,EP,UNK,UNK,52,,57,26,16,1,4.09,,,,,,758,75.8,2.29,,0.1,1,868.888888888889,-689.7,32.9666666666667,,2.62777777777778,-2.074,36,1.55630250076729
SNL/MSU/DOE,MD-QQ1-EP2-S[(±45)/(0)2]S,45/-45/0/0/0/0/-45/45,EP,UNK,UNK,52,,57,26,16,1,4.09,,,,,,758,75.8,2.29,,0.1,1,868.888888888889,-689.7,32.9666666666667,,2.62777777777778,-2.074,27,1.43136376415899
SNL/MSU/DOE,MD-QQ1-EP2-S[(±45)/(0)2]S,45/-45/0/0/0/0/-45/45,EP,UNK,UNK,52,,57,26,16,1,4.09,,,,,,690,69,2.08,,0.1,1,868.888888888889,-689.7,32.9666666666667,,2.62777777777778,-2.074,90,1.95424250943933
SNL/MSU/DOE,MD-QQ1-EP2-S[(±45)/(0)2]S,45/-45/0/0/0/0/-45/45,EP,UNK,UNK,52,,57,26,16,1,4.09,,,,,,690,69,2.08,,0.1,1,868.888888888889,-689.7,32.9666666666667,,2.62777777777778,-2.074,105,2.02118929906994
SNL/MSU/DOE,MD-QQ1-EP2-S[(±45)/(0)2]S,45/-45/0/0/0/0/-45/45,EP,UNK,UNK,52,,57,26,16,1,4.09,,,,,,690,69,2.08,,0.1,1,868.888888888889,-689.7,32.9666666666667,,2.62777777777778,-2.074,110,2.04139268515823
SNL/MSU/DOE,MD-QQ1-EP2-S[(±45)/(0)2]S,45/-45/0/0/0/0/-45/45,EP,UNK,UNK,52,,57,26,16,1,4.09,,,,,,-41.4,-414,,-1.24,10,3,868.888888888889,-689.7,32.9666666666667,,2.62777777777778,-2.074,21260,4.32756326018728
SNL/MSU/DOE,MD-QQ1-EP2-S[(±45)/(0)2]S,45/-45/0/0/0/0/-45/45,EP,UNK,UNK,52,,57,26,16,1,4.09,,,,,,-41.4,-414,,-1.24,10,3,868.888888888889,-689.7,32.9666666666667,,2.62777777777778,-2.074,106621,5.02784275146268
SNL/MSU/DOE,MD-QQ1-EP2-S[(±45)/(0)2]S,45/-45/0/0/0/0/-45/45,EP,UNK,UNK,52,,57,26,16,1,4.09,,,,,,-41.4,-414,,-1.24,10,2,868.888888888889,-689.7,32.9666666666667,,2.62777777777778,-2.074,75482,4.87784339887838
SNL/MSU/DOE,MD-QQ1-EP2-S[(±45)/(0)2]S,45/-45/0/0/0/0/-45/45,EP,UNK,UNK,52,,57,26,16,1,4.09,,,,,,-34.5,-345,,-1.04,10,4,868.888888888889,-689.7,32.9666666666667,,2.62777777777778,-2.074,1336243,6.12588544314156
SNL/MSU/DOE,MD-QQ1-EP2-S[(±45)/(0)2]S,45/-45/0/0/0/0/-45/45,EP,UNK,UNK,52,,57,26,16,1,4.09,,,,,,-34.5,-345,,-1.04,10,6,868.888888888889,-689.7,32.9666666666667,,2.62777777777778,-2.074,4477245,6.65101086012765
SNL/MSU/DOE,MD-QQ1-EP2-S[(±45)/(0)2]S,45/-45/0/0/0/0/-45/45,EP,UNK,UNK,52,,57,26,16,1,4.09,,,,,,-48.2,-482,,-1.45,10,2,868.888888888889,-689.7,32.9666666666667,,2.62777777777778,-2.074,5277,3.72238709417712
SNL/MSU/DOE,MD-QQ1-EP2-S[(±45)/(0)2]S,45/-45/0/0/0/0/-45/45,EP,UNK,UNK,52,,57,26,16,1,4.09,,,,,,-48.2,-482,,-1.45,10,1,868.888888888889,-689.7,32.9666666666667,,2.62777777777778,-2.074,13413,4.12752592458769
SNL/MSU/DOE,MD-QQ1-EP2-S[(±45)/(0)2]S,45/-45/0/0/0/0/-45/45,EP,UNK,UNK,52,,57,26,16,1,4.09,,,,,,-48.2,-482,,-1.45,10,1,868.888888888889,-689.7,32.9666666666667,,2.62777777777778,-2.074,4350,3.63848925695464
SNL/MSU/DOE,MD-QQ1-EP2-S[(±45)/(0)2]S,45/-45/0/0/0/0/-45/45,EP,UNK,UNK,52,,57,26,16,1,4.09,,,,,,-55.2,-552,,-1.66,10,1,868.888888888889,-689.7,32.9666666666667,,2.62777777777778,-2.074,302,2.48000694295715
SNL/MSU/DOE,MD-QQ1-EP2-S[(±45)/(0)2]S,45/-45/0/0/0/0/-45/45,EP,UNK,UNK,52,,57,26,16,1,4.09,,,,,,-55.2,-552,,-1.66,10,1,868.888888888889,-689.7,32.9666666666667,,2.62777777777778,-2.074,241,2.38201704257487
SNL/MSU/DOE,MD-QQ1-EP2-S[(±45)/(0)2]S,45/-45/0/0/0/0/-45/45,EP,UNK,UNK,52,,57,26,16,1,4.09,,,,,,-55.2,-552,,-1.66,10,1,868.888888888889,-689.7,32.9666666666667,,2.62777777777778,-2.074,724,2.85973856619715
SNL/MSU/DOE,MD-QQ1-EP2-S[(±45)/(0)2]S,45/-45/0/0/0/0/-45/45,EP,UNK,UNK,52,,57,26,16,1,4.09,,,,,,-62.1,-621,,-1.87,10,1,868.888888888889,-689.7,32.9666666666667,,2.62777777777778,-2.074,3,0.477121254719662
SNL/MSU/DOE,MD-QQ1-EP2-S[(±45)/(0)2]S,45/-45/0/0/0/0/-45/45,EP,UNK,UNK,52,,57,26,16,1,4.09,,,,,,-62.1,-621,,-1.87,10,1,868.888888888889,-689.7,32.9666666666667,,2.62777777777778,-2.074,21,1.32221929473392
SNL/MSU/DOE,MD-QQ1-EP2-S[(±45)/(0)2]S,45/-45/0/0/0/0/-45/45,EP,UNK,UNK,52,,57,26,16,1,4.09,,,,,,-62.1,-621,,-1.87,10,1,868.888888888889,-689.7,32.9666666666667,,2.62777777777778,-2.074,12,1.07918124604763
SNL/MSU/DOE,MD-QQ1-EP2-S[(±45)/(0)2]S,45/-45/0/0/0/0/-45/45,EP,UNK,UNK,52,,57,26,16,1,4.09,,,,,,-58.6,-586,,-1.76,10,1,868.888888888889,-689.7,32.9666666666667,,2.62777777777778,-2.074,42,1.6232492903979
SNL/MSU/DOE,MD-QQ1-EP2-S[(±45)/(0)2]S,45/-45/0/0/0/0/-45/45,EP,UNK,UNK,52,,57,26,16,1,4.09,,,,,,-58.6,-586,,-1.76,10,1,868.888888888889,-689.7,32.9666666666667,,2.62777777777778,-2.074,16,1.20411998265593
SNL/MSU/DOE,MD-QQ1-EP2-S[(±45)/(0)2]S,45/-45/0/0/0/0/-45/45,EP,UNK,UNK,52,,57,26,16,1,4.09,,,,,,-58.6,-586,,-1.76,10,1,868.888888888889,-689.7,32.9666666666667,,2.62777777777778,-2.074,21,1.32221929473392
SNL/MSU/DOE,MD-QQ1-EP2-S[(±45)/(0)2]S,45/-45/0/0/0/0/-45/45,EP,UNK,UNK,52,,57,26,16,1,4.09,,,,,,345,-345,1.04,-1.04,-1,2,868.888888888889,-689.7,32.9666666666667,,2.62777777777778,-2.074,684,2.83505610172012
SNL/MSU/DOE,MD-QQ1-EP2-S[(±45)/(0)2]S,45/-45/0/0/0/0/-45/45,EP,UNK,UNK,52,,57,26,16,1,4.09,,,,,,345,-345,1.04,-1.04,-1,1,868.888888888889,-689.7,32.9666666666667,,2.62777777777778,-2.074,1026,3.0111473607758
SNL/MSU/DOE,MD-QQ1-EP2-S[(±45)/(0)2]S,45/-45/0/0/0/0/-45/45,EP,UNK,UNK,52,,57,26,16,1,4.09,,,,,,241,-241,0.75,-0.75,-1,1,868.888888888889,-689.7,32.9666666666667,,2.62777777777778,-2.074,30112,4.47873960174716
SNL/MSU/DOE,MD-QQ1-EP2-S[(±45)/(0)2]S,45/-45/0/0/0/0/-45/45,EP,UNK,UNK,52,,57,26,16,1,4.09,,,,,,241,-241,0.75,-0.75,-1,1,868.888888888889,-689.7,32.9666666666667,,2.62777777777778,-2.074,9262,3.96670477665787
SNL/MSU/DOE,MD-QQ1-EP2-S[(±45)/(0)2]S,45/-45/0/0/0/0/-45/45,EP,UNK,UNK,52,,57,26,16,1,4.09,,,,,,241,-241,0.75,-0.75,-1,1,868.888888888889,-689.7,32.9666666666667,,2.62777777777778,-2.074,18804,4.27425024251622
