Repository: Luwen-Zhang/SNEnsemble

# Copyright Notification

## Composites

We reformat and merge fatigue testing records from SNL/MSU/DOE, OptiMat, UPWIND, and FACT databases into a single database with careful considerations, including filtering invalid entries, rename variables, fix improper calculations in the records, to obtain clean and consistent data to fit machine 
learning usages. We leave the original format ("2019_SNL_MSU_DOE_Composite-Materials-Database_Wind_29pt0.xlsx" and "Optidat UPWIND 28_3_2017.xls") in the folder. Any derived database should be directly based on the original files instead of our merged database. We are not responsible for the accuracy of the testing records.

File: data/composite_database_layup_modulus_03302024.csv (part 1 of 3)
Material_Code,Fiber Volume Fraction,Fiber Weight Fraction,Fiber Weight Fraction (0-deg),Fiber Weight Fraction (45-deg),Fiber Weight Fraction (90-deg),Fiber Weight Fraction (Other Dir.),Thickness,Tab Thickness,Width,Length,Load Length,Area,Maximum Stress,Minimum Stress,Maximum Strain,Minimum Strain,R-value,Frequency,Ultimate Tensile Stress,Ultimate Compressive Stress,Tensile Modulus,Compressive Modulus,Ultimate Tensile Strain,Ultimate Compressive Strain,Cycles to Failure,log10(Cycles to Failure),Data source,Sequence,Resin Type
1016S3200MD2,,,,,,,8.093428571428571,2.0,25.142428571428574,610.0,500.0,203.49021857142858,182.63642857142855,18.26364285714286,,,0.1,4.653571428571428,366.2256666666667,,27.41707142857143,,1.3658,,136839.07142857142,4.364939086483251,OptiMat,45/-45/0/45/-45/0/45/-45/0/45/-45/0/45/-45,EP
1017S0300MD2,,,,,,,6.856933333333333,2.0,25.202133333333332,610.0,500.0,172.77733333333333,360.5044668326352,36.05044668326352,1.70465,,0.1,2.356,480.475,,26.641333333333332,,1.742,,481412.0,4.139849718152933,OptiMat,45/-45/0/45/-45/0/45/-45/0/45/-45/0/45/-45,EP
104R0390UD3,53.73,72.75,,,,,6.2991666666666655,2.0,25.44375,145.0,35.0,160.26669027777774,7.411967928672013,-165.10363661909827,-0.012337617592592503,,1.68125,3.851875,54.5702435143643,-167.4759496822981,14.132206730769234,14.944875,0.4217538461538461,-1.95249,697717.5625,5.139378207512132,OptiMat,0/0/0/0/0/0/0,EP
108R0390UD3,56.66,74.69,,,,,6.328907407407407,2.0,25.09528703703704,145.0,35.0,158.82423710493828,-8.025704222256106,-334.7926432330368,0.21670613802936,,2.0555555555555554,2.728361111111111,57.28413288351763,,14.785485695947592,14.97125,0.4496039832166667,,206071.63888888888,4.1594963416926305,OptiMat,0/0/0/0/0/0/0,EP
109R0390UD3,54.75,73.21,,,,,6.328,2.0,25.060000000000002,145.0,35.0,158.57880666666665,-30.944269202975804,-454.6346208390753,-0.26301843333332997,,3.4,5.539999999999999,,-160.8355889869937,14.635,15.266296296296295,,-2.02603125,586979.0,5.336593443185859,OptiMat,0/0/0/0/0/0/0,EP
112R0390UD3,55.05,73.68,,,,,6.117407407407406,2.0,25.080987654320992,145.0,35.0,153.4298028806585,-49.11084117862559,-701.7989010589268,0.009669890029529483,,4.337037037037037,2.3466666666666667,53.954768625434845,,14.633333333333335,15.645555555555555,,,153330.4814814815,3.3754775537308466,OptiMat,0/0/0/0/0/0/0,EP
113R0300UD2,52.38,,,,,,3.645,2.0,25.555,145.0,35.0,93.09165,258.360786554769,25.8360786554769,,,0.1,8.06,1038.321244237809,,39.2125,39.56,2.79444325,,1634856.0,6.010010169865021,OptiMat,0/0/0/0,EP
119D0200MD2,54.42,72.95,,,,,6.4675,2.0,25.045,280.0,80.0,161.9769625,327.06,32.706,1.15,,0.1,8.970022321428562,,,0.670407781518893,29.2175,,,75591.25,4.455495016533735,OptiMat,45/-45/0/45/-45/0/45/-45/0/45/-45/0/45/-45,EP
120R0400MD2,54.59,,,,,,6.3575,2.0,25.49,150.0,40.0,161.9891,278.05773647365,27.805773647365,,,0.1,3.34,683.9894223942358,,31.45,,3.078333333333333,,14413.0,4.158754386632288,OptiMat,45/-45/0/45/-45/0/45/-45/0/45/-45/0/45/-45,EP
122R0310UD3,56.59000000000001,74.36,,,,,6.147333333333334,2.0,25.169999999999998,145.0,35.0,154.73004222222238,282.94019534142063,28.29401953414206,0.8993692361200001,,0.1,1.5,393.935375595338,-379.0023725327674,36.456,36.262,1.565,-1.46634,1259.4,3.0961723554703733,OptiMat,0/0/0/0/0/0/0,EP
122R0360UD3,56.59000000000001,74.36,,,,,6.0840000000000005,2.0,25.19633333333333,145.0,35.0,153.29454,44.148812625983155,4.414881262598316,0.33338836667000005,,0.1,3.4120000000000004,72.27485799192083,-154.4203116811926,13.803999999999998,13.657999999999998,0.7997,-2.4816,262008.0,4.5824566342375785,OptiMat,0/0/0/0/0/0/0,EP
126S0300MD2,52.83,71.8,,,,,6.459999999999999,2.0,25.201999999999998,610.0,500.0,162.80344,205.52573915066577,20.55257391506658,1.415,,0.1,5.3,619.9563417365913,,28.688560000000003,,2.435,,879877.4,5.399703134803461,OptiMat,45/-45/0/45/-45/0/45/-45/0/45/-45/0/45/-45,EP
127S0300MD2,55.84000000000001,,,,,,6.428,2.0,25.302,610.0,500.0,162.64415,246.39924174453063,24.63992417445306,1.015,,0.1,4.747999999999999,616.795482700266,,28.939,,,,62675.4,4.420604280173127,OptiMat,45/-45/0/45/-45/0/45/-45/0/45/-45/0/45/-45,EP
128S0300MD2,55.43,73.9,,,,,6.432777777777777,2.0,25.702222222222222,610.0,500.0,165.33986666666667,267.320060231016,26.7320060231016,1.21875,,0.1,3.9844444444444442,620.0507982464397,,28.449074074074076,,2.584,,42596.22222222222,4.2074689671073795,OptiMat,45/-45/0/45/-45/0/45/-45/0/45/-45/0/45/-45,EP
131S3200MD2,51.77,,,,,,6.448333333333333,2.0,24.583333333333332,610.0,500.0,158.51848333333334,154.21465439068783,15.421465439068783,,,0.10000000000000002,6.099999999999999,449.0352679429411,,29.770433333333333,,1.60918,,591929.8333333334,4.814775681543337,OptiMat,45/-45/0/45/-45/0/45/-45/0/45/-45/0/45/-45,EP
133S3100MD2,53.99,72.62,,,,,7.309230769230769,2.0,25.233076923076922,610.0,500.0,184.41086923076924,188.17716813980326,18.817716813980326,,,0.1,5.038461538461538,480.4147751635264,,31.32,,,,163538.53846153847,4.538632861441941,OptiMat,45/-45/0/45/-45/0/45/-45/0/45/-45/0/45/-45,EP
14R0400MD2,53.039462212589406,72.4979929789942,,,,,6.764666666666667,2.0,25.208777777777776,150.0,40.0,170.52886740740743,151.3563196992532,-151.3563196992532,0.62233828007415,,-1.0,3.812,518.1776933124123,-446.7822879770012,26.19646801008857,25.375233438920382,2.3302222222222224,-1.821117647058824,1239129.8,4.372175264858913,OptiMat,45/-45/0/45/-45/0/45/-45/0/45/-45/0/45/-45,EP
153I1000MD3,52.53,71.92,,,,,3.7620833333333326,,25.28,250.0,150.0,95.1059638888889,63.858188692516165,6.385818869251617,0.5201818125,,0.1,2.37125,112.4944818323921,,14.80375,,,,433058.875,4.840458634230606,OptiMat,45/-45/45/-45/45/-45/45/-45/45/-45,EP
154I1000MD3,52.78,72.18,,,,,3.7803703703703713,,25.237777777777776,250.0,150.0,95.40795185185183,68.77524329322637,6.877524329322637,0.5770532314777778,,0.1,2.0343333333333335,,,14.843333333333334,,,,301244.77777777775,4.448317484862342,OptiMat,45/-45/45/-45/45/-45/45/-45/45/-45,EP
156R0460MD2,51.25,71.28,,,,,6.491999999999999,2.0,25.21866666666666,150.0,40.0,163.7132,84.083773073927,-84.083773073927,0.51898592417,,-1.0,1.55,196.1755017637108,-250.7751666704018,18.059,17.503999999999998,2.0856,-1.8904600000000003,132350.5,4.356337597686329,OptiMat,45/-45/0/45/-45/0/45/-45/0/45/-45/0/45/-45,EP
174R0400MD2,54.96,,,,,,6.4191666666666665,2.0,24.988333333333333,150.0,40.0,160.35134166666668,270.5358090411167,4.063364625607401,0.97,,-0.13333333333333333,2.2933333333333334,537.780016798956,,28.752933333333335,,,,17421.0,4.2323673764931575,OptiMat,45/-45/0/45/-45/0/45/-45/0/45/-45/0/45/-45,EP
175R0400MD2,54.71,,,,,,6.440892857142857,2.0,24.93357142857143,150.0,40.0,160.44984107142858,160.13442607351445,-322.93982764000845,0.6025,,-0.21428571428571427,2.1857142857142855,645.223777882781,,27.017857142857142,,2.95,,408592.21428571426,4.5209412365820905,OptiMat,45/-45/0/45/-45/0/45/-45/0/45/-45/0/45/-45,EP
176R0400MD2,0.0,,,,,,6.805357142857143,2.0,25.112142857142857,150.0,40.0,171.11155000000002,-211.4705735598193,-614.8934064338871,1.4060000000000001,,1.3857142857142857,1.1428571428571428,,,28.225,29.09166666666667,,,110955.14285714286,4.47649538305316,OptiMat,45/-45/0/45/-45/0/45/-45/0/45/-45/0/45/-45,EP
177R0400MD2,0.0,,,,,,6.777333333333334,2.0,24.872,150.0,40.0,168.37666,-224.8184378982516,-2007.6518377843963,,,6.42,2.8280000000000003,603.3004971799355,-470.6537919408067,27.9815,28.709333333333337,2.6625,,391792.8,5.4280379458148555,OptiMat,45/-45/0/45/-45/0/45/-45/0/45/-45/0/45/-45,EP
180S3200MD2,51.13,70.63,,,,,6.378571428571428,2.0,25.071428571428573,610.0,500.0,159.90237142857146,183.33456330896314,18.333456330896315,,,0.1,5.7057142857142855,,,26.425,,,,905345.8571428572,4.308544135927883,OptiMat,45/-45/0/45/-45/0/45/-45/0/45/-45/0/45/-45,EP
193R0300MD4,0.0,,,,,,6.7170000000000005,2.0,25.220999999999997,145.0,35.0,169.34976999999998,250.2084295049528,25.020842950495286,,,0.1,4.196,286.699079636623,,28.298000000000002,28.488999999999997,,,906299.0,5.111131817649503,OptiMat,45/-45/0/45/-45/0/45/-45/0/45/-45/0/45/-45,EP
193R0400MD4,0.0,,,,,,6.6868,2.0,25.5,150.0,40.0,170.42550200000002,227.9618748510251,-48.6631077547285,,,-0.296,3.3103999999999996,594.275585341928,-451.9538794102194,28.317933333333336,28.69356,2.852,,1020788.52,5.106979987121573,OptiMat,45/-45/0/45/-45/0/45/-45/0/45/-45/0/45/-45,EP
1R0300UD2,53.31,73.23,,,,,3.7851879999999998,2.0,25.1104,145.0,35.0,95.04448152,19.957912237498366,-1499.2150567676904,-0.16754317420555556,,3.18,4.254371381460395,806.8394187696364,-716.4985135313362,38.42058873142857,39.364374000000005,1.844266666666667,-1.30985,275466.98,4.5713479624600275,OptiMat,0/0/0/0,EP
25R0300UD2,50.8056392190724,71.9873847403209,,,,,3.839,2.0,24.673000000000002,145.0,35.0,94.71936000000001,225.0300210633283,-225.0300210633283,0.6120340473845409,,-1.0,2.9855,,-465.56568025912804,37.49882362887309,37.5319699791106,,-1.2,263853.5,5.050369936866277,OptiMat,0/0/0/0,EP
26R0300UD2,52.3204877981346,72.8373070788721,,,,,3.716666666666667,2.0,24.766666666666666,145.0,35.0,92.05055555555556,255.82863773863644,-255.82863773863644,0.6499999999999999,,-1.0,4.111111111111111,795.7033859473871,-444.808051687231,38.379485777777774,38.958450222222226,2.166666666666667,-1.12,198638.44444444444,4.11381238052047,OptiMat,0/0/0/0,EP
27R0300UD2,50.660793462465,71.9848678704096,,,,,3.8070833333333325,2.0,24.76666666666665,145.0,35.0,94.29032638888889,243.41316870530036,-243.41316870530036,0.6670253285714285,,-1.0,2.9425,811.3347353874573,-452.6301938431185,38.4412906875,38.82290175,2.2,-1.15,535057.875,4.795710329336285,OptiMat,0/0/0/0,EP
28R0300UD2,50.2880171304518,71.8575618588619,,,,,3.8191666666666677,2.0,24.751944444444433,145.0,35.0,94.53247500000002,206.0612198626868,-206.0612198626868,0.5443805422090906,,-1.0,3.50125,744.9344399021976,,38.511833333333335,38.768181818181816,2.132,,403911.5833333333,5.43892011654276,OptiMat,0/0/0/0,EP
30R0300UD2,49.4882548122008,71.9856803097052,,,,,3.8369999999999997,2.0,24.9162,145.0,35.0,95.60272979999999,141.979051188869,-1053.4124286535086,0.0979592518,,1.42,3.091,731.3891785180717,,38.56371428571428,38.870000000000005,2.089285714285714,,246267.8,4.359973501659014,OptiMat,0/0/0/0,EP
31R0400MD2,50.8395470145337,71.468683859349,,,,,6.6049999999999995,2.0,25.214,150.0,40.0,166.5378,175.4878075221675,-175.4878075221675,0.6831264500494119,,-1.0,2.041,,-486.2968161371674,26.913729551201907,26.30442688454112,,-1.987,263734.3,4.534809981093929,OptiMat,45/-45/0/45/-45/0/45/-45/0/45/-45/0/45/-45,EP
32R0400MD2,49.6934961300903,71.1596512963921,,,,,6.691666666666666,2.0,25.260555555555555,150.0,40.0,169.03543333333334,246.72616356671563,-76.51630914362397,0.9783626063393943,,-0.3888888888888889,2.7427777777777775,,,27.146119767323924,25.839892279539356,,,597274.7222222222,4.503277687791701,OptiMat,45/-45/0/45/-45/0/45/-45/0/45/-45/0/45/-45,EP
36R0400MD2,52.4202378011116,71.8250240837175,,,,,6.596875,2.0,25.3025,150.0,40.0,166.74326875,97.77260546446188,-768.7074141623801,0.4875,,2.1875,2.3525,582.8270966468011,-460.5627570834861,28.75,28.712776333333334,2.5,-2.733333333333333,394013.0,4.905370534349386,OptiMat,45/-45/0/45/-45/0/45/-45/0/45/-45/0/45/-45,EP
37R0400MD2,51.6370651725885,71.3767214312471,,,,,6.605,2.0,25.325,150.0,40.0,167.1065,164.403257276899,-65.76130291075961,,,-0.4,3.1,518.2483453335626,-447.3984883071042,27.46,27.88907598571429,2.229333333333333,-1.886142857142857,568162.0,5.75447218373013,OptiMat,45/-45/0/45/-45/0/45/-45/0/45/-45/0/45/-45,EP
38R0400MD2,52.8299375462749,72.1124008822064,,,,,6.6971428571428575,2.0,25.345714285714287,150.0,40.0,169.58952142857143,91.54610682578186,-858.6509290228945,0.583,,2.557142857142857,2.2357142857142853,528.143831048251,-465.0363068565113,26.893333333333334,28.74285714285714,2.285,-1.65,53662.857142857145,4.351272353431834,OptiMat,45/-45/0/45/-45/0/45/-45/0/45/-45/0/45/-45,EP
42R0300UD2,52.551600823122,72.1078169127419,,,,,3.757,2.0,24.85133333333333,145.0,35.0,93.36349333333332,237.0872760356337,-237.0872760356337,0.6527825218821557,,-1.0,5.0,,,37.2952717771545,37.137845245679685,,,175512.0,4.367804534166512,OptiMat,0/0/0/0,EP
43R0300UD2,50.8675038885926,72.2801124796882,,,,,3.6671578947368424,2.0,24.815,145.0,35.0,90.94821789473684,311.99978284755025,-238.45827199487084,0.8188454545454544,,-0.7684210526315789,3.9710526315789476,,,40.071636363636365,39.90657142857143,,,187712.7894736842,4.114626835754891,OptiMat,0/0/0/0,EP
44R0300UD2,50.8175623622701,71.6865026447593,,,,,3.6750588235294117,2.0,24.793176470588236,145.0,35.0,91.07872635294117,284.8507796298669,-137.35717381188823,0.752,,-0.6764705882352942,2.9735294117647055,,-546.011786693782,39.70147058823529,39.58716666666667,,,1701467.1176470588,5.208794754263649,OptiMat,0/0/0/0,EP
49R0300UD2,53.5391305886842,72.7683516256616,,,,,3.77166666666667,2.0,25.51166666666665,145.0,35.0,96.22222777777779,-312.3992486620965,-3123.992486620965,-1.1608118291345875,,10.0,3.865,838.8357223759523,,38.52065274990039,34.7137762076116,2.26875160235764,,124423.5,2.998992709897529,OptiMat,0/0/0/0,EP
4UDR0200UD2,,,,,,,3.8737500000000002,2.0,25.3,140.0,30.0,98.0060625,238.45243391046375,-238.45243391046375,0.6533333333333333,,-1.0,3.2,798.3889271288604,-483.9444467696906,36.93333333333333,36.41837645583333,,-1.2773,53422.25,4.205256547348043,OptiMat,0/0/0/0,EP
4UDR0300UD2,,,,,,,3.8449999999999998,2.0,25.03,145.0,35.0,96.24080000000001,252.93244683557552,-252.93244683557552,0.69,,-1.0,2.875,826.1838127301472,-480.7584311661122,37.1,36.590301096666664,,-1.2876,19559.0,3.8416854049067544,OptiMat,0/0/0/0,EP
4UDR0400UD2,,,,,,,3.891666666666667,2.0,25.03,150.0,40.0,97.40433333333333,292.388700441004,-292.388700441004,0.87,,-1.0,2.4,836.907996563507,-469.8765400092432,37.55,36.98164704111111,,-1.263533333333333,21031.333333333332,3.395762365715024,OptiMat,0/0/0/0,EP
50R0300UD2,53.0881266841215,72.2737260272898,,,,,3.7322222222222226,2.0,25.432592592592577,145.0,35.0,94.9192925925926,175.42423589265823,-776.4657070558612,0.42549608646828635,,2.0555555555555554,3.67,,,35.87739964989175,35.36628022872807,,,455410.0,5.104619532645048,OptiMat,0/0/0/0,EP
53R0300UD2,53.396710149057,72.8383606131968,,,,,3.6621428571428574,2.0,25.39071428571429,145.0,35.0,92.9460142857143,104.08366898699526,-1571.9271656165618,0.4716666666666667,,2.142857142857143,2.395,,,41.9756,44.72,,,36529.57142857143,3.9483246043435365,OptiMat,0/0/0/0,EP
54R0300UD2,52.4134347227835,72.273278743246,,,,,3.855,2.0,25.375,145.0,35.0,97.6429590909091,258.14955640668836,-258.14955640668836,0.673888888888889,,-1.0,2.37,,,39.016666666666666,39.00666666666667,,,376682.54545454547,4.522648545114472,OptiMat,0/0/0/0,EP
56R0400MD2,52.156806241646805,71.6512809362398,,,,,6.676,2.0,25.302,150.0,40.0,168.91536,288.99359192606164,7.899491101325358,1.1326467345765825,,0.0,2.872,,,27.630409025447,,,,226038.2,4.288799057208038,OptiMat,45/-45/0/45/-45/0/45/-45/0/45/-45/0/45/-45,EP
65R0300UD2,51.1971824871882,72.0385510279467,,,,,3.768117647058823,2.0,25.197529411764705,145.0,35.0,94.94547617647059,130.01806714986878,-1375.8746763466274,-0.43771738172857144,,2.817647058823529,3.4095941176470586,407.082608184347,,38.056666666666665,39.051249999999996,,,437326.82352941175,4.36859296747702,OptiMat,0/0/0/0,EP
66R0300UD2,49.0652232629859,71.136869239375,,,,,3.7975,2.0,25.208375,145.0,35.0,95.7278550625,15.731810613874622,-1294.9226422862776,0.022459202366666653,,2.692857142857143,4.1475,,,38.233333333333334,38.129999999999995,,,599520.21875,5.22254409244108,OptiMat,0/0/0/0,EP
68R0300UD2,49.4487047395643,71.0654588008653,,,,,3.829999629629629,2.0,25.239259259259267,145.0,35.0,96.66910429629628,311.02707527818546,-311.02707527818546,0.8552491715146995,,-1.0,1.5344444444444445,,,36.5650864749299,35.35226939632997,,,13473.0,3.665146994636472,OptiMat,0/0/0/0,EP
69R0300UD2,50.6488580659171,71.0868088496908,,,,,3.831266666666668,2.0,25.154000000000003,145.0,35.0,96.37399906666666,404.2302328186222,-137.43204470735552,0.8061333125,,-0.5599999999999999,1.77,,,37.92319233429405,37.5469505322168,,,65913.0,3.7208810567425914,OptiMat,0/0/0/0,EP
71R0300UD2,52.2810978098561,71.8518814475189,,,,,3.744285714285714,2.0,25.31642857142857,145.0,35.0,94.6983857142857,317.6940286667037,-317.6940286667037,0.5833333333333334,,-1.0,1.6071428571428572,,,39.35,39.38333333333333,,,230216.2857142857,4.05055560464906,OptiMat,0/0/0/0,EP
73R0300UD2,53.6200980810871,72.3065214375119,,,,,3.6449999999999996,2.0,25.197499999999998,145.0,35.0,91.67215,-455.330464410648,-4553.30464410648,,,10.0,4.35,1065.26317821911,-491.8229760786565,39.802499999999995,41.442499999999995,2.77,,64112.5,4.491542386368895,OptiMat,0/0/0/0,EP
75R0400MD2,52.06187563809059,,,,,,6.593333333333334,2.0,25.133333333333336,150.0,40.0,165.71033333333332,149.7157110053311,-255.60107747683685,,,-1.3,4.6066666666666665,595.725146587075,,24.209999999999997,,2.7215569999999993,,13361228.666666666,6.113430888752273,OptiMat,45/-45/0/45/-45/0/45/-45/0/45/-45/0/45/-45,EP
80R0400MD2,51.7580017438909,71.2385830768816,,,,,6.635,2.0,25.275,150.0,40.0,167.6999,226.841973091174,-90.7367892364696,0.845,,-0.4,1.625,,,26.91,27.215,,,70253.0,4.791012171036684,OptiMat,45/-45/0/45/-45/0/45/-45/0/45/-45/0/45/-45,EP
81R0400MD2,52.889347659012,72.2666241838401,,,,,6.66625,2.0,25.235,150.0,40.0,168.17332499999998,223.14179709506197,-109.0586990360446,0.9566666666666667,,-0.55,1.9975,,,26.569999999999997,26.383333333333336,,,944288.75,5.010571863954329,OptiMat,45/-45/0/45/-45/0/45/-45/0/45/-45/0/45/-45,EP
82R0400MD2,51.53639507793449,71.3071719175508,,,,,6.7124999999999995,2.0,25.20958333333333,150.0,40.0,169.01816666666667,174.6081277653221,-422.18902886449627,0.545,,0.09999999999999994,1.7108333333333334,,-421.639211262268,26.3,26.408333333333335,,,146100.0,3.89615213851865,OptiMat,45/-45/0/45/-45/0/45/-45/0/45/-45/0/45/-45,EP
83R0400MD2,50.6075884169834,70.6586248978787,,,,,6.7575,2.0,25.174166666666668,150.0,40.0,169.923025,47.92679040460092,-1069.9259769656132,0.44800000000000006,,2.908333333333333,1.9691666666666665,,-423.4136793442165,26.97,26.966666666666665,,,214862.58333333334,4.608770806965955,OptiMat,45/-45/0/45/-45/0/45/-45/0/45/-45/0/45/-45,EP
86R0300UD2,51.112704359809705,71.785921760488,,,,,3.8099999999999996,2.0,25.28981818181818,145.0,35.0,96.3515780909091,-232.859870978701,-3186.1994892738153,-0.4006145,,7.0,2.806363636363636,801.9490716600959,,41.49181818181818,39.17363636363636,2.038,,157276.81818181818,3.97601030157917,OptiMat,0/0/0/0,EP
87R0400MD2,53.25686544722541,72.937150880856,,,,,6.4363636363636365,2.0,25.264545454545456,150.0,40.0,162.6099090909091,268.68719936662274,-104.72759264695897,0.61,,-0.5181818181818182,2.6045454545454545,,,28.895000000000003,29.005000000000003,,,342932.63636363635,4.499685078157154,OptiMat,45/-45/0/45/-45/0/45/-45/0/45/-45/0/45/-45,EP
88R0400MD2,54.1050823933501,72.9018655425451,,,,,6.397,2.0,25.0922,150.0,40.0,160.442856,110.64854737636715,-768.2647772703655,0.3425910551398343,,1.984,2.2976,,-432.134959071833,28.724,28.529600000000002,,,310228.72,4.613101476450756,OptiMat,45/-45/0/45/-45/0/45/-45/0/45/-45/0/45/-45,EP
99R0410MD2,54.622329345407,73.3451300606045,,,,,6.4703333333333335,2.0,25.17033333333333,150.0,40.0,162.86041333333338,187.4976046199121,-187.4976046199121,0.7039187242207,,-1.0,1.27,486.7536871055396,-432.7605890278093,28.51,27.139,2.15332,-1.72254,105451.1,4.070219940694355,OptiMat,45/-45/0/45/-45/0/45/-45/0/45/-45/0/45/-45,EP
AGR03,,67.5,,,,,3.0949999999999998,2.0,24.812,145.434,35.3875,76.79354000000001,325.450870778187,-325.450870778187,,,-1.0,1.8,870.2021445529284,,35.078500000000005,35.078500000000005,,,426994.2,4.410624410548332,Upwind,0/90/0/90,EP
AIR03,,67.5,,,,,3.42375,2.0,24.625,145.54250000000002,34.274375,84.257875,298.26333262269173,-298.26333262269173,,,-1.0,1.75,842.2648250141433,,33.05125,33.05125,,,278513.5,4.337489508268876,Upwind,0/90/0/90,EP
ALR17,,67.5,,,,,4.553,,19.851999999999997,145.149,35.0,90.386195,331.66847302736,-331.66847302736,,,-1.0,1.6,,,36.7395,36.7395,,,62677.0,4.061818311887741,Upwind,90/0/90/0/90/0,EP
AMR07,,67.5,,,,,4.533333333333333,0.5,19.9975,145.74583333333334,35.324999999999996,90.65519166666667,314.1473259640288,-314.1473259640288,,,-1.0,1.8333333333333333,,,36.464,36.464,,,99355.58333333333,4.522927333100388,Upwind,90/0/90/0/90/0,EP
ANR03,,67.5,,,,,3.1386363636363637,1.0,24.819090909090907,145.58545454545455,34.65909090909091,77.89821818181818,321.9430150534002,-321.9430150534002,,,-1.0,1.7272727272727273,,,35.55609375,35.55609375,,,100985.27272727272,4.24580737157016,Upwind,90/0/90/0,EP
AOR08,,71.5,,,,,2.8783333333333334,0.5,19.713333333333335,129.96,20.517424242424234,56.74146666666667,364.299684123868,-364.299684123868,,,-1.0,1.6666666666666667,967.6181778778664,,40.077041666666666,39.943625,,,71695.0,3.974996058289916,Upwind,90/0/90/0,EP
ARR07,,71.5,,,,,4.12,,19.945,145.0,35.0,82.17327,-43.21091632612081,-432.10916326120815,,,10.0,1.2,,-642.424189701723,39.832,39.832,,,162144.4,4.406553706702981,Upwind,90/0/90/0/90/0,EP
ASR07,,71.5,,,,,4.216363636363637,1.0,19.75090909090909,145.36700000000002,34.97775,83.27697272727272,283.0383735754382,-283.0383735754382,,,-1.0,2.6363636363636362,,,39.56193181818182,39.56193181818182,,,480417.0909090909,4.951199558280667,Upwind,90/0/90/0/90/0,EP
AZI01,,71.5,,,,,2.76875,1.0,24.8275,261.0,149.8,68.7410125,546.4143542236028,54.64143542236028,,,0.1,1.0,1007.799702970735,,40.3220625,40.277166666666666,,,4880.75,3.529687974602314,Upwind,90/0/90/0,EP
BII01,,,,,,,3.065909090909091,1.0,24.753636363636364,261.0,149.8,75.89144545454546,395.4325186649667,39.543251866496675,,,0.1,1.7272727272727273,,,37.02759090909091,37.02759090909091,,,97216.0,4.580240735479109,Upwind,90/0/90/0,EP
BJR08,,,,,,,3.041875,1.0,19.9225,129.888125,19.92609375,60.601665625,432.7876102537613,43.27876102537613,,,0.1,3.6875,86.65732960222816,-158.7263002697319,15.803161458333337,16.618234375,,,615462.375,4.9277020517400985,Upwind,90/0/90/0,EP
BKI01,,,,,,,3.044,1.0,24.839,260.5,149.4495,75.60967500000001,403.4867984835495,40.34867984835495,,,0.1,4.05,,,37.18311111111112,37.18311111111112,,,473020.0,5.101604050012605,Upwind,90/0/90/0,EP
BLR08,,,,,,,2.916190476190476,1.0,20.198095238095238,129.65619047619046,20.403809523809525,58.901469047619045,52.81654436909247,-315.785170130685,,,6.052380952380952,4.666666666666667,901.720940380734,-539.456074146953,37.82954761904762,37.79611904761905,,,2431115.904761905,5.415266442594943,Upwind,90/0/90/0,EP
BOR07,,,,,,,4.5008333333333335,1.0,19.80666666666667,144.47,35.287083333333335,89.14620000000001,-37.22921952185888,-372.29219521858886,,,10.0,4.5,,,37.233333333333334,37.233333333333334,,,601533.1666666666,5.181700121026054,Upwind,90/0/90/0/90/0,EP
BPR07,,,,,,,4.4,1.0,20.0625,144.385,35.239999999999995,88.2756875,-39.36216936109085,-393.6216936109085,,,10.0,3.0,,,39.15,39.15,,,357690.25,4.664399253619664,Upwind,90/0/90/0/90/0,EP
BSR08,,,,,,,3.02,1.0,20.158333333333335,132.51833333333335,19.909583333333334,60.877874999999996,218.48000371338617,-96.44933380015628,,,0.01666666666666668,3.8333333333333335,878.7661146966806,-555.875274667783,35.90454166666667,35.63366666666666,,,851844.8333333334,5.413876325073351,Upwind,90/0/90/0,EP
BTR08,,,,,,,2.8675,1.0,19.9875,128.14249999999998,19.16375,57.313625,135.1878765479067,-295.92780348551327,,,4.65,5.25,917.7230905646196,-574.9748473350155,38.566854166666666,38.1665,,,1664439.75,5.574953631542215,Upwind,90/0/90/0,EP
BUR08,,,,,,,2.99375,1.0,19.935,129.72,20.2825,59.6793,302.3807899580986,4.881371224813876,,,2.525,4.75,919.4144786933016,-512.9198186340291,38.452187499999994,37.89096875,,,1594765.5,5.554171244549906,Upwind,90/0/90/0,EP
BVR08,,,,,,,2.978,1.0,20.003999999999998,130.034,20.49925,59.57140499999999,141.585917137248,-353.96479284312,,,-2.5,3.8,888.5832514371501,-487.6121750964292,37.3545,37.3545,,,810985.3,4.799123403408212,Upwind,90/0/90/0,EP
BWR08,,,,,,,2.8845454545454547,1.0,19.915454545454544,129.8618181818182,20.557954545454546,57.44680454545455,370.771197839718,172.78632907752925,,,0.6909090909090909,5.318181818181818,938.9903114604094,-425.47248455701805,38.43029058441559,38.31142045454545,,,2225854.272727273,5.0316466804304865,Upwind,90/0/90/0,EP
BXR08,,,,,,,2.936363636363636,1.0,20.132727272727273,129.90727272727273,20.523863636363636,59.11652727272727,284.37725369812136,-19.37620343035012,,,0.2818181818181818,4.7272727272727275,913.161212298517,-496.7470260716611,37.99740909090909,37.99740909090909,,,2198316.272727273,5.315963239316151,Upwind,90/0/0/90,EP
BYR08,,,,,,,3.01,1.0,20.025,130.075,20.600625,60.275687500000004,40.14541836682638,-58.20127078448559,,,2.025,1.25,87.83143512805223,-152.1540095072095,12.8220625,12.8220625,,,2682.5,3.1094550073671,Upwind,90/0/0/90,EP
BZR08,,,,,,,2.865714285714286,1.0,20.042857142857144,129.83857142857144,20.517142857142858,57.43759285714286,31.64290567373018,-57.241953526186,,,2.3000000000000003,2.7142857142857144,94.543954343865,-143.2012491628077,13.545011904761902,13.545011904761902,,,115047.71428571429,4.5538265330777765,Upwind,90/0/0/90,EP
Biax-CH-UP2[(±45)3]S,47.0,,0.0,100.0,0.0,0.0,3.86,,25.0,,,,37.05652173913043,-42.65217391304348,0.3468695652173913,-0.28039130434782605,4.834782608695653,6.521739130434782,143.25,-177.75,13.9,,1.45,-1.31,154028.86956521738,4.2170827820272025,SNL/MSU/DOE,45/-45/45/-45/45/-45/-45/45/-45/45/-45/45,PE
Biax-CH10-UP2[(±45)3]S,32.0,,0.0,100.0,0.0,0.0,5.56,,25.0,,,,25.004347826086956,-48.678260869565214,0.46847826086956523,-0.5837391304347826,5.695652173913044,3.217391304347826,120.6666666666667,-163.0,7.566666666666666,,7.236666666666667,-2.01,74297.86956521739,3.4988920657830875,SNL/MSU/DOE,45/-45/45/-45/45/-45/-45/45/-45/45/-45/45,PE
Biax-CH11-UP2[(±45)2]S,50.0,,0.0,100.0,0.0,0.0,2.41,,25.0,,,,31.63157894736842,-45.294736842105266,0.6759999999999999,-0.32915789473684215,4.7894736842105265,7.052631578947368,134.3333333333333,-188.6666666666667,13.0,,6.466666666666666,-1.4,67051.94736842105,4.1912530806275345,SNL/MSU/DOE,45/-45/45/-45/-45/45/-45/45,PE
Biax-CH12-UP2[±45/0/±45]S,33.0,,39.0,61.0,0.0,0.0,3.0,,25.0,,,,87.33749999999999,-143.4375,0.583875,-0.748875,5.4624999999999995,6.375,356.0,-389.0416666666667,16.6,,6.066666666666667,,165714.29166666666,4.199517785076533,SNL/MSU/DOE,45/-45/0/45/-45/-45/45/0/-45/45,PE
Biax-CH13-UP2[±45/0/±45]S,51.0,,24.0,76.0,0.0,0.0,3.28,,25.0,,,,77.14545454545454,-113.24545454545455,1.16,0.11599999999999999,5.5,6.0,422.66666666666674,-384.66666666666674,22.93333333333334,,2.81,,74375.40909090909,3.736834243700862,SNL/MSU/DOE,45/-45/0/45/-45/-45/45/0/-45/45,PE
Biax-CH14-UP2[±45/0/±45]S,39.0,,39.0,61.0,0.0,0.0,2.49,,25.0,,,,131.35909090909092,-98.5090909090909,1.3415384615384616,0.13415384615384615,4.1499999999999995,6.409090909090909,517.0,-412.0,22.26666666666667,,3.386666666666667,,116485.77272727272,3.9258998104387945,SNL/MSU/DOE,45/-45/0/45/-45/-45/45/0/-45/45,PE
Biax-CH15-UP2[±45/0/±45]S,32.0,,28.0,61.0,0.0,0.0,2.49,,25.0,,,,78.21052631578948,-89.09473684210526,1.459,0.1459,4.7894736842105265,5.473684210526316,310.3333333333333,-345.6666666666667,14.833333333333329,,3.62,,116349.26315789473,4.072847997608531,SNL/MSU/DOE,45/-45/0/45/-45/-45/45/0/-45/45,PE
Biax-CH16-UP2[±45/0/±45]S,34.0,,28.0,61.0,0.0,0.0,2.36,,25.0,,,,95.6875,-73.55,1.2378571428571428,0.12378571428571429,4.2250000000000005,4.958333333333333,360.3333333333333,-309.0,18.26666666666667,,2.89,,108410.54166666667,3.9610862970415117,SNL/MSU/DOE,45/-45/0/45/-45/-45/45/0/-45/45,PE
Biax-CH17-UP2[±45/0/±45]S,42.0,,28.0,61.0,0.0,0.0,1.96,,25.0,,,,76.20454545454545,-83.05454545454546,1.0958333333333334,0.10958333333333332,4.6000000000000005,5.409090909090909,359.0,-301.3333333333333,17.26666666666667,,3.58,,228716.5909090909,4.095401998724355,SNL/MSU/DOE,45/-45/0/45/-45/-45/45/0/-45/45,PE
Biax-CH18-UP2[±45/0/±45]S,45.0,,16.0,84.0,0.0,0.0,3.1,,25.0,,,,67.3875,-86.3625,1.2583333333333333,0.12583333333333332,5.05,4.958333333333333,294.3333333333333,-297.6666666666667,16.16666666666667,,3.106666666666667,,96178.04166666667,3.663719509442789,SNL/MSU/DOE,45/-45/0/45/-45/-45/45/0/-45/45,PE
Biax-CH19-UP2[±45/0/±45]S,33.0,,16.0,84.0,0.0,0.0,4.6,,25.0,,,,48.38636363636363,-58.83636363636364,1.1081818181818182,0.11081818181818183,5.05,4.909090909090909,193.0,-251.3333333333333,11.36666666666667,,3.866666666666667,,125875.27272727272,3.942673464000892,SNL/MSU/DOE,45/-45/0/45/-45/-45/45/0/-45/45,PE
Biax-CH2-UP2[(±45/0/±45)]S,44.0,,24.0,76.0,0.0,0.0,3.78,,25.0,,,,90.0391304347826,-71.1,1.363076923076923,0.1363076923076923,4.404347826086957,6.304347826086956,364.0,-341.6666666666667,16.9,,2.3075,,143362.47826086957,3.99047351663371,SNL/MSU/DOE,45/-45/0/45/-45/-45/45/0/-45/45,PE
Biax-CH20-UP2[(±45)3]S,26.0,,0.0,92.0,0.0,8.0,3.76,,25.0,,,,71.125,7.1125,0.84875,0.084875,0.1,4.375,133.6666666666667,-229.6666666666667,10.56666666666667,,1.566666666666667,,46000.0,3.9604083761410385,SNL/MSU/DOE,45/-45/45/-45/45/-45/-45/45/-45/45/-45/45,PE
Biax-CH23-UP2[±45/0/±45]S,32.0,,39.0,56.0,0.0,5.0,2.95,,25.0,,,,114.53999999999999,-84.18,1.2577777777777779,0.1257777777777778,4.06,4.6,393.6666666666667,-447.6666666666667,19.2,,2.2066666666666674,,42205.8,3.880526353521019,SNL/MSU/DOE,45/-45/0/45/-45/-45/45/0/-45/45,PE
Biax-CH3-UP2[(±45/0/±45)]S,42.0,,24.0,76.0,0.0,0.0,4.19,,25.0,,,,86.77499999999999,-70.27499999999999,1.5941666666666665,0.15941666666666668,5.05,5.833333333333333,336.3333333333333,-318.0,16.63333333333333,,2.766666666666667,,58652.291666666664,3.6871226022551724,SNL/MSU/DOE,45/-45/0/45/-45/-45/45/0/-45/45,PE
Biax-CH4-UP2[(±45)4]S,40.0,,0.0,100.0,0.0,0.0,2.92,,25.0,,,,33.975,-43.875,0.46729166666666666,-0.3678333333333333,5.05,7.083333333333333,155.3333333333333,-172.3333333333333,11.199999999999998,,6.0,-1.513333333333333,127070.0,3.8019635317661247,SNL/MSU/DOE,45/-45/45/-45/45/-45/45/-45/-45/45/-45/45/-45/45/-45/45,PE
Biax-CH5-UP2[(±45)3]S,28.0,,0.0,100.0,0.0,0.0,3.05,,25.0,,,,29.333333333333332,-48.21666666666667,0.481,-0.5525,5.050000000000001,6.444444444444445,131.5,-217.5333333333333,8.766666666666667,,4.066666666666666,-2.24,78268.44444444444,4.209843475134785,SNL/MSU/DOE,45/-45/45/-45/45/-45/-45/45/-45/45/-45/45,PE
Biax-CH6-UP2[±45/0/±45]S,44.0,,39.0,61.0,0.0,0.0,2.26,,25.0,,,,146.17999999999998,-68.41000000000001,1.3578947368421053,0.13578947368421054,3.73,6.4,501.6666666666667,-407.3333333333333,22.33333333333333,,3.166666666666667,,118162.5,3.911880712876255,SNL/MSU/DOE,45/-45/0/45/-45/-45/45/0/-45/45,PE
Biax-CH7-UP2[(±45)2]S,55.0,,0.0,100.0,0.0,0.0,3.8600000000000003,,25.0,,,,26.564705882352943,-42.41764705882353,0.475,0.0475,5.341176470588235,7.352941176470588,112.5,-167.6666666666667,16.13333333333333,,1.75,,52119.0,4.078496652068484,SNL/MSU/DOE,45/-45/45/-45/-45/45/-45/45,PE
Biax-CH8-UP2[(±45)2]S,37.0,,0.0,100.0,0.0,0.0,5.89,,25.0,,,,18.454545454545453,-40.00454545454546,0.22136363636363637,-0.3963636363636364,5.5,4.7727272727272725,92.66666666666669,-146.0,10.36666666666667,,6.666666666666668,-0.4666666666666666,80188.54545454546,3.6519453040031973,SNL/MSU/DOE,45/-45/45/-45/-45/45/-45/45,PE
Biax-CH9-UP2[(±45)3]S,40.0,,0.0,100.0,0.0,0.0,2.13,,25.0,,,,37.01904761904762,-43.72380952380953,0.5721904761904761,-0.4019523809523809,4.814285714285714,5.476190476190476,150.6666666666667,-174.3333333333333,10.36666666666667,,7.366666666666667,-1.6999999999999997,120795.33333333333,3.7808362427872475,SNL/MSU/DOE,45/-45/45/-45/45/-45/-45/45/-45/45/-45/45,PE
Biax-M9.6/35%/BB600/G -prepreg[±45]2S,55.0,,0.0,100.0,0.0,0.0,1.826470588235294,,25.0,,,,69.5764705882353,6.957647058823531,0.6970588235294117,0.06970588235294117,0.1,2.0,152.2857142857143,-150.0,13.44285714285714,,1.265714285714286,,808887.4117647059,4.754822566110445,SNL/MSU/DOE,45/-45/45/-45/-45/45/-45/45,EP
CBR08,,,,,,,3.035555555555556,1.0,20.12333333333333,129.9711111111111,20.790277777777778,61.08504444444444,-43.10146648344212,-352.38602545250524,,,0.3444444444444445,4.25,,-474.0788629357008,36.9324375,37.10772222222222,,,145322.44444444444,4.366809321313533,Upwind,90/0/0/90,EP
CCR08,,,,,,,2.9957142857142856,1.0,20.104285714285712,129.9842857142857,20.610000000000003,60.225542857142855,24.703779413174342,-56.30431979063417,,,4.0285714285714285,2.5714285714285716,83.769391611969,-142.1324303494354,13.177714285714286,13.177714285714286,,,347388.14285714284,4.622939922397391,Upwind,90/0/0/90,EP
CMR08,,,,,,,2.9333333333333336,1.0,19.963333333333335,128.45666666666668,20.415833333333335,58.56978333333333,330.85632498014434,33.085632498014434,,,0.10000000000000002,6.0,,,37.77466666666667,37.77466666666667,,,1802717.3333333333,6.185748502983242,Upwind,90/0/0/90,EP
CWR08,,,,,,,3.016666666666667,1.0,20.363333333333333,130.64666666666668,20.206666666666667,61.42515,-446.8253142280287,-491.50784565083154,,,1.1,5.0,,,37.42041666666666,37.42041666666666,,,227478.66666666666,4.656255388234818,Upwind,90/0/0/90,EP
CYR08,,,,,,,3.04,0.5,19.155,131.20999999999998,19.557499999999997,58.2315,549.5605378697495,54.956053786974955,,,0.1,2.0,,,35.95975,35.95975,,,3684.0,3.5613344898572077,Upwind,90/0/0/90,EP
Carbon prepreg[0]2,56.39714285714286,,100.0,0.0,0.0,0.0,1.2248571428571429,,,,,,1585.4571428571428,158.5457142857143,1.2694285714285714,,0.1,2.2,2018.5,,123.3,,1.559,,147527.08571428573,4.1342617058776145,SNL/MSU/DOE,0/0,EP
Carbon prepreg[±45/[0]2/±45],56.496428571428574,,50.0,50.0,0.0,0.0,2.0382142857142855,,,,,,1009.4642857142857,100.94642857142857,1.2153571428571428,,0.1,1.0964285714285713,1189.888888888889,,76.64444444444446,,1.45,,184495.14285714287,4.526306827137459,SNL/MSU/DOE,45/-45/0/0/45/-45,EP
DAR08,,,,,,,2.99,1.0,20.33,121.58,19.93,60.7867,329.019341401984,32.9019341401984,,,0.1,6.0,,,37.59325,37.59325,,,562639.0,5.750229832517699,Upwind,90/0/0/90,EP
DB-BIAX-DE2[(+/-45)S]3,40.0,,0.0,68.0,0.0,32.0,4.93,,,,,,94.8,9.48,0.9899999999999999,,0.10000000000000002,2.25,220.3333333333333,,13.5,,3.2999999999999994,,145258.75,4.292827315786977,SNL/MSU/DOE,45/-45/-45/45/45/-45/-45/45/45/-45/-45/45,EP
DB-BIAX-DE4[(+/-45)S]3,40.0,,0.0,68.0,0.0,32.0,4.85,,,,,,94.8,9.48,1.1824999999999999,,0.10000000000000002,2.25,214.3333333333333,,13.1,,3.433333333333334,,325639.6666666667,4.431863564954228,SNL/MSU/DOE,45/-45/-45/45/45/-45/-45/45/45/-45/-45/45,EP
DB-BIAX-DH3-EP1(±45)6,56.68958333333333,,0.0,99.0,0.0,1.0,3.3189583333333332,,,,,,41.15770833333333,-22.485208333333333,0.7152941176470589,,1.6812500000000001,2.1458333333333335,110.25,-125.3333333333333,14.1,,,,753733.3125,4.7041588398469445,SNL/MSU/DOE,45/-45/45/-45/45/-45/45/-45/45/-45/45/-45,EP
DB-BIAX-FGI1708-EP1(RM/±45)3S,44.0,,0.0,68.0,0.0,30.0,4.59,,,,,,71.68285714285715,-50.75142857142857,0.8953333333333333,-0.929,1.3257142857142856,1.765625,198.4285714285714,-187.5,13.4,,3.95,-1.5875,306067.14285714284,4.249985136990679,SNL/MSU/DOE,0/45/-45/0/45/-45/0/45/-45/-45/45/0/-45/45/0/-45/45/0,EP
DB-BIAX-FGI1708-UP1(RM/±45)3S,44.0,,0.0,68.0,0.0,30.0,4.52,,,,,,79.25,7.925000000000001,0.7600000000000001,,0.10000000000000002,2.25,212.25,,14.366666666666669,,3.21625,,132023.41666666666,4.367711649648641,SNL/MSU/DOE,0/45/-45/0/45/-45/0/45/-45/-45/45/0/-45/45/0/-45/45/0,PE
DB-BIAX-SWA-EP1(±45)6,45.0,,0.5714285714285714,97.0,1.4285714285714286,0.0,4.2,,,,,,52.54571428571428,-29.634285714285717,0.8400000000000001,-0.9243750000000001,2.1114285714285717,1.64,170.7142857142857,-175.5,11.8875,,2.042857142857143,,626735.5428571429,4.907290488123112,SNL/MSU/DOE,45/-45/45/-45/45/-45/45/-45/45/-45/45/-45,EP
DB-BIAX-VE1[(RM/±45)S]3,46.0,,0.0,68.0,0.0,30.0,4.12,,,,,,86.0,8.600000000000001,0.62,,0.1,2.5,213.0,,16.25,,,,311385.44444444444,4.983932684776853,SNL/MSU/DOE,0/45/-45/-45/45/0/0/45/-45/-45/45/0/0/45/-45/-45/45/0,VE
DB-BIAX-VE2A[(RM/±45)S]3,43.0,,0.0,68.0,0.0,30.0,4.54,,,,,,86.0,8.600000000000001,0.8966666666666667,,0.1,2.5,222.3333333333333,,13.9,,,,173129.11111111112,4.625701848795403,SNL/MSU/DOE,0/45/-45/-45/45/0/0/45/-45/-45/45/0/0/45/-45/-45/45/0,VE
DB-BIAX-VE2[(RM/±45)S]3,44.0,,0.0,68.0,0.0,30.0,4.41,,,,,,86.0,8.600000000000001,0.86,,0.1,2.388888888888889,187.0,,15.350000000000001,,,,90674.66666666667,4.383067118813454,SNL/MSU/DOE,0/45/-45/-45/45/0/0/45/-45/-45/45/0/0/45/-45/-45/45/0,VE
DB-BIAX-WS-EP1(±45)6,50.0,,0.0,100.0,0.0,0.0,4.06,,,,,,103.33333333333333,10.333333333333334,0.9844444444444443,,0.1,1.7777777777777777,190.1666666666667,,16.8,,,,137653.77777777778,4.4072602079609435,SNL/MSU/DOE,45/-45/45/-45/45/-45/45/-45/45/-45/45/-45,EP
DBR08,,,,,,,3.0714583333333336,0.5,20.222083333333334,131.07083333333333,19.414895833333333,62.1090625,158.67678347531645,-332.7544245090176,,,3.5833333333333335,3.3333333333333335,,,37.433164473684215,37.433164473684215,,,543595.7916666666,4.665200424237738,Upwind,90/0/0/90,EP
DCR08,,,,,,,2.9322727272727276,1.0,20.152727272727272,131.5218181818182,19.924772727272728,59.09402272727273,328.5323704616199,-299.062591042827,,,-0.5272727272727272,2.5454545454545454,,,36.38886363636364,36.38886363636364,,,111299.81818181818,3.3714606842012937,Upwind,90/0/0/90,EP
DDR08,,,,,,,3.05,1.0,20.62,128.48,20.5825,62.891,-238.507894611312,-477.015789222624,,,2.0,3.0,865.892553913787,,37.00975,37.00975,,,142.0,2.152288344383057,Upwind,90/0/0/90,EP
DPR08,,,,,,,2.964166666666667,1.0,20.278333333333332,131.58333333333334,19.605416666666667,60.107225,410.4601086195935,-154.42525694854376,,,-0.45,2.5,,,35.84870833333333,35.84870833333333,,,63267.166666666664,3.9084588845786743,Upwind,90/0/0/90,EP
DQR08,,,,,,,2.9335714285714287,1.0,20.475714285714282,131.62714285714284,19.663214285714286,60.067078571428574,399.29167108622045,-127.76900316244802,,,-0.37142857142857144,3.0,,,35.10653571428572,35.10653571428572,,,286595.28571428574,4.17186840629789,Upwind,90/0/0/90,EP
DSR08,,,,,,,2.9808333333333334,1.0,20.383333333333333,129.90666666666667,19.251666666666665,60.759425,447.680605367591,-172.45535033621454,,,-0.45,1.0,893.8256529613985,-555.5188634621917,37.526125,37.526125,,,6557.833333333333,3.669140036254605,Upwind,90/0/0/90,EP
DVR08,,,,,,,2.983333333333333,1.0,20.376666666666665,131.31333333333333,20.069999999999997,60.79028333333333,147.8407279089163,-120.81156673880554,,,0.7333333333333334,6.0,,,36.981500000000004,36.981500000000004,,,661455.6666666666,5.118283059124637,Upwind,90/0/0/90,EP
DWR08,,,,,,,2.9683333333333333,1.0,20.066666666666666,130.87666666666667,19.3675,59.56391666666667,207.18319102746435,-138.83720958029878,,,0.7333333333333334,3.6666666666666665,,,36.823499999999996,36.823499999999996,,,144758.33333333334,3.8711722589277695,Upwind,90/0/0/90,EP
ERR08,,,,,,,3.0176190476190476,1.0,20.003333333333334,121.86809523809524,20.06357142857143,60.362369047619055,33.25687972210204,-37.452846212337796,,,2.6142857142857143,3.2857142857142856,,,12.834190476190477,12.834190476190477,,,712167.8571428572,4.804515066874084,Upwind,90/0/0/90,EP
FLR08,,,,,,,2.94,1.0,20.20777777777778,130.08666666666667,20.385277777777777,59.41176666666667,5.860964317864778,-254.51627708057993,,,0.7555555555555556,3.6666666666666665,,,38.149138888888885,38.149138888888885,,,564256.8888888889,4.129416058348045,Upwind,90/0/0/90,EP
GEV02014D0100UD1,,,,,,,4.52,,23.183333333333334,,,104.7837,254.63367420612903,-254.63367420612903,0.639,,-1.0,2.3333333333333335,842.3230856121849,-398.4510154378506,45.160583333333335,45.15733333333333,2.1175,-0.8828333333333332,178126.33333333334,3.7653911623248884,OptiMat,0/0/0/0/0,EP
GEV02014R0100UD1,,,,,,,4.5425,2.0,25.14,170.0,50.0,114.19845000000001,284.629224747583,-284.629224747583,0.7115,,-1.0,1.5,838.2467305416553,-513.1557175844214,40.1245,40.02316666666667,2.1085,-1.280833333333333,18990.0,4.260672276708071,OptiMat,0/0/0/0/0,EP
"GE[+30(),-30()FW]",50.0,,,,,,3.5,,50.6936507936508,154.9,50.0,177.40555555555554,80.46698412698413,-26.57269841269841,0.5747641723356008,,-0.47619047619047616,10.0,274.5,,14.0,,,,889703.873015873,4.7201843670793355,FACT,30/-30,EP
GE[0(425)]5,36.9,,,,,,2.2,,20.0,250.0,110.0,44.0,312.1333333333333,-83.7043137254902,1.003921568627451,,-0.33137254901960783,5.57,648.478980392157,,30.998039215686276,,2.092,-2.418,5715412.705882353,5.534042414494415,FACT,0/0/0/0/0,EP
