Repository: Luwen-Zhang/SNEnsemble

# Copyright Notification

## Composites

We reformat and merge fatigue testing records from SNL/MSU/DOE, OptiMat, UPWIND, and FACT databases into a single database with careful considerations, including filtering invalid entries, rename variables, fix improper calculations in the records, to obtain clean and consistent data to fit machine 
learning usages. We leave the original format ("2019_SNL_MSU_DOE_Composite-Materials-Database_Wind_29pt0.xlsx" and "Optidat UPWIND 28_3_2017.xls") in the folder. Any derived database should be directly based on the original files instead of our merged database. We are not responsible for the accuracy of the testing records.

File: data/composite_database_02232023.csv (part 2 of 47)
Data source,Material_Code,Sequence,Resin Type,Fibre Volume Fraction,Fibre Weight Fraction,Percentage of Fibre in 0-deg Direction,Percentage of Fibre in 45-deg Direction,Percentage of Fibre in 90-deg Direction,Percentage of Fibre in Other Direction,Thickness,Tab Thickness,Width,Maximum Width,Minimum Width,Length,Gauge Length,Load Length,Area,Maximum Stress,Minimum Stress,Maximum Strain,Minimum Strain,R-value,Frequency,Static Maximum Tensile Stress,Static Maximum Compressive Stress,Static Elastic Modulus,Static Compressive Modulus,Static Maximum Tensile Strain,Static Maximum Compressive Strain,Cycles to Failure,log(Cycles to Failure)
SNL/MSU/DOE,Carbon prepreg[90/0]2S,90/0/90/0/0/90/0/90,Epoxy,56.0,,50.0,0.0,50.0,0.0,4.579999923706055,,,,,,,,,-62.099998474121094,-621.0,,,10.0,1.0,,-630.875,,61.66999816894531,,-1.1100000143051147,8.0,0.9030900001525879
SNL/MSU/DOE,Carbon prepreg[90/0]2S,90/0/90/0/0/90/0/90,Epoxy,55.29999923706055,,50.0,0.0,50.0,0.0,4.639999866485596,,,,,,,,,-55.20000076293945,-552.0,,,10.0,2.0,,-630.875,,61.66999816894531,,-1.1100000143051147,83220.0,4.920227527618408
SNL/MSU/DOE,Carbon prepreg[±45/[0]2/±45],45/-45/0/0/45/-45,Epoxy,55.900001525878906,,50.0,50.0,0.0,0.0,2.059999942779541,,,,,,,,,1034.0,103.0,1.2400000095367432,,0.10000000149011612,1.0,1189.888916015625,,76.64444732666016,,1.4500000476837158,,17589.0,4.245241165161133
SNL/MSU/DOE,Carbon prepreg[±45/[0]2/±45],45/-45/0/0/45/-45,Epoxy,57.29999923706055,,50.0,50.0,0.0,0.0,2.009999990463257,,,,,,,,,1000.0,100.0,1.3200000524520874,,0.10000000149011612,1.0,1189.888916015625,,76.64444732666016,,1.4500000476837158,,6622.0,3.8209891319274902
SNL/MSU/DOE,Carbon prepreg[±45/[0]2/±45],45/-45/0/0/45/-45,Epoxy,55.900001525878906,,50.0,50.0,0.0,0.0,2.059999942779541,,,,,,,,,1000.0,100.0,1.2200000286102295,,0.10000000149011612,1.2999999523162842,1189.888916015625,,76.64444732666016,,1.4500000476837158,,167138.0,5.2230753898620605
SNL/MSU/DOE,Carbon prepreg[±45/[0]2/±45],45/-45/0/0/45/-45,Epoxy,55.900001525878906,,50.0,50.0,0.0,0.0,2.059999942779541,,,,,,,,,1000.0,100.0,1.2699999809265137,,0.10000000149011612,1.2999999523162842,1189.888916015625,,76.64444732666016,,1.4500000476837158,,88162.0,4.945281505584717
SNL/MSU/DOE,Carbon prepreg[±45/[0]2/±45],45/-45/0/0/45/-45,Epoxy,57.29999923706055,,50.0,50.0,0.0,0.0,2.009999990463257,,,,,,,,,1000.0,100.0,1.1799999475479126,,0.10000000149011612,1.2999999523162842,1189.888916015625,,76.64444732666016,,1.4500000476837158,,36064.0,4.557074069976807
SNL/MSU/DOE,Carbon prepreg[±45/[0]2/±45],45/-45/0/0/45/-45,Epoxy,55.900001525878906,,50.0,50.0,0.0,0.0,2.059999942779541,,,,,,,,,965.0,96.5,1.090000033378601,,0.10000000149011612,1.5,1189.888916015625,,76.64444732666016,,1.4500000476837158,,841538.0,5.925073623657227
SNL/MSU/DOE,Carbon prepreg[±45/[0]2/±45],45/-45/0/0/45/-45,Epoxy,56.70000076293945,,50.0,50.0,0.0,0.0,2.0299999713897705,,,,,,,,,1000.0,100.0,1.1399999856948853,,0.10000000149011612,1.2999999523162842,1189.888916015625,,76.64444732666016,,1.4500000476837158,,376294.0,5.575527191162109
SNL/MSU/DOE,Carbon prepreg[±45/[0]2/±45],45/-45/0/0/45/-45,Epoxy,57.29999923706055,,50.0,50.0,0.0,0.0,2.009999990463257,,,,,,,,,965.0,96.5,1.1799999475479126,,0.10000000149011612,1.5,1189.888916015625,,76.64444732666016,,1.4500000476837158,,280056.0,5.447244644165039
SNL/MSU/DOE,Carbon prepreg[±45/[0]2/±45],45/-45/0/0/45/-45,Epoxy,54.599998474121094,,50.0,50.0,0.0,0.0,2.109999895095825,,,,,,,,,965.0,96.5,1.1699999570846558,,0.10000000149011612,1.5,1189.888916015625,,76.64444732666016,,1.4500000476837158,,127413.0,5.105213642120361
SNL/MSU/DOE,Carbon prepreg[±45/[0]2/±45],45/-45/0/0/45/-45,Epoxy,56.70000076293945,,50.0,50.0,0.0,0.0,2.0299999713897705,,,,,,,,,1069.0,107.0,1.2899999618530273,,0.10000000149011612,0.5,1189.888916015625,,76.64444732666016,,1.4500000476837158,,171.0,2.2329962253570557
SNL/MSU/DOE,Carbon prepreg[±45/[0]2/±45],45/-45/0/0/45/-45,Epoxy,57.29999923706055,,50.0,50.0,0.0,0.0,2.009999990463257,,,,,,,,,1051.0,105.0,1.2400000095367432,,0.10000000149011612,0.5,1189.888916015625,,76.64444732666016,,1.4500000476837158,,10686.0,4.028815269470215
SNL/MSU/DOE,Carbon prepreg[±45/[0]2/±45],45/-45/0/0/45/-45,Epoxy,56.400001525878906,,50.0,50.0,0.0,0.0,2.0399999618530273,,,,,,,,,1051.0,105.0,1.2999999523162842,,0.10000000149011612,0.5,1189.888916015625,,76.64444732666016,,1.4500000476837158,,4248.0,3.6281845569610596
SNL/MSU/DOE,Carbon prepreg[±45/[0]2/±45],45/-45/0/0/45/-45,Epoxy,55.900001525878906,,50.0,50.0,0.0,0.0,2.059999942779541,,,,,,,,,948.0,94.80000305175781,1.0700000524520874,,0.10000000149011612,3.0,1189.888916015625,,76.64444732666016,,1.4500000476837158,,1794745.0,6.254002571105957
SNL/MSU/DOE,Carbon prepreg[±45/[0]2/±45],45/-45/0/0/45/-45,Epoxy,57.0,,50.0,50.0,0.0,0.0,2.0199999809265137,,,,,,,,,1051.0,105.0,1.2699999809265137,,0.10000000149011612,1.0,1189.888916015625,,76.64444732666016,,1.4500000476837158,,384.0,2.5843312740325928
SNL/MSU/DOE,Carbon prepreg[±45/[0]2/±45],45/-45/0/0/45/-45,Epoxy,57.29999923706055,,50.0,50.0,0.0,0.0,2.009999990463257,,,,,,,,,1051.0,105.0,1.2599999904632568,,0.10000000149011612,0.5,1189.888916015625,,76.64444732666016,,1.4500000476837158,,64150.0,4.807196617126465
SNL/MSU/DOE,Carbon prepreg[±45/[0]2/±45],45/-45/0/0/45/-45,Epoxy,57.29999923706055,,50.0,50.0,0.0,0.0,2.009999990463257,,,,,,,,,1051.0,105.0,1.3200000524520874,,0.10000000149011612,0.5,1189.888916015625,,76.64444732666016,,1.4500000476837158,,22624.0,4.354569435119629
SNL/MSU/DOE,Carbon prepreg[±45/[0]2/±45],45/-45/0/0/45/-45,Epoxy,55.900001525878906,,50.0,50.0,0.0,0.0,2.059999942779541,,,,,,,,,965.0,96.5,1.1399999856948853,,0.10000000149011612,1.5,1189.888916015625,,76.64444732666016,,1.4500000476837158,,164465.0,5.216073513031006
SNL/MSU/DOE,Carbon prepreg[±45/[0]2/±45],45/-45/0/0/45/-45,Epoxy,56.400001525878906,,50.0,50.0,0.0,0.0,2.0399999618530273,,,,,,,,,965.0,96.5,1.1100000143051147,,0.10000000149011612,1.5,1189.888916015625,,76.64444732666016,,1.4500000476837158,,630711.0,5.799830436706543
SNL/MSU/DOE,Carbon prepreg[±45/[0]2/±45],45/-45/0/0/45/-45,Epoxy,54.599998474121094,,50.0,50.0,0.0,0.0,2.109999895095825,,,,,,,,,965.0,96.5,1.159999966621399,,0.10000000149011612,1.5,1189.888916015625,,76.64444732666016,,1.4500000476837158,,57801.0,4.761935234069824
SNL/MSU/DOE,Carbon prepreg[±45/[0]2/±45],45/-45/0/0/45/-45,Epoxy,56.70000076293945,,50.0,50.0,0.0,0.0,2.0299999713897705,,,,,,,,,965.0,96.5,1.100000023841858,,0.10000000149011612,1.5,1189.888916015625,,76.64444732666016,,1.4500000476837158,,192999.0,5.285554885864258
SNL/MSU/DOE,Carbon prepreg[±45/[0]2/±45],45/-45/0/0/45/-45,Epoxy,56.70000076293945,,50.0,50.0,0.0,0.0,2.0299999713897705,,,,,,,,,1000.0,100.0,1.2699999809265137,,0.10000000149011612,1.5,1189.888916015625,,76.64444732666016,,1.4500000476837158,,13188.0,4.120179176330566
SNL/MSU/DOE,Carbon prepreg[±45/[0]2/±45],45/-45/0/0/45/-45,Epoxy,56.400001525878906,,50.0,50.0,0.0,0.0,2.0399999618530273,,,,,,,,,1000.0,100.0,1.2100000381469727,,0.10000000149011612,1.0,1189.888916015625,,76.64444732666016,,1.4500000476837158,,35026.0,4.544390678405762
SNL/MSU/DOE,Carbon prepreg[±45/[0]2/±45],45/-45/0/0/45/-45,Epoxy,57.0,,50.0,50.0,0.0,0.0,2.0199999809265137,,,,,,,,,1000.0,100.0,1.1799999475479126,,0.10000000149011612,1.0,1189.888916015625,,76.64444732666016,,1.4500000476837158,,188064.0,5.274305820465088
SNL/MSU/DOE,Carbon prepreg[±45/[0]2/±45],45/-45/0/0/45/-45,Epoxy,57.0,,50.0,50.0,0.0,0.0,2.0199999809265137,,,,,,,,,1000.0,100.0,1.25,,0.10000000149011612,1.0,1189.888916015625,,76.64444732666016,,1.4500000476837158,,9786.0,3.990605115890503
SNL/MSU/DOE,Carbon prepreg[±45/[0]2/±45],45/-45/0/0/45/-45,Epoxy,56.70000076293945,,50.0,50.0,0.0,0.0,2.0299999713897705,,,,,,,,,1051.0,105.0,1.2799999713897705,,0.10000000149011612,0.5,1189.888916015625,,76.64444732666016,,1.4500000476837158,,8679.0,3.938469648361206
SNL/MSU/DOE,Carbon prepreg[±45/[0]2/±45],45/-45/0/0/45/-45,Epoxy,56.70000076293945,,50.0,50.0,0.0,0.0,2.0299999713897705,,,,,,,,,1051.0,105.0,1.2200000286102295,,0.10000000149011612,0.5,1189.888916015625,,76.64444732666016,,1.4500000476837158,,22706.0,4.356140613555908
SNL/MSU/DOE,Carbon prepreg[±45/[0]2/±45],45/-45/0/0/45/-45,Epoxy,56.70000076293945,,50.0,50.0,0.0,0.0,2.0299999713897705,,,,,,,,,1051.0,105.0,1.309999942779541,,0.10000000149011612,0.5,1189.888916015625,,76.64444732666016,,1.4500000476837158,,2364.0,3.373647451400757
SNL/MSU/DOE,Carbon prepreg[±45/[0]2/±45],45/-45/0/0/45/-45,Epoxy,56.400001525878906,,50.0,50.0,0.0,0.0,2.0399999618530273,,,,,,,,,1051.0,105.0,1.2400000095367432,,0.10000000149011612,0.5,1189.888916015625,,76.64444732666016,,1.4500000476837158,,2191.0,3.3406424522399902
SNL/MSU/DOE,UNI-PPG1200-PU[0]6,0/0/0/0/0/0,,59.0,,92.0,0.0,8.0,0.0,4.989999771118164,,,,,,,,,414.0,-414.0,1.0099999904632568,-1.0099999904632568,-1.0,1.2999999523162842,1060.199951171875,-745.0,40.599998474121094,42.36666488647461,2.9040000438690186,-1.840000033378601,10144.0,4.006209373474121
SNL/MSU/DOE,UNI-PPG1200-PU[0]6,0/0/0/0/0/0,,59.0,,92.0,0.0,8.0,0.0,4.239999771118164,,,,,,,,,379.0,-379.0,0.9300000071525574,-0.9300000071525574,-1.0,1.5,1060.199951171875,-745.0,40.599998474121094,42.36666488647461,2.9040000438690186,-1.840000033378601,10903.0,4.037546157836914
SNL/MSU/DOE,UNI-PPG1200-PU[0]6,0/0/0/0/0/0,,59.0,,92.0,0.0,8.0,0.0,4.050000190734863,,,,,,,,,345.0,-345.0,0.8399999737739563,-0.8399999737739563,-1.0,1.5,1060.199951171875,-745.0,40.599998474121094,42.36666488647461,2.9040000438690186,-1.840000033378601,42852.0,4.6319708824157715
SNL/MSU/DOE,UNI-PPG1200-PU[0]6,0/0/0/0/0/0,,59.0,,92.0,0.0,8.0,0.0,4.269999980926514,,,,,,,,,345.0,-345.0,0.8399999737739563,-0.8399999737739563,-1.0,1.5,1060.199951171875,-745.0,40.599998474121094,42.36666488647461,2.9040000438690186,-1.840000033378601,27043.0,4.4320549964904785
SNL/MSU/DOE,UNI-PPG1200-PU[0]6,0/0/0/0/0/0,,59.0,,92.0,0.0,8.0,0.0,4.980000019073486,,,,,,,,,345.0,-345.0,0.8399999737739563,-0.8399999737739563,-1.0,1.2999999523162842,1060.199951171875,-745.0,40.599998474121094,42.36666488647461,2.9040000438690186,-1.840000033378601,20532.0,4.312431335449219
SNL/MSU/DOE,UNI-PPG1200-PU[0]6,0/0/0/0/0/0,,59.0,,92.0,0.0,8.0,0.0,4.139999866485596,,,,,,,,,310.0,-310.0,0.7599999904632568,-0.7599999904632568,-1.0,1.5,1060.199951171875,-745.0,40.599998474121094,42.36666488647461,2.9040000438690186,-1.840000033378601,106485.0,5.027288436889648
SNL/MSU/DOE,UNI-PPG1200-PU[0]6,0/0/0/0/0/0,,59.0,,92.0,0.0,8.0,0.0,4.190000057220459,,,,,,,,,241.0,-241.0,0.5899999737739563,-0.5899999737739563,-1.0,1.5,1060.199951171875,-745.0,40.599998474121094,42.36666488647461,2.9040000438690186,-1.840000033378601,1680125.0,6.225341796875
SNL/MSU/DOE,UNI-PPG1200-PU[0]6,0/0/0/0/0/0,,59.0,,92.0,0.0,8.0,0.0,4.940000057220459,,,,,,,,,345.0,-345.0,0.8399999737739563,-0.8399999737739563,-1.0,1.2999999523162842,1060.199951171875,-745.0,40.599998474121094,42.36666488647461,2.9040000438690186,-1.840000033378601,35832.0,4.554271221160889
SNL/MSU/DOE,UNI-PPG1200-PU[0]6,0/0/0/0/0/0,,59.0,,92.0,0.0,8.0,0.0,4.989999771118164,,,,,,,,,345.0,-345.0,0.8399999737739563,-0.8399999737739563,-1.0,1.0,1060.199951171875,-745.0,40.599998474121094,42.36666488647461,2.9040000438690186,-1.840000033378601,24227.0,4.3842997550964355
SNL/MSU/DOE,UNI-PPG1200-PU[0]6,0/0/0/0/0/0,,59.0,,92.0,0.0,8.0,0.0,5.019999980926514,,,,,,,,,414.0,-414.0,1.0099999904632568,-1.0099999904632568,-1.0,1.0,1060.199951171875,-745.0,40.599998474121094,42.36666488647461,2.9040000438690186,-1.840000033378601,7967.0,3.901294708251953
SNL/MSU/DOE,UNI-PPG1200-PU[0]6,0/0/0/0/0/0,,59.0,,92.0,0.0,8.0,0.0,4.880000114440918,,,,,,,,,207.0,-207.0,0.5,-0.5,-1.0,1.0,1060.199951171875,-745.0,40.599998474121094,42.36666488647461,2.9040000438690186,-1.840000033378601,1057085.0,6.024109840393066
SNL/MSU/DOE,UNI-PPG1200-PU[0]6,0/0/0/0/0/0,,59.0,,92.0,0.0,8.0,0.0,4.929999828338623,,,,,,,,,517.0,-517.0,1.2599999904632568,-1.2599999904632568,-1.0,1.0,1060.199951171875,-745.0,40.599998474121094,42.36666488647461,2.9040000438690186,-1.840000033378601,219.0,2.3404440879821777
SNL/MSU/DOE,UNI-PPG1200-PU[0]6,0/0/0/0/0/0,,59.0,,92.0,0.0,8.0,0.0,1.6799999475479126,,,,,,,,,414.0,41.400001525878906,1.0800000429153442,,0.10000000149011612,2.0,1060.199951171875,-745.0,40.599998474121094,42.36666488647461,2.9040000438690186,-1.840000033378601,310952.0,5.4926934242248535
SNL/MSU/DOE,UNI-PPG1200-PU[0]6,0/0/0/0/0/0,,59.0,,92.0,0.0,8.0,0.0,1.6799999475479126,,,,,,,,,552.0,55.20000076293945,1.340000033378601,,0.10000000149011612,2.0,1060.199951171875,-745.0,40.599998474121094,42.36666488647461,2.9040000438690186,-1.840000033378601,9204.0,3.9639766216278076
SNL/MSU/DOE,UNI-PPG1200-PU[0]6,0/0/0/0/0/0,,59.0,,92.0,0.0,8.0,0.0,1.6799999475479126,,,,,,,,,552.0,55.20000076293945,1.3600000143051147,,0.10000000149011612,2.0,1060.199951171875,-745.0,40.599998474121094,42.36666488647461,2.9040000438690186,-1.840000033378601,28690.0,4.457730770111084
SNL/MSU/DOE,UNI-PPG1200-PU[0]6,0/0/0/0/0/0,,59.0,,92.0,0.0,8.0,0.0,1.6799999475479126,,,,,,,,,552.0,55.20000076293945,1.2899999618530273,,0.10000000149011612,2.0,1060.199951171875,-745.0,40.599998474121094,42.36666488647461,2.9040000438690186,-1.840000033378601,23966.0,4.379595756530762
SNL/MSU/DOE,UNI-PPG1200-PU[0]6,0/0/0/0/0/0,,59.0,,92.0,0.0,8.0,0.0,1.6799999475479126,,,,,,,,,448.0,44.79999923706055,1.1100000143051147,,0.10000000149011612,2.0,1060.199951171875,-745.0,40.599998474121094,42.36666488647461,2.9040000438690186,-1.840000033378601,96223.0,4.983278751373291
SNL/MSU/DOE,UNI-PPG1200-PU[0]6,0/0/0/0/0/0,,59.0,,92.0,0.0,8.0,0.0,1.6799999475479126,,,,,,,,,448.0,44.79999923706055,1.0800000429153442,,0.10000000149011612,2.0,1060.199951171875,-745.0,40.599998474121094,42.36666488647461,2.9040000438690186,-1.840000033378601,162886.0,5.211883544921875
SNL/MSU/DOE,UNI-PPG1200-PU[0]6,0/0/0/0/0/0,,59.0,,92.0,0.0,8.0,0.0,1.6799999475479126,,,,,,,,,448.0,44.79999923706055,1.1200000047683716,,0.10000000149011612,2.0,1060.199951171875,-745.0,40.599998474121094,42.36666488647461,2.9040000438690186,-1.840000033378601,173091.0,5.238274574279785
SNL/MSU/DOE,UNI-PPG1200-PU[0]6,0/0/0/0/0/0,,59.0,,92.0,0.0,8.0,0.0,1.6799999475479126,,,,,,,,,483.0,48.29999923706055,1.2300000190734863,,0.10000000149011612,2.0,1060.199951171875,-745.0,40.599998474121094,42.36666488647461,2.9040000438690186,-1.840000033378601,25643.0,4.408968925476074
SNL/MSU/DOE,UNI-PPG1200-PU[0]6,0/0/0/0/0/0,,59.0,,92.0,0.0,8.0,0.0,1.6799999475479126,,,,,,,,,483.0,48.29999923706055,1.2000000476837158,,0.10000000149011612,2.0,1060.199951171875,-745.0,40.599998474121094,42.36666488647461,2.9040000438690186,-1.840000033378601,28490.0,4.454692363739014
SNL/MSU/DOE,UNI-PPG1200-PU[0]6,0/0/0/0/0/0,,59.0,,92.0,0.0,8.0,0.0,1.6799999475479126,,,,,,,,,483.0,48.29999923706055,1.25,,0.10000000149011612,2.0,1060.199951171875,-745.0,40.599998474121094,42.36666488647461,2.9040000438690186,-1.840000033378601,47170.0,4.673666000366211
SNL/MSU/DOE,UNI-PPG1200-PU[0]6,0/0/0/0/0/0,,59.0,,92.0,0.0,8.0,0.0,1.6799999475479126,,,,,,,,,414.0,41.400001525878906,1.0800000429153442,,0.10000000149011612,3.0,1060.199951171875,-745.0,40.599998474121094,42.36666488647461,2.9040000438690186,-1.840000033378601,770361.0,5.886694431304932
SNL/MSU/DOE,UNI-PPG1200-PU[0]6,0/0/0/0/0/0,,59.0,,92.0,0.0,8.0,0.0,1.6799999475479126,,,,,,,,,414.0,41.400001525878906,1.090000033378601,,0.10000000149011612,2.0,1060.199951171875,-745.0,40.599998474121094,42.36666488647461,2.9040000438690186,-1.840000033378601,678003.0,5.831231594085693
SNL/MSU/DOE,UNI-ELT5500-EP1[0]2,0/0,Epoxy,59.0,,92.0,0.0,6.0,2.0,2.390000104904175,,,,,,,,,483.0,48.29999923706055,1.149999976158142,,0.10000000149011612,1.0,1162.1666259765625,,44.900001525878906,,2.876666784286499,,8059.0,3.9062812328338623
SNL/MSU/DOE,UNI-ELT5500-EP1[0]2,0/0,Epoxy,59.0,,92.0,0.0,6.0,2.0,2.390000104904175,,,,,,,,,414.0,41.400001525878906,0.9800000190734863,,0.10000000149011612,2.0,1162.1666259765625,,44.900001525878906,,2.876666784286499,,101760.0,5.007576942443848
SNL/MSU/DOE,UNI-ELT5500-EP1[0]2,0/0,Epoxy,59.0,,92.0,0.0,6.0,2.0,2.390000104904175,,,,,,,,,414.0,41.400001525878906,0.9800000190734863,,0.10000000149011612,2.0,1162.1666259765625,,44.900001525878906,,2.876666784286499,,156787.0,5.195310115814209
SNL/MSU/DOE,UNI-ELT5500-EP1[0]2,0/0,Epoxy,59.0,,92.0,0.0,6.0,2.0,2.390000104904175,,,,,,,,,414.0,41.400001525878906,0.9800000190734863,,0.10000000149011612,1.0,1162.1666259765625,,44.900001525878906,,2.876666784286499,,250761.0,5.3992600440979
SNL/MSU/DOE,UNI-ELT5500-EP1[0]2,0/0,Epoxy,59.0,,92.0,0.0,6.0,2.0,2.390000104904175,,,,,,,,,345.0,34.5,0.8100000023841858,,0.10000000149011612,2.0,1162.1666259765625,,44.900001525878906,,2.876666784286499,,465574.0,5.6679887771606445
SNL/MSU/DOE,UNI-ELT5500-EP1[0]2,0/0,Epoxy,59.0,,92.0,0.0,6.0,2.0,2.390000104904175,,,,,,,,,483.0,48.29999923706055,1.149999976158142,,0.10000000149011612,2.0,1162.1666259765625,,44.900001525878906,,2.876666784286499,,9713.0,3.9873533248901367
SNL/MSU/DOE,UNI-ELT5500-EP1[0]2,0/0,Epoxy,59.0,,92.0,0.0,6.0,2.0,2.390000104904175,,,,,,,,,690.0,69.0,1.6299999952316284,,0.10000000149011612,1.0,1162.1666259765625,,44.900001525878906,,2.876666784286499,,888.0,2.9484128952026367
SNL/MSU/DOE,UNI-ELT5500-EP1[0]2,0/0,Epoxy,59.0,,92.0,0.0,6.0,2.0,2.390000104904175,,,,,,,,,690.0,69.0,1.6299999952316284,,0.10000000149011612,1.0,1162.1666259765625,,44.900001525878906,,2.876666784286499,,1542.0,3.188084363937378
SNL/MSU/DOE,UNI-ELT5500-EP1[0]2,0/0,Epoxy,59.0,,92.0,0.0,6.0,2.0,2.390000104904175,,,,,,,,,690.0,69.0,1.6299999952316284,,0.10000000149011612,1.0,1162.1666259765625,,44.900001525878906,,2.876666784286499,,1095.0,3.039414167404175
SNL/MSU/DOE,UNI-ELT5500-EP1[0]6,0/0/0/0/0/0,Epoxy,57.0,,92.0,0.0,6.0,2.0,2.059999942779541,,,,,,,,,552.0,55.20000076293945,1.4500000476837158,,0.10000000149011612,2.0,1263.0,,44.099998474121094,,3.4000000953674316,,48285.0,4.683812141418457
SNL/MSU/DOE,UNI-ELT5500-EP1[0]6,0/0/0/0/0/0,Epoxy,57.0,,92.0,0.0,6.0,2.0,2.0299999713897705,,,,,,,,,552.0,55.20000076293945,1.4500000476837158,,0.10000000149011612,2.0,1263.0,,44.099998474121094,,3.4000000953674316,,132271.0,5.121464729309082
SNL/MSU/DOE,UNI-ELT5500-EP1[0]6,0/0/0/0/0/0,Epoxy,57.0,,92.0,0.0,6.0,2.0,2.009999990463257,,,,,,,,,552.0,55.20000076293945,1.4500000476837158,,0.10000000149011612,2.0,1263.0,,44.099998474121094,,3.4000000953674316,,39721.0,4.599020004272461
SNL/MSU/DOE,UNI-ELT5500-EP1[0]6,0/0/0/0/0/0,Epoxy,57.0,,92.0,0.0,6.0,2.0,1.600000023841858,,,,,,,,,483.0,48.29999923706055,1.2599999904632568,,0.10000000149011612,2.0,1263.0,,44.099998474121094,,3.4000000953674316,,814826.0,5.911065101623535
SNL/MSU/DOE,UNI-ELT5500-EP1[0]6,0/0/0/0/0/0,Epoxy,57.0,,92.0,0.0,6.0,2.0,1.9800000190734863,,,,,,,,,483.0,48.29999923706055,1.2599999904632568,,0.10000000149011612,2.0,1263.0,,44.099998474121094,,3.4000000953674316,,701820.0,5.846225738525391
SNL/MSU/DOE,UNI-ELT5500-EP1[0]6,0/0/0/0/0/0,Epoxy,57.0,,92.0,0.0,6.0,2.0,1.850000023841858,,,,,,,,,483.0,48.29999923706055,1.2599999904632568,,0.10000000149011612,2.0,1263.0,,44.099998474121094,,3.4000000953674316,,244275.0,5.387878894805908
SNL/MSU/DOE,UNI-ELT5500-EP1[0]2,0/0,Epoxy,57.29999923706055,,92.0,0.0,6.0,2.0,2.490000009536743,,,,,,,,,621.0,62.099998474121094,1.399999976158142,,0.10000000149011612,2.0,1162.1666259765625,,44.900001525878906,,2.876666784286499,,2272.0,3.3564083576202393
SNL/MSU/DOE,UNI-ELT5500-EP1[0]2,0/0,Epoxy,56.20000076293945,,92.0,0.0,6.0,2.0,2.5399999618530273,,,,,,,,,414.0,41.400001525878906,0.9300000071525574,,0.10000000149011612,2.0,1162.1666259765625,,44.900001525878906,,2.876666784286499,,172140.0,5.235881805419922
SNL/MSU/DOE,UNI-ELT5500-EP1[0]2,0/0,Epoxy,56.20000076293945,,92.0,0.0,6.0,2.0,2.5399999618530273,,,,,,,,,414.0,41.400001525878906,0.9300000071525574,,0.10000000149011612,2.0,1162.1666259765625,,44.900001525878906,,2.876666784286499,,31578.0,4.49938440322876
SNL/MSU/DOE,UNI-ELT5500-EP1[0]2,0/0,Epoxy,56.900001525878906,,92.0,0.0,6.0,2.0,2.509999990463257,,,,,,,,,414.0,41.400001525878906,0.9300000071525574,,0.10000000149011612,3.0,1162.1666259765625,,44.900001525878906,,2.876666784286499,,154465.0,5.1888298988342285
SNL/MSU/DOE,UNI-ELT5500-EP1[0]2,0/0,Epoxy,56.20000076293945,,92.0,0.0,6.0,2.0,2.5399999618530273,,,,,,,,,414.0,41.400001525878906,0.9300000071525574,,0.10000000149011612,3.0,1162.1666259765625,,44.900001525878906,,2.876666784286499,,173940.0,5.240399360656738
SNL/MSU/DOE,UNI-ELT5500-VE4[0]2,0/0,Vinyl ester,59.0,,92.0,0.0,6.0,2.0,2.4200000762939453,,,,,,,,,414.0,41.400001525878906,1.0099999904632568,,0.10000000149011612,2.5,1092.5,,43.400001525878906,,2.799999952316284,,31715.0,4.501264572143555
SNL/MSU/DOE,UNI-ELT5500-VE4[0]2,0/0,Vinyl ester,59.0,,92.0,0.0,6.0,2.0,2.4200000762939453,,,,,,,,,345.0,34.5,0.8299999833106995,,0.10000000149011612,3.0,1092.5,,43.400001525878906,,2.799999952316284,,228101.0,5.358127117156982
SNL/MSU/DOE,UNI-ELT5500-VE4[0]2,0/0,Vinyl ester,59.0,,92.0,0.0,6.0,2.0,2.4200000762939453,,,,,,,,,345.0,34.5,0.8299999833106995,,0.10000000149011612,2.5,1092.5,,43.400001525878906,,2.799999952316284,,301352.0,5.479074001312256
SNL/MSU/DOE,UNI-ELT5500-VE4[0]2,0/0,Vinyl ester,59.0,,92.0,0.0,6.0,2.0,2.4200000762939453,,,,,,,,,345.0,34.5,0.8299999833106995,,0.10000000149011612,3.0,1092.5,,43.400001525878906,,2.799999952316284,,677582.0,5.83096170425415
SNL/MSU/DOE,UNI-ELT5500-VE4[0]2,0/0,Vinyl ester,59.0,,92.0,0.0,6.0,2.0,2.4200000762939453,,,,,,,,,690.0,69.0,1.6799999475479126,,0.10000000149011612,1.0,1092.5,,43.400001525878906,,2.799999952316284,,1943.0,3.288472890853882
SNL/MSU/DOE,UNI-ELT5500-VE4[0]2,0/0,Vinyl ester,59.0,,92.0,0.0,6.0,2.0,2.4200000762939453,,,,,,,,,483.0,48.29999923706055,1.1699999570846558,,0.10000000149011612,2.0,1092.5,,43.400001525878906,,2.799999952316284,,10775.0,4.032417297363281
SNL/MSU/DOE,UNI-ELT5500-VE4[0]2,0/0,Vinyl ester,59.0,,92.0,0.0,6.0,2.0,2.4200000762939453,,,,,,,,,414.0,41.400001525878906,0.8999999761581421,,0.10000000149011612,2.0,1092.5,,43.400001525878906,,2.799999952316284,,78594.0,4.895389556884766
SNL/MSU/DOE,UNI-ELT5500-VE4[0]2,0/0,Vinyl ester,59.0,,92.0,0.0,6.0,2.0,2.4200000762939453,,,,,,,,,345.0,34.5,0.8299999833106995,,0.10000000149011612,3.0,1092.5,,43.400001525878906,,2.799999952316284,,487474.0,5.687951564788818
SNL/MSU/DOE,UNI-ELT5500-VE4[0]2,0/0,Vinyl ester,59.0,,92.0,0.0,6.0,2.0,2.4200000762939453,,,,,,,,,435.0,43.5,0.8299999833106995,,0.10000000149011612,2.0,1092.5,,43.400001525878906,,2.799999952316284,,195160.0,5.290390968322754
SNL/MSU/DOE,UNI-ELT5500-VE4[0]2,0/0,Vinyl ester,59.0,,92.0,0.0,6.0,2.0,2.4200000762939453,,,,,,,,,690.0,69.0,1.6799999475479126,,0.10000000149011612,1.0,1092.5,,43.400001525878906,,2.799999952316284,,510.0,2.7075700759887695
SNL/MSU/DOE,UNI-ELT5500-VE4[0]2,0/0,Vinyl ester,59.0,,92.0,0.0,6.0,2.0,2.4200000762939453,,,,,,,,,690.0,69.0,1.6799999475479126,,0.10000000149011612,1.0,1092.5,,43.400001525878906,,2.799999952316284,,882.0,2.9454686641693115
SNL/MSU/DOE,UNI-ELT5500-VE4[0]2,0/0,Vinyl ester,59.0,,92.0,0.0,6.0,2.0,2.4200000762939453,,,,,,,,,483.0,48.29999923706055,1.1699999570846558,,0.10000000149011612,2.0,1092.5,,43.400001525878906,,2.799999952316284,,8550.0,3.9319660663604736
SNL/MSU/DOE,UNI-ELT5500-VE4[0]2,0/0,Vinyl ester,59.0,,92.0,0.0,6.0,2.0,2.4200000762939453,,,,,,,,,483.0,48.29999923706055,1.1699999570846558,,0.10000000149011612,2.0,1092.5,,43.400001525878906,,2.799999952316284,,15949.0,4.202733516693115
SNL/MSU/DOE,UNI-ELT5500-VE4[0]2,0/0,Vinyl ester,59.0,,92.0,0.0,6.0,2.0,2.4200000762939453,,,,,,,,,414.0,41.400001525878906,1.0099999904632568,,0.10000000149011612,2.0,1092.5,,43.400001525878906,,2.799999952316284,,66048.0,4.819859504699707
SNL/MSU/DOE,UNI-ELT5500-VE4[0]2,0/0,Vinyl ester,59.0,,92.0,0.0,6.0,2.0,2.4200000762939453,,,,,,,,,345.0,34.5,0.8299999833106995,,0.10000000149011612,2.0,1092.5,,43.400001525878906,,2.799999952316284,,148612.0,5.172053813934326
SNL/MSU/DOE,UNI-PPGHYBON2400-VE4[0],0,Vinyl ester,68.0,,100.0,0.0,0.0,0.0,1.9800000190734863,,,,,,,,,621.0,62.099998474121094,1.309999942779541,,0.10000000149011612,2.0,1339.6666259765625,,47.766666412353516,,3.0766665935516357,,122552.0,5.088320255279541
SNL/MSU/DOE,UNI-PPGHYBON2400-VE4[0],0,Vinyl ester,68.0,,100.0,0.0,0.0,0.0,1.9800000190734863,,,,,,,,,965.0,96.5,2.049999952316284,,0.10000000149011612,1.0,1339.6666259765625,,47.766666412353516,,3.0766665935516357,,8650.0,3.937016010284424
SNL/MSU/DOE,UNI-PPGHYBON2400-VE4[0],0,Vinyl ester,68.0,,100.0,0.0,0.0,0.0,1.9800000190734863,,,,,,,,,965.0,96.5,2.049999952316284,,0.10000000149011612,1.0,1339.6666259765625,,47.766666412353516,,3.0766665935516357,,1717.0,3.2347702980041504
SNL/MSU/DOE,UNI-PPGHYBON2400-VE4[0],0,Vinyl ester,68.0,,100.0,0.0,0.0,0.0,1.9800000190734863,,,,,,,,,827.0,82.69999694824219,1.75,,0.10000000149011612,2.0,1339.6666259765625,,47.766666412353516,,3.0766665935516357,,36033.0,4.556700229644775
SNL/MSU/DOE,UNI-PPGHYBON2400-VE4[0],0,Vinyl ester,68.0,,100.0,0.0,0.0,0.0,1.9800000190734863,,,,,,,,,827.0,82.69999694824219,1.75,,0.10000000149011612,2.0,1339.6666259765625,,47.766666412353516,,3.0766665935516357,,15619.0,4.193653106689453
SNL/MSU/DOE,UNI-PPGHYBON2400-VE4[0],0,Vinyl ester,68.0,,100.0,0.0,0.0,0.0,1.9800000190734863,,,,,,,,,827.0,82.69999694824219,1.75,,0.10000000149011612,1.0,1339.6666259765625,,47.766666412353516,,3.0766665935516357,,22378.0,4.349821090698242
SNL/MSU/DOE,UNI-PPGHYBON2400-VE4[0],0,Vinyl ester,68.0,,100.0,0.0,0.0,0.0,1.9800000190734863,,,,,,,,,690.0,69.0,1.600000023841858,,0.10000000149011612,2.0,1339.6666259765625,,47.766666412353516,,3.0766665935516357,,145926.0,5.164132595062256
SNL/MSU/DOE,UNI-PPGHYBON2400-VE4[0],0,Vinyl ester,68.0,,100.0,0.0,0.0,0.0,1.9800000190734863,,,,,,,,,690.0,69.0,1.600000023841858,,0.10000000149011612,2.0,1339.6666259765625,,47.766666412353516,,3.0766665935516357,,52519.0,4.720316410064697
SNL/MSU/DOE,UNI-PPGHYBON2400-VE4[0],0,Vinyl ester,68.0,,100.0,0.0,0.0,0.0,1.9800000190734863,,,,,,,,,690.0,69.0,1.600000023841858,,0.10000000149011612,2.0,1339.6666259765625,,47.766666412353516,,3.0766665935516357,,57222.0,4.75756311416626
SNL/MSU/DOE,UNI-PPGHYBON2400-VE4[0],0,Vinyl ester,68.0,,100.0,0.0,0.0,0.0,1.9800000190734863,,,,,,,,,621.0,62.099998474121094,1.309999942779541,,0.10000000149011612,3.0,1339.6666259765625,,47.766666412353516,,3.0766665935516357,,682668.0,5.834209442138672
SNL/MSU/DOE,UNI-PPGHYBON2400-VE4[0],0,Vinyl ester,68.0,,100.0,0.0,0.0,0.0,1.9800000190734863,,,,,,,,,621.0,62.099998474121094,1.309999942779541,,0.10000000149011612,3.0,1339.6666259765625,,47.766666412353516,,3.0766665935516357,,313511.0,5.49625301361084
SNL/MSU/DOE,UNI-PPGHYBON4400-VE4[0],0,Vinyl ester,62.0,,100.0,0.0,0.0,0.0,2.1500000953674316,,,,,,,,,483.0,48.29999923706055,1.0,,0.10000000149011612,2.0,1412.3333740234375,,49.33333206176758,,3.066666603088379,,46056.0,4.663286209106445
SNL/MSU/DOE,UNI-PPGHYBON4400-VE4[0],0,Vinyl ester,62.0,,100.0,0.0,0.0,0.0,2.1500000953674316,,,,,,,,,552.0,55.20000076293945,1.1299999952316284,,0.10000000149011612,2.0,1412.3333740234375,,49.33333206176758,,3.066666603088379,,16126.0,4.207526683807373
SNL/MSU/DOE,UNI-PPGHYBON4400-VE4[0],0,Vinyl ester,62.0,,100.0,0.0,0.0,0.0,2.1500000953674316,,,,,,,,,621.0,62.099998474121094,1.2699999809265137,,0.10000000149011612,2.0,1412.3333740234375,,49.33333206176758,,3.066666603088379,,8964.0,3.9525017738342285
SNL/MSU/DOE,UNI-PPGHYBON4400-VE4[0],0,Vinyl ester,62.0,,100.0,0.0,0.0,0.0,2.1500000953674316,,,,,,,,,621.0,62.099998474121094,1.2699999809265137,,0.10000000149011612,1.0,1412.3333740234375,,49.33333206176758,,3.066666603088379,,36797.0,4.565812587738037
SNL/MSU/DOE,UNI-PPGHYBON4400-VE4[0],0,Vinyl ester,62.0,,100.0,0.0,0.0,0.0,2.1500000953674316,,,,,,,,,621.0,62.099998474121094,1.2699999809265137,,0.10000000149011612,1.0,1412.3333740234375,,49.33333206176758,,3.066666603088379,,30743.0,4.487746238708496
SNL/MSU/DOE,UNI-PPGHYBON4400-VE4[0],0,Vinyl ester,62.0,,100.0,0.0,0.0,0.0,2.1500000953674316,,,,,,,,,552.0,55.20000076293945,1.1299999952316284,,0.10000000149011612,3.0,1412.3333740234375,,49.33333206176758,,3.066666603088379,,40602.0,4.608547210693359
SNL/MSU/DOE,UNI-PPGHYBON4400-VE4[0],0,Vinyl ester,62.0,,100.0,0.0,0.0,0.0,2.1500000953674316,,,,,,,,,552.0,55.20000076293945,1.1299999952316284,,0.10000000149011612,3.0,1412.3333740234375,,49.33333206176758,,3.066666603088379,,31466.0,4.4978413581848145
SNL/MSU/DOE,UNI-PPGHYBON4400-VE4[0],0,Vinyl ester,62.0,,100.0,0.0,0.0,0.0,2.1500000953674316,,,,,,,,,552.0,55.20000076293945,1.1299999952316284,,0.10000000149011612,3.0,1412.3333740234375,,49.33333206176758,,3.066666603088379,,124775.0,5.096127510070801
SNL/MSU/DOE,UNI-PPGHYBON4400-VE4[0],0,Vinyl ester,62.0,,100.0,0.0,0.0,0.0,2.1500000953674316,,,,,,,,,552.0,55.20000076293945,1.1299999952316284,,0.10000000149011612,3.0,1412.3333740234375,,49.33333206176758,,3.066666603088379,,29235.0,4.465903282165527
SNL/MSU/DOE,UNI-PPGHYBON4400-VE4[0],0,Vinyl ester,62.0,,100.0,0.0,0.0,0.0,2.1500000953674316,,,,,,,,,483.0,48.29999923706055,1.0,,0.10000000149011612,3.0,1412.3333740234375,,49.33333206176758,,3.066666603088379,,848830.0,5.928820610046387
SNL/MSU/DOE,UNI-PPGHYBON4400-VE4[0],0,Vinyl ester,62.0,,100.0,0.0,0.0,0.0,2.1500000953674316,,,,,,,,,483.0,48.29999923706055,1.0,,0.10000000149011612,3.0,1412.3333740234375,,49.33333206176758,,3.066666603088379,,662273.0,5.8210368156433105
SNL/MSU/DOE,UNI-PPGHYBON4400-VE4[0],0,Vinyl ester,62.0,,100.0,0.0,0.0,0.0,2.1500000953674316,,,,,,,,,690.0,69.0,1.409999966621399,,0.10000000149011612,1.0,1412.3333740234375,,49.33333206176758,,3.066666603088379,,9458.0,3.975799322128296
SNL/MSU/DOE,UNI-PPGHYBON4400-VE4[0],0,Vinyl ester,62.0,,100.0,0.0,0.0,0.0,2.1500000953674316,,,,,,,,,690.0,69.0,1.409999966621399,,0.10000000149011612,2.0,1412.3333740234375,,49.33333206176758,,3.066666603088379,,7294.0,3.8629658222198486
SNL/MSU/DOE,UNI-PPG1200-VE2[0]2,0/0,Vinyl ester,55.0,,92.0,0.0,8.0,0.0,1.7899999618530273,,,,,,,,,345.0,34.5,0.8500000238418579,,0.10000000149011612,2.0,953.3333129882812,,44.16666793823242,,2.3983333110809326,,43611.0,4.639595985412598
SNL/MSU/DOE,UNI-PPG1200-VE2[0]2,0/0,Vinyl ester,55.0,,92.0,0.0,8.0,0.0,1.7899999618530273,,,,,,,,,345.0,34.5,0.8500000238418579,,0.10000000149011612,2.0,953.3333129882812,,44.16666793823242,,2.3983333110809326,,33210.0,4.521268844604492
SNL/MSU/DOE,UNI-PPG1200-VE2[0]2,0/0,Vinyl ester,55.0,,92.0,0.0,8.0,0.0,1.7899999618530273,,,,,,,,,345.0,34.5,0.8500000238418579,,0.10000000149011612,2.0,953.3333129882812,,44.16666793823242,,2.3983333110809326,,16370.0,4.214048862457275
SNL/MSU/DOE,UNI-PPG1200-VE2[0]2,0/0,Vinyl ester,55.0,,92.0,0.0,8.0,0.0,1.7899999618530273,,,,,,,,,276.0,27.600000381469727,0.6800000071525574,,0.10000000149011612,3.0,953.3333129882812,,44.16666793823242,,2.3983333110809326,,68303.0,4.834439754486084
SNL/MSU/DOE,UNI-PPG1200-VE2[0]2,0/0,Vinyl ester,55.0,,92.0,0.0,8.0,0.0,1.7899999618530273,,,,,,,,,276.0,27.600000381469727,0.6800000071525574,,0.10000000149011612,3.0,953.3333129882812,,44.16666793823242,,2.3983333110809326,,79149.0,4.8984456062316895
SNL/MSU/DOE,UNI-PPG1200-VE2[0]2,0/0,Vinyl ester,55.0,,92.0,0.0,8.0,0.0,1.7899999618530273,,,,,,,,,276.0,27.600000381469727,0.6800000071525574,,0.10000000149011612,3.0,953.3333129882812,,44.16666793823242,,2.3983333110809326,,154395.0,5.188633441925049
SNL/MSU/DOE,UNI-PPG1200-VE2[0]2,0/0,Vinyl ester,55.0,,92.0,0.0,8.0,0.0,1.7999999523162842,,,,,,,,,414.0,41.400001525878906,1.0199999809265137,,0.10000000149011612,2.0,953.3333129882812,,44.16666793823242,,2.3983333110809326,,11820.0,4.072617530822754
SNL/MSU/DOE,UNI-PPG1200-VE2[0]2,0/0,Vinyl ester,55.0,,92.0,0.0,8.0,0.0,1.7999999523162842,,,,,,,,,414.0,41.400001525878906,1.0199999809265137,,0.10000000149011612,1.0,953.3333129882812,,44.16666793823242,,2.3983333110809326,,17528.0,4.243732452392578
SNL/MSU/DOE,UNI-PPG1200-VE2[0]2,0/0,Vinyl ester,55.0,,92.0,0.0,8.0,0.0,1.7999999523162842,,,,,,,,,414.0,41.400001525878906,1.0199999809265137,,0.10000000149011612,1.0,953.3333129882812,,44.16666793823242,,2.3983333110809326,,13441.0,4.128431797027588
SNL/MSU/DOE,UNI-PPG1200-VE2[0]2,0/0,Vinyl ester,55.0,,92.0,0.0,8.0,0.0,1.7999999523162842,,,,,,,,,345.0,34.5,0.8500000238418579,,0.10000000149011612,2.0,953.3333129882812,,44.16666793823242,,2.3983333110809326,,43057.0,4.6340436935424805
SNL/MSU/DOE,UNI-PPG1200-VE2[0]2,0/0,Vinyl ester,55.0,,92.0,0.0,8.0,0.0,1.7999999523162842,,,,,,,,,345.0,34.5,0.8500000238418579,,0.10000000149011612,1.0,953.3333129882812,,44.16666793823242,,2.3983333110809326,,52483.0,4.7200188636779785
SNL/MSU/DOE,UNI-PPG1200-VE2[0]2,0/0,Vinyl ester,55.0,,92.0,0.0,8.0,0.0,1.7999999523162842,,,,,,,,,345.0,34.5,0.8500000238418579,,0.10000000149011612,2.0,953.3333129882812,,44.16666793823242,,2.3983333110809326,,39450.0,4.5960469245910645
SNL/MSU/DOE,UNI-PPG1200-VE2[0]2,0/0,Vinyl ester,55.0,,92.0,0.0,8.0,0.0,1.7999999523162842,,,,,,,,,276.0,27.600000381469727,0.6800000071525574,,0.10000000149011612,2.0,953.3333129882812,,44.16666793823242,,2.3983333110809326,,190160.0,5.27911901473999
SNL/MSU/DOE,UNI-PPG1200-VE2[0]2,0/0,Vinyl ester,55.0,,92.0,0.0,8.0,0.0,1.7999999523162842,,,,,,,,,276.0,27.600000381469727,0.6800000071525574,,0.10000000149011612,3.0,953.3333129882812,,44.16666793823242,,2.3983333110809326,,178982.0,5.252809524536133
SNL/MSU/DOE,UNI-PPG1200-VE2[0]2,0/0,Vinyl ester,55.0,,92.0,0.0,8.0,0.0,1.7999999523162842,,,,,,,,,276.0,27.600000381469727,0.6800000071525574,,0.10000000149011612,3.0,953.3333129882812,,44.16666793823242,,2.3983333110809326,,164430.0,5.2159810066223145
SNL/MSU/DOE,UNI-PPG1200-VE4[0]2,0/0,Vinyl ester,58.0,,92.0,0.0,8.0,0.0,1.7100000381469727,,,,,,,,,345.0,34.5,0.8500000238418579,,0.10000000149011612,3.0,911.6666870117188,,40.599998474121094,,2.433333396911621,,63127.0,4.800215244293213
SNL/MSU/DOE,UNI-PPG1200-VE4[0]2,0/0,Vinyl ester,58.0,,92.0,0.0,8.0,0.0,1.7100000381469727,,,,,,,,,414.0,41.400001525878906,1.0199999809265137,,0.10000000149011612,2.0,911.6666870117188,,40.599998474121094,,2.433333396911621,,20541.0,4.312621593475342
SNL/MSU/DOE,UNI-PPG1200-VE4[0]2,0/0,Vinyl ester,58.0,,92.0,0.0,8.0,0.0,1.7100000381469727,,,,,,,,,414.0,41.400001525878906,1.0199999809265137,,0.10000000149011612,2.0,911.6666870117188,,40.599998474121094,,2.433333396911621,,28810.0,4.459543228149414
SNL/MSU/DOE,UNI-PPG1200-VE4[0]2,0/0,Vinyl ester,58.0,,92.0,0.0,8.0,0.0,1.7100000381469727,,,,,,,,,414.0,41.400001525878906,1.0199999809265137,,0.10000000149011612,2.0,911.6666870117188,,40.599998474121094,,2.433333396911621,,25772.0,4.4111480712890625
SNL/MSU/DOE,UNI-PPG1200-VE4[0]2,0/0,Vinyl ester,58.0,,92.0,0.0,8.0,0.0,1.7100000381469727,,,,,,,,,345.0,34.5,0.8500000238418579,,0.10000000149011612,3.0,911.6666870117188,,40.599998474121094,,2.433333396911621,,48093.0,4.682081699371338
SNL/MSU/DOE,UNI-PPG1200-VE4[0]2,0/0,Vinyl ester,58.0,,92.0,0.0,8.0,0.0,1.7100000381469727,,,,,,,,,276.0,27.600000381469727,0.6800000071525574,,0.10000000149011612,3.0,911.6666870117188,,40.599998474121094,,2.433333396911621,,330549.0,5.519235610961914
SNL/MSU/DOE,UNI-PPG1200-VE4[0]2,0/0,Vinyl ester,58.0,,92.0,0.0,8.0,0.0,1.7100000381469727,,,,,,,,,276.0,27.600000381469727,0.6800000071525574,,0.10000000149011612,3.0,911.6666870117188,,40.599998474121094,,2.433333396911621,,385436.0,5.585952281951904
SNL/MSU/DOE,UNI-PPG1200-VE4[0]2,0/0,Vinyl ester,58.0,,92.0,0.0,8.0,0.0,1.7100000381469727,,,,,,,,,276.0,27.600000381469727,0.6800000071525574,,0.10000000149011612,3.0,911.6666870117188,,40.599998474121094,,2.433333396911621,,123400.0,5.091315269470215
SNL/MSU/DOE,UNI-PPG1200-VE4[0]2,0/0,Vinyl ester,58.0,,92.0,0.0,8.0,0.0,1.7100000381469727,,,,,,,,,207.0,20.700000762939453,0.5,,0.10000000149011612,3.0,911.6666870117188,,40.599998474121094,,2.433333396911621,,833964.0,5.921147346496582
SNL/MSU/DOE,UNI-PPG1200-VE4[0]2,0/0,Vinyl ester,58.0,,92.0,0.0,8.0,0.0,1.7100000381469727,,,,,,,,,207.0,20.700000762939453,0.5,,0.10000000149011612,3.0,911.6666870117188,,40.599998474121094,,2.433333396911621,,1111027.0,6.045724391937256
SNL/MSU/DOE,UNI-PPG1200-VE4[0]2,0/0,Vinyl ester,58.0,,92.0,0.0,8.0,0.0,1.7100000381469727,,,,,,,,,483.0,48.29999923706055,1.190000057220459,,0.10000000149011612,1.0,911.6666870117188,,40.599998474121094,,2.433333396911621,,9274.0,3.9672670364379883
SNL/MSU/DOE,UNI-PPG1200-VE4[0]2,0/0,Vinyl ester,58.0,,92.0,0.0,8.0,0.0,1.7100000381469727,,,,,,,,,483.0,48.29999923706055,1.190000057220459,,0.10000000149011612,1.0,911.6666870117188,,40.599998474121094,,2.433333396911621,,12894.0,4.110387802124023
SNL/MSU/DOE,UNI-PPG1200-VE4[0]2,0/0,Vinyl ester,58.0,,92.0,0.0,8.0,0.0,1.7100000381469727,,,,,,,,,483.0,48.29999923706055,1.190000057220459,,0.10000000149011612,1.0,911.6666870117188,,40.599998474121094,,2.433333396911621,,9544.0,3.9797303676605225
SNL/MSU/DOE,UNI-PPG1200-VE4[0]2,0/0,Vinyl ester,58.0,,92.0,0.0,8.0,0.0,1.7100000381469727,,,,,,,,,345.0,34.5,0.8500000238418579,,0.10000000149011612,1.0,911.6666870117188,,40.599998474121094,,2.433333396911621,,92415.0,4.965742588043213
SNL/MSU/DOE,UNI-PPG1200-VE4[0]2,0/0,Vinyl ester,58.0,,92.0,0.0,8.0,0.0,1.7100000381469727,,,,,,,,,690.0,69.0,1.7000000476837158,,0.10000000149011612,1.0,911.6666870117188,,40.599998474121094,,2.433333396911621,,1175.0,3.070037841796875
SNL/MSU/DOE,UNI-PPG1200-VE4[0]2,0/0,Vinyl ester,58.0,,92.0,0.0,8.0,0.0,1.7100000381469727,,,,,,,,,690.0,69.0,1.7000000476837158,,0.10000000149011612,1.0,911.6666870117188,,40.599998474121094,,2.433333396911621,,1271.0,3.1041455268859863
SNL/MSU/DOE,UNI-PPG1200-VE4[0]2,0/0,Vinyl ester,58.0,,92.0,0.0,8.0,0.0,1.7100000381469727,,,,,,,,,690.0,69.0,1.7000000476837158,,0.10000000149011612,1.0,911.6666870117188,,40.599998474121094,,2.433333396911621,,652.0,2.8142476081848145
SNL/MSU/DOE,UNI-PPG1200-VE4[0]2,0/0,Vinyl ester,58.0,,92.0,0.0,8.0,0.0,1.7100000381469727,,,,,,,,,345.0,34.5,0.8500000238418579,,0.10000000149011612,2.0,911.6666870117188,,40.599998474121094,,2.433333396911621,,36161.0,4.5582404136657715
SNL/MSU/DOE,UNI-PPG1200-VE4[0]2,0/0,Vinyl ester,58.0,,92.0,0.0,8.0,0.0,1.7100000381469727,,,,,,,,,345.0,34.5,0.8500000238418579,,0.10000000149011612,2.0,911.6666870117188,,40.599998474121094,,2.433333396911621,,60776.0,4.783731937408447
SNL/MSU/DOE,UNI-PPG1200-VE4[0]2,0/0,Vinyl ester,58.0,,92.0,0.0,8.0,0.0,1.7100000381469727,,,,,,,,,276.0,27.600000381469727,0.6800000071525574,,0.10000000149011612,3.0,911.6666870117188,,40.599998474121094,,2.433333396911621,,178115.0,5.2507004737854
SNL/MSU/DOE,UNI-PPG1200-VE4[0]2,0/0,Vinyl ester,58.0,,92.0,0.0,8.0,0.0,1.7100000381469727,,,,,,,,,345.0,34.5,0.8500000238418579,,0.10000000149011612,2.0,911.6666870117188,,40.599998474121094,,2.433333396911621,,57316.0,4.758275985717773
SNL/MSU/DOE,UNI-PPG1200-VE5[0]2,0/0,Vinyl ester,57.0,,92.0,0.0,8.0,0.0,1.75,,,,,,,,,276.0,27.600000381469727,0.6800000071525574,,0.10000000149011612,3.0,,,,,,,90191.0,4.95516300201416
SNL/MSU/DOE,UNI-PPG1200-VE5[0]2,0/0,Vinyl ester,57.0,,92.0,0.0,8.0,0.0,1.75,,,,,,,,,276.0,27.600000381469727,0.6800000071525574,,0.10000000149011612,3.0,,,,,,,157336.0,5.1968278884887695
SNL/MSU/DOE,UNI-PPG1200-VE5[0]2,0/0,Vinyl ester,57.0,,92.0,0.0,8.0,0.0,1.75,,,,,,,,,276.0,27.600000381469727,0.6800000071525574,,0.10000000149011612,3.0,,,,,,,236166.0,5.373217582702637
SNL/MSU/DOE,UNI-PPG1200-VE6[0]2,0/0,Vinyl ester,58.0,,92.0,0.0,8.0,0.0,1.690000057220459,,,,,,,,,276.0,27.600000381469727,0.6800000071525574,,0.10000000149011612,3.0,,,,,,,90191.0,4.95516300201416
SNL/MSU/DOE,UNI-PPG1200-VE6[0]2,0/0,Vinyl ester,58.0,,92.0,0.0,8.0,0.0,1.690000057220459,,,,,,,,,276.0,27.600000381469727,0.6800000071525574,,0.10000000149011612,3.0,,,,,,,253869.0,5.404609680175781
SNL/MSU/DOE,UNI-PPG1200-VE6[0]2,0/0,Vinyl ester,58.0,,92.0,0.0,8.0,0.0,1.690000057220459,,,,,,,,,276.0,27.600000381469727,0.6800000071525574,,0.10000000149011612,3.0,,,,,,,95893.0,4.981786727905273
SNL/MSU/DOE,UNI-PPG1200-VE6[0]2,0/0,Vinyl ester,58.0,,92.0,0.0,8.0,0.0,1.690000057220459,,,,,,,,,276.0,27.600000381469727,0.6800000071525574,,0.10000000149011612,3.0,,,,,,,116884.0,5.067755222320557
SNL/MSU/DOE,UNI-PPG1200-UP5[0]2,0/0,Polyester,58.0,,92.0,0.0,8.0,0.0,1.6799999475479126,,,,,,,,,276.0,27.600000381469727,0.6800000071525574,,0.10000000149011612,2.5,929.0,,40.599998474121094,,2.674999952316284,,24174.0,4.38334846496582
SNL/MSU/DOE,UNI-PPG1200-UP5[0]2,0/0,Polyester,58.0,,92.0,0.0,8.0,0.0,1.6799999475479126,,,,,,,,,276.0,27.600000381469727,0.6800000071525574,,0.10000000149011612,2.5,929.0,,40.599998474121094,,2.674999952316284,,31681.0,4.50079870223999
SNL/MSU/DOE,UNI-PPG1200-UP5[0]2,0/0,Polyester,58.0,,92.0,0.0,8.0,0.0,1.6799999475479126,,,,,,,,,276.0,27.600000381469727,0.6800000071525574,,0.10000000149011612,2.5,929.0,,40.599998474121094,,2.674999952316284,,40884.0,4.611553192138672
