Repository: Luwen-Zhang/SNEnsemble

# Copyright Notification

## Composites

We reformat and merge fatigue testing records from SNL/MSU/DOE, OptiMat, UPWIND, and FACT databases into a single database with careful considerations, including filtering invalid entries, rename variables, fix improper calculations in the records, to obtain clean and consistent data to fit machine 
learning usages. We leave the original format ("2019_SNL_MSU_DOE_Composite-Materials-Database_Wind_29pt0.xlsx" and "Optidat UPWIND 28_3_2017.xls") in the folder. Any derived database should be directly based on the original files instead of our merged database. We are not responsible for the accuracy of the testing records.

File: data/composite_database_layup_modulus.csv (part 2 of 2)
Data source,Material_Code,Sequence,Resin Type,Waveform,Control,Fiber Volume Fraction,Fiber Weight Fraction,Fiber Weight Fraction (0-deg),Fiber Weight Fraction (45-deg),Fiber Weight Fraction (90-deg),Fiber Weight Fraction (Other Dir.),Thickness,Tab Thickness,Width,Length,Load Length,Area,Maximum Stress,Minimum Stress,Maximum Strain,Minimum Strain,R-value,Frequency,Ultimate Tensile Stress,Ultimate Compressive Stress,Tensile Modulus,Compressive Modulus,Ultimate Tensile Strain,Ultimate Compressive Strain,Cycles to Failure,log10(Cycles to Failure)
SNL/MSU/DOE,MD-DD10-UP2[0/±45/0]S,0/45/-45/0/0/-45/45/0,PE,UNK,UNK,62.0,,72.0,28.0,0.0,0.0,1.73,,22.0,,,,483.0,48.3,1.12,0.112,0.1,4.0,956.0,-552.0,41.5,,2.31,,3132.0,3.495821753385906
SNL/MSU/DOE,MD-DD11-UP2[0/±45/0]S,0/45/-45/0/0/-45/45/0,PE,UNK,UNK,30.0,,68.0,32.0,0.0,0.0,3.19,,22.0,,,,276.0,27.6,1.28,0.128,0.1,5.0,591.3333333333334,-318.3333333333333,19.4,,3.0,,328394.0,5.516395213640169
SNL/MSU/DOE,MD-DD11-UP2[90/±45/90]S,90/45/-45/90/90/-45/45/90,PE,UNK,UNK,30.0,,0.0,32.0,68.0,0.0,3.19,,25.0,,,,35.0,3.5,1.47,0.147,0.1,1.0,39.66666666666666,,7.796666666666667,,0.5566666666666666,,21.0,1.322219294733919
SNL/MSU/DOE,MD-DD11E3-EP3[0/±45/0]S,0/45/-45/0/0/-45/45/0,EP,UNK,UNK,32.0,,68.0,32.0,0.0,0.0,3.07,,25.0,,,,-17.2,-172.0,,,10.0,2.0,624.3333333333334,-264.5,20.36666666666666,,3.066666666666666,,3171.0,3.501196242027089
SNL/MSU/DOE,MD-DD12-UP2[0/±45/0]S,0/45/-45/0/0/-45/45/0,PE,UNK,UNK,41.0,,68.0,32.0,0.0,0.0,2.4,,22.0,,,,414.0,41.40000000000001,1.53,0.153,0.1,2.0,210.5,,26.46666666666667,,2.726666666666667,,4967.0,3.696094159995223
SNL/MSU/DOE,MD-DD13-UP2[0/±45/0]S,0/45/-45/0/0/-45/45/0,PE,UNK,UNK,46.0,,68.0,32.0,0.0,0.0,2.13,,22.0,,,,414.0,41.40000000000001,1.6,0.16,0.1,4.0,821.0,-314.0,30.96666666666667,,2.693333333333333,,5769.0,3.761100538958142
SNL/MSU/DOE,MD-DD14-UP2[0/±45/0]S,0/45/-45/0/0/-45/45/0,PE,UNK,UNK,43.0,,72.0,28.0,0.0,0.0,2.71,,22.0,,,,345.0,34.5,1.48,0.148,0.1,2.0,728.3333333333334,-428.0,24.83333333333333,,3.0,,5851.0,3.767230098110718
SNL/MSU/DOE,MD-DD17A-UP2[0/±45/0]S,0/45/-45/0/0/-45/45/0,PE,UNK,UNK,39.5,,68.0,32.0,0.0,0.0,,,25.0,,,,414.0,41.40000000000001,1.87,0.187,0.1,2.0,646.0,-265.0,23.33333333333333,,3.0,,870.0,2.939519252618619
SNL/MSU/DOE,MD-DD18-UP2[0/±45/0]S,0/45/-45/0/0/-45/45/0,PE,UNK,UNK,37.0,,72.0,28.0,0.0,0.0,3.35,,25.0,,,,241.0,24.1,1.12,0.112,0.1,10.0,729.6666666666666,-508.3333333333333,22.1,,3.333333333333333,,268555.0,5.429033242551008
SNL/MSU/DOE,MD-DD18A-UP2[0/±45/0]S,0/45/-45/0/0/-45/45/0,PE,UNK,UNK,39.5,,72.0,28.0,0.0,0.0,2.78,,25.0,,,,414.0,41.40000000000001,2.13,0.213,0.1,2.0,699.6666666666666,-325.3333333333333,23.23333333333333,,3.11,,913.0,2.960470777534299
SNL/MSU/DOE,MD-DD19-UP2[0/±45/0]S,0/45/-45/0/0/-45/45/0,PE,UNK,UNK,40.5,,72.0,28.0,0.0,0.0,3.39,,25.0,,,,414.0,41.40000000000001,2.17,0.217,0.1,2.0,709.6666666666666,-374.6666666666667,21.7,,3.299999999999999,,2235.0,3.349277527467955
SNL/MSU/DOE,MD-DD19A-UP2[0/±45/0]S,0/45/-45/0/0/-45/45/0,PE,UNK,UNK,42.5,,68.0,32.0,0.0,0.0,2.78,,25.0,,,,207.0,20.7,0.88,0.088,0.1,7.0,651.3333333333334,-293.0,22.56666666666667,,3.066666666666666,,31090.0,4.492620722043192
SNL/MSU/DOE,MD-DD19A-UP2[90/±45/90]S,90/45/-45/90/90/-45/45/90,PE,UNK,UNK,42.5,,0.0,32.0,68.0,0.0,2.78,,25.0,,,,38.0,3.8,0.37,0.037,0.1,2.0,68.33333333333333,,10.14666666666667,,0.6966666666666667,,13061.0,4.115976429454817
SNL/MSU/DOE,MD-DD19B-UP2[0/±45/0]S,0/45/-45/0/0/-45/45/0,PE,UNK,UNK,39.5,,68.0,32.0,0.0,0.0,2.78,,25.0,,,,276.0,27.6,1.09,0.109,0.1,4.0,693.6666666666666,,25.06666666666667,,2.943333333333333,,27705.0,4.442558154495923
SNL/MSU/DOE,MD-DD2-UP2[0/±45/0]S,0/45/-45/0/0/-45/45/0,PE,UNK,UNK,44.0,,72.0,28.0,0.0,0.0,2.64,,25.0,,,,414.0,41.40000000000001,1.52,0.152,0.1,5.0,751.6666666666666,-580.6666666666666,28.1,,2.71,,9691.0,3.986368593570273
SNL/MSU/DOE,MD-DD20-UP2[(0)2/±45/0]S,0/0/45/-45/0/0/-45/45/0/0,PE,UNK,UNK,34.0,,73.0,27.0,0.0,0.0,2.89,,22.0,,,,310.0,31.0,1.55,0.155,0.1,2.0,586.6666666666666,-313.0,22.96666666666667,,2.733333333333333,,8408.0,3.924692703020186
SNL/MSU/DOE,MD-DD20A-UP2[(0)2/±45/0]S,0/0/45/-45/0/0/-45/45/0/0,PE,UNK,UNK,38.0,,73.0,27.0,0.0,0.0,2.66,,22.0,,,,310.0,31.0,1.35,0.135,0.1,3.0,639.0,,24.83333333333333,,2.696666666666667,,5006.0,3.699490845272205
SNL/MSU/DOE,MD-DD22-UP2[(0)2/±45/0]S,0/0/45/-45/0/0/-45/45/0/0,PE,UNK,UNK,31.0,,70.0,30.0,0.0,0.0,2.86,,22.0,,,,207.0,20.7,1.06,0.106,0.1,5.0,549.3333333333334,-389.0,20.53333333333333,,2.766666666666666,,1873215.0,6.27258762679056
SNL/MSU/DOE,MD-DD24-UP2[0/±45/(0)3/±45/0],0/45/-45/0/0/0/45/-45/0,PE,UNK,UNK,39.0,,70.0,30.0,0.0,0.0,2.59,,22.0,,,,345.0,34.5,1.52,,0.1,8.0,729.6666666666666,-510.5,26.35,,2.933333333333334,,40767.0,4.610308753360829
SNL/MSU/DOE,MD-DD25-UP2[0/±45/0]S,0/45/-45/0/0/-45/45/0,PE,UNK,UNK,46.0,,76.0,24.0,0.0,0.0,2.89,,22.0,,,,345.0,34.5,1.42,0.142,0.1,7.0,743.0,-483.0,27.86666666666666,,2.933333333333334,,1621.0,3.209783014848515
SNL/MSU/DOE,MD-DD25A-UP2[0/±45/0]S,0/45/-45/0/0/-45/45/0,PE,UNK,UNK,49.0,,76.0,24.0,0.0,0.0,2.89,,22.0,,,,207.0,20.7,0.74,0.074,0.1,10.0,782.6666666666666,-628.5,27.9,,2.9,,1015979.0,6.006884731295957
SNL/MSU/DOE,MD-DD25B-UP2[0/±45/0]S,0/45/-45/0/0/-45/45/0,PE,UNK,UNK,31.0,,76.0,24.0,0.0,0.0,4.27,,22.0,,,,241.0,24.1,,,0.1,5.0,514.0,-418.75,18.96666666666667,,2.799999999999999,,118550.0,5.073901558314207
SNL/MSU/DOE,MD-DD25D-UP2[0/±45/0]S,0/45/-45/0/0/-45/45/0,PE,UNK,UNK,40.0,,76.0,24.0,0.0,0.0,,,25.0,,,,179.0,17.9,1.17,0.117,0.1,5.0,478.0,,25.5,,2.2,,110424.0,5.043063474976402
SNL/MSU/DOE,MD-DD26-UP2[0/±45/0]S,0/45/-45/0/0/-45/45/0,PE,UNK,UNK,47.0,,76.0,24.0,0.0,0.0,2.61,,22.0,,,,414.0,41.40000000000001,1.45,0.145,0.1,4.0,853.0,-567.25,30.66666666666667,,2.833333333333333,,10628.0,4.02645154573824
SNL/MSU/DOE,MD-DD2A-UP2[0/±45/0]S,0/45/-45/0/0/-45/45/0,PE,UNK,UNK,45.0,,72.0,28.0,0.0,0.0,2.61,,22.0,,,,345.0,34.5,1.29,0.129,0.1,5.0,985.6666666666666,,29.26666666666667,,3.366666666666667,,124809.0,5.096245903530757
SNL/MSU/DOE,MD-DD4-UP2[0/±45/0]S,0/45/-45/0/0/-45/45/0,PE,UNK,UNK,48.0,,72.0,28.0,0.0,0.0,2.36,,22.0,,,,276.0,27.6,1.0,0.1,0.1,15.0,93.44444444444444,,29.43333333333333,,3.066666666666666,,106008.0,5.025338640969998
SNL/MSU/DOE,MD-DD5-UP2[0/±45/0]S,0/45/-45/0/0/-45/45/0,PE,UNK,UNK,37.0,,72.0,28.0,0.0,0.0,2.97,,22.0,,,,483.0,48.3,2.0,0.2,0.1,2.0,724.0,-660.75,24.7,,3.0,-2.625,2386.0,3.377670439334323
SNL/MSU/DOE,MD-DD5CYC-T[0/±45/0]S,0/45/-45/0/0/-45/45/0,,UNK,UNK,36.0,,72.0,28.0,0.0,0.0,3.19,,10.0,,,,414.0,41.40000000000001,1.74,0.174,0.1,2.0,835.5,-473.5,22.9,,0.7624999999999997,,1984.0,3.29754166781816
SNL/MSU/DOE,MD-DD5E-Epon9410[0/±45/0]S,0/45/-45/0/0/-45/45/0,EP,UNK,UNK,36.0,,72.0,28.0,0.0,0.0,3.1,,25.0,,,,-34.5,-345.0,-0.146,-1.46,10.0,10.0,372.8333333333333,-520.6666666666666,15.55166666666666,26.56666666666667,1.911666666666666,-2.2,334460.0,5.524344185428116
SNL/MSU/DOE,MD-DD5E3-EP3[0/±45/0]S,0/45/-45/0/0/-45/45/0,EP,UNK,UNK,36.0,,72.0,28.0,0.0,0.0,3.14,,25.0,,,,-34.5,-345.0,,,10.0,4.0,776.0,-583.25,23.83333333333333,,3.253333333333333,,238243.0,5.37702014915912
SNL/MSU/DOE,MD-DD5E4-Jeffco1401[0/±45/0]S,0/45/-45/0/0/-45/45/0,EP,UNK,UNK,35.0,,72.0,28.0,0.0,0.0,3.2,,25.0,,,,-37.9,-379.0,,,10.0,3.0,756.6666666666666,-561.1304347826087,23.83333333333333,23.8,,,86481.0,4.936920702822809
SNL/MSU/DOE,MD-DD5P-UP2[0/±45/0]S,0/45/-45/0/0/-45/45/0,PE,UNK,UNK,37.0,,72.0,28.0,0.0,0.0,3.02,,25.0,,,,-41.4,-414.0,,,10.0,2.0,752.734693877551,-613.4225352112676,23.53333333333333,25.5,2.826666666666666,,5041.0,3.70251669743815
SNL/MSU/DOE,MD-DD5P-UP2[90/±45/90]S,90/45/-45/90/90/-45/45/90,PE,UNK,UNK,37.0,,0.0,28.0,72.0,0.0,3.02,,25.0,,,,24.0,2.4,0.29,0.029,0.1,10.0,60.16666666666666,-155.1666666666667,9.006666666666668,,0.9650000000000002,,3846149.0,6.58502610481779
SNL/MSU/DOE,MD-DD5V-VE1[0/±45/0]S,0/45/-45/0/0/-45/45/0,VE,UNK,UNK,37.0,,72.0,28.0,0.0,0.0,3.05,,22.0,,,,483.0,48.3,2.3,0.23,0.1,2.0,674.6666666666666,-530.0,22.53333333333333,,3.163333333333334,,283.0,2.45178643552429
SNL/MSU/DOE,MD-DD5V2-VE2[0/±45/0]S,0/45/-45/0/0/-45/45/0,VE,UNK,UNK,37.0,,72.0,28.0,0.0,0.0,3.05,,22.0,,,,276.0,27.6,,,0.1,10.0,712.9047619047619,-541.8787878787879,22.43333333333334,,3.333333333333333,,3326186.0,6.521946531268052
SNL/MSU/DOE,MD-DD5V3-Dion9800[0/±45/0]S,0/45/-45/0/0/-45/45/0,VE,UNK,UNK,37.0,,72.0,28.0,0.0,0.0,3.08,,25.0,,,,-37.9,-379.0,,,10.0,4.0,796.3333333333334,-601.0,24.93333333333333,,3.033333333333333,,1897586.0,6.278201467560447
SNL/MSU/DOE,MD-DD6-UP2[0/±45/0]S,0/45/-45/0/0/-45/45/0,PE,UNK,UNK,32.0,,72.0,28.0,0.0,0.0,3.53,,22.0,,,,414.0,41.40000000000001,1.85,0.185,0.1,5.0,604.6666666666666,-468.1111111111111,22.43333333333333,,2.7,,928.0,2.967547976218862
SNL/MSU/DOE,MD-DD7-UP2[0/±45/0]S,0/45/-45/0/0/-45/45/0,PE,UNK,UNK,54.0,,72.0,28.0,0.0,0.0,2.11,,22.0,,,,483.0,48.3,1.48,0.148,0.1,2.0,831.5,-581.3333333333334,32.475,,2.7,,978.0,2.990338854787602
SNL/MSU/DOE,MD-DD8-UP2[0/±45/0]S,0/45/-45/0/0/-45/45/0,PE,UNK,UNK,44.0,,72.0,28.0,0.0,0.0,2.67,,22.0,,,,483.0,48.3,,,0.1,4.0,778.25,-581.5,29.375,,2.37,,12460.0,4.095518042323151
SNL/MSU/DOE,MD-EEAP[M/±45/0)S],0/45/-45/0/0/-45/45/0,PE,UNK,UNK,49.0,,70.0,19.0,0.0,11.0,3.64,,20.0,,,,345.0,34.5,1.15,0.115,0.1,2.0,511.6666666666667,-729.0,29.16666666666667,,2.033333333333333,,1958.0,3.291812687467119
SNL/MSU/DOE,MD-EEAV[M/±45/0)S],0/45/-45/0/0/-45/45/0,VE,UNK,UNK,48.0,,71.0,18.0,0.0,11.0,3.36,,20.0,,,,345.0,34.5,1.3,0.13,0.1,2.0,582.3333333333334,-645.6666666666666,27.3,,2.37,,1836.0,3.263872676865224
SNL/MSU/DOE,MD-EEBP[M/±45/0)S],0/45/-45/0/0/-45/45/0,VE,UNK,UNK,43.0,,57.0,26.0,0.0,17.0,2.9,,20.0,,,,276.0,27.6,1.21,0.121,0.1,5.0,515.0,-417.0,27.6,,2.2,,8392.0,3.923865475185501
SNL/MSU/DOE,MD-EECP[M/±45/0)S],0/45/-45/0/0/-45/45/0,VE,UNK,UNK,49.0,,65.0,20.0,0.0,15.0,2.48,,20.0,,,,345.0,34.5,1.35,0.135,0.1,2.0,525.6666666666666,-419.0,28.36666666666666,,2.233333333333333,,257.0,2.409933123331295
SNL/MSU/DOE,MD-EE[M/±45/0)S],0/45/-45/0/0/-45/45/0,EP,UNK,UNK,54.0,,65.0,18.0,0.0,17.0,3.53,,20.0,,,,345.0,34.5,1.14,0.114,0.1,2.0,534.75,-538.3333333333334,31.33333333333333,,1.923333333333334,,570.0,2.755874855672491
SNL/MSU/DOE,MD-ELT5500-EP4[±45/0/±45/0/±45],45/-45/0/45/-45/0/45/-45,EP,UNK,UNK,55.0,,66.0,68.0,0.0,30.0,4.59,,,,,,690.0,69.0,2.82,,0.1,1.0,784.5,-552.125,29.6,,3.195,-1.88,70.0,1.845098040014257
SNL/MSU/DOE,MD-ELT5500-VE3[±45/0/±45/0/±45],45/-45/0/45/-45/0/45/-45,VE,UNK,UNK,55.0,,66.0,68.0,0.0,30.0,4.59,,,,,,552.0,55.2,2.15,,0.1,1.0,714.375,-670.0,31.61428571428572,,2.47875,-2.085,228.0,2.357934847000454
SNL/MSU/DOE,MD-FFA-UP2[±45/0/0/±45]S,45/-45/0/0/45/-45/-45/45/0/0/-45/45,PE,UNK,UNK,36.0,,56.0,44.0,0.0,0.0,3.78,,25.0,,,,414.0,41.40000000000001,1.98,0.198,0.1,2.0,716.0,-553.0,24.23333333333333,,2.966666666666667,,1832.0,3.262925469331832
SNL/MSU/DOE,MD-FFB-UP2[0/±45/0/±45/0]S,0/45/-45/0/45/-45/0/0/-45/45/0/-45/45/0,PE,UNK,UNK,36.0,,56.0,44.0,0.0,0.0,3.81,,25.0,,,,414.0,41.40000000000001,1.97,0.197,0.1,2.0,624.5,-506.3333333333333,24.13333333333334,,2.9,,803.0,2.904715545278681
SNL/MSU/DOE,MD-FFC-UP2[0/±45/±45/0]S,0/45/-45/45/-45/0/0/-45/45/-45/45/0,PE,UNK,UNK,36.0,,56.0,44.0,0.0,0.0,3.81,,25.0,,,,414.0,41.40000000000001,2.0,0.2,0.1,1.0,624.0,-499.3333333333333,23.6,,2.9,,508.0,2.705863712283919
SNL/MSU/DOE,MD-FFD-UP2[0/0/±45/±45]S,0/0/45/-45/45/-45/-45/45/-45/45/0/0,PE,UNK,UNK,36.0,,56.0,44.0,0.0,0.0,3.83,,25.0,,,,414.0,41.40000000000001,2.18,0.218,0.1,2.0,636.0,-542.0,24.0,,2.9,,533.0,2.726727209026572
SNL/MSU/DOE,MD-FFF-UP2[±45/±45/0/0]S,45/-45/45/-45/0/0/0/0/-45/45/-45/45,PE,UNK,UNK,37.0,,56.0,44.0,0.0,0.0,3.77,,6.0,,,,414.0,41.40000000000001,,,0.1,1.0,663.6666666666666,-595.6666666666666,23.9,,2.9,,683.0,2.834420703681533
SNL/MSU/DOE,MD-GG-UP2[(0)2/±45/(0)2],0/0/45/-45/0/0,PE,UNK,UNK,40.0,,84.0,16.0,0.0,0.0,2.46,,22.0,,,,483.0,48.3,2.0,0.2,0.1,2.0,972.75,-628.0,27.86666666666666,,3.379999999999999,,16881.0,4.227398169873656
SNL/MSU/DOE,MD-GGP2-prepreg[0/±45/0],0/45/-45/0,EP,UNK,UNK,51.0,,80.0,20.0,0.0,0.0,2.41,,25.0,,,,446.0,44.6,1.23,0.123,0.1,3.0,1002.0,-729.0,33.96666666666667,,2.966666666666667,,3615001.0,6.55810842176732
SNL/MSU/DOE,MD-GGP4-prepreg[0/±45/0],0/45/-45/0,EP,UNK,UNK,53.0,,80.0,20.0,0.0,0.0,1.85,,20.0,,,,414.0,41.40000000000001,1.76,0.176,0.1,2.0,777.75,-277.5,28.125,,2.925,,27222.0,4.43492002964966
SNL/MSU/DOE,MD-Hybrid CG-VE[(0)2/(0)2C/0/(0)2C/(0)2],0/0/0/0/0/0/0/0/0,VE,UNK,UNK,56.0,,100.0,0.0,0.0,0.0,2.66,,25.0,,,,414.0,41.40000000000001,0.59,0.059,0.1,12.0,920.0,-474.75,67.16666666666667,,1.373333333333333,,1368362.0,6.136201005136336
SNL/MSU/DOE,MD-Hybrid CGB-prepreg[(0)2C/±45/(0)2C),0/0/45/-45/0/0,EP,UNK,UNK,50.0,,77.0,23.0,0.0,0.0,2.69,,25.0,,,,-48.3,-483.0,,,10.0,4.0,1578.25,-612.25,98.125,,1.4625,,8867.0,3.947776708464738
SNL/MSU/DOE,MD-Hybrid CGB3-prepreg[(±45G)/(0)3C/(±45G)],45/-45/0/0/0/45/-45,EP,UNK,UNK,50.0,,55.0,45.0,0.0,0.0,2.6,,25.0,,,,-51.7,-517.0,,,10.0,1.0,1282.5,-592.125,68.85000000000001,,1.838333333333334,,2445.0,3.388278863459639
SNL/MSU/DOE,MD-Hybrid CGD4-VE2[(±45G)/(0)3C/(±45G)],45/-45/0/0/0/45/-45,VE,UNK,UNK,51.0,,77.0,23.0,0.0,0.0,2.54,,25.0,,,,-41.4,-414.0,,,10.0,3.0,1095.5,-560.25,82.17500000000001,,1.375,,47832.0,4.679718540412094
SNL/MSU/DOE,MD-Hybrid CGD4E-EP3[(±45G)/(0)3C/(±45G)],45/-45/0/0/0/45/-45,EP,UNK,UNK,50.0,,77.0,23.0,0.0,0.0,2.61,,25.0,,,,-55.2,-552.0,,,10.0,1.0,1159.0,-683.6,84.7,,0.02,,669.0,2.825426117767823
SNL/MSU/DOE,MD-Hybrid DD23-VE[(0)2/±45/0/0C]S,0/0/45/-45/0/0/0/0/-45/45/0/0,VE,UNK,UNK,45.0,,82.0,18.0,0.0,0.0,3.65,,25.0,,,,276.0,27.6,0.96,0.096,0.1,10.0,647.4,-493.5,27.4,,,,1681606.0,6.225724248257337
SNL/MSU/DOE,MD-Hybrid JJ-VE2[(±45)/(0)3C/±45)],45/-45/0/0/0/45/-45,VE,UNK,UNK,46.0,,46.0,54.0,0.0,0.0,3.19,,20.0,,,,690.0,69.0,1.04,0.104,0.1,1.0,883.75,-410.5,55.75,64.1,1.525,,214.0,2.330413773349191
SNL/MSU/DOE,MD-L1200-EP5-D(±45/(0)2)S,45/-45/0/0/0/0/-45/45,EP,UNK,UNK,57.0,,71.0,26.0,3.0,0.0,4.29,,,,,,414.0,41.40000000000001,1.21,,0.1,2.0,890.6666666666666,-757.2,36.43333333333334,36.5,2.81,-2.216,78304.0,4.893783947671695
SNL/MSU/DOE,MD-L1400BTW-EP5-D(±45/(0)2)S,45/-45/0/0/0/0/-45/45,EP,UNK,UNK,59.0,,74.0,26.0,0.0,0.0,4.68,,,,,,414.0,41.40000000000001,1.27,,0.1,2.0,945.6666666666666,-697.0,38.33333333333334,38.3,3.133333333333333,-2.002,88762.0,4.948227079264997
SNL/MSU/DOE,MD-L1400T-EP5-D(±45/(0)2)S,45/-45/0/0/0/0/-45/45,EP,UNK,UNK,54.0,,74.0,26.0,0.0,0.0,4.73,,,,,,414.0,41.40000000000001,1.2,,0.1,2.0,770.0,-655.6,36.76666666666667,37.3,2.766666666666667,-1.776,87467.0,4.941844231066485
SNL/MSU/DOE,MD-L1400TCS-EP5-D(±45/(0)2)S,45/-45/0/0/0/0/-45/45,EP,UNK,UNK,54.0,,79.0,21.0,0.0,0.0,4.87,,,,,,414.0,41.40000000000001,1.29,,0.1,2.0,759.6666666666666,-683.0,37.43333333333334,36.8,2.700000000000001,-1.864,38654.0,4.587194442317501
SNL/MSU/DOE,MD-L1400TCU-EP5-D(±45/(0)2)S,45/-45/0/0/0/0/-45/45,EP,UNK,UNK,59.0,,74.0,26.0,0.0,0.0,4.71,,,,,,414.0,41.40000000000001,1.21,,0.1,2.0,779.3333333333334,-686.6,40.86666666666667,37.0,2.833333333333333,-1.914,54413.0,4.735702670907348
SNL/MSU/DOE,MD-L1400Thru-EP5-D(±45/(0)2)S,45/-45/0/0/0/0/-45/45,EP,UNK,UNK,60.0,,75.0,22.0,2.0,0.0,4.65,,,,,,414.0,41.40000000000001,1.15,,0.1,3.0,896.0,-740.2,40.00000000000001,38.5,2.799999999999999,-1.94,96044.0,4.982470239075041
SNL/MSU/DOE,MD-L2400-EP5-D(±45/(0)2)S,45/-45/0/0/0/0/-45/45,EP,UNK,UNK,61.0,,73.0,26.0,1.0,0.0,4.07,,,,,,414.0,41.40000000000001,1.2,,0.1,2.0,919.6666666666666,-660.0,36.03333333333333,34.3,2.87,-2.114,36639.0,4.563943611818725
SNL/MSU/DOE,MD-LT1200-EP5-D(±45/(0)2)S,45/-45/0/0/0/0/-45/45,EP,UNK,UNK,58.0,,72.0,28.0,0.0,0.0,4.24,,,,,,414.0,41.40000000000001,1.3,0.13,0.1,2.0,817.6666666666666,-600.6666666666666,35.23333333333333,37.0,2.766666666666667,-1.806,23503.0,4.371123300581949
SNL/MSU/DOE,MD-LT1200G50-EP5-D(±45/(0)2)S,45/-45/0/0/0/0/-45/45,EP,UNK,UNK,59.0,,69.0,31.0,0.0,0.0,4.45,,,,,,414.0,41.40000000000001,1.38,,0.1,2.0,808.6666666666666,-647.4,37.5,35.8,2.8,-1.89,31638.0,4.500209021715108
SNL/MSU/DOE,MD-P2B[±45/(0)4C]S,45/-45/0/0/0/0/0/0/0/0/-45/45,EP,UNK,UNK,55.0,,85.0,15.0,0.0,0.0,2.82,,,,,,1103.0,110.3,1.1,,0.1,1.0,1545.904761904762,-1046.947368421053,100.8,,1.431904761904762,-1.026315789473684,449693.0,5.652916127316587
SNL/MSU/DOE,MD-P2B[±45/(90)4C]S,45/-45/90/90/90/90/90/90/90/90/-45/45,EP,UNK,UNK,55.0,,0.0,15.0,85.0,0.0,2.82,,,,,,41.0,4.100000000000001,0.45,,0.1,3.0,79.44444444444444,-240.1111111111111,8.852,,1.074444444444444,-2.43,87777.0,4.943380733655114
SNL/MSU/DOE,MD-P2C[(±45)/(0)4]S,45/-45/0/0/0/0/0/0/0/0/-45/45,EP,UNK,UNK,43.0,,81.0,19.0,0.0,0.0,2.75,,,,,,482.0,48.2,1.79,,0.1,2.0,781.2,,26.93333333333333,,2.866,,51149.0,4.708837147359474
SNL/MSU/DOE,MD-PPG1200-EP1[(±45)2/(0)2]S,45/-45/45/-45/0/0/0/0/-45/45/-45/45,EP,UNK,UNK,58.0,,56.0,39.0,2.0,0.0,5.56,,,,,,414.0,41.40000000000001,1.59,,0.1,1.0,736.0,,32.13333333333333,,3.016666666666667,,8215.0,3.914607567771081
SNL/MSU/DOE,MD-PPG1200-UP5[(±45)2/(0)2]S,45/-45/45/-45/0/0/0/0/-45/45/-45/45,PE,UNK,UNK,58.0,,56.0,39.0,2.0,0.0,5.55,,,,,,517.0,51.7,,,0.1,1.0,701.1666666666666,,32.3,,2.65,,174.0,2.2405492482826
SNL/MSU/DOE,MD-PPG1200-VE4[(±45)2/(0)2]S,45/-45/45/-45/0/0/0/0/-45/45/-45/45,VE,UNK,UNK,58.0,,56.0,39.0,2.0,0.0,5.53,,,,,,517.0,51.7,1.82,,0.1,1.0,689.0,,30.41666666666667,,3.083333333333333,,464.0,2.666517980554881
SNL/MSU/DOE,MD-PPG1200-VE5[(±45)2/(0)2]S,45/-45/45/-45/0/0/0/0/-45/45/-45/45,VE,UNK,UNK,59.0,,56.0,39.0,2.0,0.0,5.45,,,,,,552.0,55.2,,,0.1,1.0,705.8333333333334,,32.06666666666667,,2.496666666666667,,343.0,2.53529412004277
SNL/MSU/DOE,MD-PPG1200-VE6[(±45)2/(0)2]S,45/-45/45/-45/0/0/0/0/-45/45/-45/45,VE,UNK,UNK,60.0,,56.0,39.0,2.0,0.0,5.36,,,,,,517.0,51.7,1.8,,0.1,1.0,746.0,,33.88333333333333,,2.833333333333333,,317.0,2.501059262217752
SNL/MSU/DOE,MD-P[(0/±45)/M/0/M/(±45/0)],0/45/-45/0/0/0/45/-45/0,VE,UNK,UNK,40.0,,69.0,10.0,0.0,10.0,3.78,,50.0,,,,103.0,10.3,0.44,0.044,0.1,15.0,667.3333333333334,-383.1428571428572,27.9,,2.74,,2808490.0,6.448472881851987
SNL/MSU/DOE,MD-QQ1-EP2-S[(±45)/(0)2]S,45/-45/0/0/0/0/-45/45,EP,UNK,UNK,52.0,,57.0,26.0,16.0,1.0,4.09,,,,,,448.0,44.8,1.33,,0.1,2.0,868.8888888888889,-689.7,32.96666666666667,,2.627777777777778,-2.074,1109.0,3.04493154614916
SNL/MSU/DOE,MD-QQ1-EP2-S[(±45)/(90)2]S,45/-45/90/90/90/90/-45/45,EP,UNK,UNK,52.0,,16.0,26.0,57.0,1.0,4.09,,,,,,96.5,9.65,0.56,,0.1,1.0,148.2352941176471,-274.0,17.5,,0.8505882352941176,-1.585555555555556,62.0,1.792391689498254
SNL/MSU/DOE,MD-QQ2-EP2-S[(±45)/0/(±45)]S,45/-45/0/45/-45/-45/45/0/-45/45,EP,UNK,UNK,52.0,,64.0,35.0,0.0,1.0,3.96,,,,,,172.0,17.2,0.82,,0.1,4.0,552.0,,22.5,,2.41,,204625.0,5.310958692419998
SNL/MSU/DOE,MD-QQ4-EP2-S[(±45)/0/(+45)]S,45/-45/0/45/45/0/-45/45,EP,UNK,UNK,57.0,,56.0,43.0,0.0,1.0,4.03,,,,,,241.0,24.1,0.86,,0.1,3.0,986.0,-601.0,31.9,,3.1,-1.966666666666667,147136.0,5.167718945253166
SNL/MSU/DOE,MD-QQ4M-EP3-S[(±45)/0/(+45)]S,45/-45/0/45/45/0/-45/45,EP,UNK,UNK,46.0,,56.0,43.0,0.0,1.0,4.85,,,,,,207.0,20.7,0.89,0.089,0.1,4.0,790.5,,25.75,,3.085,,276206.0,5.441233108488047
SNL/MSU/DOE,MD-SLA-UP3-V(±45/0/±45/0/±45),45/-45/0/45/-45/0/45/-45,PE,UNK,UNK,54.0,,56.0,40.0,4.0,0.0,4.27,,,,,,414.0,41.40000000000001,1.61,,0.1,1.0,770.3333333333334,,29.8,,2.57,,412.0,2.614897216033135
SNL/MSU/DOE,MD-SLB-UP3-V(±45/0/±45/0/±45),45/-45/0/45/-45/0/45/-45,PE,UNK,UNK,43.0,,40.0,41.0,0.0,19.0,2.69,,,,,,276.0,27.6,1.22,,0.1,1.0,588.0,,22.65,,2.59,,2114.0,3.325104982971407
SNL/MSU/DOE,MD-SLC-UP3-V(±45/0/±45/0/±45),45/-45/0/45/-45/0/45/-45,PE,UNK,UNK,51.0,,50.0,38.0,0.0,13.0,3.67,,,,,,345.0,34.5,1.35,,0.1,1.0,626.6666666666666,,26.75,,2.536666666666667,,1386.0,3.141763230275788
SNL/MSU/DOE,MD-TLT1200-EP5-D(±45/(0)2)S,45/-45/0/0/0/0/-45/45,EP,UNK,UNK,60.0,,69.0,27.0,4.0,0.0,3.88,,,,,,414.0,41.40000000000001,1.24,,0.1,2.0,857.3333333333334,-613.2,37.35,34.6,2.48,-1.93,49728.0,4.696600992784801
SNL/MSU/DOE,MD-TT-EP1-V(±45/0/±45/0/±45),45/-45/0/45/-45/0/45/-45,EP,UNK,UNK,55.0,,61.0,31.0,4.0,4.0,4.7,,,,,,345.0,34.5,1.43,,0.1,2.0,812.0,,26.66666666666667,,,,11980.0,4.078456818053293
SNL/MSU/DOE,MD-TT-EP3-V(±45/0/±45/0/±45),45/-45/0/45/-45/0/45/-45,EP,UNK,UNK,55.0,,61.0,31.0,4.0,4.0,4.7,,,,,,414.0,41.40000000000001,1.43,,0.1,3.0,857.6666666666666,,28.96666666666667,,2.933333333333334,,13119.0,4.11790073206452
SNL/MSU/DOE,MD-TT1A-EP1-V(±45/0/±45/0/±45),45/-45/0/45/-45/0/45/-45,EP,UNK,UNK,54.0,,57.0,40.0,3.0,0.0,4.34,,,,,,207.0,20.7,0.73,,0.1,4.0,849.9230769230769,-670.0,26.56923076923077,,3.267692307692307,,713677.0,5.853501700772568
SNL/MSU/DOE,MD-TT2-EP1-V(±45/0/0/0/±45),45/-45/0/0/0/45/-45,EP,UNK,UNK,51.0,,61.0,31.0,4.0,4.0,6.77,,,,,,414.0,41.40000000000001,1.81,,0.1,1.5,812.0,,28.5,,3.233333333333333,,5370.0,3.729974285699555
SNL/MSU/DOE,MD-TT5-EP1-P((±45)2/(0)2)S,45/-45/45/-45/0/0/0/0/-45/45/-45/45,EP,UNK,UNK,57.0,,56.0,39.0,2.0,3.0,5.64,,,,,,414.0,41.40000000000001,1.57,,0.1,2.0,773.0,,30.225,,3.39,,9838.0,3.992906818223313
SNL/MSU/DOE,MD-TT7-EP1-V(±45/0/±45/0/±45),45/-45/0/45/-45/0/45/-45,EP,UNK,UNK,48.0,,47.0,34.0,4.0,15.0,4.2,,,,,,345.0,34.5,1.67,,0.1,1.5,602.1666666666666,,25.13333333333334,,2.966666666666667,,7605.0,3.881099218389017
SNL/MSU/DOE,MD-WS1-EP5(±45/0/±45),45/-45/0/45/-45,EP,UNK,UNK,61.0,,49.0,51.0,0.0,0.0,2.56,,,,,,276.0,27.6,0.85,,0.1,3.0,841.2,,32.425,,2.671,,1963214.0,6.292967642418925
SNL/MSU/DOE,MD-X[(0)2/M/±45/(0)2)],0/0/0/45/-45/0/0,PE,UNK,UNK,35.0,,85.0,10.0,0.0,5.0,4.52,,25.0,,,,276.0,27.6,1.26,0.126,0.1,10.0,612.0,-438.3333333333333,24.63333333333334,25.96666666666667,2.69,-1.806666666666667,255862.0,5.408005790319548
SNL/MSU/DOE,MD-X[(90)2/M/±45/(90)2)],90/90/0/45/-45/90/90,PE,UNK,UNK,35.0,,0.0,10.0,85.0,5.0,4.52,,25.0,,,,28.0,2.8,0.28,0.028,0.1,2.0,43.5,-159.5,8.325000000000001,,0.7474999999999999,,1083.0,3.03462845662532
SNL/MSU/DOE,MD-Y[(0)2/M/±45/(0)2)],0/0/0/45/-45/0/0,EP,UNK,UNK,35.0,,85.0,10.0,0.0,5.0,4.62,,25.0,,,,276.0,27.6,0.53,0.053,0.1,25.0,328.4166666666667,-324.6153846153846,15.675,,2.106666666666667,,251141.0,5.399917619205215
SNL/MSU/DOE,ROV2-UP2[0/90]4,0/90/0/90/0/90/0/90,PE,UNK,UNK,35.0,,50.0,0.0,50.0,100.0,4.08,,25.0,,,,241.0,24.1,1.45,,0.1,1.0,362.3333333333333,-243.75,21.3,,1.85,,1642.0,3.215373152783422
SNL/MSU/DOE,ROV3-UP2[0/90]5,0/90/0/90/0/90/0/90/0/90,PE,UNK,UNK,40.0,,50.0,0.0,50.0,100.0,3.15,,25.0,,,,207.0,20.7,1.35,0.135,0.1,2.0,421.6666666666667,-203.0,21.16666666666667,,2.333333333333333,,3055.0,3.485011214578573
SNL/MSU/DOE,ROV4-UP4[0/90]8,0/90/0/90/0/90/0/90/0/90/0/90/0/90/0/90,PE,UNK,UNK,53.0,,50.0,0.0,50.0,100.0,3.71,,25.0,,,,207.0,20.7,1.04,0.104,0.1,2.0,504.6666666666667,-314.0,25.0,,2.233333333333333,,1501.0,3.17638069224327
SNL/MSU/DOE,TRIAX-OC1800-EP1(±45/0)(±45/0),45/-45/0/45/-45/0,EP,UNK,UNK,55.0,,50.0,50.0,0.0,0.0,2.6,,,,,,414.0,41.40000000000001,1.63,,0.1,1.0,628.0,,29.7,,2.703333333333333,,3816.0,3.581608366032058
SNL/MSU/DOE,TRIAX-OC1800-EP1(±45/0)S,45/-45/0/0/-45/45,EP,UNK,UNK,57.0,,50.0,50.0,0.0,0.0,2.51,,,,,,414.0,41.40000000000001,1.63,,0.1,1.0,611.0,,29.03333333333333,,2.566666666666666,,5076.0,3.705521613422667
SNL/MSU/DOE,TRIAX-S1200-EP1(±45/0)S,45/-45/0/0/-45/45,EP,UNK,UNK,56.0,,48.0,51.0,0.0,1.0,1.63,,,,,,414.0,41.40000000000001,1.74,,0.1,1.0,589.0,,26.7,,2.635,,3977.0,3.59955559098598
SNL/MSU/DOE,TRIAX-S800-EP1(±45/0)S,45/-45/0/0/-45/45,EP,UNK,UNK,45.0,,49.0,50.0,0.0,1.0,1.33,,,,,,345.0,34.5,1.6,,0.1,1.0,614.3333333333334,,23.56666666666667,,2.991666666666667,,1757.0,3.244771761495295
SNL/MSU/DOE,Triax-AA-UP2[(±45/0)3/(0/±45)2],45/-45/0/45/-45/0/45/-45/0/0/45/-45/0/45/-45,PE,UNK,UNK,31.0,,48.0,52.0,0.0,0.0,4.37,,25.0,,,,241.0,24.1,1.53,0.153,0.1,5.0,509.7640449438202,-312.8817204301075,21.75694444444444,18.99166666666667,2.416164383561644,-1.55,1741.0,3.240798771117331
SNL/MSU/DOE,Triax-AA3-UP2[(±45/0)3]S,45/-45/0/45/-45/0/45/-45/0/0/-45/45/0/-45/45/0/-45/45,PE,UNK,UNK,48.0,,48.0,52.0,0.0,0.0,3.45,,25.0,,,,241.0,24.1,0.91,0.091,0.1,4.0,478.0,-284.0,24.73333333333333,,2.3,,3572.0,3.552911450216509
SNL/MSU/DOE,Triax-AA4-UP2[(±45/0)2]S,45/-45/0/45/-45/0/0/-45/45/0/-45/45,PE,UNK,UNK,38.0,,48.0,52.0,0.0,0.0,5.12,,25.0,,,,241.0,24.1,1.36,0.136,0.1,2.0,376.5,-449.3333333333333,21.45,,2.035,,1203.0,3.080265627339845
SNL/MSU/DOE,Triax-DD27A-UP2[0/±45]S,0/45/-45/-45/45/0,PE,UNK,UNK,32.0,,76.0,24.0,0.0,0.0,4.08,,22.0,,,,207.0,20.7,1.22,0.122,0.1,3.0,566.3333333333334,-380.6666666666667,21.63333333333334,,3.0,,11981.0,4.078493068166573
SNL/MSU/DOE,Triax-DD27B-UP2[0/±45]S,0/45/-45/-45/45/0,PE,UNK,UNK,42.0,,76.0,24.0,0.0,0.0,3.16,,22.0,,,,345.0,34.5,1.43,0.143,0.1,1.0,667.3333333333334,-321.3333333333333,25.43333333333333,,2.933333333333334,,1918.0,3.282848602834645
SNL/MSU/DOE,Triax-F[(±45/0)3]S,45/-45/0/45/-45/0/45/-45/0/0/-45/45/0/-45/45/0/-45/45,PE,UNK,UNK,35.0,,48.0,52.0,0.0,0.0,,,25.0,,,,195.0,19.5,,,0.1,5.0,357.3333333333333,-363.75,17.2,,2.573333333333333,,2689.0,3.429590802223302
SNL/MSU/DOE,Triax-G[(0/±45)3]S,0/45/-45/0/45/-45/0/45/-45/-45/45/0/-45/45/0/-45/45/0,PE,UNK,UNK,39.0,,48.0,52.0,0.0,0.0,,,25.0,,,,190.0,19.0,,,0.1,5.0,361.0,-258.0,18.075,,2.1125,,2637.0,3.421110129793434
SNL/MSU/DOE,Triax-H[(±45/0)3]S,45/-45/0/45/-45/0/45/-45/0/0/-45/45/0/-45/45/0/-45/45,PE,UNK,UNK,39.0,,48.0,70.0,30.0,0.0,6.58,,25.0,,,,172.0,17.2,0.68,0.068,0.1,5.0,572.8181818181819,-372.6666666666667,24.8875,,2.253333333333333,,45360.0,4.65667304588485
SNL/MSU/DOE,Triax-J[(0/±45)3]S,0/45/-45/0/45/-45/0/45/-45/-45/45/0/-45/45/0/-45/45/0,PE,UNK,UNK,39.0,,48.0,70.0,30.0,0.0,6.63,,25.0,,,,172.0,17.2,0.77,0.077,0.1,5.0,573.6666666666666,-329.6666666666667,25.23333333333333,,2.715,,17882.0,4.252416090544274
SNL/MSU/DOE,Triax-M[(0/±45)4],0/45/-45/0/45/-45/0/45/-45/0/45/-45,VE,UNK,UNK,38.0,,50.0,50.0,0.0,0.0,3.1,,50.0,,,,69.0,6.9,0.32,0.032,0.1,15.0,516.0,-286.0,20.6,,2.76,,17764694.0,7.249557731090418
SNL/MSU/DOE,Triax-N[(0/±45)4],0/45/-45/0/45/-45/0/45/-45/0/45/-45,PE,UNK,UNK,38.0,,50.0,50.0,0.0,0.0,3.23,,25.0,,,,388.0,38.8,2.74,0.274,0.1,1.0,369.0,-317.6666666666667,16.725,,3.055,,27.0,1.431363764158987
SNL/MSU/DOE,Triax-N[(90/±45)4],90/45/-45/90/45/-45/90/45/-45/90/45/-45,PE,UNK,UNK,38.0,,0.0,50.0,50.0,0.0,3.23,,25.0,,,,54.0,5.4,1.34,0.134,0.1,1.0,219.3333333333333,-131.0,15.035,,2.846666666666666,,6479.0,3.811507979945327
SNL/MSU/DOE,Triax-R[0/±45]4,0/45/-45/0/45/-45/0/45/-45/0/45/-45,PE,UNK,UNK,30.0,,53.0,47.0,0.0,0.0,3.56,,50.0,,,,138.0,13.8,0.93,0.093,0.1,15.0,436.8,-310.1666666666667,16.96666666666667,,2.846666666666666,,8170168.0,6.912230986853445
SNL/MSU/DOE,Triax-T[(0/±45)5],0/45/-45/0/45/-45/0/45/-45/0/45/-45/0/45/-45,PE,UNK,UNK,30.0,,53.0,47.0,0.0,0.0,4.34,,50.0,,,,145.0,14.5,,,0.1,15.0,329.0,-290.0,17.7,,3.47,,64333.0,4.808433804051806
SNL/MSU/DOE,Triax-U[(0/±45)5],0/45/-45/0/45/-45/0/45/-45/0/45/-45/0/45/-45,PE,UNK,UNK,27.0,,53.0,47.0,0.0,0.0,4.55,,50.0,,,,138.0,13.8,,,0.1,10.0,391.0,-354.5,21.2,,2.51,,14573.0,4.16354896490181
SNL/MSU/DOE,Triax-V[(0/±45)5],0/45/-45/0/45/-45/0/45/-45/0/45/-45/0/45/-45,PE,UNK,UNK,33.0,,53.0,47.0,0.0,0.0,3.33,,50.0,,,,138.0,13.8,,,0.1,5.0,420.2,-379.3333333333333,19.56,,2.174,,28861.0,4.460311374815615
SNL/MSU/DOE,UNI-(0)2-UP2[0]2,0/0,PE,UNK,UNK,50.0,,100.0,0.0,0.0,0.0,0.8,,6.0,,,,690.0,69.0,1.49,0.149,0.1,20.0,1429.964285714286,-608.5,40.98571428571429,39.22,2.803548387096774,-1.684285714285714,2982.0,3.474507639116976
SNL/MSU/DOE,UNI-(90)4-UP2[90]4,90/90/90/90,PE,UNK,UNK,38.0,,0.0,0.0,100.0,0.0,1.38,,13.0,,,,-7.6,-76.0,-0.084,-0.84,10.0,40.0,20.52941176470588,-127.2,8.720588235294118,8.96,0.2383529411764706,-1.412,76674.0,4.884648120522616
SNL/MSU/DOE,UNI-90D155E2-SC14[90]6,90/90/90/90/90/90,EP,UNK,UNK,36.0,,0.0,0.0,0.0,100.0,3.41,,25.0,,,,27.6,2.76,0.35,0.035,0.1,0.1,40.33333333333334,-151.5,7.419999999999999,,0.5466666666666667,,254.0,2.404833716619938
SNL/MSU/DOE,UNI-90D155V-VE[90]6,90/90/90/90/90/90,VE,UNK,UNK,37.0,,0.0,0.0,0.0,100.0,2.98,,25.0,,,,20.7,2.07,0.19,0.019,0.1,10.0,49.26666666666667,-167.0,9.233333333333333,,0.4766666666666667,,223965.0,5.350180154519367
SNL/MSU/DOE,UNI-90D155V2-VE2[90]6,90/90/90/90/90/90,VE,UNK,UNK,37.0,,0.0,0.0,0.0,100.0,3.31,,25.0,,,,34.5,3.45,0.41,0.041,0.1,2.0,52.96666666666667,-171.25,9.023333333333332,,0.5933333333333334,,1486.0,3.172018809424557
SNL/MSU/DOE,UNI-A060-UP2[0]10,0/0/0/0/0/0/0/0/0/0,PE,UNK,UNK,46.0,,100.0,0.0,0.0,0.0,1.76,,25.0,,,,345.0,34.5,1.21,0.121,0.1,5.0,579.6666666666666,-315.2,30.93333333333333,,1.916666666666667,,13952.0,4.144636467588492
SNL/MSU/DOE,UNI-A130C-UP2[0]6,0/0/0/0/0/0,PE,UNK,UNK,36.0,,100.0,0.0,0.0,0.0,2.97,,25.0,,,,414.0,41.40000000000001,1.33,0.133,0.1,5.0,727.6666666666666,-372.6,30.0,,2.433333333333333,,15268.0,4.183782151277061
SNL/MSU/DOE,UNI-A130G-UP2[0]6,0/0/0/0/0/0,PE,UNK,UNK,55.0,,100.0,0.0,0.0,0.0,4.38,,25.0,,,,690.0,69.0,1.43,0.143,0.1,2.0,1202.666666666667,-423.25,45.53333333333333,,2.626666666666666,,938.0,2.972202838379065
SNL/MSU/DOE,UNI-A260-UP2[0]4,0/0/0/0,PE,UNK,UNK,37.0,,100.0,0.0,0.0,0.0,3.71,,25.0,,,,448.0,44.8,1.35,0.135,0.1,5.0,776.0,-440.8333333333333,27.3,,2.833333333333333,,51850.0,4.71474876072506
SNL/MSU/DOE,UNI-AGY S1HM-EP1[0]2,0/0,EP,UNK,UNK,49.8,,92.0,0.0,0.0,0.0,1.8,,,,,,414.0,41.40000000000001,1.0,,0.1,2.0,1211.1,,44.91,,2.924,,95701.0,4.980916475835494
SNL/MSU/DOE,UNI-AGYTOW1-UP4[0],0,PE,UNK,UNK,50.0,,100.0,0.0,0.0,0.0,,,,,,,2340.0,234.0,2.72,0.272,0.1,20.0,4507.444444444444,,5.16,,4.767777777777778,,711105.0,5.851933732310322
SNL/MSU/DOE,UNI-A[0]5,0/0/0/0/0,PE,UNK,UNK,30.0,,100.0,0.0,0.0,0.0,3.68,,25.0,,,,125.0,12.5,,,0.1,10.0,567.125,-313.3333333333333,21.58,,2.558,,1996768.0,6.300327608099095
SNL/MSU/DOE,UNI-B[0]5,0/0/0/0/0,VE,UNK,UNK,25.0,,100.0,0.0,0.0,0.0,3.45,,25.0,,,,370.0,37.0,2.06,0.206,0.1,1.0,544.1111111111111,-287.2,21.8375,,2.71125,,2584.0,3.412292509323047
SNL/MSU/DOE,UNI-CA-VE2[0]12,0/0/0/0/0/0/0/0/0/0/0/0,VE,UNK,UNK,48.0,,100.0,0.0,0.0,0.0,2.82,,18.0,,,,1207.0,120.7,0.9,0.09,0.1,1.0,1511.333333333333,-577.75,114.0,,1.326666666666667,,9.0,0.9542425094393248
SNL/MSU/DOE,UNI-CM1701A-UP2[0]5,0/0/0/0/0,PE,UNK,UNK,38.0,,100.0,0.0,0.0,0.0,3.2,,25.0,,,,483.0,48.3,1.63,0.163,0.1,2.0,796.0,-573.0,30.06666666666666,,2.666666666666667,,784.0,2.894316062684438
SNL/MSU/DOE,UNI-D072A-UP2[0]10,0/0/0/0/0/0/0/0/0/0,PE,UNK,UNK,33.0,,100.0,0.0,0.0,0.0,3.3,,25.0,,,,-34.5,-345.0,,,10.0,5.0,799.0,-559.3333333333334,28.46666666666667,,2.833333333333333,,87741.0,4.943202579829663
SNL/MSU/DOE,UNI-D092B-UP2[0]9,0/0/0/0/0/0/0/0/0,PE,UNK,UNK,39.0,,100.0,0.0,0.0,0.0,2.76,,25.0,,,,552.0,55.2,1.6,0.16,0.1,4.0,907.8333333333334,-674.5,34.16666666666666,,2.686666666666666,,8610.0,3.935003151453655
SNL/MSU/DOE,UNI-D092D-UP2[0]7,0/0/0/0/0/0/0,PE,UNK,UNK,33.0,,100.0,0.0,0.0,0.0,2.64,,25.0,,,,482.0,48.2,1.98,0.198,0.1,2.0,730.6666666666666,-539.75,25.6,,2.846666666666666,,3342.0,3.524006445557373
SNL/MSU/DOE,UNI-D092F-UP2[0]12,0/0/0/0/0/0/0/0/0/0/0/0,PE,UNK,UNK,49.0,,100.0,0.0,0.0,0.0,3.0,,25.0,,,,414.0,41.40000000000001,0.97,0.097,0.1,15.0,1134.75,-679.0,40.1,,2.925,,221920.0,5.34619644372921
SNL/MSU/DOE,UNI-D092G-UP2[0]14,0/0/0/0/0/0/0/0/0/0/0/0/0/0,PE,UNK,UNK,52.0,,100.0,0.0,0.0,0.0,3.25,,25.0,,,,690.0,69.0,1.62,0.162,0.1,2.0,1168.0,-692.25,43.36666666666667,,2.733333333333333,,484.0,2.684845361644412
SNL/MSU/DOE,UNI-D155B-UP2[0]5,0/0/0/0/0,PE,UNK,UNK,40.0,,100.0,0.0,0.0,0.0,2.7,,25.0,,,,552.0,55.2,1.86,0.186,0.1,2.0,826.0769230769231,-653.0,30.66,,2.754444444444444,,1831.0,3.262688344301696
SNL/MSU/DOE,UNI-D155C-UP2[0]7,0/0/0/0/0/0/0,PE,UNK,UNK,47.0,,100.0,0.0,0.0,0.0,2.99,,25.0,,,,827.0,82.7,2.55,0.255,0.1,2.0,1187.0,,33.5,,3.553333333333333,,315.0,2.4983105537896
SNL/MSU/DOE,UNI-D155C2-UP2[0]7,0/0/0/0/0/0/0,PE,UNK,UNK,47.0,,100.0,0.0,0.0,0.0,2.99,,25.0,,,,552.0,55.2,1.18,0.118,0.1,5.0,1163.0,-793.5,43.13333333333333,,2.693333333333333,,19546.0,4.291057894434276
SNL/MSU/DOE,UNI-D155G-UP2[0]8,0/0/0/0/0/0/0/0,PE,UNK,UNK,58.0,,100.0,0.0,0.0,0.0,2.81,,25.0,,,,690.0,69.0,1.39,0.139,0.1,4.0,1108.866666666667,-730.0869565217391,47.76666666666667,,2.733333333333333,,4546.0,3.657629431388952
SNL/MSU/DOE,UNI-D155H-UP2[0]7,0/0/0/0/0/0/0,PE,UNK,UNK,52.0,,100.0,0.0,0.0,0.0,2.93,,25.0,,,,552.0,55.2,1.6,0.16,0.1,5.0,1030.571428571429,-755.3333333333334,37.87142857142857,,2.757142857142857,,39227.0,4.593585095453896
SNL/MSU/DOE,UNI-D155J-UP2[0]9,0/0/0/0/0/0/0/0/0,PE,UNK,UNK,58.0,,100.0,0.0,0.0,0.0,3.54,,25.0,,,,690.0,69.0,1.54,0.154,0.1,5.0,1142.666666666667,-775.75,48.63333333333333,,2.533333333333333,,6213.0,3.793301353613115
SNL/MSU/DOE,UNI-D155K-UP2[0]7,0/0/0/0/0/0/0,PE,UNK,UNK,33.0,,100.0,0.0,0.0,0.0,4.45,,25.0,,,,414.0,41.40000000000001,1.58,0.158,0.1,2.0,441.7666666666667,-550.3333333333334,18.58,,1.641666666666667,,7569.0,3.879038505237237
SNL/MSU/DOE,UNI-ELT5500-EP1[0]2,0/0,EP,UNK,UNK,59.0,,92.0,0.0,6.0,2.0,2.39,,,,,,483.0,48.3,1.15,,0.1,1.0,1162.166666666667,,44.9,,2.876666666666667,,8059.0,3.906281155772153
SNL/MSU/DOE,UNI-ELT5500-EP1[0]6,0/0/0/0/0/0,EP,UNK,UNK,57.0,,92.0,0.0,6.0,2.0,2.06,,,,,,552.0,55.2,1.45,,0.1,2.0,1263.0,,44.1,,3.4,,48285.0,4.683812235741295
SNL/MSU/DOE,UNI-ELT5500-UP5[0]2,0/0,PE,UNK,UNK,57.6915190288714,,92.0,0.0,6.0,2.0,2.44,,,,,,621.0,62.1,1.4,,0.1,1.0,1093.666666666667,,44.13333333333333,,2.553333333333333,,564.0,2.751279103983342
SNL/MSU/DOE,UNI-ELT5500-VE4[0]2,0/0,VE,UNK,UNK,59.0,,92.0,0.0,6.0,2.0,2.42,,,,,,414.0,41.40000000000001,1.01,,0.1,2.5,1092.5,,43.40000000000001,,2.8,,31715.0,4.501264715733482
SNL/MSU/DOE,UNI-L[0]3,0/0/0,PE,UNK,UNK,51.0,,100.0,0.0,0.0,0.0,2.46,,25.0,,,,410.0,41.0,1.18,0.118,0.1,1.0,748.4,-365.2857142857143,35.26000000000001,,2.202,,2580.0,3.41161970596323
SNL/MSU/DOE,UNI-MM1(0)N,0,EP,UNK,UNK,55.0,,100.0,0.0,0.0,0.0,3.0,,25.0,,,,621.0,62.1,1.44,0.144,0.1,1.0,1036.0,,40.13333333333333,,2.586666666666666,,1787.0,3.252124552505644
SNL/MSU/DOE,UNI-MM2(0)N,0,EP,UNK,UNK,53.0,,100.0,0.0,0.0,0.0,3.0,,25.0,,,,621.0,62.1,1.49,0.149,0.1,1.0,924.3333333333334,,39.93333333333333,,2.3,,280.0,2.447158031342219
SNL/MSU/DOE,UNI-Neptco Rodpack[0]2,0/0,EP,UNK,UNK,59.9,,100.0,0.0,0.0,0.0,3.45,,,,,,-69.0,-690.0,,-1.34,10.0,1.0,1214.25,,49.325,,2.525,,21094.0,4.324158941674477
SNL/MSU/DOE,UNI-Neptco Rodpack[0]4,0/0/0/0,EP,UNK,UNK,59.9,,100.0,0.0,0.0,0.0,3.48,,,,,,517.0,-517.0,1.01,-1.01,-1.0,1.0,1119.666666666667,-986.3333333333334,47.2,47.2,2.466666666666667,-1.92,492.0,2.691965102767361
SNL/MSU/DOE,UNI-OCV1000-EP1[0]2,0/0,EP,UNK,UNK,54.0,,97.0,0.0,2.0,1.0,1.39,,,,,,483.0,48.3,1.22,,0.1,2.0,939.6666666666666,,42.46666666666667,,2.533333333333333,,6273.0,3.797475287537334
SNL/MSU/DOE,UNI-OCV1200-EP1[0]2,0/0,EP,UNK,UNK,56.0,,95.0,0.0,4.0,1.0,1.69,,,,,,483.0,48.3,1.17,,0.1,2.0,953.0,,43.9,,2.4,,2635.0,3.420780619548565
SNL/MSU/DOE,UNI-OCV1322-EP1[0]2,0/0,EP,UNK,UNK,57.0,,95.0,0.0,4.0,1.0,1.89,,,,,,483.0,48.3,1.12,,0.1,2.0,1081.0,,44.86666666666667,,2.8,,18173.0,4.259426626587052
SNL/MSU/DOE,UNI-PPG1200-EP1[0]2,0/0,EP,UNK,UNK,56.0,,92.0,0.0,8.0,0.0,1.77,,,,,,690.0,69.0,1.71,,0.1,1.0,973.9375,,40.45,,2.641428571428571,,817.0,2.912222056532416
SNL/MSU/DOE,UNI-PPG1200-EP5[90]4,90/90/90/90,EP,UNK,UNK,61.0,,8.0,0.0,92.0,0.0,3.26,,,,,,41.4,4.14,0.25,,0.1,2.0,65.25,,16.30833333333334,,0.3991666666666667,,3644.0,3.561578368300961
SNL/MSU/DOE,UNI-PPG1200-PU[0]6,0/0/0/0/0/0,,UNK,UNK,59.0,,92.0,0.0,8.0,0.0,4.99,,,,,,414.0,-414.0,1.01,-1.01,-1.0,1.3,1060.2,-745.0,40.59999999999999,42.36666666666667,2.904,-1.84,10144.0,4.006209240537657
SNL/MSU/DOE,UNI-PPG1200-UP5[0]2,0/0,PE,UNK,UNK,58.0,,92.0,0.0,8.0,0.0,1.68,,,,,,276.0,27.6,0.68,,0.1,2.5,929.0,,40.6,,2.675,,24174.0,4.383348517772022
SNL/MSU/DOE,UNI-PPG1200-VE2[0]2,0/0,VE,UNK,UNK,55.0,,92.0,0.0,8.0,0.0,1.79,,,,,,345.0,34.5,0.85,,0.1,2.0,953.3333333333334,,44.16666666666666,,2.398333333333333,,43611.0,4.639596045157781
SNL/MSU/DOE,UNI-PPG1200-VE4[0]2,0/0,VE,UNK,UNK,58.0,,92.0,0.0,8.0,0.0,1.71,,,,,,345.0,34.5,0.85,,0.1,3.0,911.6666666666666,,40.6,,2.433333333333334,,63127.0,4.800215150733914
SNL/MSU/DOE,UNI-PPG1250-EP10[0]2,0/0,EP,UNK,UNK,,,92.0,0.0,8.0,0.0,1.6,,,,,,621.0,62.1,,,0.1,1.0,776.6,,46.3,,1.738,,163.0,2.212187604403958
SNL/MSU/DOE,UNI-PPG1250-EP1[0]2,0/0,EP,UNK,UNK,54.6,,92.0,0.0,8.0,0.0,1.8,,,,,,483.0,48.3,1.23,,0.1,2.0,964.0,,43.06666666666666,,2.383333333333333,,49564.0,4.695166348305869
SNL/MSU/DOE,UNI-PPG1250-EP5[0]2,0/0,EP,UNK,UNK,56.0,,92.0,0.0,8.0,0.0,1.74,,,,,,483.0,48.3,1.21,0.121,0.1,2.0,1007.833333333333,,42.55,,2.666666666666667,,3281.0,3.516006230386048
SNL/MSU/DOE,UNI-PPG1250-EP9[0]2,0/0,EP,UNK,UNK,,,92.0,0.0,8.0,0.0,1.63,,,,,,621.0,62.1,1.41,,0.1,1.0,883.0,,44.18,,2.098,,446.0,2.649334858712142
SNL/MSU/DOE,UNI-PPGHYBON2400-EP5[0]4,0/0/0/0,EP,UNK,UNK,61.7,,100.0,0.0,0.0,0.0,1.56,,,,,,552.0,55.2,1.2,,0.1,2.0,1369.25,,47.02500000000001,,3.125,,924942.0,5.96611450044747
SNL/MSU/DOE,UNI-PPGHYBON2400-UP5[0]4,0/0/0/0,PE,UNK,UNK,69.9,,100.0,0.0,0.0,0.0,1.37,,,,,,690.0,69.0,1.52,,0.1,1.0,1381.666666666667,,52.0,,2.883333333333333,,9303.0,3.968623020956989
SNL/MSU/DOE,UNI-PPGHYBON2400-VE4[0],0,VE,UNK,UNK,68.0,,100.0,0.0,0.0,0.0,1.98,,,,,,621.0,62.1,1.31,,0.1,2.0,1339.666666666667,,47.76666666666667,,3.076666666666667,,122552.0,5.088320403159506
SNL/MSU/DOE,UNI-PPGHYBON2400-VE5[0]4,0/0/0/0,VE,UNK,UNK,48.1,,100.0,0.0,0.0,0.0,2.01,,,,,,896.0,89.60000000000001,2.68,,0.1,1.0,1050.0,,35.93333333333334,,3.033333333333333,,1202.0,3.079904467666721
SNL/MSU/DOE,UNI-PPGHYBON2400-VE6[0]4,0/0/0/0,VE,UNK,UNK,44.1,,100.0,0.0,0.0,0.0,2.18,,,,,,827.0,82.7,2.31,,0.1,2.0,1092.666666666667,,38.7,,3.0,,8248.0,3.91634865227546
SNL/MSU/DOE,UNI-PPGHYBON4400-VE4[0],0,VE,UNK,UNK,62.0,,100.0,0.0,0.0,0.0,2.15,,,,,,483.0,48.3,1.0,,0.1,2.0,1412.333333333333,,49.33333333333334,,3.066666666666666,,46056.0,4.663286216447077
SNL/MSU/DOE,UNI-UNI21-VE2[0]4,0/0/0/0,VE,UNK,UNK,40.0,,100.0,0.0,0.0,0.0,3.84,,25.0,,,,-41.4,-414.0,,,10.0,1.0,965.3333333333334,-541.5,84.11666666666666,,1.151666666666667,,7.0,0.8450980400142568
SNL/MSU/DOE,UNI-UNI25-VE2[0],0,VE,UNK,UNK,45.0,,100.0,0.0,0.0,0.0,1.09,,25.0,,,,1069.0,106.9,,,0.1,2.0,1270.0,-345.5,88.0,,1.53,,174838.0,5.242635829881606
SNL/MSU/DOE,Zoltek PX35[0],0,EP,UNK,UNK,62.0,,100.0,0.0,0.0,0.0,1.78,,,,,,2069.0,206.9,1.4,,0.1,1.0,2215.166666666667,-1505.375,141.6666666666667,131.75,,,43.0,1.633468455579587
OptiMat,"[+/-45 ,UD]4;[+/-45] R0400MD2",45/-45/0/45/-45/0/45/-45/0/45/-45/0/45/-45,EP,UNK,Load,,,,,,,6.55,2.0,24.55,150.0,40.0,160.8025,259.013385985914,-259.013385985914,0.97,,-1.0,1.33,,-522.920511670429,29.1,31.8,,-1.95,336.0,2.526339277389844
OptiMat,"[+/-45 ,UD]4;[+/-45] R0500MD2",45/-45/0/45/-45/0/45/-45/0/45/-45/0/45/-45,EP,UNK,Load,,,,,,,6.56,,25.02,,,164.1312,199.35271295159,-199.35271295159,0.79,,-1.0,1.64,,-501.621427147601,27.4,25.6,,-2.0,1897.0,3.278067330888663
