Repository: Luwen-Zhang/SNEnsemble

# Copyright Notification

## Composites

We reformat and merge fatigue testing records from SNL/MSU/DOE, OptiMat, UPWIND, and FACT databases into a single database with careful considerations, including filtering invalid entries, rename variables, fix improper calculations in the records, to obtain clean and consistent data to fit machine 
learning usages. We leave the original format ("2019_SNL_MSU_DOE_Composite-Materials-Database_Wind_29pt0.xlsx" and "Optidat UPWIND 28_3_2017.xls") in the folder. Any derived database should be directly based on the original files instead of our merged database. We are not responsible for the accuracy of the testing records.

File: data/composite_database_layup_modulus_03302024.csv (part 2 of 3)
Material_Code,Fiber Volume Fraction,Fiber Weight Fraction,Fiber Weight Fraction (0-deg),Fiber Weight Fraction (45-deg),Fiber Weight Fraction (90-deg),Fiber Weight Fraction (Other Dir.),Thickness,Tab Thickness,Width,Length,Load Length,Area,Maximum Stress,Minimum Stress,Maximum Strain,Minimum Strain,R-value,Frequency,Ultimate Tensile Stress,Ultimate Compressive Stress,Tensile Modulus,Compressive Modulus,Ultimate Tensile Strain,Ultimate Compressive Strain,Cycles to Failure,log10(Cycles to Failure),Data source,Sequence,Resin Type
"GE[[+45(280),-45(280)WR]1,[0(425)]2]s",38.31111111111112,,,,,,2.2,,24.814814814814813,250.0,110.0,44.0,216.93333333333334,-216.93333333333334,0.8666666666666666,,-1.0,4.574074074074074,557.5602962962963,-547.0,24.985185185185188,25.5,2.2302962962962964,-2.14,5644924.814814814,5.2385413900794235,FACT,45/-45/0/0/0/0/-45/45,EP
"GE[[+45(390),-45(390)WR],[0(920)]1.5]s",53.0,,,,,,2.8,,30.0,250.0,100.0,56.0,-31.8764705882353,-1816.1235294117646,-0.06470588235294118,,4.5,6.470588235294118,877.095,,32.85,,2.67,-1.96,2197018.3529411764,4.920590412676365,FACT,45/-45/0/0/0/0/-45/45,EP
"GP['[+45()FW],[-45()FW]]4s",,,,,,,2.0,,60.0,280.0,110.0,50.0,90.75,9.075000000000001,0.5216666666666666,,0.10000000000000002,5.0,,-132.0,17.4,,,-2.6,9298.5,3.6369841971776764,FACT,45/-45/45/-45/45/-45/45/-45/-45/45/-45/45/-45/45/-45/45,PE
GP[(100CSM)]6,31.0,,,,,,5.0,,25.0,270.0,,125.0,67.37373727272728,-67.37373727272728,0.8509090909090908,,-1.0,3.0,,,8.4,,1.61,,308892.1818181818,4.1072551889985105,FACT,0/0/0/0/0/0,PE
"GP[+45(400),-45(400)K]3s",53.0,,,,,,5.0,,25.0,270.0,,125.0,32.27272727272727,-32.27272727272727,0.5215731545454546,,-1.0,3.0,,,10.4,,12.0,,402997.2727272727,4.138326078143431,FACT,45/-45/45/-45/45/-45/-45/45/-45/45/-45/45,PE
"GP[0(),+45(),-45()SB]6s",38.0,,,,,,3.8,,45.027272727272724,254.0,100.0,171.10363636363635,139.4482409090909,13.944824090909089,0.9940909090909091,,0.1,8.272727272727273,467.5,-317.5,16.115495454545457,,2.84,,795664.3181818182,4.372456626701744,FACT,0/45/-45/0/45/-45/0/45/-45/0/45/-45/0/45/-45/0/45/-45/-45/45/0/-45/45/0/-45/45/0/-45/45/0/-45/45/0/-45/45/0,PE
GP[0()FW]8,52.79999999999999,,,,,,1.8999999999999997,,60.0,280.0,110.0,34.2,614.3866666666667,61.43866666666667,1.3016666666666667,,0.10000000000000002,5.0,862.0,,47.20000000000001,,2.3,,825378.7000000001,4.899458605729175,FACT,0/0/0/0/0/0/0/0,PE
GP[0()],50.0,,,,,,3.3,,25.4,254.0,100.0,83.82,336.43463,33.643463,1.05,,0.1,4.4,742.3,-365.9,32.25481,,2.31,,52300.8,4.16065473082715,FACT,0,PE
GP[0()]5,30.0,,,,,,4.1,,50.8,254.0,100.0,208.28,218.04575625,21.804575625,1.0251543209876544,,0.1,8.75,567.2,-313.2,21.477925,,2.76,,672253.25,5.390274178286151,FACT,0/0/0/0/0,PE
"GP[0(400),90(400),(100CSM)]SB]5",69.0,,,,,,5.0,,25.0,270.0,,125.0,125.72727272727273,-125.72727272727273,0.9658181818181819,,-1.0,3.0,,,16.0,,2.25,,311292.0,4.278387853058839,FACT,0/90/0/0/90/0/0/90/0/0/90/0/0/90/0,PE
"GP[0(400),90(400)K]3s",53.0,,,,,,5.0,,25.0,270.0,,125.0,148.5,-148.5,0.88225,,-1.0,3.0,,,20.4,,2.5,,341087.5,4.823443275621623,FACT,0/90/0/90/0/90/90/0/90/0/90/0,PE
"GP[0(600),90(8)K]3s",54.0,,,,,,5.0,,25.0,270.0,,125.0,223.3,-223.3,0.7890459360000001,,-1.0,3.0,,,28.3,,2.34,,289901.0,4.723902731274654,FACT,0/90/0/90/0/90/90/0/90/0/90/0,PE
GP[0(610)]4,36.0,,,,,,2.4,,25.0,169.56521739130434,29.565217391304348,60.0,290.8695652173913,-134.47826086956522,0.9695652173913044,,-0.5695652173913043,12.173913043478262,,,30.0,,,,3550622.6086956523,5.8467494534486155,FACT,0/0/0/0,PE
GP[0(610)]8,36.0,,,,,,4.8,,25.0,250.0,110.0,120.0,,,0.7209090909090908,,0.1,25.0,670.0,-475.0,29.5,,,,13575663.636363637,6.899410614790332,FACT,0/0/0/0/0/0/0/0,PE
"GP[90(600),0(8)K]3s",54.0,,,,,,5.0,,25.0,270.0,,125.0,37.625,-37.625,0.940268555,,-1.0,3.0,,,10.6,,2.35,,280041.6666666667,4.1321415102268775,FACT,90/0/90/0/90/0/0/90/0/90/0/90,PE
"GP[[+-45(300)SB],[0(400)]5,[+-45(300)SB],[0(400)]2.5]s",55.0,,,,,,5.2,,80.0,400.0,240.0,416.0,343.975,81.35916666666667,0.8948128300512472,,0.23888888888888887,8.3,659.07,,38.441,,,,1669718.888888889,4.210906788214843,FACT,45/-45/0/0/0/0/0/45/-45/0/0/0/0/-45/45/0/0/0/0/0/-45/45,PE
"GP[[+10()FW],[-10()FW]]4s",49.10000000000001,,,,,,2.0,,41.714285714285715,268.57142857142856,110.0,31.428571428571427,166.91095238095238,-895.3204761904761,0.4080952380952381,,3.8714285714285714,6.904761904761905,568.0952380952381,,40.9,,1.5,,939248.5238095238,4.752999413094583,FACT,10/-10/10/-10/10/-10/10/-10/-10/10/-10/10/-10/10/-10/10,PE
"GP[[+45()FW],[-45()]FW]4s",,,,,,,2.0,,60.0,280.0,110.0,50.0,,,-0.725,,10.0,5.0,,-132.0,17.4,16.2,,-2.6,143953.75,4.606254056926611,FACT,45/-45/45/-45/45/-45/45/-45/-45/45/-45/45/-45/45/-45/45,PE
"GP[[+60()FW],[-60()FW]]4s",56.75,,,,,,2.0,,60.0,280.0,110.0,46.5,-55.93625,-815.413625,-0.04325000000000001,,2.5749999999999997,5.0,177.75,,22.599999999999998,,0.75,,89206.75,4.217768819826084,FACT,60/-60/60/-60/60/-60/60/-60/-60/60/-60/60/-60/60/-60/60,PE
"GP[[0()FW]2,[+45()FW],[-45()FW],[0()]FW]s",49.98823529411764,,,,,,2.088235294117647,,26.11764705882353,258.8235294117647,110.0,29.11764705882353,90.8765,-1186.5275852941177,0.3056764705882353,,2.8823529411764706,8.529411764705882,655.0,,29.389411764705883,,2.5788235294117645,,1180739.4705882352,4.8996461798901905,FACT,0/0/45/-45/0/0/-45/45/0/0,PE
"GP[[0()]2,[+10()],[-10()],[0()]]s",,,,,,,2.0,,60.0,280.0,110.0,36.0,76.83333333333333,-2072.9666666666667,0.16333333333333333,,5.05,5.0,874.0,-720.0,42.0,40.6,2.24,-1.8999999999999997,497641.9166666667,5.525360121446181,FACT,0/0/10/-10/0/0/-10/10/0/0,PE
"GP[[0()]2,[+30(),-30()],[0()]]s",,,,,,,2.0,,60.0,280.0,110.0,36.0,-225.75,-2257.5,-0.745,,10.0,5.0,634.0,,30.4,,2.4,,842311.25,5.881192832556594,FACT,0/0/30/-30/0/0/-30/30/0/0,PE
"GP[[0()]2,[+30()],[-30()],[0()]]s",,,,,,,2.0,,60.0,280.0,110.0,36.0,108.53333333333333,-1189.6866666666667,0.35666666666666663,,4.06,5.0,634.0,,30.4,,2.4,,154272.86666666667,4.56496650785426,FACT,0/0/30/-30/0/0/-30/30/0/0,PE
"GP[[0(400),90(400)WR],[(100CSM)]SB]5",52.489999999999995,,,,,,5.0,,25.0,270.0,,125.0,134.53781168999998,-134.53781168999998,0.9364444444444445,,-1.0,3.0,,,16.84,17.175,1.59175,-1.62775,219038.1,3.7894235591120107,FACT,0/90/0/0/90/0/0/90/0/0/90/0/0/90/0,PE
"GV[0(),+45(),-45()SB]6s",38.0,,,,,,3.8,,50.8,254.0,100.0,193.04,141.6126923076923,14.16126923076923,0.7115384615384616,,0.1,11.153846153846153,516.0,-289.1,20.690303846153846,,2.95,,2164151.6923076925,4.839112362047485,FACT,0/45/-45/0/45/-45/0/45/-45/0/45/-45/0/45/-45/0/45/-45/-45/45/0/-45/45/0/-45/45/0/-45/45/0/-45/45/0/-45/45/0,VE
GV[0()]5,30.0,,,,,,4.1,,35.27777777777778,254.0,100.0,144.63888888888889,284.8381958333333,28.483819583333336,1.3933333333333333,,0.1,5.449999999999999,586.6,-294.6,20.570083333333333,,2.66,,786371.2777777778,4.327868793507926,FACT,0/0/0/0/0,VE
"GV[[0(400),90(400)WR],[(100CSM)]SB]5",52.69130434782609,,,,,,5.0,,25.0,270.0,,125.0,137.70576758571428,-137.70576758571428,1.0047727272727274,,-1.0,3.0,,,16.856521739130436,16.20434782608696,1.6973913043478261,-1.73,136680.21739130435,3.871067978353273,FACT,0/90/0/0/90/0/0/90/0/0/90/0/0/90/0,VE
IHR08,,,,,,,2.120833333333333,1.0,19.91,135.78,19.991666666666667,42.2265,1261.653909868804,10.434044024302173,,,-0.08333333333333333,0.9166666666666666,1659.7387266419348,,98.72035416666667,96.439,,,24591.166666666668,3.2850978322647024,Upwind,0/0/0,EP
IXR08,,,,,,,3.5028947368421055,1.263157894736842,20.27578947368421,135.27947368421053,20.10828947368421,71.02396052631579,900.5230210352288,90.05230210352288,,,0.1,2.263157894736842,1160.88199648686,-589.124385970939,63.931960526315784,63.931960526315784,,,244909.05263157896,4.649815901203722,Upwind,45/-45/0/0/0/45/-45,EP
JOS74,,,,,,,23.575,,59.7,300.0,,1407.4275,8.86073190402758,-8.86073190402758,,,-1.0,4.0,25.0819757422707,,9.00175,9.00175,,,149755.0,5.175381331469755,Upwind,45/-45/-45/45,EP
KER09,,,,,,,2.636,1.0,20.16,139.674,31.017500000000002,53.14127,64.19892549251276,-64.19892549251276,,,-1.0,2.75,141.890249801805,,11.31755,11.31755,,,268285.8,3.6259235516324786,Upwind,45/-45/45/-45,EP
LAI10,,,,,,,3.482,1.0,15.122,250.3,150.89000000000001,52.65451,826.0091947095104,82.60091947095104,,,0.1,3.6,,,68.346,68.346,,,208322.6,4.357175783330412,Upwind,45/-45/0/0/0/45/-45,EP
LCCF-K20[0]5,49.5,,100.0,0.0,0.0,0.0,1.0133333333333334,,,,,,603.5,60.35,0.5,,0.10000000000000002,2.25,957.2000000000002,,78.97999999999999,,0.892,,29995.333333333332,4.002938724153688,SNL/MSU/DOE,0/0/0/0/0,EP
LCCF-T20[0]5,53.9,,100.0,0.0,0.0,0.0,1.218,,,,,,662.3,66.23,0.454,,0.1,2.0,909.1666666666666,,131.4166666666667,,0.68,,61071.1,3.5860924432425962,SNL/MSU/DOE,0/0/0/0/0,EP
LHR09,,,,,,,2.5149999999999997,1.0,19.93,104.612,30.367,50.12109,51.17518334998132,-51.17518334998132,,,-1.0,4.2,,,11.6188,11.6188,,,870405.0,4.542937894251153,Upwind,45/-45/45/-45,EP
LNR08,,,,,,,2.8786666666666667,1.0,20.055333333333333,131.30133333333333,20.362333333333332,57.73421666666666,394.64062133791293,-195.9758322952966,,,-0.56,2.6,968.0554441130524,,38.97371666666667,38.97371666666667,,,529113.5333333333,4.936641654306355,Upwind,90/0/0/90,EP
MD-10D155-UP2[±10]3,36.0,,0.0,0.0,0.0,100.0,3.47,,25.0,,,,184.57142857142858,18.457142857142856,0.6428571428571429,0.0642857142857143,0.1,7.857142857142857,276.75,-383.75,27.9,,0.9575000000000001,,339282.4285714286,4.978802400599973,SNL/MSU/DOE,10/-10/10/-10/10/-10,PE
MD-20D155-UP2[±20]3,38.0,,0.0,0.0,0.0,100.0,3.21,,25.0,,,,176.625,17.6625,0.73875,0.073875,0.1,6.5,267.6666666666667,-286.75,24.2,,1.233333333333333,,208675.0,4.35554463480247,SNL/MSU/DOE,20/-20/20/-20/20/-20,PE
MD-30D155-UP2[±30]3,40.0,,0.0,0.0,0.0,100.0,3.11,,25.0,,,,53.9875,-35.5625,0.6088888888888889,0.060888888888888895,4.43125,8.625,169.3333333333333,-176.25,17.33333333333334,,1.533333333333333,,112227.5625,4.755122761431947,SNL/MSU/DOE,30/-30/30/-30/30/-30,PE
MD-40D155-UP2[±40]3,39.0,,0.0,0.0,0.0,100.0,3.17,,25.0,,,,31.122222222222224,-35.27777777777778,0.6933333333333334,0.06933333333333333,5.050000000000001,7.166666666666667,143.6666666666667,-131.75,11.36666666666667,,13.66666666666667,,179900.72222222222,4.538714999969483,SNL/MSU/DOE,40/-40/40/-40/40/-40,PE
MD-45D155-UP2[±45]3,39.0,,0.0,0.0,0.0,100.0,3.17,,25.0,,,,25.71851851851852,-38.7962962962963,0.6788888888888889,0.06788888888888889,3.440740740740741,6.851851851851852,107.0,-137.75,9.976666666666668,,23.66666666666667,,204159.62962962964,4.629749977287927,SNL/MSU/DOE,45/-45/45/-45/45/-45,PE
MD-45D155P2-UP4[±45]3,40.0,,0.0,0.0,0.0,100.0,3.05,,25.0,,,,46.18181818181818,4.618181818181818,0.47888888888888886,0.04788888888888889,0.1,3.6363636363636362,96.0,-160.0,11.76666666666667,,13.66666666666667,,170370.0,4.656413007680397,SNL/MSU/DOE,45/-45/45/-45/45/-45,PE
MD-45D155V-VE[±45]3,41.0,,0.0,0.0,0.0,100.0,3.0,,25.0,,,,62.1,6.21,0.71,0.071,0.10000000000000002,2.6666666666666665,121.3333333333333,-154.0,10.46666666666667,,19.66666666666667,,28529.166666666668,4.2366625512701965,SNL/MSU/DOE,45/-45/45/-45/45/-45,VE
MD-45D155V2-VE2[±45]3,40.0,,0.0,0.0,0.0,100.0,3.1000000000000005,,25.0,,,,21.26153846153846,-32.6,0.49400000000000005,0.0494,4.6692307692307695,7.615384615384615,135.3333333333333,-149.3333333333333,10.5,,,,766586.6153846154,5.60094401470983,SNL/MSU/DOE,45/-45/45/-45/45/-45,VE
MD-50D155-UP2[±50]3,38.0,,0.0,0.0,0.0,100.0,3.23,,25.0,,,,13.54375,-40.2875,0.4375,0.04375,5.05,7.9375,64.4,-137.75,8.62,,21.6,,372148.375,4.744279452810724,SNL/MSU/DOE,50/-50/50/-50/50/-50,PE
MD-60D155-UP2[±60]3,40.0,,0.0,0.0,0.0,100.0,3.11,,25.0,,,,9.194444444444445,-38.955555555555556,0.31,0.031,4.5,8.833333333333334,36.75,-141.0,7.372499999999999,,0.63,,213342.38888888888,4.4965581876548875,SNL/MSU/DOE,60/-60/60/-60/60/-60,PE
MD-70D155-UP2[±70]3,39.0,,0.0,0.0,0.0,100.0,3.17,,25.0,,,,17.0,1.7,0.23272727272727273,0.023272727272727275,0.1,12.181818181818182,27.75,-136.25,6.8875,,0.47,,200897.9090909091,4.83382176163389,SNL/MSU/DOE,70/-70/70/-70/70/-70,PE
MD-80D155-UP2[±80]3,37.0,,0.0,0.0,0.0,100.0,3.32,,25.0,,,,15.666666666666666,1.5666666666666667,0.20666666666666667,0.020666666666666667,0.1,7.333333333333333,25.77777777777778,-153.0,7.674444444444443,,0.35,,73961.33333333333,4.3103447477436925,SNL/MSU/DOE,80/-80/80/-80/80/-80,PE
MD-90D155-UP2[90]6,37.0,,0.0,0.0,0.0,100.0,3.32,,25.0,,,,7.6571428571428575,-29.5,0.2255555555555556,0.022555555555555558,3.6357142857142857,7.785714285714286,27.0,-122.75,7.361428571428571,,0.3728571428571428,,328168.85714285716,4.650630969885754,SNL/MSU/DOE,90/90/90/90/90/90,PE
MD-BB-UP2[±45/(0)2/+45]S,43.0,,62.0,38.0,0.0,0.0,2.67,,25.0,,,,279.3333333333333,27.933333333333337,1.14,0.114,0.1,11.166666666666666,725.0,,24.85,,3.1475,,259633.22222222222,4.438298465182114,SNL/MSU/DOE,45/-45/0/0/45/45/0/0/-45/45,PE
MD-BB-UP2[±45/(90)2/+45]S,43.0,,0.0,38.0,62.0,0.0,2.67,,25.0,,,,193.0,19.3,0.84,0.084,0.1,15.0,105.3333333333333,-268.0,11.3,11.96666666666667,1.431666666666667,,707401.0,5.849665669408864,SNL/MSU/DOE,45/-45/90/90/45/45/90/90/-45/45,PE
MD-CC-UP2[±45/(0)2/+45]S,40.0,,55.0,45.0,0.0,0.0,2.44,,25.0,,,,255.44444444444446,25.544444444444448,1.22375,0.122375,0.1,9.222222222222221,560.6,-458.5,20.9,,2.74,,108175.11111111111,4.256537269769606,SNL/MSU/DOE,45/-45/0/0/45/45/0/0/-45/45,PE
MD-CC2-UP2[±45/(0)3/+45]S,46.0,,63.0,37.0,0.0,0.0,2.69,,25.0,,,,331.2,33.120000000000005,1.62,0.162,0.1,10.9,715.0,-527.0,26.96666666666667,,2.816666666666666,,242064.4,4.518076585304187,SNL/MSU/DOE,45/-45/0/0/0/45/45/0/0/0/-45/45,PE
MD-CC3-UP2[0/±45/(0)2/+45]S,44.0,,63.0,37.0,0.0,0.0,2.74,,25.0,,,,323.6923076923077,32.369230769230775,,,0.1,8.846153846153847,682.3333333333334,-540.6666666666666,26.26666666666667,,2.593333333333333,,269300.1538461539,4.68019777288447,SNL/MSU/DOE,0/45/-45/0/0/45/45/0/0/-45/45/0,PE
MD-CYC[(±45)2/(0)10]S,65.0,,83.0,17.0,0.0,0.0,3.54,,25.0,,,,-51.75,-517.5,,,10.0,1.5,1189.833333333333,-667.75,102.7,,1.17,,12703.75,3.5530245624498837,SNL/MSU/DOE,45/-45/45/-45/0/0/0/0/0/0/0/0/0/0/0/0/0/0/0/0/0/0/0/0/-45/45/-45/45,TP
MD-DD-UP2[0/±45/(0)3/±45/0],51.0,,76.0,24.0,0.0,0.0,2.67,,22.0,,,,386.4,38.64,1.2340000000000002,0.1234,0.1,8.066666666666666,910.0,-788.0,30.5,,3.003333333333333,,196247.66666666666,4.197180260765625,SNL/MSU/DOE,0/45/-45/0/0/0/45/-45/0,PE
MD-DD10-UP2[0/±45/0]S,62.0,,72.0,28.0,0.0,0.0,1.73,,23.384615384615383,,,,183.93076923076922,-157.44615384615383,0.9285714285714286,0.09285714285714286,4.6692307692307695,8.461538461538462,956.0,-552.0,41.5,,2.31,,368804.0,4.748920631736623,SNL/MSU/DOE,0/45/-45/0/0/-45/45/0,PE
MD-DD11-UP2[0/±45/0]S,30.0,,68.0,32.0,0.0,0.0,3.19,,24.142857142857142,,,,162.62,-105.64,1.722,0.1722,1.8285714285714285,4.6,591.3333333333334,-318.3333333333333,19.4,,3.0,,379094.97142857144,4.46961211945311,SNL/MSU/DOE,0/45/-45/0/0/-45/45/0,PE
MD-DD11-UP2[90/±45/90]S,30.0,,0.0,32.0,68.0,0.0,3.19,,25.0,,,,24.285714285714285,2.4285714285714284,0.48333333333333334,0.04833333333333333,0.1,4.0,39.666666666666664,,7.796666666666667,,0.5566666666666666,,47051.71428571428,4.077588309802008,SNL/MSU/DOE,90/45/-45/90/90/-45/45/90,PE
MD-DD11E3-EP3[0/±45/0]S,32.0,,68.0,32.0,0.0,0.0,3.07,,25.0,,,,-11.013636363636364,-678.1363636363636,,,6.0,2.4545454545454546,624.3333333333334,-264.5,20.36666666666666,,3.066666666666666,,818017.9090909091,4.1783748462319945,SNL/MSU/DOE,0/45/-45/0/0/-45/45/0,EP
MD-DD12-UP2[0/±45/0]S,41.0,,68.0,32.0,0.0,0.0,2.4,,22.0,,,,314.75,31.475,1.23875,0.123875,0.1,7.25,210.5,,26.46666666666667,,2.726666666666667,,198054.375,4.9462508576997,SNL/MSU/DOE,0/45/-45/0/0/-45/45/0,PE
MD-DD13-UP2[0/±45/0]S,46.0,,68.0,32.0,0.0,0.0,2.13,,23.3125,,,,173.05,-62.637499999999996,1.1588888888888889,0.11588888888888887,4.43125,7.0625,821.0,-314.0,30.96666666666667,,2.693333333333333,,151843.9375,4.527858076960771,SNL/MSU/DOE,0/45/-45/0/0/-45/45/0,PE
MD-DD14-UP2[0/±45/0]S,43.0,,72.0,28.0,0.0,0.0,2.71,,22.0,,,,276.0,27.6,1.141111111111111,0.11411111111111111,0.1,5.777777777777778,728.3333333333334,-428.0,24.83333333333333,,3.0,,141817.33333333334,4.6296544298477995,SNL/MSU/DOE,0/45/-45/0/0/-45/45/0,PE
MD-DD17A-UP2[0/±45/0]S,39.5,,68.0,32.0,0.0,0.0,,,25.0,,,,213.6346153846154,-18.046153846153842,1.3045,0.13045,2.3846153846153846,5.038461538461538,646.0,-265.0,23.33333333333333,,3.0,,472367.07692307694,4.456106942465788,SNL/MSU/DOE,0/45/-45/0/0/-45/45/0,PE
MD-DD18-UP2[0/±45/0]S,37.0,,72.0,28.0,0.0,0.0,3.35,,25.0,,,,320.7,32.07000000000001,1.497,0.1497,0.1,6.3,729.6666666666666,-508.3333333333333,22.1,,3.333333333333333,,387333.5,4.883803143747516,SNL/MSU/DOE,0/45/-45/0/0/-45/45/0,PE
MD-DD18A-UP2[0/±45/0]S,39.5,,72.0,28.0,0.0,0.0,2.78,,25.0,,,,331.2,33.120000000000005,1.5939999999999999,0.15940000000000001,0.1,4.0,699.6666666666666,-325.3333333333333,23.23333333333333,,3.11,,88723.1,4.062707077150728,SNL/MSU/DOE,0/45/-45/0/0/-45/45/0,PE
MD-DD19-UP2[0/±45/0]S,40.5,,72.0,28.0,0.0,0.0,3.39,,25.0,,,,142.91333333333333,-83.58666666666666,1.157142857142857,0.11571428571428573,4.06,7.266666666666667,709.6666666666666,-374.6666666666667,21.7,,3.299999999999999,,587164.2,4.76819402584687,SNL/MSU/DOE,0/45/-45/0/0/-45/45/0,PE
MD-DD19A-UP2[0/±45/0]S,42.5,,68.0,32.0,0.0,0.0,2.78,,25.0,,,,184.17333333333332,-24.746666666666666,1.2630000000000001,0.12630000000000002,2.74,6.2,651.3333333333334,-293.0,22.56666666666667,,3.066666666666666,,339547.93333333335,4.509918086779852,SNL/MSU/DOE,0/45/-45/0/0/-45/45/0,PE
MD-DD19A-UP2[90/±45/90]S,42.5,,0.0,32.0,68.0,0.0,2.78,,25.0,,,,32.0,3.1999999999999997,0.3016666666666667,0.030166666666666665,0.10000000000000002,8.166666666666666,68.33333333333333,,10.14666666666667,,0.6966666666666667,,1017071.6666666666,5.402475705782792,SNL/MSU/DOE,90/45/-45/90/90/-45/45/90,PE
MD-DD19B-UP2[0/±45/0]S,39.5,,68.0,32.0,0.0,0.0,2.78,,25.0,,,,241.33333333333334,24.133333333333336,1.0144444444444445,0.10144444444444445,0.1,4.666666666666667,693.6666666666666,,25.06666666666667,,2.943333333333333,,155011.88888888888,4.771856566373942,SNL/MSU/DOE,0/45/-45/0/0/-45/45/0,PE
MD-DD2-UP2[0/±45/0]S,44.0,,72.0,28.0,0.0,0.0,2.64,,23.772727272727273,,,,146.51363636363638,-180.51363636363638,1.376,0.1376,5.5,11.363636363636363,751.6666666666665,-580.6666666666666,28.1,,2.71,,241071.04545454544,4.64138129968636,SNL/MSU/DOE,0/45/-45/0/0/-45/45/0,PE
MD-DD20-UP2[(0)2/±45/0]S,34.0,,73.0,27.0,0.0,0.0,2.89,,22.0,,,,210.55555555555554,21.055555555555557,1.0322222222222222,0.10322222222222223,0.1,5.666666666666667,586.6666666666666,-313.0,22.96666666666667,,2.733333333333333,,167316.44444444444,4.721180588999875,SNL/MSU/DOE,0/0/45/-45/0/0/-45/45/0/0,PE
MD-DD20A-UP2[(0)2/±45/0]S,38.0,,73.0,27.0,0.0,0.0,2.66,,22.0,,,,232.625,23.2625,1.0314285714285714,0.10314285714285713,0.1,6.875,639.0,,24.83333333333333,,2.696666666666667,,172411.0,4.444851465573092,SNL/MSU/DOE,0/0/45/-45/0/0/-45/45/0/0,PE
MD-DD22-UP2[(0)2/±45/0]S,31.0,,70.0,30.0,0.0,0.0,2.86,,22.0,,,,252.83333333333334,25.283333333333335,1.4000000000000001,0.13999999999999999,0.10000000000000002,4.833333333333333,549.3333333333334,-389.0,20.53333333333333,,2.766666666666666,,571339.1666666666,5.391410171718644,SNL/MSU/DOE,0/0/45/-45/0/0/-45/45/0/0,PE
MD-DD24-UP2[0/±45/(0)3/±45/0],39.0,,70.0,30.0,0.0,0.0,2.59,,22.0,,,,298.8333333333333,29.883333333333336,1.1136666666666668,0.1308,0.10000000000000002,9.333333333333334,729.6666666666666,-510.5,26.350000000000005,,2.933333333333334,,213484.16666666666,4.965539790304674,SNL/MSU/DOE,0/45/-45/0/0/0/45/-45/0,PE
MD-DD25-UP2[0/±45/0]S,46.0,,76.0,24.0,0.0,0.0,2.89,,22.545454545454547,,,,221.43636363636367,-21.236363636363635,1.0333333333333334,0.10333333333333333,1.9,7.818181818181818,743.0,-483.0,27.86666666666666,,2.933333333333334,,361643.9090909091,4.944528061246432,SNL/MSU/DOE,0/45/-45/0/0/-45/45/0,PE
MD-DD25A-UP2[0/±45/0]S,49.0,,76.0,24.0,0.0,0.0,2.89,,22.0,,,,279.3,27.93,1.0166666666666666,0.10166666666666667,0.1,7.2,782.6666666666666,-628.5,27.9,,2.9,,408277.8,5.29563304087271,SNL/MSU/DOE,0/45/-45/0/0/-45/45/0,PE
MD-DD25B-UP2[0/±45/0]S,31.0,,76.0,24.0,0.0,0.0,4.27,,22.0,,,,265.85714285714283,26.58571428571429,1.4649999999999999,0.1465,0.1,5.571428571428571,514.0,-418.75,18.96666666666667,,2.7999999999999994,,68865.0,4.641617308504091,SNL/MSU/DOE,0/45/-45/0/0/-45/45/0,PE
MD-DD25D-UP2[0/±45/0]S,40.0,,76.0,24.0,0.0,0.0,,,25.0,,,,166.875,16.6875,0.98,0.09800000000000002,0.1,5.75,478.0,,25.5,,2.2,,235592.0,5.287494459193482,SNL/MSU/DOE,0/45/-45/0/0/-45/45/0,PE
MD-DD26-UP2[0/±45/0]S,47.0,,76.0,24.0,0.0,0.0,2.61,,22.857142857142858,,,,223.37142857142857,-58.135714285714286,1.1480000000000001,0.11479999999999999,2.9285714285714284,8.785714285714286,853.0,-567.25,30.666666666666668,,2.833333333333333,,833732.5,5.318978967748877,SNL/MSU/DOE,0/45/-45/0/0/-45/45/0,PE
MD-DD2A-UP2[0/±45/0]S,45.0,,72.0,28.0,0.0,0.0,2.61,,22.5,,,,310.5,31.05,1.1516666666666666,0.11516666666666668,0.10000000000000002,6.5,985.6666666666666,,29.26666666666667,,3.366666666666667,,718206.8333333334,5.59626432810033,SNL/MSU/DOE,0/45/-45/0/0/-45/45/0,PE
MD-DD4-UP2[0/±45/0]S,48.0,,72.0,28.0,0.0,0.0,2.36,,23.25,,,,308.4166666666667,-90.89166666666667,1.0645454545454547,0.10645454545454545,-0.35833333333333334,8.041666666666666,93.44444444444444,,29.433333333333326,,3.066666666666666,,163901.83333333334,4.348323054053943,SNL/MSU/DOE,0/45/-45/0/0/-45/45/0,PE
MD-DD5-UP2[0/±45/0]S,37.0,,72.0,28.0,0.0,0.0,2.97,,22.0,,,,388.90909090909093,38.89090909090909,1.5363636363636362,0.15363636363636363,0.1,11.454545454545455,724.0,-660.75,24.7,,3.0,-2.625,239526.36363636365,4.56686964562493,SNL/MSU/DOE,0/45/-45/0/0/-45/45/0,PE
MD-DD5CYC-T[0/±45/0]S,36.0,,72.0,28.0,0.0,0.0,3.19,,10.0,,,,18.266666666666666,-1500.3333333333333,0.076,0.11888888888888889,4.06,2.2666666666666666,835.5,-473.5,22.9,,0.7624999999999997,,181769.46666666667,4.340756791412253,SNL/MSU/DOE,0/45/-45/0/0/-45/45/0,
MD-DD5E-Epon9410[0/±45/0]S,36.0,,72.0,28.0,0.0,0.0,3.1,,24.0625,,,,197.284375,-185.390625,0.87209375,-0.79096875,2.09375,5.34375,372.8333333333333,-520.6666666666666,15.55166666666666,26.56666666666667,1.911666666666666,-2.2,297079.375,4.484743569394453,SNL/MSU/DOE,0/45/-45/0/0/-45/45/0,EP
MD-DD5E3-EP3[0/±45/0]S,36.0,,72.0,28.0,0.0,0.0,3.14,,25.0,,,,80.42666666666668,-345.96666666666664,,,5.966666666666667,2.7666666666666666,776.0,-583.25,23.83333333333333,,3.253333333333333,,613617.2666666667,4.3735553848271955,SNL/MSU/DOE,0/45/-45/0/0/-45/45/0,EP
MD-DD5E4-Jeffco1401[0/±45/0]S,35.0,,72.0,28.0,0.0,0.0,3.2000000000000006,,25.0,,,,-41.550000000000004,-415.5,,,10.0,3.3333333333333335,756.6666666666666,-561.1304347826087,23.83333333333333,23.8,,,149752.66666666666,4.975525216166675,SNL/MSU/DOE,0/45/-45/0/0/-45/45/0,EP
MD-DD5P-UP2[0/±45/0]S,37.0,,72.0,28.0,0.0,0.0,3.02,,16.571428571428573,,,,261.78000000000003,-50.400869565217384,1.4446875,0.14446875,1.2408695652173911,11.513043478260869,752.734693877551,-613.4225352112676,23.53333333333333,25.5,2.826666666666666,,3622056.9565217393,5.206586251850442,SNL/MSU/DOE,0/45/-45/0/0/-45/45/0,PE
MD-DD5P-UP2[90/±45/90]S,37.0,,0.0,28.0,72.0,0.0,3.02,,25.0,,,,32.92857142857143,3.292857142857143,0.6084615384615385,0.06084615384615385,0.1,4.785714285714286,60.166666666666664,-155.1666666666667,9.006666666666668,,0.9650000000000002,,687212.0,4.9303401381478675,SNL/MSU/DOE,90/45/-45/90/90/-45/45/90,PE
MD-DD5V-VE1[0/±45/0]S,37.0,,72.0,28.0,0.0,0.0,3.05,,23.42105263157895,,,,165.22105263157894,-163.13684210526316,1.5230000000000001,0.1523,4.7894736842105265,6.421052631578948,674.6666666666666,-530.0,22.53333333333333,,3.163333333333334,,411259.36842105264,4.822330179606958,SNL/MSU/DOE,0/45/-45/0/0/-45/45/0,VE
MD-DD5V2-VE2[0/±45/0]S,37.0,,72.0,28.0,0.0,0.0,3.05,,24.076923076923077,,,,199.33076923076925,-221.1192307692308,1.6757142857142857,0.16757142857142857,2.723076923076923,4.153846153846154,712.9047619047619,-541.8787878787879,22.43333333333334,,3.333333333333333,,440887.6538461539,4.6647667397564385,SNL/MSU/DOE,0/45/-45/0/0/-45/45/0,VE
MD-DD5V3-Dion9800[0/±45/0]S,37.0,,72.0,28.0,0.0,0.0,3.0800000000000005,,25.0,,,,-39.128571428571426,-391.2857142857143,,,10.0,3.4285714285714284,796.3333333333334,-601.0,24.93333333333333,,3.0333333333333337,,376466.28571428574,4.89206770334373,SNL/MSU/DOE,0/45/-45/0/0/-45/45/0,VE
MD-DD6-UP2[0/±45/0]S,32.0,,72.0,28.0,0.0,0.0,3.53,,23.90909090909091,,,,106.96363636363635,-203.41363636363639,1.73125,0.173125,6.4,10.545454545454545,604.6666666666666,-468.1111111111111,22.43333333333333,,2.7,,319343.36363636365,4.58483017580829,SNL/MSU/DOE,0/45/-45/0/0/-45/45/0,PE
MD-DD7-UP2[0/±45/0]S,54.0,,72.0,28.0,0.0,0.0,2.11,,23.695652173913043,,,,129.16521739130437,-193.34782608695653,1.4649999999999999,0.1465,5.695652173913044,10.73913043478261,831.5,-581.3333333333334,32.475,,2.7,,683415.9130434783,4.591446644037576,SNL/MSU/DOE,0/45/-45/0/0/-45/45/0,PE
MD-DD8-UP2[0/±45/0]S,44.0,,72.0,28.0,0.0,0.0,2.67,,22.0,,,,414.0,41.400000000000006,1.595,0.1595,0.1,8.375,778.25,-581.5,29.375,,2.37,,182959.875,4.760007413872851,SNL/MSU/DOE,0/45/-45/0/0/-45/45/0,PE
MD-EEAP[M/±45/0)S],49.0,,70.0,19.0,0.0,11.0,3.64,,22.5,,,,121.9625,-200.58125,1.00375,0.10037499999999999,5.3625,7.3125,511.6666666666667,-729.0,29.16666666666667,,2.033333333333333,,413724.75,4.580456204565975,SNL/MSU/DOE,0/45/-45/0/0/-45/45/0,PE
MD-EEAV[M/±45/0)S],48.0,,71.0,18.0,0.0,11.0,3.3600000000000003,,23.095238095238095,,,,174.41904761904763,-187.7761904761905,1.05625,0.105625,2.5619047619047617,6.761904761904762,582.3333333333334,-645.6666666666666,27.300000000000004,,2.37,,222190.80952380953,4.405729966367575,SNL/MSU/DOE,0/45/-45/0/0/-45/45/0,VE
MD-EEBP[M/±45/0)S],43.0,,57.0,26.0,0.0,17.0,2.9,,20.0,,,,276.0,27.599999999999998,1.1542857142857144,0.11542857142857144,0.1,5.714285714285714,515.0,-417.0,27.6,,2.2,,122876.71428571429,4.078244765201896,SNL/MSU/DOE,0/45/-45/0/0/-45/45/0,VE
MD-EECP[M/±45/0)S],49.0,,65.0,20.0,0.0,15.0,2.48,,20.0,,,,265.6,26.560000000000002,1.042,0.1042,0.1,6.8,525.6666666666666,-419.0,28.366666666666664,,2.233333333333333,,189045.1,3.902849326246175,SNL/MSU/DOE,0/45/-45/0/0/-45/45/0,VE
MD-EE[M/±45/0)S],54.0,,65.0,18.0,0.0,17.0,3.53,,14.842105263157896,,,,235.8421052631579,23.58421052631579,0.844,0.0844,0.1,9.631578947368421,534.75,-538.3333333333334,31.33333333333333,,1.9233333333333338,,602228.3157894737,4.371491904402312,SNL/MSU/DOE,0/45/-45/0/0/-45/45/0,EP
MD-ELT5500-EP4[±45/0/±45/0/±45],55.0,,66.0,68.0,0.0,30.0,4.59,,,,,,344.1294117647059,-74.07941176470588,1.9108,-1.3966666666666665,2.7205882352941178,1.7941176470588236,784.5,-552.125,29.6,,3.195,-1.88,208438.38235294117,3.3902216333027346,SNL/MSU/DOE,45/-45/0/45/-45/0/45/-45,EP
MD-ELT5500-VE3[±45/0/±45/0/±45],55.0,,66.0,68.0,0.0,30.0,4.59,,,,,,290.37017543859645,-68.03508771929825,1.5654545454545454,-1.3369230769230769,2.3578947368421055,2.0526315789473686,714.375,-670.0,31.61428571428572,,2.47875,-2.085,126041.59649122808,3.701941495653361,SNL/MSU/DOE,45/-45/0/45/-45/0/45/-45,VE
MD-FFA-UP2[±45/0/0/±45]S,36.0,,56.0,44.0,0.0,0.0,3.78,,25.0,,,,285.05263157894734,28.50526315789474,1.4425,0.14425,0.1,9.157894736842104,716.0,-553.0,24.23333333333333,,2.966666666666667,,439206.05263157893,4.368218286651387,SNL/MSU/DOE,45/-45/0/0/45/-45/-45/45/0/0/-45/45,PE
MD-FFB-UP2[0/±45/0/±45/0]S,36.0,,56.0,44.0,0.0,0.0,3.81,,21.923076923076923,,,,302.53846153846155,30.25384615384616,1.441111111111111,0.1441111111111111,0.1,5.3076923076923075,624.5,-506.3333333333333,24.13333333333334,,2.8999999999999995,,182671.53146153846,4.049663842208076,SNL/MSU/DOE,0/45/-45/0/45/-45/0/0/-45/45/0/-45/45/0,PE
MD-FFC-UP2[0/±45/±45/0]S,36.0,,56.0,44.0,0.0,0.0,3.81,,25.0,,,,310.5,31.05,1.5466666666666666,0.15466666666666667,0.10000000000000002,5.5,624.0,-499.3333333333333,23.600000000000005,,2.9,,131249.0,4.085237509854707,SNL/MSU/DOE,0/45/-45/45/-45/0/0/-45/45/-45/45/0,PE
MD-FFD-UP2[0/0/±45/±45]S,36.0,,56.0,44.0,0.0,0.0,3.83,,7.583333333333333,,,,310.5,31.05,2.18,0.218,0.10000000000000002,5.0,636.0,-542.0,24.0,,2.9,,192335.66666666666,4.164590899014894,SNL/MSU/DOE,0/0/45/-45/45/-45/-45/45/-45/45/0/0,PE
MD-FFF-UP2[±45/±45/0/0]S,37.0,,56.0,44.0,0.0,0.0,3.77,,6.0,,,,310.5,31.05,,,0.10000000000000002,5.666666666666667,663.6666666666666,-595.6666666666666,23.899999999999995,,2.9,,153090.41666666666,4.260710065178027,SNL/MSU/DOE,45/-45/45/-45/0/0/0/0/-45/45/-45/45,PE
MD-GG-UP2[(0)2/±45/(0)2],40.0,,84.0,16.0,0.0,0.0,2.46,,22.0,,,,414.0,41.400000000000006,1.663333333333333,0.16633333333333333,0.1,3.2222222222222223,972.75,-628.0,27.86666666666666,,3.379999999999999,,230893.66666666666,4.855020277321068,SNL/MSU/DOE,0/0/45/-45/0/0,PE
MD-GGP2-prepreg[0/±45/0],51.0,,80.0,20.0,0.0,0.0,2.41,,25.0,,,,619.75,61.974999999999994,1.78,0.178,0.1,1.75,1002.0,-729.0,33.96666666666667,,2.966666666666667,,1008649.0,4.539454985980697,SNL/MSU/DOE,0/45/-45/0,EP
MD-GGP4-prepreg[0/±45/0],53.0,,80.0,20.0,0.0,0.0,1.85,,20.0,,,,439.09090909090907,43.909090909090914,1.7763636363636364,0.17763636363636362,0.1,2.090909090909091,777.75,-277.5,28.125,,2.925,,41187.09090909091,4.19444564620846,SNL/MSU/DOE,0/45/-45/0,EP
MD-Hybrid CG-VE[(0)2/(0)2C/0/(0)2C/(0)2],56.0,,100.0,0.0,0.0,0.0,2.66,,25.0,,,,559.6666666666666,55.96666666666667,0.8188888888888889,0.08188888888888889,0.1,6.888888888888889,920.0,-474.75,67.16666666666667,,1.373333333333333,,428259.3333333333,4.912253807208023,SNL/MSU/DOE,0/0/0/0/0/0/0/0/0,VE
MD-Hybrid CGB-prepreg[(0)2C/±45/(0)2C),50.0,,77.0,23.0,0.0,0.0,2.69,,25.0,,,,-46.9,-469.0,,,10.0,4.8,1578.25,-612.25,98.125,,1.4625,,143227.8,4.358520533540698,SNL/MSU/DOE,0/0/45/-45/0/0,EP
MD-Hybrid CGB3-prepreg[(±45G)/(0)3C/(±45G)],50.0,,55.0,45.0,0.0,0.0,2.6,,25.0,,,,-51.7,-517.0,,,10.0,1.0,1282.5,-592.125,68.85000000000001,,1.838333333333334,,2445.0,3.388278863459639,SNL/MSU/DOE,45/-45/0/0/0/45/-45,EP
MD-Hybrid CGD4-VE2[(±45G)/(0)3C/(±45G)],51.0,,77.0,23.0,0.0,0.0,2.54,,25.0,,,,-41.96470588235294,-419.6470588235294,,,10.0,3.4705882352941178,1095.5,-560.25,82.17500000000001,,1.375,,249650.0588235294,4.431705507732384,SNL/MSU/DOE,45/-45/0/0/0/45/-45,VE
MD-Hybrid CGD4E-EP3[(±45G)/(0)3C/(±45G)],50.0,,77.0,23.0,0.0,0.0,2.61,,25.0,,,,179.93478260869566,-460.4347826086956,,,4.739130434782608,2.869565217391304,1159.0,-683.6,84.7,,0.02,,431734.652173913,4.821432432624853,SNL/MSU/DOE,45/-45/0/0/0/45/-45,EP
MD-Hybrid DD23-VE[(0)2/±45/0/0C]S,45.0,,82.0,18.0,0.0,0.0,3.65,,25.0,,,,354.1818181818182,35.41818181818182,1.2936363636363637,0.12936363636363638,0.1,4.7272727272727275,647.4,-493.5,27.4,,,,305185.8181818182,4.702224994693341,SNL/MSU/DOE,0/0/45/-45/0/0/0/0/-45/45/0/0,VE
MD-Hybrid JJ-VE2[(±45)/(0)3C/±45)],46.0,,46.0,54.0,0.0,0.0,3.19,,20.0,,,,676.2,67.62,1.246,0.1246,0.1,1.4,883.75,-410.5,55.75,64.1,1.525,,4608.6,2.649029948111548,SNL/MSU/DOE,45/-45/0/0/0/45/-45,VE
MD-L1200-EP5-D(±45/(0)2)S,57.0,,71.0,26.0,3.0,0.0,4.29,,,,,,434.7,43.470000000000006,1.334,,0.1,2.0,890.6666666666666,-757.2,36.43333333333334,36.5,2.81,-2.216,200228.1,4.7353396634410965,SNL/MSU/DOE,45/-45/0/0/0/0/-45/45,EP
MD-L1400BTW-EP5-D(±45/(0)2)S,59.0,,74.0,26.0,0.0,0.0,4.68,,,,,,414.0,41.40000000000001,1.27,,0.10000000000000002,2.0,945.6666666666666,-697.0,38.33333333333334,38.3,3.133333333333333,-2.002,77230.0,4.872206719249153,SNL/MSU/DOE,45/-45/0/0/0/0/-45/45,EP
MD-L1400T-EP5-D(±45/(0)2)S,54.0,,74.0,26.0,0.0,0.0,4.73,,,,,,414.0,41.40000000000001,1.2,,0.10000000000000002,2.0,770.0,-655.6,36.76666666666667,37.3,2.766666666666667,-1.776,75603.33333333333,4.800735658173234,SNL/MSU/DOE,45/-45/0/0/0/0/-45/45,EP
MD-L1400TCS-EP5-D(±45/(0)2)S,54.0,,79.0,21.0,0.0,0.0,4.87,,,,,,414.0,41.40000000000001,1.29,,0.10000000000000002,2.0,759.6666666666666,-683.0,37.43333333333334,36.8,2.700000000000001,-1.864,54439.0,4.716541023347165,SNL/MSU/DOE,45/-45/0/0/0/0/-45/45,EP
MD-L1400TCU-EP5-D(±45/(0)2)S,59.0,,74.0,26.0,0.0,0.0,4.71,,,,,,414.0,41.40000000000001,1.21,,0.10000000000000002,2.0,779.3333333333334,-686.6,40.86666666666667,37.0,2.8333333333333335,-1.914,33622.0,4.48805493561423,SNL/MSU/DOE,45/-45/0/0/0/0/-45/45,EP
MD-L1400Thru-EP5-D(±45/(0)2)S,60.0,,75.0,22.0,2.0,0.0,4.65,,,,,,420.27272727272725,42.02727272727273,1.2054545454545453,,0.1,2.5454545454545454,896.0,-740.2,40.00000000000001,38.5,2.799999999999999,-1.94,140309.72727272726,4.870971004383117,SNL/MSU/DOE,45/-45/0/0/0/0/-45/45,EP
MD-L2400-EP5-D(±45/(0)2)S,61.0,,73.0,26.0,1.0,0.0,4.07,,,,,,433.7142857142857,43.371428571428574,1.2914285714285714,,0.1,2.0,919.6666666666666,-660.0,36.03333333333333,34.3,2.87,-2.114,82708.71428571429,4.612052767135375,SNL/MSU/DOE,45/-45/0/0/0/0/-45/45,EP
MD-LT1200-EP5-D(±45/(0)2)S,58.0,,72.0,28.0,0.0,0.0,4.24,,,,,,414.0,41.40000000000001,1.3,0.13,0.10000000000000002,2.0,817.6666666666666,-600.6666666666666,35.23333333333333,37.0,2.766666666666667,-1.806,22978.666666666668,4.3599361234254514,SNL/MSU/DOE,45/-45/0/0/0/0/-45/45,EP
MD-LT1200G50-EP5-D(±45/(0)2)S,59.0,,69.0,31.0,0.0,0.0,4.45,,,,,,414.0,41.40000000000001,1.38,,0.10000000000000002,2.0,808.6666666666666,-647.4,37.5,35.8,2.7999999999999994,-1.89,22497.0,4.321938691612998,SNL/MSU/DOE,45/-45/0/0/0/0/-45/45,EP
MD-P2B[±45/(0)4C]S,55.0,,85.0,15.0,0.0,0.0,2.82,,,,,,735.35,-381.2875,0.8345333333333333,-0.7066949152542373,0.8511363636363637,1.3863636363636365,1545.904761904762,-1046.947368421053,100.8,,1.431904761904762,-1.026315789473684,252708.68181818182,3.7803696878283786,SNL/MSU/DOE,45/-45/0/0/0/0/0/0/0/0/-45/45,EP
MD-P2B[±45/(90)4C]S,55.0,,0.0,15.0,85.0,0.0,2.82,,,,,,42.119847328244276,-41.09236641221374,0.5689903458561755,-0.524420696210051,0.9862595419847328,2.7251908396946565,79.44444444444444,-240.1111111111111,8.852,,1.074444444444444,-2.43,909238.6564885497,3.8393782626248485,SNL/MSU/DOE,45/-45/90/90/90/90/90/90/90/90/-45/45,EP
MD-P2C[(±45)/(0)4]S,43.0,,81.0,19.0,0.0,0.0,2.75,,,,,,472.3,47.230000000000004,1.7719999999999998,,0.1,2.6,781.2,,26.93333333333333,,2.866,,292474.5,4.945946624560596,SNL/MSU/DOE,45/-45/0/0/0/0/0/0/0/0/-45/45,EP
MD-PPG1200-EP1[(±45)2/(0)2]S,58.0,,56.0,39.0,2.0,0.0,5.56,,,,,,305.05263157894734,30.50526315789474,1.091578947368421,,0.1,2.3684210526315788,736.0,,32.13333333333333,,3.016666666666667,,191319.47368421053,4.775248233001466,SNL/MSU/DOE,45/-45/45/-45/0/0/0/0/-45/45/-45/45,EP
MD-PPG1200-UP5[(±45)2/(0)2]S,58.0,,56.0,39.0,2.0,0.0,5.55,,,,,,291.93333333333334,29.193333333333335,0.9492857142857144,,0.1,2.533333333333333,701.1666666666666,,32.3,,2.65,,311651.5333333333,4.223496564270599,SNL/MSU/DOE,45/-45/45/-45/0/0/0/0/-45/45/-45/45,PE
MD-PPG1200-VE4[(±45)2/(0)2]S,58.0,,56.0,39.0,2.0,0.0,5.53,,,,,,306.0625,30.606250000000003,1.0475,,0.1,2.0625,689.0,,30.41666666666667,,3.083333333333333,,167878.4375,4.333951178502653,SNL/MSU/DOE,45/-45/45/-45/0/0/0/0/-45/45/-45/45,VE
MD-PPG1200-VE5[(±45)2/(0)2]S,59.0,,56.0,39.0,2.0,0.0,5.45,,,,,,305.42857142857144,30.542857142857144,0.9661538461538461,,0.1,2.4285714285714284,705.8333333333334,,32.06666666666667,,2.496666666666667,,84784.5,4.146456396320139,SNL/MSU/DOE,45/-45/45/-45/0/0/0/0/-45/45/-45/45,VE
MD-PPG1200-VE6[(±45)2/(0)2]S,60.0,,56.0,39.0,2.0,0.0,5.36,,,,,,301.7142857142857,30.171428571428574,1.0078571428571428,,0.1,2.4285714285714284,746.0,,33.88333333333333,,2.833333333333333,,179330.7142857143,4.184750454585999,SNL/MSU/DOE,45/-45/45/-45/0/0/0/0/-45/45/-45/45,VE
MD-P[(0/±45)/M/0/M/(±45/0)],40.0,,69.0,10.0,0.0,10.0,3.78,,50.0,,,,189.33684210526317,-51.54736842105263,0.7411578947368421,-0.16973684210526313,1.431578947368421,9.473684210526315,667.3333333333334,-383.1428571428572,27.900000000000002,,2.74,,623185.052631579,4.399467024633854,SNL/MSU/DOE,0/45/-45/0/0/0/45/-45/0,VE
MD-QQ1-EP2-S[(±45)/(0)2]S,52.0,,57.0,26.0,16.0,1.0,4.09,,,,,,328.212962962963,-166.2537037037037,1.1351408450704226,-0.6617441860465116,0.591358024691358,2.117283950617284,868.8888888888889,-689.7,32.96666666666667,,2.627777777777778,-2.074,424735.4691358025,3.5913239981631886,SNL/MSU/DOE,45/-45/0/0/0/0/-45/45,EP
MD-QQ1-EP2-S[(±45)/(90)2]S,52.0,,16.0,26.0,57.0,1.0,4.09,,,,,,63.75072463768116,-41.35101449275362,0.43561983471074384,-0.2568051948051948,0.8268115942028985,2.4420289855072466,148.2352941176471,-274.0,17.5,,0.8505882352941176,-1.585555555555556,646967.8985507246,3.8390838870481137,SNL/MSU/DOE,45/-45/90/90/90/90/-45/45,EP
MD-QQ2-EP2-S[(±45)/0/(±45)]S,52.0,,64.0,35.0,0.0,1.0,3.96,,,,,,163.14,-33.78,0.9246153846153846,-1.625,1.4200000000000002,2.8666666666666667,552.0,,22.5,,2.4100000000000006,,236881.2,4.535629447646496,SNL/MSU/DOE,45/-45/0/45/-45/-45/45/0/-45/45,EP
MD-QQ4-EP2-S[(±45)/0/(+45)]S,57.0,,56.0,43.0,0.0,1.0,4.03,,,,,,152.31666666666666,-87.23333333333333,0.7883333333333332,-0.9750000000000001,3.4000000000000004,3.388888888888889,986.0,-601.0,31.899999999999995,,3.1,-1.966666666666667,483510.05555555556,5.130137586967163,SNL/MSU/DOE,45/-45/0/45/45/0/-45/45,EP
MD-QQ4M-EP3-S[(±45)/0/(+45)]S,46.0,,56.0,43.0,0.0,1.0,4.85,,,,,,262.875,26.2875,1.12375,0.112375,0.1,3.75,790.5,,25.75,,3.085,,304025.0,4.8652850231087506,SNL/MSU/DOE,45/-45/0/45/45/0/-45/45,EP
MD-SLA-UP3-V(±45/0/±45/0/±45),54.0,,56.0,40.0,4.0,0.0,4.27,,,,,,238.5,23.850000000000005,0.8466666666666667,,0.10000000000000002,2.8333333333333335,770.3333333333334,,29.8,,2.57,,236543.58333333334,4.465867343276814,SNL/MSU/DOE,45/-45/0/45/-45/0/45/-45,PE
MD-SLB-UP3-V(±45/0/±45/0/±45),43.0,,40.0,41.0,0.0,19.0,2.69,,,,,,183.66666666666666,18.366666666666667,0.8111111111111111,,0.1,2.3333333333333335,588.0,,22.65,,2.59,,91164.77777777778,4.2176671205015035,SNL/MSU/DOE,45/-45/0/45/-45/0/45/-45,PE
MD-SLC-UP3-V(±45/0/±45/0/±45),51.0,,50.0,38.0,0.0,13.0,3.6699999999999995,,,,,,197.14285714285714,19.714285714285715,0.7671428571428571,,0.1,2.5714285714285716,626.6666666666666,,26.75,,2.5366666666666666,,387552.14285714284,4.8773462516584045,SNL/MSU/DOE,45/-45/0/45/-45/0/45/-45,PE
MD-TLT1200-EP5-D(±45/(0)2)S,60.0,,69.0,27.0,4.0,0.0,3.88,,,,,,393.3,39.330000000000005,1.171,,0.1,2.7,857.3333333333334,-613.2,37.35,34.6,2.48,-1.9300000000000002,308035.7,4.931235029832232,SNL/MSU/DOE,45/-45/0/0/0/0/-45/45,EP
MD-TT-EP1-V(±45/0/±45/0/±45),55.0,,61.0,31.0,4.0,4.0,4.7,,,,,,306.0625,30.606250000000003,1.3106875,,0.1,1.875,812.0,,26.66666666666667,,,,441405.3125,4.65997738677215,SNL/MSU/DOE,45/-45/0/45/-45/0/45/-45,EP
MD-TT-EP3-V(±45/0/±45/0/±45),55.0,,61.0,31.0,4.0,4.0,4.7,,,,,,317.4,31.740000000000002,1.0939999999999999,,0.1,3.6,857.6666666666666,,28.96666666666667,,2.933333333333334,,747096.4,5.248161121509703,SNL/MSU/DOE,45/-45/0/45/-45/0/45/-45,EP
MD-TT1A-EP1-V(±45/0/±45/0/±45),53.2,,57.0,40.0,3.0,0.0,4.433333333333334,,,,,,153.14333333333335,-149.25666666666666,0.9563157894736843,-1.2492857142857143,3.6199999999999997,2.4633333333333334,849.9230769230769,-670.0,26.56923076923077,,3.267692307692307,,206979.76666666666,4.8279993713613445,SNL/MSU/DOE,45/-45/0/45/-45/0/45/-45,EP
MD-TT2-EP1-V(±45/0/0/0/±45),50.57142857142857,,61.0,31.0,4.0,4.0,6.83,,,,,,310.5,31.050000000000004,1.1642857142857144,,0.1,2.607142857142857,812.0,,28.5,,3.233333333333333,,264619.5714285714,4.867181079321027,SNL/MSU/DOE,45/-45/0/0/0/45/-45,EP
MD-TT5-EP1-P((±45)2/(0)2)S,57.0,,56.0,39.0,2.0,3.0,5.64,,,,,,319.90909090909093,31.990909090909096,1.2254545454545456,,0.1,3.1818181818181817,773.0,,30.225,,3.39,,430167.54545454547,4.967732384276852,SNL/MSU/DOE,45/-45/45/-45/0/0/0/0/-45/45/-45/45,EP
MD-TT7-EP1-V(±45/0/±45/0/±45),48.0,,47.0,34.0,4.0,15.0,4.2,,,,,,265.6,26.560000000000002,1.291,,0.1,2.95,602.1666666666666,,25.13333333333334,,2.966666666666667,,460040.4,4.947158976402867,SNL/MSU/DOE,45/-45/0/45/-45/0/45/-45,EP
MD-WS1-EP5(±45/0/±45),61.0,,49.0,51.0,0.0,0.0,2.56,,,,,,457.1,45.71,1.403,,0.1,2.0,841.2,,32.425,,2.671,,763917.35,4.4035212388161495,SNL/MSU/DOE,45/-45/0/45/-45,EP
MD-X[(0)2/M/±45/(0)2)],35.0,,85.0,10.0,0.0,5.0,4.52,,25.0,,,,173.44444444444446,-105.85555555555555,0.7116111111111112,-0.4408888888888889,4.5,7.0,612.0,-438.3333333333333,24.63333333333334,25.96666666666667,2.69,-1.8066666666666673,696763.8333333334,4.7430350525653076,SNL/MSU/DOE,0/0/0/45/-45/0/0,PE
MD-X[(90)2/M/±45/(90)2)],35.0,,0.0,10.0,85.0,5.0,4.52,,42.30769230769231,,,,21.46153846153846,2.146153846153846,0.25538461538461543,0.02553846153846154,0.1,9.307692307692308,43.5,-159.5,8.325000000000001,,0.7474999999999999,,1867038.8461538462,4.9424650863828585,SNL/MSU/DOE,90/90/0/45/-45/90/90,PE
MD-Y[(0)2/M/±45/(0)2)],35.0,,59.5,10.0,25.5,5.0,4.62,,32.5,,,,106.28,-86.59,0.7231562500000001,-0.13156249999999997,3.565,10.35,328.4166666666667,-324.6153846153846,15.675,,2.106666666666667,,268125.325,4.402738367403073,SNL/MSU/DOE,0/0/0/45/-45/0/0,EP
ROV2-UP2[0/90]4,35.0,,50.0,0.0,50.0,100.0,4.08,,25.0,,,,183.66666666666666,18.366666666666667,1.0644444444444445,,0.1,4.0,362.3333333333333,-243.75,21.3,,1.8500000000000003,,215106.88888888888,4.422590549427496,SNL/MSU/DOE,0/90/0/90/0/90/0/90,PE
