Repository: Luwen-Zhang/SNEnsemble

# Copyright Notification

## Composites

We reformat and merge fatigue testing records from SNL/MSU/DOE, OptiMat, UPWIND, and FACT databases into a single database with careful considerations, including filtering invalid entries, rename variables, fix improper calculations in the records, to obtain clean and consistent data to fit machine 
learning usages. We leave the original format ("2019_SNL_MSU_DOE_Composite-Materials-Database_Wind_29pt0.xlsx" and "Optidat UPWIND 28_3_2017.xls") in the folder. Any derived database should be directly based on the original files instead of our merged database. We are not responsible for the accuracy of the testing records.

File: data/composite_database_02232023.csv (part 3 of 47)
Data source,Material_Code,Sequence,Resin Type,Fibre Volume Fraction,Fibre Weight Fraction,Percentage of Fibre in 0-deg Direction,Percentage of Fibre in 45-deg Direction,Percentage of Fibre in 90-deg Direction,Percentage of Fibre in Other Direction,Thickness,Tab Thickness,Width,Maximum Width,Minimum Width,Length,Gauge Length,Load Length,Area,Maximum Stress,Minimum Stress,Maximum Strain,Minimum Strain,R-value,Frequency,Static Maximum Tensile Stress,Static Maximum Compressive Stress,Static Elastic Modulus,Static Compressive Modulus,Static Maximum Tensile Strain,Static Maximum Compressive Strain,Cycles to Failure,log(Cycles to Failure)
SNL/MSU/DOE,UNI-PPG1200-UP5[0]2,0/0,Polyester,58.0,,92.0,0.0,8.0,0.0,1.6799999475479126,,,,,,,,,414.0,41.400001525878906,1.0199999809265137,,0.10000000149011612,2.0,929.0,,40.599998474121094,,2.674999952316284,,5717.0,3.7571682929992676
SNL/MSU/DOE,UNI-PPG1200-UP5[0]2,0/0,Polyester,58.0,,92.0,0.0,8.0,0.0,1.6799999475479126,,,,,,,,,414.0,41.400001525878906,1.0199999809265137,,0.10000000149011612,2.0,929.0,,40.599998474121094,,2.674999952316284,,6725.0,3.8276922702789307
SNL/MSU/DOE,UNI-PPG1200-UP5[0]2,0/0,Polyester,58.0,,92.0,0.0,8.0,0.0,1.6799999475479126,,,,,,,,,414.0,41.400001525878906,1.0199999809265137,,0.10000000149011612,2.0,929.0,,40.599998474121094,,2.674999952316284,,6417.0,3.8073320388793945
SNL/MSU/DOE,UNI-PPG1200-UP5[0]2,0/0,Polyester,58.0,,92.0,0.0,8.0,0.0,1.6799999475479126,,,,,,,,,207.0,20.700000762939453,0.5099999904632568,,0.10000000149011612,3.0,929.0,,40.599998474121094,,2.674999952316284,,264165.0,5.421875476837158
SNL/MSU/DOE,UNI-PPG1200-UP5[0]2,0/0,Polyester,58.0,,92.0,0.0,8.0,0.0,1.6799999475479126,,,,,,,,,207.0,20.700000762939453,0.5099999904632568,,0.10000000149011612,4.0,929.0,,40.599998474121094,,2.674999952316284,,56439.0,4.751579284667969
SNL/MSU/DOE,UNI-PPG1200-UP5[0]2,0/0,Polyester,58.0,,92.0,0.0,8.0,0.0,1.6799999475479126,,,,,,,,,207.0,20.700000762939453,0.5099999904632568,,0.10000000149011612,4.0,929.0,,40.599998474121094,,2.674999952316284,,83538.0,4.921884059906006
SNL/MSU/DOE,UNI-PPG1200-UP5[0]2,0/0,Polyester,58.0,,92.0,0.0,8.0,0.0,1.6799999475479126,,,,,,,,,276.0,27.600000381469727,0.6800000071525574,,0.10000000149011612,3.0,929.0,,40.599998474121094,,2.674999952316284,,12716.0,4.104350566864014
SNL/MSU/DOE,UNI-PPG1200-UP5[0]2,0/0,Polyester,58.0,,92.0,0.0,8.0,0.0,1.6799999475479126,,,,,,,,,276.0,27.600000381469727,0.6800000071525574,,0.10000000149011612,3.0,929.0,,40.599998474121094,,2.674999952316284,,21148.0,4.3252692222595215
SNL/MSU/DOE,UNI-PPG1200-UP5[0]2,0/0,Polyester,58.0,,92.0,0.0,8.0,0.0,1.6799999475479126,,,,,,,,,207.0,20.700000762939453,0.5099999904632568,,0.10000000149011612,3.0,929.0,,40.599998474121094,,2.674999952316284,,286607.0,5.457286834716797
SNL/MSU/DOE,UNI-PPG1200-UP5[0]2,0/0,Polyester,58.0,,92.0,0.0,8.0,0.0,1.6799999475479126,,,,,,,,,207.0,20.700000762939453,0.5099999904632568,,0.10000000149011612,3.0,929.0,,40.599998474121094,,2.674999952316284,,397522.0,5.599360942840576
SNL/MSU/DOE,UNI-PPG1200-UP5[0]2,0/0,Polyester,58.0,,92.0,0.0,8.0,0.0,1.6799999475479126,,,,,,,,,207.0,20.700000762939453,0.5099999904632568,,0.10000000149011612,3.0,929.0,,40.599998474121094,,2.674999952316284,,191662.0,5.282536029815674
SNL/MSU/DOE,UNI-PPG1200-UP5[0]2,0/0,Polyester,58.0,,92.0,0.0,8.0,0.0,1.6799999475479126,,,,,,,,,276.0,27.600000381469727,0.6800000071525574,,0.10000000149011612,2.5,929.0,,40.599998474121094,,2.674999952316284,,34459.0,4.537302494049072
SNL/MSU/DOE,UNI-PPG1200-UP5[0]2,0/0,Polyester,58.0,,92.0,0.0,8.0,0.0,1.6799999475479126,,,,,,,,,276.0,27.600000381469727,0.6800000071525574,,0.10000000149011612,3.0,929.0,,40.599998474121094,,2.674999952316284,,49052.0,4.690656661987305
SNL/MSU/DOE,UNI-PPG1200-UP5[0]2,0/0,Polyester,58.0,,92.0,0.0,8.0,0.0,1.6799999475479126,,,,,,,,,276.0,27.600000381469727,0.6800000071525574,,0.10000000149011612,3.0,929.0,,40.599998474121094,,2.674999952316284,,56990.0,4.755798816680908
SNL/MSU/DOE,UNI-PPG1200-UP5[0]2,0/0,Polyester,58.0,,92.0,0.0,8.0,0.0,1.6799999475479126,,,,,,,,,345.0,34.5,0.8500000238418579,,0.10000000149011612,1.0,929.0,,40.599998474121094,,2.674999952316284,,16748.0,4.223962783813477
SNL/MSU/DOE,UNI-PPG1200-UP5[0]2,0/0,Polyester,58.0,,92.0,0.0,8.0,0.0,1.6799999475479126,,,,,,,,,345.0,34.5,0.8500000238418579,,0.10000000149011612,1.0,929.0,,40.599998474121094,,2.674999952316284,,15920.0,4.2019429206848145
SNL/MSU/DOE,UNI-PPG1200-UP5[0]2,0/0,Polyester,58.0,,92.0,0.0,8.0,0.0,1.6799999475479126,,,,,,,,,414.0,41.400001525878906,1.0199999809265137,,0.10000000149011612,3.0,929.0,,40.599998474121094,,2.674999952316284,,18848.0,4.275265216827393
SNL/MSU/DOE,UNI-PPG1200-UP5[0]2,0/0,Polyester,58.0,,92.0,0.0,8.0,0.0,1.6799999475479126,,,,,,,,,414.0,41.400001525878906,1.0199999809265137,,0.10000000149011612,3.0,929.0,,40.599998474121094,,2.674999952316284,,23693.0,4.374619960784912
SNL/MSU/DOE,UNI-PPG1200-UP5[0]2,0/0,Polyester,58.0,,92.0,0.0,8.0,0.0,1.6799999475479126,,,,,,,,,276.0,27.600000381469727,0.6800000071525574,,0.10000000149011612,3.0,929.0,,40.599998474121094,,2.674999952316284,,530992.0,5.725088119506836
SNL/MSU/DOE,UNI-PPG1200-UP5[0]2,0/0,Polyester,58.0,,92.0,0.0,8.0,0.0,1.6799999475479126,,,,,,,,,207.0,20.700000762939453,0.5099999904632568,,0.10000000149011612,3.0,929.0,,40.599998474121094,,2.674999952316284,,1362884.0,6.134459018707275
SNL/MSU/DOE,UNI-PPG1200-UP5[0]2,0/0,Polyester,58.0,,92.0,0.0,8.0,0.0,1.6799999475479126,,,,,,,,,276.0,27.600000381469727,0.6800000071525574,,0.10000000149011612,3.0,929.0,,40.599998474121094,,2.674999952316284,,391483.0,5.592712879180908
SNL/MSU/DOE,UNI-PPG1200-EP1[0]2,0/0,Epoxy,56.0,,92.0,0.0,8.0,0.0,1.7699999809265137,,,,,,,,,690.0,69.0,1.7100000381469727,,0.10000000149011612,1.0,973.9375,,40.45000076293945,,2.6414284706115723,,817.0,2.912222146987915
SNL/MSU/DOE,UNI-PPG1200-EP1[0]2,0/0,Epoxy,56.0,,92.0,0.0,8.0,0.0,1.7699999809265137,,,,,,,,,690.0,69.0,1.7100000381469727,,0.10000000149011612,1.0,973.9375,,40.45000076293945,,2.6414284706115723,,1087.0,3.0362296104431152
SNL/MSU/DOE,UNI-PPG1200-EP1[0]2,0/0,Epoxy,56.0,,92.0,0.0,8.0,0.0,1.7699999809265137,,,,,,,,,690.0,69.0,1.7100000381469727,,0.10000000149011612,1.0,973.9375,,40.45000076293945,,2.6414284706115723,,1537.0,3.186673879623413
SNL/MSU/DOE,UNI-PPG1200-EP1[0]2,0/0,Epoxy,56.0,,92.0,0.0,8.0,0.0,1.7699999809265137,,,,,,,,,517.0,51.70000076293945,1.274999976158142,,0.10000000149011612,2.0,973.9375,,40.45000076293945,,2.6414284706115723,,33376.0,4.523434162139893
SNL/MSU/DOE,UNI-PPG1200-EP1[0]2,0/0,Epoxy,56.0,,92.0,0.0,8.0,0.0,1.7699999809265137,,,,,,,,,517.0,51.70000076293945,1.274999976158142,,0.10000000149011612,2.0,973.9375,,40.45000076293945,,2.6414284706115723,,13605.0,4.133698463439941
SNL/MSU/DOE,UNI-PPG1200-EP1[0]2,0/0,Epoxy,56.0,,92.0,0.0,8.0,0.0,1.7699999809265137,,,,,,,,,517.0,51.70000076293945,1.274999976158142,,0.10000000149011612,2.0,973.9375,,40.45000076293945,,2.6414284706115723,,15060.0,4.177824974060059
SNL/MSU/DOE,UNI-PPG1200-EP1[0]2,0/0,Epoxy,56.0,,92.0,0.0,8.0,0.0,1.7699999809265137,,,,,,,,,414.0,41.400001525878906,1.0199999809265137,,0.10000000149011612,2.0,973.9375,,40.45000076293945,,2.6414284706115723,,76772.0,4.885202884674072
SNL/MSU/DOE,UNI-PPG1200-EP1[0]2,0/0,Epoxy,56.0,,92.0,0.0,8.0,0.0,1.7699999809265137,,,,,,,,,414.0,41.400001525878906,1.0199999809265137,,0.10000000149011612,2.0,973.9375,,40.45000076293945,,2.6414284706115723,,159075.0,5.201601982116699
SNL/MSU/DOE,UNI-PPG1200-EP1[0]2,0/0,Epoxy,56.0,,92.0,0.0,8.0,0.0,1.7699999809265137,,,,,,,,,414.0,41.400001525878906,1.0199999809265137,,0.10000000149011612,3.0,973.9375,,40.45000076293945,,2.6414284706115723,,366200.0,5.563718318939209
SNL/MSU/DOE,UNI-PPG1200-EP1[0]2,0/0,Epoxy,56.0,,92.0,0.0,8.0,0.0,1.7699999809265137,,,,,,,,,414.0,41.400001525878906,0.9829999804496765,,0.10000000149011612,3.0,973.9375,,40.45000076293945,,2.6414284706115723,,150175.0,5.176597595214844
SNL/MSU/DOE,UNI-PPG1200-EP1[0]2,0/0,Epoxy,56.0,,92.0,0.0,8.0,0.0,1.7699999809265137,,,,,,,,,414.0,41.400001525878906,0.9829999804496765,,0.10000000149011612,3.0,973.9375,,40.45000076293945,,2.6414284706115723,,398476.0,5.600402355194092
SNL/MSU/DOE,UNI-PPG1200-EP1[0]2,0/0,Epoxy,56.0,,92.0,0.0,8.0,0.0,1.7699999809265137,,,,,,,,,414.0,41.400001525878906,0.9829999804496765,,0.10000000149011612,3.0,973.9375,,40.45000076293945,,2.6414284706115723,,279751.0,5.446771621704102
SNL/MSU/DOE,UNI-PPG1200-EP1[0]2,0/0,Epoxy,56.0,,92.0,0.0,8.0,0.0,1.7699999809265137,,,,,,,,,414.0,41.400001525878906,0.9829999804496765,,0.10000000149011612,3.0,973.9375,,40.45000076293945,,2.6414284706115723,,599118.0,5.777512550354004
SNL/MSU/DOE,UNI-PPG1200-EP1[0]2,0/0,Epoxy,56.0,,92.0,0.0,8.0,0.0,1.7699999809265137,,,,,,,,,414.0,41.400001525878906,0.9829999804496765,,0.10000000149011612,3.0,973.9375,,40.45000076293945,,2.6414284706115723,,524786.0,5.719982147216797
SNL/MSU/DOE,UNI-PPG1200-EP1[0]2,0/0,Epoxy,56.0,,92.0,0.0,8.0,0.0,1.7699999809265137,,,,,,,,,345.0,34.5,,,0.10000000149011612,4.0,973.9375,,40.45000076293945,,2.6414284706115723,,809553.0,5.908245086669922
SNL/MSU/DOE,UNI-PPG1200-EP1[0]2,0/0,Epoxy,56.0,,92.0,0.0,8.0,0.0,1.7699999809265137,,,,,,,,,345.0,34.5,,,0.10000000149011612,4.0,973.9375,,40.45000076293945,,2.6414284706115723,,2121541.0,6.326651573181152
SNL/MSU/DOE,UNI-PPG1200-EP1[0]2,0/0,Epoxy,56.0,,92.0,0.0,8.0,0.0,1.7699999809265137,,,,,,,,,345.0,34.5,0.8100000023841858,,0.10000000149011612,4.0,973.9375,,40.45000076293945,,2.6414284706115723,,3791244.0,6.578781604766846
SNL/MSU/DOE,UNI-PPG1200-EP1[0]2,0/0,Epoxy,56.0,,92.0,0.0,8.0,0.0,1.7699999809265137,,,,,,,,,345.0,34.5,0.8299999833106995,,0.10000000149011612,4.0,973.9375,,40.45000076293945,,2.6414284706115723,,457573.0,5.660460472106934
SNL/MSU/DOE,UNI-PPG1200-EP1[0]2,0/0,Epoxy,56.0,,92.0,0.0,8.0,0.0,1.7699999809265137,,,,,,,,,345.0,34.5,0.7900000214576721,,0.10000000149011612,4.0,973.9375,,40.45000076293945,,2.6414284706115723,,1610027.0,6.206833362579346
SNL/MSU/DOE,UNI-PPG1200-EP1[0]2,0/0,Epoxy,56.0,,92.0,0.0,8.0,0.0,1.75,,,,,,,,,414.0,41.400001525878906,0.9800000190734863,,0.10000000149011612,3.0,973.9375,,40.45000076293945,,2.6414284706115723,,331360.0,5.520299911499023
SNL/MSU/DOE,UNI-PPG1200-EP1[0]2,0/0,Epoxy,56.0,,92.0,0.0,8.0,0.0,1.75,,,,,,,,,414.0,41.400001525878906,1.0199999809265137,,0.10000000149011612,3.0,973.9375,,40.45000076293945,,2.6414284706115723,,151247.0,5.179686546325684
SNL/MSU/DOE,UNI-PPG1200-EP1[0]2,0/0,Epoxy,56.0,,92.0,0.0,8.0,0.0,1.75,,,,,,,,,414.0,41.400001525878906,1.0499999523162842,,0.10000000149011612,3.0,973.9375,,40.45000076293945,,2.6414284706115723,,174215.0,5.241085529327393
SNL/MSU/DOE,UNI-PPG1200-EP1[0]2,0/0,Epoxy,56.0,,92.0,0.0,8.0,0.0,1.75,,,,,,,,,414.0,41.400001525878906,1.0099999904632568,,0.10000000149011612,3.0,973.9375,,40.45000076293945,,2.6414284706115723,,128030.0,5.107311725616455
SNL/MSU/DOE,UNI-PPG1200-EP1[0]2,0/0,Epoxy,56.0,,92.0,0.0,8.0,0.0,1.75,,,,,,,,,414.0,41.400001525878906,0.9399999976158142,,0.10000000149011612,3.0,973.9375,,40.45000076293945,,2.6414284706115723,,161513.0,5.208207607269287
SNL/MSU/DOE,UNI-PPG1200-EP1[0]2,0/0,Epoxy,56.0,,92.0,0.0,8.0,0.0,1.75,,,,,,,,,414.0,41.400001525878906,0.9399999976158142,,0.10000000149011612,3.0,973.9375,,40.45000076293945,,2.6414284706115723,,228816.0,5.3594865798950195
SNL/MSU/DOE,UNI-PPG1200-EP1[0]2,0/0,Epoxy,61.0,,92.0,0.0,8.0,0.0,1.600000023841858,,,,,,,,,414.0,41.400001525878906,0.9399999976158142,,0.10000000149011612,3.0,973.9375,,40.45000076293945,,2.6414284706115723,,137973.0,5.139793872833252
SNL/MSU/DOE,UNI-PPG1200-EP1[0]2,0/0,Epoxy,61.0,,92.0,0.0,8.0,0.0,1.600000023841858,,,,,,,,,414.0,41.400001525878906,0.9399999976158142,,0.10000000149011612,3.0,973.9375,,40.45000076293945,,2.6414284706115723,,143027.0,5.1554179191589355
SNL/MSU/DOE,UNI-PPG1200-EP1[0]2,0/0,Epoxy,61.0,,92.0,0.0,8.0,0.0,1.600000023841858,,,,,,,,,414.0,41.400001525878906,0.9399999976158142,,0.10000000149011612,3.0,973.9375,,40.45000076293945,,2.6414284706115723,,198473.0,5.297701358795166
SNL/MSU/DOE,UNI-PPG1200-EP1[0]2,0/0,Epoxy,61.0,,92.0,0.0,8.0,0.0,1.600000023841858,,,,,,,,,517.0,51.70000076293945,1.1699999570846558,,0.10000000149011612,2.0,973.9375,,40.45000076293945,,2.6414284706115723,,9141.0,3.960993766784668
SNL/MSU/DOE,UNI-PPG1200-EP1[0]2,0/0,Epoxy,61.0,,92.0,0.0,8.0,0.0,1.600000023841858,,,,,,,,,517.0,51.70000076293945,1.1699999570846558,,0.10000000149011612,2.0,973.9375,,40.45000076293945,,2.6414284706115723,,16416.0,4.215267181396484
SNL/MSU/DOE,UNI-PPG1200-EP1[0]2,0/0,Epoxy,61.0,,92.0,0.0,8.0,0.0,1.600000023841858,,,,,,,,,414.0,41.400001525878906,0.9399999976158142,,0.10000000149011612,3.0,973.9375,,40.45000076293945,,2.6414284706115723,,161014.0,5.2068634033203125
SNL/MSU/DOE,UNI-PPG1200-EP1[0]2,0/0,Epoxy,61.0,,92.0,0.0,8.0,0.0,1.600000023841858,,,,,,,,,276.0,27.600000381469727,0.6399999856948853,,0.10000000149011612,4.0,973.9375,,40.45000076293945,,2.6414284706115723,,4500000.0,6.653212547302246
SNL/MSU/DOE,UNI-PPG1250-EP1[0]6,0/0/0/0/0/0,Epoxy,57.79999923706055,,92.0,0.0,8.0,0.0,5.070000171661377,,,,,,,,,276.0,27.600000381469727,,,0.10000000149011612,2.0,,-634.8333129882812,,,,-1.496666669845581,122865.0,5.089427947998047
SNL/MSU/DOE,UNI-PPG1250-EP1[0]6,0/0/0/0/0/0,Epoxy,57.099998474121094,,92.0,0.0,8.0,0.0,5.130000114440918,,,,,,,,,414.0,41.400001525878906,,,0.10000000149011612,1.0,,-634.8333129882812,,,,-1.496666669845581,4049.0,3.6073477268218994
SNL/MSU/DOE,UNI-PPG1250-EP1[0]6,0/0/0/0/0/0,Epoxy,58.70000076293945,,92.0,0.0,8.0,0.0,4.989999771118164,,,,,,,,,414.0,41.400001525878906,,,0.10000000149011612,1.0,,-634.8333129882812,,,,-1.496666669845581,1990.0,3.2988531589508057
SNL/MSU/DOE,UNI-PPG1250-EP1[0]6,0/0/0/0/0/0,Epoxy,58.900001525878906,,92.0,0.0,8.0,0.0,4.96999979019165,,,,,,,,,276.0,27.600000381469727,,,0.10000000149011612,2.0,,-634.8333129882812,,,,-1.496666669845581,367963.0,5.5658040046691895
SNL/MSU/DOE,UNI-PPG1250-EP1[0]6,0/0/0/0/0/0,Epoxy,61.0,,92.0,0.0,8.0,0.0,4.800000190734863,,,,,,,,,-55.20000076293945,-552.0,,-1.2999999523162842,10.0,1.0,,-634.8333129882812,,,,-1.496666669845581,270.0,2.431363821029663
SNL/MSU/DOE,UNI-PPG1250-EP1[0]6,0/0/0/0/0/0,Epoxy,57.599998474121094,,92.0,0.0,8.0,0.0,5.079999923706055,,,,,,,,,-55.20000076293945,-552.0,,-1.2999999523162842,10.0,1.0,,-634.8333129882812,,,,-1.496666669845581,134.0,2.1271047592163086
SNL/MSU/DOE,UNI-PPG1250-EP1[0]6,0/0/0/0/0/0,Epoxy,57.29999923706055,,92.0,0.0,8.0,0.0,5.110000133514404,,,,,,,,,-48.29999923706055,-483.0,,-1.1399999856948853,10.0,1.0,,-634.8333129882812,,,,-1.496666669845581,11374.0,4.05591344833374
SNL/MSU/DOE,UNI-PPG1250-EP1[0]6,0/0/0/0/0/0,Epoxy,58.0,,92.0,0.0,8.0,0.0,5.050000190734863,,,,,,,,,-48.29999923706055,-483.0,,-1.1399999856948853,10.0,1.0,,-634.8333129882812,,,,-1.496666669845581,33321.0,4.5227179527282715
SNL/MSU/DOE,UNI-PPG1250-EP1[0]6,0/0/0/0/0/0,Epoxy,57.599998474121094,,92.0,0.0,8.0,0.0,5.079999923706055,,,,,,,,,-48.29999923706055,-483.0,,-1.1399999856948853,10.0,1.0,,-634.8333129882812,,,,-1.496666669845581,54093.0,4.73314094543457
SNL/MSU/DOE,UNI-PPG1250-EP1[0]6,0/0/0/0/0/0,Epoxy,58.0,,92.0,0.0,8.0,0.0,5.050000190734863,,,,,,,,,-44.79999923706055,-448.0,,-1.059999942779541,10.0,2.0,,-634.8333129882812,,,,-1.496666669845581,72823.0,4.862268447875977
SNL/MSU/DOE,UNI-PPG1250-EP1[0]6,0/0/0/0/0/0,Epoxy,57.599998474121094,,92.0,0.0,8.0,0.0,5.079999923706055,,,,,,,,,-44.79999923706055,-448.0,,-1.059999942779541,10.0,2.0,,-634.8333129882812,,,,-1.496666669845581,374538.0,5.573495864868164
SNL/MSU/DOE,UNI-PPG1250-EP1[0]6,0/0/0/0/0/0,Epoxy,59.20000076293945,,92.0,0.0,8.0,0.0,4.949999809265137,,,,,,,,,-44.79999923706055,-448.0,,-1.059999942779541,10.0,2.0,,-634.8333129882812,,,,-1.496666669845581,335051.0,5.525110721588135
SNL/MSU/DOE,UNI-PPG1250-EP1[0]6,0/0/0/0/0/0,Epoxy,58.0,,92.0,0.0,8.0,0.0,5.050000190734863,,,,,,,,,-44.79999923706055,-448.0,,-1.059999942779541,10.0,2.0,,-634.8333129882812,,,,-1.496666669845581,184368.0,5.265685558319092
SNL/MSU/DOE,UNI-PPG1250-EP1[0]6,0/0/0/0/0/0,Epoxy,58.20000076293945,,92.0,0.0,8.0,0.0,5.03000020980835,,,,,,,,,-41.400001525878906,-414.0,,-0.9800000190734863,10.0,2.5,,-634.8333129882812,,,,-1.496666669845581,1254956.0,6.098628520965576
SNL/MSU/DOE,UNI-PPG1250-EP1[0]6,0/0/0/0/0/0,Epoxy,58.0,,92.0,0.0,8.0,0.0,5.050000190734863,,,,,,,,,-41.400001525878906,-414.0,,-0.9800000190734863,10.0,3.0,,-634.8333129882812,,,,-1.496666669845581,2833726.0,6.452357769012451
SNL/MSU/DOE,UNI-PPG1250-EP1[0]6,0/0/0/0/0/0,Epoxy,60.5,,92.0,0.0,8.0,0.0,4.840000152587891,,,,,,,,,414.0,-414.0,0.9800000190734863,-0.9800000190734863,-1.0,0.75,,-634.8333129882812,,,,-1.496666669845581,856.0,2.932473659515381
SNL/MSU/DOE,UNI-PPG1250-EP1[0]6,0/0/0/0/0/0,Epoxy,60.5,,92.0,0.0,8.0,0.0,4.840000152587891,,,,,,,,,414.0,-414.0,0.9800000190734863,-0.9800000190734863,-1.0,0.75,,-634.8333129882812,,,,-1.496666669845581,621.0,2.7930915355682373
SNL/MSU/DOE,UNI-PPG1250-EP1[0]6,0/0/0/0/0/0,Epoxy,57.599998474121094,,92.0,0.0,8.0,0.0,5.079999923706055,,,,,,,,,345.0,-345.0,0.8100000023841858,-0.8100000023841858,-1.0,1.0,,-634.8333129882812,,,,-1.496666669845581,4940.0,3.6937270164489746
SNL/MSU/DOE,UNI-PPG1250-EP1[0]6,0/0/0/0/0/0,Epoxy,58.70000076293945,,92.0,0.0,8.0,0.0,4.989999771118164,,,,,,,,,345.0,-345.0,0.8100000023841858,-0.8100000023841858,-1.0,1.0,,-634.8333129882812,,,,-1.496666669845581,5823.0,3.7651467323303223
SNL/MSU/DOE,UNI-PPG1250-EP1[0]6,0/0/0/0/0/0,Epoxy,57.599998474121094,,92.0,0.0,8.0,0.0,5.079999923706055,,,,,,,,,345.0,-345.0,0.8100000023841858,-0.8100000023841858,-1.0,1.0,,-634.8333129882812,,,,-1.496666669845581,17536.0,4.243930339813232
SNL/MSU/DOE,UNI-PPG1250-EP1[0]6,0/0/0/0/0/0,Epoxy,59.20000076293945,,92.0,0.0,8.0,0.0,4.949999809265137,,,,,,,,,345.0,-345.0,0.8100000023841858,-0.8100000023841858,-1.0,1.0,,-634.8333129882812,,,,-1.496666669845581,9360.0,3.971275806427002
SNL/MSU/DOE,UNI-PPG1250-EP1[0]6,0/0/0/0/0/0,Epoxy,63.70000076293945,,92.0,0.0,8.0,0.0,4.599999904632568,,,,,,,,,276.0,-276.0,0.6499999761581421,-0.6499999761581421,-1.0,1.0,,-634.8333129882812,,,,-1.496666669845581,84841.0,4.928605556488037
SNL/MSU/DOE,UNI-PPG1250-EP1[0]6,0/0/0/0/0/0,Epoxy,61.0,,92.0,0.0,8.0,0.0,4.800000190734863,,,,,,,,,276.0,-276.0,0.6499999761581421,-0.6499999761581421,-1.0,1.0,,-634.8333129882812,,,,-1.496666669845581,63044.0,4.7996439933776855
SNL/MSU/DOE,UNI-PPG1250-EP1[0]6,0/0/0/0/0/0,Epoxy,57.599998474121094,,92.0,0.0,8.0,0.0,5.079999923706055,,,,,,,,,276.0,-276.0,0.6499999761581421,-0.6499999761581421,-1.0,1.0,,-634.8333129882812,,,,-1.496666669845581,129198.0,5.111255645751953
SNL/MSU/DOE,UNI-PPG1250-EP1[0]6,0/0/0/0/0/0,Epoxy,63.0,,92.0,0.0,8.0,0.0,4.650000095367432,,,,,,,,,276.0,-276.0,0.6499999761581421,-0.6499999761581421,-1.0,1.0,,-634.8333129882812,,,,-1.496666669845581,99769.0,4.998995780944824
SNL/MSU/DOE,UNI-PPG1250-EP1[0]6,0/0/0/0/0/0,Epoxy,61.79999923706055,,92.0,0.0,8.0,0.0,4.739999771118164,,,,,,,,,276.0,-276.0,0.6499999761581421,-0.6499999761581421,-1.0,1.2999999523162842,,-634.8333129882812,,,,-1.496666669845581,73624.0,4.867019176483154
SNL/MSU/DOE,UNI-PPG1250-EP1[0]6,0/0/0/0/0/0,Epoxy,63.400001525878906,,92.0,0.0,8.0,0.0,4.619999885559082,,,,,,,,,241.0,-241.0,0.5699999928474426,-0.5699999928474426,-1.0,1.5,,-634.8333129882812,,,,-1.496666669845581,1956324.0,6.291440963745117
SNL/MSU/DOE,UNI-PPG1250-EP1[0]6,0/0/0/0/0/0,Epoxy,63.70000076293945,,92.0,0.0,8.0,0.0,4.599999904632568,,,,,,,,,241.0,-241.0,0.5699999928474426,-0.5699999928474426,-1.0,1.2000000476837158,,-634.8333129882812,,,,-1.496666669845581,516104.0,5.712737083435059
SNL/MSU/DOE,UNI-PPG1250-EP1[0]6,0/0/0/0/0/0,Epoxy,63.0,,92.0,0.0,8.0,0.0,4.650000095367432,,,,,,,,,241.0,-241.0,0.5699999928474426,-0.5699999928474426,-1.0,1.5,,-634.8333129882812,,,,-1.496666669845581,1227845.0,6.089143753051758
SNL/MSU/DOE,UNI-PPG1250-EP1[0]6,0/0/0/0/0/0,Epoxy,62.20000076293945,,92.0,0.0,8.0,0.0,4.710000038146973,,,,,,,,,241.0,-241.0,0.5699999928474426,-0.5699999928474426,-1.0,1.5,,-634.8333129882812,,,,-1.496666669845581,776616.0,5.890206336975098
SNL/MSU/DOE,UNI-PPG1200-EP5[90]4,90/90/90/90,Epoxy,61.0,,8.0,0.0,92.0,0.0,3.259999990463257,,,,,,,,,41.400001525878906,4.139999866485596,0.25,,0.10000000149011612,2.0,65.25,,16.308332443237305,,0.39916667342185974,,3644.0,3.5615782737731934
SNL/MSU/DOE,UNI-PPG1200-EP5[90]4,90/90/90/90,Epoxy,61.0,,8.0,0.0,92.0,0.0,3.259999990463257,,,,,,,,,41.400001525878906,4.139999866485596,0.25,,0.10000000149011612,2.0,65.25,,16.308332443237305,,0.39916667342185974,,3113.0,3.4931790828704834
SNL/MSU/DOE,UNI-PPG1200-EP5[90]4,90/90/90/90,Epoxy,61.0,,8.0,0.0,92.0,0.0,3.259999990463257,,,,,,,,,41.400001525878906,4.139999866485596,0.25,,0.10000000149011612,2.0,65.25,,16.308332443237305,,0.39916667342185974,,3853.0,3.585798978805542
SNL/MSU/DOE,UNI-PPG1200-EP5[90]4,90/90/90/90,Epoxy,61.0,,8.0,0.0,92.0,0.0,3.259999990463257,,,,,,,,,34.5,3.450000047683716,0.20999999344348907,,0.10000000149011612,2.0,65.25,,16.308332443237305,,0.39916667342185974,,11645.0,4.0661396980285645
SNL/MSU/DOE,UNI-PPG1200-EP5[90]4,90/90/90/90,Epoxy,61.0,,8.0,0.0,92.0,0.0,3.259999990463257,,,,,,,,,34.5,3.450000047683716,0.20999999344348907,,0.10000000149011612,2.0,65.25,,16.308332443237305,,0.39916667342185974,,5941.0,3.7738595008850098
SNL/MSU/DOE,UNI-PPG1200-EP5[90]4,90/90/90/90,Epoxy,61.0,,8.0,0.0,92.0,0.0,3.259999990463257,,,,,,,,,34.5,3.450000047683716,0.20999999344348907,,0.10000000149011612,2.0,65.25,,16.308332443237305,,0.39916667342185974,,7687.0,3.8857569694519043
SNL/MSU/DOE,UNI-PPG1200-EP5[90]4,90/90/90/90,Epoxy,61.0,,8.0,0.0,92.0,0.0,3.259999990463257,,,,,,,,,27.600000381469727,2.759999990463257,0.17000000178813934,,0.10000000149011612,3.0,65.25,,16.308332443237305,,0.39916667342185974,,21611.0,4.334674835205078
SNL/MSU/DOE,UNI-PPG1200-EP5[90]4,90/90/90/90,Epoxy,61.0,,8.0,0.0,92.0,0.0,3.259999990463257,,,,,,,,,27.600000381469727,2.759999990463257,0.17000000178813934,,0.10000000149011612,4.0,65.25,,16.308332443237305,,0.39916667342185974,,32018.0,4.505393981933594
SNL/MSU/DOE,UNI-PPG1200-EP5[90]4,90/90/90/90,Epoxy,61.0,,8.0,0.0,92.0,0.0,3.259999990463257,,,,,,,,,27.600000381469727,2.759999990463257,0.17000000178813934,,0.10000000149011612,4.0,65.25,,16.308332443237305,,0.39916667342185974,,54757.0,4.738439559936523
SNL/MSU/DOE,UNI-PPG1200-EP5[90]4,90/90/90/90,Epoxy,61.0,,8.0,0.0,92.0,0.0,3.259999990463257,,,,,,,,,24.100000381469727,2.4100000858306885,0.15000000596046448,,0.10000000149011612,4.0,65.25,,16.308332443237305,,0.39916667342185974,,78993.0,4.897588729858398
SNL/MSU/DOE,UNI-PPG1200-EP5[90]4,90/90/90/90,Epoxy,61.0,,8.0,0.0,92.0,0.0,3.259999990463257,,,,,,,,,24.100000381469727,2.4100000858306885,0.15000000596046448,,0.10000000149011612,3.0,65.25,,16.308332443237305,,0.39916667342185974,,199190.0,5.299267768859863
SNL/MSU/DOE,UNI-PPG1200-EP5[90]4,90/90/90/90,Epoxy,61.0,,8.0,0.0,92.0,0.0,3.259999990463257,,,,,,,,,24.100000381469727,2.4100000858306885,0.15000000596046448,,0.10000000149011612,4.0,65.25,,16.308332443237305,,0.39916667342185974,,301438.0,5.479197978973389
SNL/MSU/DOE,UNI-PPG1200-EP5[90]4,90/90/90/90,Epoxy,61.0,,8.0,0.0,92.0,0.0,3.259999990463257,,,,,,,,,20.700000762939453,2.069999933242798,0.12999999523162842,,0.10000000149011612,4.0,65.25,,16.308332443237305,,0.39916667342185974,,1843872.0,6.265730857849121
SNL/MSU/DOE,UNI-OCV1322-EP1[0]2,0/0,Epoxy,57.0,,95.0,0.0,4.0,1.0,1.8899999856948853,,,,,,,,,483.0,48.29999923706055,1.1200000047683716,,0.10000000149011612,2.0,1081.0,,44.86666488647461,,2.799999952316284,,18173.0,4.259426593780518
SNL/MSU/DOE,UNI-OCV1322-EP1[0]2,0/0,Epoxy,57.0,,95.0,0.0,4.0,1.0,1.8899999856948853,,,,,,,,,483.0,48.29999923706055,1.1200000047683716,,0.10000000149011612,2.0,1081.0,,44.86666488647461,,2.799999952316284,,4636.0,3.6661434173583984
SNL/MSU/DOE,UNI-OCV1322-EP1[0]2,0/0,Epoxy,57.0,,95.0,0.0,4.0,1.0,1.8899999856948853,,,,,,,,,483.0,48.29999923706055,1.1200000047683716,,0.10000000149011612,2.0,1081.0,,44.86666488647461,,2.799999952316284,,15247.0,4.183184623718262
SNL/MSU/DOE,UNI-OCV1322-EP1[0]2,0/0,Epoxy,57.0,,95.0,0.0,4.0,1.0,1.8899999856948853,,,,,,,,,414.0,41.400001525878906,0.9599999785423279,,0.10000000149011612,2.0,1081.0,,44.86666488647461,,2.799999952316284,,29678.0,4.4724345207214355
SNL/MSU/DOE,UNI-OCV1322-EP1[0]2,0/0,Epoxy,57.0,,95.0,0.0,4.0,1.0,1.8899999856948853,,,,,,,,,414.0,41.400001525878906,0.9599999785423279,,0.10000000149011612,2.0,1081.0,,44.86666488647461,,2.799999952316284,,30615.0,4.485934257507324
SNL/MSU/DOE,UNI-OCV1322-EP1[0]2,0/0,Epoxy,57.0,,95.0,0.0,4.0,1.0,1.8899999856948853,,,,,,,,,414.0,41.400001525878906,0.9599999785423279,,0.10000000149011612,2.0,1081.0,,44.86666488647461,,2.799999952316284,,29927.0,4.476063251495361
SNL/MSU/DOE,UNI-OCV1322-EP1[0]2,0/0,Epoxy,57.0,,95.0,0.0,4.0,1.0,1.8899999856948853,,,,,,,,,414.0,41.400001525878906,0.9599999785423279,,0.10000000149011612,3.0,1081.0,,44.86666488647461,,2.799999952316284,,81616.0,4.9117751121521
SNL/MSU/DOE,UNI-OCV1322-EP1[0]2,0/0,Epoxy,57.0,,95.0,0.0,4.0,1.0,1.8899999856948853,,,,,,,,,414.0,41.099998474121094,0.9599999785423279,,0.10000000149011612,3.0,1081.0,,44.86666488647461,,2.799999952316284,,125470.0,5.09853982925415
SNL/MSU/DOE,UNI-OCV1322-EP1[0]2,0/0,Epoxy,57.0,,95.0,0.0,4.0,1.0,1.8899999856948853,,,,,,,,,345.0,34.5,0.800000011920929,,0.10000000149011612,3.0,1081.0,,44.86666488647461,,2.799999952316284,,1030902.0,6.013217449188232
SNL/MSU/DOE,UNI-OCV1322-EP1[0]2,0/0,Epoxy,57.0,,95.0,0.0,4.0,1.0,1.8899999856948853,,,,,,,,,345.0,34.5,0.800000011920929,,0.10000000149011612,3.0,1081.0,,44.86666488647461,,2.799999952316284,,287129.0,5.4580769538879395
SNL/MSU/DOE,UNI-OCV1322-EP1[0]2,0/0,Epoxy,57.0,,95.0,0.0,4.0,1.0,1.8899999856948853,,,,,,,,,345.0,34.5,0.800000011920929,,0.10000000149011612,3.0,1081.0,,44.86666488647461,,2.799999952316284,,1302434.0,6.114755630493164
SNL/MSU/DOE,UNI-OCV1200-EP1[0]2,0/0,Epoxy,56.0,,95.0,0.0,4.0,1.0,1.690000057220459,,,,,,,,,483.0,48.29999923706055,1.1699999570846558,,0.10000000149011612,2.0,953.0,,43.900001525878906,,2.4000000953674316,,2635.0,3.420780658721924
SNL/MSU/DOE,UNI-OCV1200-EP1[0]2,0/0,Epoxy,56.0,,95.0,0.0,4.0,1.0,1.690000057220459,,,,,,,,,483.0,48.29999923706055,1.1699999570846558,,0.10000000149011612,2.0,953.0,,43.900001525878906,,2.4000000953674316,,3734.0,3.572174310684204
SNL/MSU/DOE,UNI-OCV1200-EP1[0]2,0/0,Epoxy,56.0,,95.0,0.0,4.0,1.0,1.690000057220459,,,,,,,,,483.0,48.29999923706055,1.1699999570846558,,0.10000000149011612,2.0,953.0,,43.900001525878906,,2.4000000953674316,,14712.0,4.1676716804504395
SNL/MSU/DOE,UNI-OCV1200-EP1[0]2,0/0,Epoxy,56.0,,95.0,0.0,4.0,1.0,1.690000057220459,,,,,,,,,414.0,41.400001525878906,1.0,,0.10000000149011612,2.0,953.0,,43.900001525878906,,2.4000000953674316,,45457.0,4.6576008796691895
SNL/MSU/DOE,UNI-OCV1200-EP1[0]2,0/0,Epoxy,56.0,,95.0,0.0,4.0,1.0,1.690000057220459,,,,,,,,,414.0,41.400001525878906,1.0,,0.10000000149011612,2.0,953.0,,43.900001525878906,,2.4000000953674316,,35911.0,4.555227279663086
SNL/MSU/DOE,UNI-OCV1200-EP1[0]2,0/0,Epoxy,56.0,,95.0,0.0,4.0,1.0,1.690000057220459,,,,,,,,,414.0,41.400001525878906,1.0,,0.10000000149011612,2.0,953.0,,43.900001525878906,,2.4000000953674316,,40203.0,4.6042585372924805
SNL/MSU/DOE,UNI-OCV1200-EP1[0]2,0/0,Epoxy,56.0,,95.0,0.0,4.0,1.0,1.690000057220459,,,,,,,,,345.0,34.5,0.8299999833106995,,0.10000000149011612,3.0,953.0,,43.900001525878906,,2.4000000953674316,,486428.0,5.687018394470215
SNL/MSU/DOE,UNI-OCV1200-EP1[0]2,0/0,Epoxy,56.0,,95.0,0.0,4.0,1.0,1.690000057220459,,,,,,,,,345.0,34.5,0.8299999833106995,,0.10000000149011612,3.0,953.0,,43.900001525878906,,2.4000000953674316,,342460.0,5.534609794616699
SNL/MSU/DOE,UNI-OCV1200-EP1[0]2,0/0,Epoxy,56.0,,95.0,0.0,4.0,1.0,1.690000057220459,,,,,,,,,345.0,34.5,0.8299999833106995,,0.10000000149011612,3.0,953.0,,43.900001525878906,,2.4000000953674316,,627182.0,5.797393798828125
SNL/MSU/DOE,UNI-OCV1000-EP1[0]2,0/0,Epoxy,54.0,,97.0,0.0,2.0,1.0,1.3899999856948853,,,,,,,,,483.0,48.29999923706055,1.2200000286102295,,0.10000000149011612,2.0,939.6666870117188,,42.46666717529297,,2.5333333015441895,,6273.0,3.7974753379821777
SNL/MSU/DOE,UNI-OCV1000-EP1[0]2,0/0,Epoxy,54.0,,97.0,0.0,2.0,1.0,1.3899999856948853,,,,,,,,,483.0,48.29999923706055,1.2200000286102295,,0.10000000149011612,2.0,939.6666870117188,,42.46666717529297,,2.5333333015441895,,4051.0,3.607562303543091
SNL/MSU/DOE,UNI-OCV1000-EP1[0]2,0/0,Epoxy,54.0,,97.0,0.0,2.0,1.0,1.3899999856948853,,,,,,,,,483.0,48.29999923706055,1.2200000286102295,,0.10000000149011612,2.0,939.6666870117188,,42.46666717529297,,2.5333333015441895,,6267.0,3.7970597743988037
SNL/MSU/DOE,UNI-OCV1000-EP1[0]2,0/0,Epoxy,54.0,,97.0,0.0,2.0,1.0,1.3899999856948853,,,,,,,,,414.0,41.400001525878906,1.0399999618530273,,0.10000000149011612,3.0,939.6666870117188,,42.46666717529297,,2.5333333015441895,,35189.0,4.5464067459106445
SNL/MSU/DOE,UNI-OCV1000-EP1[0]2,0/0,Epoxy,54.0,,97.0,0.0,2.0,1.0,1.3899999856948853,,,,,,,,,414.0,41.400001525878906,1.0399999618530273,,0.10000000149011612,3.0,939.6666870117188,,42.46666717529297,,2.5333333015441895,,37710.0,4.576456546783447
SNL/MSU/DOE,UNI-OCV1000-EP1[0]2,0/0,Epoxy,54.0,,97.0,0.0,2.0,1.0,1.3899999856948853,,,,,,,,,414.0,41.400001525878906,1.0399999618530273,,0.10000000149011612,3.0,939.6666870117188,,42.46666717529297,,2.5333333015441895,,124732.0,5.095977783203125
SNL/MSU/DOE,UNI-OCV1000-EP1[0]2,0/0,Epoxy,54.0,,97.0,0.0,2.0,1.0,1.3899999856948853,,,,,,,,,345.0,34.5,0.8700000047683716,,0.10000000149011612,3.0,939.6666870117188,,42.46666717529297,,2.5333333015441895,,128729.0,5.109676361083984
SNL/MSU/DOE,UNI-OCV1000-EP1[0]2,0/0,Epoxy,54.0,,97.0,0.0,2.0,1.0,1.3899999856948853,,,,,,,,,345.0,34.5,0.8700000047683716,,0.10000000149011612,3.0,939.6666870117188,,42.46666717529297,,2.5333333015441895,,497816.0,5.697068691253662
SNL/MSU/DOE,UNI-OCV1000-EP1[0]2,0/0,Epoxy,54.0,,97.0,0.0,2.0,1.0,1.3899999856948853,,,,,,,,,345.0,34.5,0.8700000047683716,,0.10000000149011612,3.0,939.6666870117188,,42.46666717529297,,2.5333333015441895,,137563.0,5.1385016441345215
SNL/MSU/DOE,UNI-OCV1000-EP1[0]2,0/0,Epoxy,54.0,,97.0,0.0,2.0,1.0,1.3899999856948853,,,,,,,,,345.0,34.5,0.8700000047683716,,0.10000000149011612,3.0,939.6666870117188,,42.46666717529297,,2.5333333015441895,,93002.0,4.96849250793457
SNL/MSU/DOE,UNI-PPG1250-EP5[0]2,0/0,Epoxy,56.0,,92.0,0.0,8.0,0.0,1.7400000095367432,,,,,,,,,483.0,48.29999923706055,1.2100000381469727,0.12099999934434891,0.10000000149011612,2.0,1007.8333129882812,,42.54999923706055,,2.6666667461395264,,3281.0,3.5160062313079834
SNL/MSU/DOE,UNI-PPG1250-EP5[0]2,0/0,Epoxy,56.0,,92.0,0.0,8.0,0.0,1.7400000095367432,,,,,,,,,483.0,48.29999923706055,1.2100000381469727,0.12099999934434891,0.10000000149011612,2.0,1007.8333129882812,,42.54999923706055,,2.6666667461395264,,3057.0,3.485295534133911
SNL/MSU/DOE,UNI-PPG1250-EP5[0]2,0/0,Epoxy,56.0,,92.0,0.0,8.0,0.0,1.7400000095367432,,,,,,,,,483.0,48.29999923706055,1.2100000381469727,0.12099999934434891,0.10000000149011612,2.0,1007.8333129882812,,42.54999923706055,,2.6666667461395264,,3511.0,3.545430898666382
SNL/MSU/DOE,UNI-PPG1250-EP5[0]2,0/0,Epoxy,56.0,,92.0,0.0,8.0,0.0,1.7400000095367432,,,,,,,,,414.0,41.400001525878906,1.0399999618530273,0.10400000214576721,0.10000000149011612,2.0,1007.8333129882812,,42.54999923706055,,2.6666667461395264,,10476.0,4.020195484161377
SNL/MSU/DOE,UNI-PPG1250-EP5[0]2,0/0,Epoxy,56.0,,92.0,0.0,8.0,0.0,1.7400000095367432,,,,,,,,,414.0,41.400001525878906,1.0399999618530273,0.10400000214576721,0.10000000149011612,2.0,1007.8333129882812,,42.54999923706055,,2.6666667461395264,,11755.0,4.070222854614258
SNL/MSU/DOE,UNI-PPG1250-EP5[0]2,0/0,Epoxy,56.0,,92.0,0.0,8.0,0.0,1.7400000095367432,,,,,,,,,414.0,41.400001525878906,1.0399999618530273,0.10400000214576721,0.10000000149011612,2.0,1007.8333129882812,,42.54999923706055,,2.6666667461395264,,17764.0,4.24954080581665
SNL/MSU/DOE,UNI-PPG1250-EP5[0]2,0/0,Epoxy,56.0,,92.0,0.0,8.0,0.0,1.7400000095367432,,,,,,,,,345.0,34.5,0.8600000143051147,0.0860000029206276,0.10000000149011612,3.0,1007.8333129882812,,42.54999923706055,,2.6666667461395264,,31174.0,4.493792533874512
SNL/MSU/DOE,UNI-PPG1250-EP5[0]2,0/0,Epoxy,56.0,,92.0,0.0,8.0,0.0,1.7400000095367432,,,,,,,,,345.0,34.5,0.8600000143051147,0.0860000029206276,0.10000000149011612,3.0,1007.8333129882812,,42.54999923706055,,2.6666667461395264,,64366.0,4.808656692504883
SNL/MSU/DOE,UNI-PPG1250-EP5[0]2,0/0,Epoxy,56.0,,92.0,0.0,8.0,0.0,1.7400000095367432,,,,,,,,,345.0,34.5,0.8600000143051147,0.0860000029206276,0.10000000149011612,3.0,1007.8333129882812,,42.54999923706055,,2.6666667461395264,,37541.0,4.574505805969238
SNL/MSU/DOE,UNI-PPG1250-EP5[0]2,0/0,Epoxy,56.0,,92.0,0.0,8.0,0.0,1.7400000095367432,,,,,,,,,276.0,27.600000381469727,0.699999988079071,0.07000000029802322,0.10000000149011612,3.0,1007.8333129882812,,42.54999923706055,,2.6666667461395264,,141290.0,5.150111198425293
SNL/MSU/DOE,UNI-PPG1250-EP5[0]2,0/0,Epoxy,56.0,,92.0,0.0,8.0,0.0,1.7400000095367432,,,,,,,,,276.0,27.600000381469727,0.699999988079071,0.07000000029802322,0.10000000149011612,3.0,1007.8333129882812,,42.54999923706055,,2.6666667461395264,,108234.0,5.034363746643066
SNL/MSU/DOE,UNI-PPG1250-EP5[0]2,0/0,Epoxy,56.0,,92.0,0.0,8.0,0.0,1.7400000095367432,,,,,,,,,276.0,27.600000381469727,0.699999988079071,0.07000000029802322,0.10000000149011612,3.0,1007.8333129882812,,42.54999923706055,,2.6666667461395264,,105944.0,5.025076389312744
SNL/MSU/DOE,UNI-PPG1250-EP5[0]2,0/0,Epoxy,56.0,,92.0,0.0,8.0,0.0,1.7400000095367432,,,,,,,,,207.0,20.700000762939453,0.5199999809265137,0.052000001072883606,0.10000000149011612,3.0,1007.8333129882812,,42.54999923706055,,2.6666667461395264,,1518603.0,6.18144416809082
SNL/MSU/DOE,UNI-PPG1250-EP5[0]2,0/0,Epoxy,56.0,,92.0,0.0,8.0,0.0,1.7400000095367432,,,,,,,,,207.0,20.700000762939453,0.5199999809265137,0.052000001072883606,0.10000000149011612,3.0,1007.8333129882812,,42.54999923706055,,2.6666667461395264,,913754.0,5.960829257965088
SNL/MSU/DOE,UNI-ELT5500-UP5[0]2,0/0,Polyester,57.69152069091797,,92.0,0.0,6.0,2.0,2.440000057220459,,,,,,,,,621.0,62.099998474121094,1.399999976158142,,0.10000000149011612,1.0,1093.6666259765625,,44.13333511352539,,2.553333282470703,,564.0,2.75127911567688
SNL/MSU/DOE,UNI-ELT5500-UP5[0]2,0/0,Polyester,56.51414108276367,,92.0,0.0,6.0,2.0,2.490000009536743,,,,,,,,,621.0,62.099998474121094,1.5,,0.10000000149011612,1.0,1093.6666259765625,,44.13333511352539,,2.553333282470703,,716.0,2.8549129962921143
SNL/MSU/DOE,UNI-ELT5500-UP5[0]2,0/0,Polyester,57.09675979614258,,92.0,0.0,6.0,2.0,2.4600000381469727,,,,,,,,,414.0,41.400001525878906,0.9700000286102295,,0.10000000149011612,2.0,1093.6666259765625,,44.13333511352539,,2.553333282470703,,4552.0,3.6582021713256836
SNL/MSU/DOE,UNI-ELT5500-UP5[0]2,0/0,Polyester,56.51414108276367,,92.0,0.0,6.0,2.0,2.490000009536743,,,,,,,,,414.0,41.400001525878906,1.0199999809265137,,0.10000000149011612,2.0,1093.6666259765625,,44.13333511352539,,2.553333282470703,,6899.0,3.8387861251831055
SNL/MSU/DOE,UNI-ELT5500-UP5[0]2,0/0,Polyester,57.09675979614258,,92.0,0.0,6.0,2.0,2.4600000381469727,,,,,,,,,414.0,41.400001525878906,0.9800000190734863,,0.10000000149011612,2.0,1093.6666259765625,,44.13333511352539,,2.553333282470703,,4618.0,3.6644539833068848
SNL/MSU/DOE,UNI-ELT5500-UP5[0]2,0/0,Polyester,55.94329071044922,,92.0,0.0,6.0,2.0,2.509999990463257,,,,,,,,,276.0,27.600000381469727,0.6499999761581421,,0.10000000149011612,3.0,1093.6666259765625,,44.13333511352539,,2.553333282470703,,45326.0,4.656347274780273
SNL/MSU/DOE,UNI-ELT5500-UP5[0]2,0/0,Polyester,56.51414108276367,,92.0,0.0,6.0,2.0,2.490000009536743,,,,,,,,,414.0,41.400001525878906,1.0,,0.10000000149011612,2.0,1093.6666259765625,,44.13333511352539,,2.553333282470703,,6845.0,3.8353734016418457
SNL/MSU/DOE,UNI-ELT5500-UP5[0]2,0/0,Polyester,56.51414108276367,,92.0,0.0,6.0,2.0,2.490000009536743,,,,,,,,,276.0,27.600000381469727,0.6399999856948853,,0.10000000149011612,3.0,1093.6666259765625,,44.13333511352539,,2.553333282470703,,32718.0,4.514786720275879
SNL/MSU/DOE,UNI-ELT5500-UP5[0]2,0/0,Polyester,57.09675979614258,,92.0,0.0,6.0,2.0,2.4600000381469727,,,,,,,,,207.0,20.700000762939453,0.49000000953674316,,0.10000000149011612,4.0,1093.6666259765625,,44.13333511352539,,2.553333282470703,,622597.0,5.7942070960998535
SNL/MSU/DOE,UNI-ELT5500-UP5[0]2,0/0,Polyester,57.09675979614258,,92.0,0.0,6.0,2.0,2.4600000381469727,,,,,,,,,207.0,20.700000762939453,0.47999998927116394,,0.10000000149011612,4.0,1093.6666259765625,,44.13333511352539,,2.553333282470703,,236201.0,5.373281955718994
SNL/MSU/DOE,UNI-ELT5500-UP5[0]2,0/0,Polyester,55.38385772705078,,92.0,0.0,6.0,2.0,2.5399999618530273,,,,,,,,,207.0,20.700000762939453,0.5199999809265137,,0.10000000149011612,4.0,1093.6666259765625,,44.13333511352539,,2.553333282470703,,311484.0,5.493435859680176
SNL/MSU/DOE,UNI-ELT5500-UP5[0]2,0/0,Polyester,56.51414108276367,,92.0,0.0,6.0,2.0,2.490000009536743,,,,,,,,,310.0,31.0,0.7099999785423279,,0.10000000149011612,3.0,1093.6666259765625,,44.13333511352539,,2.553333282470703,,20886.0,4.319855213165283
SNL/MSU/DOE,UNI-AGY S1HM-EP1[0]2,0/0,Epoxy,49.79999923706055,,92.0,0.0,0.0,0.0,1.7999999523162842,,,,,,,,,414.0,41.400001525878906,1.0,,0.10000000149011612,2.0,1211.0999755859375,,44.90999984741211,,2.9240000247955322,,95701.0,4.980916500091553
SNL/MSU/DOE,UNI-AGY S1HM-EP1[0]2,0/0,Epoxy,55.0,,92.0,0.0,0.0,0.0,1.6299999952316284,,,,,,,,,414.0,41.400001525878906,1.0199999809265137,,0.10000000149011612,2.0,1211.0999755859375,,44.90999984741211,,2.9240000247955322,,183848.0,5.264459133148193
SNL/MSU/DOE,UNI-AGY S1HM-EP1[0]2,0/0,Epoxy,51.20000076293945,,92.0,0.0,0.0,0.0,1.75,,,,,,,,,414.0,41.400001525878906,1.0099999904632568,,0.10000000149011612,2.0,1211.0999755859375,,44.90999984741211,,2.9240000247955322,,473266.0,5.675105094909668
SNL/MSU/DOE,UNI-AGY S1HM-EP1[0]2,0/0,Epoxy,52.79999923706055,,92.0,0.0,0.0,0.0,1.7300000190734863,,,,,,,,,483.0,48.29999923706055,1.2400000095367432,,0.10000000149011612,2.0,1211.0999755859375,,44.90999984741211,,2.9240000247955322,,24720.0,4.393048286437988
SNL/MSU/DOE,UNI-AGY S1HM-EP1[0]2,0/0,Epoxy,51.20000076293945,,92.0,0.0,0.0,0.0,1.75,,,,,,,,,483.0,48.29999923706055,1.2200000286102295,,0.10000000149011612,2.0,1211.0999755859375,,44.90999984741211,,2.9240000247955322,,16965.0,4.229553699493408
SNL/MSU/DOE,UNI-AGY S1HM-EP1[0]2,0/0,Epoxy,51.79999923706055,,92.0,0.0,0.0,0.0,1.7300000190734863,,,,,,,,,621.0,62.099998474121094,1.5,,0.10000000149011612,2.0,1211.0999755859375,,44.90999984741211,,2.9240000247955322,,8584.0,3.933689594268799
SNL/MSU/DOE,UNI-AGY S1HM-EP1[0]2,0/0,Epoxy,52.70000076293945,,92.0,0.0,0.0,0.0,1.7000000476837158,,,,,,,,,345.0,34.5,0.949999988079071,,0.10000000149011612,2.0,1211.0999755859375,,44.90999984741211,,2.9240000247955322,,279110.0,5.445775508880615
SNL/MSU/DOE,UNI-AGY S1HM-EP1[0]2,0/0,Epoxy,51.20000076293945,,92.0,0.0,0.0,0.0,1.75,,,,,,,,,483.0,48.29999923706055,1.2300000190734863,,0.10000000149011612,2.0,1211.0999755859375,,44.90999984741211,,2.9240000247955322,,31587.0,4.499508380889893
SNL/MSU/DOE,UNI-AGY S1HM-EP1[0]2,0/0,Epoxy,48.400001525878906,,92.0,0.0,0.0,0.0,1.850000023841858,,,,,,,,,690.0,69.0,1.600000023841858,,0.10000000149011612,1.0,1211.0999755859375,,44.90999984741211,,2.9240000247955322,,636.0,2.803457021713257
SNL/MSU/DOE,UNI-AGY S1HM-EP1[0]2,0/0,Epoxy,47.70000076293945,,92.0,0.0,0.0,0.0,1.8799999952316284,,,,,,,,,345.0,34.5,0.9599999785423279,,0.10000000149011612,2.0,1211.0999755859375,,44.90999984741211,,2.9240000247955322,,1159216.0,6.064164161682129
SNL/MSU/DOE,UNI-AGY S1HM-EP1[0]2,0/0,Epoxy,49.79999923706055,,92.0,0.0,0.0,0.0,1.7999999523162842,,,,,,,,,621.0,62.099998474121094,1.5299999713897705,,0.10000000149011612,1.0,1211.0999755859375,,44.90999984741211,,2.9240000247955322,,13202.0,4.120639801025391
SNL/MSU/DOE,UNI-AGY S1HM-EP1[0]2,0/0,Epoxy,49.0,,92.0,0.0,0.0,0.0,1.8300000429153442,,,,,,,,,621.0,62.099998474121094,1.4900000095367432,,0.10000000149011612,1.0,1211.0999755859375,,44.90999984741211,,2.9240000247955322,,7558.0,3.8784070014953613
SNL/MSU/DOE,UNI-AGY S1HM-EP1[0]2,0/0,Epoxy,52.599998474121094,,92.0,0.0,0.0,0.0,1.5499999523162842,,,,,,,,,414.0,41.400001525878906,0.8899999856948853,,0.10000000149011612,3.0,1211.0999755859375,,44.90999984741211,,2.9240000247955322,,855753.0,5.932348251342773
SNL/MSU/DOE,UNI-AGY S1HM-EP1[0]2,0/0,Epoxy,52.599998474121094,,92.0,0.0,0.0,0.0,1.5499999523162842,,,,,,,,,414.0,41.400001525878906,0.8999999761581421,,0.10000000149011612,3.0,1211.0999755859375,,44.90999984741211,,2.9240000247955322,,270043.0,5.431432723999023
