Repository: Luwen-Zhang/SNEnsemble

# Copyright Notification

## Composites

We reformat and merge fatigue testing records from SNL/MSU/DOE, OptiMat, UPWIND, and FACT databases into a single database with careful considerations, including filtering invalid entries, rename variables, fix improper calculations in the records, to obtain clean and consistent data to fit machine 
learning usages. We leave the original format ("2019_SNL_MSU_DOE_Composite-Materials-Database_Wind_29pt0.xlsx" and "Optidat UPWIND 28_3_2017.xls") in the folder. Any derived database should be directly based on the original files instead of our merged database. We are not responsible for the accuracy of the testing records.

File: data/composite_database_10082023_5mat.csv (part 3 of 4)
Data source,Material_Code,Sequence,Resin Type,Waveform,Control,Fiber Volume Fraction,Fiber Weight Fraction,Fiber Weight Fraction (0-deg),Fiber Weight Fraction (45-deg),Fiber Weight Fraction (90-deg),Fiber Weight Fraction (Other Dir.),Thickness,Tab Thickness,Width,Length,Load Length,Area,Maximum Stress,Minimum Stress,Maximum Strain,Minimum Strain,R-value,Frequency,Ultimate Tensile Stress,Ultimate Compressive Stress,Tensile Modulus,Compressive Modulus,Ultimate Tensile Strain,Ultimate Compressive Strain,Cycles to Failure,log10(Cycles to Failure)
SNL/MSU/DOE,MD-QQ1-EP2-S[(±45)/(90)2]S,45/-45/90/90/90/90/-45/45,EP,UNK,UNK,52,,16,26,57,1,4.09,,,,,,37.9,-75.8,0.22,-0.44,-2,3,148.235294117647,-274,17.5,,0.850588235294118,-1.58555555555556,260627,5.41601940502049
SNL/MSU/DOE,MD-QQ1-EP2-S[(±45)/(90)2]S,45/-45/90/90/90/90/-45/45,EP,UNK,UNK,52,,16,26,57,1,4.09,,,,,,37.9,-75.8,0.22,-0.44,-2,3,148.235294117647,-274,17.5,,0.850588235294118,-1.58555555555556,623080,5.79454381123063
SNL/MSU/DOE,MD-QQ1-EP2-S[(±45)/(90)2]S,45/-45/90/90/90/90/-45/45,EP,UNK,UNK,52,,16,26,57,1,4.09,,,,,,37.9,-75.8,0.22,-0.44,-2,3,148.235294117647,-274,17.5,,0.850588235294118,-1.58555555555556,336937,5.52754870469888
SNL/MSU/DOE,MD-QQ1-EP2-S[(±45)/(90)2]S,45/-45/90/90/90/90/-45/45,EP,UNK,UNK,52,,16,26,57,1,4.09,,,,,,41.35,-82.7,0.24,-0.48,-2,3,148.235294117647,-274,17.5,,0.850588235294118,-1.58555555555556,96448,4.98429322629852
SNL/MSU/DOE,MD-QQ1-EP2-S[(±45)/(90)2]S,45/-45/90/90/90/90/-45/45,EP,UNK,UNK,52,,16,26,57,1,4.09,,,,,,41.35,-82.7,0.24,-0.48,-2,3,148.235294117647,-274,17.5,,0.850588235294118,-1.58555555555556,129491,5.11223958474032
SNL/MSU/DOE,MD-QQ1-EP2-S[(±45)/(90)2]S,45/-45/90/90/90/90/-45/45,EP,UNK,UNK,52,,16,26,57,1,4.09,,,,,,34.5,-69,0.2,-0.4,-2,5,148.235294117647,-274,17.5,,0.850588235294118,-1.58555555555556,710789,5.85174069814808
SNL/MSU/DOE,MD-QQ1-EP2-S[(±45)/(90)2]S,45/-45/90/90/90/90/-45/45,EP,UNK,UNK,52,,16,26,57,1,4.09,,,,,,48.25,-96.5,0.28,-0.56,-2,1,148.235294117647,-274,17.5,,0.850588235294118,-1.58555555555556,15031,4.17698787480081
SNL/MSU/DOE,MD-QQ1-EP2-S[(±45)/(90)2]S,45/-45/90/90/90/90/-45/45,EP,UNK,UNK,52,,16,26,57,1,4.09,,,,,,48.25,-96.5,0.28,-0.56,-2,2,148.235294117647,-274,17.5,,0.850588235294118,-1.58555555555556,14062,4.14804709359934
SNL/MSU/DOE,MD-QQ1-EP2-S[(±45)/(90)2]S,45/-45/90/90/90/90/-45/45,EP,UNK,UNK,52,,16,26,57,1,4.09,,,,,,48.25,-96.5,0.28,-0.56,-2,1,148.235294117647,-274,17.5,,0.850588235294118,-1.58555555555556,28509,4.45498198398436
SNL/MSU/DOE,MD-QQ1-EP2-S[(±45)/(90)2]S,45/-45/90/90/90/90/-45/45,EP,UNK,UNK,52,,16,26,57,1,4.09,,,,,,34.5,-69,0.2,-0.4,-2,4,148.235294117647,-274,17.5,,0.850588235294118,-1.58555555555556,479006,5.68034095339488
SNL/MSU/DOE,MD-QQ1-EP2-S[(±45)/(90)2]S,45/-45/90/90/90/90/-45/45,EP,UNK,UNK,52,,16,26,57,1,4.09,,,,,,69,-138,0.4,-0.8,-2,1,148.235294117647,-274,17.5,,0.850588235294118,-1.58555555555556,1050,3.02118929906994
SNL/MSU/DOE,MD-QQ1-EP2-S[(±45)/(90)2]S,45/-45/90/90/90/90/-45/45,EP,UNK,UNK,52,,16,26,57,1,4.09,,,,,,69,-138,0.4,-0.8,-2,1,148.235294117647,-274,17.5,,0.850588235294118,-1.58555555555556,1496,3.17493159352844
SNL/MSU/DOE,MD-QQ1-EP2-S[(±45)/(90)2]S,45/-45/90/90/90/90/-45/45,EP,UNK,UNK,52,,16,26,57,1,4.09,,,,,,69,-138,0.4,-0.8,-2,1,148.235294117647,-274,17.5,,0.850588235294118,-1.58555555555556,986,2.99387691494121
SNL/MSU/DOE,MD-QQ1-EP2-S[(±45)/(90)2]S,45/-45/90/90/90/90/-45/45,EP,UNK,UNK,52,,16,26,57,1,4.09,,,,,,86,-172,0.5,-1,-2,1,148.235294117647,-274,17.5,,0.850588235294118,-1.58555555555556,187,2.2718416065365
SNL/MSU/DOE,MD-QQ1-EP2-S[(±45)/(90)2]S,45/-45/90/90/90/90/-45/45,EP,UNK,UNK,52,,16,26,57,1,4.09,,,,,,86,-172,0.5,-1,-2,1,148.235294117647,-274,17.5,,0.850588235294118,-1.58555555555556,90,1.95424250943933
SNL/MSU/DOE,MD-QQ1-EP2-S[(±45)/(90)2]S,45/-45/90/90/90/90/-45/45,EP,UNK,UNK,52,,16,26,57,1,4.09,,,,,,86,-172,0.5,-1,-2,1,148.235294117647,-274,17.5,,0.850588235294118,-1.58555555555556,137,2.13672056715641
SNL/MSU/DOE,MD-QQ1-EP2-S[(±45)/(90)2]S,45/-45/90/90/90/90/-45/45,EP,UNK,UNK,52,,16,26,57,1,4.09,,,,,,27.6,-55.2,0.16,-0.32,-2,5,148.235294117647,-274,17.5,,0.850588235294118,-1.58555555555556,4700080,6.67210525011931
SNL/MSU/DOE,MD-QQ1-EP2-S[(±45)/(90)2]S,45/-45/90/90/90/90/-45/45,EP,UNK,UNK,52,,16,26,57,1,4.09,,,,,,27.6,-55.2,0.16,-0.32,-2,5,148.235294117647,-274,17.5,,0.850588235294118,-1.58555555555556,6518369,6.81413894191124
SNL/MSU/DOE,MD-QQ1-EP2-S[(±45)/(90)2]S,45/-45/90/90/90/90/-45/45,EP,UNK,UNK,52,,16,26,57,1,4.09,,,,,,95,-190,0.55,-1.1,-2,1,148.235294117647,-274,17.5,,0.850588235294118,-1.58555555555556,59,1.77085201164214
SNL/MSU/DOE,MD-QQ1-EP2-S[(±45)/(90)2]S,45/-45/90/90/90/90/-45/45,EP,UNK,UNK,52,,16,26,57,1,4.09,,,,,,95,-190,0.55,-1.1,-2,1,148.235294117647,-274,17.5,,0.850588235294118,-1.58555555555556,41,1.61278385671974
SNL/MSU/DOE,MD-QQ1-EP2-S[(±45)/(90)2]S,45/-45/90/90/90/90/-45/45,EP,UNK,UNK,52,,16,26,57,1,4.09,,,,,,95,-190,0.55,-1.1,-2,1,148.235294117647,-274,17.5,,0.850588235294118,-1.58555555555556,36,1.55630250076729
SNL/MSU/DOE,MD-QQ1-EP2-S[(±45)/(90)2]S,45/-45/90/90/90/90/-45/45,EP,UNK,UNK,52,,16,26,57,1,4.09,,,,,,51.7,25.85,0.3,0.15,0.5,7,148.235294117647,-274,17.5,,0.850588235294118,-1.58555555555556,4057993,6.60831129354405
SNL/MSU/DOE,MD-QQ1-EP2-S[(±45)/(90)2]S,45/-45/90/90/90/90/-45/45,EP,UNK,UNK,52,,16,26,57,1,4.09,,,,,,51.7,25.85,0.3,0.15,0.5,7,148.235294117647,-274,17.5,,0.850588235294118,-1.58555555555556,2034287,6.30841222377037
SNL/MSU/DOE,MD-QQ1-EP2-S[(±45)/(90)2]S,45/-45/90/90/90/90/-45/45,EP,UNK,UNK,52,,16,26,57,1,4.09,,,,,,51.7,25.85,0.3,0.15,0.5,7,148.235294117647,-274,17.5,,0.850588235294118,-1.58555555555556,5014836,6.70025673487196
SNL/MSU/DOE,MD-QQ1-EP2-S[(±45)/(90)2]S,45/-45/90/90/90/90/-45/45,EP,UNK,UNK,52,,16,26,57,1,4.09,,,,,,62.1,31.05,0.36,0.18,0.5,4,148.235294117647,-274,17.5,,0.850588235294118,-1.58555555555556,329588,5.51797139104493
SNL/MSU/DOE,MD-QQ1-EP2-S[(±45)/(90)2]S,45/-45/90/90/90/90/-45/45,EP,UNK,UNK,52,,16,26,57,1,4.09,,,,,,62.1,31.05,0.36,0.18,0.5,4,148.235294117647,-274,17.5,,0.850588235294118,-1.58555555555556,457698,5.66057901469765
SNL/MSU/DOE,MD-QQ1-EP2-S[(±45)/(90)2]S,45/-45/90/90/90/90/-45/45,EP,UNK,UNK,52,,16,26,57,1,4.09,,,,,,62.1,31.05,0.36,0.18,0.5,4,148.235294117647,-274,17.5,,0.850588235294118,-1.58555555555556,279068,5.44571003992761
SNL/MSU/DOE,MD-QQ1-EP2-S[(±45)/(90)2]S,45/-45/90/90/90/90/-45/45,EP,UNK,UNK,52,,16,26,57,1,4.09,,,,,,82.7,41.35,0.48,0.24,0.5,2,148.235294117647,-274,17.5,,0.850588235294118,-1.58555555555556,16189,4.20922002306499
SNL/MSU/DOE,MD-QQ1-EP2-S[(±45)/(90)2]S,45/-45/90/90/90/90/-45/45,EP,UNK,UNK,52,,16,26,57,1,4.09,,,,,,82.7,41.35,0.48,0.24,0.5,2,148.235294117647,-274,17.5,,0.850588235294118,-1.58555555555556,10671,4.02820511990544
SNL/MSU/DOE,MD-QQ1-EP2-S[(±45)/(90)2]S,45/-45/90/90/90/90/-45/45,EP,UNK,UNK,52,,16,26,57,1,4.09,,,,,,82.7,41.35,0.48,0.24,0.5,2,148.235294117647,-274,17.5,,0.850588235294118,-1.58555555555556,14236,4.15338797933181
SNL/MSU/DOE,MD-QQ1-EP2-S[(±45)/(90)2]S,45/-45/90/90/90/90/-45/45,EP,UNK,UNK,52,,16,26,57,1,4.09,,,,,,110,55,0.64,0.32,0.5,1,148.235294117647,-274,17.5,,0.850588235294118,-1.58555555555556,98,1.9912260756925
SNL/MSU/DOE,MD-QQ1-EP2-S[(±45)/(90)2]S,45/-45/90/90/90/90/-45/45,EP,UNK,UNK,52,,16,26,57,1,4.09,,,,,,110,55,0.64,0.32,0.5,1,148.235294117647,-274,17.5,,0.850588235294118,-1.58555555555556,131,2.11727129565576
SNL/MSU/DOE,MD-QQ1-EP2-S[(±45)/(90)2]S,45/-45/90/90/90/90/-45/45,EP,UNK,UNK,52,,16,26,57,1,4.09,,,,,,110,55,0.64,0.32,0.5,1,148.235294117647,-274,17.5,,0.850588235294118,-1.58555555555556,100,2
SNL/MSU/DOE,MD-QQ1-EP2-S[(±45)/(90)2]S,45/-45/90/90/90/90/-45/45,EP,UNK,UNK,52,,16,26,57,1,4.09,,,,,,96.5,48.25,0.56,0.28,0.5,2,148.235294117647,-274,17.5,,0.850588235294118,-1.58555555555556,2747,3.43885865942056
SNL/MSU/DOE,MD-QQ1-EP2-S[(±45)/(90)2]S,45/-45/90/90/90/90/-45/45,EP,UNK,UNK,52,,16,26,57,1,4.09,,,,,,96.5,48.25,0.56,0.28,0.5,2,148.235294117647,-274,17.5,,0.850588235294118,-1.58555555555556,261,2.41664050733828
SNL/MSU/DOE,MD-QQ1-EP2-S[(±45)/(90)2]S,45/-45/90/90/90/90/-45/45,EP,UNK,UNK,52,,16,26,57,1,4.09,,,,,,96.5,48.25,0.56,0.28,0.5,2,148.235294117647,-274,17.5,,0.850588235294118,-1.58555555555556,723,2.85913829729453
SNL/MSU/DOE,MD-QQ1-EP2-S[(±45)/(90)2]S,45/-45/90/90/90/90/-45/45,EP,UNK,UNK,52,,16,26,57,1,4.09,,,,,,124,62,0.72,0.36,0.5,1,148.235294117647,-274,17.5,,0.850588235294118,-1.58555555555556,9,0.954242509439325
SNL/MSU/DOE,MD-QQ1-EP2-S[(±45)/(90)2]S,45/-45/90/90/90/90/-45/45,EP,UNK,UNK,52,,16,26,57,1,4.09,,,,,,124,62,0.72,0.36,0.5,1,148.235294117647,-274,17.5,,0.850588235294118,-1.58555555555556,81,1.90848501887865
SNL/MSU/DOE,MD-QQ1-EP2-S[(±45)/(90)2]S,45/-45/90/90/90/90/-45/45,EP,UNK,UNK,52,,16,26,57,1,4.09,,,,,,124,62,0.72,0.36,0.5,1,148.235294117647,-274,17.5,,0.850588235294118,-1.58555555555556,14,1.14612803567824
SNL/MSU/DOE,MD-QQ1-EP2-S[(±45)/(90)2]S,45/-45/90/90/90/90/-45/45,EP,UNK,UNK,52,,16,26,57,1,4.09,,,,,,62.1,43.47,0.36,0.252,0.7,7,148.235294117647,-274,17.5,,0.850588235294118,-1.58555555555556,4491416,6.65238328176889
SNL/MSU/DOE,MD-QQ1-EP2-S[(±45)/(90)2]S,45/-45/90/90/90/90/-45/45,EP,UNK,UNK,52,,16,26,57,1,4.09,,,,,,96.5,67.55,0.56,0.392,0.7,3,148.235294117647,-274,17.5,,0.850588235294118,-1.58555555555556,39312,4.59452513913601
SNL/MSU/DOE,MD-QQ1-EP2-S[(±45)/(90)2]S,45/-45/90/90/90/90/-45/45,EP,UNK,UNK,52,,16,26,57,1,4.09,,,,,,96.5,67.55,0.56,0.392,0.7,3,148.235294117647,-274,17.5,,0.850588235294118,-1.58555555555556,4981,3.69731654173238
SNL/MSU/DOE,MD-QQ1-EP2-S[(±45)/(90)2]S,45/-45/90/90/90/90/-45/45,EP,UNK,UNK,52,,16,26,57,1,4.09,,,,,,96.5,67.55,0.56,0.392,0.7,2,148.235294117647,-274,17.5,,0.850588235294118,-1.58555555555556,9218,3.9646367037885
SNL/MSU/DOE,MD-QQ1-EP2-S[(±45)/(90)2]S,45/-45/90/90/90/90/-45/45,EP,UNK,UNK,52,,16,26,57,1,4.09,,,,,,82.7,57.89,0.48,0.336,0.7,4,148.235294117647,-274,17.5,,0.850588235294118,-1.58555555555556,59934,4.77767326351255
SNL/MSU/DOE,MD-QQ1-EP2-S[(±45)/(90)2]S,45/-45/90/90/90/90/-45/45,EP,UNK,UNK,52,,16,26,57,1,4.09,,,,,,82.7,57.89,0.48,0.336,0.7,4,148.235294117647,-274,17.5,,0.850588235294118,-1.58555555555556,40671,4.60928485077053
SNL/MSU/DOE,MD-QQ1-EP2-S[(±45)/(90)2]S,45/-45/90/90/90/90/-45/45,EP,UNK,UNK,52,,16,26,57,1,4.09,,,,,,82.7,57.89,0.48,0.336,0.7,4,148.235294117647,-274,17.5,,0.850588235294118,-1.58555555555556,100171,5.00074200932674
SNL/MSU/DOE,MD-QQ1-EP2-S[(±45)/(90)2]S,45/-45/90/90/90/90/-45/45,EP,UNK,UNK,52,,16,26,57,1,4.09,,,,,,69,48.3,0.4,0.28,0.7,5,148.235294117647,-274,17.5,,0.850588235294118,-1.58555555555556,7272919,6.86170875077109
SNL/MSU/DOE,MD-QQ1-EP2-S[(±45)/(90)2]S,45/-45/90/90/90/90/-45/45,EP,UNK,UNK,52,,16,26,57,1,4.09,,,,,,75.8,53.06,0.44,0.308,0.7,4,148.235294117647,-274,17.5,,0.850588235294118,-1.58555555555556,113255,5.05405738441092
SNL/MSU/DOE,MD-QQ1-EP2-S[(±45)/(90)2]S,45/-45/90/90/90/90/-45/45,EP,UNK,UNK,52,,16,26,57,1,4.09,,,,,,75.8,53.06,0.44,0.308,0.7,4,148.235294117647,-274,17.5,,0.850588235294118,-1.58555555555556,138624,5.14183842627319
SNL/MSU/DOE,MD-QQ1-EP2-S[(±45)/(90)2]S,45/-45/90/90/90/90/-45/45,EP,UNK,UNK,52,,16,26,57,1,4.09,,,,,,75.8,53.06,0.44,0.308,0.7,4,148.235294117647,-274,17.5,,0.850588235294118,-1.58555555555556,260891,5.41645909743002
SNL/MSU/DOE,MD-QQ1-EP2-S[(±45)/(90)2]S,45/-45/90/90/90/90/-45/45,EP,UNK,UNK,52,,16,26,57,1,4.09,,,,,,110,77,0.64,0.448,0.7,1,148.235294117647,-274,17.5,,0.850588235294118,-1.58555555555556,149,2.17318626841227
SNL/MSU/DOE,MD-QQ1-EP2-S[(±45)/(90)2]S,45/-45/90/90/90/90/-45/45,EP,UNK,UNK,52,,16,26,57,1,4.09,,,,,,110,77,0.64,0.448,0.7,1,148.235294117647,-274,17.5,,0.850588235294118,-1.58555555555556,329,2.51719589794997
SNL/MSU/DOE,MD-QQ1-EP2-S[(±45)/(90)2]S,45/-45/90/90/90/90/-45/45,EP,UNK,UNK,52,,16,26,57,1,4.09,,,,,,110,77,0.64,0.448,0.7,1,148.235294117647,-274,17.5,,0.850588235294118,-1.58555555555556,784,2.89431606268444
SNL/MSU/DOE,MD-QQ1-EP2-S[(±45)/(90)2]S,45/-45/90/90/90/90/-45/45,EP,UNK,UNK,52,,16,26,57,1,4.09,,,,,,69,48.3,0.4,0.28,0.7,5,148.235294117647,-274,17.5,,0.850588235294118,-1.58555555555556,1455858,6.16311901726831
SNL/MSU/DOE,MD-QQ1-EP2-S[(±45)/(90)2]S,45/-45/90/90/90/90/-45/45,EP,UNK,UNK,52,,16,26,57,1,4.09,,,,,,69,48.3,0.4,0.28,0.7,5,148.235294117647,-274,17.5,,0.850588235294118,-1.58555555555556,2028820,6.30724351747472
SNL/MSU/DOE,MD-QQ1-EP2-S[(±45)/(90)2]S,45/-45/90/90/90/90/-45/45,EP,UNK,UNK,52,,16,26,57,1,4.09,,,,,,124,86.8,0.72,0.504,0.7,1,148.235294117647,-274,17.5,,0.850588235294118,-1.58555555555556,12,1.07918124604763
SNL/MSU/DOE,MD-QQ1-EP2-S[(±45)/(90)2]S,45/-45/90/90/90/90/-45/45,EP,UNK,UNK,52,,16,26,57,1,4.09,,,,,,124,86.8,0.72,0.504,0.7,1,148.235294117647,-274,17.5,,0.850588235294118,-1.58555555555556,6,0.778151250383644
SNL/MSU/DOE,MD-QQ1-EP2-S[(±45)/(90)2]S,45/-45/90/90/90/90/-45/45,EP,UNK,UNK,52,,16,26,57,1,4.09,,,,,,124,86.8,0.72,0.504,0.7,1,148.235294117647,-274,17.5,,0.850588235294118,-1.58555555555556,3,0.477121254719662
SNL/MSU/DOE,Triax-AA-UP2[(±45/0)3/(0/±45)2],45/-45/0/45/-45/0/45/-45/0/0/45/-45/0/45/-45,PE,UNK,UNK,31,,48,52,0,0,4.37,,25,,,,241,24.1,1.53,0.153,0.1,5,509.76404494382,-312.881720430108,21.7569444444444,18.9916666666667,2.41616438356164,-1.55,1741,3.24079877111733
SNL/MSU/DOE,Triax-AA-UP2[(±45/0)3/(0/±45)2],45/-45/0/45/-45/0/45/-45/0/0/45/-45/0/45/-45,PE,UNK,UNK,31,,48,52,0,0,4.37,,25,,,,241,24.1,1.61,0.161,0.1,5,509.76404494382,-312.881720430108,21.7569444444444,18.9916666666667,2.41616438356164,-1.55,1459,3.16405529189345
SNL/MSU/DOE,Triax-AA-UP2[(±45/0)3/(0/±45)2],45/-45/0/45/-45/0/45/-45/0/0/45/-45/0/45/-45,PE,UNK,UNK,31,,48,52,0,0,4.37,,25,,,,172,17.2,1.08,0.108,0.1,10,509.76404494382,-312.881720430108,21.7569444444444,18.9916666666667,2.41616438356164,-1.55,11293,4.05280932814056
SNL/MSU/DOE,Triax-AA-UP2[(±45/0)3/(0/±45)2],45/-45/0/45/-45/0/45/-45/0/0/45/-45/0/45/-45,PE,UNK,UNK,31,,48,52,0,0,4.37,,25,,,,172,17.2,1.12,0.112,0.1,10,509.76404494382,-312.881720430108,21.7569444444444,18.9916666666667,2.41616438356164,-1.55,14316,4.15582168971797
SNL/MSU/DOE,Triax-AA-UP2[(±45/0)3/(0/±45)2],45/-45/0/45/-45/0/45/-45/0/0/45/-45/0/45/-45,PE,UNK,UNK,31,,48,52,0,0,4.37,,25,,,,103,10.3,0.63,0.063,0.1,20,509.76404494382,-312.881720430108,21.7569444444444,18.9916666666667,2.41616438356164,-1.55,366798,5.56442695897363
SNL/MSU/DOE,Triax-AA-UP2[(±45/0)3/(0/±45)2],45/-45/0/45/-45/0/45/-45/0/0/45/-45/0/45/-45,PE,UNK,UNK,31,,48,52,0,0,4.37,,25,,,,138,13.8,0.82,0.082,0.1,15,509.76404494382,-312.881720430108,21.7569444444444,18.9916666666667,2.41616438356164,-1.55,81207,4.90959346680699
SNL/MSU/DOE,Triax-AA-UP2[(±45/0)3/(0/±45)2],45/-45/0/45/-45/0/45/-45/0/0/45/-45/0/45/-45,PE,UNK,UNK,31,,48,52,0,0,4.37,,25,,,,241,24.1,1.65,0.165,0.1,15,509.76404494382,-312.881720430108,21.7569444444444,18.9916666666667,2.41616438356164,-1.55,1051,3.02160271602824
SNL/MSU/DOE,Triax-AA-UP2[(±45/0)3/(0/±45)2],45/-45/0/45/-45/0/45/-45/0/0/45/-45/0/45/-45,PE,UNK,UNK,31,,48,52,0,0,4.37,,25,,,,103,10.3,0.64,0.064,0.1,20,509.76404494382,-312.881720430108,21.7569444444444,18.9916666666667,2.41616438356164,-1.55,352093,5.54665739089923
SNL/MSU/DOE,Triax-AA-UP2[(±45/0)3/(0/±45)2],45/-45/0/45/-45/0/45/-45/0/0/45/-45/0/45/-45,PE,UNK,UNK,31,,48,52,0,0,4.37,,25,,,,138,13.8,0.9,0.09,0.1,20,509.76404494382,-312.881720430108,21.7569444444444,18.9916666666667,2.41616438356164,-1.55,55485,4.74417559037108
SNL/MSU/DOE,Triax-AA-UP2[(±45/0)3/(0/±45)2],45/-45/0/45/-45/0/45/-45/0/0/45/-45/0/45/-45,PE,UNK,UNK,31,,48,52,0,0,4.37,,25,,,,138,13.8,0.86,0.086,0.1,15,509.76404494382,-312.881720430108,21.7569444444444,18.9916666666667,2.41616438356164,-1.55,65926,4.81905672612096
SNL/MSU/DOE,Triax-AA-UP2[(±45/0)3/(0/±45)2],45/-45/0/45/-45/0/45/-45/0/0/45/-45/0/45/-45,PE,UNK,UNK,31,,48,52,0,0,4.37,,25,,,,-24.1,-241,-0.136,-1.36,10,5,509.76404494382,-312.881720430108,21.7569444444444,18.9916666666667,2.41616438356164,-1.55,8700,3.93951925261862
SNL/MSU/DOE,Triax-AA-UP2[(±45/0)3/(0/±45)2],45/-45/0/45/-45/0/45/-45/0/0/45/-45/0/45/-45,PE,UNK,UNK,31,,48,52,0,0,4.37,,25,,,,-24.1,-241,-0.124,-1.24,10,5,509.76404494382,-312.881720430108,21.7569444444444,18.9916666666667,2.41616438356164,-1.55,9419,3.97400479689742
SNL/MSU/DOE,Triax-AA-UP2[(±45/0)3/(0/±45)2],45/-45/0/45/-45/0/45/-45/0/0/45/-45/0/45/-45,PE,UNK,UNK,31,,48,52,0,0,4.37,,25,,,,-20.7,-207,-0.131,-1.31,10,10,509.76404494382,-312.881720430108,21.7569444444444,18.9916666666667,2.41616438356164,-1.55,64783,4.81146105564202
SNL/MSU/DOE,Triax-AA-UP2[(±45/0)3/(0/±45)2],45/-45/0/45/-45/0/45/-45/0/0/45/-45/0/45/-45,PE,UNK,UNK,31,,48,52,0,0,4.37,,25,,,,-20.7,-207,-0.136,-1.36,10,10,509.76404494382,-312.881720430108,21.7569444444444,18.9916666666667,2.41616438356164,-1.55,75000,4.8750612633917
SNL/MSU/DOE,Triax-AA-UP2[(±45/0)3/(0/±45)2],45/-45/0/45/-45/0/45/-45/0/0/45/-45/0/45/-45,PE,UNK,UNK,31,,48,52,0,0,4.37,,25,,,,-17.2,-172,-0.091,-0.91,10,10,509.76404494382,-312.881720430108,21.7569444444444,18.9916666666667,2.41616438356164,-1.55,3477199,6.54122954605537
SNL/MSU/DOE,Triax-AA-UP2[(±45/0)3/(0/±45)2],45/-45/0/45/-45/0/45/-45/0/0/45/-45/0/45/-45,PE,UNK,UNK,31,,48,52,0,0,4.37,,25,,,,-27.6,-276,-0.16,-1.6,10,3,509.76404494382,-312.881720430108,21.7569444444444,18.9916666666667,2.41616438356164,-1.55,547,2.73798732633343
SNL/MSU/DOE,Triax-AA-UP2[(±45/0)3/(0/±45)2],45/-45/0/45/-45/0/45/-45/0/0/45/-45/0/45/-45,PE,UNK,UNK,31,,48,52,0,0,4.37,,25,,,,-27.6,-276,-0.161,-1.61,10,3,509.76404494382,-312.881720430108,21.7569444444444,18.9916666666667,2.41616438356164,-1.55,462,2.66464197555613
SNL/MSU/DOE,Triax-AA-UP2[(±45/0)3/(0/±45)2],45/-45/0/45/-45/0/45/-45/0/0/45/-45/0/45/-45,PE,UNK,UNK,31,,48,52,0,0,4.37,,25,,,,-24.1,-241,-0.124,-1.24,10,5,509.76404494382,-312.881720430108,21.7569444444444,18.9916666666667,2.41616438356164,-1.55,5973,3.77619251474707
SNL/MSU/DOE,Triax-AA-UP2[(±45/0)3/(0/±45)2],45/-45/0/45/-45/0/45/-45/0/0/45/-45/0/45/-45,PE,UNK,UNK,31,,48,52,0,0,4.37,,25,,,,-19,-190,-0.123,-1.23,10,10,509.76404494382,-312.881720430108,21.7569444444444,18.9916666666667,2.41616438356164,-1.55,167058,5.2228672777752
SNL/MSU/DOE,Triax-AA-UP2[(±45/0)3/(0/±45)2],45/-45/0/45/-45/0/45/-45/0/0/45/-45/0/45/-45,PE,UNK,UNK,31,,48,52,0,0,4.37,,25,,,,-19,-190,-0.11,-1.11,10,5,509.76404494382,-312.881720430108,21.7569444444444,18.9916666666667,2.41616438356164,-1.55,151283,5.17979012814877
SNL/MSU/DOE,Triax-AA-UP2[(±45/0)3/(0/±45)2],45/-45/0/45/-45/0/45/-45/0/0/45/-45/0/45/-45,PE,UNK,UNK,31,,48,52,0,0,4.37,,50,,,,103,10.3,0.4,0.04,0.1,15,509.76404494382,-312.881720430108,21.7569444444444,18.9916666666667,2.41616438356164,-1.55,97692,4.98985900079033
SNL/MSU/DOE,Triax-AA-UP2[(±45/0)3/(0/±45)2],45/-45/0/45/-45/0/45/-45/0/0/45/-45/0/45/-45,PE,UNK,UNK,31,,48,52,0,0,4.37,,50,,,,241,24.1,1.18,0.118,0.1,2,509.76404494382,-312.881720430108,21.7569444444444,18.9916666666667,2.41616438356164,-1.55,328,2.51587384371168
SNL/MSU/DOE,Triax-AA-UP2[(±45/0)3/(0/±45)2],45/-45/0/45/-45/0/45/-45/0/0/45/-45/0/45/-45,PE,UNK,UNK,31,,48,52,0,0,4.37,,50,,,,241,24.1,1.11,0.111,0.1,2,509.76404494382,-312.881720430108,21.7569444444444,18.9916666666667,2.41616438356164,-1.55,270,2.43136376415899
SNL/MSU/DOE,Triax-AA-UP2[(±45/0)3/(0/±45)2],45/-45/0/45/-45/0/45/-45/0/0/45/-45/0/45/-45,PE,UNK,UNK,31,,48,52,0,0,4.37,,50,,,,172,17.2,0.86,0.086,0.1,5,509.76404494382,-312.881720430108,21.7569444444444,18.9916666666667,2.41616438356164,-1.55,5032,3.70174063243721
SNL/MSU/DOE,Triax-AA-UP2[(±45/0)3/(0/±45)2],45/-45/0/45/-45/0/45/-45/0/0/45/-45/0/45/-45,PE,UNK,UNK,31,,48,52,0,0,4.37,,50,,,,172,17.2,0.75,0.075,0.1,5,509.76404494382,-312.881720430108,21.7569444444444,18.9916666666667,2.41616438356164,-1.55,4620,3.66464197555613
SNL/MSU/DOE,Triax-AA-UP2[(±45/0)3/(0/±45)2],45/-45/0/45/-45/0/45/-45/0/0/45/-45/0/45/-45,PE,UNK,UNK,31,,48,52,0,0,4.37,,50,,,,138,13.8,0.64,0.064,0.1,5,509.76404494382,-312.881720430108,21.7569444444444,18.9916666666667,2.41616438356164,-1.55,19409,4.28800316003186
SNL/MSU/DOE,Triax-AA-UP2[(±45/0)3/(0/±45)2],45/-45/0/45/-45/0/45/-45/0/0/45/-45/0/45/-45,PE,UNK,UNK,31,,48,52,0,0,4.37,,50,,,,138,13.8,0.66,0.066,0.1,5,509.76404494382,-312.881720430108,21.7569444444444,18.9916666666667,2.41616438356164,-1.55,24375,4.38694462437058
SNL/MSU/DOE,Triax-AA-UP2[(±45/0)3/(0/±45)2],45/-45/0/45/-45/0/45/-45/0/0/45/-45/0/45/-45,PE,UNK,UNK,31,,48,52,0,0,4.37,,50,,,,103,10.3,0.49,0.049,0.1,15,509.76404494382,-312.881720430108,21.7569444444444,18.9916666666667,2.41616438356164,-1.55,168606,5.22687302533337
SNL/MSU/DOE,Triax-AA-UP2[(±45/0)3/(0/±45)2],45/-45/0/45/-45/0/45/-45/0/0/45/-45/0/45/-45,PE,UNK,UNK,31,,48,52,0,0,4.37,,50,,,,103,10.3,0.48,0.048,0.1,15,509.76404494382,-312.881720430108,21.7569444444444,18.9916666666667,2.41616438356164,-1.55,154275,5.18829555508642
SNL/MSU/DOE,Triax-AA-UP2[(±45/0)3/(0/±45)2],45/-45/0/45/-45/0/45/-45/0/0/45/-45/0/45/-45,PE,UNK,UNK,31,,48,52,0,0,4.37,,50,,,,241,24.1,1.36,0.136,0.1,2,509.76404494382,-312.881720430108,21.7569444444444,18.9916666666667,2.41616438356164,-1.55,392,2.59328606702046
SNL/MSU/DOE,Triax-AA-UP2[(±45/0)3/(0/±45)2],45/-45/0/45/-45/0/45/-45/0/0/45/-45/0/45/-45,PE,UNK,UNK,31,,48,52,0,0,4.37,,50,,,,172,17.2,0.91,0.091,0.1,5,509.76404494382,-312.881720430108,21.7569444444444,18.9916666666667,2.41616438356164,-1.55,2163,3.33505651943909
SNL/MSU/DOE,Triax-AA-UP2[(±45/0)3/(0/±45)2],45/-45/0/45/-45/0/45/-45/0/0/45/-45/0/45/-45,PE,UNK,UNK,31,,48,52,0,0,4.37,,50,,,,103,10.3,0.41,0.041,0.1,15,509.76404494382,-312.881720430108,21.7569444444444,18.9916666666667,2.41616438356164,-1.55,100806,5.00348638220218
SNL/MSU/DOE,Triax-AA-UP2[(±45/0)3/(0/±45)2],45/-45/0/45/-45/0/45/-45/0/0/45/-45/0/45/-45,PE,UNK,UNK,31,,48,52,0,0,4.37,,50,,,,172,17.2,0.86,0.086,0.1,2,509.76404494382,-312.881720430108,21.7569444444444,18.9916666666667,2.41616438356164,-1.55,2030,3.30749603791321
SNL/MSU/DOE,Triax-AA-UP2[(±45/0)3/(0/±45)2],45/-45/0/45/-45/0/45/-45/0/0/45/-45/0/45/-45,PE,UNK,UNK,31,,48,52,0,0,4.37,,50,,,,241,24.1,1.14,0.114,0.1,2,509.76404494382,-312.881720430108,21.7569444444444,18.9916666666667,2.41616438356164,-1.55,280,2.44715803134222
SNL/MSU/DOE,Triax-AA-UP2[(±45/0)3/(0/±45)2],45/-45/0/45/-45/0/45/-45/0/0/45/-45/0/45/-45,PE,UNK,UNK,31,,48,52,0,0,4.37,,50,,,,86,8.6,0.46,0.046,0.1,20,509.76404494382,-312.881720430108,21.7569444444444,18.9916666666667,2.41616438356164,-1.55,355500,5.55083960506579
SNL/MSU/DOE,Triax-AA-UP2[(±45/0)3/(0/±45)2],45/-45/0/45/-45/0/45/-45/0/0/45/-45/0/45/-45,PE,UNK,UNK,31,,48,52,0,0,4.37,,50,,,,86,8.6,0.37,0.037,0.1,20,509.76404494382,-312.881720430108,21.7569444444444,18.9916666666667,2.41616438356164,-1.55,395450,5.59709157987713
SNL/MSU/DOE,Triax-AA-UP2[(±45/0)3/(0/±45)2],45/-45/0/45/-45/0/45/-45/0/0/45/-45/0/45/-45,PE,UNK,UNK,31,,48,52,0,0,4.37,,50,,,,-20.7,-207,-0.098,-0.98,10,2,509.76404494382,-312.881720430108,21.7569444444444,18.9916666666667,2.41616438356164,-1.55,483,2.68394713075151
SNL/MSU/DOE,Triax-AA-UP2[(±45/0)3/(0/±45)2],45/-45/0/45/-45/0/45/-45/0/0/45/-45/0/45/-45,PE,UNK,UNK,31,,48,52,0,0,4.37,,50,,,,-13.8,-138,-0.052,-0.52,10,5,509.76404494382,-312.881720430108,21.7569444444444,18.9916666666667,2.41616438356164,-1.55,39859,4.60052639873151
SNL/MSU/DOE,Triax-AA-UP2[(±45/0)3/(0/±45)2],45/-45/0/45/-45/0/45/-45/0/0/45/-45/0/45/-45,PE,UNK,UNK,31,,48,52,0,0,4.37,,25,,,,103,10.3,0.57,0.057,0.1,20,509.76404494382,-312.881720430108,21.7569444444444,18.9916666666667,2.41616438356164,-1.55,289500,5.46164856806346
SNL/MSU/DOE,Triax-AA-UP2[(±45/0)3/(0/±45)2],45/-45/0/45/-45/0/45/-45/0/0/45/-45/0/45/-45,PE,UNK,UNK,31,,48,52,0,0,4.37,,25,,,,103,10.3,0.62,0.062,0.1,25,509.76404494382,-312.881720430108,21.7569444444444,18.9916666666667,2.41616438356164,-1.55,252137,5.40163658116535
SNL/MSU/DOE,Triax-AA-UP2[(±45/0)3/(0/±45)2],45/-45/0/45/-45/0/45/-45/0/0/45/-45/0/45/-45,PE,UNK,UNK,31,,48,52,0,0,4.37,,50,,,,86,8.6,0.44,0.044,0.1,20,509.76404494382,-312.881720430108,21.7569444444444,18.9916666666667,2.41616438356164,-1.55,152641,5.18367120257136
SNL/MSU/DOE,Triax-AA-UP2[(±45/0)3/(0/±45)2],45/-45/0/45/-45/0/45/-45/0/0/45/-45/0/45/-45,PE,UNK,UNK,31,,48,52,0,0,4.37,,50,,,,138,13.8,0.68,0.068,0.1,5,509.76404494382,-312.881720430108,21.7569444444444,18.9916666666667,2.41616438356164,-1.55,7527,3.87662191603427
SNL/MSU/DOE,Triax-AA-UP2[(±45/0)3/(0/±45)2],45/-45/0/45/-45/0/45/-45/0/0/45/-45/0/45/-45,PE,UNK,UNK,31,,48,52,0,0,4.37,,50,,,,138,13.8,0.66,0.066,0.1,5,509.76404494382,-312.881720430108,21.7569444444444,18.9916666666667,2.41616438356164,-1.55,7294,3.86296575897776
SNL/MSU/DOE,Triax-AA-UP2[(±45/0)3/(0/±45)2],45/-45/0/45/-45/0/45/-45/0/0/45/-45/0/45/-45,PE,UNK,UNK,31,,48,52,0,0,4.37,,50,,,,-20.7,-207,-0.07,-0.7,10,2,509.76404494382,-312.881720430108,21.7569444444444,18.9916666666667,2.41616438356164,-1.55,508,2.70586371228392
SNL/MSU/DOE,Triax-AA-UP2[(±45/0)3/(0/±45)2],45/-45/0/45/-45/0/45/-45/0/0/45/-45/0/45/-45,PE,UNK,UNK,31,,48,52,0,0,4.37,,50,,,,-13.8,-138,-0.045,-0.45,10,5,509.76404494382,-312.881720430108,21.7569444444444,18.9916666666667,2.41616438356164,-1.55,45064,4.65382973822729
SNL/MSU/DOE,Triax-AA-UP2[(±45/0)3/(0/±45)2],45/-45/0/45/-45/0/45/-45/0/0/45/-45/0/45/-45,PE,UNK,UNK,31,,48,52,0,0,4.37,,25,,,,86,8.6,0.46,0.046,0.1,10,509.76404494382,-312.881720430108,21.7569444444444,18.9916666666667,2.41616438356164,-1.55,1097890,6.04055882937988
SNL/MSU/DOE,Triax-AA-UP2[(±45/0)3/(0/±45)2],45/-45/0/45/-45/0/45/-45/0/0/45/-45/0/45/-45,PE,UNK,UNK,31,,48,52,0,0,4.37,,25,,,,86,8.6,0.54,0.054,0.1,15,509.76404494382,-312.881720430108,21.7569444444444,18.9916666666667,2.41616438356164,-1.55,1110190,6.04539731112016
SNL/MSU/DOE,Triax-AA-UP2[(±45/0)3/(0/±45)2],45/-45/0/45/-45/0/45/-45/0/0/45/-45/0/45/-45,PE,UNK,UNK,31,,48,52,0,0,4.37,,25,,,,-20.7,-207,-0.108,-1.08,10,10,509.76404494382,-312.881720430108,21.7569444444444,18.9916666666667,2.41616438356164,-1.55,59130,4.77180787899911
SNL/MSU/DOE,Triax-AA-UP2[(±45/0)3/(0/±45)2],45/-45/0/45/-45/0/45/-45/0/0/45/-45/0/45/-45,PE,UNK,UNK,31,,48,52,0,0,4.37,,50,,,,-20.7,-207,-0.069,-0.69,10,2,509.76404494382,-312.881720430108,21.7569444444444,18.9916666666667,2.41616438356164,-1.55,446,2.64933485871214
SNL/MSU/DOE,Triax-AA-UP2[(±45/0)3/(0/±45)2],45/-45/0/45/-45/0/45/-45/0/0/45/-45/0/45/-45,PE,UNK,UNK,31,,48,52,0,0,4.37,,50,,,,-13.8,-138,-0.048,-0.48,10,5,509.76404494382,-312.881720430108,21.7569444444444,18.9916666666667,2.41616438356164,-1.55,45833,4.66117828492981
SNL/MSU/DOE,Triax-AA-UP2[(±45/0)3/(0/±45)2],45/-45/0/45/-45/0/45/-45/0/0/45/-45/0/45/-45,PE,UNK,UNK,31,,48,52,0,0,4.37,,50,,,,-17.2,-172,-0.066,-0.66,10,5,509.76404494382,-312.881720430108,21.7569444444444,18.9916666666667,2.41616438356164,-1.55,8338,3.92106189079028
SNL/MSU/DOE,Triax-AA-UP2[(±45/0)3/(0/±45)2],45/-45/0/45/-45/0/45/-45/0/0/45/-45/0/45/-45,PE,UNK,UNK,31,,48,52,0,0,4.37,,50,,,,-17.2,-172,-0.064,-0.64,10,10,509.76404494382,-312.881720430108,21.7569444444444,18.9916666666667,2.41616438356164,-1.55,5439,3.73551905881517
SNL/MSU/DOE,Triax-AA-UP2[(±45/0)3/(0/±45)2],45/-45/0/45/-45/0/45/-45/0/0/45/-45/0/45/-45,PE,UNK,UNK,31,,48,52,0,0,4.37,,25,,,,-19,-190,-0.105,-1.05,10,10,509.76404494382,-312.881720430108,21.7569444444444,18.9916666666667,2.41616438356164,-1.55,172910,5.23782011079407
SNL/MSU/DOE,Triax-AA-UP2[(±45/0)3/(0/±45)2],45/-45/0/45/-45/0/45/-45/0/0/45/-45/0/45/-45,PE,UNK,UNK,31,,48,52,0,0,4.37,,50,,,,-12.1,-121,-0.046,-0.46,10,10,509.76404494382,-312.881720430108,21.7569444444444,18.9916666666667,2.41616438356164,-1.55,1400699,6.14634481859504
SNL/MSU/DOE,Triax-AA-UP2[(±45/0)3/(0/±45)2],45/-45/0/45/-45/0/45/-45/0/0/45/-45/0/45/-45,PE,UNK,UNK,31,,48,52,0,0,4.37,,25,,,,86,8.6,0.46,0.046,0.1,20,509.76404494382,-312.881720430108,21.7569444444444,18.9916666666667,2.41616438356164,-1.55,1063690,6.0268150763558
SNL/MSU/DOE,Triax-AA-UP2[(±45/0)3/(0/±45)2],45/-45/0/45/-45/0/45/-45/0/0/45/-45/0/45/-45,PE,UNK,UNK,31,,48,52,0,0,4.37,,25,,,,-19,-190,-0.111,-1.11,10,25,509.76404494382,-312.881720430108,21.7569444444444,18.9916666666667,2.41616438356164,-1.55,240000,5.38021124171161
SNL/MSU/DOE,Triax-AA-UP2[(±45/0)3/(0/±45)2],45/-45/0/45/-45/0/45/-45/0/0/45/-45/0/45/-45,PE,UNK,UNK,31,,48,52,0,0,4.37,,50,,,,-12.1,-121,-0.048,-0.48,10,15,509.76404494382,-312.881720430108,21.7569444444444,18.9916666666667,2.41616438356164,-1.55,820290,5.91396741718148
SNL/MSU/DOE,Triax-AA-UP2[(±45/0)3/(0/±45)2],45/-45/0/45/-45/0/45/-45/0/0/45/-45/0/45/-45,PE,UNK,UNK,31,,48,52,0,0,4.37,,25,,,,172,17.2,1.04,0.104,0.1,10,509.76404494382,-312.881720430108,21.7569444444444,18.9916666666667,2.41616438356164,-1.55,17149,4.23423880034707
SNL/MSU/DOE,Triax-AA-UP2[(±45/0)3/(0/±45)2],45/-45/0/45/-45/0/45/-45/0/0/45/-45/0/45/-45,PE,UNK,UNK,31,,48,52,0,0,4.37,,50,,,,241,24.1,1.43,0.143,0.1,2,509.76404494382,-312.881720430108,21.7569444444444,18.9916666666667,2.41616438356164,-1.55,187,2.2718416065365
SNL/MSU/DOE,Triax-AA-UP2[(±45/0)3/(0/±45)2],45/-45/0/45/-45/0/45/-45/0/0/45/-45/0/45/-45,PE,UNK,UNK,31,,48,52,0,0,4.37,,50,,,,103,10.3,0.62,0.062,0.1,15,509.76404494382,-312.881720430108,21.7569444444444,18.9916666666667,2.41616438356164,-1.55,61628,4.78977807389557
SNL/MSU/DOE,Triax-AA-UP2[(±45/0)3/(0/±45)2],45/-45/0/45/-45/0/45/-45/0/0/45/-45/0/45/-45,PE,UNK,UNK,31,,48,52,0,0,4.37,,50,,,,172,17.2,0.72,0.072,0.1,10,509.76404494382,-312.881720430108,21.7569444444444,18.9916666666667,2.41616438356164,-1.55,2757,3.44043676610577
SNL/MSU/DOE,Triax-AA-UP2[(±45/0)3/(0/±45)2],45/-45/0/45/-45/0/45/-45/0/0/45/-45/0/45/-45,PE,UNK,UNK,31,,48,52,0,0,4.37,,50,,,,172,17.2,0.76,0.076,0.1,5,509.76404494382,-312.881720430108,21.7569444444444,18.9916666666667,2.41616438356164,-1.55,2700,3.43136376415899
SNL/MSU/DOE,Triax-AA-UP2[(±45/0)3/(0/±45)2],45/-45/0/45/-45/0/45/-45/0/0/45/-45/0/45/-45,PE,UNK,UNK,31,,48,52,0,0,4.37,,50,,,,138,13.8,0.63,0.063,0.1,5,509.76404494382,-312.881720430108,21.7569444444444,18.9916666666667,2.41616438356164,-1.55,9650,3.98452731334379
SNL/MSU/DOE,Triax-AA-UP2[(±45/0)3/(0/±45)2],45/-45/0/45/-45/0/45/-45/0/0/45/-45/0/45/-45,PE,UNK,UNK,31,,48,52,0,0,4.37,,50,,,,86,8.6,0.45,0.045,0.1,15,509.76404494382,-312.881720430108,21.7569444444444,18.9916666666667,2.41616438356164,-1.55,276248,5.44129914246834
SNL/MSU/DOE,Triax-AA-UP2[(±45/0)3/(0/±45)2],45/-45/0/45/-45/0/45/-45/0/0/45/-45/0/45/-45,PE,UNK,UNK,31,,48,52,0,0,4.37,,50,,,,241,24.1,1.15,0.115,0.1,2,509.76404494382,-312.881720430108,21.7569444444444,18.9916666666667,2.41616438356164,-1.55,237,2.3747483460101
SNL/MSU/DOE,Triax-AA-UP2[(±45/0)3/(0/±45)2],45/-45/0/45/-45/0/45/-45/0/0/45/-45/0/45/-45,PE,UNK,UNK,31,,48,52,0,0,4.37,,25,,,,-27.6,-276,-0.156,-1.56,10,1,509.76404494382,-312.881720430108,21.7569444444444,18.9916666666667,2.41616438356164,-1.55,380,2.57978359661681
SNL/MSU/DOE,Triax-AA-UP2[(±45/0)3/(0/±45)2],45/-45/0/45/-45/0/45/-45/0/0/45/-45/0/45/-45,PE,UNK,UNK,31,,48,52,0,0,4.37,,25,,,,-24.1,-241,-0.129,-1.29,10,5,509.76404494382,-312.881720430108,21.7569444444444,18.9916666666667,2.41616438356164,-1.55,11145,4.04708007281626
SNL/MSU/DOE,Triax-AA-UP2[(±45/0)3/(0/±45)2],45/-45/0/45/-45/0/45/-45/0/0/45/-45/0/45/-45,PE,UNK,UNK,31,,48,52,0,0,4.37,,50,,,,-17.2,-172,-0.064,-0.64,10,5,509.76404494382,-312.881720430108,21.7569444444444,18.9916666666667,2.41616438356164,-1.55,7345,3.86599180012628
SNL/MSU/DOE,Triax-AA-UP2[(±45/0)3/(0/±45)2],45/-45/0/45/-45/0/45/-45/0/0/45/-45/0/45/-45,PE,UNK,UNK,31,,48,52,0,0,4.37,,25,,,,207,-207,1.38,-1.38,-1,1,509.76404494382,-312.881720430108,21.7569444444444,18.9916666666667,2.41616438356164,-1.55,195,2.29003461136252
SNL/MSU/DOE,Triax-AA-UP2[(±45/0)3/(0/±45)2],45/-45/0/45/-45/0/45/-45/0/0/45/-45/0/45/-45,PE,UNK,UNK,31,,48,52,0,0,4.37,,25,,,,207,-207,1.22,-1.22,-1,1,509.76404494382,-312.881720430108,21.7569444444444,18.9916666666667,2.41616438356164,-1.55,191,2.28103336724773
SNL/MSU/DOE,Triax-AA-UP2[(±45/0)3/(0/±45)2],45/-45/0/45/-45/0/45/-45/0/0/45/-45/0/45/-45,PE,UNK,UNK,31,,48,52,0,0,4.37,,25,,,,190,-190,1.27,-1.27,-1,2,509.76404494382,-312.881720430108,21.7569444444444,18.9916666666667,2.41616438356164,-1.55,296,2.47129171105894
SNL/MSU/DOE,Triax-AA-UP2[(±45/0)3/(0/±45)2],45/-45/0/45/-45/0/45/-45/0/0/45/-45/0/45/-45,PE,UNK,UNK,31,,48,52,0,0,4.37,,25,,,,172,-172,1.07,-1.07,-1,1,509.76404494382,-312.881720430108,21.7569444444444,18.9916666666667,2.41616438356164,-1.55,509,2.70671778233676
SNL/MSU/DOE,Triax-AA-UP2[(±45/0)3/(0/±45)2],45/-45/0/45/-45/0/45/-45/0/0/45/-45/0/45/-45,PE,UNK,UNK,31,,48,52,0,0,4.37,,25,,,,172,-172,1.01,-1.01,-1,1,509.76404494382,-312.881720430108,21.7569444444444,18.9916666666667,2.41616438356164,-1.55,438,2.6414741105041
SNL/MSU/DOE,Triax-AA-UP2[(±45/0)3/(0/±45)2],45/-45/0/45/-45/0/45/-45/0/0/45/-45/0/45/-45,PE,UNK,UNK,31,,48,52,0,0,4.37,,25,,,,138,-138,0.78,-0.78,-1,1,509.76404494382,-312.881720430108,21.7569444444444,18.9916666666667,2.41616438356164,-1.55,1850,3.26717172840301
SNL/MSU/DOE,Triax-AA-UP2[(±45/0)3/(0/±45)2],45/-45/0/45/-45/0/45/-45/0/0/45/-45/0/45/-45,PE,UNK,UNK,31,,48,52,0,0,4.37,,25,,,,138,-138,0.86,-0.86,-1,1,509.76404494382,-312.881720430108,21.7569444444444,18.9916666666667,2.41616438356164,-1.55,2493,3.39672227850377
SNL/MSU/DOE,Triax-AA-UP2[(±45/0)3/(0/±45)2],45/-45/0/45/-45/0/45/-45/0/0/45/-45/0/45/-45,PE,UNK,UNK,31,,48,52,0,0,4.37,,25,,,,190,-190,1.4,-1.4,-1,1,509.76404494382,-312.881720430108,21.7569444444444,18.9916666666667,2.41616438356164,-1.55,232,2.3654879848909
SNL/MSU/DOE,Triax-AA-UP2[(±45/0)3/(0/±45)2],45/-45/0/45/-45/0/45/-45/0/0/45/-45/0/45/-45,PE,UNK,UNK,31,,48,52,0,0,4.37,,25,,,,138,-138,0.63,-0.63,-1,1,509.76404494382,-312.881720430108,21.7569444444444,18.9916666666667,2.41616438356164,-1.55,1897,3.27806733088866
SNL/MSU/DOE,Triax-AA-UP2[(±45/0)3/(0/±45)2],45/-45/0/45/-45/0/45/-45/0/0/45/-45/0/45/-45,PE,UNK,UNK,31,,48,52,0,0,4.37,,50,,,,138,-138,0.51,-0.51,-1,1,509.76404494382,-312.881720430108,21.7569444444444,18.9916666666667,2.41616438356164,-1.55,753,2.8767949762007
SNL/MSU/DOE,Triax-AA-UP2[(±45/0)3/(0/±45)2],45/-45/0/45/-45/0/45/-45/0/0/45/-45/0/45/-45,PE,UNK,UNK,31,,48,52,0,0,4.37,,50,,,,86,-86,0.28,-0.28,-1,1,509.76404494382,-312.881720430108,21.7569444444444,18.9916666666667,2.41616438356164,-1.55,33341,4.52297862152585
SNL/MSU/DOE,Triax-AA-UP2[(±45/0)3/(0/±45)2],45/-45/0/45/-45/0/45/-45/0/0/45/-45/0/45/-45,PE,UNK,UNK,31,,48,52,0,0,4.37,,50,,,,172,-172,0.71,-0.71,-1,1,509.76404494382,-312.881720430108,21.7569444444444,18.9916666666667,2.41616438356164,-1.55,160,2.20411998265593
SNL/MSU/DOE,Triax-AA-UP2[(±45/0)3/(0/±45)2],45/-45/0/45/-45/0/45/-45/0/0/45/-45/0/45/-45,PE,UNK,UNK,31,,48,52,0,0,4.37,,50,,,,172,-172,0.58,-0.58,-1,1,509.76404494382,-312.881720430108,21.7569444444444,18.9916666666667,2.41616438356164,-1.55,218,2.33845649360461
SNL/MSU/DOE,Triax-AA-UP2[(±45/0)3/(0/±45)2],45/-45/0/45/-45/0/45/-45/0/0/45/-45/0/45/-45,PE,UNK,UNK,31,,48,52,0,0,4.37,,50,,,,172,-172,0.55,-0.55,-1,1,509.76404494382,-312.881720430108,21.7569444444444,18.9916666666667,2.41616438356164,-1.55,176,2.24551266781415
SNL/MSU/DOE,Triax-AA-UP2[(±45/0)3/(0/±45)2],45/-45/0/45/-45/0/45/-45/0/0/45/-45/0/45/-45,PE,UNK,UNK,31,,48,52,0,0,4.37,,50,,,,138,-138,0.49,-0.49,-1,1,509.76404494382,-312.881720430108,21.7569444444444,18.9916666666667,2.41616438356164,-1.55,860,2.93449845124357
SNL/MSU/DOE,Triax-AA-UP2[(±45/0)3/(0/±45)2],45/-45/0/45/-45/0/45/-45/0/0/45/-45/0/45/-45,PE,UNK,UNK,31,,48,52,0,0,4.37,,50,,,,138,-138,0.5,-0.5,-1,1,509.76404494382,-312.881720430108,21.7569444444444,18.9916666666667,2.41616438356164,-1.55,891,2.94987770403688
SNL/MSU/DOE,Triax-AA-UP2[(±45/0)3/(0/±45)2],45/-45/0/45/-45/0/45/-45/0/0/45/-45/0/45/-45,PE,UNK,UNK,31,,48,52,0,0,4.37,,50,,,,103,-103,0.39,-0.39,-1,1,509.76404494382,-312.881720430108,21.7569444444444,18.9916666666667,2.41616438356164,-1.55,8513,3.93008263339237
SNL/MSU/DOE,Triax-AA-UP2[(±45/0)3/(0/±45)2],45/-45/0/45/-45/0/45/-45/0/0/45/-45/0/45/-45,PE,UNK,UNK,31,,48,52,0,0,4.37,,50,,,,103,-103,0.37,-0.37,-1,1,509.76404494382,-312.881720430108,21.7569444444444,18.9916666666667,2.41616438356164,-1.55,8262,3.91708519064057
SNL/MSU/DOE,Triax-AA-UP2[(±45/0)3/(0/±45)2],45/-45/0/45/-45/0/45/-45/0/0/45/-45/0/45/-45,PE,UNK,UNK,31,,48,52,0,0,4.37,,50,,,,86,-86,0.29,-0.29,-1,1,509.76404494382,-312.881720430108,21.7569444444444,18.9916666666667,2.41616438356164,-1.55,33347,4.52305676952544
SNL/MSU/DOE,Triax-AA-UP2[(±45/0)3/(0/±45)2],45/-45/0/45/-45/0/45/-45/0/0/45/-45/0/45/-45,PE,UNK,UNK,31,,48,52,0,0,4.37,,50,,,,103,-103,0.34,-0.34,-1,1,509.76404494382,-312.881720430108,21.7569444444444,18.9916666666667,2.41616438356164,-1.55,11756,4.07025957740058
SNL/MSU/DOE,Triax-AA-UP2[(±45/0)3/(0/±45)2],45/-45/0/45/-45/0/45/-45/0/0/45/-45/0/45/-45,PE,UNK,UNK,31,,48,52,0,0,4.37,,25,,,,207,-207,1.2,-1.2,-1,1,509.76404494382,-312.881720430108,21.7569444444444,18.9916666666667,2.41616438356164,-1.55,168,2.22530928172586
SNL/MSU/DOE,Triax-AA-UP2[(±45/0)3/(0/±45)2],45/-45/0/45/-45/0/45/-45/0/0/45/-45/0/45/-45,PE,UNK,UNK,31,,48,52,0,0,4.37,,25,,,,190,-190,1.17,-1.17,-1,1,509.76404494382,-312.881720430108,21.7569444444444,18.9916666666667,2.41616438356164,-1.55,208,2.31806333496276
SNL/MSU/DOE,Triax-AA-UP2[(±45/0)3/(0/±45)2],45/-45/0/45/-45/0/45/-45/0/0/45/-45/0/45/-45,PE,UNK,UNK,31,,48,52,0,0,4.37,,25,,,,172,-172,1.08,-1.08,-1,1,509.76404494382,-312.881720430108,21.7569444444444,18.9916666666667,2.41616438356164,-1.55,376,2.57518784492766
SNL/MSU/DOE,Triax-AA-UP2[(±45/0)3/(0/±45)2],45/-45/0/45/-45/0/45/-45/0/0/45/-45/0/45/-45,PE,UNK,UNK,31,,48,52,0,0,4.37,,25,,,,103,-103,0.58,-0.58,-1,1,509.76404494382,-312.881720430108,21.7569444444444,18.9916666666667,2.41616438356164,-1.55,25488,4.40633575845706
SNL/MSU/DOE,Triax-AA-UP2[(±45/0)3/(0/±45)2],45/-45/0/45/-45/0/45/-45/0/0/45/-45/0/45/-45,PE,UNK,UNK,31,,48,52,0,0,4.37,,25,,,,103,-103,0.57,-0.57,-1,1,509.76404494382,-312.881720430108,21.7569444444444,18.9916666666667,2.41616438356164,-1.55,21992,4.34226472683541
SNL/MSU/DOE,Triax-AA-UP2[(±45/0)3/(0/±45)2],45/-45/0/45/-45/0/45/-45/0/0/45/-45/0/45/-45,PE,UNK,UNK,31,,48,52,0,0,4.37,,50,,,,86,-86,0.32,-0.32,-1,2,509.76404494382,-312.881720430108,21.7569444444444,18.9916666666667,2.41616438356164,-1.55,56945,4.75545559728714
SNL/MSU/DOE,Triax-AA-UP2[(±45/0)3/(0/±45)2],45/-45/0/45/-45/0/45/-45/0/0/45/-45/0/45/-45,PE,UNK,UNK,31,,48,52,0,0,4.37,,25,,,,-19,-190,-0.123,-1.23,10,15,509.76404494382,-312.881720430108,21.7569444444444,18.9916666666667,2.41616438356164,-1.55,153542,5.18622719331985
SNL/MSU/DOE,Triax-AA-UP2[(±45/0)3/(0/±45)2],45/-45/0/45/-45/0/45/-45/0/0/45/-45/0/45/-45,PE,UNK,UNK,31,,48,52,0,0,4.37,,25,,,,86,-86,0.45,-0.45,-1,5,509.76404494382,-312.881720430108,21.7569444444444,18.9916666666667,2.41616438356164,-1.55,456549,5.65948739586285
SNL/MSU/DOE,Triax-AA-UP2[(±45/0)3/(0/±45)2],45/-45/0/45/-45/0/45/-45/0/0/45/-45/0/45/-45,PE,UNK,UNK,31,,48,52,0,0,4.37,,25,,,,86,-86,0.49,-0.49,-1,5,509.76404494382,-312.881720430108,21.7569444444444,18.9916666666667,2.41616438356164,-1.55,187649,5.27334625435721
SNL/MSU/DOE,Triax-AA-UP2[(±45/0)3/(0/±45)2],45/-45/0/45/-45/0/45/-45/0/0/45/-45/0/45/-45,PE,UNK,UNK,31,,48,52,0,0,4.37,,25,,,,86,-86,0.44,-0.44,-1,5,509.76404494382,-312.881720430108,21.7569444444444,18.9916666666667,2.41616438356164,-1.55,236152,5.37319162802106
SNL/MSU/DOE,Triax-AA-UP2[(±45/0)3/(0/±45)2],45/-45/0/45/-45/0/45/-45/0/0/45/-45/0/45/-45,PE,UNK,UNK,31,,48,52,0,0,4.37,,25,,,,103,-103,0.56,-0.56,-1,2,509.76404494382,-312.881720430108,21.7569444444444,18.9916666666667,2.41616438356164,-1.55,34956,4.54352173067529
SNL/MSU/DOE,MD-DD5P-UP2[0/±45/0]S,0/45/-45/0/0/-45/45/0,PE,UNK,UNK,37,,72,28,0,0,3.02,,25,,,,-41.4,-414,,,10,2,752.734693877551,-613.422535211268,23.5333333333333,25.5,2.82666666666667,,5041,3.70251669743815
SNL/MSU/DOE,MD-DD5P-UP2[0/±45/0]S,0/45/-45/0/0/-45/45/0,PE,UNK,UNK,37,,72,28,0,0,3.02,,25,,,,-41.4,-414,,,10,2,752.734693877551,-613.422535211268,23.5333333333333,25.5,2.82666666666667,,9422,3.97414309990222
SNL/MSU/DOE,MD-DD5P-UP2[0/±45/0]S,0/45/-45/0/0/-45/45/0,PE,UNK,UNK,37,,72,28,0,0,3.02,,25,,,,-41.4,-414,,,10,2,752.734693877551,-613.422535211268,23.5333333333333,25.5,2.82666666666667,,8491,3.92895884088083
SNL/MSU/DOE,MD-DD5P-UP2[0/±45/0]S,0/45/-45/0/0/-45/45/0,PE,UNK,UNK,37,,72,28,0,0,3.02,,25,,,,-37.9,-379,,,10,5,752.734693877551,-613.422535211268,23.5333333333333,25.5,2.82666666666667,,178704,5.25213427359398
SNL/MSU/DOE,MD-DD5P-UP2[0/±45/0]S,0/45/-45/0/0/-45/45/0,PE,UNK,UNK,37,,72,28,0,0,3.02,,25,,,,-37.9,-379,,,10,5,752.734693877551,-613.422535211268,23.5333333333333,25.5,2.82666666666667,,63853,4.80518130649902
SNL/MSU/DOE,MD-DD5P-UP2[0/±45/0]S,0/45/-45/0/0/-45/45/0,PE,UNK,UNK,37,,72,28,0,0,3.02,,25,,,,-37.9,-379,,,10,4,752.734693877551,-613.422535211268,23.5333333333333,25.5,2.82666666666667,,72641,4.86118181419547
