Repository: Luwen-Zhang/SNEnsemble

# Copyright Notification

## Composites

We reformat and merge fatigue testing records from SNL/MSU/DOE, OptiMat, UPWIND, and FACT databases into a single database with careful considerations, including filtering invalid entries, rename variables, fix improper calculations in the records, to obtain clean and consistent data to fit machine 
learning usages. We leave the original format ("2019_SNL_MSU_DOE_Composite-Materials-Database_Wind_29pt0.xlsx" and "Optidat UPWIND 28_3_2017.xls") in the folder. Any derived database should be directly based on the original files instead of our merged database. We are not responsible for the accuracy of the testing records.

File: data/composite_database_02232023.csv (part 4 of 47)
Data source,Material_Code,Sequence,Resin Type,Fibre Volume Fraction,Fibre Weight Fraction,Percentage of Fibre in 0-deg Direction,Percentage of Fibre in 45-deg Direction,Percentage of Fibre in 90-deg Direction,Percentage of Fibre in Other Direction,Thickness,Tab Thickness,Width,Maximum Width,Minimum Width,Length,Gauge Length,Load Length,Area,Maximum Stress,Minimum Stress,Maximum Strain,Minimum Strain,R-value,Frequency,Static Maximum Tensile Stress,Static Maximum Compressive Stress,Static Elastic Modulus,Static Compressive Modulus,Static Maximum Tensile Strain,Static Maximum Compressive Strain,Cycles to Failure,log(Cycles to Failure)
SNL/MSU/DOE,UNI-AGY S1HM-EP1[0]2,0/0,Epoxy,53.599998474121094,,92.0,0.0,0.0,0.0,1.5199999809265137,,,,,,,,,414.0,41.400001525878906,0.8799999952316284,,0.10000000149011612,2.0,1211.0999755859375,,44.90999984741211,,2.9240000247955322,,457070.0,5.659982681274414
SNL/MSU/DOE,UNI-AGY S1HM-EP1[0]2,0/0,Epoxy,53.599998474121094,,92.0,0.0,0.0,0.0,1.5199999809265137,,,,,,,,,483.0,48.29999923706055,0.9599999785423279,,0.10000000149011612,2.0,1211.0999755859375,,44.90999984741211,,2.9240000247955322,,88314.0,4.9460296630859375
SNL/MSU/DOE,UNI-AGY S1HM-EP1[0]2,0/0,Epoxy,50.900001525878906,,92.0,0.0,0.0,0.0,1.600000023841858,,,,,,,,,483.0,48.29999923706055,0.9599999785423279,,0.10000000149011612,2.0,1211.0999755859375,,44.90999984741211,,2.9240000247955322,,59712.0,4.776061534881592
SNL/MSU/DOE,UNI-AGY S1HM-EP1[0]2,0/0,Epoxy,50.900001525878906,,92.0,0.0,0.0,0.0,1.600000023841858,,,,,,,,,483.0,48.29999923706055,1.0,,0.10000000149011612,2.0,1211.0999755859375,,44.90999984741211,,2.9240000247955322,,97407.0,4.988590240478516
SNL/MSU/DOE,UNI-AGY S1HM-EP1[0]2,0/0,Epoxy,52.599998474121094,,92.0,0.0,0.0,0.0,1.5499999523162842,,,,,,,,,621.0,62.099998474121094,1.25,,0.10000000149011612,1.0,1211.0999755859375,,44.90999984741211,,2.9240000247955322,,23914.0,4.378652095794678
SNL/MSU/DOE,UNI-AGY S1HM-EP1[0]2,0/0,Epoxy,51.900001525878906,,92.0,0.0,0.0,0.0,1.5700000524520874,,,,,,,,,621.0,62.099998474121094,1.2400000095367432,,0.10000000149011612,1.0,1211.0999755859375,,44.90999984741211,,2.9240000247955322,,11576.0,4.063558578491211
SNL/MSU/DOE,UNI-AGY S1HM-EP1[0]2,0/0,Epoxy,51.900001525878906,,92.0,0.0,0.0,0.0,1.5700000524520874,,,,,,,,,621.0,62.099998474121094,1.2699999809265137,,0.10000000149011612,1.0,1211.0999755859375,,44.90999984741211,,2.9240000247955322,,15899.0,4.201369762420654
SNL/MSU/DOE,UNI-AGY S1HM-EP1[0]2,0/0,Epoxy,52.599998474121094,,92.0,0.0,0.0,0.0,1.5499999523162842,,,,,,,,,690.0,69.0,1.3899999856948853,,0.10000000149011612,1.0,1211.0999755859375,,44.90999984741211,,2.9240000247955322,,3875.0,3.5882716178894043
SNL/MSU/DOE,UNI-AGY S1HM-EP1[0]2,0/0,Epoxy,51.900001525878906,,92.0,0.0,0.0,0.0,1.5700000524520874,,,,,,,,,690.0,69.0,1.409999966621399,,0.10000000149011612,1.0,1211.0999755859375,,44.90999984741211,,2.9240000247955322,,7249.0,3.8602781295776367
SNL/MSU/DOE,UNI-PPGHYBON2400-VE5[0]4,0/0/0/0,Vinyl ester,48.099998474121094,,100.0,0.0,0.0,0.0,2.009999990463257,,,,,,,,,896.0,89.5999984741211,2.680000066757202,,0.10000000149011612,1.0,1050.0,,35.93333435058594,,3.0333333015441895,,1202.0,3.079904556274414
SNL/MSU/DOE,UNI-PPGHYBON2400-VE5[0]4,0/0/0/0,Vinyl ester,49.29999923706055,,100.0,0.0,0.0,0.0,1.9600000381469727,,,,,,,,,827.0,82.69999694824219,2.200000047683716,,0.10000000149011612,1.0,1050.0,,35.93333435058594,,3.0333333015441895,,17273.0,4.237367630004883
SNL/MSU/DOE,UNI-PPGHYBON2400-VE5[0]4,0/0/0/0,Vinyl ester,48.79999923706055,,100.0,0.0,0.0,0.0,1.9800000190734863,,,,,,,,,827.0,82.69999694824219,2.180000066757202,,0.10000000149011612,1.0,1050.0,,35.93333435058594,,3.0333333015441895,,5594.0,3.7477223873138428
SNL/MSU/DOE,UNI-PPGHYBON2400-VE5[0]4,0/0/0/0,Vinyl ester,48.79999923706055,,100.0,0.0,0.0,0.0,1.9800000190734863,,,,,,,,,827.0,82.69999694824219,2.130000114440918,,0.10000000149011612,1.0,1050.0,,35.93333435058594,,3.0333333015441895,,5440.0,3.7355988025665283
SNL/MSU/DOE,UNI-PPGHYBON2400-VE5[0]4,0/0/0/0,Vinyl ester,48.79999923706055,,100.0,0.0,0.0,0.0,1.9800000190734863,,,,,,,,,690.0,69.0,1.809999942779541,,0.10000000149011612,1.0,1050.0,,35.93333435058594,,3.0333333015441895,,95856.0,4.981619358062744
SNL/MSU/DOE,UNI-PPGHYBON2400-VE5[0]4,0/0/0/0,Vinyl ester,49.0,,100.0,0.0,0.0,0.0,1.9700000286102295,,,,,,,,,690.0,69.0,1.850000023841858,,0.10000000149011612,1.0,1050.0,,35.93333435058594,,3.0333333015441895,,75156.0,4.8759636878967285
SNL/MSU/DOE,UNI-PPGHYBON2400-VE5[0]4,0/0/0/0,Vinyl ester,49.29999923706055,,100.0,0.0,0.0,0.0,1.9600000381469727,,,,,,,,,690.0,69.0,1.899999976158142,,0.10000000149011612,1.0,1050.0,,35.93333435058594,,3.0333333015441895,,122710.0,5.0888800621032715
SNL/MSU/DOE,UNI-PPGHYBON2400-VE5[0]4,0/0/0/0,Vinyl ester,48.599998474121094,,100.0,0.0,0.0,0.0,1.9900000095367432,,,,,,,,,552.0,55.20000076293945,1.5099999904632568,,0.10000000149011612,1.0,1050.0,,35.93333435058594,,3.0333333015441895,,961120.0,5.9827775955200195
SNL/MSU/DOE,UNI-PPGHYBON2400-VE5[0]4,0/0/0/0,Vinyl ester,49.29999923706055,,100.0,0.0,0.0,0.0,1.9600000381469727,,,,,,,,,552.0,55.20000076293945,1.4700000286102295,,0.10000000149011612,3.0,1050.0,,35.93333435058594,,3.0333333015441895,,1467843.0,6.166679382324219
SNL/MSU/DOE,UNI-PPGHYBON2400-VE6[0]4,0/0/0/0,Vinyl ester,44.099998474121094,,100.0,0.0,0.0,0.0,2.180000066757202,,,,,,,,,827.0,82.69999694824219,2.309999942779541,,0.10000000149011612,2.0,1092.6666259765625,,38.70000076293945,,3.0,,8248.0,3.916348695755005
SNL/MSU/DOE,UNI-PPGHYBON2400-VE6[0]4,0/0/0/0,Vinyl ester,45.599998474121094,,100.0,0.0,0.0,0.0,2.109999895095825,,,,,,,,,827.0,82.69999694824219,2.3499999046325684,,0.10000000149011612,2.0,1092.6666259765625,,38.70000076293945,,3.0,,1938.0,3.287353754043579
SNL/MSU/DOE,UNI-PPGHYBON2400-VE6[0]4,0/0/0/0,Vinyl ester,48.599998474121094,,100.0,0.0,0.0,0.0,1.9800000190734863,,,,,,,,,827.0,82.69999694824219,2.259999990463257,,0.10000000149011612,2.0,1092.6666259765625,,38.70000076293945,,3.0,,3515.0,3.5459253787994385
SNL/MSU/DOE,UNI-PPGHYBON2400-VE6[0]4,0/0/0/0,Vinyl ester,50.29999923706055,,100.0,0.0,0.0,0.0,1.909999966621399,,,,,,,,,690.0,69.0,1.7999999523162842,,0.10000000149011612,2.0,1092.6666259765625,,38.70000076293945,,3.0,,162599.0,5.211117744445801
SNL/MSU/DOE,UNI-PPGHYBON2400-VE6[0]4,0/0/0/0,Vinyl ester,47.599998474121094,,100.0,0.0,0.0,0.0,2.0199999809265137,,,,,,,,,690.0,69.0,1.7999999523162842,,0.10000000149011612,2.0,1092.6666259765625,,38.70000076293945,,3.0,,108174.0,5.034122943878174
SNL/MSU/DOE,UNI-PPGHYBON2400-VE6[0]4,0/0/0/0,Vinyl ester,51.099998474121094,,100.0,0.0,0.0,0.0,1.8799999952316284,,,,,,,,,690.0,69.0,1.850000023841858,,0.10000000149011612,2.0,1092.6666259765625,,38.70000076293945,,3.0,,93794.0,4.972175121307373
SNL/MSU/DOE,UNI-PPGHYBON2400-VE6[0]4,0/0/0/0,Vinyl ester,48.29999923706055,,100.0,0.0,0.0,0.0,1.9900000095367432,,,,,,,,,621.0,62.099998474121094,1.590000033378601,,0.10000000149011612,3.0,1092.6666259765625,,38.70000076293945,,3.0,,617224.0,5.790442943572998
SNL/MSU/DOE,UNI-PPGHYBON2400-VE6[0]4,0/0/0/0,Vinyl ester,45.099998474121094,,100.0,0.0,0.0,0.0,2.130000114440918,,,,,,,,,621.0,62.099998474121094,1.649999976158142,,0.10000000149011612,3.0,1092.6666259765625,,38.70000076293945,,3.0,,302541.0,5.4807844161987305
SNL/MSU/DOE,UNI-PPGHYBON2400-EP5[0]4,0/0/0/0,Epoxy,61.70000076293945,,100.0,0.0,0.0,0.0,1.559999942779541,,,,,,,,,552.0,55.20000076293945,1.2000000476837158,,0.10000000149011612,2.0,1369.25,,47.025001525878906,,3.125,,924942.0,5.966114521026611
SNL/MSU/DOE,UNI-PPGHYBON2400-EP5[0]4,0/0/0/0,Epoxy,63.20000076293945,,100.0,0.0,0.0,0.0,1.5199999809265137,,,,,,,,,552.0,55.20000076293945,1.1699999570846558,,0.10000000149011612,2.0,1369.25,,47.025001525878906,,3.125,,1420908.0,6.152565956115723
SNL/MSU/DOE,UNI-PPGHYBON2400-EP5[0]4,0/0/0/0,Epoxy,68.30000305175781,,100.0,0.0,0.0,0.0,1.409999966621399,,,,,,,,,552.0,55.20000076293945,1.0800000429153442,,0.10000000149011612,2.0,1369.25,,47.025001525878906,,3.125,,2171912.0,6.336842060089111
SNL/MSU/DOE,UNI-PPGHYBON2400-EP5[0]4,0/0/0/0,Epoxy,67.0999984741211,,100.0,0.0,0.0,0.0,1.440000057220459,,,,,,,,,621.0,62.099998474121094,1.2400000095367432,,0.10000000149011612,3.0,1369.25,,47.025001525878906,,3.125,,268971.0,5.429705619812012
SNL/MSU/DOE,UNI-PPGHYBON2400-EP5[0]4,0/0/0/0,Epoxy,61.70000076293945,,100.0,0.0,0.0,0.0,1.559999942779541,,,,,,,,,621.0,62.099998474121094,1.350000023841858,,0.10000000149011612,3.0,1369.25,,47.025001525878906,,3.125,,332177.0,5.521369457244873
SNL/MSU/DOE,UNI-PPGHYBON2400-EP5[0]4,0/0/0/0,Epoxy,62.20000076293945,,100.0,0.0,0.0,0.0,1.5499999523162842,,,,,,,,,621.0,62.099998474121094,1.3300000429153442,,0.10000000149011612,3.0,1369.25,,47.025001525878906,,3.125,,489659.0,5.68989372253418
SNL/MSU/DOE,UNI-PPGHYBON2400-EP5[0]4,0/0/0/0,Epoxy,63.70000076293945,,100.0,0.0,0.0,0.0,1.5099999904632568,,,,,,,,,621.0,62.099998474121094,1.2999999523162842,,0.10000000149011612,3.0,1369.25,,47.025001525878906,,3.125,,305710.0,5.485309600830078
SNL/MSU/DOE,UNI-PPGHYBON2400-EP5[0]4,0/0/0/0,Epoxy,67.69999694824219,,100.0,0.0,0.0,0.0,1.4199999570846558,,,,,,,,,690.0,69.0,1.3600000143051147,,0.10000000149011612,3.0,1369.25,,47.025001525878906,,3.125,,84454.0,4.926620006561279
SNL/MSU/DOE,UNI-PPGHYBON2400-EP5[0]4,0/0/0/0,Epoxy,66.5,,100.0,0.0,0.0,0.0,1.4500000476837158,,,,,,,,,690.0,69.0,1.3899999856948853,,0.10000000149011612,3.0,1369.25,,47.025001525878906,,3.125,,415872.0,5.618959903717041
SNL/MSU/DOE,UNI-PPGHYBON2400-EP5[0]4,0/0/0/0,Epoxy,67.0999984741211,,100.0,0.0,0.0,0.0,1.440000057220459,,,,,,,,,690.0,69.0,1.3700000047683716,,0.10000000149011612,3.0,1369.25,,47.025001525878906,,3.125,,309016.0,5.489981174468994
SNL/MSU/DOE,UNI-PPGHYBON2400-EP5[0]4,0/0/0/0,Epoxy,66.5,,100.0,0.0,0.0,0.0,1.4500000476837158,,,,,,,,,827.0,82.69999694824219,1.659999966621399,,0.10000000149011612,2.0,1369.25,,47.025001525878906,,3.125,,13063.0,4.1160430908203125
SNL/MSU/DOE,UNI-PPGHYBON2400-EP5[0]4,0/0/0/0,Epoxy,63.20000076293945,,100.0,0.0,0.0,0.0,1.5199999809265137,,,,,,,,,827.0,82.69999694824219,1.840000033378601,,0.10000000149011612,1.0,1369.25,,47.025001525878906,,3.125,,3282.0,3.5161385536193848
SNL/MSU/DOE,UNI-PPGHYBON2400-EP5[0]4,0/0/0/0,Epoxy,66.5,,100.0,0.0,0.0,0.0,1.4500000476837158,,,,,,,,,827.0,82.69999694824219,1.659999966621399,,0.10000000149011612,2.0,1369.25,,47.025001525878906,,3.125,,11554.0,4.062732219696045
SNL/MSU/DOE,UNI-PPGHYBON2400-EP5[0]4,0/0/0/0,Epoxy,62.70000076293945,,100.0,0.0,0.0,0.0,1.5399999618530273,,,,,,,,,965.0,96.5,2.190000057220459,,0.10000000149011612,1.0,1369.25,,47.025001525878906,,3.125,,957.0,2.98091197013855
SNL/MSU/DOE,UNI-PPGHYBON2400-UP5[0]4,0/0/0/0,Polyester,69.9000015258789,,100.0,0.0,0.0,0.0,1.3700000047683716,,,,,,,,,690.0,69.0,1.5199999809265137,,0.10000000149011612,1.0,1381.6666259765625,,52.0,,2.883333444595337,,9303.0,3.968622922897339
SNL/MSU/DOE,UNI-PPGHYBON2400-UP5[0]4,0/0/0/0,Polyester,69.4000015258789,,100.0,0.0,0.0,0.0,1.3799999952316284,,,,,,,,,690.0,69.0,1.5199999809265137,,0.10000000149011612,1.0,1381.6666259765625,,52.0,,2.883333444595337,,10104.0,4.004493236541748
SNL/MSU/DOE,UNI-PPGHYBON2400-UP5[0]4,0/0/0/0,Polyester,70.4000015258789,,100.0,0.0,0.0,0.0,1.350000023841858,,,,,,,,,552.0,55.20000076293945,1.2100000381469727,,0.10000000149011612,2.0,1381.6666259765625,,52.0,,2.883333444595337,,86375.0,4.93638801574707
SNL/MSU/DOE,UNI-PPGHYBON2400-UP5[0]4,0/0/0/0,Polyester,70.9000015258789,,100.0,0.0,0.0,0.0,1.350000023841858,,,,,,,,,552.0,55.20000076293945,1.2100000381469727,,0.10000000149011612,2.0,1381.6666259765625,,52.0,,2.883333444595337,,84439.0,4.926543235778809
SNL/MSU/DOE,UNI-PPGHYBON2400-UP5[0]4,0/0/0/0,Polyester,63.0,,100.0,0.0,0.0,0.0,1.5199999809265137,,,,,,,,,552.0,55.20000076293945,1.2100000381469727,,0.10000000149011612,2.0,1381.6666259765625,,52.0,,2.883333444595337,,42411.0,4.62747859954834
SNL/MSU/DOE,UNI-PPGHYBON2400-UP5[0]4,0/0/0/0,Polyester,63.79999923706055,,100.0,0.0,0.0,0.0,1.5,,,,,,,,,414.0,41.400001525878906,0.8799999952316284,,0.10000000149011612,2.0,1381.6666259765625,,52.0,,2.883333444595337,,67368.0,4.828453540802002
SNL/MSU/DOE,UNI-PPGHYBON2400-UP5[0]4,0/0/0/0,Polyester,65.5,,100.0,0.0,0.0,0.0,1.4600000381469727,,,,,,,,,414.0,41.400001525878906,0.7900000214576721,,0.10000000149011612,2.0,1381.6666259765625,,52.0,,2.883333444595337,,295571.0,5.470661640167236
SNL/MSU/DOE,UNI-PPGHYBON2400-UP5[0]4,0/0/0/0,Polyester,70.9000015258789,,100.0,0.0,0.0,0.0,1.350000023841858,,,,,,,,,414.0,41.400001525878906,0.7099999785423279,,0.10000000149011612,2.0,1381.6666259765625,,52.0,,2.883333444595337,,383436.0,5.583693027496338
SNL/MSU/DOE,UNI-PPGHYBON2400-UP5[0]4,0/0/0/0,Polyester,67.4000015258789,,100.0,0.0,0.0,0.0,1.4199999570846558,,,,,,,,,345.0,34.5,0.6499999761581421,,0.10000000149011612,4.0,1381.6666259765625,,52.0,,2.883333444595337,,3444132.0,6.537079811096191
SNL/MSU/DOE,UNI-PPGHYBON2400-UP5[0]4,0/0/0/0,Polyester,67.69999694824219,,100.0,0.0,0.0,0.0,0.6000000238418579,,,,,,,,,552.0,55.20000076293945,1.2100000381469727,,0.10000000149011612,2.0,1381.6666259765625,,52.0,,2.883333444595337,,96391.0,4.984036445617676
SNL/MSU/DOE,UNI-PPGHYBON2400-UP5[0]4,0/0/0/0,Polyester,67.69999694824219,,100.0,0.0,0.0,0.0,0.5099999904632568,,,,,,,,,483.0,48.29999923706055,1.059999942779541,,0.10000000149011612,3.0,1381.6666259765625,,52.0,,2.883333444595337,,188844.0,5.2761030197143555
SNL/MSU/DOE,UNI-PPGHYBON2400-UP5[0]4,0/0/0/0,Polyester,67.69999694824219,,100.0,0.0,0.0,0.0,1.309999942779541,,,,,,,,,414.0,41.400001525878906,0.8500000238418579,,0.10000000149011612,5.0,1381.6666259765625,,52.0,,2.883333444595337,,8000000.0,6.903090000152588
SNL/MSU/DOE,UNI-PPGHYBON2400-UP5[0]4,0/0/0/0,Polyester,67.69999694824219,,100.0,0.0,0.0,0.0,0.6399999856948853,,,,,,,,,448.0,44.79999923706055,1.0099999904632568,,0.10000000149011612,3.0,1381.6666259765625,,52.0,,2.883333444595337,,469486.0,5.6716227531433105
SNL/MSU/DOE,UNI-PPGHYBON2400-UP5[0]4,0/0/0/0,Polyester,67.69999694824219,,100.0,0.0,0.0,0.0,0.5099999904632568,,,,,,,,,552.0,55.20000076293945,1.2100000381469727,,0.10000000149011612,3.0,1381.6666259765625,,52.0,,2.883333444595337,,72485.0,4.86024808883667
SNL/MSU/DOE,UNI-PPGHYBON2400-UP5[0]4,0/0/0/0,Polyester,67.69999694824219,,100.0,0.0,0.0,0.0,0.30000001192092896,,,,,,,,,448.0,44.79999923706055,1.0099999904632568,,0.10000000149011612,3.0,1381.6666259765625,,52.0,,2.883333444595337,,288572.0,5.460254192352295
SNL/MSU/DOE,UNI-PPG1250-EP1[0]2,0/0,Epoxy,54.599998474121094,,92.0,0.0,8.0,0.0,1.7999999523162842,,,,,,,,,483.0,48.29999923706055,1.2300000190734863,,0.10000000149011612,2.0,964.0,,43.06666564941406,,2.383333444595337,,49564.0,4.695166110992432
SNL/MSU/DOE,UNI-PPG1250-EP1[0]2,0/0,Epoxy,54.599998474121094,,92.0,0.0,8.0,0.0,1.7999999523162842,,,,,,,,,483.0,48.29999923706055,1.2100000381469727,,0.10000000149011612,2.0,964.0,,43.06666564941406,,2.383333444595337,,46631.0,4.668674945831299
SNL/MSU/DOE,UNI-PPG1250-EP1[0]2,0/0,Epoxy,54.599998474121094,,92.0,0.0,8.0,0.0,1.7999999523162842,,,,,,,,,414.0,41.400001525878906,0.9399999976158142,,0.10000000149011612,3.0,964.0,,43.06666564941406,,2.383333444595337,,456105.0,5.659064769744873
SNL/MSU/DOE,UNI-PPG1250-EP1[0]2,0/0,Epoxy,54.599998474121094,,92.0,0.0,8.0,0.0,1.7999999523162842,,,,,,,,,414.0,41.400001525878906,1.0700000524520874,,0.10000000149011612,3.0,964.0,,43.06666564941406,,2.383333444595337,,74888.0,4.8744120597839355
SNL/MSU/DOE,UNI-PPG1250-EP1[0]2,0/0,Epoxy,54.599998474121094,,92.0,0.0,8.0,0.0,1.7999999523162842,,,,,,,,,414.0,41.400001525878906,1.0,,0.10000000149011612,3.0,964.0,,43.06666564941406,,2.383333444595337,,286069.0,5.456470966339111
SNL/MSU/DOE,UNI-PPG1250-EP1[0]2,0/0,Epoxy,54.599998474121094,,92.0,0.0,8.0,0.0,1.7999999523162842,,,,,,,,,345.0,34.5,0.8500000238418579,,0.10000000149011612,3.0,964.0,,43.06666564941406,,2.383333444595337,,1825047.0,6.2612738609313965
SNL/MSU/DOE,UNI-PPG1250-EP1[0]2,0/0,Epoxy,54.599998474121094,,92.0,0.0,8.0,0.0,1.7999999523162842,,,,,,,,,552.0,55.20000076293945,1.4900000095367432,,0.10000000149011612,2.0,964.0,,43.06666564941406,,2.383333444595337,,11637.0,4.065841197967529
SNL/MSU/DOE,UNI-PPG1250-EP1[0]2,0/0,Epoxy,54.599998474121094,,92.0,0.0,8.0,0.0,1.7999999523162842,,,,,,,,,552.0,55.20000076293945,1.4800000190734863,,0.10000000149011612,2.0,964.0,,43.06666564941406,,2.383333444595337,,8566.0,3.9327781200408936
SNL/MSU/DOE,UNI-PPG1250-EP1[0]2,0/0,Epoxy,54.599998474121094,,92.0,0.0,8.0,0.0,1.7999999523162842,,,,,,,,,552.0,55.20000076293945,1.4900000095367432,,0.10000000149011612,2.0,964.0,,43.06666564941406,,2.383333444595337,,24358.0,4.386641502380371
SNL/MSU/DOE,UNI-PPG1250-EP1[0]2,0/0,Epoxy,54.599998474121094,,92.0,0.0,8.0,0.0,1.7999999523162842,,,,,,,,,483.0,48.29999923706055,1.2100000381469727,,0.10000000149011612,3.0,964.0,,43.06666564941406,,2.383333444595337,,101629.0,5.007017612457275
SNL/MSU/DOE,UNI-PPG1250-EP5[0]2,0/0,Epoxy,58.099998474121094,,92.0,0.0,8.0,0.0,1.690000057220459,,,,,,,,,414.0,41.400001525878906,,,0.10000000149011612,2.0,1007.8333129882812,,42.54999923706055,,2.6666667461395264,,162577.0,5.211059093475342
SNL/MSU/DOE,UNI-PPG1250-EP5[0]2,0/0,Epoxy,54.599998474121094,,92.0,0.0,8.0,0.0,1.7999999523162842,,,,,,,,,483.0,48.29999923706055,1.2899999618530273,,0.10000000149011612,2.0,1007.8333129882812,,42.54999923706055,,2.6666667461395264,,14271.0,4.154454231262207
SNL/MSU/DOE,UNI-PPG1250-EP5[0]2,0/0,Epoxy,55.20000076293945,,92.0,0.0,8.0,0.0,1.7799999713897705,,,,,,,,,483.0,48.29999923706055,,,0.10000000149011612,2.0,1007.8333129882812,,42.54999923706055,,2.6666667461395264,,24320.0,4.385963439941406
SNL/MSU/DOE,UNI-PPG1250-EP5[0]2,0/0,Epoxy,60.29999923706055,,92.0,0.0,8.0,0.0,1.6299999952316284,,,,,,,,,483.0,48.29999923706055,,,0.10000000149011612,2.0,1007.8333129882812,,42.54999923706055,,2.6666667461395264,,65948.0,4.819201469421387
SNL/MSU/DOE,UNI-PPG1250-EP5[0]2,0/0,Epoxy,58.099998474121094,,92.0,0.0,8.0,0.0,1.690000057220459,,,,,,,,,414.0,41.400001525878906,1.0499999523162842,,0.10000000149011612,2.0,1007.8333129882812,,42.54999923706055,,2.6666667461395264,,197219.0,5.294948577880859
SNL/MSU/DOE,UNI-PPG1250-EP5[0]2,0/0,Epoxy,61.79999923706055,,92.0,0.0,8.0,0.0,1.590000033378601,,,,,,,,,414.0,41.400001525878906,1.059999942779541,,0.10000000149011612,2.0,1007.8333129882812,,42.54999923706055,,2.6666667461395264,,1139581.0,6.0567450523376465
SNL/MSU/DOE,UNI-PPG1250-EP5[0]2,0/0,Epoxy,59.5,,92.0,0.0,8.0,0.0,1.649999976158142,,,,,,,,,414.0,41.400001525878906,1.0399999618530273,,0.10000000149011612,2.0,1007.8333129882812,,42.54999923706055,,2.6666667461395264,,89193.0,4.95033073425293
SNL/MSU/DOE,UNI-PPG1250-EP1[0]2,0/0,Epoxy,59.5,,92.0,0.0,8.0,0.0,1.649999976158142,,,,,,,,,345.0,34.5,,,0.10000000149011612,2.0,964.0,,43.06666564941406,,2.383333444595337,,29633.0,4.471775531768799
SNL/MSU/DOE,UNI-PPG1250-EP1[0]2,0/0,Epoxy,61.400001525878906,,92.0,0.0,8.0,0.0,1.600000023841858,,,,,,,,,345.0,34.5,0.8399999737739563,,0.10000000149011612,2.0,964.0,,43.06666564941406,,2.383333444595337,,19461.0,4.289165019989014
SNL/MSU/DOE,UNI-PPG1250-EP1[0]2,0/0,Epoxy,61.70000076293945,,92.0,0.0,8.0,0.0,1.590000033378601,,,,,,,,,276.0,27.600000381469727,,,0.10000000149011612,3.0,964.0,,43.06666564941406,,2.383333444595337,,177802.0,5.249936580657959
SNL/MSU/DOE,UNI-PPG1250-EP1[0]2,0/0,Epoxy,65.5,,92.0,0.0,8.0,0.0,1.5,,,,,,,,,276.0,27.600000381469727,0.7099999785423279,,0.10000000149011612,3.0,964.0,,43.06666564941406,,2.383333444595337,,369392.0,5.567487716674805
SNL/MSU/DOE,UNI-PPG1250-EP1[0]2,0/0,Epoxy,56.70000076293945,,92.0,0.0,8.0,0.0,1.7300000190734863,,,,,,,,,414.0,41.400001525878906,,,0.10000000149011612,2.0,964.0,,43.06666564941406,,2.383333444595337,,15112.0,4.179321765899658
SNL/MSU/DOE,UNI-PPG1250-EP1[0]2,0/0,Epoxy,55.20000076293945,,92.0,0.0,8.0,0.0,1.7799999713897705,,,,,,,,,552.0,55.20000076293945,1.3600000143051147,,0.10000000149011612,1.0,964.0,,43.06666564941406,,2.383333444595337,,3379.0,3.5287880897521973
SNL/MSU/DOE,UNI-PPG1250-EP1[0]2,0/0,Epoxy,56.70000076293945,,92.0,0.0,8.0,0.0,1.7300000190734863,,,,,,,,,552.0,55.20000076293945,1.3200000524520874,,0.10000000149011612,1.0,964.0,,43.06666564941406,,2.383333444595337,,2397.0,3.3796679973602295
SNL/MSU/DOE,UNI-PPG1250-EP1[0]2,0/0,Epoxy,53.599998474121094,,92.0,0.0,8.0,0.0,1.8300000429153442,,,,,,,,,552.0,55.20000076293945,,,0.10000000149011612,1.0,964.0,,43.06666564941406,,2.383333444595337,,1662.0,3.2206311225891113
SNL/MSU/DOE,UNI-PPG1250-EP1[0]2,0/0,Epoxy,57.79999923706055,,92.0,0.0,8.0,0.0,1.7000000476837158,,,,,,,,,483.0,48.29999923706055,1.1799999475479126,,0.10000000149011612,1.0,964.0,,43.06666564941406,,2.383333444595337,,7876.0,3.896305799484253
SNL/MSU/DOE,UNI-PPG1250-EP1[0]2,0/0,Epoxy,58.400001525878906,,92.0,0.0,8.0,0.0,1.6799999475479126,,,,,,,,,414.0,41.400001525878906,1.0199999809265137,,0.10000000149011612,2.0,964.0,,43.06666564941406,,2.383333444595337,,12684.0,4.1032562255859375
SNL/MSU/DOE,UNI-PPG1250-EP1[0]2,0/0,Epoxy,55.5,,92.0,0.0,8.0,0.0,1.7699999809265137,,,,,,,,,414.0,41.400001525878906,1.0099999904632568,,0.10000000149011612,2.0,964.0,,43.06666564941406,,2.383333444595337,,16486.0,4.21711540222168
SNL/MSU/DOE,UNI-PPG1250-EP1[0]2,0/0,Epoxy,60.20000076293945,,92.0,0.0,8.0,0.0,1.6299999952316284,,,,,,,,,345.0,34.5,,,0.10000000149011612,1.0,964.0,,43.06666564941406,,2.383333444595337,,26159.0,4.41762113571167
SNL/MSU/DOE,UNI-PPG1250-EP1[0]2,0/0,Epoxy,56.099998474121094,,92.0,0.0,8.0,0.0,1.75,,,,,,,,,276.0,27.600000381469727,,,0.10000000149011612,2.0,964.0,,43.06666564941406,,2.383333444595337,,196083.0,5.292439937591553
SNL/MSU/DOE,DB-BIAX-DH3-EP1(+/-45)3S,45/-45/45/-45/45/-45/-45/45/-45/45/-45/45,,57.29999923706055,,0.0,96.69999694824219,2.5,0.800000011920929,3.369999885559082,,,,,,,,,75.80000305175781,7.579999923706055,0.6570000052452087,,0.10000000149011612,2.0,,,,,,,1530955.0,6.184962272644043
SNL/MSU/DOE,DB-BIAX-DH3-EP1(+/-45)3S,45/-45/45/-45/45/-45/-45/45/-45/45/-45/45,,57.599998474121094,,0.0,96.69999694824219,2.5,0.800000011920929,3.3499999046325684,,,,,,,,,69.0,6.900000095367432,0.6399999856948853,,0.10000000149011612,2.0,,,,,,,3504950.0,6.544682025909424
SNL/MSU/DOE,DB-BIAX-DH3-EP1(+/-45)3S,45/-45/45/-45/45/-45/-45/45/-45/45/-45/45,,57.599998474121094,,0.0,96.69999694824219,2.5,0.800000011920929,3.3499999046325684,,,,,,,,,86.19999694824219,8.619999885559082,0.7950000166893005,,0.10000000149011612,2.0,,,,,,,685000.0,5.835690498352051
SNL/MSU/DOE,DB-BIAX-DH3-EP1(+/-45)3S,45/-45/45/-45/45/-45/-45/45/-45/45/-45/45,,51.099998474121094,,0.0,96.69999694824219,2.5,0.800000011920929,3.7799999713897705,,,,,,,,,86.19999694824219,8.619999885559082,0.8299999833106995,,0.10000000149011612,2.0,,,,,,,523497.0,5.718914031982422
SNL/MSU/DOE,DB-BIAX-DH3-EP1(+/-45)3S,45/-45/45/-45/45/-45/-45/45/-45/45/-45/45,,56.0,,0.0,96.69999694824219,2.5,0.800000011920929,3.450000047683716,,,,,,,,,86.19999694824219,8.619999885559082,0.8629999756813049,,0.10000000149011612,2.0,,,,,,,338010.0,5.528929710388184
SNL/MSU/DOE,DB-BIAX-DH3-EP1(+/-45)3S,45/-45/45/-45/45/-45/-45/45/-45/45/-45/45,,56.79999923706055,,0.0,96.69999694824219,2.5,0.800000011920929,3.4000000953674316,,,,,,,,,69.0,6.900000095367432,0.6000000238418579,,0.10000000149011612,1.0,,,,,,,1925476.0,6.284538269042969
SNL/MSU/DOE,DB-BIAX-DH3-EP1(+/-45)3S,45/-45/45/-45/45/-45/-45/45/-45/45/-45/45,,57.099998474121094,,0.0,96.69999694824219,2.5,0.800000011920929,3.380000114440918,,,,,,,,,69.0,6.900000095367432,0.5799999833106995,,0.10000000149011612,2.0,,,,,,,3084428.0,6.489174842834473
SNL/MSU/DOE,DB-BIAX-DH3-EP1(+/-45)3S,45/-45/45/-45/45/-45/-45/45/-45/45/-45/45,,57.0,,0.0,96.69999694824219,2.5,0.800000011920929,3.390000104904175,,,,,,,,,103.0,10.300000190734863,1.3509999513626099,,0.10000000149011612,1.0,,,,,,,1555.0,3.191730499267578
SNL/MSU/DOE,DB-BIAX-DH3-EP1(+/-45)3S,45/-45/45/-45/45/-45/-45/45/-45/45/-45/45,,57.0,,0.0,96.69999694824219,2.5,0.800000011920929,3.390000104904175,,,,,,,,,75.80000305175781,7.579999923706055,0.7009999752044678,,0.10000000149011612,2.0,,,,,,,3196932.0,6.504733562469482
SNL/MSU/DOE,DB-BIAX-DH3-EP1(+/-45)3S,45/-45/45/-45/45/-45/-45/45/-45/45/-45/45,,56.5,,0.0,96.69999694824219,2.5,0.800000011920929,3.4200000762939453,,,,,,,,,103.0,10.300000190734863,1.2999999523162842,,0.10000000149011612,1.0,,,,,,,1200.0,3.07918119430542
SNL/MSU/DOE,DB-BIAX-DH3-EP1(+/-45)3S,45/-45/45/-45/45/-45/-45/45/-45/45/-45/45,,56.79999923706055,,0.0,96.69999694824219,2.5,0.800000011920929,3.4000000953674316,,,,,,,,,55.20000076293945,5.519999980926514,0.3499999940395355,,0.10000000149011612,2.0,,,,,,,607493.0,5.783541202545166
SNL/MSU/DOE,DB-BIAX-DH3-EP1(+/-45)3S,45/-45/45/-45/45/-45/-45/45/-45/45/-45/45,,55.5,,0.0,96.69999694824219,2.5,0.800000011920929,3.4800000190734863,,,,,,,,,55.20000076293945,5.519999980926514,0.4580000042915344,,0.10000000149011612,3.0,,,,,,,1560000.0,6.193124771118164
SNL/MSU/DOE,DB-BIAX-DH3-EP1(+/-45)3S,45/-45/45/-45/45/-45/-45/45/-45/45/-45/45,Epoxy,53.20000076293945,,0.0,96.69999694824219,2.5,0.800000011920929,3.630000114440918,,,,,,,,,75.80000305175781,7.579999923706055,0.6990000009536743,,0.10000000149011612,1.0,,,,,,,15778.0,4.198051929473877
SNL/MSU/DOE,DB-BIAX-DH3-EP1(+/-45)3S,45/-45/45/-45/45/-45/-45/45/-45/45/-45/45,Epoxy,53.5,,0.0,96.69999694824219,2.5,0.800000011920929,3.609999895095825,,,,,,,,,86.19999694824219,8.619999885559082,0.8960000276565552,,0.10000000149011612,1.0,,,,,,,19000.0,4.278753757476807
SNL/MSU/DOE,DB-BIAX-DH3-EP1(+/-45)3S,45/-45/45/-45/45/-45/-45/45/-45/45/-45/45,Epoxy,52.79999923706055,,0.0,96.69999694824219,2.5,0.800000011920929,3.6600000858306885,,,,,,,,,86.19999694824219,8.619999885559082,0.8870000243186951,,0.10000000149011612,1.0,,,,,,,4603.0,3.66304087638855
SNL/MSU/DOE,DB-BIAX-DH3-EP1(+/-45)3S,45/-45/45/-45/45/-45/-45/45/-45/45/-45/45,Epoxy,53.20000076293945,,0.0,96.69999694824219,2.5,0.800000011920929,3.630000114440918,,,,,,,,,86.19999694824219,8.619999885559082,0.8700000047683716,,0.10000000149011612,1.0,,,,,,,2500.0,3.397939920425415
SNL/MSU/DOE,DB-BIAX-DH3-EP1(+/-45)3S,45/-45/45/-45/45/-45/-45/45/-45/45/-45/45,Epoxy,53.5,,0.0,96.69999694824219,2.5,0.800000011920929,3.609999895095825,,,,,,,,,69.0,6.889999866485596,0.5720000267028809,,0.10000000149011612,1.5,,,,,,,242458.0,5.384636402130127
SNL/MSU/DOE,DB-BIAX-DH3-EP1(+/-45)3S,45/-45/45/-45/45/-45/-45/45/-45/45/-45/45,Epoxy,52.79999923706055,,0.0,96.69999694824219,2.5,0.800000011920929,3.6600000858306885,,,,,,,,,69.0,6.889999866485596,0.6190000176429749,,0.10000000149011612,1.5,,,,,,,72000.0,4.857332706451416
SNL/MSU/DOE,DB-BIAX-DH3-EP1(+/-45)3S,45/-45/45/-45/45/-45/-45/45/-45/45/-45/45,Epoxy,53.29999923706055,,0.0,96.69999694824219,2.5,0.800000011920929,3.619999885559082,,,,,,,,,69.0,6.889999866485596,0.6200000047683716,,0.10000000149011612,1.0,,,,,,,65859.0,4.818614959716797
SNL/MSU/DOE,DB-BIAX-DH3-EP1(+/-45)3S,45/-45/45/-45/45/-45/-45/45/-45/45/-45/45,Epoxy,53.5,,0.0,96.69999694824219,2.5,0.800000011920929,3.609999895095825,,,,,,,,,69.0,6.889999866485596,0.5870000123977661,,0.10000000149011612,1.5,,,,,,,33002.0,4.518540382385254
SNL/MSU/DOE,DB-BIAX-DH3-EP1(+/-45)3S,45/-45/45/-45/45/-45/-45/45/-45/45/-45/45,Epoxy,53.5,,0.0,96.69999694824219,2.5,0.800000011920929,3.609999895095825,,,,,,,,,55.20000076293945,5.519999980926514,0.421999990940094,,0.10000000149011612,2.5,,,,,,,3000000.0,6.477121353149414
SNL/MSU/DOE,DB-BIAX-DH3-EP1(+/-45)3S,45/-45/45/-45/45/-45/-45/45/-45/45/-45/45,Epoxy,53.5,,0.0,96.69999694824219,2.5,0.800000011920929,3.609999895095825,,,,,,,,,55.20000076293945,5.519999980926514,0.4350000023841858,,0.10000000149011612,2.0,,,,,,,3000000.0,6.477121353149414
SNL/MSU/DOE,DB-BIAX-DH3-EP1(+/-45)3S,45/-45/45/-45/45/-45/-45/45/-45/45/-45/45,Epoxy,53.29999923706055,,0.0,96.69999694824219,2.5,0.800000011920929,3.619999885559082,,,,,,,,,69.0,6.889999866485596,0.6539999842643738,,0.10000000149011612,2.0,,,,,,,21000.0,4.322219371795654
SNL/MSU/DOE,DB-BIAX-DH3-EP1(+/-45)3S,45/-45/45/-45/45/-45/-45/45/-45/45/-45/45,Epoxy,53.79999923706055,,0.0,96.69999694824219,2.5,0.800000011920929,3.5899999141693115,,,,,,,,,55.20000076293945,5.519999980926514,0.421999990940094,,0.10000000149011612,2.0,,,,,,,1738276.0,6.240118503570557
SNL/MSU/DOE,DB-BIAX-DH3-EP1(+/-45)3S,45/-45/45/-45/45/-45/-45/45/-45/45/-45/45,Epoxy,53.79999923706055,,0.0,96.69999694824219,2.5,0.800000011920929,3.5899999141693115,,,,,,,,,55.20000076293945,5.519999980926514,0.41999998688697815,,0.10000000149011612,2.0,,,,,,,829283.0,5.918702602386475
SNL/MSU/DOE,DB-BIAX-DH3-EP1(+/-45)3S,45/-45/45/-45/45/-45/-45/45/-45/45/-45/45,Epoxy,54.099998474121094,,0.0,96.69999694824219,2.5,0.800000011920929,3.569999933242798,,,,,,,,,69.0,6.889999866485596,0.6230000257492065,,0.10000000149011612,1.0,,,,,,,75644.0,4.878774642944336
SNL/MSU/DOE,DB-BIAX-DH3-EP1(+/-45)3S,45/-45/45/-45/45/-45/-45/45/-45/45/-45/45,Epoxy,54.099998474121094,,0.0,99.19999694824219,0.0,0.800000011920929,3.7200000286102295,,,,,,,,,75.80000305175781,7.579999923706055,0.8169999718666077,,0.10000000149011612,1.5,,,,,,,11005.0,4.041590213775635
SNL/MSU/DOE,DB-BIAX-DH3-EP1(+/-45)3S,45/-45/45/-45/45/-45/-45/45/-45/45/-45/45,Epoxy,54.099998474121094,,0.0,99.19999694824219,0.0,0.800000011920929,3.7200000286102295,,,,,,,,,75.80000305175781,7.579999923706055,0.7390000224113464,,0.10000000149011612,1.5,,,,,,,35085.0,4.545121669769287
SNL/MSU/DOE,DB-BIAX-DH3-EP1(+/-45)3S,45/-45/45/-45/45/-45/-45/45/-45/45/-45/45,Epoxy,54.099998474121094,,0.0,99.19999694824219,0.0,0.800000011920929,3.559999942779541,,,,,,,,,75.80000305175781,7.579999923706055,0.6949999928474426,,0.10000000149011612,1.5,,,,,,,39100.0,4.592176914215088
SNL/MSU/DOE,DB-BIAX-DH3-EP1(+/-45)3S,45/-45/45/-45/45/-45/-45/45/-45/45/-45/45,Epoxy,54.099998474121094,,0.0,99.19999694824219,0.0,0.800000011920929,3.640000104904175,,,,,,,,,69.0,6.889999866485596,0.6240000128746033,,0.10000000149011612,1.5,,,,,,,325417.0,5.512440204620361
SNL/MSU/DOE,DB-BIAX-DH3-EP1(+/-45)3S,45/-45/45/-45/45/-45/-45/45/-45/45/-45/45,Epoxy,54.099998474121094,,0.0,99.19999694824219,0.0,0.800000011920929,3.7200000286102295,,,,,,,,,69.0,6.889999866485596,0.6290000081062317,,0.10000000149011612,1.5,,,,,,,91740.0,4.962558746337891
SNL/MSU/DOE,DB-BIAX-DH3-EP1(+/-45)3S,45/-45/45/-45/45/-45/-45/45/-45/45/-45/45,Epoxy,54.099998474121094,,0.0,99.19999694824219,0.0,0.800000011920929,3.7200000286102295,,,,,,,,,69.0,6.889999866485596,0.6850000023841858,,0.10000000149011612,1.5,,,,,,,88000.0,4.944482803344727
SNL/MSU/DOE,DB-BIAX-DH3-EP1(+/-45)3S,45/-45/45/-45/45/-45/-45/45/-45/45/-45/45,Epoxy,54.099998474121094,,0.0,99.19999694824219,0.0,0.800000011920929,3.700000047683716,,,,,,,,,55.20000076293945,5.519999980926514,0.4569999873638153,,0.10000000149011612,2.0,,,,,,,1535696.0,6.186305046081543
SNL/MSU/DOE,DB-BIAX-DH3-EP1(+/-45)3S,45/-45/45/-45/45/-45/-45/45/-45/45/-45/45,Epoxy,54.099998474121094,,0.0,99.19999694824219,0.0,0.800000011920929,3.6600000858306885,,,,,,,,,55.20000076293945,5.519999980926514,0.4320000112056732,,0.10000000149011612,2.0,,,,,,,3751712.0,6.574229717254639
SNL/MSU/DOE,DB-BIAX-DH3-EP1(+/-45)3S,45/-45/45/-45/45/-45/-45/45/-45/45/-45/45,Epoxy,54.099998474121094,,0.0,99.19999694824219,0.0,0.800000011920929,3.740000009536743,,,,,,,,,55.20000076293945,5.519999980926514,0.4729999899864197,,0.10000000149011612,1.5,,,,,,,2500010.0,6.397941589355469
SNL/MSU/DOE,DB-BIAX-DH3-PU(+/-45)6,45/-45/45/-45/45/-45/45/-45/45/-45/45/-45,,59.0,,0.0,99.0,0.0,1.0,3.859999895095825,,,,,,,,,60.29999923706055,6.03000020980835,1.0099999904632568,,0.10000000149011612,1.0,72.91999816894531,,,,,,1705.0,3.231724500656128
SNL/MSU/DOE,DB-BIAX-DH3-PU(+/-45)6,45/-45/45/-45/45/-45/45/-45/45/-45/45/-45,,59.0,,0.0,99.0,0.0,1.0,3.859999895095825,,,,,,,,,60.29999923706055,6.03000020980835,0.949999988079071,,0.10000000149011612,1.0,72.91999816894531,,,,,,2627.0,3.4194600582122803
SNL/MSU/DOE,DB-BIAX-DH3-PU(+/-45)6,45/-45/45/-45/45/-45/45/-45/45/-45/45/-45,,59.0,,0.0,99.0,0.0,1.0,3.809999942779541,,,,,,,,,44.79999923706055,4.480000019073486,0.6000000238418579,,0.10000000149011612,2.0,72.91999816894531,,,,,,94747.0,4.976565361022949
SNL/MSU/DOE,DB-BIAX-DH3-PU(+/-45)6,45/-45/45/-45/45/-45/45/-45/45/-45/45/-45,,59.0,,0.0,99.0,0.0,1.0,3.809999942779541,,,,,,,,,51.70000076293945,5.170000076293945,0.7599999904632568,,0.10000000149011612,1.0,72.91999816894531,,,,,,12295.0,4.089728355407715
SNL/MSU/DOE,DB-BIAX-DH3-PU(+/-45)6,45/-45/45/-45/45/-45/45/-45/45/-45/45/-45,,59.0,,0.0,99.0,0.0,1.0,3.8399999141693115,,,,,,,,,44.79999923706055,4.480000019073486,0.6299999952316284,,0.10000000149011612,2.0,72.91999816894531,,,,,,47661.0,4.678163051605225
SNL/MSU/DOE,DB-BIAX-DH3-PU(+/-45)6,45/-45/45/-45/45/-45/45/-45/45/-45/45/-45,,59.0,,0.0,99.0,0.0,1.0,3.990000009536743,,,,,,,,,44.79999923706055,4.480000019073486,0.6899999976158142,,0.10000000149011612,2.0,72.91999816894531,,,,,,77958.0,4.891860485076904
SNL/MSU/DOE,DB-BIAX-DH3-PU(+/-45)6,45/-45/45/-45/45/-45/45/-45/45/-45/45/-45,,59.0,,0.0,99.0,0.0,1.0,3.9100000858306885,,,,,,,,,41.400001525878906,4.139999866485596,0.550000011920929,,0.10000000149011612,3.0,72.91999816894531,,,,,,811344.0,5.909204959869385
SNL/MSU/DOE,DB-BIAX-DH3-PU(+/-45)6,45/-45/45/-45/45/-45/45/-45/45/-45/45/-45,,59.0,,0.0,99.0,0.0,1.0,3.940000057220459,,,,,,,,,69.0,6.900000095367432,1.2100000381469727,,0.10000000149011612,1.0,72.91999816894531,,,,,,464.0,2.666517972946167
SNL/MSU/DOE,DB-BIAX-DH3-PU(+/-45)6,45/-45/45/-45/45/-45/45/-45/45/-45/45/-45,,59.0,,0.0,99.0,0.0,1.0,3.809999942779541,,,,,,,,,41.400001525878906,4.139999866485596,0.6100000143051147,,0.10000000149011612,3.0,72.91999816894531,,,,,,379674.0,5.579411029815674
SNL/MSU/DOE,DB-BIAX-DH3-PU(+/-45)6,45/-45/45/-45/45/-45/45/-45/45/-45/45/-45,,59.0,,0.0,99.0,0.0,1.0,3.9100000858306885,,,,,,,,,69.0,6.900000095367432,1.3799999952316284,,0.10000000149011612,1.0,72.91999816894531,,,,,,344.0,2.5365583896636963
SNL/MSU/DOE,DB-BIAX-DH3-PU(+/-45)6,45/-45/45/-45/45/-45/45/-45/45/-45/45/-45,,59.0,,0.0,99.0,0.0,1.0,3.859999895095825,,,,,,,,,69.0,6.900000095367432,1.309999942779541,,0.10000000149011612,1.0,72.91999816894531,,,,,,423.0,2.626340389251709
SNL/MSU/DOE,DB-BIAX-DH3-PU(+/-45)6,45/-45/45/-45/45/-45/45/-45/45/-45/45/-45,,59.0,,0.0,99.0,0.0,1.0,3.940000057220459,,,,,,,,,60.29999923706055,6.03000020980835,1.0199999809265137,,0.10000000149011612,1.0,72.91999816894531,,,,,,1878.0,3.273695468902588
SNL/MSU/DOE,DB-BIAX-DH3-PU(+/-45)6,45/-45/45/-45/45/-45/45/-45/45/-45/45/-45,,59.0,,0.0,99.0,0.0,1.0,4.010000228881836,,,,,,,,,51.70000076293945,5.170000076293945,0.699999988079071,,0.10000000149011612,1.0,72.91999816894531,,,,,,12468.0,4.095796585083008
SNL/MSU/DOE,DB-BIAX-DH3-PU(+/-45)6,45/-45/45/-45/45/-45/45/-45/45/-45/45/-45,,59.0,,0.0,99.0,0.0,1.0,3.990000009536743,,,,,,,,,41.400001525878906,-41.400001525878906,,,-1.0,2.0,72.91999816894531,,,,,,1455.0,3.16286301612854
SNL/MSU/DOE,DB-BIAX-DH3-PU(+/-45)6,45/-45/45/-45/45/-45/45/-45/45/-45/45/-45,,59.0,,0.0,99.0,0.0,1.0,3.869999885559082,,,,,,,,,41.400001525878906,-41.400001525878906,,,-1.0,1.0,72.91999816894531,,,,,,2982.0,3.4745075702667236
SNL/MSU/DOE,DB-BIAX-DH3-PU(+/-45)6,45/-45/45/-45/45/-45/45/-45/45/-45/45/-45,,59.0,,0.0,99.0,0.0,1.0,3.8399999141693115,,,,,,,,,41.400001525878906,-41.400001525878906,,,-1.0,0.5,72.91999816894531,,,,,,6802.0,3.832636594772339
SNL/MSU/DOE,DB-BIAX-DH3-PU(+/-45)6,45/-45/45/-45/45/-45/45/-45/45/-45/45/-45,,59.0,,0.0,99.0,0.0,1.0,3.940000057220459,,,,,,,,,34.5,-34.5,,,-1.0,0.75,72.91999816894531,,,,,,66659.0,4.823858737945557
SNL/MSU/DOE,DB-BIAX-DH3-PU(+/-45)6,45/-45/45/-45/45/-45/45/-45/45/-45/45/-45,,59.0,,0.0,99.0,0.0,1.0,3.890000104904175,,,,,,,,,34.5,-34.5,,,-1.0,0.75,72.91999816894531,,,,,,57329.0,4.758374214172363
SNL/MSU/DOE,DB-BIAX-DH3-PU(+/-45)6,45/-45/45/-45/45/-45/45/-45/45/-45/45/-45,,59.0,,0.0,99.0,0.0,1.0,4.0,,,,,,,,,34.5,-34.5,,,-1.0,0.75,72.91999816894531,,,,,,43827.0,4.641741752624512
SNL/MSU/DOE,DB-BIAX-DH3-PU(+/-45)6,45/-45/45/-45/45/-45/45/-45/45/-45/45/-45,,59.0,,0.0,99.0,0.0,1.0,3.9600000381469727,,,,,,,,,31.0,-31.0,,,-1.0,1.0,72.91999816894531,,,,,,176031.0,5.245589256286621
SNL/MSU/DOE,DB-BIAX-DH3-PU(+/-45)6,45/-45/45/-45/45/-45/45/-45/45/-45/45/-45,,59.0,,0.0,99.0,0.0,1.0,4.0,,,,,,,,,27.600000381469727,-27.600000381469727,,,-1.0,1.2000000476837158,72.91999816894531,,,,,,628890.0,5.798574924468994
SNL/MSU/DOE,DB-BIAX-DH3-PU(+/-45)6,45/-45/45/-45/45/-45/45/-45/45/-45/45/-45,,59.0,,0.0,99.0,0.0,1.0,3.809999942779541,,,,,,,,,27.600000381469727,-27.600000381469727,,,-1.0,1.2000000476837158,72.91999816894531,,,,,,822259.0,5.915008544921875
SNL/MSU/DOE,DB-BIAX-VE1[(RM/±45)S]3,0/45/-45/-45/45/0/0/45/-45/-45/45/0/0/45/-45/-45/45/0,Vinyl ester,46.0,,0.0,68.0,0.0,30.0,4.119999885559082,,,,,,,,,103.0,10.300000190734863,0.800000011920929,,0.10000000149011612,1.5,213.0,,16.25,,,,12933.0,4.111699104309082
SNL/MSU/DOE,DB-BIAX-VE1[(RM/±45)S]3,0/45/-45/-45/45/0/0/45/-45/-45/45/0/0/45/-45/-45/45/0,Vinyl ester,46.0,,0.0,68.0,0.0,30.0,4.119999885559082,,,,,,,,,103.0,10.300000190734863,0.800000011920929,,0.10000000149011612,1.5,213.0,,16.25,,,,12753.0,4.105612277984619
SNL/MSU/DOE,DB-BIAX-VE1[(RM/±45)S]3,0/45/-45/-45/45/0/0/45/-45/-45/45/0/0/45/-45/-45/45/0,Vinyl ester,46.0,,0.0,68.0,0.0,30.0,4.119999885559082,,,,,,,,,103.0,10.300000190734863,0.800000011920929,,0.10000000149011612,1.5,213.0,,16.25,,,,11880.0,4.0748162269592285
SNL/MSU/DOE,DB-BIAX-VE1[(RM/±45)S]3,0/45/-45/-45/45/0/0/45/-45/-45/45/0/0/45/-45/-45/45/0,Vinyl ester,46.0,,0.0,68.0,0.0,30.0,4.119999885559082,,,,,,,,,86.0,8.600000381469727,0.6100000143051147,,0.10000000149011612,2.5,213.0,,16.25,,,,88679.0,4.947820663452148
SNL/MSU/DOE,DB-BIAX-VE1[(RM/±45)S]3,0/45/-45/-45/45/0/0/45/-45/-45/45/0/0/45/-45/-45/45/0,Vinyl ester,46.0,,0.0,68.0,0.0,30.0,4.119999885559082,,,,,,,,,86.0,8.600000381469727,0.6100000143051147,,0.10000000149011612,2.5,213.0,,16.25,,,,115795.0,5.063689708709717
SNL/MSU/DOE,DB-BIAX-VE1[(RM/±45)S]3,0/45/-45/-45/45/0/0/45/-45/-45/45/0/0/45/-45/-45/45/0,Vinyl ester,46.0,,0.0,68.0,0.0,30.0,4.119999885559082,,,,,,,,,86.0,8.600000381469727,0.6100000143051147,,0.10000000149011612,2.5,213.0,,16.25,,,,68305.0,4.8344526290893555
SNL/MSU/DOE,DB-BIAX-VE1[(RM/±45)S]3,0/45/-45/-45/45/0/0/45/-45/-45/45/0/0/45/-45/-45/45/0,Vinyl ester,46.0,,0.0,68.0,0.0,30.0,4.119999885559082,,,,,,,,,69.0,6.900000095367432,0.44999998807907104,,0.10000000149011612,3.5,213.0,,16.25,,,,1047664.0,6.020222187042236
SNL/MSU/DOE,DB-BIAX-VE1[(RM/±45)S]3,0/45/-45/-45/45/0/0/45/-45/-45/45/0/0/45/-45/-45/45/0,Vinyl ester,46.0,,0.0,68.0,0.0,30.0,4.119999885559082,,,,,,,,,69.0,6.900000095367432,0.44999998807907104,,0.10000000149011612,3.0,213.0,,16.25,,,,876458.0,5.942730903625488
SNL/MSU/DOE,DB-BIAX-VE1[(RM/±45)S]3,0/45/-45/-45/45/0/0/45/-45/-45/45/0/0/45/-45/-45/45/0,Vinyl ester,46.0,,0.0,68.0,0.0,30.0,4.119999885559082,,,,,,,,,69.0,6.900000095367432,0.44999998807907104,,0.10000000149011612,4.0,213.0,,16.25,,,,568002.0,5.754349708557129
SNL/MSU/DOE,DB-BIAX-VE2[(RM/±45)S]3,0/45/-45/-45/45/0/0/45/-45/-45/45/0/0/45/-45/-45/45/0,Vinyl ester,44.0,,0.0,68.0,0.0,30.0,4.409999847412109,,,,,,,,,103.0,10.300000190734863,1.2100000381469727,,0.10000000149011612,1.5,187.0,,15.350000381469727,,,,3346.0,3.5245258808135986
SNL/MSU/DOE,DB-BIAX-VE2[(RM/±45)S]3,0/45/-45/-45/45/0/0/45/-45/-45/45/0/0/45/-45/-45/45/0,Vinyl ester,44.0,,0.0,68.0,0.0,30.0,4.409999847412109,,,,,,,,,103.0,10.300000190734863,1.2100000381469727,,0.10000000149011612,1.5,187.0,,15.350000381469727,,,,3688.0,3.566790819168091
SNL/MSU/DOE,DB-BIAX-VE2[(RM/±45)S]3,0/45/-45/-45/45/0/0/45/-45/-45/45/0/0/45/-45/-45/45/0,Vinyl ester,44.0,,0.0,68.0,0.0,30.0,4.409999847412109,,,,,,,,,103.0,10.300000190734863,1.2100000381469727,,0.10000000149011612,1.5,187.0,,15.350000381469727,,,,4456.0,3.6489450931549072
SNL/MSU/DOE,DB-BIAX-VE2[(RM/±45)S]3,0/45/-45/-45/45/0/0/45/-45/-45/45/0/0/45/-45/-45/45/0,Vinyl ester,44.0,,0.0,68.0,0.0,30.0,4.409999847412109,,,,,,,,,86.0,8.600000381469727,0.800000011920929,,0.10000000149011612,2.0,187.0,,15.350000381469727,,,,18997.0,4.278685092926025
SNL/MSU/DOE,DB-BIAX-VE2[(RM/±45)S]3,0/45/-45/-45/45/0/0/45/-45/-45/45/0/0/45/-45/-45/45/0,Vinyl ester,44.0,,0.0,68.0,0.0,30.0,4.409999847412109,,,,,,,,,86.0,8.600000381469727,0.800000011920929,,0.10000000149011612,2.5,187.0,,15.350000381469727,,,,13255.0,4.122379779815674
SNL/MSU/DOE,DB-BIAX-VE2[(RM/±45)S]3,0/45/-45/-45/45/0/0/45/-45/-45/45/0/0/45/-45/-45/45/0,Vinyl ester,44.0,,0.0,68.0,0.0,30.0,4.409999847412109,,,,,,,,,86.0,8.600000381469727,0.800000011920929,,0.10000000149011612,2.5,187.0,,15.350000381469727,,,,14274.0,4.154545783996582
