Repository: Luwen-Zhang/SNEnsemble

# Copyright Notification

## Composites

We reformat and merge fatigue testing records from SNL/MSU/DOE, OptiMat, UPWIND, and FACT databases into a single database with careful considerations, including filtering invalid entries, rename variables, fix improper calculations in the records, to obtain clean and consistent data to fit machine 
learning usages. We leave the original format ("2019_SNL_MSU_DOE_Composite-Materials-Database_Wind_29pt0.xlsx" and "Optidat UPWIND 28_3_2017.xls") in the folder. Any derived database should be directly based on the original files instead of our merged database. We are not responsible for the accuracy of the testing records.

File: data/composite_database_10082023_5mat.csv (part 4 of 4)
Data source,Material_Code,Sequence,Resin Type,Waveform,Control,Fiber Volume Fraction,Fiber Weight Fraction,Fiber Weight Fraction (0-deg),Fiber Weight Fraction (45-deg),Fiber Weight Fraction (90-deg),Fiber Weight Fraction (Other Dir.),Thickness,Tab Thickness,Width,Length,Load Length,Area,Maximum Stress,Minimum Stress,Maximum Strain,Minimum Strain,R-value,Frequency,Ultimate Tensile Stress,Ultimate Compressive Stress,Tensile Modulus,Compressive Modulus,Ultimate Tensile Strain,Ultimate Compressive Strain,Cycles to Failure,log10(Cycles to Failure)
SNL/MSU/DOE,MD-DD5P-UP2[0/±45/0]S,0/45/-45/0/0/-45/45/0,PE,UNK,UNK,37,,72,28,0,0,3.02,,25,,,,-34.5,-345,,,10,10,752.734693877551,-613.422535211268,23.5333333333333,25.5,2.82666666666667,,344570,5.53727746289257
SNL/MSU/DOE,MD-DD5P-UP2[0/±45/0]S,0/45/-45/0/0/-45/45/0,PE,UNK,UNK,37,,72,28,0,0,3.02,,25,,,,-34.5,-345,,,10,10,752.734693877551,-613.422535211268,23.5333333333333,25.5,2.82666666666667,,424220,5.62759113962818
SNL/MSU/DOE,MD-DD5P-UP2[0/±45/0]S,0/45/-45/0/0/-45/45/0,PE,UNK,UNK,37,,72,28,0,0,3.02,,25,,,,-34.5,-345,,,10,15,752.734693877551,-613.422535211268,23.5333333333333,25.5,2.82666666666667,,661103,5.82026912793768
SNL/MSU/DOE,MD-DD5P-UP2[0/±45/0]S,0/45/-45/0/0/-45/45/0,PE,UNK,UNK,37,,72,28,0,0,3.02,,22,,,,483,48.3,2.2,0.22,0.1,1,752.734693877551,-613.422535211268,23.5333333333333,25.5,2.82666666666667,,86,1.93449845124357
SNL/MSU/DOE,MD-DD5P-UP2[0/±45/0]S,0/45/-45/0/0/-45/45/0,PE,UNK,UNK,37,,72,28,0,0,3.02,,22,,,,414,41.4,1.85,0.185,0.1,2,752.734693877551,-613.422535211268,23.5333333333333,25.5,2.82666666666667,,2102,3.32263271169222
SNL/MSU/DOE,MD-DD5P-UP2[0/±45/0]S,0/45/-45/0/0/-45/45/0,PE,UNK,UNK,37,,72,28,0,0,3.02,,22,,,,414,41.4,1.74,0.174,0.1,2,752.734693877551,-613.422535211268,23.5333333333333,25.5,2.82666666666667,,1045,3.01911629044707
SNL/MSU/DOE,MD-DD5P-UP2[0/±45/0]S,0/45/-45/0/0/-45/45/0,PE,UNK,UNK,37,,72,28,0,0,3.02,,22,,,,345,34.5,1.48,0.148,0.1,4,752.734693877551,-613.422535211268,23.5333333333333,25.5,2.82666666666667,,36290,4.55978696820056
SNL/MSU/DOE,MD-DD5P-UP2[0/±45/0]S,0/45/-45/0/0/-45/45/0,PE,UNK,UNK,37,,72,28,0,0,3.02,,22,,,,345,34.5,1.67,0.167,0.1,5,752.734693877551,-613.422535211268,23.5333333333333,25.5,2.82666666666667,,43703,4.64051125021359
SNL/MSU/DOE,MD-DD5P-UP2[0/±45/0]S,0/45/-45/0/0/-45/45/0,PE,UNK,UNK,37,,72,28,0,0,3.02,,22,,,,345,34.5,1.43,0.143,0.1,5,752.734693877551,-613.422535211268,23.5333333333333,25.5,2.82666666666667,,28269,4.45131044583783
SNL/MSU/DOE,MD-DD5P-UP2[0/±45/0]S,0/45/-45/0/0/-45/45/0,PE,UNK,UNK,37,,72,28,0,0,3.02,,22,,,,276,27.6,1.24,0.124,0.1,10,752.734693877551,-613.422535211268,23.5333333333333,25.5,2.82666666666667,,857025,5.93299349077231
SNL/MSU/DOE,MD-DD5P-UP2[0/±45/0]S,0/45/-45/0/0/-45/45/0,PE,UNK,UNK,37,,72,28,0,0,3.02,,22,,,,276,27.6,1.22,0.122,0.1,10,752.734693877551,-613.422535211268,23.5333333333333,25.5,2.82666666666667,,357553,5.55334042628118
SNL/MSU/DOE,MD-DD5P-UP2[0/±45/0]S,0/45/-45/0/0/-45/45/0,PE,UNK,UNK,37,,72,28,0,0,3.02,,22,,,,276,27.6,1.18,0.118,0.1,10,752.734693877551,-613.422535211268,23.5333333333333,25.5,2.82666666666667,,481129,5.68226153474584
SNL/MSU/DOE,MD-DD5P-UP2[0/±45/0]S,0/45/-45/0/0/-45/45/0,PE,UNK,UNK,37,,72,28,0,0,3.02,,25,,,,414,-414,,,-1,2,752.734693877551,-613.422535211268,23.5333333333333,25.5,2.82666666666667,,21,1.32221929473392
SNL/MSU/DOE,MD-DD5P-UP2[0/±45/0]S,0/45/-45/0/0/-45/45/0,PE,UNK,UNK,37,,72,28,0,0,3.02,,25,,,,345,-345,,,-1,2,752.734693877551,-613.422535211268,23.5333333333333,25.5,2.82666666666667,,634,2.80208925788173
SNL/MSU/DOE,MD-DD5P-UP2[0/±45/0]S,0/45/-45/0/0/-45/45/0,PE,UNK,UNK,37,,72,28,0,0,3.02,,25,,,,345,-345,,,-1,1,752.734693877551,-613.422535211268,23.5333333333333,25.5,2.82666666666667,,121,2.08278537031645
SNL/MSU/DOE,MD-DD5P-UP2[0/±45/0]S,0/45/-45/0/0/-45/45/0,PE,UNK,UNK,37,,72,28,0,0,3.02,,25,,,,345,-345,,,-1,2,752.734693877551,-613.422535211268,23.5333333333333,25.5,2.82666666666667,,810,2.90848501887865
SNL/MSU/DOE,MD-DD5P-UP2[0/±45/0]S,0/45/-45/0/0/-45/45/0,PE,UNK,UNK,37,,72,28,0,0,3.02,,25,,,,310,-310,,,-1,2,752.734693877551,-613.422535211268,23.5333333333333,25.5,2.82666666666667,,1360,3.13353890837022
SNL/MSU/DOE,MD-DD5P-UP2[0/±45/0]S,0/45/-45/0/0/-45/45/0,PE,UNK,UNK,37,,72,28,0,0,3.02,,25,,,,310,-310,,,-1,1,752.734693877551,-613.422535211268,23.5333333333333,25.5,2.82666666666667,,163,2.21218760440396
SNL/MSU/DOE,MD-DD5P-UP2[0/±45/0]S,0/45/-45/0/0/-45/45/0,PE,UNK,UNK,37,,72,28,0,0,3.02,,25,,,,276,-276,,,-1,2,752.734693877551,-613.422535211268,23.5333333333333,25.5,2.82666666666667,,5179,3.71424591101789
SNL/MSU/DOE,MD-DD5P-UP2[0/±45/0]S,0/45/-45/0/0/-45/45/0,PE,UNK,UNK,37,,72,28,0,0,3.02,,25,,,,276,-276,,,-1,2,752.734693877551,-613.422535211268,23.5333333333333,25.5,2.82666666666667,,2038,3.30920417967041
SNL/MSU/DOE,MD-DD5P-UP2[0/±45/0]S,0/45/-45/0/0/-45/45/0,PE,UNK,UNK,37,,72,28,0,0,3.02,,25,,,,276,-276,,,-1,2,752.734693877551,-613.422535211268,23.5333333333333,25.5,2.82666666666667,,2131,3.3285834497142
SNL/MSU/DOE,MD-DD5P-UP2[0/±45/0]S,0/45/-45/0/0/-45/45/0,PE,UNK,UNK,37,,72,28,0,0,3.02,,25,,,,207,-207,,,-1,4,752.734693877551,-613.422535211268,23.5333333333333,25.5,2.82666666666667,,16718,4.22318432089504
SNL/MSU/DOE,MD-DD5P-UP2[0/±45/0]S,0/45/-45/0/0/-45/45/0,PE,UNK,UNK,37,,72,28,0,0,3.02,,25,,,,207,-207,,,-1,4,752.734693877551,-613.422535211268,23.5333333333333,25.5,2.82666666666667,,26796,4.42806996911906
SNL/MSU/DOE,MD-DD5P-UP2[0/±45/0]S,0/45/-45/0/0/-45/45/0,PE,UNK,UNK,37,,72,28,0,0,3.02,,25,,,,172,-172,,,-1,5,752.734693877551,-613.422535211268,23.5333333333333,25.5,2.82666666666667,,106267,5.02639842028108
SNL/MSU/DOE,MD-DD5P-UP2[0/±45/0]S,0/45/-45/0/0/-45/45/0,PE,UNK,UNK,37,,72,28,0,0,3.02,,25,,,,172,-172,,,-1,4,752.734693877551,-613.422535211268,23.5333333333333,25.5,2.82666666666667,,79563,4.90071115025534
SNL/MSU/DOE,MD-DD5P-UP2[0/±45/0]S,0/45/-45/0/0/-45/45/0,PE,UNK,UNK,37,,72,28,0,0,3.02,,25,,,,155,-155,,,-1,10,752.734693877551,-613.422535211268,23.5333333333333,25.5,2.82666666666667,,561486,5.74933893210496
SNL/MSU/DOE,MD-DD5P-UP2[0/±45/0]S,0/45/-45/0/0/-45/45/0,PE,UNK,UNK,37,,72,28,0,0,3.02,,22,,,,414,41.4,1.58,0.158,0.1,2,752.734693877551,-613.422535211268,23.5333333333333,25.5,2.82666666666667,,8157,3.91153046230716
SNL/MSU/DOE,MD-DD5P-UP2[0/±45/0]S,0/45/-45/0/0/-45/45/0,PE,UNK,UNK,37,,72,28,0,0,3.02,,22,,,,414,41.4,1.64,0.164,0.1,2,752.734693877551,-613.422535211268,23.5333333333333,25.5,2.82666666666667,,12185,4.08582553352074
SNL/MSU/DOE,MD-DD5P-UP2[0/±45/0]S,0/45/-45/0/0/-45/45/0,PE,UNK,UNK,37,,72,28,0,0,3.02,,22,,,,414,41.4,1.7,0.17,0.1,2,752.734693877551,-613.422535211268,23.5333333333333,25.5,2.82666666666667,,11533,4.06194229202809
SNL/MSU/DOE,MD-DD5P-UP2[0/±45/0]S,0/45/-45/0/0/-45/45/0,PE,UNK,UNK,37,,72,28,0,0,3.02,,22,,,,414,41.4,1.71,0.171,0.1,2,752.734693877551,-613.422535211268,23.5333333333333,25.5,2.82666666666667,,6716,3.82711068746601
SNL/MSU/DOE,MD-DD5P-UP2[0/±45/0]S,0/45/-45/0/0/-45/45/0,PE,UNK,UNK,37,,72,28,0,0,3.02,,22,,,,414,41.4,1.72,0.172,0.1,2,752.734693877551,-613.422535211268,23.5333333333333,25.5,2.82666666666667,,12041,4.08066255639418
SNL/MSU/DOE,MD-DD5P-UP2[0/±45/0]S,0/45/-45/0/0/-45/45/0,PE,UNK,UNK,37,,72,28,0,0,3.02,,22,,,,414,41.4,1.61,0.161,0.1,2,752.734693877551,-613.422535211268,23.5333333333333,25.5,2.82666666666667,,7640,3.88309335857569
SNL/MSU/DOE,MD-DD5P-UP2[0/±45/0]S,0/45/-45/0/0/-45/45/0,PE,UNK,UNK,37,,72,28,0,0,3.02,,22,,,,414,41.4,1.67,0.167,0.1,2,752.734693877551,-613.422535211268,23.5333333333333,25.5,2.82666666666667,,11085,4.04473569745051
SNL/MSU/DOE,MD-DD5P-UP2[0/±45/0]S,0/45/-45/0/0/-45/45/0,PE,UNK,UNK,37,,72,28,0,0,3.02,,22,,,,414,41.4,1.65,0.165,0.1,2,752.734693877551,-613.422535211268,23.5333333333333,25.5,2.82666666666667,,9930,3.99694924849538
SNL/MSU/DOE,MD-DD5P-UP2[0/±45/0]S,0/45/-45/0/0/-45/45/0,PE,UNK,UNK,37,,72,28,0,0,3.02,,22,,,,414,41.4,1.66,0.166,0.1,2,752.734693877551,-613.422535211268,23.5333333333333,25.5,2.82666666666667,,9191,3.96336276610374
SNL/MSU/DOE,MD-DD5P-UP2[0/±45/0]S,0/45/-45/0/0/-45/45/0,PE,UNK,UNK,37,,72,28,0,0,3.02,,22,,,,414,41.4,1.73,0.173,0.1,2,752.734693877551,-613.422535211268,23.5333333333333,25.5,2.82666666666667,,9067,3.95746361572993
SNL/MSU/DOE,MD-DD5P-UP2[0/±45/0]S,0/45/-45/0/0/-45/45/0,PE,UNK,UNK,37,,72,28,0,0,3.02,,22,,,,310,31,1.26,0.126,0.1,10,752.734693877551,-613.422535211268,23.5333333333333,25.5,2.82666666666667,,514201,5.71113291690828
SNL/MSU/DOE,MD-DD5P-UP2[0/±45/0]S,0/45/-45/0/0/-45/45/0,PE,UNK,UNK,37,,72,28,0,0,3.02,,22,,,,310,31,1.28,0.128,0.1,10,752.734693877551,-613.422535211268,23.5333333333333,25.5,2.82666666666667,,285386,5.45543266439223
SNL/MSU/DOE,MD-DD5P-UP2[0/±45/0]S,0/45/-45/0/0/-45/45/0,PE,UNK,UNK,37,,72,28,0,0,3.02,,22,,,,310,31,1.22,0.122,0.1,10,752.734693877551,-613.422535211268,23.5333333333333,25.5,2.82666666666667,,351717,5.54619336015022
SNL/MSU/DOE,MD-DD5P-UP2[0/±45/0]S,0/45/-45/0/0/-45/45/0,PE,UNK,UNK,37,,72,28,0,0,3.02,,22,,,,310,31,1.31,0.131,0.1,10,752.734693877551,-613.422535211268,23.5333333333333,25.5,2.82666666666667,,345652,5.53863907412588
SNL/MSU/DOE,MD-DD5P-UP2[0/±45/0]S,0/45/-45/0/0/-45/45/0,PE,UNK,UNK,37,,72,28,0,0,3.02,,22,,,,310,31,1.34,0.134,0.1,10,752.734693877551,-613.422535211268,23.5333333333333,25.5,2.82666666666667,,749084,5.8745305208917
SNL/MSU/DOE,MD-DD5P-UP2[0/±45/0]S,0/45/-45/0/0/-45/45/0,PE,UNK,UNK,37,,72,28,0,0,3.02,,22,,,,310,31,1.28,0.128,0.1,10,752.734693877551,-613.422535211268,23.5333333333333,25.5,2.82666666666667,,579002,5.7626800638785
SNL/MSU/DOE,MD-DD5P-UP2[0/±45/0]S,0/45/-45/0/0/-45/45/0,PE,UNK,UNK,37,,72,28,0,0,3.02,,22,,,,414,41.4,1.69,0.169,0.1,2,752.734693877551,-613.422535211268,23.5333333333333,25.5,2.82666666666667,,9912,3.99616129336801
SNL/MSU/DOE,MD-DD5P-UP2[0/±45/0]S,0/45/-45/0/0/-45/45/0,PE,UNK,UNK,37,,72,28,0,0,3.02,,22,,,,414,41.4,,,0.1,2,752.734693877551,-613.422535211268,23.5333333333333,25.5,2.82666666666667,,16271,4.21141424507798
SNL/MSU/DOE,MD-DD5P-UP2[0/±45/0]S,0/45/-45/0/0/-45/45/0,PE,UNK,UNK,37,,72,28,0,0,3.02,,22,,,,414,41.4,,,0.1,2,752.734693877551,-613.422535211268,23.5333333333333,25.5,2.82666666666667,,5305,3.72468538823736
SNL/MSU/DOE,MD-DD5P-UP2[0/±45/0]S,0/45/-45/0/0/-45/45/0,PE,UNK,UNK,37,,72,28,0,0,3.02,,22,,,,414,41.4,,,0.1,2,752.734693877551,-613.422535211268,23.5333333333333,25.5,2.82666666666667,,10499,4.021147935721
SNL/MSU/DOE,MD-DD5P-UP2[0/±45/0]S,0/45/-45/0/0/-45/45/0,PE,UNK,UNK,37,,72,28,0,0,3.02,,22,,,,310,31,,,0.1,10,752.734693877551,-613.422535211268,23.5333333333333,25.5,2.82666666666667,,342738,5.53496225813693
SNL/MSU/DOE,MD-DD5P-UP2[0/±45/0]S,0/45/-45/0/0/-45/45/0,PE,UNK,UNK,37,,72,28,0,0,3.02,,22,,,,310,31,,,0.1,10,752.734693877551,-613.422535211268,23.5333333333333,25.5,2.82666666666667,,228420,5.35873412719801
SNL/MSU/DOE,MD-DD5P-UP2[0/±45/0]S,0/45/-45/0/0/-45/45/0,PE,UNK,UNK,37,,72,28,0,0,3.02,,22,,,,310,31,,,0.1,10,752.734693877551,-613.422535211268,23.5333333333333,25.5,2.82666666666667,,376933,5.57626416103815
SNL/MSU/DOE,MD-DD5P-UP2[0/±45/0]S,0/45/-45/0/0/-45/45/0,PE,UNK,UNK,37,,72,28,0,0,3.02,,22,,,,414,41.4,,,0.1,2,752.734693877551,-613.422535211268,23.5333333333333,25.5,2.82666666666667,,8883,3.94855966210896
SNL/MSU/DOE,MD-DD5P-UP2[0/±45/0]S,0/45/-45/0/0/-45/45/0,PE,UNK,UNK,37,,72,28,0,0,3.02,,22,,,,310,31,1.3,0.13,0.1,10,752.734693877551,-613.422535211268,23.5333333333333,25.5,2.82666666666667,,403000,5.60530504614111
SNL/MSU/DOE,MD-DD5P-UP2[0/±45/0]S,0/45/-45/0/0/-45/45/0,PE,UNK,UNK,37,,72,28,0,0,3.02,,8,,,,241,24.1,,,0.1,30,752.734693877551,-613.422535211268,23.5333333333333,25.5,2.82666666666667,,2820426,6.45031470955219
SNL/MSU/DOE,MD-DD5P-UP2[0/±45/0]S,0/45/-45/0/0/-45/45/0,PE,UNK,UNK,37,,72,28,0,0,3.02,,8,,,,207,20.7,0.89,0.089,0.1,40,752.734693877551,-613.422535211268,23.5333333333333,25.5,2.82666666666667,,10027337,7.00118561101011
SNL/MSU/DOE,MD-DD5P-UP2[0/±45/0]S,0/45/-45/0/0/-45/45/0,PE,UNK,UNK,37,,72,28,0,0,3.02,,8,,,,241,24.1,,,0.1,20,752.734693877551,-613.422535211268,23.5333333333333,25.5,2.82666666666667,,1548025,6.18977797009001
SNL/MSU/DOE,MD-DD5P-UP2[0/±45/0]S,0/45/-45/0/0/-45/45/0,PE,UNK,UNK,37,,72,28,0,0,3.02,,8,,,,241,24.1,,,0.1,25,752.734693877551,-613.422535211268,23.5333333333333,25.5,2.82666666666667,,348666,5.54240959941982
SNL/MSU/DOE,MD-DD5P-UP2[0/±45/0]S,0/45/-45/0/0/-45/45/0,PE,UNK,UNK,37,,72,28,0,0,3.02,,8,,,,241,24.1,,,0.1,20,752.734693877551,-613.422535211268,23.5333333333333,25.5,2.82666666666667,,1016251,6.00700098595196
SNL/MSU/DOE,MD-DD5P-UP2[0/±45/0]S,0/45/-45/0/0/-45/45/0,PE,UNK,UNK,37,,72,28,0,0,3.02,,8,,,,241,24.1,1.04,0.104,0.1,25,752.734693877551,-613.422535211268,23.5333333333333,25.5,2.82666666666667,,2312896,6.36415610503972
SNL/MSU/DOE,MD-DD5P-UP2[0/±45/0]S,0/45/-45/0/0/-45/45/0,PE,UNK,UNK,37,,72,28,0,0,3.02,,8,,,,207,20.7,0.91,0.091,0.1,40,752.734693877551,-613.422535211268,23.5333333333333,25.5,2.82666666666667,,22002386,7.34246977947885
SNL/MSU/DOE,MD-DD5P-UP2[0/±45/0]S,0/45/-45/0/0/-45/45/0,PE,UNK,UNK,37,,72,28,0,0,3.02,,8,,,,193,19.3,0.82,0.082,0.1,45,752.734693877551,-613.422535211268,23.5333333333333,25.5,2.82666666666667,,39082107,7.59197796942254
SNL/MSU/DOE,MD-DD5P-UP2[0/±45/0]S,0/45/-45/0/0/-45/45/0,PE,UNK,UNK,37,,72,28,0,0,3.02,,8,,,,414,41.4,,,0.1,2,752.734693877551,-613.422535211268,23.5333333333333,25.5,2.82666666666667,,8123,3.90971645323435
SNL/MSU/DOE,MD-DD5P-UP2[0/±45/0]S,0/45/-45/0/0/-45/45/0,PE,UNK,UNK,37,,72,28,0,0,3.02,,8,,,,414,41.4,,,0.1,2,752.734693877551,-613.422535211268,23.5333333333333,25.5,2.82666666666667,,18264,4.26159589848218
SNL/MSU/DOE,MD-DD5P-UP2[0/±45/0]S,0/45/-45/0/0/-45/45/0,PE,UNK,UNK,37,,72,28,0,0,3.02,,8,,,,414,41.4,,,0.1,2,752.734693877551,-613.422535211268,23.5333333333333,25.5,2.82666666666667,,8358,3.92210236680761
SNL/MSU/DOE,MD-DD5P-UP2[0/±45/0]S,0/45/-45/0/0/-45/45/0,PE,UNK,UNK,37,,72,28,0,0,3.02,,8,,,,241,24.1,,,0.1,10,752.734693877551,-613.422535211268,23.5333333333333,25.5,2.82666666666667,,2668144,6.4262092647939
SNL/MSU/DOE,MD-DD5P-UP2[0/±45/0]S,0/45/-45/0/0/-45/45/0,PE,UNK,UNK,37,,72,28,0,0,3.02,,8,,,,241,24.1,,,0.1,10,752.734693877551,-613.422535211268,23.5333333333333,25.5,2.82666666666667,,2823516,6.45079025309363
SNL/MSU/DOE,MD-DD5P-UP2[0/±45/0]S,0/45/-45/0/0/-45/45/0,PE,UNK,UNK,37,,72,28,0,0,3.02,,8,,,,241,24.1,,,0.1,10,752.734693877551,-613.422535211268,23.5333333333333,25.5,2.82666666666667,,3554421,6.55076886611093
SNL/MSU/DOE,MD-DD5P-UP2[0/±45/0]S,0/45/-45/0/0/-45/45/0,PE,UNK,UNK,37,,72,28,0,0,3.02,,8,,,,310,31,,,0.1,10,752.734693877551,-613.422535211268,23.5333333333333,25.5,2.82666666666667,,594298,5.77400426872292
SNL/MSU/DOE,MD-DD5P-UP2[0/±45/0]S,0/45/-45/0/0/-45/45/0,PE,UNK,UNK,37,,72,28,0,0,3.02,,8,,,,310,31,,,0.1,10,752.734693877551,-613.422535211268,23.5333333333333,25.5,2.82666666666667,,537593,5.73045360513289
SNL/MSU/DOE,MD-DD5P-UP2[0/±45/0]S,0/45/-45/0/0/-45/45/0,PE,UNK,UNK,37,,72,28,0,0,3.02,,8,,,,310,31,,,0.1,10,752.734693877551,-613.422535211268,23.5333333333333,25.5,2.82666666666667,,252317,5.4019465123387
SNL/MSU/DOE,MD-DD5P-UP2[0/±45/0]S,0/45/-45/0/0/-45/45/0,PE,UNK,UNK,37,,72,28,0,0,3.02,,8,,,,310,31,,,0.1,10,752.734693877551,-613.422535211268,23.5333333333333,25.5,2.82666666666667,,296456,5.47196024449553
SNL/MSU/DOE,MD-DD5P-UP2[0/±45/0]S,0/45/-45/0/0/-45/45/0,PE,UNK,UNK,37,,72,28,0,0,3.02,,8,,,,310,31,,,0.1,10,752.734693877551,-613.422535211268,23.5333333333333,25.5,2.82666666666667,,275551,5.44020199145909
SNL/MSU/DOE,MD-DD5P-UP2[0/±45/0]S,0/45/-45/0/0/-45/45/0,PE,UNK,UNK,37,,72,28,0,0,3.02,,8,,,,310,31,,,0.1,10,752.734693877551,-613.422535211268,23.5333333333333,25.5,2.82666666666667,,261531,5.41752317439257
SNL/MSU/DOE,MD-DD5P-UP2[0/±45/0]S,0/45/-45/0/0/-45/45/0,PE,UNK,UNK,37,,72,28,0,0,3.02,,8,,,,310,31,,,0.1,5,752.734693877551,-613.422535211268,23.5333333333333,25.5,2.82666666666667,,379674,5.57941085775832
SNL/MSU/DOE,MD-DD5P-UP2[0/±45/0]S,0/45/-45/0/0/-45/45/0,PE,UNK,UNK,37,,72,28,0,0,3.02,,8,,,,310,31,,,0.1,5,752.734693877551,-613.422535211268,23.5333333333333,25.5,2.82666666666667,,240098,5.38038854242862
SNL/MSU/DOE,MD-DD5P-UP2[0/±45/0]S,0/45/-45/0/0/-45/45/0,PE,UNK,UNK,37,,72,28,0,0,3.02,,8,,,,310,31,,,0.1,5,752.734693877551,-613.422535211268,23.5333333333333,25.5,2.82666666666667,,458684,5.66151359116119
SNL/MSU/DOE,MD-DD5P-UP2[0/±45/0]S,0/45/-45/0/0/-45/45/0,PE,UNK,UNK,37,,72,28,0,0,3.02,,8,,,,310,31,,,0.1,2,752.734693877551,-613.422535211268,23.5333333333333,25.5,2.82666666666667,,304764,5.48396366501427
SNL/MSU/DOE,MD-DD5P-UP2[0/±45/0]S,0/45/-45/0/0/-45/45/0,PE,UNK,UNK,37,,72,28,0,0,3.02,,8,,,,310,31,,,0.1,2,752.734693877551,-613.422535211268,23.5333333333333,25.5,2.82666666666667,,227372,5.35673698192513
SNL/MSU/DOE,MD-DD5P-UP2[0/±45/0]S,0/45/-45/0/0/-45/45/0,PE,UNK,UNK,37,,72,28,0,0,3.02,,8,,,,310,31,,,0.1,2,752.734693877551,-613.422535211268,23.5333333333333,25.5,2.82666666666667,,247249,5.39313454376624
SNL/MSU/DOE,MD-DD5P-UP2[0/±45/0]S,0/45/-45/0/0/-45/45/0,PE,UNK,UNK,37,,72,28,0,0,3.02,,8,,,,310,31,,,0.1,20,752.734693877551,-613.422535211268,23.5333333333333,25.5,2.82666666666667,,404285,5.60668762820462
SNL/MSU/DOE,MD-DD5P-UP2[0/±45/0]S,0/45/-45/0/0/-45/45/0,PE,UNK,UNK,37,,72,28,0,0,3.02,,8,,,,310,31,,,0.1,20,752.734693877551,-613.422535211268,23.5333333333333,25.5,2.82666666666667,,432281,5.63576614745479
SNL/MSU/DOE,MD-DD5P-UP2[0/±45/0]S,0/45/-45/0/0/-45/45/0,PE,UNK,UNK,37,,72,28,0,0,3.02,,8,,,,310,31,,,0.1,20,752.734693877551,-613.422535211268,23.5333333333333,25.5,2.82666666666667,,731478,5.86420126877674
SNL/MSU/DOE,MD-DD5P-UP2[0/±45/0]S,0/45/-45/0/0/-45/45/0,PE,UNK,UNK,37,,72,28,0,0,3.02,,8,,,,310,31,,,0.1,2,752.734693877551,-613.422535211268,23.5333333333333,25.5,2.82666666666667,,196929,5.29430967557228
SNL/MSU/DOE,MD-DD5P-UP2[0/±45/0]S,0/45/-45/0/0/-45/45/0,PE,UNK,UNK,37,,72,28,0,0,3.02,,8,,,,310,31,,,0.1,30,752.734693877551,-613.422535211268,23.5333333333333,25.5,2.82666666666667,,59971,4.7779412906397
SNL/MSU/DOE,MD-DD5P-UP2[0/±45/0]S,0/45/-45/0/0/-45/45/0,PE,UNK,UNK,37,,72,28,0,0,3.02,,22,,,,310,31,1.21,0.121,0.1,1,752.734693877551,-613.422535211268,23.5333333333333,25.5,2.82666666666667,,284133,5.4535216768261
SNL/MSU/DOE,MD-DD5P-UP2[0/±45/0]S,0/45/-45/0/0/-45/45/0,PE,UNK,UNK,37,,72,28,0,0,3.02,,22,,,,310,31,,,0.1,1,752.734693877551,-613.422535211268,23.5333333333333,25.5,2.82666666666667,,213190,5.32876682959153
SNL/MSU/DOE,MD-DD5P-UP2[0/±45/0]S,0/45/-45/0/0/-45/45/0,PE,UNK,UNK,37,,72,28,0,0,3.02,,22,,,,310,31,,,0.1,1,752.734693877551,-613.422535211268,23.5333333333333,25.5,2.82666666666667,,198210,5.29712556152798
SNL/MSU/DOE,MD-DD5P-UP2[0/±45/0]S,0/45/-45/0/0/-45/45/0,PE,UNK,UNK,37,,72,28,0,0,3.02,,8,,,,207,20.7,,,0.1,25,752.734693877551,-613.422535211268,23.5333333333333,25.5,2.82666666666667,,8672644,6.93815151957045
SNL/MSU/DOE,MD-DD5P-UP2[0/±45/0]S,0/45/-45/0/0/-45/45/0,PE,UNK,UNK,37,,72,28,0,0,3.02,,8,,,,207,20.7,,,0.1,25,752.734693877551,-613.422535211268,23.5333333333333,25.5,2.82666666666667,,9754976,6.98922620524459
SNL/MSU/DOE,MD-DD5P-UP2[0/±45/0]S,0/45/-45/0/0/-45/45/0,PE,UNK,UNK,37,,72,28,0,0,3.02,,8,,,,207,20.7,,,0.1,25,752.734693877551,-613.422535211268,23.5333333333333,25.5,2.82666666666667,,11452158,7.05888733114617
SNL/MSU/DOE,MD-DD5P-UP2[0/±45/0]S,0/45/-45/0/0/-45/45/0,PE,UNK,UNK,37,,72,28,0,0,3.02,,8,,,,172,17.2,,,0.1,60,752.734693877551,-613.422535211268,23.5333333333333,25.5,2.82666666666667,,78244896,7.89345601763918
SNL/MSU/DOE,MD-DD5P-UP2[0/±45/0]S,0/45/-45/0/0/-45/45/0,PE,UNK,UNK,37,,72,28,0,0,3.02,,8,,,,138,-138,,,-1,15,752.734693877551,-613.422535211268,23.5333333333333,25.5,2.82666666666667,,6276710,6.79773206360225
SNL/MSU/DOE,MD-DD5P-UP2[0/±45/0]S,0/45/-45/0/0/-45/45/0,PE,UNK,UNK,37,,72,28,0,0,3.02,,8,,,,138,-138,,,-1,15,752.734693877551,-613.422535211268,23.5333333333333,25.5,2.82666666666667,,3601668,6.55650367727494
SNL/MSU/DOE,MD-DD5P-UP2[0/±45/0]S,0/45/-45/0/0/-45/45/0,PE,UNK,UNK,37,,72,28,0,0,3.02,,8,,,,138,-138,,,-1,15,752.734693877551,-613.422535211268,23.5333333333333,25.5,2.82666666666667,,6071355,6.78328562737692
SNL/MSU/DOE,MD-DD5P-UP2[0/±45/0]S,0/45/-45/0/0/-45/45/0,PE,UNK,UNK,37,,72,28,0,0,3.02,,8,,,,121,-121,,,-1,15,752.734693877551,-613.422535211268,23.5333333333333,25.5,2.82666666666667,,18077742,7.25714418398333
SNL/MSU/DOE,MD-DD5P-UP2[0/±45/0]S,0/45/-45/0/0/-45/45/0,PE,UNK,UNK,37,,72,28,0,0,3.02,,8,,,,121,-121,,,-1,15,752.734693877551,-613.422535211268,23.5333333333333,25.5,2.82666666666667,,32308210,7.50931289708736
SNL/MSU/DOE,MD-DD5P-UP2[0/±45/0]S,0/45/-45/0/0/-45/45/0,PE,UNK,UNK,37,,72,28,0,0,3.02,,8,,,,379,189.5,,,0.5,10,752.734693877551,-613.422535211268,23.5333333333333,25.5,2.82666666666667,,438618,5.64208645027873
SNL/MSU/DOE,MD-DD5P-UP2[0/±45/0]S,0/45/-45/0/0/-45/45/0,PE,UNK,UNK,37,,72,28,0,0,3.02,,8,,,,379,189.5,,,0.5,10,752.734693877551,-613.422535211268,23.5333333333333,25.5,2.82666666666667,,610270,5.785522021186
SNL/MSU/DOE,MD-DD5P-UP2[0/±45/0]S,0/45/-45/0/0/-45/45/0,PE,UNK,UNK,37,,72,28,0,0,3.02,,8,,,,379,189.5,,,0.5,10,752.734693877551,-613.422535211268,23.5333333333333,25.5,2.82666666666667,,297323,5.47322850620031
SNL/MSU/DOE,MD-DD5P-UP2[0/±45/0]S,0/45/-45/0/0/-45/45/0,PE,UNK,UNK,37,,72,28,0,0,3.02,,8,,,,310,155,,,0.5,30,752.734693877551,-613.422535211268,23.5333333333333,25.5,2.82666666666667,,13320248,7.12451231072234
SNL/MSU/DOE,MD-DD5P-UP2[0/±45/0]S,0/45/-45/0/0/-45/45/0,PE,UNK,UNK,37,,72,28,0,0,3.02,,8,,,,310,155,,,0.5,40,752.734693877551,-613.422535211268,23.5333333333333,25.5,2.82666666666667,,3809795,6.58090160749608
SNL/MSU/DOE,MD-DD5P-UP2[0/±45/0]S,0/45/-45/0/0/-45/45/0,PE,UNK,UNK,37,,72,28,0,0,3.02,,8,,,,310,155,,,0.5,40,752.734693877551,-613.422535211268,23.5333333333333,25.5,2.82666666666667,,8730709,6.941049513154
SNL/MSU/DOE,MD-DD5P-UP2[0/±45/0]S,0/45/-45/0/0/-45/45/0,PE,UNK,UNK,37,,72,28,0,0,3.02,,8,,,,276,138,,,0.5,40,752.734693877551,-613.422535211268,23.5333333333333,25.5,2.82666666666667,,30480698,7.48402490801131
SNL/MSU/DOE,MD-DD5P-UP2[0/±45/0]S,0/45/-45/0/0/-45/45/0,PE,UNK,UNK,37,,72,28,0,0,3.02,,8,,,,276,138,,,0.5,40,752.734693877551,-613.422535211268,23.5333333333333,25.5,2.82666666666667,,26841282,7.42880325487361
SNL/MSU/DOE,MD-DD5P-UP2[0/±45/0]S,0/45/-45/0/0/-45/45/0,PE,UNK,UNK,37,,72,28,0,0,3.02,,8,,,,276,138,,,0.5,50,752.734693877551,-613.422535211268,23.5333333333333,25.5,2.82666666666667,,47918327,7.68050164687392
SNL/MSU/DOE,MD-DD5P-UP2[0/±45/0]S,0/45/-45/0/0/-45/45/0,PE,UNK,UNK,37,,72,28,0,0,3.02,,25,,,,-31,-310,,,10,10,752.734693877551,-613.422535211268,23.5333333333333,25.5,2.82666666666667,,2747477,6.43893406549411
SNL/MSU/DOE,MD-DD5P-UP2[0/±45/0]S,0/45/-45/0/0/-45/45/0,PE,UNK,UNK,37,,72,28,0,0,3.02,,25,,,,-31,-310,,,10,10,752.734693877551,-613.422535211268,23.5333333333333,25.5,2.82666666666667,,1143005,6.05804813019201
SNL/MSU/DOE,MD-DD5P-UP2[0/±45/0]S,0/45/-45/0/0/-45/45/0,PE,UNK,UNK,37,,72,28,0,0,3.02,,25,,,,-31,-310,,,10,10,752.734693877551,-613.422535211268,23.5333333333333,25.5,2.82666666666667,,531709,5.7256740114845
SNL/MSU/DOE,MD-DD5P-UP2[0/±45/0]S,0/45/-45/0/0/-45/45/0,PE,UNK,UNK,37,,72,28,0,0,3.02,,,,,,-20.7,-207,,,10,20,752.734693877551,-613.422535211268,23.5333333333333,25.5,2.82666666666667,,1520607,6.18201698539733
SNL/MSU/DOE,MD-DD5P-UP2[0/±45/0]S,0/45/-45/0/0/-45/45/0,PE,UNK,UNK,37,,72,28,0,0,3.02,,,,,,-27.6,-276,,,10,40,752.734693877551,-613.422535211268,23.5333333333333,25.5,2.82666666666667,,41110,4.61394747678035
SNL/MSU/DOE,MD-DD5P-UP2[0/±45/0]S,0/45/-45/0/0/-45/45/0,PE,UNK,UNK,37,,72,28,0,0,3.02,,,,,,-27.6,-276,,,10,20,752.734693877551,-613.422535211268,23.5333333333333,25.5,2.82666666666667,,106947,5.02916860656328
