Repository: Luwen-Zhang/SNEnsemble

# Copyright Notification

## Composites

We reformat and merge fatigue testing records from SNL/MSU/DOE, OptiMat, UPWIND, and FACT databases into a single database with careful considerations, including filtering invalid entries, rename variables, fix improper calculations in the records, to obtain clean and consistent data to fit machine 
learning usages. We leave the original format ("2019_SNL_MSU_DOE_Composite-Materials-Database_Wind_29pt0.xlsx" and "Optidat UPWIND 28_3_2017.xls") in the folder. Any derived database should be directly based on the original files instead of our merged database. We are not responsible for the accuracy of the testing records.

File: data/composite_database_02232023.csv (part 5 of 47)
Data source,Material_Code,Sequence,Resin Type,Fibre Volume Fraction,Fibre Weight Fraction,Percentage of Fibre in 0-deg Direction,Percentage of Fibre in 45-deg Direction,Percentage of Fibre in 90-deg Direction,Percentage of Fibre in Other Direction,Thickness,Tab Thickness,Width,Maximum Width,Minimum Width,Length,Gauge Length,Load Length,Area,Maximum Stress,Minimum Stress,Maximum Strain,Minimum Strain,R-value,Frequency,Static Maximum Tensile Stress,Static Maximum Compressive Stress,Static Elastic Modulus,Static Compressive Modulus,Static Maximum Tensile Strain,Static Maximum Compressive Strain,Cycles to Failure,log(Cycles to Failure)
SNL/MSU/DOE,DB-BIAX-VE2[(RM/±45)S]3,0/45/-45/-45/45/0/0/45/-45/-45/45/0/0/45/-45/-45/45/0,Vinyl ester,44.0,,0.0,68.0,0.0,30.0,4.409999847412109,,,,,,,,,69.0,6.900000095367432,0.5699999928474426,,0.10000000149011612,3.0,187.0,,15.350000381469727,,,,328175.0,5.516105651855469
SNL/MSU/DOE,DB-BIAX-VE2[(RM/±45)S]3,0/45/-45/-45/45/0/0/45/-45/-45/45/0/0/45/-45/-45/45/0,Vinyl ester,44.0,,0.0,68.0,0.0,30.0,4.409999847412109,,,,,,,,,69.0,6.900000095367432,0.5699999928474426,,0.10000000149011612,3.0,187.0,,15.350000381469727,,,,160303.0,5.204941749572754
SNL/MSU/DOE,DB-BIAX-VE2[(RM/±45)S]3,0/45/-45/-45/45/0/0/45/-45/-45/45/0/0/45/-45/-45/45/0,Vinyl ester,44.0,,0.0,68.0,0.0,30.0,4.409999847412109,,,,,,,,,69.0,6.900000095367432,0.5699999928474426,,0.10000000149011612,4.0,187.0,,15.350000381469727,,,,269578.0,5.430684566497803
SNL/MSU/DOE,DB-BIAX-VE2A[(RM/±45)S]3,0/45/-45/-45/45/0/0/45/-45/-45/45/0/0/45/-45/-45/45/0,Vinyl ester,43.0,,0.0,68.0,0.0,30.0,4.539999961853027,,,,,,,,,103.0,10.300000190734863,1.2300000190734863,,0.10000000149011612,1.5,222.3333282470703,,13.899999618530273,,,,5225.0,3.7180862426757812
SNL/MSU/DOE,DB-BIAX-VE2A[(RM/±45)S]3,0/45/-45/-45/45/0/0/45/-45/-45/45/0/0/45/-45/-45/45/0,Vinyl ester,43.0,,0.0,68.0,0.0,30.0,4.539999961853027,,,,,,,,,103.0,10.300000190734863,1.2300000190734863,,0.10000000149011612,1.5,222.3333282470703,,13.899999618530273,,,,4747.0,3.676419258117676
SNL/MSU/DOE,DB-BIAX-VE2A[(RM/±45)S]3,0/45/-45/-45/45/0/0/45/-45/-45/45/0/0/45/-45/-45/45/0,Vinyl ester,43.0,,0.0,68.0,0.0,30.0,4.539999961853027,,,,,,,,,103.0,10.300000190734863,1.2300000190734863,,0.10000000149011612,1.5,222.3333282470703,,13.899999618530273,,,,3413.0,3.5331363677978516
SNL/MSU/DOE,DB-BIAX-VE2A[(RM/±45)S]3,0/45/-45/-45/45/0/0/45/-45/-45/45/0/0/45/-45/-45/45/0,Vinyl ester,43.0,,0.0,68.0,0.0,30.0,4.539999961853027,,,,,,,,,86.0,8.600000381469727,0.8399999737739563,,0.10000000149011612,2.5,222.3333282470703,,13.899999618530273,,,,39253.0,4.593873023986816
SNL/MSU/DOE,DB-BIAX-VE2A[(RM/±45)S]3,0/45/-45/-45/45/0/0/45/-45/-45/45/0/0/45/-45/-45/45/0,Vinyl ester,43.0,,0.0,68.0,0.0,30.0,4.539999961853027,,,,,,,,,86.0,8.600000381469727,0.8399999737739563,,0.10000000149011612,2.5,222.3333282470703,,13.899999618530273,,,,33040.0,4.519040107727051
SNL/MSU/DOE,DB-BIAX-VE2A[(RM/±45)S]3,0/45/-45/-45/45/0/0/45/-45/-45/45/0/0/45/-45/-45/45/0,Vinyl ester,43.0,,0.0,68.0,0.0,30.0,4.539999961853027,,,,,,,,,86.0,8.600000381469727,0.8399999737739563,,0.10000000149011612,2.5,222.3333282470703,,13.899999618530273,,,,38282.0,4.58299446105957
SNL/MSU/DOE,DB-BIAX-VE2A[(RM/±45)S]3,0/45/-45/-45/45/0/0/45/-45/-45/45/0/0/45/-45/-45/45/0,Vinyl ester,43.0,,0.0,68.0,0.0,30.0,4.539999961853027,,,,,,,,,69.0,6.900000095367432,0.6200000047683716,,0.10000000149011612,3.5,222.3333282470703,,13.899999618530273,,,,389688.0,5.59071683883667
SNL/MSU/DOE,DB-BIAX-VE2A[(RM/±45)S]3,0/45/-45/-45/45/0/0/45/-45/-45/45/0/0/45/-45/-45/45/0,Vinyl ester,43.0,,0.0,68.0,0.0,30.0,4.539999961853027,,,,,,,,,69.0,6.900000095367432,0.6200000047683716,,0.10000000149011612,3.0,222.3333282470703,,13.899999618530273,,,,629523.0,5.799011707305908
SNL/MSU/DOE,DB-BIAX-VE2A[(RM/±45)S]3,0/45/-45/-45/45/0/0/45/-45/-45/45/0/0/45/-45/-45/45/0,Vinyl ester,43.0,,0.0,68.0,0.0,30.0,4.539999961853027,,,,,,,,,69.0,6.900000095367432,0.6200000047683716,,0.10000000149011612,4.0,222.3333282470703,,13.899999618530273,,,,414991.0,5.618038654327393
SNL/MSU/DOE,DB-BIAX-WS-EP1(±45)6,45/-45/45/-45/45/-45/45/-45/45/-45/45/-45,Epoxy,50.0,,0.0,100.0,0.0,0.0,4.059999942779541,,,,,,,,,121.0,12.100000381469727,1.149999976158142,,0.10000000149011612,1.0,190.1666717529297,,16.799999237060547,,,,2768.0,3.4421660900115967
SNL/MSU/DOE,DB-BIAX-WS-EP1(±45)6,45/-45/45/-45/45/-45/45/-45/45/-45/45/-45,Epoxy,50.0,,0.0,100.0,0.0,0.0,4.059999942779541,,,,,,,,,121.0,12.100000381469727,1.3200000524520874,,0.10000000149011612,1.0,190.1666717529297,,16.799999237060547,,,,2469.0,3.3925211429595947
SNL/MSU/DOE,DB-BIAX-WS-EP1(±45)6,45/-45/45/-45/45/-45/45/-45/45/-45/45/-45,Epoxy,50.0,,0.0,100.0,0.0,0.0,4.059999942779541,,,,,,,,,121.0,12.100000381469727,1.2300000190734863,,0.10000000149011612,1.0,190.1666717529297,,16.799999237060547,,,,1776.0,3.2494430541992188
SNL/MSU/DOE,DB-BIAX-WS-EP1(±45)6,45/-45/45/-45/45/-45/45/-45/45/-45/45/-45,Epoxy,50.0,,0.0,100.0,0.0,0.0,4.059999942779541,,,,,,,,,103.0,10.300000190734863,0.9900000095367432,,0.10000000149011612,1.5,190.1666717529297,,16.799999237060547,,,,21899.0,4.340424060821533
SNL/MSU/DOE,DB-BIAX-WS-EP1(±45)6,45/-45/45/-45/45/-45/45/-45/45/-45/45/-45,Epoxy,50.0,,0.0,100.0,0.0,0.0,4.059999942779541,,,,,,,,,103.0,10.300000190734863,0.9900000095367432,,0.10000000149011612,1.5,190.1666717529297,,16.799999237060547,,,,15614.0,4.193514347076416
SNL/MSU/DOE,DB-BIAX-WS-EP1(±45)6,45/-45/45/-45/45/-45/45/-45/45/-45/45/-45,Epoxy,50.0,,0.0,100.0,0.0,0.0,4.059999942779541,,,,,,,,,103.0,10.300000190734863,0.9900000095367432,,0.10000000149011612,1.5,190.1666717529297,,16.799999237060547,,,,48805.0,4.688464164733887
SNL/MSU/DOE,DB-BIAX-WS-EP1(±45)6,45/-45/45/-45/45/-45/45/-45/45/-45/45/-45,Epoxy,50.0,,0.0,100.0,0.0,0.0,4.059999942779541,,,,,,,,,86.0,8.600000381469727,0.7300000190734863,,0.10000000149011612,3.0,190.1666717529297,,16.799999237060547,,,,138035.0,5.139989376068115
SNL/MSU/DOE,DB-BIAX-WS-EP1(±45)6,45/-45/45/-45/45/-45/45/-45/45/-45/45/-45,Epoxy,50.0,,0.0,100.0,0.0,0.0,4.059999942779541,,,,,,,,,86.0,8.600000381469727,0.7300000190734863,,0.10000000149011612,3.0,190.1666717529297,,16.799999237060547,,,,800853.0,5.903553009033203
SNL/MSU/DOE,DB-BIAX-WS-EP1(±45)6,45/-45/45/-45/45/-45/45/-45/45/-45/45/-45,Epoxy,50.0,,0.0,100.0,0.0,0.0,4.059999942779541,,,,,,,,,86.0,8.600000381469727,0.7300000190734863,,0.10000000149011612,2.5,190.1666717529297,,16.799999237060547,,,,206665.0,5.315267086029053
SNL/MSU/DOE,DB-BIAX-FGI1708-EP1(RM/±45)3S,0/45/-45/0/45/-45/0/45/-45/-45/45/0/-45/45/0/-45/45/0,Epoxy,44.0,,0.0,68.0,0.0,30.0,4.590000152587891,,,,,,,,,103.0,10.300000190734863,1.100000023841858,,0.10000000149011612,1.5,198.42857360839844,-187.5,13.399999618530273,,3.950000047683716,-1.587499976158142,4696.0,3.6717281341552734
SNL/MSU/DOE,DB-BIAX-FGI1708-EP1(RM/±45)3S,0/45/-45/0/45/-45/0/45/-45/-45/45/0/-45/45/0/-45/45/0,Epoxy,44.0,,0.0,68.0,0.0,30.0,4.590000152587891,,,,,,,,,103.0,10.300000190734863,1.100000023841858,,0.10000000149011612,1.5,198.42857360839844,-187.5,13.399999618530273,,3.950000047683716,-1.587499976158142,5708.0,3.756484031677246
SNL/MSU/DOE,DB-BIAX-FGI1708-EP1(RM/±45)3S,0/45/-45/0/45/-45/0/45/-45/-45/45/0/-45/45/0/-45/45/0,Epoxy,44.0,,0.0,68.0,0.0,30.0,4.590000152587891,,,,,,,,,103.0,10.300000190734863,1.100000023841858,,0.10000000149011612,1.0,198.42857360839844,-187.5,13.399999618530273,,3.950000047683716,-1.587499976158142,3452.0,3.5380706787109375
SNL/MSU/DOE,DB-BIAX-FGI1708-EP1(RM/±45)3S,0/45/-45/0/45/-45/0/45/-45/-45/45/0/-45/45/0/-45/45/0,Epoxy,44.0,,0.0,68.0,0.0,30.0,4.590000152587891,,,,,,,,,69.0,6.900000095367432,0.6299999952316284,,0.10000000149011612,2.5,198.42857360839844,-187.5,13.399999618530273,,3.950000047683716,-1.587499976158142,338407.0,5.529439449310303
SNL/MSU/DOE,DB-BIAX-FGI1708-EP1(RM/±45)3S,0/45/-45/0/45/-45/0/45/-45/-45/45/0/-45/45/0/-45/45/0,Epoxy,44.0,,0.0,68.0,0.0,30.0,4.590000152587891,,,,,,,,,69.0,6.900000095367432,0.6299999952316284,,0.10000000149011612,2.5,198.42857360839844,-187.5,13.399999618530273,,3.950000047683716,-1.587499976158142,604738.0,5.781567096710205
SNL/MSU/DOE,DB-BIAX-FGI1708-EP1(RM/±45)3S,0/45/-45/0/45/-45/0/45/-45/-45/45/0/-45/45/0/-45/45/0,Epoxy,44.0,,0.0,68.0,0.0,30.0,4.590000152587891,,,,,,,,,69.0,6.900000095367432,0.6299999952316284,,0.10000000149011612,2.5,198.42857360839844,-187.5,13.399999618530273,,3.950000047683716,-1.587499976158142,185702.0,5.2688164710998535
SNL/MSU/DOE,DB-BIAX-FGI1708-EP1(RM/±45)3S,0/45/-45/0/45/-45/0/45/-45/-45/45/0/-45/45/0/-45/45/0,Epoxy,44.0,,0.0,68.0,0.0,30.0,4.590000152587891,,,,,,,,,59.0,5.900000095367432,0.5099999904632568,,0.10000000149011612,3.0,198.42857360839844,-187.5,13.399999618530273,,3.950000047683716,-1.587499976158142,3530222.0,6.547801971435547
SNL/MSU/DOE,DB-BIAX-FGI1708-EP1(RM/±45)3S,0/45/-45/0/45/-45/0/45/-45/-45/45/0/-45/45/0/-45/45/0,Epoxy,44.0,,0.0,68.0,0.0,30.0,4.590000152587891,,,,,,,,,62.0,6.199999809265137,0.550000011920929,,0.10000000149011612,3.0,198.42857360839844,-187.5,13.399999618530273,,3.950000047683716,-1.587499976158142,988122.0,5.994810581207275
SNL/MSU/DOE,DB-BIAX-FGI1708-EP1(RM/±45)3S,0/45/-45/0/45/-45/0/45/-45/-45/45/0/-45/45/0/-45/45/0,Epoxy,44.0,,0.0,68.0,0.0,30.0,4.590000152587891,,,,,,,,,86.0,8.600000381469727,0.8700000047683716,,0.10000000149011612,2.0,198.42857360839844,-187.5,13.399999618530273,,3.950000047683716,-1.587499976158142,21013.0,4.322487831115723
SNL/MSU/DOE,DB-BIAX-FGI1708-EP1(RM/±45)3S,0/45/-45/0/45/-45/0/45/-45/-45/45/0/-45/45/0/-45/45/0,Epoxy,44.0,,0.0,68.0,0.0,30.0,4.590000152587891,,,,,,,,,86.0,8.600000381469727,0.8700000047683716,,0.10000000149011612,2.0,198.42857360839844,-187.5,13.399999618530273,,3.950000047683716,-1.587499976158142,30102.0,4.47859525680542
SNL/MSU/DOE,DB-BIAX-FGI1708-EP1(RM/±45)3S,0/45/-45/0/45/-45/0/45/-45/-45/45/0/-45/45/0/-45/45/0,Epoxy,44.0,,0.0,68.0,0.0,30.0,4.590000152587891,,,,,,,,,86.0,8.600000381469727,0.8700000047683716,,0.10000000149011612,2.0,198.42857360839844,-187.5,13.399999618530273,,3.950000047683716,-1.587499976158142,21404.0,4.3304948806762695
SNL/MSU/DOE,DB-BIAX-FGI1708-EP1(RM/±45)3S,0/45/-45/0/45/-45/0/45/-45/-45/45/0/-45/45/0/-45/45/0,Epoxy,44.0,,0.0,68.0,0.0,30.0,4.590000152587891,,,,,,,,,124.0,12.399999618530273,1.350000023841858,,0.10000000149011612,1.0,198.42857360839844,-187.5,13.399999618530273,,3.950000047683716,-1.587499976158142,1286.0,3.109241008758545
SNL/MSU/DOE,DB-BIAX-FGI1708-EP1(RM/±45)3S,0/45/-45/0/45/-45/0/45/-45/-45/45/0/-45/45/0/-45/45/0,Epoxy,44.0,,0.0,68.0,0.0,30.0,4.590000152587891,,,,,,,,,124.0,12.399999618530273,1.350000023841858,,0.10000000149011612,1.0,198.42857360839844,-187.5,13.399999618530273,,3.950000047683716,-1.587499976158142,1462.0,3.164947271347046
SNL/MSU/DOE,DB-BIAX-FGI1708-EP1(RM/±45)3S,0/45/-45/0/45/-45/0/45/-45/-45/45/0/-45/45/0/-45/45/0,Epoxy,44.0,,0.0,68.0,0.0,30.0,4.590000152587891,,,,,,,,,124.0,12.399999618530273,1.350000023841858,,0.10000000149011612,1.0,198.42857360839844,-187.5,13.399999618530273,,3.950000047683716,-1.587499976158142,742.0,2.870404005050659
SNL/MSU/DOE,DB-BIAX-FGI1708-EP1(RM/±45)3S,0/45/-45/0/45/-45/0/45/-45/-45/45/0/-45/45/0/-45/45/0,Epoxy,44.0,,0.0,68.0,0.0,30.0,4.590000152587891,,,,,,,,,-8.600000381469727,-86.0,0.8700000047683716,,10.0,4.0,198.42857360839844,-187.5,13.399999618530273,,3.950000047683716,-1.587499976158142,3084233.0,6.489147186279297
SNL/MSU/DOE,DB-BIAX-FGI1708-EP1(RM/±45)3S,0/45/-45/0/45/-45/0/45/-45/-45/45/0/-45/45/0/-45/45/0,Epoxy,44.0,,0.0,68.0,0.0,30.0,4.590000152587891,,,,,,,,,-10.300000190734863,-103.0,,-1.100000023841858,10.0,2.5,198.42857360839844,-187.5,13.399999618530273,,3.950000047683716,-1.587499976158142,203222.0,5.3079705238342285
SNL/MSU/DOE,DB-BIAX-FGI1708-EP1(RM/±45)3S,0/45/-45/0/45/-45/0/45/-45/-45/45/0/-45/45/0/-45/45/0,Epoxy,44.0,,0.0,68.0,0.0,30.0,4.590000152587891,,,,,,,,,-10.300000190734863,-103.0,,-1.100000023841858,10.0,2.5,198.42857360839844,-187.5,13.399999618530273,,3.950000047683716,-1.587499976158142,38141.0,4.581392288208008
SNL/MSU/DOE,DB-BIAX-FGI1708-EP1(RM/±45)3S,0/45/-45/0/45/-45/0/45/-45/-45/45/0/-45/45/0/-45/45/0,Epoxy,44.0,,0.0,68.0,0.0,30.0,4.590000152587891,,,,,,,,,-10.300000190734863,-103.0,,-1.100000023841858,10.0,2.5,198.42857360839844,-187.5,13.399999618530273,,3.950000047683716,-1.587499976158142,64545.0,4.8098626136779785
SNL/MSU/DOE,DB-BIAX-FGI1708-EP1(RM/±45)3S,0/45/-45/0/45/-45/0/45/-45/-45/45/0/-45/45/0/-45/45/0,Epoxy,44.0,,0.0,68.0,0.0,30.0,4.590000152587891,,,,,,,,,-10.300000190734863,-103.0,,-1.100000023841858,10.0,2.5,198.42857360839844,-187.5,13.399999618530273,,3.950000047683716,-1.587499976158142,309255.0,5.490316867828369
SNL/MSU/DOE,DB-BIAX-FGI1708-EP1(RM/±45)3S,0/45/-45/0/45/-45/0/45/-45/-45/45/0/-45/45/0/-45/45/0,Epoxy,44.0,,0.0,68.0,0.0,30.0,4.590000152587891,,,,,,,,,-10.300000190734863,-103.0,,-1.100000023841858,10.0,2.5,198.42857360839844,-187.5,13.399999618530273,,3.950000047683716,-1.587499976158142,337923.0,5.528817653656006
SNL/MSU/DOE,DB-BIAX-FGI1708-EP1(RM/±45)3S,0/45/-45/0/45/-45/0/45/-45/-45/45/0/-45/45/0/-45/45/0,Epoxy,44.0,,0.0,68.0,0.0,30.0,4.590000152587891,,,,,,,,,124.0,-124.0,1.3200000524520874,-1.3200000524520874,-1.0,,198.42857360839844,-187.5,13.399999618530273,,3.950000047683716,-1.587499976158142,1452.0,3.161966562271118
SNL/MSU/DOE,DB-BIAX-FGI1708-EP1(RM/±45)3S,0/45/-45/0/45/-45/0/45/-45/-45/45/0/-45/45/0/-45/45/0,Epoxy,44.0,,0.0,68.0,0.0,30.0,4.590000152587891,,,,,,,,,124.0,-124.0,1.3200000524520874,-1.3200000524520874,-1.0,,198.42857360839844,-187.5,13.399999618530273,,3.950000047683716,-1.587499976158142,2632.0,3.420285940170288
SNL/MSU/DOE,DB-BIAX-FGI1708-EP1(RM/±45)3S,0/45/-45/0/45/-45/0/45/-45/-45/45/0/-45/45/0/-45/45/0,Epoxy,44.0,,0.0,68.0,0.0,30.0,4.590000152587891,,,,,,,,,124.0,-124.0,1.3200000524520874,-1.3200000524520874,-1.0,,198.42857360839844,-187.5,13.399999618530273,,3.950000047683716,-1.587499976158142,812.0,2.9095559120178223
SNL/MSU/DOE,DB-BIAX-FGI1708-EP1(RM/±45)3S,0/45/-45/0/45/-45/0/45/-45/-45/45/0/-45/45/0/-45/45/0,Epoxy,44.0,,0.0,68.0,0.0,30.0,4.590000152587891,,,,,,,,,69.0,-69.0,0.6299999952316284,-0.6299999952316284,-1.0,1.0,198.42857360839844,-187.5,13.399999618530273,,3.950000047683716,-1.587499976158142,8593.0,3.9341447353363037
SNL/MSU/DOE,DB-BIAX-FGI1708-EP1(RM/±45)3S,0/45/-45/0/45/-45/0/45/-45/-45/45/0/-45/45/0/-45/45/0,Epoxy,44.0,,0.0,68.0,0.0,30.0,4.590000152587891,,,,,,,,,69.0,-69.0,0.6299999952316284,-0.6299999952316284,-1.0,1.0,198.42857360839844,-187.5,13.399999618530273,,3.950000047683716,-1.587499976158142,14867.0,4.1722235679626465
SNL/MSU/DOE,DB-BIAX-FGI1708-EP1(RM/±45)3S,0/45/-45/0/45/-45/0/45/-45/-45/45/0/-45/45/0/-45/45/0,Epoxy,44.0,,0.0,68.0,0.0,30.0,4.590000152587891,,,,,,,,,69.0,-69.0,0.6299999952316284,-0.6299999952316284,-1.0,1.0,198.42857360839844,-187.5,13.399999618530273,,3.950000047683716,-1.587499976158142,6483.0,3.8117759227752686
SNL/MSU/DOE,DB-BIAX-FGI1708-EP1(RM/±45)3S,0/45/-45/0/45/-45/0/45/-45/-45/45/0/-45/45/0/-45/45/0,Epoxy,44.0,,0.0,68.0,0.0,30.0,4.590000152587891,,,,,,,,,52.0,-52.0,0.4399999976158142,-0.4399999976158142,-1.0,1.5,198.42857360839844,-187.5,13.399999618530273,,3.950000047683716,-1.587499976158142,285363.0,5.455397605895996
SNL/MSU/DOE,DB-BIAX-FGI1708-EP1(RM/±45)3S,0/45/-45/0/45/-45/0/45/-45/-45/45/0/-45/45/0/-45/45/0,Epoxy,44.0,,0.0,68.0,0.0,30.0,4.590000152587891,,,,,,,,,52.0,-52.0,0.4399999976158142,-0.4399999976158142,-1.0,1.5,198.42857360839844,-187.5,13.399999618530273,,3.950000047683716,-1.587499976158142,229030.0,5.35989236831665
SNL/MSU/DOE,DB-BIAX-FGI1708-EP1(RM/±45)3S,0/45/-45/0/45/-45/0/45/-45/-45/45/0/-45/45/0/-45/45/0,Epoxy,44.0,,0.0,68.0,0.0,30.0,4.590000152587891,,,,,,,,,52.0,-52.0,0.4399999976158142,-0.4399999976158142,-1.0,1.5,198.42857360839844,-187.5,13.399999618530273,,3.950000047683716,-1.587499976158142,385140.0,5.585618495941162
SNL/MSU/DOE,DB-BIAX-FGI1708-EP1(RM/±45)3S,0/45/-45/0/45/-45/0/45/-45/-45/45/0/-45/45/0/-45/45/0,Epoxy,44.0,,0.0,68.0,0.0,30.0,4.590000152587891,,,,,,,,,86.0,-86.0,0.8700000047683716,-0.8700000047683716,-1.0,1.0,198.42857360839844,-187.5,13.399999618530273,,3.950000047683716,-1.587499976158142,937.0,2.9717395305633545
SNL/MSU/DOE,DB-BIAX-FGI1708-EP1(RM/±45)3S,0/45/-45/0/45/-45/0/45/-45/-45/45/0/-45/45/0/-45/45/0,Epoxy,44.0,,0.0,68.0,0.0,30.0,4.590000152587891,,,,,,,,,86.0,-86.0,0.8700000047683716,-0.8700000047683716,-1.0,1.0,198.42857360839844,-187.5,13.399999618530273,,3.950000047683716,-1.587499976158142,723.0,2.859138250350952
SNL/MSU/DOE,DB-BIAX-FGI1708-EP1(RM/±45)3S,0/45/-45/0/45/-45/0/45/-45/-45/45/0/-45/45/0/-45/45/0,Epoxy,44.0,,0.0,68.0,0.0,30.0,4.590000152587891,,,,,,,,,86.0,-86.0,0.8700000047683716,-0.8700000047683716,-1.0,1.0,198.42857360839844,-187.5,13.399999618530273,,3.950000047683716,-1.587499976158142,872.0,2.940516471862793
SNL/MSU/DOE,DB-BIAX-FGI1708-EP1(RM/±45)3S,0/45/-45/0/45/-45/0/45/-45/-45/45/0/-45/45/0/-45/45/0,Epoxy,44.0,,0.0,68.0,0.0,30.0,4.590000152587891,,,,,,,,,103.0,-103.0,1.100000023841858,-1.100000023841858,-1.0,1.0,198.42857360839844,-187.5,13.399999618530273,,3.950000047683716,-1.587499976158142,513.0,2.7101173400878906
SNL/MSU/DOE,DB-BIAX-FGI1708-EP1(RM/±45)3S,0/45/-45/0/45/-45/0/45/-45/-45/45/0/-45/45/0/-45/45/0,Epoxy,44.0,,0.0,68.0,0.0,30.0,4.590000152587891,,,,,,,,,103.0,-103.0,1.100000023841858,-1.100000023841858,-1.0,1.0,198.42857360839844,-187.5,13.399999618530273,,3.950000047683716,-1.587499976158142,245.0,2.3891661167144775
SNL/MSU/DOE,DB-BIAX-FGI1708-EP1(RM/±45)3S,0/45/-45/0/45/-45/0/45/-45/-45/45/0/-45/45/0/-45/45/0,Epoxy,44.0,,0.0,68.0,0.0,30.0,4.590000152587891,,,,,,,,,103.0,-103.0,1.100000023841858,-1.100000023841858,-1.0,1.0,198.42857360839844,-187.5,13.399999618530273,,3.950000047683716,-1.587499976158142,313.0,2.49554443359375
SNL/MSU/DOE,DB-BIAX-FGI1708-UP1(RM/±45)3S,0/45/-45/0/45/-45/0/45/-45/-45/45/0/-45/45/0/-45/45/0,Polyester,44.0,,0.0,68.0,0.0,30.0,4.519999980926514,,,,,,,,,69.0,6.900000095367432,0.6100000143051147,,0.10000000149011612,2.5,212.25,,14.366666793823242,,3.216249942779541,,53802.0,4.730798244476318
SNL/MSU/DOE,DB-BIAX-FGI1708-UP1(RM/±45)3S,0/45/-45/0/45/-45/0/45/-45/-45/45/0/-45/45/0/-45/45/0,Polyester,44.0,,0.0,68.0,0.0,30.0,4.519999980926514,,,,,,,,,69.0,6.900000095367432,0.6100000143051147,,0.10000000149011612,2.5,212.25,,14.366666793823242,,3.216249942779541,,89015.0,4.949463367462158
SNL/MSU/DOE,DB-BIAX-FGI1708-UP1(RM/±45)3S,0/45/-45/0/45/-45/0/45/-45/-45/45/0/-45/45/0/-45/45/0,Polyester,44.0,,0.0,68.0,0.0,30.0,4.519999980926514,,,,,,,,,59.0,5.900000095367432,0.47999998927116394,,0.10000000149011612,3.0,212.25,,14.366666793823242,,3.216249942779541,,303559.0,5.482243061065674
SNL/MSU/DOE,DB-BIAX-FGI1708-UP1(RM/±45)3S,0/45/-45/0/45/-45/0/45/-45/-45/45/0/-45/45/0/-45/45/0,Polyester,44.0,,0.0,68.0,0.0,30.0,4.519999980926514,,,,,,,,,59.0,5.900000095367432,0.47999998927116394,,0.10000000149011612,3.0,212.25,,14.366666793823242,,3.216249942779541,,657933.0,5.81818151473999
SNL/MSU/DOE,DB-BIAX-FGI1708-UP1(RM/±45)3S,0/45/-45/0/45/-45/0/45/-45/-45/45/0/-45/45/0/-45/45/0,Polyester,44.0,,0.0,68.0,0.0,30.0,4.519999980926514,,,,,,,,,59.0,5.900000095367432,0.47999998927116394,,0.10000000149011612,3.0,212.25,,14.366666793823242,,3.216249942779541,,385680.0,5.586226940155029
SNL/MSU/DOE,DB-BIAX-FGI1708-UP1(RM/±45)3S,0/45/-45/0/45/-45/0/45/-45/-45/45/0/-45/45/0/-45/45/0,Polyester,44.0,,0.0,68.0,0.0,30.0,4.519999980926514,,,,,,,,,103.0,10.300000190734863,1.1100000143051147,,0.10000000149011612,1.5,212.25,,14.366666793823242,,3.216249942779541,,2105.0,3.3232522010803223
SNL/MSU/DOE,DB-BIAX-FGI1708-UP1(RM/±45)3S,0/45/-45/0/45/-45/0/45/-45/-45/45/0/-45/45/0/-45/45/0,Polyester,44.0,,0.0,68.0,0.0,30.0,4.519999980926514,,,,,,,,,103.0,10.300000190734863,1.1100000143051147,,0.10000000149011612,1.5,212.25,,14.366666793823242,,3.216249942779541,,1393.0,3.143951177597046
SNL/MSU/DOE,DB-BIAX-FGI1708-UP1(RM/±45)3S,0/45/-45/0/45/-45/0/45/-45/-45/45/0/-45/45/0/-45/45/0,Polyester,44.0,,0.0,68.0,0.0,30.0,4.519999980926514,,,,,,,,,103.0,10.300000190734863,1.1100000143051147,,0.10000000149011612,1.5,212.25,,14.366666793823242,,3.216249942779541,,1680.0,3.225309371948242
SNL/MSU/DOE,DB-BIAX-FGI1708-UP1(RM/±45)3S,0/45/-45/0/45/-45/0/45/-45/-45/45/0/-45/45/0/-45/45/0,Polyester,44.0,,0.0,68.0,0.0,30.0,4.519999980926514,,,,,,,,,86.0,8.600000381469727,0.8399999737739563,,0.10000000149011612,2.0,212.25,,14.366666793823242,,3.216249942779541,,9005.0,3.9544837474823
SNL/MSU/DOE,DB-BIAX-FGI1708-UP1(RM/±45)3S,0/45/-45/0/45/-45/0/45/-45/-45/45/0/-45/45/0/-45/45/0,Polyester,44.0,,0.0,68.0,0.0,30.0,4.519999980926514,,,,,,,,,86.0,8.600000381469727,0.8399999737739563,,0.10000000149011612,2.0,212.25,,14.366666793823242,,3.216249942779541,,7381.0,3.868115186691284
SNL/MSU/DOE,DB-BIAX-FGI1708-UP1(RM/±45)3S,0/45/-45/0/45/-45/0/45/-45/-45/45/0/-45/45/0/-45/45/0,Polyester,44.0,,0.0,68.0,0.0,30.0,4.519999980926514,,,,,,,,,86.0,8.600000381469727,0.8399999737739563,,0.10000000149011612,2.0,212.25,,14.366666793823242,,3.216249942779541,,3073.0,3.487562656402588
SNL/MSU/DOE,DB-BIAX-FGI1708-UP1(RM/±45)3S,0/45/-45/0/45/-45/0/45/-45/-45/45/0/-45/45/0/-45/45/0,Polyester,44.0,,0.0,68.0,0.0,30.0,4.519999980926514,,,,,,,,,69.0,6.900000095367432,0.6100000143051147,,0.10000000149011612,2.5,212.25,,14.366666793823242,,3.216249942779541,,69655.0,4.842952251434326
SNL/MSU/DOE,DB-BIAX-DH3-EP1(±45)6,45/-45/45/-45/45/-45/45/-45/45/-45/45/-45,Epoxy,56.099998474121094,,0.0,99.0,0.0,1.0,3.3499999046325684,,,,,,,,,69.0,6.900000095367432,0.9200000166893005,,0.10000000149011612,3.0,110.25,-125.33333587646484,14.100000381469727,,,,9465.0,3.976120710372925
SNL/MSU/DOE,DB-BIAX-DH3-EP1(±45)6,45/-45/45/-45/45/-45/45/-45/45/-45/45/-45,Epoxy,56.099998474121094,,0.0,99.0,0.0,1.0,3.3499999046325684,,,,,,,,,69.0,6.900000095367432,0.9200000166893005,,0.10000000149011612,2.0,110.25,-125.33333587646484,14.100000381469727,,,,5401.0,3.7324740886688232
SNL/MSU/DOE,DB-BIAX-DH3-EP1(±45)6,45/-45/45/-45/45/-45/45/-45/45/-45/45/-45,Epoxy,54.400001525878906,,0.0,99.0,0.0,1.0,3.450000047683716,,,,,,,,,69.0,6.900000095367432,0.9200000166893005,,0.10000000149011612,2.0,110.25,-125.33333587646484,14.100000381469727,,,,3584.0,3.554368019104004
SNL/MSU/DOE,DB-BIAX-DH3-EP1(±45)6,45/-45/45/-45/45/-45/45/-45/45/-45/45/-45,Epoxy,55.29999923706055,,0.0,99.0,0.0,1.0,3.4000000953674316,,,,,,,,,69.0,6.900000095367432,0.9200000166893005,,0.10000000149011612,2.0,110.25,-125.33333587646484,14.100000381469727,,,,2997.0,3.476686716079712
SNL/MSU/DOE,DB-BIAX-DH3-EP1(±45)6,45/-45/45/-45/45/-45/45/-45/45/-45/45/-45,Epoxy,55.900001525878906,,0.0,99.0,0.0,1.0,3.369999885559082,,,,,,,,,69.0,6.900000095367432,0.9200000166893005,,0.10000000149011612,2.0,110.25,-125.33333587646484,14.100000381469727,,,,12919.0,4.111228942871094
SNL/MSU/DOE,DB-BIAX-DH3-EP1(±45)6,45/-45/45/-45/45/-45/45/-45/45/-45/45/-45,Epoxy,55.099998474121094,,0.0,99.0,0.0,1.0,3.4200000762939453,,,,,,,,,69.0,6.900000095367432,0.9200000166893005,,0.10000000149011612,3.0,110.25,-125.33333587646484,14.100000381469727,,,,13264.0,4.122674465179443
SNL/MSU/DOE,DB-BIAX-DH3-EP1(±45)6,45/-45/45/-45/45/-45/45/-45/45/-45/45/-45,Epoxy,56.599998474121094,,0.0,99.0,0.0,1.0,3.3299999237060547,,,,,,,,,69.0,6.900000095367432,0.9200000166893005,,0.10000000149011612,3.0,110.25,-125.33333587646484,14.100000381469727,,,,11065.0,4.043951511383057
SNL/MSU/DOE,DB-BIAX-DH3-EP1(±45)6,45/-45/45/-45/45/-45/45/-45/45/-45/45/-45,Epoxy,56.599998474121094,,0.0,99.0,0.0,1.0,3.3299999237060547,,,,,,,,,69.0,6.900000095367432,0.9200000166893005,,0.10000000149011612,3.0,110.25,-125.33333587646484,14.100000381469727,,,,19958.0,4.300117015838623
SNL/MSU/DOE,DB-BIAX-DH3-EP1(±45)6,45/-45/45/-45/45/-45/45/-45/45/-45/45/-45,Epoxy,55.099998474121094,,0.0,99.0,0.0,1.0,3.4200000762939453,,,,,,,,,51.70000076293945,5.170000076293945,0.5099999904632568,,0.10000000149011612,5.0,110.25,-125.33333587646484,14.100000381469727,,,,470933.0,5.672959327697754
SNL/MSU/DOE,DB-BIAX-DH3-EP1(±45)6,45/-45/45/-45/45/-45/45/-45/45/-45/45/-45,Epoxy,56.400001525878906,,0.0,99.0,0.0,1.0,3.3399999141693115,,,,,,,,,51.70000076293945,5.170000076293945,0.5099999904632568,,0.10000000149011612,5.0,110.25,-125.33333587646484,14.100000381469727,,,,673875.0,5.828579425811768
SNL/MSU/DOE,DB-BIAX-DH3-EP1(±45)6,45/-45/45/-45/45/-45/45/-45/45/-45/45/-45,Epoxy,54.5,,0.0,99.0,0.0,1.0,3.450000047683716,,,,,,,,,51.70000076293945,5.170000076293945,0.5099999904632568,,0.10000000149011612,3.0,110.25,-125.33333587646484,14.100000381469727,,,,361457.0,5.558056831359863
SNL/MSU/DOE,DB-BIAX-DH3-EP1(±45)6,45/-45/45/-45/45/-45/45/-45/45/-45/45/-45,Epoxy,57.0,,0.0,99.0,0.0,1.0,3.299999952316284,,,,,,,,,44.79999923706055,4.480000019073486,0.46000000834465027,,0.10000000149011612,4.0,110.25,-125.33333587646484,14.100000381469727,,,,5119285.0,6.709209442138672
SNL/MSU/DOE,DB-BIAX-DH3-EP1(±45)6,45/-45/45/-45/45/-45/45/-45/45/-45/45/-45,Epoxy,57.0,,0.0,99.0,0.0,1.0,3.299999952316284,,,,,,,,,44.79999923706055,4.480000019073486,0.44999998807907104,,0.10000000149011612,4.0,110.25,-125.33333587646484,14.100000381469727,,,,3986449.0,6.600586414337158
SNL/MSU/DOE,DB-BIAX-DH3-EP1(±45)6,45/-45/45/-45/45/-45/45/-45/45/-45/45/-45,Epoxy,57.0,,0.0,99.0,0.0,1.0,3.299999952316284,,,,,,,,,60.29999923706055,6.03000020980835,0.6100000143051147,,0.10000000149011612,1.0,110.25,-125.33333587646484,14.100000381469727,,,,15302.0,4.18474817276001
SNL/MSU/DOE,DB-BIAX-DH3-EP1(±45)6,45/-45/45/-45/45/-45/45/-45/45/-45/45/-45,Epoxy,57.0,,0.0,99.0,0.0,1.0,3.299999952316284,,,,,,,,,60.29999923706055,6.03000020980835,0.6200000047683716,,0.10000000149011612,1.0,110.25,-125.33333587646484,14.100000381469727,,,,14145.0,4.1506028175354
SNL/MSU/DOE,DB-BIAX-DH3-EP1(±45)6,45/-45/45/-45/45/-45/45/-45/45/-45/45/-45,Epoxy,57.0,,0.0,99.0,0.0,1.0,3.299999952316284,,,,,,,,,51.70000076293945,5.170000076293945,0.5199999809265137,,0.10000000149011612,2.0,110.25,-125.33333587646484,14.100000381469727,,,,645655.0,5.810000419616699
SNL/MSU/DOE,DB-BIAX-DH3-EP1(±45)6,45/-45/45/-45/45/-45/45/-45/45/-45/45/-45,Epoxy,57.0,,0.0,99.0,0.0,1.0,3.299999952316284,,,,,,,,,60.29999923706055,6.03000020980835,0.6100000143051147,,0.10000000149011612,2.0,110.25,-125.33333587646484,14.100000381469727,,,,26535.0,4.423819065093994
SNL/MSU/DOE,DB-BIAX-DH3-EP1(±45)6,45/-45/45/-45/45/-45/45/-45/45/-45/45/-45,Epoxy,57.0,,0.0,99.0,0.0,1.0,3.299999952316284,,,,,,,,,69.0,6.900000095367432,,,0.10000000149011612,1.0,110.25,-125.33333587646484,14.100000381469727,,,,3415.0,3.533390760421753
SNL/MSU/DOE,DB-BIAX-DH3-EP1(±45)6,45/-45/45/-45/45/-45/45/-45/45/-45/45/-45,Epoxy,57.0,,0.0,99.0,0.0,1.0,3.299999952316284,,,,,,,,,60.29999923706055,6.300000190734863,,,0.10000000149011612,2.0,110.25,-125.33333587646484,14.100000381469727,,,,42837.0,4.631819248199463
SNL/MSU/DOE,DB-BIAX-DH3-EP1(±45)6,45/-45/45/-45/45/-45/45/-45/45/-45/45/-45,Epoxy,57.0,,0.0,99.0,0.0,1.0,3.299999952316284,,,,,,,,,51.70000076293945,5.170000076293945,,,0.10000000149011612,2.0,110.25,-125.33333587646484,14.100000381469727,,,,415413.0,5.618480205535889
SNL/MSU/DOE,DB-BIAX-DH3-EP1(±45)6,45/-45/45/-45/45/-45/45/-45/45/-45/45/-45,Epoxy,57.0,,0.0,99.0,0.0,1.0,3.299999952316284,,,,,,,,,69.0,6.900000095367432,,,0.10000000149011612,2.0,110.25,-125.33333587646484,14.100000381469727,,,,10667.0,4.028042316436768
SNL/MSU/DOE,DB-BIAX-DH3-EP1(±45)6,45/-45/45/-45/45/-45/45/-45/45/-45/45/-45,Epoxy,57.0,,0.0,99.0,0.0,1.0,3.299999952316284,,,,,,,,,60.29999923706055,6.03000020980835,,,0.10000000149011612,2.0,110.25,-125.33333587646484,14.100000381469727,,,,129011.0,5.110626697540283
SNL/MSU/DOE,DB-BIAX-DH3-EP1(±45)6,45/-45/45/-45/45/-45/45/-45/45/-45/45/-45,Epoxy,57.0,,0.0,99.0,0.0,1.0,3.299999952316284,,,,,,,,,60.29999923706055,6.03000020980835,,,0.10000000149011612,2.0,110.25,-125.33333587646484,14.100000381469727,,,,72752.0,4.861845016479492
SNL/MSU/DOE,DB-BIAX-DH3-EP1(±45)6,45/-45/45/-45/45/-45/45/-45/45/-45/45/-45,Epoxy,57.0,,0.0,99.0,0.0,1.0,3.299999952316284,,,,,,,,,51.70000076293945,5.170000076293945,,,0.10000000149011612,3.0,110.25,-125.33333587646484,14.100000381469727,,,,809747.0,5.908349514007568
SNL/MSU/DOE,DB-BIAX-DH3-EP1(±45)6,45/-45/45/-45/45/-45/45/-45/45/-45/45/-45,Epoxy,57.0,,0.0,99.0,0.0,1.0,3.299999952316284,,,,,,,,,51.70000076293945,5.170000076293945,,,0.10000000149011612,3.0,110.25,-125.33333587646484,14.100000381469727,,,,663301.0,5.821710586547852
SNL/MSU/DOE,DB-BIAX-DH3-EP1(±45)6,45/-45/45/-45/45/-45/45/-45/45/-45/45/-45,Epoxy,57.0,,0.0,99.0,0.0,1.0,3.299999952316284,,,,,,,,,44.79999923706055,4.480000019073486,,,0.10000000149011612,4.0,110.25,-125.33333587646484,14.100000381469727,,,,8040170.0,6.9052653312683105
SNL/MSU/DOE,DB-BIAX-DH3-EP1(±45)6,45/-45/45/-45/45/-45/45/-45/45/-45/45/-45,Epoxy,57.0,,0.0,99.0,0.0,1.0,3.299999952316284,,,,,,,,,69.0,6.900000095367432,,,0.10000000149011612,1.0,110.25,-125.33333587646484,14.100000381469727,,,,17005.0,4.230576515197754
SNL/MSU/DOE,DB-BIAX-DH3-EP1(±45)6,45/-45/45/-45/45/-45/45/-45/45/-45/45/-45,Epoxy,57.0,,0.0,99.0,0.0,1.0,3.299999952316284,,,,,,,,,37.900001525878906,-37.900001525878906,,,-1.0,1.7000000476837158,110.25,-125.33333587646484,14.100000381469727,,,,20464.0,4.310990333557129
SNL/MSU/DOE,DB-BIAX-DH3-EP1(±45)6,45/-45/45/-45/45/-45/45/-45/45/-45/45/-45,Epoxy,57.0,,0.0,99.0,0.0,1.0,3.299999952316284,,,,,,,,,47.0,-47.0,,,-1.0,1.7000000476837158,110.25,-125.33333587646484,14.100000381469727,,,,1122.0,3.049992799758911
SNL/MSU/DOE,DB-BIAX-DH3-EP1(±45)6,45/-45/45/-45/45/-45/45/-45/45/-45/45/-45,Epoxy,57.0,,0.0,99.0,0.0,1.0,3.299999952316284,,,,,,,,,27.600000381469727,-27.600000381469727,,,-1.0,2.0,110.25,-125.33333587646484,14.100000381469727,,,,8735747.0,6.941299915313721
SNL/MSU/DOE,DB-BIAX-DH3-EP1(±45)6,45/-45/45/-45/45/-45/45/-45/45/-45/45/-45,Epoxy,57.0,,0.0,99.0,0.0,1.0,3.299999952316284,,,,,,,,,37.900001525878906,-37.900001525878906,,,-1.0,1.5,110.25,-125.33333587646484,14.100000381469727,,,,63909.0,4.8055620193481445
SNL/MSU/DOE,DB-BIAX-DH3-EP1(±45)6,45/-45/45/-45/45/-45/45/-45/45/-45/45/-45,Epoxy,57.0,,0.0,99.0,0.0,1.0,3.299999952316284,,,,,,,,,34.5,-34.5,,,-1.0,2.0,110.25,-125.33333587646484,14.100000381469727,,,,267643.0,5.427556037902832
SNL/MSU/DOE,DB-BIAX-DH3-EP1(±45)6,45/-45/45/-45/45/-45/45/-45/45/-45/45/-45,Epoxy,57.0,,0.0,99.0,0.0,1.0,3.299999952316284,,,,,,,,,34.5,-34.5,,,-1.0,2.0,110.25,-125.33333587646484,14.100000381469727,,,,347786.0,5.541312217712402
SNL/MSU/DOE,DB-BIAX-DH3-EP1(±45)6,45/-45/45/-45/45/-45/45/-45/45/-45/45/-45,Epoxy,57.0,,0.0,99.0,0.0,1.0,3.299999952316284,,,,,,,,,37.900001525878906,-37.900001525878906,,,-1.0,1.7000000476837158,110.25,-125.33333587646484,14.100000381469727,,,,50020.0,4.699143886566162
SNL/MSU/DOE,DB-BIAX-DH3-EP1(±45)6,45/-45/45/-45/45/-45/45/-45/45/-45/45/-45,Epoxy,57.0,,0.0,99.0,0.0,1.0,3.299999952316284,,,,,,,,,37.900001525878906,-37.900001525878906,,,-1.0,2.0,110.25,-125.33333587646484,14.100000381469727,,,,16797.0,4.225231647491455
SNL/MSU/DOE,DB-BIAX-DH3-EP1(±45)6,45/-45/45/-45/45/-45/45/-45/45/-45/45/-45,Epoxy,57.0,,0.0,99.0,0.0,1.0,3.299999952316284,,,,,,,,,34.5,-34.5,,,-1.0,2.0,110.25,-125.33333587646484,14.100000381469727,,,,226498.0,5.355064392089844
SNL/MSU/DOE,DB-BIAX-DH3-EP1(±45)6,45/-45/45/-45/45/-45/45/-45/45/-45/45/-45,Epoxy,57.0,,0.0,99.0,0.0,1.0,3.299999952316284,,,,,,,,,31.0,-31.0,,,-1.0,2.0,110.25,-125.33333587646484,14.100000381469727,,,,1974307.0,6.295414447784424
SNL/MSU/DOE,DB-BIAX-DH3-EP1(±45)6,45/-45/45/-45/45/-45/45/-45/45/-45/45/-45,Epoxy,57.0,,0.0,99.0,0.0,1.0,3.299999952316284,,,,,,,,,31.0,-31.0,,,-1.0,2.0,110.25,-125.33333587646484,14.100000381469727,,,,1905570.0,6.280025005340576
SNL/MSU/DOE,DB-BIAX-DH3-EP1(±45)6,45/-45/45/-45/45/-45/45/-45/45/-45/45/-45,Epoxy,57.0,,0.0,99.0,0.0,1.0,3.299999952316284,,,,,,,,,47.0,-47.0,,,-1.0,1.0,110.25,-125.33333587646484,14.100000381469727,,,,1990.0,3.2988531589508057
SNL/MSU/DOE,DB-BIAX-DH3-EP1(±45)6,45/-45/45/-45/45/-45/45/-45/45/-45/45/-45,Epoxy,57.0,,0.0,99.0,0.0,1.0,3.299999952316284,,,,,,,,,-8.960000038146973,-89.5999984741211,,,10.0,2.0,110.25,-125.33333587646484,14.100000381469727,,,,3639.0,3.5609819889068604
SNL/MSU/DOE,DB-BIAX-DH3-EP1(±45)6,45/-45/45/-45/45/-45/45/-45/45/-45/45/-45,Epoxy,57.0,,0.0,99.0,0.0,1.0,3.299999952316284,,,,,,,,,-8.619999885559082,-86.19999694824219,,,10.0,1.7999999523162842,110.25,-125.33333587646484,14.100000381469727,,,,86135.0,4.935179710388184
SNL/MSU/DOE,DB-BIAX-DH3-EP1(±45)6,45/-45/45/-45/45/-45/45/-45/45/-45/45/-45,Epoxy,57.0,,0.0,99.0,0.0,1.0,3.299999952316284,,,,,,,,,-8.960000038146973,-89.5999984741211,,,10.0,1.7999999523162842,110.25,-125.33333587646484,14.100000381469727,,,,434751.0,5.638240814208984
SNL/MSU/DOE,DB-BIAX-DH3-EP1(±45)6,45/-45/45/-45/45/-45/45/-45/45/-45/45/-45,Epoxy,57.0,,0.0,99.0,0.0,1.0,3.299999952316284,,,,,,,,,-8.069999694824219,-80.69999694824219,,,10.0,1.7999999523162842,110.25,-125.33333587646484,14.100000381469727,,,,434751.0,5.638240814208984
SNL/MSU/DOE,DB-BIAX-DH3-EP1(±45)6,45/-45/45/-45/45/-45/45/-45/45/-45/45/-45,Epoxy,57.0,,0.0,99.0,0.0,1.0,3.299999952316284,,,,,,,,,-9.930000305175781,-99.30000305175781,,,10.0,1.0,110.25,-125.33333587646484,14.100000381469727,,,,212.0,2.326335906982422
SNL/MSU/DOE,DB-BIAX-DH3-EP1(±45)6,45/-45/45/-45/45/-45/45/-45/45/-45/45/-45,Epoxy,57.0,,0.0,99.0,0.0,1.0,3.299999952316284,,,,,,,,,-9.3100004196167,-93.0999984741211,,,10.0,1.0,110.25,-125.33333587646484,14.100000381469727,,,,355.0,2.5502283573150635
SNL/MSU/DOE,DB-BIAX-DH3-EP1(±45)6,45/-45/45/-45/45/-45/45/-45/45/-45/45/-45,Epoxy,57.0,,0.0,99.0,0.0,1.0,3.299999952316284,,,,,,,,,-9.0,-90.0,,,10.0,1.0,110.25,-125.33333587646484,14.100000381469727,,,,615.0,2.788875102996826
SNL/MSU/DOE,DB-BIAX-DH3-EP1(±45)6,45/-45/45/-45/45/-45/45/-45/45/-45/45/-45,Epoxy,57.0,,0.0,99.0,0.0,1.0,3.299999952316284,,,,,,,,,-8.6899995803833,-86.9000015258789,,,10.0,1.0,110.25,-125.33333587646484,14.100000381469727,,,,8246.0,3.916243314743042
SNL/MSU/DOE,DB-BIAX-DH3-EP1(±45)6,45/-45/45/-45/45/-45/45/-45/45/-45/45/-45,Epoxy,57.0,,0.0,99.0,0.0,1.0,3.299999952316284,,,,,,,,,-8.6899995803833,-86.9000015258789,,,10.0,1.0,110.25,-125.33333587646484,14.100000381469727,,,,2035.0,3.3085644245147705
SNL/MSU/DOE,DB-BIAX-DH3L-EP1(±45)8,45/-45/45/-45/45/-45/45/-45/45/-45/45/-45/45/-45/45/-45,Epoxy,46.0,,0.0,99.0,0.0,1.0,5.349999904632568,,,,,,,,,69.0,6.900000095367432,,,0.10000000149011612,1.0,,,,,,,3130.0,3.49554443359375
SNL/MSU/DOE,DB-BIAX-DH3L-EP1(±45)8,45/-45/45/-45/45/-45/45/-45/45/-45/45/-45/45/-45/45/-45,Epoxy,46.0,,0.0,99.0,0.0,1.0,5.349999904632568,,,,,,,,,69.0,6.900000095367432,,,0.10000000149011612,1.0,,,,,,,1666.0,3.221674919128418
SNL/MSU/DOE,DB-BIAX-DH3L-EP1(±45)8,45/-45/45/-45/45/-45/45/-45/45/-45/45/-45/45/-45/45/-45,Epoxy,46.0,,0.0,99.0,0.0,1.0,5.349999904632568,,,,,,,,,51.70000076293945,5.170000076293945,,,0.10000000149011612,1.0,,,,,,,70951.0,4.850958347320557
SNL/MSU/DOE,DB-BIAX-DH3L-EP1(±45)8,45/-45/45/-45/45/-45/45/-45/45/-45/45/-45/45/-45/45/-45,Epoxy,46.0,,0.0,99.0,0.0,1.0,5.349999904632568,,,,,,,,,51.70000076293945,5.170000076293945,,,0.10000000149011612,1.0,,,,,,,241091.0,5.382181167602539
SNL/MSU/DOE,DB-BIAX-DH3L-EP1(±45)8,45/-45/45/-45/45/-45/45/-45/45/-45/45/-45/45/-45/45/-45,Epoxy,46.0,,0.0,99.0,0.0,1.0,5.349999904632568,,,,,,,,,51.70000076293945,5.170000076293945,,,0.10000000149011612,1.0,,,,,,,103578.0,5.015267372131348
SNL/MSU/DOE,DB-BIAX-DH3L-EP1(±45)8,45/-45/45/-45/45/-45/45/-45/45/-45/45/-45/45/-45/45/-45,Epoxy,46.0,,0.0,99.0,0.0,1.0,5.349999904632568,,,,,,,,,79.30000305175781,7.929999828338623,,,0.10000000149011612,1.5,,,,,,,251.0,2.3996737003326416
SNL/MSU/DOE,DB-BIAX-DH3L-EP1(±45)8,45/-45/45/-45/45/-45/45/-45/45/-45/45/-45/45/-45/45/-45,Epoxy,46.0,,0.0,99.0,0.0,1.0,5.349999904632568,,,,,,,,,79.30000305175781,7.929999828338623,,,0.10000000149011612,0.5,,,,,,,1106.0,3.043755054473877
SNL/MSU/DOE,DB-BIAX-DH3L-EP1(±45)8,45/-45/45/-45/45/-45/45/-45/45/-45/45/-45/45/-45/45/-45,Epoxy,46.0,,0.0,99.0,0.0,1.0,5.349999904632568,,,,,,,,,79.30000305175781,7.929999828338623,,,0.10000000149011612,0.5,,,,,,,755.0,2.8779468536376953
SNL/MSU/DOE,DB-BIAX-DH3L-EP1(±45)8,45/-45/45/-45/45/-45/45/-45/45/-45/45/-45/45/-45/45/-45,Epoxy,46.0,,0.0,99.0,0.0,1.0,5.349999904632568,,,,,,,,,60.29999923706055,6.03000020980835,,,0.10000000149011612,0.75,,,,,,,14224.0,4.153021812438965
SNL/MSU/DOE,DB-BIAX-DH3L-EP1(±45)8,45/-45/45/-45/45/-45/45/-45/45/-45/45/-45/45/-45/45/-45,Epoxy,46.0,,0.0,99.0,0.0,1.0,5.349999904632568,,,,,,,,,60.29999923706055,6.03000020980835,,,0.10000000149011612,0.5,,,,,,,49189.0,4.691867828369141
SNL/MSU/DOE,DB-BIAX-DH3L-EP1(±45)8,45/-45/45/-45/45/-45/45/-45/45/-45/45/-45/45/-45/45/-45,Epoxy,46.0,,0.0,99.0,0.0,1.0,5.349999904632568,,,,,,,,,44.79999923706055,4.480000019073486,,,0.10000000149011612,3.0,,,,,,,2378150.0,6.37623929977417
SNL/MSU/DOE,DB-BIAX-DH3L-EP1(±45)8,45/-45/45/-45/45/-45/45/-45/45/-45/45/-45/45/-45/45/-45,Epoxy,46.0,,0.0,99.0,0.0,1.0,5.349999904632568,,,,,,,,,44.79999923706055,4.480000019073486,,,0.10000000149011612,3.0,,,,,,,1024111.0,6.01034688949585
SNL/MSU/DOE,DB-BIAX-DH3L-EP1(±45)8,45/-45/45/-45/45/-45/45/-45/45/-45/45/-45/45/-45/45/-45,Epoxy,46.0,,0.0,99.0,0.0,1.0,5.349999904632568,,,,,,,,,60.29999923706055,6.03000020980835,,,0.10000000149011612,0.5,,,,,,,28078.0,4.448366165161133
SNL/MSU/DOE,DB-BIAX-DH3L-EP1(±45)8,45/-45/45/-45/45/-45/45/-45/45/-45/45/-45/45/-45/45/-45,Epoxy,46.0,,0.0,99.0,0.0,1.0,5.349999904632568,,,,,,,,,60.29999923706055,6.03000020980835,,,0.10000000149011612,0.5,,,,,,,29870.0,4.4752349853515625
SNL/MSU/DOE,DB-BIAX-DH3L-EP1(±45)8,45/-45/45/-45/45/-45/45/-45/45/-45/45/-45/45/-45/45/-45,Epoxy,46.0,,0.0,99.0,0.0,1.0,5.349999904632568,,,,,,,,,60.29999923706055,6.03000020980835,,,0.10000000149011612,1.0,,,,,,,42943.0,4.632892608642578
SNL/MSU/DOE,DB-BIAX-DH3L-EP1(±45)8,45/-45/45/-45/45/-45/45/-45/45/-45/45/-45/45/-45/45/-45,Epoxy,46.0,,0.0,99.0,0.0,1.0,5.349999904632568,,,,,,,,,60.29999923706055,1.0214999914169312,,,0.10000000149011612,1.0,,,,,,,38698.0,4.587688446044922
SNL/MSU/DOE,DB-BIAX-DH3L-EP1(±45)8,45/-45/45/-45/45/-45/45/-45/45/-45/45/-45/45/-45/45/-45,Epoxy,46.0,,0.0,99.0,0.0,1.0,5.349999904632568,,,,,,,,,69.0,1.024999976158142,,,0.10000000149011612,1.0,,,,,,,9738.0,3.9884698390960693
SNL/MSU/DOE,DB-BIAX-SWA-EP1(±45)6,45/-45/45/-45/45/-45/45/-45/45/-45/45/-45,Epoxy,45.0,,0.0,97.0,2.0,0.0,4.199999809265137,,,,,,,,,103.0,10.300000190734863,1.5700000524520874,,0.10000000149011612,2.0,170.7142791748047,-175.5,11.887499809265137,,2.0428571701049805,,1014.0,3.006037950515747
SNL/MSU/DOE,DB-BIAX-SWA-EP1(±45)6,45/-45/45/-45/45/-45/45/-45/45/-45/45/-45,Epoxy,45.0,,0.0,97.0,2.0,0.0,4.199999809265137,,,,,,,,,103.0,10.300000190734863,1.5700000524520874,,0.10000000149011612,0.5,170.7142791748047,-175.5,11.887499809265137,,2.0428571701049805,,2199.0,3.3422253131866455
SNL/MSU/DOE,DB-BIAX-SWA-EP1(±45)6,45/-45/45/-45/45/-45/45/-45/45/-45/45/-45,Epoxy,45.0,,0.0,97.0,2.0,0.0,4.199999809265137,,,,,,,,,103.0,10.300000190734863,1.5700000524520874,,0.10000000149011612,0.5,170.7142791748047,-175.5,11.887499809265137,,2.0428571701049805,,5597.0,3.747955322265625
SNL/MSU/DOE,DB-BIAX-SWA-EP1(±45)6,45/-45/45/-45/45/-45/45/-45/45/-45/45/-45,Epoxy,45.0,,0.0,97.0,2.0,0.0,4.199999809265137,,,,,,,,,86.0,8.600000381469727,1.090000033378601,,0.10000000149011612,1.2000000476837158,170.7142791748047,-175.5,11.887499809265137,,2.0428571701049805,,34736.0,4.5407795906066895
SNL/MSU/DOE,DB-BIAX-SWA-EP1(±45)6,45/-45/45/-45/45/-45/45/-45/45/-45/45/-45,Epoxy,45.0,,0.0,97.0,2.0,0.0,4.199999809265137,,,,,,,,,86.0,8.600000381469727,1.090000033378601,,0.10000000149011612,1.0,170.7142791748047,-175.5,11.887499809265137,,2.0428571701049805,,50065.0,4.6995344161987305
SNL/MSU/DOE,DB-BIAX-SWA-EP1(±45)6,45/-45/45/-45/45/-45/45/-45/45/-45/45/-45,Epoxy,45.0,,0.0,97.0,2.0,0.0,4.199999809265137,,,,,,,,,86.0,8.600000381469727,1.090000033378601,,0.10000000149011612,1.2000000476837158,170.7142791748047,-175.5,11.887499809265137,,2.0428571701049805,,30256.0,4.480811595916748
SNL/MSU/DOE,DB-BIAX-SWA-EP1(±45)6,45/-45/45/-45/45/-45/45/-45/45/-45/45/-45,Epoxy,45.0,,0.0,97.0,2.0,0.0,4.199999809265137,,,,,,,,,69.0,6.900000095367432,0.7599999904632568,,0.10000000149011612,1.5,170.7142791748047,-175.5,11.887499809265137,,2.0428571701049805,,644311.0,5.80909538269043
SNL/MSU/DOE,DB-BIAX-SWA-EP1(±45)6,45/-45/45/-45/45/-45/45/-45/45/-45/45/-45,Epoxy,45.0,,0.0,97.0,2.0,0.0,4.199999809265137,,,,,,,,,69.0,6.900000095367432,0.7599999904632568,,0.10000000149011612,2.0,170.7142791748047,-175.5,11.887499809265137,,2.0428571701049805,,454263.0,5.657307147979736
