Repository: Luwen-Zhang/SNEnsemble

# Copyright Notification

## Composites

We reformat and merge fatigue testing records from SNL/MSU/DOE, OptiMat, UPWIND, and FACT databases into a single database with careful considerations, including filtering invalid entries, rename variables, fix improper calculations in the records, to obtain clean and consistent data to fit machine 
learning usages. We leave the original format ("2019_SNL_MSU_DOE_Composite-Materials-Database_Wind_29pt0.xlsx" and "Optidat UPWIND 28_3_2017.xls") in the folder. Any derived database should be directly based on the original files instead of our merged database. We are not responsible for the accuracy of the testing records.

File: data/composite_database_02232023.csv (part 6 of 47)
Data source,Material_Code,Sequence,Resin Type,Fibre Volume Fraction,Fibre Weight Fraction,Percentage of Fibre in 0-deg Direction,Percentage of Fibre in 45-deg Direction,Percentage of Fibre in 90-deg Direction,Percentage of Fibre in Other Direction,Thickness,Tab Thickness,Width,Maximum Width,Minimum Width,Length,Gauge Length,Load Length,Area,Maximum Stress,Minimum Stress,Maximum Strain,Minimum Strain,R-value,Frequency,Static Maximum Tensile Stress,Static Maximum Compressive Stress,Static Elastic Modulus,Static Compressive Modulus,Static Maximum Tensile Strain,Static Maximum Compressive Strain,Cycles to Failure,log(Cycles to Failure)
SNL/MSU/DOE,DB-BIAX-SWA-EP1(±45)6,45/-45/45/-45/45/-45/45/-45/45/-45/45/-45,Epoxy,45.0,,0.0,97.0,2.0,0.0,4.199999809265137,,,,,,,,,69.0,6.900000095367432,0.7599999904632568,,0.10000000149011612,2.0,170.7142791748047,-175.5,11.887499809265137,,2.0428571701049805,,406501.0,5.6090617179870605
SNL/MSU/DOE,DB-BIAX-SWA-EP1(±45)6,45/-45/45/-45/45/-45/45/-45/45/-45/45/-45,Epoxy,45.0,,0.0,97.0,2.0,0.0,4.199999809265137,,,,,,,,,-10.300000190734863,-103.0,,-1.5700000524520874,10.0,2.0,170.7142791748047,-175.5,11.887499809265137,,2.0428571701049805,,35840.0,4.554368019104004
SNL/MSU/DOE,DB-BIAX-SWA-EP1(±45)6,45/-45/45/-45/45/-45/45/-45/45/-45/45/-45,Epoxy,45.0,,0.0,97.0,2.0,0.0,4.199999809265137,,,,,,,,,-8.600000381469727,-86.0,,-1.090000033378601,10.0,2.0,170.7142791748047,-175.5,11.887499809265137,,2.0428571701049805,,1271690.0,6.104381084442139
SNL/MSU/DOE,DB-BIAX-SWA-EP1(±45)6,45/-45/45/-45/45/-45/45/-45/45/-45/45/-45,Epoxy,45.0,,0.0,97.0,2.0,0.0,4.199999809265137,,,,,,,,,-8.600000381469727,-86.0,,-1.090000033378601,10.0,2.0,170.7142791748047,-175.5,11.887499809265137,,2.0428571701049805,,1933734.0,6.286396503448486
SNL/MSU/DOE,DB-BIAX-SWA-EP1(±45)6,45/-45/45/-45/45/-45/45/-45/45/-45/45/-45,Epoxy,45.0,,0.0,97.0,2.0,0.0,4.199999809265137,,,,,,,,,-8.600000381469727,-86.0,,-1.090000033378601,10.0,2.0,170.7142791748047,-175.5,11.887499809265137,,2.0428571701049805,,1497069.0,6.175241947174072
SNL/MSU/DOE,DB-BIAX-SWA-EP1(±45)6,45/-45/45/-45/45/-45/45/-45/45/-45/45/-45,Epoxy,45.0,,0.0,97.0,2.0,0.0,4.199999809265137,,,,,,,,,-10.300000190734863,-103.0,,-1.5700000524520874,10.0,2.0,170.7142791748047,-175.5,11.887499809265137,,2.0428571701049805,,26850.0,4.428944110870361
SNL/MSU/DOE,DB-BIAX-SWA-EP1(±45)6,45/-45/45/-45/45/-45/45/-45/45/-45/45/-45,Epoxy,45.0,,0.0,97.0,2.0,0.0,4.199999809265137,,,,,,,,,-10.300000190734863,-103.0,,-1.5700000524520874,10.0,2.0,170.7142791748047,-175.5,11.887499809265137,,2.0428571701049805,,40606.0,4.608590126037598
SNL/MSU/DOE,DB-BIAX-SWA-EP1(±45)6,45/-45/45/-45/45/-45/45/-45/45/-45/45/-45,Epoxy,45.0,,0.0,97.0,2.0,0.0,4.199999809265137,,,,,,,,,-8.600000381469727,-86.0,,-1.090000033378601,10.0,2.0,170.7142791748047,-175.5,11.887499809265137,,2.0428571701049805,,619662.0,5.792154788970947
SNL/MSU/DOE,DB-BIAX-SWA-EP1(±45)6,45/-45/45/-45/45/-45/45/-45/45/-45/45/-45,Epoxy,45.0,,0.0,97.0,2.0,0.0,4.199999809265137,,,,,,,,,-8.600000381469727,-86.0,,-1.090000033378601,10.0,2.0,170.7142791748047,-175.5,11.887499809265137,,2.0428571701049805,,1271690.0,6.104381084442139
SNL/MSU/DOE,DB-BIAX-SWA-EP1(±45)6,45/-45/45/-45/45/-45/45/-45/45/-45/45/-45,Epoxy,45.0,,0.0,97.0,2.0,0.0,4.199999809265137,,,,,,,,,52.0,-52.0,,-0.5099999904632568,-1.0,0.5,170.7142791748047,-175.5,11.887499809265137,,2.0428571701049805,,57742.0,4.761491775512695
SNL/MSU/DOE,DB-BIAX-SWA-EP1(±45)6,45/-45/45/-45/45/-45/45/-45/45/-45/45/-45,Epoxy,45.0,,0.0,97.0,2.0,0.0,4.199999809265137,,,,,,,,,52.0,-52.0,,-0.5099999904632568,-1.0,0.5,170.7142791748047,-175.5,11.887499809265137,,2.0428571701049805,,45137.0,4.6545329093933105
SNL/MSU/DOE,DB-BIAX-SWA-EP1(±45)6,45/-45/45/-45/45/-45/45/-45/45/-45/45/-45,Epoxy,45.0,,0.0,97.0,2.0,0.0,4.199999809265137,,,,,,,,,69.0,-69.0,,-0.7599999904632568,-1.0,0.5,170.7142791748047,-175.5,11.887499809265137,,2.0428571701049805,,2446.0,3.388456344604492
SNL/MSU/DOE,DB-BIAX-SWA-EP1(±45)6,45/-45/45/-45/45/-45/45/-45/45/-45/45/-45,Epoxy,45.0,,0.0,97.0,2.0,0.0,4.199999809265137,,,,,,,,,69.0,-69.0,,-0.7599999904632568,-1.0,0.5,170.7142791748047,-175.5,11.887499809265137,,2.0428571701049805,,2341.0,3.369401454925537
SNL/MSU/DOE,DB-BIAX-SWA-EP1(±45)6,45/-45/45/-45/45/-45/45/-45/45/-45/45/-45,Epoxy,45.0,,0.0,97.0,2.0,0.0,4.199999809265137,,,,,,,,,69.0,-69.0,,-0.7599999904632568,-1.0,0.5,170.7142791748047,-175.5,11.887499809265137,,2.0428571701049805,,2447.0,3.388633966445923
SNL/MSU/DOE,DB-BIAX-SWA-EP1(±45)6,45/-45/45/-45/45/-45/45/-45/45/-45/45/-45,Epoxy,45.0,,0.0,97.0,2.0,0.0,4.199999809265137,,,,,,,,,52.0,-52.0,,-0.5099999904632568,-1.0,1.0,170.7142791748047,-175.5,11.887499809265137,,2.0428571701049805,,50277.0,4.701369285583496
SNL/MSU/DOE,DB-BIAX-SWA-EP1(±45)6,45/-45/45/-45/45/-45/45/-45/45/-45/45/-45,Epoxy,45.0,,0.0,97.0,2.0,0.0,4.199999809265137,,,,,,,,,41.0,-41.0,,-0.4099999964237213,-1.0,2.0,170.7142791748047,-175.5,11.887499809265137,,2.0428571701049805,,508474.0,5.706268787384033
SNL/MSU/DOE,DB-BIAX-SWA-EP1(±45)6,45/-45/45/-45/45/-45/45/-45/45/-45/45/-45,Epoxy,45.0,,0.0,97.0,2.0,0.0,4.199999809265137,,,,,,,,,41.0,-41.0,,-0.4099999964237213,-1.0,2.0,170.7142791748047,-175.5,11.887499809265137,,2.0428571701049805,,505117.0,5.703392028808594
SNL/MSU/DOE,DB-BIAX-SWA-EP1(±45)6,45/-45/45/-45/45/-45/45/-45/45/-45/45/-45,Epoxy,45.0,,2.0,97.0,0.0,0.0,4.199999809265137,,,,,,,,,69.0,6.900000095367432,0.5799999833106995,,0.10000000149011612,2.0,170.7142791748047,-175.5,11.887499809265137,,2.0428571701049805,,53674.0,4.729763984680176
SNL/MSU/DOE,DB-BIAX-SWA-EP1(±45)6,45/-45/45/-45/45/-45/45/-45/45/-45/45/-45,Epoxy,45.0,,2.0,97.0,0.0,0.0,4.199999809265137,,,,,,,,,69.0,6.900000095367432,0.5799999833106995,,0.10000000149011612,2.0,170.7142791748047,-175.5,11.887499809265137,,2.0428571701049805,,87301.0,4.941019058227539
SNL/MSU/DOE,DB-BIAX-SWA-EP1(±45)6,45/-45/45/-45/45/-45/45/-45/45/-45/45/-45,Epoxy,45.0,,2.0,97.0,0.0,0.0,4.199999809265137,,,,,,,,,69.0,6.900000095367432,0.5799999833106995,,0.10000000149011612,2.0,170.7142791748047,-175.5,11.887499809265137,,2.0428571701049805,,88263.0,4.945778846740723
SNL/MSU/DOE,DB-BIAX-SWA-EP1(±45)6,45/-45/45/-45/45/-45/45/-45/45/-45/45/-45,Epoxy,45.0,,2.0,97.0,0.0,0.0,4.199999809265137,,,,,,,,,86.0,8.600000381469727,0.5799999833106995,,0.10000000149011612,1.0,170.7142791748047,-175.5,11.887499809265137,,2.0428571701049805,,7591.0,3.8802990913391113
SNL/MSU/DOE,DB-BIAX-SWA-EP1(±45)6,45/-45/45/-45/45/-45/45/-45/45/-45/45/-45,Epoxy,45.0,,2.0,97.0,0.0,0.0,4.199999809265137,,,,,,,,,86.0,8.600000381469727,0.7200000286102295,,0.10000000149011612,1.0,170.7142791748047,-175.5,11.887499809265137,,2.0428571701049805,,11171.0,4.048091888427734
SNL/MSU/DOE,DB-BIAX-SWA-EP1(±45)6,45/-45/45/-45/45/-45/45/-45/45/-45/45/-45,Epoxy,45.0,,2.0,97.0,0.0,0.0,4.199999809265137,,,,,,,,,86.0,8.600000381469727,0.7200000286102295,,0.10000000149011612,1.0,170.7142791748047,-175.5,11.887499809265137,,2.0428571701049805,,6483.0,3.8117759227752686
SNL/MSU/DOE,DB-BIAX-SWA-EP1(±45)6,45/-45/45/-45/45/-45/45/-45/45/-45/45/-45,Epoxy,45.0,,2.0,97.0,0.0,0.0,4.199999809265137,,,,,,,,,59.0,5.900000095367432,0.5,,0.10000000149011612,3.0,170.7142791748047,-175.5,11.887499809265137,,2.0428571701049805,,566554.0,5.753241539001465
SNL/MSU/DOE,DB-BIAX-SWA-EP1(±45)6,45/-45/45/-45/45/-45/45/-45/45/-45/45/-45,Epoxy,45.0,,2.0,97.0,0.0,0.0,4.199999809265137,,,,,,,,,59.0,5.900000095367432,0.5,,0.10000000149011612,3.0,170.7142791748047,-175.5,11.887499809265137,,2.0428571701049805,,345213.0,5.538087368011475
SNL/MSU/DOE,DB-BIAX-SWA-EP1(±45)6,45/-45/45/-45/45/-45/45/-45/45/-45/45/-45,Epoxy,45.0,,2.0,97.0,0.0,0.0,4.199999809265137,,,,,,,,,52.0,5.199999809265137,0.4399999976158142,,0.10000000149011612,4.0,170.7142791748047,-175.5,11.887499809265137,,2.0428571701049805,,4581395.0,6.6609978675842285
SNL/MSU/DOE,DB-BIAX-SWA-EP1(±45)6,45/-45/45/-45/45/-45/45/-45/45/-45/45/-45,Epoxy,45.0,,2.0,97.0,0.0,0.0,4.199999809265137,,,,,,,,,59.0,5.900000095367432,0.5,,0.10000000149011612,3.0,170.7142791748047,-175.5,11.887499809265137,,2.0428571701049805,,6688035.0,6.825298309326172
SNL/MSU/DOE,DB-BIAX-DE2[(+/-45)S]3,45/-45/-45/45/45/-45/-45/45/45/-45/-45/45,Epoxy,40.0,,0.0,68.0,0.0,32.0,4.929999828338623,,,,,,,,,121.0,12.100000381469727,1.399999976158142,,0.10000000149011612,1.0,220.3333282470703,,13.5,,3.299999952316284,,1778.0,3.249931812286377
SNL/MSU/DOE,DB-BIAX-DE2[(+/-45)S]3,45/-45/-45/45/45/-45/-45/45/45/-45/-45/45,Epoxy,40.0,,0.0,68.0,0.0,32.0,4.929999828338623,,,,,,,,,121.0,12.100000381469727,1.399999976158142,,0.10000000149011612,1.0,220.3333282470703,,13.5,,3.299999952316284,,1688.0,3.227372407913208
SNL/MSU/DOE,DB-BIAX-DE2[(+/-45)S]3,45/-45/-45/45/45/-45/-45/45/45/-45/-45/45,Epoxy,40.0,,0.0,68.0,0.0,32.0,4.929999828338623,,,,,,,,,121.0,12.100000381469727,1.399999976158142,,0.10000000149011612,1.0,220.3333282470703,,13.5,,3.299999952316284,,1326.0,3.1225435733795166
SNL/MSU/DOE,DB-BIAX-DE2[(+/-45)S]3,45/-45/-45/45/45/-45/-45/45/45/-45/-45/45,Epoxy,40.0,,0.0,68.0,0.0,32.0,4.929999828338623,,,,,,,,,103.0,10.300000190734863,1.100000023841858,,0.10000000149011612,2.0,220.3333282470703,,13.5,,3.299999952316284,,7661.0,3.8842854499816895
SNL/MSU/DOE,DB-BIAX-DE2[(+/-45)S]3,45/-45/-45/45/45/-45/-45/45/45/-45/-45/45,Epoxy,40.0,,0.0,68.0,0.0,32.0,4.929999828338623,,,,,,,,,103.0,10.300000190734863,1.100000023841858,,0.10000000149011612,2.0,220.3333282470703,,13.5,,3.299999952316284,,7275.0,3.861833095550537
SNL/MSU/DOE,DB-BIAX-DE2[(+/-45)S]3,45/-45/-45/45/45/-45/-45/45/45/-45/-45/45,Epoxy,40.0,,0.0,68.0,0.0,32.0,4.929999828338623,,,,,,,,,103.0,10.300000190734863,1.100000023841858,,0.10000000149011612,2.0,220.3333282470703,,13.5,,3.299999952316284,,4314.0,3.6348800659179688
SNL/MSU/DOE,DB-BIAX-DE2[(+/-45)S]3,45/-45/-45/45/45/-45/-45/45/45/-45/-45/45,Epoxy,40.0,,0.0,68.0,0.0,32.0,4.929999828338623,,,,,,,,,86.19999694824219,8.619999885559082,0.8399999737739563,,0.10000000149011612,2.5,220.3333282470703,,13.5,,3.299999952316284,,34288.0,4.535141944885254
SNL/MSU/DOE,DB-BIAX-DE2[(+/-45)S]3,45/-45/-45/45/45/-45/-45/45/45/-45/-45/45,Epoxy,40.0,,0.0,68.0,0.0,32.0,4.929999828338623,,,,,,,,,86.19999694824219,8.619999885559082,0.8399999737739563,,0.10000000149011612,2.5,220.3333282470703,,13.5,,3.299999952316284,,30965.0,4.490870952606201
SNL/MSU/DOE,DB-BIAX-DE2[(+/-45)S]3,45/-45/-45/45/45/-45/-45/45/45/-45/-45/45,Epoxy,40.0,,0.0,68.0,0.0,32.0,4.929999828338623,,,,,,,,,86.19999694824219,8.619999885559082,0.8399999737739563,,0.10000000149011612,2.5,220.3333282470703,,13.5,,3.299999952316284,,20734.0,4.316683292388916
SNL/MSU/DOE,DB-BIAX-DE2[(+/-45)S]3,45/-45/-45/45/45/-45/-45/45/45/-45/-45/45,Epoxy,40.0,,0.0,68.0,0.0,32.0,4.929999828338623,,,,,,,,,69.0,6.900000095367432,0.6200000047683716,,0.10000000149011612,3.5,220.3333282470703,,13.5,,3.299999952316284,,547089.0,5.738058090209961
SNL/MSU/DOE,DB-BIAX-DE2[(+/-45)S]3,45/-45/-45/45/45/-45/-45/45/45/-45/-45/45,Epoxy,40.0,,0.0,68.0,0.0,32.0,4.929999828338623,,,,,,,,,69.0,6.900000095367432,0.6200000047683716,,0.10000000149011612,3.5,220.3333282470703,,13.5,,3.299999952316284,,650182.0,5.813035011291504
SNL/MSU/DOE,DB-BIAX-DE2[(+/-45)S]3,45/-45/-45/45/45/-45/-45/45/45/-45/-45/45,Epoxy,40.0,,0.0,68.0,0.0,32.0,4.929999828338623,,,,,,,,,69.0,6.900000095367432,0.6200000047683716,,0.10000000149011612,3.5,220.3333282470703,,13.5,,3.299999952316284,,435805.0,5.639292240142822
SNL/MSU/DOE,DB-BIAX-DE4[(+/-45)S]3,45/-45/-45/45/45/-45/-45/45/45/-45/-45/45,Epoxy,40.0,,0.0,68.0,0.0,32.0,4.849999904632568,,,,,,,,,121.0,12.100000381469727,1.6299999952316284,,0.10000000149011612,1.0,214.3333282470703,,13.100000381469727,,3.433333396911621,,2373.0,3.375297784805298
SNL/MSU/DOE,DB-BIAX-DE4[(+/-45)S]3,45/-45/-45/45/45/-45/-45/45/45/-45/-45/45,Epoxy,40.0,,0.0,68.0,0.0,32.0,4.849999904632568,,,,,,,,,121.0,12.100000381469727,1.6299999952316284,,0.10000000149011612,1.0,214.3333282470703,,13.100000381469727,,3.433333396911621,,1403.0,3.1470577716827393
SNL/MSU/DOE,DB-BIAX-DE4[(+/-45)S]3,45/-45/-45/45/45/-45/-45/45/45/-45/-45/45,Epoxy,40.0,,0.0,68.0,0.0,32.0,4.849999904632568,,,,,,,,,121.0,12.100000381469727,1.6299999952316284,,0.10000000149011612,1.0,214.3333282470703,,13.100000381469727,,3.433333396911621,,1507.0,3.1781132221221924
SNL/MSU/DOE,DB-BIAX-DE4[(+/-45)S]3,45/-45/-45/45/45/-45/-45/45/45/-45/-45/45,Epoxy,40.0,,0.0,68.0,0.0,32.0,4.849999904632568,,,,,,,,,103.0,10.300000190734863,1.3200000524520874,,0.10000000149011612,2.0,214.3333282470703,,13.100000381469727,,3.433333396911621,,4525.0,3.655618667602539
SNL/MSU/DOE,DB-BIAX-DE4[(+/-45)S]3,45/-45/-45/45/45/-45/-45/45/45/-45/-45/45,Epoxy,40.0,,0.0,68.0,0.0,32.0,4.849999904632568,,,,,,,,,103.0,10.300000190734863,1.3200000524520874,,0.10000000149011612,2.0,214.3333282470703,,13.100000381469727,,3.433333396911621,,9258.0,3.966517210006714
SNL/MSU/DOE,DB-BIAX-DE4[(+/-45)S]3,45/-45/-45/45/45/-45/-45/45/45/-45/-45/45,Epoxy,40.0,,0.0,68.0,0.0,32.0,4.849999904632568,,,,,,,,,103.0,10.300000190734863,1.3200000524520874,,0.10000000149011612,2.0,214.3333282470703,,13.100000381469727,,3.433333396911621,,6607.0,3.8200042247772217
SNL/MSU/DOE,DB-BIAX-DE4[(+/-45)S]3,45/-45/-45/45/45/-45/-45/45/45/-45/-45/45,Epoxy,40.0,,0.0,68.0,0.0,32.0,4.849999904632568,,,,,,,,,86.19999694824219,8.619999885559082,1.0299999713897705,,0.10000000149011612,2.5,214.3333282470703,,13.100000381469727,,3.433333396911621,,39697.0,4.598757743835449
SNL/MSU/DOE,DB-BIAX-DE4[(+/-45)S]3,45/-45/-45/45/45/-45/-45/45/45/-45/-45/45,Epoxy,40.0,,0.0,68.0,0.0,32.0,4.849999904632568,,,,,,,,,86.19999694824219,8.619999885559082,1.0299999713897705,,0.10000000149011612,2.5,214.3333282470703,,13.100000381469727,,3.433333396911621,,48779.0,4.688232898712158
SNL/MSU/DOE,DB-BIAX-DE4[(+/-45)S]3,45/-45/-45/45/45/-45/-45/45/45/-45/-45/45,Epoxy,40.0,,0.0,68.0,0.0,32.0,4.849999904632568,,,,,,,,,86.19999694824219,8.619999885559082,1.0299999713897705,,0.10000000149011612,2.5,214.3333282470703,,13.100000381469727,,3.433333396911621,,29358.0,4.467726230621338
SNL/MSU/DOE,DB-BIAX-DE4[(+/-45)S]3,45/-45/-45/45/45/-45/-45/45/45/-45/-45/45,Epoxy,40.0,,0.0,68.0,0.0,32.0,4.849999904632568,,,,,,,,,69.0,6.900000095367432,0.75,,0.10000000149011612,3.5,214.3333282470703,,13.100000381469727,,3.433333396911621,,1058433.0,6.02466344833374
SNL/MSU/DOE,DB-BIAX-DE4[(+/-45)S]3,45/-45/-45/45/45/-45/-45/45/45/-45/-45/45,Epoxy,40.0,,0.0,68.0,0.0,32.0,4.849999904632568,,,,,,,,,69.0,6.900000095367432,0.75,,0.10000000149011612,3.5,214.3333282470703,,13.100000381469727,,3.433333396911621,,1258080.0,6.099708080291748
SNL/MSU/DOE,DB-BIAX-DE4[(+/-45)S]3,45/-45/-45/45/45/-45/-45/45/45/-45/-45/45,Epoxy,40.0,,0.0,68.0,0.0,32.0,4.849999904632568,,,,,,,,,69.0,6.900000095367432,0.75,,0.10000000149011612,3.5,214.3333282470703,,13.100000381469727,,3.433333396911621,,1447656.0,6.160665512084961
SNL/MSU/DOE,MD-P2B[±45/(0)4C]S,45/-45/0/0/0/0/0/0/0/0/-45/45,Epoxy,55.0,,85.0,15.0,0.0,0.0,2.819999933242798,,,,,,,,,1103.0,110.30000305175781,1.100000023841858,,0.10000000149011612,1.0,1545.90478515625,-1046.9473876953125,100.80000305175781,,1.4319047927856445,-1.0263158082962036,449693.0,5.652915954589844
SNL/MSU/DOE,MD-P2B[±45/(0)4C]S,45/-45/0/0/0/0/0/0/0/0/-45/45,Epoxy,55.0,,85.0,15.0,0.0,0.0,2.819999933242798,,,,,,,,,1172.0,117.19999694824219,1.100000023841858,,0.10000000149011612,1.0,1545.90478515625,-1046.9473876953125,100.80000305175781,,1.4319047927856445,-1.0263158082962036,4172383.0,6.620384216308594
SNL/MSU/DOE,MD-P2B[±45/(0)4C]S,45/-45/0/0/0/0/0/0/0/0/-45/45,Epoxy,55.0,,85.0,15.0,0.0,0.0,2.819999933242798,,,,,,,,,1241.0,124.0999984741211,1.159999966621399,,0.10000000149011612,1.0,1545.90478515625,-1046.9473876953125,100.80000305175781,,1.4319047927856445,-1.0263158082962036,665487.0,5.823139667510986
SNL/MSU/DOE,MD-P2B[±45/(0)4C]S,45/-45/0/0/0/0/0/0/0/0/-45/45,Epoxy,55.0,,85.0,15.0,0.0,0.0,2.819999933242798,,,,,,,,,1379.0,137.89999389648438,1.2899999618530273,,0.10000000149011612,1.0,1545.90478515625,-1046.9473876953125,100.80000305175781,,1.4319047927856445,-1.0263158082962036,780.0,2.892094612121582
SNL/MSU/DOE,MD-P2B[±45/(0)4C]S,45/-45/0/0/0/0/0/0/0/0/-45/45,Epoxy,55.0,,85.0,15.0,0.0,0.0,2.819999933242798,,,,,,,,,1379.0,137.89999389648438,1.2899999618530273,,0.10000000149011612,1.0,1545.90478515625,-1046.9473876953125,100.80000305175781,,1.4319047927856445,-1.0263158082962036,1030.0,3.0128371715545654
SNL/MSU/DOE,MD-P2B[±45/(0)4C]S,45/-45/0/0/0/0/0/0/0/0/-45/45,Epoxy,55.0,,85.0,15.0,0.0,0.0,2.819999933242798,,,,,,,,,1379.0,137.89999389648438,1.2899999618530273,,0.10000000149011612,1.0,1545.90478515625,-1046.9473876953125,100.80000305175781,,1.4319047927856445,-1.0263158082962036,372.0,2.570543050765991
SNL/MSU/DOE,MD-P2B[±45/(0)4C]S,45/-45/0/0/0/0/0/0/0/0/-45/45,Epoxy,55.0,,85.0,15.0,0.0,0.0,2.819999933242798,,,,,,,,,1310.0,131.0,1.2300000190734863,,0.10000000149011612,1.0,1545.90478515625,-1046.9473876953125,100.80000305175781,,1.4319047927856445,-1.0263158082962036,1782.0,3.2509076595306396
SNL/MSU/DOE,MD-P2B[±45/(0)4C]S,45/-45/0/0/0/0/0/0/0/0/-45/45,Epoxy,55.0,,85.0,15.0,0.0,0.0,2.819999933242798,,,,,,,,,1310.0,131.0,1.2300000190734863,,0.10000000149011612,1.0,1545.90478515625,-1046.9473876953125,100.80000305175781,,1.4319047927856445,-1.0263158082962036,2711.0,3.4331295490264893
SNL/MSU/DOE,MD-P2B[±45/(0)4C]S,45/-45/0/0/0/0/0/0/0/0/-45/45,Epoxy,55.0,,85.0,15.0,0.0,0.0,2.819999933242798,,,,,,,,,1310.0,131.0,1.2300000190734863,,0.10000000149011612,1.0,1545.90478515625,-1046.9473876953125,100.80000305175781,,1.4319047927856445,-1.0263158082962036,619.0,2.7916905879974365
SNL/MSU/DOE,MD-P2B[±45/(0)4C]S,45/-45/0/0/0/0/0/0/0/0/-45/45,Epoxy,55.0,,85.0,15.0,0.0,0.0,2.819999933242798,,,,,,,,,1310.0,131.0,1.2300000190734863,,0.10000000149011612,1.0,1545.90478515625,-1046.9473876953125,100.80000305175781,,1.4319047927856445,-1.0263158082962036,926.0,2.966610908508301
SNL/MSU/DOE,MD-P2B[±45/(0)4C]S,45/-45/0/0/0/0/0/0/0/0/-45/45,Epoxy,55.0,,85.0,15.0,0.0,0.0,2.819999933242798,,,,,,,,,1241.0,124.0999984741211,1.159999966621399,,0.10000000149011612,1.0,1545.90478515625,-1046.9473876953125,100.80000305175781,,1.4319047927856445,-1.0263158082962036,31542.0,4.498889446258545
SNL/MSU/DOE,MD-P2B[±45/(0)4C]S,45/-45/0/0/0/0/0/0/0/0/-45/45,Epoxy,55.0,,85.0,15.0,0.0,0.0,2.819999933242798,,,,,,,,,1448.0,144.8000030517578,1.350000023841858,,0.10000000149011612,1.0,1545.90478515625,-1046.9473876953125,100.80000305175781,,1.4319047927856445,-1.0263158082962036,4.0,0.6020600199699402
SNL/MSU/DOE,MD-P2B[±45/(0)4C]S,45/-45/0/0/0/0/0/0/0/0/-45/45,Epoxy,55.0,,85.0,15.0,0.0,0.0,2.819999933242798,,,,,,,,,1448.0,144.8000030517578,1.3600000143051147,,0.10000000149011612,1.0,1545.90478515625,-1046.9473876953125,100.80000305175781,,1.4319047927856445,-1.0263158082962036,2.0,0.3010300099849701
SNL/MSU/DOE,MD-P2B[±45/(0)4C]S,45/-45/0/0/0/0/0/0/0/0/-45/45,Epoxy,55.0,,85.0,15.0,0.0,0.0,2.819999933242798,,,,,,,,,1413.0,141.3000030517578,1.3200000524520874,,0.10000000149011612,1.0,1545.90478515625,-1046.9473876953125,100.80000305175781,,1.4319047927856445,-1.0263158082962036,797.0,2.901458263397217
SNL/MSU/DOE,MD-P2B[±45/(0)4C]S,45/-45/0/0/0/0/0/0/0/0/-45/45,Epoxy,55.0,,85.0,15.0,0.0,0.0,2.819999933242798,,,,,,,,,1413.0,141.3000030517578,1.3200000524520874,,0.10000000149011612,1.0,1545.90478515625,-1046.9473876953125,100.80000305175781,,1.4319047927856445,-1.0263158082962036,32.0,1.5051499605178833
SNL/MSU/DOE,MD-P2B[±45/(0)4C]S,45/-45/0/0/0/0/0/0/0/0/-45/45,Epoxy,55.0,,85.0,15.0,0.0,0.0,2.819999933242798,,,,,,,,,1413.0,141.3000030517578,1.3200000524520874,,0.10000000149011612,1.0,1545.90478515625,-1046.9473876953125,100.80000305175781,,1.4319047927856445,-1.0263158082962036,99.0,1.9956351518630981
SNL/MSU/DOE,MD-P2B[±45/(0)4C]S,45/-45/0/0/0/0/0/0/0/0/-45/45,Epoxy,55.0,,85.0,15.0,0.0,0.0,2.819999933242798,,,,,,,,,1276.0,127.5999984741211,1.190000057220459,,0.10000000149011612,2.0,1545.90478515625,-1046.9473876953125,100.80000305175781,,1.4319047927856445,-1.0263158082962036,18903.0,4.276530742645264
SNL/MSU/DOE,MD-P2B[±45/(0)4C]S,45/-45/0/0/0/0/0/0/0/0/-45/45,Epoxy,55.0,,85.0,15.0,0.0,0.0,2.819999933242798,,,,,,,,,1241.0,124.0999984741211,1.159999966621399,,0.10000000149011612,2.0,1545.90478515625,-1046.9473876953125,100.80000305175781,,1.4319047927856445,-1.0263158082962036,7140.0,3.853698253631592
SNL/MSU/DOE,MD-P2B[±45/(0)4C]S,45/-45/0/0/0/0/0/0/0/0/-45/45,Epoxy,55.0,,85.0,15.0,0.0,0.0,2.819999933242798,,,,,,,,,1241.0,124.0999984741211,1.159999966621399,,0.10000000149011612,1.0,1545.90478515625,-1046.9473876953125,100.80000305175781,,1.4319047927856445,-1.0263158082962036,77938.0,4.891749382019043
SNL/MSU/DOE,MD-P2B[±45/(0)4C]S,45/-45/0/0/0/0/0/0/0/0/-45/45,Epoxy,55.0,,85.0,15.0,0.0,0.0,2.819999933242798,,,,,,,,,1379.0,689.5,1.2899999618530273,,0.5,1.0,1545.90478515625,-1046.9473876953125,100.80000305175781,,1.4319047927856445,-1.0263158082962036,270.0,2.431363821029663
SNL/MSU/DOE,MD-P2B[±45/(0)4C]S,45/-45/0/0/0/0/0/0/0/0/-45/45,Epoxy,55.0,,85.0,15.0,0.0,0.0,2.819999933242798,,,,,,,,,1379.0,689.5,1.2899999618530273,,0.5,1.0,1545.90478515625,-1046.9473876953125,100.80000305175781,,1.4319047927856445,-1.0263158082962036,120.0,2.07918119430542
SNL/MSU/DOE,MD-P2B[±45/(0)4C]S,45/-45/0/0/0/0/0/0/0/0/-45/45,Epoxy,55.0,,85.0,15.0,0.0,0.0,2.819999933242798,,,,,,,,,1379.0,689.5,1.2899999618530273,,0.5,1.0,1545.90478515625,-1046.9473876953125,100.80000305175781,,1.4319047927856445,-1.0263158082962036,359.0,2.5550944805145264
SNL/MSU/DOE,MD-P2B[±45/(0)4C]S,45/-45/0/0/0/0/0/0/0/0/-45/45,Epoxy,55.0,,85.0,15.0,0.0,0.0,2.819999933242798,,,,,,,,,1310.0,655.0,1.2300000190734863,,0.5,1.0,1545.90478515625,-1046.9473876953125,100.80000305175781,,1.4319047927856445,-1.0263158082962036,865.0,2.937016010284424
SNL/MSU/DOE,MD-P2B[±45/(0)4C]S,45/-45/0/0/0/0/0/0/0/0/-45/45,Epoxy,55.0,,85.0,15.0,0.0,0.0,2.819999933242798,,,,,,,,,1310.0,655.0,1.2300000190734863,,0.5,1.0,1545.90478515625,-1046.9473876953125,100.80000305175781,,1.4319047927856445,-1.0263158082962036,1103.0,3.0425755977630615
SNL/MSU/DOE,MD-P2B[±45/(0)4C]S,45/-45/0/0/0/0/0/0/0/0/-45/45,Epoxy,55.0,,85.0,15.0,0.0,0.0,2.819999933242798,,,,,,,,,1310.0,655.0,1.2300000190734863,,0.5,1.0,1545.90478515625,-1046.9473876953125,100.80000305175781,,1.4319047927856445,-1.0263158082962036,1512.0,3.179551839828491
SNL/MSU/DOE,MD-P2B[±45/(0)4C]S,45/-45/0/0/0/0/0/0/0/0/-45/45,Epoxy,55.0,,85.0,15.0,0.0,0.0,2.819999933242798,,,,,,,,,1276.0,638.0,1.190000057220459,,0.5,3.0,1545.90478515625,-1046.9473876953125,100.80000305175781,,1.4319047927856445,-1.0263158082962036,2557899.0,6.407883167266846
SNL/MSU/DOE,MD-P2B[±45/(0)4C]S,45/-45/0/0/0/0/0/0/0/0/-45/45,Epoxy,55.0,,85.0,15.0,0.0,0.0,2.819999933242798,,,,,,,,,1310.0,655.0,1.2300000190734863,,0.5,1.0,1545.90478515625,-1046.9473876953125,100.80000305175781,,1.4319047927856445,-1.0263158082962036,2809.0,3.448551654815674
SNL/MSU/DOE,MD-P2B[±45/(0)4C]S,45/-45/0/0/0/0/0/0/0/0/-45/45,Epoxy,55.0,,85.0,15.0,0.0,0.0,2.819999933242798,,,,,,,,,1276.0,638.0,1.190000057220459,,0.5,3.0,1545.90478515625,-1046.9473876953125,100.80000305175781,,1.4319047927856445,-1.0263158082962036,714513.0,5.854010105133057
SNL/MSU/DOE,MD-P2B[±45/(0)4C]S,45/-45/0/0/0/0/0/0/0/0/-45/45,Epoxy,55.0,,85.0,15.0,0.0,0.0,2.819999933242798,,,,,,,,,1310.0,655.0,1.2300000190734863,,0.5,1.0,1545.90478515625,-1046.9473876953125,100.80000305175781,,1.4319047927856445,-1.0263158082962036,5561.0,3.7451529502868652
SNL/MSU/DOE,MD-P2B[±45/(0)4C]S,45/-45/0/0/0/0/0/0/0/0/-45/45,Epoxy,55.0,,85.0,15.0,0.0,0.0,2.819999933242798,,,,,,,,,-89.5999984741211,-896.0,,-0.8799999952316284,10.0,1.0,1545.90478515625,-1046.9473876953125,100.80000305175781,,1.4319047927856445,-1.0263158082962036,141.0,2.149219036102295
SNL/MSU/DOE,MD-P2B[±45/(0)4C]S,45/-45/0/0/0/0/0/0/0/0/-45/45,Epoxy,55.0,,85.0,15.0,0.0,0.0,2.819999933242798,,,,,,,,,-89.5999984741211,-896.0,,-0.8799999952316284,10.0,1.0,1545.90478515625,-1046.9473876953125,100.80000305175781,,1.4319047927856445,-1.0263158082962036,43.0,1.633468508720398
SNL/MSU/DOE,MD-P2B[±45/(0)4C]S,45/-45/0/0/0/0/0/0/0/0/-45/45,Epoxy,55.0,,85.0,15.0,0.0,0.0,2.819999933242798,,,,,,,,,-89.5999984741211,-896.0,,-0.8799999952316284,10.0,1.0,1545.90478515625,-1046.9473876953125,100.80000305175781,,1.4319047927856445,-1.0263158082962036,65.0,1.8129132986068726
SNL/MSU/DOE,MD-P2B[±45/(0)4C]S,45/-45/0/0/0/0/0/0/0/0/-45/45,Epoxy,55.0,,85.0,15.0,0.0,0.0,2.819999933242798,,,,,,,,,-82.69999694824219,-827.0,,-0.8100000023841858,10.0,3.0,1545.90478515625,-1046.9473876953125,100.80000305175781,,1.4319047927856445,-1.0263158082962036,344025.0,5.536590099334717
SNL/MSU/DOE,MD-P2B[±45/(0)4C]S,45/-45/0/0/0/0/0/0/0/0/-45/45,Epoxy,55.0,,85.0,15.0,0.0,0.0,2.819999933242798,,,,,,,,,-82.69999694824219,-827.0,,-0.8100000023841858,10.0,3.0,1545.90478515625,-1046.9473876953125,100.80000305175781,,1.4319047927856445,-1.0263158082962036,43173.0,4.635212421417236
SNL/MSU/DOE,MD-P2B[±45/(0)4C]S,45/-45/0/0/0/0/0/0/0/0/-45/45,Epoxy,55.0,,85.0,15.0,0.0,0.0,2.819999933242798,,,,,,,,,-82.69999694824219,-827.0,,-0.8100000023841858,10.0,3.0,1545.90478515625,-1046.9473876953125,100.80000305175781,,1.4319047927856445,-1.0263158082962036,182396.0,5.26101541519165
SNL/MSU/DOE,MD-P2B[±45/(0)4C]S,45/-45/0/0/0/0/0/0/0/0/-45/45,Epoxy,55.0,,85.0,15.0,0.0,0.0,2.819999933242798,,,,,,,,,-79.30000305175781,-793.0,,-0.7799999713897705,10.0,4.0,1545.90478515625,-1046.9473876953125,100.80000305175781,,1.4319047927856445,-1.0263158082962036,383644.0,5.58392858505249
SNL/MSU/DOE,MD-P2B[±45/(0)4C]S,45/-45/0/0/0/0/0/0/0/0/-45/45,Epoxy,55.0,,85.0,15.0,0.0,0.0,2.819999933242798,,,,,,,,,-75.80000305175781,-758.0,,-0.7400000095367432,10.0,4.0,1545.90478515625,-1046.9473876953125,100.80000305175781,,1.4319047927856445,-1.0263158082962036,625816.0,5.796446800231934
SNL/MSU/DOE,MD-P2B[±45/(0)4C]S,45/-45/0/0/0/0/0/0/0/0/-45/45,Epoxy,55.0,,85.0,15.0,0.0,0.0,2.819999933242798,,,,,,,,,-75.80000305175781,-758.0,,-0.7400000095367432,10.0,4.0,1545.90478515625,-1046.9473876953125,100.80000305175781,,1.4319047927856445,-1.0263158082962036,1926512.0,6.284771919250488
SNL/MSU/DOE,MD-P2B[±45/(0)4C]S,45/-45/0/0/0/0/0/0/0/0/-45/45,Epoxy,55.0,,85.0,15.0,0.0,0.0,2.819999933242798,,,,,,,,,-75.80000305175781,-758.0,,-0.7400000095367432,10.0,4.0,1545.90478515625,-1046.9473876953125,100.80000305175781,,1.4319047927856445,-1.0263158082962036,3122463.0,6.494497299194336
SNL/MSU/DOE,MD-P2B[±45/(0)4C]S,45/-45/0/0/0/0/0/0/0/0/-45/45,Epoxy,55.0,,85.0,15.0,0.0,0.0,2.819999933242798,,,,,,,,,-86.19999694824219,-862.0,,-0.8399999737739563,10.0,1.0,1545.90478515625,-1046.9473876953125,100.80000305175781,,1.4319047927856445,-1.0263158082962036,1350.0,3.130333662033081
SNL/MSU/DOE,MD-P2B[±45/(0)4C]S,45/-45/0/0/0/0/0/0/0/0/-45/45,Epoxy,55.0,,85.0,15.0,0.0,0.0,2.819999933242798,,,,,,,,,-86.19999694824219,-862.0,,-0.8399999737739563,10.0,1.0,1545.90478515625,-1046.9473876953125,100.80000305175781,,1.4319047927856445,-1.0263158082962036,2495.0,3.3970706462860107
SNL/MSU/DOE,MD-P2B[±45/(0)4C]S,45/-45/0/0/0/0/0/0/0/0/-45/45,Epoxy,55.0,,85.0,15.0,0.0,0.0,2.819999933242798,,,,,,,,,-86.19999694824219,-862.0,,-0.8399999737739563,10.0,1.0,1545.90478515625,-1046.9473876953125,100.80000305175781,,1.4319047927856445,-1.0263158082962036,4950.0,3.6946051120758057
SNL/MSU/DOE,MD-P2B[±45/(0)4C]S,45/-45/0/0/0/0/0/0/0/0/-45/45,Epoxy,55.0,,85.0,15.0,0.0,0.0,2.819999933242798,,,,,,,,,690.0,-690.0,0.6800000071525574,-0.6800000071525574,-1.0,2.0,1545.90478515625,-1046.9473876953125,100.80000305175781,,1.4319047927856445,-1.0263158082962036,104909.0,5.020812511444092
SNL/MSU/DOE,MD-P2B[±45/(0)4C]S,45/-45/0/0/0/0/0/0/0/0/-45/45,Epoxy,55.0,,85.0,15.0,0.0,0.0,2.819999933242798,,,,,,,,,793.0,-793.0,0.7799999713897705,-0.7799999713897705,-1.0,1.0,1545.90478515625,-1046.9473876953125,100.80000305175781,,1.4319047927856445,-1.0263158082962036,1362.0,3.1341772079467773
SNL/MSU/DOE,MD-P2B[±45/(0)4C]S,45/-45/0/0/0/0/0/0/0/0/-45/45,Epoxy,55.0,,85.0,15.0,0.0,0.0,2.819999933242798,,,,,,,,,793.0,-793.0,0.7799999713897705,-0.7799999713897705,-1.0,1.0,1545.90478515625,-1046.9473876953125,100.80000305175781,,1.4319047927856445,-1.0263158082962036,329.0,2.5171959400177
SNL/MSU/DOE,MD-P2B[±45/(0)4C]S,45/-45/0/0/0/0/0/0/0/0/-45/45,Epoxy,55.0,,85.0,15.0,0.0,0.0,2.819999933242798,,,,,,,,,793.0,-793.0,0.7799999713897705,-0.7799999713897705,-1.0,1.0,1545.90478515625,-1046.9473876953125,100.80000305175781,,1.4319047927856445,-1.0263158082962036,9862.0,3.993964910507202
SNL/MSU/DOE,MD-P2B[±45/(0)4C]S,45/-45/0/0/0/0/0/0/0/0/-45/45,Epoxy,55.0,,85.0,15.0,0.0,0.0,2.819999933242798,,,,,,,,,793.0,-793.0,0.7799999713897705,-0.7799999713897705,-1.0,1.0,1545.90478515625,-1046.9473876953125,100.80000305175781,,1.4319047927856445,-1.0263158082962036,3160.0,3.4996871948242188
SNL/MSU/DOE,MD-P2B[±45/(0)4C]S,45/-45/0/0/0/0/0/0/0/0/-45/45,Epoxy,55.0,,85.0,15.0,0.0,0.0,2.819999933242798,,,,,,,,,690.0,-690.0,0.6800000071525574,-0.6800000071525574,-1.0,2.0,1545.90478515625,-1046.9473876953125,100.80000305175781,,1.4319047927856445,-1.0263158082962036,273100.0,5.43632173538208
SNL/MSU/DOE,MD-P2B[±45/(0)4C]S,45/-45/0/0/0/0/0/0/0/0/-45/45,Epoxy,55.0,,85.0,15.0,0.0,0.0,2.819999933242798,,,,,,,,,690.0,-690.0,0.6800000071525574,-0.6800000071525574,-1.0,2.0,1545.90478515625,-1046.9473876953125,100.80000305175781,,1.4319047927856445,-1.0263158082962036,739691.0,5.8690505027771
SNL/MSU/DOE,MD-P2B[±45/(0)4C]S,45/-45/0/0/0/0/0/0/0/0/-45/45,Epoxy,55.0,,85.0,15.0,0.0,0.0,2.819999933242798,,,,,,,,,586.0,-586.0,0.5699999928474426,-0.5699999928474426,-1.0,3.0,1545.90478515625,-1046.9473876953125,100.80000305175781,,1.4319047927856445,-1.0263158082962036,739284.0,5.868811130523682
SNL/MSU/DOE,MD-P2B[±45/(0)4C]S,45/-45/0/0/0/0/0/0/0/0/-45/45,Epoxy,55.0,,85.0,15.0,0.0,0.0,2.819999933242798,,,,,,,,,621.0,-621.0,0.6100000143051147,-0.6100000143051147,-1.0,3.0,1545.90478515625,-1046.9473876953125,100.80000305175781,,1.4319047927856445,-1.0263158082962036,367170.0,5.56486701965332
SNL/MSU/DOE,MD-P2B[±45/(0)4C]S,45/-45/0/0/0/0/0/0/0/0/-45/45,Epoxy,55.0,,85.0,15.0,0.0,0.0,2.819999933242798,,,,,,,,,621.0,621.0,0.6100000143051147,-0.6100000143051147,-1.0,2.0,1545.90478515625,-1046.9473876953125,100.80000305175781,,1.4319047927856445,-1.0263158082962036,1116740.0,6.047952175140381
SNL/MSU/DOE,MD-P2B[±45/(0)4C]S,45/-45/0/0/0/0/0/0/0/0/-45/45,Epoxy,55.0,,85.0,15.0,0.0,0.0,2.819999933242798,,,,,,,,,827.0,-827.0,0.8100000023841858,-0.8100000023841858,-1.0,1.0,1545.90478515625,-1046.9473876953125,100.80000305175781,,1.4319047927856445,-1.0263158082962036,152.0,2.1818435192108154
SNL/MSU/DOE,MD-P2B[±45/(0)4C]S,45/-45/0/0/0/0/0/0/0/0/-45/45,Epoxy,55.0,,85.0,15.0,0.0,0.0,2.819999933242798,,,,,,,,,827.0,-827.0,0.8100000023841858,-0.8100000023841858,-1.0,1.0,1545.90478515625,-1046.9473876953125,100.80000305175781,,1.4319047927856445,-1.0263158082962036,73.0,1.8633228540420532
SNL/MSU/DOE,MD-P2B[±45/(0)4C]S,45/-45/0/0/0/0/0/0/0/0/-45/45,Epoxy,55.0,,85.0,15.0,0.0,0.0,2.819999933242798,,,,,,,,,827.0,-827.0,0.8100000023841858,-0.8100000023841858,-1.0,1.0,1545.90478515625,-1046.9473876953125,100.80000305175781,,1.4319047927856445,-1.0263158082962036,5231.0,3.7185847759246826
SNL/MSU/DOE,MD-P2B[±45/(0)4C]S,45/-45/0/0/0/0/0/0/0/0/-45/45,Epoxy,55.0,,85.0,15.0,0.0,0.0,2.819999933242798,,,,,,,,,827.0,-827.0,0.8100000023841858,-0.8100000023841858,-1.0,1.0,1545.90478515625,-1046.9473876953125,100.80000305175781,,1.4319047927856445,-1.0263158082962036,409.0,2.6117234230041504
SNL/MSU/DOE,MD-P2B[±45/(0)4C]S,45/-45/0/0/0/0/0/0/0/0/-45/45,Epoxy,55.0,,85.0,15.0,0.0,0.0,2.819999933242798,,,,,,,,,621.0,-621.0,0.6100000143051147,-0.6100000143051147,-1.0,1.0,1545.90478515625,-1046.9473876953125,100.80000305175781,,1.4319047927856445,-1.0263158082962036,643945.0,5.808848857879639
SNL/MSU/DOE,MD-P2B[±45/(0)4C]S,45/-45/0/0/0/0/0/0/0/0/-45/45,Epoxy,55.0,,85.0,15.0,0.0,0.0,2.819999933242798,,,,,,,,,621.0,-621.0,0.6100000143051147,-0.6100000143051147,-1.0,1.0,1545.90478515625,-1046.9473876953125,100.80000305175781,,1.4319047927856445,-1.0263158082962036,235636.0,5.372241497039795
SNL/MSU/DOE,MD-P2B[±45/(0)4C]S,45/-45/0/0/0/0/0/0/0/0/-45/45,Epoxy,55.0,,85.0,15.0,0.0,0.0,2.819999933242798,,,,,,,,,724.0,-724.0,0.7099999785423279,-0.7099999785423279,-1.0,1.0,1545.90478515625,-1046.9473876953125,100.80000305175781,,1.4319047927856445,-1.0263158082962036,13033.0,4.115044593811035
SNL/MSU/DOE,MD-P2B[±45/(0)4C]S,45/-45/0/0/0/0/0/0/0/0/-45/45,Epoxy,55.0,,85.0,15.0,0.0,0.0,2.819999933242798,,,,,,,,,724.0,-724.0,0.7099999785423279,-0.7099999785423279,-1.0,1.0,1545.90478515625,-1046.9473876953125,100.80000305175781,,1.4319047927856445,-1.0263158082962036,21138.0,4.325063705444336
SNL/MSU/DOE,MD-P2B[±45/(0)4C]S,45/-45/0/0/0/0/0/0/0/0/-45/45,Epoxy,55.0,,85.0,15.0,0.0,0.0,2.819999933242798,,,,,,,,,896.0,-448.0,0.8399999737739563,-0.41999998688697815,-0.5,1.0,1545.90478515625,-1046.9473876953125,100.80000305175781,,1.4319047927856445,-1.0263158082962036,515.0,2.7118072509765625
SNL/MSU/DOE,MD-P2B[±45/(0)4C]S,45/-45/0/0/0/0/0/0/0/0/-45/45,Epoxy,55.0,,85.0,15.0,0.0,0.0,2.819999933242798,,,,,,,,,896.0,-448.0,0.8399999737739563,-0.41999998688697815,-0.5,1.0,1545.90478515625,-1046.9473876953125,100.80000305175781,,1.4319047927856445,-1.0263158082962036,276.0,2.4409091472625732
SNL/MSU/DOE,MD-P2B[±45/(0)4C]S,45/-45/0/0/0/0/0/0/0/0/-45/45,Epoxy,55.0,,85.0,15.0,0.0,0.0,2.819999933242798,,,,,,,,,896.0,-448.0,0.8399999737739563,-0.41999998688697815,-0.5,1.0,1545.90478515625,-1046.9473876953125,100.80000305175781,,1.4319047927856445,-1.0263158082962036,1587.0,3.2005770206451416
SNL/MSU/DOE,MD-P2B[±45/(0)4C]S,45/-45/0/0/0/0/0/0/0/0/-45/45,Epoxy,55.0,,85.0,15.0,0.0,0.0,2.819999933242798,,,,,,,,,827.0,-414.0,0.7699999809265137,-0.38499999046325684,-0.5,1.0,1545.90478515625,-1046.9473876953125,100.80000305175781,,1.4319047927856445,-1.0263158082962036,3929.0,3.5942819118499756
SNL/MSU/DOE,MD-P2B[±45/(0)4C]S,45/-45/0/0/0/0/0/0/0/0/-45/45,Epoxy,55.0,,85.0,15.0,0.0,0.0,2.819999933242798,,,,,,,,,827.0,-414.0,0.7699999809265137,-0.38499999046325684,-0.5,1.0,1545.90478515625,-1046.9473876953125,100.80000305175781,,1.4319047927856445,-1.0263158082962036,6413.0,3.807061195373535
SNL/MSU/DOE,MD-P2B[±45/(0)4C]S,45/-45/0/0/0/0/0/0/0/0/-45/45,Epoxy,55.0,,85.0,15.0,0.0,0.0,2.819999933242798,,,,,,,,,827.0,-414.0,0.7699999809265137,-0.38499999046325684,-0.5,1.0,1545.90478515625,-1046.9473876953125,100.80000305175781,,1.4319047927856445,-1.0263158082962036,3127.0,3.4951279163360596
SNL/MSU/DOE,MD-P2B[±45/(0)4C]S,45/-45/0/0/0/0/0/0/0/0/-45/45,Epoxy,55.0,,85.0,15.0,0.0,0.0,2.819999933242798,,,,,,,,,793.0,-397.0,0.7400000095367432,-0.3700000047683716,-0.5,1.0,1545.90478515625,-1046.9473876953125,100.80000305175781,,1.4319047927856445,-1.0263158082962036,30412.0,4.4830451011657715
SNL/MSU/DOE,MD-P2B[±45/(0)4C]S,45/-45/0/0/0/0/0/0/0/0/-45/45,Epoxy,55.0,,85.0,15.0,0.0,0.0,2.819999933242798,,,,,,,,,793.0,-397.0,0.7400000095367432,-0.3700000047683716,-0.5,1.0,1545.90478515625,-1046.9473876953125,100.80000305175781,,1.4319047927856445,-1.0263158082962036,68639.0,4.836570739746094
SNL/MSU/DOE,MD-P2B[±45/(0)4C]S,45/-45/0/0/0/0/0/0/0/0/-45/45,Epoxy,55.0,,85.0,15.0,0.0,0.0,2.819999933242798,,,,,,,,,276.0,-552.0,0.27000001072883606,-0.5400000214576721,-2.0,2.0,1545.90478515625,-1046.9473876953125,100.80000305175781,,1.4319047927856445,-1.0263158082962036,1608703.0,6.206475734710693
SNL/MSU/DOE,MD-P2B[±45/(0)4C]S,45/-45/0/0/0/0/0/0/0/0/-45/45,Epoxy,55.0,,85.0,15.0,0.0,0.0,2.819999933242798,,,,,,,,,448.0,-896.0,0.4399999976158142,-0.8799999952316284,-2.0,1.0,1545.90478515625,-1046.9473876953125,100.80000305175781,,1.4319047927856445,-1.0263158082962036,413.0,2.615950107574463
SNL/MSU/DOE,MD-P2B[±45/(0)4C]S,45/-45/0/0/0/0/0/0/0/0/-45/45,Epoxy,55.0,,85.0,15.0,0.0,0.0,2.819999933242798,,,,,,,,,448.0,-896.0,0.4399999976158142,-0.8799999952316284,-2.0,1.0,1545.90478515625,-1046.9473876953125,100.80000305175781,,1.4319047927856445,-1.0263158082962036,143.0,2.1553361415863037
SNL/MSU/DOE,MD-P2B[±45/(0)4C]S,45/-45/0/0/0/0/0/0/0/0/-45/45,Epoxy,55.0,,85.0,15.0,0.0,0.0,2.819999933242798,,,,,,,,,448.0,-896.0,0.4399999976158142,-0.8799999952316284,-2.0,1.0,1545.90478515625,-1046.9473876953125,100.80000305175781,,1.4319047927856445,-1.0263158082962036,39.0,1.5910645723342896
SNL/MSU/DOE,MD-P2B[±45/(0)4C]S,45/-45/0/0/0/0/0/0/0/0/-45/45,Epoxy,55.0,,85.0,15.0,0.0,0.0,2.819999933242798,,,,,,,,,431.0,-862.0,0.41999998688697815,-0.8399999737739563,-2.0,1.0,1545.90478515625,-1046.9473876953125,100.80000305175781,,1.4319047927856445,-1.0263158082962036,404.0,2.606381416320801
SNL/MSU/DOE,MD-P2B[±45/(0)4C]S,45/-45/0/0/0/0/0/0/0/0/-45/45,Epoxy,55.0,,85.0,15.0,0.0,0.0,2.819999933242798,,,,,,,,,431.0,-862.0,0.41999998688697815,-0.8399999737739563,-2.0,1.0,1545.90478515625,-1046.9473876953125,100.80000305175781,,1.4319047927856445,-1.0263158082962036,153.0,2.1846914291381836
SNL/MSU/DOE,MD-P2B[±45/(0)4C]S,45/-45/0/0/0/0/0/0/0/0/-45/45,Epoxy,55.0,,85.0,15.0,0.0,0.0,2.819999933242798,,,,,,,,,431.0,-862.0,0.41999998688697815,-0.8399999737739563,-2.0,1.0,1545.90478515625,-1046.9473876953125,100.80000305175781,,1.4319047927856445,-1.0263158082962036,1898.0,3.2782962322235107
SNL/MSU/DOE,MD-P2B[±45/(0)4C]S,45/-45/0/0/0/0/0/0/0/0/-45/45,Epoxy,55.0,,85.0,15.0,0.0,0.0,2.819999933242798,,,,,,,,,414.0,-828.0,0.4050000011920929,-0.8100000023841858,-2.0,1.0,1545.90478515625,-1046.9473876953125,100.80000305175781,,1.4319047927856445,-1.0263158082962036,2870.0,3.4578819274902344
SNL/MSU/DOE,MD-P2B[±45/(0)4C]S,45/-45/0/0/0/0/0/0/0/0/-45/45,Epoxy,55.0,,85.0,15.0,0.0,0.0,2.819999933242798,,,,,,,,,414.0,-828.0,0.4050000011920929,-0.8100000023841858,-2.0,1.0,1545.90478515625,-1046.9473876953125,100.80000305175781,,1.4319047927856445,-1.0263158082962036,1280.0,3.1072099208831787
SNL/MSU/DOE,MD-P2B[±45/(0)4C]S,45/-45/0/0/0/0/0/0/0/0/-45/45,Epoxy,55.0,,85.0,15.0,0.0,0.0,2.819999933242798,,,,,,,,,414.0,-828.0,0.4050000011920929,-0.8100000023841858,-2.0,1.0,1545.90478515625,-1046.9473876953125,100.80000305175781,,1.4319047927856445,-1.0263158082962036,940.0,2.973127841949463
SNL/MSU/DOE,MD-P2B[±45/(0)4C]S,45/-45/0/0/0/0/0/0/0/0/-45/45,Epoxy,55.0,,85.0,15.0,0.0,0.0,2.819999933242798,,,,,,,,,396.0,-792.0,0.38999998569488525,-0.7799999713897705,-2.0,1.0,1545.90478515625,-1046.9473876953125,100.80000305175781,,1.4319047927856445,-1.0263158082962036,164.0,2.21484375
SNL/MSU/DOE,MD-P2B[±45/(0)4C]S,45/-45/0/0/0/0/0/0/0/0/-45/45,Epoxy,55.0,,85.0,15.0,0.0,0.0,2.819999933242798,,,,,,,,,396.0,-792.0,0.38999998569488525,-0.7799999713897705,-2.0,1.0,1545.90478515625,-1046.9473876953125,100.80000305175781,,1.4319047927856445,-1.0263158082962036,12734.0,4.104964733123779
SNL/MSU/DOE,MD-P2B[±45/(0)4C]S,45/-45/0/0/0/0/0/0/0/0/-45/45,Epoxy,55.0,,85.0,15.0,0.0,0.0,2.819999933242798,,,,,,,,,396.0,-792.0,0.38999998569488525,-0.7799999713897705,-2.0,1.0,1545.90478515625,-1046.9473876953125,100.80000305175781,,1.4319047927856445,-1.0263158082962036,2806.0,3.448087692260742
SNL/MSU/DOE,MD-P2B[±45/(0)4C]S,45/-45/0/0/0/0/0/0/0/0/-45/45,Epoxy,55.0,,85.0,15.0,0.0,0.0,2.819999933242798,,,,,,,,,396.0,-792.0,0.38999998569488525,-0.7799999713897705,-2.0,1.0,1545.90478515625,-1046.9473876953125,100.80000305175781,,1.4319047927856445,-1.0263158082962036,1088.0,3.0366289615631104
SNL/MSU/DOE,MD-P2B[±45/(0)4C]S,45/-45/0/0/0/0/0/0/0/0/-45/45,Epoxy,55.0,,85.0,15.0,0.0,0.0,2.819999933242798,,,,,,,,,345.0,-690.0,0.3400000035762787,-0.6800000071525574,-2.0,1.0,1545.90478515625,-1046.9473876953125,100.80000305175781,,1.4319047927856445,-1.0263158082962036,27179.0,4.434233665466309
SNL/MSU/DOE,MD-P2B[±45/(0)4C]S,45/-45/0/0/0/0/0/0/0/0/-45/45,Epoxy,55.0,,85.0,15.0,0.0,0.0,2.819999933242798,,,,,,,,,345.0,-690.0,0.3400000035762787,-0.6800000071525574,-2.0,1.0,1545.90478515625,-1046.9473876953125,100.80000305175781,,1.4319047927856445,-1.0263158082962036,9789.0,3.9907383918762207
SNL/MSU/DOE,MD-P2B[±45/(0)4C]S,45/-45/0/0/0/0/0/0/0/0/-45/45,Epoxy,55.0,,85.0,15.0,0.0,0.0,2.819999933242798,,,,,,,,,345.0,-690.0,0.3400000035762787,-0.6800000071525574,-2.0,1.0,1545.90478515625,-1046.9473876953125,100.80000305175781,,1.4319047927856445,-1.0263158082962036,215833.0,5.334117889404297
SNL/MSU/DOE,MD-P2B[±45/(0)4C]S,45/-45/0/0/0/0/0/0/0/0/-45/45,Epoxy,55.0,,85.0,15.0,0.0,0.0,2.819999933242798,,,,,,,,,310.0,-620.0,0.3050000071525574,-0.6100000143051147,-2.0,1.0,1545.90478515625,-1046.9473876953125,100.80000305175781,,1.4319047927856445,-1.0263158082962036,414342.0,5.617359161376953
