Repository: Luwen-Zhang/SNEnsemble

# Copyright Notification

## Composites

We reformat and merge fatigue testing records from SNL/MSU/DOE, OptiMat, UPWIND, and FACT databases into a single database with careful considerations, including filtering invalid entries, rename variables, fix improper calculations in the records, to obtain clean and consistent data to fit machine 
learning usages. We leave the original format ("2019_SNL_MSU_DOE_Composite-Materials-Database_Wind_29pt0.xlsx" and "Optidat UPWIND 28_3_2017.xls") in the folder. Any derived database should be directly based on the original files instead of our merged database. We are not responsible for the accuracy of the testing records.

File: data/composite_database_02232023.csv (part 7 of 47)
Data source,Material_Code,Sequence,Resin Type,Fibre Volume Fraction,Fibre Weight Fraction,Percentage of Fibre in 0-deg Direction,Percentage of Fibre in 45-deg Direction,Percentage of Fibre in 90-deg Direction,Percentage of Fibre in Other Direction,Thickness,Tab Thickness,Width,Maximum Width,Minimum Width,Length,Gauge Length,Load Length,Area,Maximum Stress,Minimum Stress,Maximum Strain,Minimum Strain,R-value,Frequency,Static Maximum Tensile Stress,Static Maximum Compressive Stress,Static Elastic Modulus,Static Compressive Modulus,Static Maximum Tensile Strain,Static Maximum Compressive Strain,Cycles to Failure,log(Cycles to Failure)
SNL/MSU/DOE,MD-P2B[±45/(0)4C]S,45/-45/0/0/0/0/0/0/0/0/-45/45,Epoxy,55.0,,85.0,15.0,0.0,0.0,2.819999933242798,,,,,,,,,310.0,-620.0,0.3050000071525574,-0.6100000143051147,-2.0,2.0,1545.90478515625,-1046.9473876953125,100.80000305175781,,1.4319047927856445,-1.0263158082962036,141199.0,5.149831771850586
SNL/MSU/DOE,MD-P2B[±45/(0)4C]S,45/-45/0/0/0/0/0/0/0/0/-45/45,Epoxy,55.0,,85.0,15.0,0.0,0.0,2.819999933242798,,,,,,,,,310.0,-620.0,0.3050000071525574,-0.6100000143051147,-2.0,1.0,1545.90478515625,-1046.9473876953125,100.80000305175781,,1.4319047927856445,-1.0263158082962036,51941.0,4.715510368347168
SNL/MSU/DOE,MD-P2B[±45/(90)4C]S,45/-45/90/90/90/90/90/90/90/90/-45/45,Epoxy,55.0,,0.0,15.0,85.0,0.0,2.819999933242798,,,,,,,,,41.0,4.099999904632568,0.44999998807907104,,0.10000000149011612,3.0,79.44444274902344,-240.11111450195312,8.85200023651123,,1.0744444131851196,-2.430000066757202,87777.0,4.943380832672119
SNL/MSU/DOE,MD-P2B[±45/(90)4C]S,45/-45/90/90/90/90/90/90/90/90/-45/45,Epoxy,55.0,,0.0,15.0,85.0,0.0,2.819999933242798,,,,,,,,,41.0,4.099999904632568,0.44999998807907104,,0.10000000149011612,3.0,79.44444274902344,-240.11111450195312,8.85200023651123,,1.0744444131851196,-2.430000066757202,32867.0,4.516759872436523
SNL/MSU/DOE,MD-P2B[±45/(90)4C]S,45/-45/90/90/90/90/90/90/90/90/-45/45,Epoxy,55.0,,0.0,15.0,85.0,0.0,2.819999933242798,,,,,,,,,41.0,4.099999904632568,0.44999998807907104,,0.10000000149011612,3.0,79.44444274902344,-240.11111450195312,8.85200023651123,,1.0744444131851196,-2.430000066757202,251368.0,5.400310039520264
SNL/MSU/DOE,MD-P2B[±45/(90)4C]S,45/-45/90/90/90/90/90/90/90/90/-45/45,Epoxy,55.0,,0.0,15.0,85.0,0.0,2.819999933242798,,,,,,,,,48.0,4.800000190734863,0.5299999713897705,,0.10000000149011612,4.0,79.44444274902344,-240.11111450195312,8.85200023651123,,1.0744444131851196,-2.430000066757202,31608.0,4.4997968673706055
SNL/MSU/DOE,MD-P2B[±45/(90)4C]S,45/-45/90/90/90/90/90/90/90/90/-45/45,Epoxy,55.0,,0.0,15.0,85.0,0.0,2.819999933242798,,,,,,,,,48.0,4.800000190734863,0.5299999713897705,,0.10000000149011612,3.0,79.44444274902344,-240.11111450195312,8.85200023651123,,1.0744444131851196,-2.430000066757202,21719.0,4.33683967590332
SNL/MSU/DOE,MD-P2B[±45/(90)4C]S,45/-45/90/90/90/90/90/90/90/90/-45/45,Epoxy,55.0,,0.0,15.0,85.0,0.0,2.819999933242798,,,,,,,,,48.0,4.800000190734863,0.5299999713897705,,0.10000000149011612,2.0,79.44444274902344,-240.11111450195312,8.85200023651123,,1.0744444131851196,-2.430000066757202,59791.0,4.776635646820068
SNL/MSU/DOE,MD-P2B[±45/(90)4C]S,45/-45/90/90/90/90/90/90/90/90/-45/45,Epoxy,55.0,,0.0,15.0,85.0,0.0,2.819999933242798,,,,,,,,,38.0,3.799999952316284,0.4099999964237213,,0.10000000149011612,5.0,79.44444274902344,-240.11111450195312,8.85200023651123,,1.0744444131851196,-2.430000066757202,1874026.0,6.272775650024414
SNL/MSU/DOE,MD-P2B[±45/(90)4C]S,45/-45/90/90/90/90/90/90/90/90/-45/45,Epoxy,55.0,,0.0,15.0,85.0,0.0,2.819999933242798,,,,,,,,,38.0,3.799999952316284,0.4099999964237213,,0.10000000149011612,5.0,79.44444274902344,-240.11111450195312,8.85200023651123,,1.0744444131851196,-2.430000066757202,2754613.0,6.440060615539551
SNL/MSU/DOE,MD-P2B[±45/(90)4C]S,45/-45/90/90/90/90/90/90/90/90/-45/45,Epoxy,55.0,,0.0,15.0,85.0,0.0,2.819999933242798,,,,,,,,,55.0,5.5,0.6000000238418579,,0.10000000149011612,1.0,79.44444274902344,-240.11111450195312,8.85200023651123,,1.0744444131851196,-2.430000066757202,4988.0,3.6979265213012695
SNL/MSU/DOE,MD-P2B[±45/(90)4C]S,45/-45/90/90/90/90/90/90/90/90/-45/45,Epoxy,55.0,,0.0,15.0,85.0,0.0,2.819999933242798,,,,,,,,,55.0,5.5,0.6000000238418579,,0.10000000149011612,1.0,79.44444274902344,-240.11111450195312,8.85200023651123,,1.0744444131851196,-2.430000066757202,1419.0,3.151982307434082
SNL/MSU/DOE,MD-P2B[±45/(90)4C]S,45/-45/90/90/90/90/90/90/90/90/-45/45,Epoxy,55.0,,0.0,15.0,85.0,0.0,2.819999933242798,,,,,,,,,55.0,5.5,0.6000000238418579,,0.10000000149011612,1.0,79.44444274902344,-240.11111450195312,8.85200023651123,,1.0744444131851196,-2.430000066757202,2672.0,3.4268364906311035
SNL/MSU/DOE,MD-P2B[±45/(90)4C]S,45/-45/90/90/90/90/90/90/90/90/-45/45,Epoxy,55.0,,0.0,15.0,85.0,0.0,2.819999933242798,,,,,,,,,69.0,6.900000095367432,0.75,,0.10000000149011612,1.0,79.44444274902344,-240.11111450195312,8.85200023651123,,1.0744444131851196,-2.430000066757202,5.0,0.6989700198173523
SNL/MSU/DOE,MD-P2B[±45/(90)4C]S,45/-45/90/90/90/90/90/90/90/90/-45/45,Epoxy,55.0,,0.0,15.0,85.0,0.0,2.819999933242798,,,,,,,,,69.0,6.900000095367432,0.75,,0.10000000149011612,1.0,79.44444274902344,-240.11111450195312,8.85200023651123,,1.0744444131851196,-2.430000066757202,17.0,1.2304489612579346
SNL/MSU/DOE,MD-P2B[±45/(90)4C]S,45/-45/90/90/90/90/90/90/90/90/-45/45,Epoxy,55.0,,0.0,15.0,85.0,0.0,2.819999933242798,,,,,,,,,69.0,6.900000095367432,0.75,,0.10000000149011612,1.0,79.44444274902344,-240.11111450195312,8.85200023651123,,1.0744444131851196,-2.430000066757202,24.0,1.3802112340927124
SNL/MSU/DOE,MD-P2B[±45/(90)4C]S,45/-45/90/90/90/90/90/90/90/90/-45/45,Epoxy,55.0,,0.0,15.0,85.0,0.0,2.819999933242798,,,,,,,,,62.0,6.199999809265137,0.6800000071525574,,0.10000000149011612,1.0,79.44444274902344,-240.11111450195312,8.85200023651123,,1.0744444131851196,-2.430000066757202,1321.0,3.1209027767181396
SNL/MSU/DOE,MD-P2B[±45/(90)4C]S,45/-45/90/90/90/90/90/90/90/90/-45/45,Epoxy,55.0,,0.0,15.0,85.0,0.0,2.819999933242798,,,,,,,,,62.0,6.199999809265137,0.6800000071525574,,0.10000000149011612,1.0,79.44444274902344,-240.11111450195312,8.85200023651123,,1.0744444131851196,-2.430000066757202,1601.0,3.2043912410736084
SNL/MSU/DOE,MD-P2B[±45/(90)4C]S,45/-45/90/90/90/90/90/90/90/90/-45/45,Epoxy,55.0,,0.0,15.0,85.0,0.0,2.819999933242798,,,,,,,,,62.0,6.199999809265137,0.6800000071525574,,0.10000000149011612,1.0,79.44444274902344,-240.11111450195312,8.85200023651123,,1.0744444131851196,-2.430000066757202,1425.0,3.1538147926330566
SNL/MSU/DOE,MD-P2B[±45/(90)4C]S,45/-45/90/90/90/90/90/90/90/90/-45/45,Epoxy,55.0,,0.0,15.0,85.0,0.0,2.819999933242798,,,,,,,,,41.0,-20.5,0.46275395154953003,-0.23137697577476501,-0.5,3.0,79.44444274902344,-240.11111450195312,8.85200023651123,,1.0744444131851196,-2.430000066757202,21660.0,4.335658550262451
SNL/MSU/DOE,MD-P2B[±45/(90)4C]S,45/-45/90/90/90/90/90/90/90/90/-45/45,Epoxy,55.0,,0.0,15.0,85.0,0.0,2.819999933242798,,,,,,,,,34.0,-17.0,0.3837471902370453,-0.19187359511852264,-0.5,3.0,79.44444274902344,-240.11111450195312,8.85200023651123,,1.0744444131851196,-2.430000066757202,115332.0,5.061949729919434
SNL/MSU/DOE,MD-P2B[±45/(90)4C]S,45/-45/90/90/90/90/90/90/90/90/-45/45,Epoxy,55.0,,0.0,15.0,85.0,0.0,2.819999933242798,,,,,,,,,34.0,-17.0,0.3837471902370453,-0.19187359511852264,-0.5,4.0,79.44444274902344,-240.11111450195312,8.85200023651123,,1.0744444131851196,-2.430000066757202,30191.0,4.479877471923828
SNL/MSU/DOE,MD-P2B[±45/(90)4C]S,45/-45/90/90/90/90/90/90/90/90/-45/45,Epoxy,55.0,,0.0,15.0,85.0,0.0,2.819999933242798,,,,,,,,,34.0,-17.0,0.3837471902370453,-0.19187359511852264,-0.5,3.0,79.44444274902344,-240.11111450195312,8.85200023651123,,1.0744444131851196,-2.430000066757202,152017.0,5.181892395019531
SNL/MSU/DOE,MD-P2B[±45/(90)4C]S,45/-45/90/90/90/90/90/90/90/90/-45/45,Epoxy,55.0,,0.0,15.0,85.0,0.0,2.819999933242798,,,,,,,,,28.0,-14.0,0.31602707505226135,-0.15801353752613068,-0.5,4.0,79.44444274902344,-240.11111450195312,8.85200023651123,,1.0744444131851196,-2.430000066757202,2844641.0,6.4540276527404785
SNL/MSU/DOE,MD-P2B[±45/(90)4C]S,45/-45/90/90/90/90/90/90/90/90/-45/45,Epoxy,55.0,,0.0,15.0,85.0,0.0,2.819999933242798,,,,,,,,,41.0,-20.5,0.46275395154953003,-0.23137697577476501,-0.5,2.0,79.44444274902344,-240.11111450195312,8.85200023651123,,1.0744444131851196,-2.430000066757202,40474.0,4.607176303863525
SNL/MSU/DOE,MD-P2B[±45/(90)4C]S,45/-45/90/90/90/90/90/90/90/90/-45/45,Epoxy,55.0,,0.0,15.0,85.0,0.0,2.819999933242798,,,,,,,,,41.0,-20.5,0.46275395154953003,-0.23137697577476501,-0.5,2.0,79.44444274902344,-240.11111450195312,8.85200023651123,,1.0744444131851196,-2.430000066757202,29978.0,4.476802825927734
SNL/MSU/DOE,MD-P2B[±45/(90)4C]S,45/-45/90/90/90/90/90/90/90/90/-45/45,Epoxy,55.0,,0.0,15.0,85.0,0.0,2.819999933242798,,,,,,,,,52.0,-26.0,0.5869074463844299,-0.29345372319221497,-0.5,2.0,79.44444274902344,-240.11111450195312,8.85200023651123,,1.0744444131851196,-2.430000066757202,1838.0,3.264345407485962
SNL/MSU/DOE,MD-P2B[±45/(90)4C]S,45/-45/90/90/90/90/90/90/90/90/-45/45,Epoxy,55.0,,0.0,15.0,85.0,0.0,2.819999933242798,,,,,,,,,52.0,-26.0,0.5869074463844299,-0.29345372319221497,-0.5,1.0,79.44444274902344,-240.11111450195312,8.85200023651123,,1.0744444131851196,-2.430000066757202,2588.0,3.412964344024658
SNL/MSU/DOE,MD-P2B[±45/(90)4C]S,45/-45/90/90/90/90/90/90/90/90/-45/45,Epoxy,55.0,,0.0,15.0,85.0,0.0,2.819999933242798,,,,,,,,,52.0,-26.0,0.5869074463844299,-0.29345372319221497,-0.5,1.0,79.44444274902344,-240.11111450195312,8.85200023651123,,1.0744444131851196,-2.430000066757202,3876.0,3.588383674621582
SNL/MSU/DOE,MD-P2B[±45/(90)4C]S,45/-45/90/90/90/90/90/90/90/90/-45/45,Epoxy,55.0,,0.0,15.0,85.0,0.0,2.819999933242798,,,,,,,,,62.0,-31.0,0.6997742652893066,-0.3498871326446533,-0.5,1.0,79.44444274902344,-240.11111450195312,8.85200023651123,,1.0744444131851196,-2.430000066757202,133.0,2.1238515377044678
SNL/MSU/DOE,MD-P2B[±45/(90)4C]S,45/-45/90/90/90/90/90/90/90/90/-45/45,Epoxy,55.0,,0.0,15.0,85.0,0.0,2.819999933242798,,,,,,,,,62.0,-31.0,0.6997742652893066,-0.3498871326446533,-0.5,1.0,79.44444274902344,-240.11111450195312,8.85200023651123,,1.0744444131851196,-2.430000066757202,183.0,2.262451171875
SNL/MSU/DOE,MD-P2B[±45/(90)4C]S,45/-45/90/90/90/90/90/90/90/90/-45/45,Epoxy,55.0,,0.0,15.0,85.0,0.0,2.819999933242798,,,,,,,,,62.0,-31.0,0.6997742652893066,-0.3498871326446533,-0.5,1.0,79.44444274902344,-240.11111450195312,8.85200023651123,,1.0744444131851196,-2.430000066757202,82.0,1.913813829421997
SNL/MSU/DOE,MD-P2B[±45/(90)4C]S,45/-45/90/90/90/90/90/90/90/90/-45/45,Epoxy,55.0,,0.0,15.0,85.0,0.0,2.819999933242798,,,,,,,,,69.0,-34.5,0.7787810564041138,-0.3893905282020569,-0.5,1.0,79.44444274902344,-240.11111450195312,8.85200023651123,,1.0744444131851196,-2.430000066757202,8.0,0.9030900001525879
SNL/MSU/DOE,MD-P2B[±45/(90)4C]S,45/-45/90/90/90/90/90/90/90/90/-45/45,Epoxy,55.0,,0.0,15.0,85.0,0.0,2.819999933242798,,,,,,,,,69.0,-34.5,0.7787810564041138,-0.3893905282020569,-0.5,1.0,79.44444274902344,-240.11111450195312,8.85200023651123,,1.0744444131851196,-2.430000066757202,3.0,0.4771212637424469
SNL/MSU/DOE,MD-P2B[±45/(90)4C]S,45/-45/90/90/90/90/90/90/90/90/-45/45,Epoxy,55.0,,0.0,15.0,85.0,0.0,2.819999933242798,,,,,,,,,69.0,-34.5,0.7787810564041138,-0.3893905282020569,-0.5,1.0,79.44444274902344,-240.11111450195312,8.85200023651123,,1.0744444131851196,-2.430000066757202,13.0,1.113943338394165
SNL/MSU/DOE,MD-P2B[±45/(90)4C]S,45/-45/90/90/90/90/90/90/90/90/-45/45,Epoxy,55.0,,0.0,15.0,85.0,0.0,2.819999933242798,,,,,,,,,55.0,27.5,0.6000000238418579,0.30000001192092896,0.5,4.0,79.44444274902344,-240.11111450195312,8.85200023651123,,1.0744444131851196,-2.430000066757202,887124.0,5.947984218597412
SNL/MSU/DOE,MD-P2B[±45/(90)4C]S,45/-45/90/90/90/90/90/90/90/90/-45/45,Epoxy,55.0,,0.0,15.0,85.0,0.0,2.819999933242798,,,,,,,,,55.0,27.5,0.6000000238418579,0.30000001192092896,0.5,4.0,79.44444274902344,-240.11111450195312,8.85200023651123,,1.0744444131851196,-2.430000066757202,119784.0,5.078398704528809
SNL/MSU/DOE,MD-P2B[±45/(90)4C]S,45/-45/90/90/90/90/90/90/90/90/-45/45,Epoxy,55.0,,0.0,15.0,85.0,0.0,2.819999933242798,,,,,,,,,55.0,27.5,0.6000000238418579,0.30000001192092896,0.5,4.0,79.44444274902344,-240.11111450195312,8.85200023651123,,1.0744444131851196,-2.430000066757202,52671.0,4.721571445465088
SNL/MSU/DOE,MD-P2B[±45/(90)4C]S,45/-45/90/90/90/90/90/90/90/90/-45/45,Epoxy,55.0,,0.0,15.0,85.0,0.0,2.819999933242798,,,,,,,,,55.0,27.5,0.6000000238418579,0.30000001192092896,0.5,5.0,79.44444274902344,-240.11111450195312,8.85200023651123,,1.0744444131851196,-2.430000066757202,1691128.0,6.228176593780518
SNL/MSU/DOE,MD-P2B[±45/(90)4C]S,45/-45/90/90/90/90/90/90/90/90/-45/45,Epoxy,55.0,,0.0,15.0,85.0,0.0,2.819999933242798,,,,,,,,,69.0,34.5,0.75,0.375,0.5,3.0,79.44444274902344,-240.11111450195312,8.85200023651123,,1.0744444131851196,-2.430000066757202,1554.0,3.191451072692871
SNL/MSU/DOE,MD-P2B[±45/(90)4C]S,45/-45/90/90/90/90/90/90/90/90/-45/45,Epoxy,55.0,,0.0,15.0,85.0,0.0,2.819999933242798,,,,,,,,,62.0,31.0,0.6800000071525574,0.3400000035762787,0.5,2.0,79.44444274902344,-240.11111450195312,8.85200023651123,,1.0744444131851196,-2.430000066757202,9779.0,3.9902944564819336
SNL/MSU/DOE,MD-P2B[±45/(90)4C]S,45/-45/90/90/90/90/90/90/90/90/-45/45,Epoxy,55.0,,0.0,15.0,85.0,0.0,2.819999933242798,,,,,,,,,62.0,31.0,0.6800000071525574,0.3400000035762787,0.5,2.0,79.44444274902344,-240.11111450195312,8.85200023651123,,1.0744444131851196,-2.430000066757202,15796.0,4.19854736328125
SNL/MSU/DOE,MD-P2B[±45/(90)4C]S,45/-45/90/90/90/90/90/90/90/90/-45/45,Epoxy,55.0,,0.0,15.0,85.0,0.0,2.819999933242798,,,,,,,,,62.0,31.0,0.6800000071525574,0.3400000035762787,0.5,1.0,79.44444274902344,-240.11111450195312,8.85200023651123,,1.0744444131851196,-2.430000066757202,4631.0,3.6656746864318848
SNL/MSU/DOE,MD-P2B[±45/(90)4C]S,45/-45/90/90/90/90/90/90/90/90/-45/45,Epoxy,55.0,,0.0,15.0,85.0,0.0,2.819999933242798,,,,,,,,,69.0,34.5,0.75,0.375,0.5,1.0,79.44444274902344,-240.11111450195312,8.85200023651123,,1.0744444131851196,-2.430000066757202,410.0,2.612783908843994
SNL/MSU/DOE,MD-P2B[±45/(90)4C]S,45/-45/90/90/90/90/90/90/90/90/-45/45,Epoxy,55.0,,0.0,15.0,85.0,0.0,2.819999933242798,,,,,,,,,69.0,34.5,0.75,0.375,0.5,1.0,79.44444274902344,-240.11111450195312,8.85200023651123,,1.0744444131851196,-2.430000066757202,121.0,2.0827853679656982
SNL/MSU/DOE,MD-P2B[±45/(90)4C]S,45/-45/90/90/90/90/90/90/90/90/-45/45,Epoxy,55.0,,0.0,15.0,85.0,0.0,2.819999933242798,,,,,,,,,41.0,20.5,0.44999998807907104,0.22499999403953552,0.5,10.0,79.44444274902344,-240.11111450195312,8.85200023651123,,1.0744444131851196,-2.430000066757202,17454004.0,7.2418951988220215
SNL/MSU/DOE,MD-P2B[±45/(90)4C]S,45/-45/90/90/90/90/90/90/90/90/-45/45,Epoxy,55.0,,0.0,15.0,85.0,0.0,2.819999933242798,,,,,,,,,41.0,20.5,0.44999998807907104,0.22499999403953552,0.5,5.0,79.44444274902344,-240.11111450195312,8.85200023651123,,1.0744444131851196,-2.430000066757202,10462540.0,7.019637107849121
SNL/MSU/DOE,MD-P2B[±45/(90)4C]S,45/-45/90/90/90/90/90/90/90/90/-45/45,Epoxy,55.0,,0.0,15.0,85.0,0.0,2.819999933242798,,,,,,,,,76.0,38.0,0.8299999833106995,0.41499999165534973,0.5,1.0,79.44444274902344,-240.11111450195312,8.85200023651123,,1.0744444131851196,-2.430000066757202,7.0,0.8450980186462402
SNL/MSU/DOE,MD-P2B[±45/(90)4C]S,45/-45/90/90/90/90/90/90/90/90/-45/45,Epoxy,55.0,,0.0,15.0,85.0,0.0,2.819999933242798,,,,,,,,,76.0,38.0,0.8299999833106995,0.41499999165534973,0.5,1.0,79.44444274902344,-240.11111450195312,8.85200023651123,,1.0744444131851196,-2.430000066757202,35.0,1.5440680980682373
SNL/MSU/DOE,MD-P2B[±45/(90)4C]S,45/-45/90/90/90/90/90/90/90/90/-45/45,Epoxy,55.0,,0.0,15.0,85.0,0.0,2.819999933242798,,,,,,,,,76.0,38.0,0.8299999833106995,0.41499999165534973,0.5,1.0,79.44444274902344,-240.11111450195312,8.85200023651123,,1.0744444131851196,-2.430000066757202,12.0,1.07918119430542
SNL/MSU/DOE,MD-P2B[±45/(90)4C]S,45/-45/90/90/90/90/90/90/90/90/-45/45,Epoxy,55.0,,0.0,15.0,85.0,0.0,2.819999933242798,,,,,,,,,41.0,20.5,0.44999998807907104,0.22499999403953552,0.5,7.0,79.44444274902344,-240.11111450195312,8.85200023651123,,1.0744444131851196,-2.430000066757202,6907194.0,6.839301586151123
SNL/MSU/DOE,MD-P2B[±45/(90)4C]S,45/-45/90/90/90/90/90/90/90/90/-45/45,Epoxy,55.0,,0.0,15.0,85.0,0.0,2.819999933242798,,,,,,,,,-13.800000190734863,-138.0,,-1.5,10.0,3.0,79.44444274902344,-240.11111450195312,8.85200023651123,,1.0744444131851196,-2.430000066757202,85041.0,4.929628372192383
SNL/MSU/DOE,MD-P2B[±45/(90)4C]S,45/-45/90/90/90/90/90/90/90/90/-45/45,Epoxy,55.0,,0.0,15.0,85.0,0.0,2.819999933242798,,,,,,,,,-13.800000190734863,-138.0,,-1.5,10.0,3.0,79.44444274902344,-240.11111450195312,8.85200023651123,,1.0744444131851196,-2.430000066757202,35660.0,4.552181243896484
SNL/MSU/DOE,MD-P2B[±45/(90)4C]S,45/-45/90/90/90/90/90/90/90/90/-45/45,Epoxy,55.0,,0.0,15.0,85.0,0.0,2.819999933242798,,,,,,,,,-13.800000190734863,-138.0,,-1.5,10.0,2.0,79.44444274902344,-240.11111450195312,8.85200023651123,,1.0744444131851196,-2.430000066757202,67853.0,4.831569194793701
SNL/MSU/DOE,MD-P2B[±45/(90)4C]S,45/-45/90/90/90/90/90/90/90/90/-45/45,Epoxy,55.0,,0.0,15.0,85.0,0.0,2.819999933242798,,,,,,,,,-16.5,-165.0,,-1.7999999523162842,10.0,2.0,79.44444274902344,-240.11111450195312,8.85200023651123,,1.0744444131851196,-2.430000066757202,1036.0,3.01535964012146
SNL/MSU/DOE,MD-P2B[±45/(90)4C]S,45/-45/90/90/90/90/90/90/90/90/-45/45,Epoxy,55.0,,0.0,15.0,85.0,0.0,2.819999933242798,,,,,,,,,-16.5,-165.0,,-1.7999999523162842,10.0,2.0,79.44444274902344,-240.11111450195312,8.85200023651123,,1.0744444131851196,-2.430000066757202,2631.0,3.42012095451355
SNL/MSU/DOE,MD-P2B[±45/(90)4C]S,45/-45/90/90/90/90/90/90/90/90/-45/45,Epoxy,55.0,,0.0,15.0,85.0,0.0,2.819999933242798,,,,,,,,,-16.5,-165.0,,-1.7999999523162842,10.0,2.0,79.44444274902344,-240.11111450195312,8.85200023651123,,1.0744444131851196,-2.430000066757202,887.0,2.9479236602783203
SNL/MSU/DOE,MD-P2B[±45/(90)4C]S,45/-45/90/90/90/90/90/90/90/90/-45/45,Epoxy,55.0,,0.0,15.0,85.0,0.0,2.819999933242798,,,,,,,,,-11.0,-110.0,,-1.2000000476837158,10.0,5.0,79.44444274902344,-240.11111450195312,8.85200023651123,,1.0744444131851196,-2.430000066757202,4430670.0,6.646469593048096
SNL/MSU/DOE,MD-P2B[±45/(90)4C]S,45/-45/90/90/90/90/90/90/90/90/-45/45,Epoxy,55.0,,0.0,15.0,85.0,0.0,2.819999933242798,,,,,,,,,-17.899999618530273,-179.0,,-1.9500000476837158,10.0,1.0,79.44444274902344,-240.11111450195312,8.85200023651123,,1.0744444131851196,-2.430000066757202,53.0,1.724275827407837
SNL/MSU/DOE,MD-P2B[±45/(90)4C]S,45/-45/90/90/90/90/90/90/90/90/-45/45,Epoxy,55.0,,0.0,15.0,85.0,0.0,2.819999933242798,,,,,,,,,-17.899999618530273,-179.0,,-1.9500000476837158,10.0,1.0,79.44444274902344,-240.11111450195312,8.85200023651123,,1.0744444131851196,-2.430000066757202,150.0,2.176091194152832
SNL/MSU/DOE,MD-P2B[±45/(90)4C]S,45/-45/90/90/90/90/90/90/90/90/-45/45,Epoxy,55.0,,0.0,15.0,85.0,0.0,2.819999933242798,,,,,,,,,-17.899999618530273,-179.0,,-1.9500000476837158,10.0,1.0,79.44444274902344,-240.11111450195312,8.85200023651123,,1.0744444131851196,-2.430000066757202,190.0,2.2787535190582275
SNL/MSU/DOE,MD-P2B[±45/(90)4C]S,45/-45/90/90/90/90/90/90/90/90/-45/45,Epoxy,55.0,,0.0,15.0,85.0,0.0,2.819999933242798,,,,,,,,,-15.199999809265137,-152.0,,-1.649999976158142,10.0,3.0,79.44444274902344,-240.11111450195312,8.85200023651123,,1.0744444131851196,-2.430000066757202,20303.0,4.307560443878174
SNL/MSU/DOE,MD-P2B[±45/(90)4C]S,45/-45/90/90/90/90/90/90/90/90/-45/45,Epoxy,55.0,,0.0,15.0,85.0,0.0,2.819999933242798,,,,,,,,,-15.199999809265137,-152.0,,-1.649999976158142,10.0,3.0,79.44444274902344,-240.11111450195312,8.85200023651123,,1.0744444131851196,-2.430000066757202,7276.0,3.8618927001953125
SNL/MSU/DOE,MD-P2B[±45/(90)4C]S,45/-45/90/90/90/90/90/90/90/90/-45/45,Epoxy,55.0,,0.0,15.0,85.0,0.0,2.819999933242798,,,,,,,,,-15.199999809265137,-152.0,,-1.649999976158142,10.0,3.0,79.44444274902344,-240.11111450195312,8.85200023651123,,1.0744444131851196,-2.430000066757202,4039.0,3.606273889541626
SNL/MSU/DOE,MD-P2B[±45/(90)4C]S,45/-45/90/90/90/90/90/90/90/90/-45/45,Epoxy,55.0,,0.0,15.0,85.0,0.0,2.819999933242798,,,,,,,,,-12.399999618530273,-124.0,,-1.350000023841858,10.0,4.0,79.44444274902344,-240.11111450195312,8.85200023651123,,1.0744444131851196,-2.430000066757202,1019422.0,6.008354187011719
SNL/MSU/DOE,MD-P2B[±45/(90)4C]S,45/-45/90/90/90/90/90/90/90/90/-45/45,Epoxy,55.0,,0.0,15.0,85.0,0.0,2.819999933242798,,,,,,,,,-12.399999618530273,-124.0,,-1.350000023841858,10.0,4.0,79.44444274902344,-240.11111450195312,8.85200023651123,,1.0744444131851196,-2.430000066757202,1926041.0,6.284665584564209
SNL/MSU/DOE,MD-P2B[±45/(90)4C]S,45/-45/90/90/90/90/90/90/90/90/-45/45,Epoxy,55.0,,0.0,15.0,85.0,0.0,2.819999933242798,,,,,,,,,-12.399999618530273,-124.0,,-1.350000023841858,10.0,2.0,79.44444274902344,-240.11111450195312,8.85200023651123,,1.0744444131851196,-2.430000066757202,1115014.0,6.047280311584473
SNL/MSU/DOE,MD-P2B[±45/(90)4C]S,45/-45/90/90/90/90/90/90/90/90/-45/45,Epoxy,55.0,,0.0,15.0,85.0,0.0,2.819999933242798,,,,,,,,,-19.299999237060547,-193.0,,-2.109999895095825,10.0,1.0,79.44444274902344,-240.11111450195312,8.85200023651123,,1.0744444131851196,-2.430000066757202,6.0,0.778151273727417
SNL/MSU/DOE,MD-P2B[±45/(90)4C]S,45/-45/90/90/90/90/90/90/90/90/-45/45,Epoxy,55.0,,0.0,15.0,85.0,0.0,2.819999933242798,,,,,,,,,-19.299999237060547,-193.0,,-2.109999895095825,10.0,1.0,79.44444274902344,-240.11111450195312,8.85200023651123,,1.0744444131851196,-2.430000066757202,12.0,1.07918119430542
SNL/MSU/DOE,MD-P2B[±45/(90)4C]S,45/-45/90/90/90/90/90/90/90/90/-45/45,Epoxy,55.0,,0.0,15.0,85.0,0.0,2.819999933242798,,,,,,,,,-19.299999237060547,-193.0,,-2.109999895095825,10.0,1.0,79.44444274902344,-240.11111450195312,8.85200023651123,,1.0744444131851196,-2.430000066757202,29.0,1.4623980522155762
SNL/MSU/DOE,MD-P2B[±45/(90)4C]S,45/-45/90/90/90/90/90/90/90/90/-45/45,Epoxy,55.0,,0.0,15.0,85.0,0.0,2.819999933242798,,,,,,,,,34.0,-34.0,0.3799999952316284,-0.3799999952316284,-1.0,4.0,79.44444274902344,-240.11111450195312,8.85200023651123,,1.0744444131851196,-2.430000066757202,1296811.0,6.112876892089844
SNL/MSU/DOE,MD-P2B[±45/(90)4C]S,45/-45/90/90/90/90/90/90/90/90/-45/45,Epoxy,55.0,,0.0,15.0,85.0,0.0,2.819999933242798,,,,,,,,,41.0,-41.0,0.44999998807907104,-0.44999998807907104,-1.0,3.0,79.44444274902344,-240.11111450195312,8.85200023651123,,1.0744444131851196,-2.430000066757202,11894.0,4.0753278732299805
SNL/MSU/DOE,MD-P2B[±45/(90)4C]S,45/-45/90/90/90/90/90/90/90/90/-45/45,Epoxy,55.0,,0.0,15.0,85.0,0.0,2.819999933242798,,,,,,,,,41.0,-41.0,0.44999998807907104,-0.44999998807907104,-1.0,3.0,79.44444274902344,-240.11111450195312,8.85200023651123,,1.0744444131851196,-2.430000066757202,7921.0,3.898780107498169
SNL/MSU/DOE,MD-P2B[±45/(90)4C]S,45/-45/90/90/90/90/90/90/90/90/-45/45,Epoxy,55.0,,0.0,15.0,85.0,0.0,2.819999933242798,,,,,,,,,38.0,-38.0,0.4099999964237213,-0.4099999964237213,-1.0,4.0,79.44444274902344,-240.11111450195312,8.85200023651123,,1.0744444131851196,-2.430000066757202,127945.0,5.107023239135742
SNL/MSU/DOE,MD-P2B[±45/(90)4C]S,45/-45/90/90/90/90/90/90/90/90/-45/45,Epoxy,55.0,,0.0,15.0,85.0,0.0,2.819999933242798,,,,,,,,,41.0,-41.0,0.44999998807907104,-0.44999998807907104,-1.0,3.0,79.44444274902344,-240.11111450195312,8.85200023651123,,1.0744444131851196,-2.430000066757202,27317.0,4.436432838439941
SNL/MSU/DOE,MD-P2B[±45/(90)4C]S,45/-45/90/90/90/90/90/90/90/90/-45/45,Epoxy,55.0,,0.0,15.0,85.0,0.0,2.819999933242798,,,,,,,,,38.0,-38.0,0.4099999964237213,-0.4099999964237213,-1.0,5.0,79.44444274902344,-240.11111450195312,8.85200023651123,,1.0744444131851196,-2.430000066757202,79240.0,4.89894437789917
SNL/MSU/DOE,MD-P2B[±45/(90)4C]S,45/-45/90/90/90/90/90/90/90/90/-45/45,Epoxy,55.0,,0.0,15.0,85.0,0.0,2.819999933242798,,,,,,,,,38.0,-38.0,0.4099999964237213,-0.4099999964237213,-1.0,4.0,79.44444274902344,-240.11111450195312,8.85200023651123,,1.0744444131851196,-2.430000066757202,116614.0,5.066750526428223
SNL/MSU/DOE,MD-P2B[±45/(90)4C]S,45/-45/90/90/90/90/90/90/90/90/-45/45,Epoxy,55.0,,0.0,15.0,85.0,0.0,2.819999933242798,,,,,,,,,34.0,-34.0,0.3799999952316284,-0.3799999952316284,-1.0,5.0,79.44444274902344,-240.11111450195312,8.85200023651123,,1.0744444131851196,-2.430000066757202,452257.0,5.655385494232178
SNL/MSU/DOE,MD-P2B[±45/(90)4C]S,45/-45/90/90/90/90/90/90/90/90/-45/45,Epoxy,55.0,,0.0,15.0,85.0,0.0,2.819999933242798,,,,,,,,,34.0,-34.0,0.3799999952316284,-0.3799999952316284,-1.0,5.0,79.44444274902344,-240.11111450195312,8.85200023651123,,1.0744444131851196,-2.430000066757202,217161.0,5.336781978607178
SNL/MSU/DOE,MD-P2B[±45/(90)4C]S,45/-45/90/90/90/90/90/90/90/90/-45/45,Epoxy,55.0,,0.0,15.0,85.0,0.0,2.819999933242798,,,,,,,,,31.0,-31.0,0.3400000035762787,-0.3400000035762787,-1.0,5.0,79.44444274902344,-240.11111450195312,8.85200023651123,,1.0744444131851196,-2.430000066757202,1066480.0,6.027952671051025
SNL/MSU/DOE,MD-P2B[±45/(90)4C]S,45/-45/90/90/90/90/90/90/90/90/-45/45,Epoxy,55.0,,0.0,15.0,85.0,0.0,2.819999933242798,,,,,,,,,55.0,-55.0,0.6000000238418579,-0.6000000238418579,-1.0,2.0,79.44444274902344,-240.11111450195312,8.85200023651123,,1.0744444131851196,-2.430000066757202,2976.0,3.4736328125
SNL/MSU/DOE,MD-P2B[±45/(90)4C]S,45/-45/90/90/90/90/90/90/90/90/-45/45,Epoxy,55.0,,0.0,15.0,85.0,0.0,2.819999933242798,,,,,,,,,55.0,-55.0,0.6000000238418579,-0.6000000238418579,-1.0,2.0,79.44444274902344,-240.11111450195312,8.85200023651123,,1.0744444131851196,-2.430000066757202,721.0,2.8579351902008057
SNL/MSU/DOE,MD-P2B[±45/(90)4C]S,45/-45/90/90/90/90/90/90/90/90/-45/45,Epoxy,55.0,,0.0,15.0,85.0,0.0,2.819999933242798,,,,,,,,,55.0,-55.0,0.6000000238418579,-0.6000000238418579,-1.0,2.0,79.44444274902344,-240.11111450195312,8.85200023651123,,1.0744444131851196,-2.430000066757202,873.0,2.941014289855957
SNL/MSU/DOE,MD-P2B[±45/(90)4C]S,45/-45/90/90/90/90/90/90/90/90/-45/45,Epoxy,55.0,,0.0,15.0,85.0,0.0,2.819999933242798,,,,,,,,,31.0,-31.0,0.3400000035762787,-0.3400000035762787,-1.0,5.0,79.44444274902344,-240.11111450195312,8.85200023651123,,1.0744444131851196,-2.430000066757202,1029645.0,6.012687683105469
SNL/MSU/DOE,MD-P2B[±45/(90)4C]S,45/-45/90/90/90/90/90/90/90/90/-45/45,Epoxy,55.0,,0.0,15.0,85.0,0.0,2.819999933242798,,,,,,,,,62.0,-62.0,0.6800000071525574,-0.6800000071525574,-1.0,1.0,79.44444274902344,-240.11111450195312,8.85200023651123,,1.0744444131851196,-2.430000066757202,242.0,2.383815288543701
SNL/MSU/DOE,MD-P2B[±45/(90)4C]S,45/-45/90/90/90/90/90/90/90/90/-45/45,Epoxy,55.0,,0.0,15.0,85.0,0.0,2.819999933242798,,,,,,,,,62.0,-62.0,0.6800000071525574,-0.6800000071525574,-1.0,1.0,79.44444274902344,-240.11111450195312,8.85200023651123,,1.0744444131851196,-2.430000066757202,85.0,1.929418921470642
SNL/MSU/DOE,MD-P2B[±45/(90)4C]S,45/-45/90/90/90/90/90/90/90/90/-45/45,Epoxy,55.0,,0.0,15.0,85.0,0.0,2.819999933242798,,,,,,,,,62.0,-62.0,0.6800000071525574,-0.6800000071525574,-1.0,1.0,79.44444274902344,-240.11111450195312,8.85200023651123,,1.0744444131851196,-2.430000066757202,200.0,2.301029920578003
SNL/MSU/DOE,MD-P2B[±45/(90)4C]S,45/-45/90/90/90/90/90/90/90/90/-45/45,Epoxy,55.0,,0.0,15.0,85.0,0.0,2.819999933242798,,,,,,,,,69.0,-69.0,0.75,-0.75,-1.0,1.0,79.44444274902344,-240.11111450195312,8.85200023651123,,1.0744444131851196,-2.430000066757202,17.0,1.2304489612579346
SNL/MSU/DOE,MD-P2B[±45/(90)4C]S,45/-45/90/90/90/90/90/90/90/90/-45/45,Epoxy,55.0,,0.0,15.0,85.0,0.0,2.819999933242798,,,,,,,,,69.0,-69.0,0.75,-0.75,-1.0,1.0,79.44444274902344,-240.11111450195312,8.85200023651123,,1.0744444131851196,-2.430000066757202,45.0,1.653212547302246
SNL/MSU/DOE,MD-P2B[±45/(90)4C]S,45/-45/90/90/90/90/90/90/90/90/-45/45,Epoxy,55.0,,0.0,15.0,85.0,0.0,2.819999933242798,,,,,,,,,69.0,-69.0,0.75,-0.75,-1.0,1.0,79.44444274902344,-240.11111450195312,8.85200023651123,,1.0744444131851196,-2.430000066757202,8.0,0.9030900001525879
SNL/MSU/DOE,MD-P2B[±45/(90)4C]S,45/-45/90/90/90/90/90/90/90/90/-45/45,Epoxy,55.0,,0.0,15.0,85.0,0.0,2.819999933242798,,,,,,,,,31.0,31.0,0.3400000035762787,-0.3400000035762787,-1.0,7.0,79.44444274902344,-240.11111450195312,8.85200023651123,,1.0744444131851196,-2.430000066757202,8985486.0,6.9535417556762695
SNL/MSU/DOE,MD-P2B[±45/(90)4C]S,45/-45/90/90/90/90/90/90/90/90/-45/45,Epoxy,55.0,,0.0,15.0,85.0,0.0,2.819999933242798,,,,,,,,,28.0,-28.0,0.30000001192092896,-0.30000001192092896,-1.0,8.0,79.44444274902344,-240.11111450195312,8.85200023651123,,1.0744444131851196,-2.430000066757202,1115570.0,6.047496795654297
SNL/MSU/DOE,MD-P2B[±45/(90)4C]S,45/-45/90/90/90/90/90/90/90/90/-45/45,Epoxy,55.0,,0.0,15.0,85.0,0.0,2.819999933242798,,,,,,,,,28.0,-28.0,0.30000001192092896,-0.30000001192092896,-1.0,4.0,79.44444274902344,-240.11111450195312,8.85200023651123,,1.0744444131851196,-2.430000066757202,7303482.0,6.863530158996582
SNL/MSU/DOE,MD-P2B[±45/(90)4C]S,45/-45/90/90/90/90/90/90/90/90/-45/45,Epoxy,55.0,,0.0,15.0,85.0,0.0,2.819999933242798,,,,,,,,,69.0,48.29999923706055,0.75,0.5249999761581421,0.699999988079071,3.0,79.44444274902344,-240.11111450195312,8.85200023651123,,1.0744444131851196,-2.430000066757202,91.0,1.9590413570404053
SNL/MSU/DOE,MD-P2B[±45/(90)4C]S,45/-45/90/90/90/90/90/90/90/90/-45/45,Epoxy,55.0,,0.0,15.0,85.0,0.0,2.819999933242798,,,,,,,,,69.0,48.29999923706055,0.75,0.5249999761581421,0.699999988079071,3.0,79.44444274902344,-240.11111450195312,8.85200023651123,,1.0744444131851196,-2.430000066757202,301.0,2.4785664081573486
SNL/MSU/DOE,MD-P2B[±45/(90)4C]S,45/-45/90/90/90/90/90/90/90/90/-45/45,Epoxy,55.0,,0.0,15.0,85.0,0.0,2.819999933242798,,,,,,,,,69.0,48.29999923706055,0.75,0.5249999761581421,0.699999988079071,3.0,79.44444274902344,-240.11111450195312,8.85200023651123,,1.0744444131851196,-2.430000066757202,161.0,2.2068259716033936
SNL/MSU/DOE,MD-P2B[±45/(90)4C]S,45/-45/90/90/90/90/90/90/90/90/-45/45,Epoxy,55.0,,0.0,15.0,85.0,0.0,2.819999933242798,,,,,,,,,76.0,53.20000076293945,0.8299999833106995,0.5809999704360962,0.699999988079071,2.0,79.44444274902344,-240.11111450195312,8.85200023651123,,1.0744444131851196,-2.430000066757202,140.0,2.146127939224243
SNL/MSU/DOE,MD-P2B[±45/(90)4C]S,45/-45/90/90/90/90/90/90/90/90/-45/45,Epoxy,55.0,,0.0,15.0,85.0,0.0,2.819999933242798,,,,,,,,,76.0,53.20000076293945,0.8299999833106995,0.5809999704360962,0.699999988079071,2.0,79.44444274902344,-240.11111450195312,8.85200023651123,,1.0744444131851196,-2.430000066757202,11.0,1.0413926839828491
SNL/MSU/DOE,MD-P2B[±45/(90)4C]S,45/-45/90/90/90/90/90/90/90/90/-45/45,Epoxy,55.0,,0.0,15.0,85.0,0.0,2.819999933242798,,,,,,,,,76.0,53.20000076293945,0.8299999833106995,0.5809999704360962,0.699999988079071,2.0,79.44444274902344,-240.11111450195312,8.85200023651123,,1.0744444131851196,-2.430000066757202,83.0,1.9190781116485596
SNL/MSU/DOE,MD-P2B[±45/(90)4C]S,45/-45/90/90/90/90/90/90/90/90/-45/45,Epoxy,55.0,,0.0,15.0,85.0,0.0,2.819999933242798,,,,,,,,,62.0,43.400001525878906,0.6800000071525574,0.47600001096725464,0.699999988079071,4.0,79.44444274902344,-240.11111450195312,8.85200023651123,,1.0744444131851196,-2.430000066757202,2041885.0,6.310031414031982
SNL/MSU/DOE,MD-P2B[±45/(90)4C]S,45/-45/90/90/90/90/90/90/90/90/-45/45,Epoxy,55.0,,0.0,15.0,85.0,0.0,2.819999933242798,,,,,,,,,55.0,38.5,0.6000000238418579,0.41999998688697815,0.699999988079071,6.0,79.44444274902344,-240.11111450195312,8.85200023651123,,1.0744444131851196,-2.430000066757202,2917683.0,6.465038299560547
SNL/MSU/DOE,MD-P2B[±45/(90)4C]S,45/-45/90/90/90/90/90/90/90/90/-45/45,Epoxy,55.0,,0.0,15.0,85.0,0.0,2.819999933242798,,,,,,,,,66.0,46.20000076293945,0.7099999785423279,0.4970000088214874,0.699999988079071,4.0,79.44444274902344,-240.11111450195312,8.85200023651123,,1.0744444131851196,-2.430000066757202,6740.0,3.828660011291504
SNL/MSU/DOE,MD-P2B[±45/(90)4C]S,45/-45/90/90/90/90/90/90/90/90/-45/45,Epoxy,55.0,,0.0,15.0,85.0,0.0,2.819999933242798,,,,,,,,,66.0,46.20000076293945,0.7099999785423279,0.4970000088214874,0.699999988079071,3.0,79.44444274902344,-240.11111450195312,8.85200023651123,,1.0744444131851196,-2.430000066757202,43012.0,4.633589744567871
SNL/MSU/DOE,MD-P2B[±45/(90)4C]S,45/-45/90/90/90/90/90/90/90/90/-45/45,Epoxy,55.0,,0.0,15.0,85.0,0.0,2.819999933242798,,,,,,,,,66.0,46.20000076293945,0.7099999785423279,0.4970000088214874,0.699999988079071,3.0,79.44444274902344,-240.11111450195312,8.85200023651123,,1.0744444131851196,-2.430000066757202,236573.0,5.373965263366699
SNL/MSU/DOE,MD-P2B[±45/(90)4C]S,45/-45/90/90/90/90/90/90/90/90/-45/45,Epoxy,55.0,,0.0,15.0,85.0,0.0,2.819999933242798,,,,,,,,,62.0,43.400001525878906,0.6800000071525574,0.47600001096725464,0.699999988079071,4.0,79.44444274902344,-240.11111450195312,8.85200023651123,,1.0744444131851196,-2.430000066757202,176270.0,5.24617862701416
SNL/MSU/DOE,MD-P2B[±45/(90)4C]S,45/-45/90/90/90/90/90/90/90/90/-45/45,Epoxy,55.0,,0.0,15.0,85.0,0.0,2.819999933242798,,,,,,,,,62.0,43.400001525878906,0.6800000071525574,0.47600001096725464,0.699999988079071,4.0,79.44444274902344,-240.11111450195312,8.85200023651123,,1.0744444131851196,-2.430000066757202,522012.0,5.71768045425415
SNL/MSU/DOE,MD-P2B[±45/(90)4C]S,45/-45/90/90/90/90/90/90/90/90/-45/45,Epoxy,55.0,,0.0,15.0,85.0,0.0,2.819999933242798,,,,,,,,,55.0,38.5,0.6000000238418579,0.41999998688697815,0.699999988079071,8.0,79.44444274902344,-240.11111450195312,8.85200023651123,,1.0744444131851196,-2.430000066757202,12358506.0,7.091966152191162
SNL/MSU/DOE,MD-P2B[±45/(90)4C]S,45/-45/90/90/90/90/90/90/90/90/-45/45,Epoxy,55.0,,0.0,15.0,85.0,0.0,2.819999933242798,,,,,,,,,55.0,38.5,0.6000000238418579,0.41999998688697815,0.699999988079071,7.0,79.44444274902344,-240.11111450195312,8.85200023651123,,1.0744444131851196,-2.430000066757202,1946318.0,6.28921365737915
SNL/MSU/DOE,MD-P2B[±45/(90)4C]S,45/-45/90/90/90/90/90/90/90/90/-45/45,Epoxy,55.0,,0.0,15.0,85.0,0.0,2.819999933242798,,,,,,,,,20.5,-41.0,0.22499999403953552,-0.44999998807907104,-2.0,8.0,79.44444274902344,-240.11111450195312,8.85200023651123,,1.0744444131851196,-2.430000066757202,15426813.0,7.188276290893555
SNL/MSU/DOE,MD-P2B[±45/(90)4C]S,45/-45/90/90/90/90/90/90/90/90/-45/45,Epoxy,55.0,,0.0,15.0,85.0,0.0,2.819999933242798,,,,,,,,,69.0,-138.0,0.75,-1.5,-2.0,1.0,79.44444274902344,-240.11111450195312,8.85200023651123,,1.0744444131851196,-2.430000066757202,14.0,1.1461280584335327
SNL/MSU/DOE,MD-P2B[±45/(90)4C]S,45/-45/90/90/90/90/90/90/90/90/-45/45,Epoxy,55.0,,0.0,15.0,85.0,0.0,2.819999933242798,,,,,,,,,62.0,-124.0,0.675000011920929,-1.350000023841858,-2.0,1.0,79.44444274902344,-240.11111450195312,8.85200023651123,,1.0744444131851196,-2.430000066757202,105.0,2.0211892127990723
SNL/MSU/DOE,MD-P2B[±45/(90)4C]S,45/-45/90/90/90/90/90/90/90/90/-45/45,Epoxy,55.0,,0.0,15.0,85.0,0.0,2.819999933242798,,,,,,,,,62.0,-124.0,0.675000011920929,-1.350000023841858,-2.0,1.0,79.44444274902344,-240.11111450195312,8.85200023651123,,1.0744444131851196,-2.430000066757202,31.0,1.4913617372512817
SNL/MSU/DOE,MD-P2B[±45/(90)4C]S,45/-45/90/90/90/90/90/90/90/90/-45/45,Epoxy,55.0,,0.0,15.0,85.0,0.0,2.819999933242798,,,,,,,,,41.5,-83.0,0.44999998807907104,-0.8999999761581421,-2.0,1.0,79.44444274902344,-240.11111450195312,8.85200023651123,,1.0744444131851196,-2.430000066757202,6484.0,3.811842918395996
SNL/MSU/DOE,MD-P2B[±45/(90)4C]S,45/-45/90/90/90/90/90/90/90/90/-45/45,Epoxy,55.0,,0.0,15.0,85.0,0.0,2.819999933242798,,,,,,,,,41.5,-83.0,0.44999998807907104,-0.8999999761581421,-2.0,2.0,79.44444274902344,-240.11111450195312,8.85200023651123,,1.0744444131851196,-2.430000066757202,3880.0,3.588831663131714
SNL/MSU/DOE,MD-P2B[±45/(90)4C]S,45/-45/90/90/90/90/90/90/90/90/-45/45,Epoxy,55.0,,0.0,15.0,85.0,0.0,2.819999933242798,,,,,,,,,27.5,-55.0,0.30000001192092896,-0.6000000238418579,-2.0,3.0,79.44444274902344,-240.11111450195312,8.85200023651123,,1.0744444131851196,-2.430000066757202,532728.0,5.726505756378174
SNL/MSU/DOE,MD-P2B[±45/(90)4C]S,45/-45/90/90/90/90/90/90/90/90/-45/45,Epoxy,55.0,,0.0,15.0,85.0,0.0,2.819999933242798,,,,,,,,,27.5,-55.0,0.30000001192092896,-0.6000000238418579,-2.0,3.0,79.44444274902344,-240.11111450195312,8.85200023651123,,1.0744444131851196,-2.430000066757202,574618.0,5.7593793869018555
SNL/MSU/DOE,MD-P2B[±45/(90)4C]S,45/-45/90/90/90/90/90/90/90/90/-45/45,Epoxy,55.0,,0.0,15.0,85.0,0.0,2.819999933242798,,,,,,,,,27.5,-55.0,0.30000001192092896,-0.6000000238418579,-2.0,5.0,79.44444274902344,-240.11111450195312,8.85200023651123,,1.0744444131851196,-2.430000066757202,240574.0,5.381248474121094
SNL/MSU/DOE,MD-P2B[±45/(90)4C]S,45/-45/90/90/90/90/90/90/90/90/-45/45,Epoxy,55.0,,0.0,15.0,85.0,0.0,2.819999933242798,,,,,,,,,41.5,-83.0,0.44999998807907104,-0.8999999761581421,-2.0,2.0,79.44444274902344,-240.11111450195312,8.85200023651123,,1.0744444131851196,-2.430000066757202,11724.0,4.069075584411621
SNL/MSU/DOE,MD-P2B[±45/(90)4C]S,45/-45/90/90/90/90/90/90/90/90/-45/45,Epoxy,55.0,,0.0,15.0,85.0,0.0,2.819999933242798,,,,,,,,,24.0,-48.0,0.26499998569488525,-0.5299999713897705,-2.0,5.0,79.44444274902344,-240.11111450195312,8.85200023651123,,1.0744444131851196,-2.430000066757202,3470221.0,6.5403571128845215
SNL/MSU/DOE,MD-P2B[±45/(90)4C]S,45/-45/90/90/90/90/90/90/90/90/-45/45,Epoxy,55.0,,0.0,15.0,85.0,0.0,2.819999933242798,,,,,,,,,34.5,-69.0,0.375,-0.75,-2.0,2.0,79.44444274902344,-240.11111450195312,8.85200023651123,,1.0744444131851196,-2.430000066757202,34998.0,4.544043064117432
SNL/MSU/DOE,MD-P2B[±45/(90)4C]S,45/-45/90/90/90/90/90/90/90/90/-45/45,Epoxy,55.0,,0.0,15.0,85.0,0.0,2.819999933242798,,,,,,,,,34.5,-69.0,0.375,-0.75,-2.0,2.0,79.44444274902344,-240.11111450195312,8.85200023651123,,1.0744444131851196,-2.430000066757202,14394.0,4.158181667327881
SNL/MSU/DOE,MD-P2B[±45/(90)4C]S,45/-45/90/90/90/90/90/90/90/90/-45/45,Epoxy,55.0,,0.0,15.0,85.0,0.0,2.819999933242798,,,,,,,,,34.5,-69.0,0.375,-0.75,-2.0,3.0,79.44444274902344,-240.11111450195312,8.85200023651123,,1.0744444131851196,-2.430000066757202,51030.0,4.707825660705566
SNL/MSU/DOE,MD-P2B[±45/(90)4C]S,45/-45/90/90/90/90/90/90/90/90/-45/45,Epoxy,55.0,,0.0,15.0,85.0,0.0,2.819999933242798,,,,,,,,,55.0,-110.0,0.6000000238418579,-1.2000000476837158,-2.0,1.0,79.44444274902344,-240.11111450195312,8.85200023651123,,1.0744444131851196,-2.430000066757202,212.0,2.326335906982422
SNL/MSU/DOE,MD-P2B[±45/(90)4C]S,45/-45/90/90/90/90/90/90/90/90/-45/45,Epoxy,55.0,,0.0,15.0,85.0,0.0,2.819999933242798,,,,,,,,,55.0,-110.0,0.6000000238418579,-1.2000000476837158,-2.0,1.0,79.44444274902344,-240.11111450195312,8.85200023651123,,1.0744444131851196,-2.430000066757202,289.0,2.460897922515869
SNL/MSU/DOE,MD-P2B[±45/(90)4C]S,45/-45/90/90/90/90/90/90/90/90/-45/45,Epoxy,55.0,,0.0,15.0,85.0,0.0,2.819999933242798,,,,,,,,,55.0,-110.0,0.6000000238418579,-1.2000000476837158,-2.0,1.0,79.44444274902344,-240.11111450195312,8.85200023651123,,1.0744444131851196,-2.430000066757202,123.0,2.089905023574829
SNL/MSU/DOE,MD-P2B[±45/(90)4C]S,45/-45/90/90/90/90/90/90/90/90/-45/45,Epoxy,55.0,,0.0,15.0,85.0,0.0,2.819999933242798,,,,,,,,,34.5,-69.0,0.375,-0.75,-2.0,2.0,79.44444274902344,-240.11111450195312,8.85200023651123,,1.0744444131851196,-2.430000066757202,22153.0,4.345432758331299
SNL/MSU/DOE,MD-P2B[±45/(90)4C]S,45/-45/90/90/90/90/90/90/90/90/-45/45,Epoxy,55.0,,0.0,15.0,85.0,0.0,2.819999933242798,,,,,,,,,69.0,-138.0,0.75,-1.5,-2.0,1.0,79.44444274902344,-240.11111450195312,8.85200023651123,,1.0744444131851196,-2.430000066757202,9.0,0.9542425274848938
SNL/MSU/DOE,MD-P2B[±45/(90)4C]S,45/-45/90/90/90/90/90/90/90/90/-45/45,Epoxy,55.0,,0.0,15.0,85.0,0.0,2.819999933242798,,,,,,,,,69.0,-138.0,0.75,-1.5,-2.0,1.0,79.44444274902344,-240.11111450195312,8.85200023651123,,1.0744444131851196,-2.430000066757202,6.0,0.778151273727417
SNL/MSU/DOE,MD-P2B[±45/(90)4C]S,45/-45/90/90/90/90/90/90/90/90/-45/45,Epoxy,55.0,,0.0,15.0,85.0,0.0,2.819999933242798,,,,,,,,,62.0,-124.0,0.675000011920929,-1.350000023841858,-2.0,1.0,79.44444274902344,-240.11111450195312,8.85200023651123,,1.0744444131851196,-2.430000066757202,26.0,1.4149733781814575
SNL/MSU/DOE,MD-P2B[±45/(90)4C]S,45/-45/90/90/90/90/90/90/90/90/-45/45,Epoxy,55.0,,0.0,15.0,85.0,0.0,2.819999933242798,,,,,,,,,48.5,-97.0,0.5249999761581421,-1.0499999523162842,-2.0,2.0,79.44444274902344,-240.11111450195312,8.85200023651123,,1.0744444131851196,-2.430000066757202,920.0,2.963787794113159
SNL/MSU/DOE,MD-P2B[±45/(90)4C]S,45/-45/90/90/90/90/90/90/90/90/-45/45,Epoxy,55.0,,0.0,15.0,85.0,0.0,2.819999933242798,,,,,,,,,48.5,-97.0,0.5249999761581421,-1.0499999523162842,-2.0,2.0,79.44444274902344,-240.11111450195312,8.85200023651123,,1.0744444131851196,-2.430000066757202,1103.0,3.0425755977630615
