Repository: Luwen-Zhang/SNEnsemble

# Copyright Notification

## Composites

We reformat and merge fatigue testing records from SNL/MSU/DOE, OptiMat, UPWIND, and FACT databases into a single database with careful considerations, including filtering invalid entries, rename variables, fix improper calculations in the records, to obtain clean and consistent data to fit machine 
learning usages. We leave the original format ("2019_SNL_MSU_DOE_Composite-Materials-Database_Wind_29pt0.xlsx" and "Optidat UPWIND 28_3_2017.xls") in the folder. Any derived database should be directly based on the original files instead of our merged database. We are not responsible for the accuracy of the testing records.

File: data/composite_database_02232023.csv (part 8 of 47)
Data source,Material_Code,Sequence,Resin Type,Fibre Volume Fraction,Fibre Weight Fraction,Percentage of Fibre in 0-deg Direction,Percentage of Fibre in 45-deg Direction,Percentage of Fibre in 90-deg Direction,Percentage of Fibre in Other Direction,Thickness,Tab Thickness,Width,Maximum Width,Minimum Width,Length,Gauge Length,Load Length,Area,Maximum Stress,Minimum Stress,Maximum Strain,Minimum Strain,R-value,Frequency,Static Maximum Tensile Stress,Static Maximum Compressive Stress,Static Elastic Modulus,Static Compressive Modulus,Static Maximum Tensile Strain,Static Maximum Compressive Strain,Cycles to Failure,log(Cycles to Failure)
SNL/MSU/DOE,MD-P2B[±45/(90)4C]S,45/-45/90/90/90/90/90/90/90/90/-45/45,Epoxy,55.0,,0.0,15.0,85.0,0.0,2.819999933242798,,,,,,,,,48.5,-97.0,0.5249999761581421,-1.0499999523162842,-2.0,2.0,79.44444274902344,-240.11111450195312,8.85200023651123,,1.0744444131851196,-2.430000066757202,1360.0,3.1335389614105225
SNL/MSU/DOE,MD-P2B[±45/(90)4C]S,45/-45/90/90/90/90/90/90/90/90/-45/45,Epoxy,55.0,,0.0,15.0,85.0,0.0,2.819999933242798,,,,,,,,,24.0,-48.0,0.26499998569488525,-0.5299999713897705,-2.0,5.0,79.44444274902344,-240.11111450195312,8.85200023651123,,1.0744444131851196,-2.430000066757202,1930312.0,6.285627365112305
SNL/MSU/DOE,MD-P2C[(±45)/(0)4]S,45/-45/0/0/0/0/0/0/0/0/-45/45,Epoxy,43.0,,81.0,19.0,0.0,0.0,2.75,,,,,,,,,482.0,48.20000076293945,1.7899999618530273,,0.10000000149011612,2.0,781.2000122070312,,26.933332443237305,,2.865999937057495,,51149.0,4.708837032318115
SNL/MSU/DOE,MD-P2C[(±45)/(0)4]S,45/-45/0/0/0/0/0/0/0/0/-45/45,Epoxy,43.0,,81.0,19.0,0.0,0.0,2.75,,,,,,,,,482.0,48.20000076293945,1.7899999618530273,,0.10000000149011612,2.0,781.2000122070312,,26.933332443237305,,2.865999937057495,,91760.0,4.962653636932373
SNL/MSU/DOE,MD-P2C[(±45)/(0)4]S,45/-45/0/0/0/0/0/0/0/0/-45/45,Epoxy,43.0,,81.0,19.0,0.0,0.0,2.75,,,,,,,,,414.0,41.400001525878906,1.5299999713897705,,0.10000000149011612,2.0,781.2000122070312,,26.933332443237305,,2.865999937057495,,430915.0,5.634391784667969
SNL/MSU/DOE,MD-P2C[(±45)/(0)4]S,45/-45/0/0/0/0/0/0/0/0/-45/45,Epoxy,43.0,,81.0,19.0,0.0,0.0,2.75,,,,,,,,,414.0,41.400001525878906,1.5299999713897705,,0.10000000149011612,2.0,781.2000122070312,,26.933332443237305,,2.865999937057495,,392203.0,5.59351110458374
SNL/MSU/DOE,MD-P2C[(±45)/(0)4]S,45/-45/0/0/0/0/0/0/0/0/-45/45,Epoxy,43.0,,81.0,19.0,0.0,0.0,2.75,,,,,,,,,414.0,41.400001525878906,1.7100000381469727,,0.10000000149011612,2.0,781.2000122070312,,26.933332443237305,,2.865999937057495,,271098.0,5.433126449584961
SNL/MSU/DOE,MD-P2C[(±45)/(0)4]S,45/-45/0/0/0/0/0/0/0/0/-45/45,Epoxy,43.0,,81.0,19.0,0.0,0.0,2.75,,,,,,,,,482.0,48.20000076293945,1.7899999618530273,,0.10000000149011612,2.0,781.2000122070312,,26.933332443237305,,2.865999937057495,,77278.0,4.888055801391602
SNL/MSU/DOE,MD-P2C[(±45)/(0)4]S,45/-45/0/0/0/0/0/0/0/0/-45/45,Epoxy,43.0,,81.0,19.0,0.0,0.0,2.75,,,,,,,,,552.0,55.20000076293945,2.049999952316284,,0.10000000149011612,2.0,781.2000122070312,,26.933332443237305,,2.865999937057495,,9227.0,3.9650604724884033
SNL/MSU/DOE,MD-P2C[(±45)/(0)4]S,45/-45/0/0/0/0/0/0/0/0/-45/45,Epoxy,43.0,,81.0,19.0,0.0,0.0,2.75,,,,,,,,,552.0,55.20000076293945,2.049999952316284,,0.10000000149011612,3.0,781.2000122070312,,26.933332443237305,,2.865999937057495,,17280.0,4.23754358291626
SNL/MSU/DOE,MD-P2C[(±45)/(0)4]S,45/-45/0/0/0/0/0/0/0/0/-45/45,Epoxy,43.0,,81.0,19.0,0.0,0.0,2.75,,,,,,,,,552.0,55.20000076293945,2.049999952316284,,0.10000000149011612,4.0,781.2000122070312,,26.933332443237305,,2.865999937057495,,6894.0,3.8384711742401123
SNL/MSU/DOE,MD-P2C[(±45)/(0)4]S,45/-45/0/0/0/0/0/0/0/0/-45/45,Epoxy,43.0,,81.0,19.0,0.0,0.0,2.75,,,,,,,,,379.0,37.900001525878906,1.4299999475479126,,0.10000000149011612,5.0,781.2000122070312,,26.933332443237305,,2.865999937057495,,1576941.0,6.197815418243408
SNL/MSU/DOE,MD-QQ1-EP2-S[(±45)/(0)2]S,45/-45/0/0/0/0/-45/45,Epoxy,52.0,,57.0,26.0,16.0,1.0,4.090000152587891,,,,,,,,,448.0,44.79999923706055,1.3300000429153442,,0.10000000149011612,2.0,868.888916015625,-689.7000122070312,32.96666717529297,,2.6277778148651123,-2.0739998817443848,1109.0,3.044931650161743
SNL/MSU/DOE,MD-QQ1-EP2-S[(±45)/(0)2]S,45/-45/0/0/0/0/-45/45,Epoxy,52.0,,57.0,26.0,16.0,1.0,4.090000152587891,,,,,,,,,448.0,44.79999923706055,1.3799999952316284,,0.10000000149011612,2.0,868.888916015625,-689.7000122070312,32.96666717529297,,2.6277778148651123,-2.0739998817443848,679.0,2.8318698406219482
SNL/MSU/DOE,MD-QQ1-EP2-S[(±45)/(0)2]S,45/-45/0/0/0/0/-45/45,Epoxy,52.0,,57.0,26.0,16.0,1.0,4.090000152587891,,,,,,,,,448.0,44.79999923706055,1.399999976158142,,0.10000000149011612,2.0,868.888916015625,-689.7000122070312,32.96666717529297,,2.6277778148651123,-2.0739998817443848,915.0,2.961421012878418
SNL/MSU/DOE,MD-QQ1-EP2-S[(±45)/(0)2]S,45/-45/0/0/0/0/-45/45,Epoxy,52.0,,57.0,26.0,16.0,1.0,4.090000152587891,,,,,,,,,241.0,24.100000381469727,0.7699999809265137,,0.10000000149011612,4.0,868.888916015625,-689.7000122070312,32.96666717529297,,2.6277778148651123,-2.0739998817443848,43719.0,4.640670299530029
SNL/MSU/DOE,MD-QQ1-EP2-S[(±45)/(0)2]S,45/-45/0/0/0/0/-45/45,Epoxy,52.0,,57.0,26.0,16.0,1.0,4.090000152587891,,,,,,,,,241.0,24.100000381469727,0.7200000286102295,,0.10000000149011612,4.0,868.888916015625,-689.7000122070312,32.96666717529297,,2.6277778148651123,-2.0739998817443848,34816.0,4.541779041290283
SNL/MSU/DOE,MD-QQ1-EP2-S[(±45)/(0)2]S,45/-45/0/0/0/0/-45/45,Epoxy,52.0,,57.0,26.0,16.0,1.0,4.090000152587891,,,,,,,,,241.0,24.100000381469727,0.7599999904632568,,0.10000000149011612,4.0,868.888916015625,-689.7000122070312,32.96666717529297,,2.6277778148651123,-2.0739998817443848,32000.0,4.505149841308594
SNL/MSU/DOE,MD-QQ1-EP2-S[(±45)/(0)2]S,45/-45/0/0/0/0/-45/45,Epoxy,52.0,,57.0,26.0,16.0,1.0,4.090000152587891,,,,,,,,,172.0,17.200000762939453,0.5299999713897705,,0.10000000149011612,5.0,868.888916015625,-689.7000122070312,32.96666717529297,,2.6277778148651123,-2.0739998817443848,329999.0,5.518512725830078
SNL/MSU/DOE,MD-QQ1-EP2-S[(±45)/(0)2]S,45/-45/0/0/0/0/-45/45,Epoxy,52.0,,57.0,26.0,16.0,1.0,4.090000152587891,,,,,,,,,172.0,17.200000762939453,0.5400000214576721,,0.10000000149011612,4.0,868.888916015625,-689.7000122070312,32.96666717529297,,2.6277778148651123,-2.0739998817443848,137319.0,5.137730598449707
SNL/MSU/DOE,MD-QQ1-EP2-S[(±45)/(0)2]S,45/-45/0/0/0/0/-45/45,Epoxy,52.0,,57.0,26.0,16.0,1.0,4.090000152587891,,,,,,,,,172.0,17.200000762939453,0.5400000214576721,,0.10000000149011612,5.0,868.888916015625,-689.7000122070312,32.96666717529297,,2.6277778148651123,-2.0739998817443848,388653.0,5.589561939239502
SNL/MSU/DOE,MD-QQ1-EP2-S[(±45)/(0)2]S,45/-45/0/0/0/0/-45/45,Epoxy,52.0,,57.0,26.0,16.0,1.0,4.090000152587891,,,,,,,,,155.0,15.5,0.4699999988079071,,0.10000000149011612,6.0,868.888916015625,-689.7000122070312,32.96666717529297,,2.6277778148651123,-2.0739998817443848,710181.0,5.8513689041137695
SNL/MSU/DOE,MD-QQ1-EP2-S[(±45)/(0)2]S,45/-45/0/0/0/0/-45/45,Epoxy,52.0,,57.0,26.0,16.0,1.0,4.090000152587891,,,,,,,,,138.0,13.800000190734863,0.4000000059604645,,0.10000000149011612,8.0,868.888916015625,-689.7000122070312,32.96666717529297,,2.6277778148651123,-2.0739998817443848,2471561.0,6.392971515655518
SNL/MSU/DOE,MD-QQ1-EP2-S[(±45)/(0)2]S,45/-45/0/0/0/0/-45/45,Epoxy,52.0,,57.0,26.0,16.0,1.0,4.090000152587891,,,,,,,,,138.0,13.800000190734863,0.4099999964237213,,0.10000000149011612,10.0,868.888916015625,-689.7000122070312,32.96666717529297,,2.6277778148651123,-2.0739998817443848,3580200.0,6.55390739440918
SNL/MSU/DOE,MD-QQ1-EP2-S[(±45)/(0)2]S,45/-45/0/0/0/0/-45/45,Epoxy,52.0,,57.0,26.0,16.0,1.0,4.090000152587891,,,,,,,,,138.0,13.800000190734863,0.4099999964237213,,0.10000000149011612,8.0,868.888916015625,-689.7000122070312,32.96666717529297,,2.6277778148651123,-2.0739998817443848,4657452.0,6.668148517608643
SNL/MSU/DOE,MD-QQ1-EP2-S[(±45)/(0)2]S,45/-45/0/0/0/0/-45/45,Epoxy,52.0,,57.0,26.0,16.0,1.0,4.090000152587891,,,,,,,,,138.0,13.800000190734863,0.4099999964237213,,0.10000000149011612,8.0,868.888916015625,-689.7000122070312,32.96666717529297,,2.6277778148651123,-2.0739998817443848,4571967.0,6.6601033210754395
SNL/MSU/DOE,MD-QQ1-EP2-S[(±45)/(0)2]S,45/-45/0/0/0/0/-45/45,Epoxy,52.0,,57.0,26.0,16.0,1.0,4.090000152587891,,,,,,,,,483.0,48.29999923706055,1.4600000381469727,,0.10000000149011612,1.0,868.888916015625,-689.7000122070312,32.96666717529297,,2.6277778148651123,-2.0739998817443848,805.0,2.9057958126068115
SNL/MSU/DOE,MD-QQ1-EP2-S[(±45)/(0)2]S,45/-45/0/0/0/0/-45/45,Epoxy,52.0,,57.0,26.0,16.0,1.0,4.090000152587891,,,,,,,,,517.0,51.70000076293945,1.559999942779541,,0.10000000149011612,1.0,868.888916015625,-689.7000122070312,32.96666717529297,,2.6277778148651123,-2.0739998817443848,567.0,2.7535829544067383
SNL/MSU/DOE,MD-QQ1-EP2-S[(±45)/(0)2]S,45/-45/0/0/0/0/-45/45,Epoxy,52.0,,57.0,26.0,16.0,1.0,4.090000152587891,,,,,,,,,552.0,55.20000076293945,1.6699999570846558,,0.10000000149011612,1.0,868.888916015625,-689.7000122070312,32.96666717529297,,2.6277778148651123,-2.0739998817443848,330.0,2.5185139179229736
SNL/MSU/DOE,MD-QQ1-EP2-S[(±45)/(0)2]S,45/-45/0/0/0/0/-45/45,Epoxy,52.0,,57.0,26.0,16.0,1.0,4.090000152587891,,,,,,,,,552.0,55.20000076293945,1.6699999570846558,,0.10000000149011612,1.0,868.888916015625,-689.7000122070312,32.96666717529297,,2.6277778148651123,-2.0739998817443848,306.0,2.4857213497161865
SNL/MSU/DOE,MD-QQ1-EP2-S[(±45)/(0)2]S,45/-45/0/0/0/0/-45/45,Epoxy,52.0,,57.0,26.0,16.0,1.0,4.090000152587891,,,,,,,,,345.0,34.5,1.0399999618530273,,0.10000000149011612,1.0,868.888916015625,-689.7000122070312,32.96666717529297,,2.6277778148651123,-2.0739998817443848,8431.0,3.9258790016174316
SNL/MSU/DOE,MD-QQ1-EP2-S[(±45)/(0)2]S,45/-45/0/0/0/0/-45/45,Epoxy,52.0,,57.0,26.0,16.0,1.0,4.090000152587891,,,,,,,,,345.0,34.5,1.0399999618530273,,0.10000000149011612,1.0,868.888916015625,-689.7000122070312,32.96666717529297,,2.6277778148651123,-2.0739998817443848,3038.0,3.4825878143310547
SNL/MSU/DOE,MD-QQ1-EP2-S[(±45)/(0)2]S,45/-45/0/0/0/0/-45/45,Epoxy,52.0,,57.0,26.0,16.0,1.0,4.090000152587891,,,,,,,,,345.0,34.5,1.0399999618530273,,0.10000000149011612,1.0,868.888916015625,-689.7000122070312,32.96666717529297,,2.6277778148651123,-2.0739998817443848,6911.0,3.839540958404541
SNL/MSU/DOE,MD-QQ1-EP2-S[(±45)/(0)2]S,45/-45/0/0/0/0/-45/45,Epoxy,52.0,,57.0,26.0,16.0,1.0,4.090000152587891,,,,,,,,,621.0,62.099998474121094,1.8700000047683716,,0.10000000149011612,1.0,868.888916015625,-689.7000122070312,32.96666717529297,,2.6277778148651123,-2.0739998817443848,202.0,2.3053512573242188
SNL/MSU/DOE,MD-QQ1-EP2-S[(±45)/(0)2]S,45/-45/0/0/0/0/-45/45,Epoxy,52.0,,57.0,26.0,16.0,1.0,4.090000152587891,,,,,,,,,621.0,62.099998474121094,1.8700000047683716,,0.10000000149011612,1.0,868.888916015625,-689.7000122070312,32.96666717529297,,2.6277778148651123,-2.0739998817443848,133.0,2.1238515377044678
SNL/MSU/DOE,MD-QQ1-EP2-S[(±45)/(0)2]S,45/-45/0/0/0/0/-45/45,Epoxy,52.0,,57.0,26.0,16.0,1.0,4.090000152587891,,,,,,,,,621.0,62.099998474121094,1.8700000047683716,,0.10000000149011612,1.0,868.888916015625,-689.7000122070312,32.96666717529297,,2.6277778148651123,-2.0739998817443848,165.0,2.2174839973449707
SNL/MSU/DOE,MD-QQ1-EP2-S[(±45)/(0)2]S,45/-45/0/0/0/0/-45/45,Epoxy,52.0,,57.0,26.0,16.0,1.0,4.090000152587891,,,,,,,,,758.0,75.80000305175781,2.2899999618530273,,0.10000000149011612,1.0,868.888916015625,-689.7000122070312,32.96666717529297,,2.6277778148651123,-2.0739998817443848,29.0,1.4623980522155762
SNL/MSU/DOE,MD-QQ1-EP2-S[(±45)/(0)2]S,45/-45/0/0/0/0/-45/45,Epoxy,52.0,,57.0,26.0,16.0,1.0,4.090000152587891,,,,,,,,,758.0,75.80000305175781,2.2899999618530273,,0.10000000149011612,1.0,868.888916015625,-689.7000122070312,32.96666717529297,,2.6277778148651123,-2.0739998817443848,36.0,1.556302547454834
SNL/MSU/DOE,MD-QQ1-EP2-S[(±45)/(0)2]S,45/-45/0/0/0/0/-45/45,Epoxy,52.0,,57.0,26.0,16.0,1.0,4.090000152587891,,,,,,,,,758.0,75.80000305175781,2.2899999618530273,,0.10000000149011612,1.0,868.888916015625,-689.7000122070312,32.96666717529297,,2.6277778148651123,-2.0739998817443848,27.0,1.431363821029663
SNL/MSU/DOE,MD-QQ1-EP2-S[(±45)/(0)2]S,45/-45/0/0/0/0/-45/45,Epoxy,52.0,,57.0,26.0,16.0,1.0,4.090000152587891,,,,,,,,,690.0,69.0,2.0799999237060547,,0.10000000149011612,1.0,868.888916015625,-689.7000122070312,32.96666717529297,,2.6277778148651123,-2.0739998817443848,90.0,1.954242467880249
SNL/MSU/DOE,MD-QQ1-EP2-S[(±45)/(0)2]S,45/-45/0/0/0/0/-45/45,Epoxy,52.0,,57.0,26.0,16.0,1.0,4.090000152587891,,,,,,,,,690.0,69.0,2.0799999237060547,,0.10000000149011612,1.0,868.888916015625,-689.7000122070312,32.96666717529297,,2.6277778148651123,-2.0739998817443848,105.0,2.0211892127990723
SNL/MSU/DOE,MD-QQ1-EP2-S[(±45)/(0)2]S,45/-45/0/0/0/0/-45/45,Epoxy,52.0,,57.0,26.0,16.0,1.0,4.090000152587891,,,,,,,,,690.0,69.0,2.0799999237060547,,0.10000000149011612,1.0,868.888916015625,-689.7000122070312,32.96666717529297,,2.6277778148651123,-2.0739998817443848,110.0,2.0413928031921387
SNL/MSU/DOE,MD-QQ1-EP2-S[(±45)/(0)2]S,45/-45/0/0/0/0/-45/45,Epoxy,52.0,,57.0,26.0,16.0,1.0,4.090000152587891,,,,,,,,,-41.400001525878906,-414.0,,-1.2400000095367432,10.0,3.0,868.888916015625,-689.7000122070312,32.96666717529297,,2.6277778148651123,-2.0739998817443848,21260.0,4.327563285827637
SNL/MSU/DOE,MD-QQ1-EP2-S[(±45)/(0)2]S,45/-45/0/0/0/0/-45/45,Epoxy,52.0,,57.0,26.0,16.0,1.0,4.090000152587891,,,,,,,,,-41.400001525878906,-414.0,,-1.2400000095367432,10.0,3.0,868.888916015625,-689.7000122070312,32.96666717529297,,2.6277778148651123,-2.0739998817443848,106621.0,5.0278425216674805
SNL/MSU/DOE,MD-QQ1-EP2-S[(±45)/(0)2]S,45/-45/0/0/0/0/-45/45,Epoxy,52.0,,57.0,26.0,16.0,1.0,4.090000152587891,,,,,,,,,-41.400001525878906,-414.0,,-1.2400000095367432,10.0,2.0,868.888916015625,-689.7000122070312,32.96666717529297,,2.6277778148651123,-2.0739998817443848,75482.0,4.877843379974365
SNL/MSU/DOE,MD-QQ1-EP2-S[(±45)/(0)2]S,45/-45/0/0/0/0/-45/45,Epoxy,52.0,,57.0,26.0,16.0,1.0,4.090000152587891,,,,,,,,,-34.5,-345.0,,-1.0399999618530273,10.0,4.0,868.888916015625,-689.7000122070312,32.96666717529297,,2.6277778148651123,-2.0739998817443848,1336243.0,6.125885486602783
SNL/MSU/DOE,MD-QQ1-EP2-S[(±45)/(0)2]S,45/-45/0/0/0/0/-45/45,Epoxy,52.0,,57.0,26.0,16.0,1.0,4.090000152587891,,,,,,,,,-34.5,-345.0,,-1.0399999618530273,10.0,6.0,868.888916015625,-689.7000122070312,32.96666717529297,,2.6277778148651123,-2.0739998817443848,4477245.0,6.651010990142822
SNL/MSU/DOE,MD-QQ1-EP2-S[(±45)/(0)2]S,45/-45/0/0/0/0/-45/45,Epoxy,52.0,,57.0,26.0,16.0,1.0,4.090000152587891,,,,,,,,,-48.20000076293945,-482.0,,-1.4500000476837158,10.0,2.0,868.888916015625,-689.7000122070312,32.96666717529297,,2.6277778148651123,-2.0739998817443848,5277.0,3.7223870754241943
SNL/MSU/DOE,MD-QQ1-EP2-S[(±45)/(0)2]S,45/-45/0/0/0/0/-45/45,Epoxy,52.0,,57.0,26.0,16.0,1.0,4.090000152587891,,,,,,,,,-48.20000076293945,-482.0,,-1.4500000476837158,10.0,1.0,868.888916015625,-689.7000122070312,32.96666717529297,,2.6277778148651123,-2.0739998817443848,13413.0,4.127525806427002
SNL/MSU/DOE,MD-QQ1-EP2-S[(±45)/(0)2]S,45/-45/0/0/0/0/-45/45,Epoxy,52.0,,57.0,26.0,16.0,1.0,4.090000152587891,,,,,,,,,-48.20000076293945,-482.0,,-1.4500000476837158,10.0,1.0,868.888916015625,-689.7000122070312,32.96666717529297,,2.6277778148651123,-2.0739998817443848,4350.0,3.638489246368408
SNL/MSU/DOE,MD-QQ1-EP2-S[(±45)/(0)2]S,45/-45/0/0/0/0/-45/45,Epoxy,52.0,,57.0,26.0,16.0,1.0,4.090000152587891,,,,,,,,,-55.20000076293945,-552.0,,-1.659999966621399,10.0,1.0,868.888916015625,-689.7000122070312,32.96666717529297,,2.6277778148651123,-2.0739998817443848,302.0,2.4800069332122803
SNL/MSU/DOE,MD-QQ1-EP2-S[(±45)/(0)2]S,45/-45/0/0/0/0/-45/45,Epoxy,52.0,,57.0,26.0,16.0,1.0,4.090000152587891,,,,,,,,,-55.20000076293945,-552.0,,-1.659999966621399,10.0,1.0,868.888916015625,-689.7000122070312,32.96666717529297,,2.6277778148651123,-2.0739998817443848,241.0,2.382017135620117
SNL/MSU/DOE,MD-QQ1-EP2-S[(±45)/(0)2]S,45/-45/0/0/0/0/-45/45,Epoxy,52.0,,57.0,26.0,16.0,1.0,4.090000152587891,,,,,,,,,-55.20000076293945,-552.0,,-1.659999966621399,10.0,1.0,868.888916015625,-689.7000122070312,32.96666717529297,,2.6277778148651123,-2.0739998817443848,724.0,2.85973858833313
SNL/MSU/DOE,MD-QQ1-EP2-S[(±45)/(0)2]S,45/-45/0/0/0/0/-45/45,Epoxy,52.0,,57.0,26.0,16.0,1.0,4.090000152587891,,,,,,,,,-62.099998474121094,-621.0,,-1.8700000047683716,10.0,1.0,868.888916015625,-689.7000122070312,32.96666717529297,,2.6277778148651123,-2.0739998817443848,3.0,0.4771212637424469
SNL/MSU/DOE,MD-QQ1-EP2-S[(±45)/(0)2]S,45/-45/0/0/0/0/-45/45,Epoxy,52.0,,57.0,26.0,16.0,1.0,4.090000152587891,,,,,,,,,-62.099998474121094,-621.0,,-1.8700000047683716,10.0,1.0,868.888916015625,-689.7000122070312,32.96666717529297,,2.6277778148651123,-2.0739998817443848,21.0,1.3222192525863647
SNL/MSU/DOE,MD-QQ1-EP2-S[(±45)/(0)2]S,45/-45/0/0/0/0/-45/45,Epoxy,52.0,,57.0,26.0,16.0,1.0,4.090000152587891,,,,,,,,,-62.099998474121094,-621.0,,-1.8700000047683716,10.0,1.0,868.888916015625,-689.7000122070312,32.96666717529297,,2.6277778148651123,-2.0739998817443848,12.0,1.07918119430542
SNL/MSU/DOE,MD-QQ1-EP2-S[(±45)/(0)2]S,45/-45/0/0/0/0/-45/45,Epoxy,52.0,,57.0,26.0,16.0,1.0,4.090000152587891,,,,,,,,,-58.599998474121094,-586.0,,-1.7599999904632568,10.0,1.0,868.888916015625,-689.7000122070312,32.96666717529297,,2.6277778148651123,-2.0739998817443848,42.0,1.6232492923736572
SNL/MSU/DOE,MD-QQ1-EP2-S[(±45)/(0)2]S,45/-45/0/0/0/0/-45/45,Epoxy,52.0,,57.0,26.0,16.0,1.0,4.090000152587891,,,,,,,,,-58.599998474121094,-586.0,,-1.7599999904632568,10.0,1.0,868.888916015625,-689.7000122070312,32.96666717529297,,2.6277778148651123,-2.0739998817443848,16.0,1.2041200399398804
SNL/MSU/DOE,MD-QQ1-EP2-S[(±45)/(0)2]S,45/-45/0/0/0/0/-45/45,Epoxy,52.0,,57.0,26.0,16.0,1.0,4.090000152587891,,,,,,,,,-58.599998474121094,-586.0,,-1.7599999904632568,10.0,1.0,868.888916015625,-689.7000122070312,32.96666717529297,,2.6277778148651123,-2.0739998817443848,21.0,1.3222192525863647
SNL/MSU/DOE,MD-QQ1-EP2-S[(±45)/(0)2]S,45/-45/0/0/0/0/-45/45,Epoxy,52.0,,57.0,26.0,16.0,1.0,4.090000152587891,,,,,,,,,345.0,-345.0,1.0399999618530273,-1.0399999618530273,-1.0,2.0,868.888916015625,-689.7000122070312,32.96666717529297,,2.6277778148651123,-2.0739998817443848,684.0,2.8350560665130615
SNL/MSU/DOE,MD-QQ1-EP2-S[(±45)/(0)2]S,45/-45/0/0/0/0/-45/45,Epoxy,52.0,,57.0,26.0,16.0,1.0,4.090000152587891,,,,,,,,,345.0,-345.0,1.0399999618530273,-1.0399999618530273,-1.0,1.0,868.888916015625,-689.7000122070312,32.96666717529297,,2.6277778148651123,-2.0739998817443848,1026.0,3.0111472606658936
SNL/MSU/DOE,MD-QQ1-EP2-S[(±45)/(0)2]S,45/-45/0/0/0/0/-45/45,Epoxy,52.0,,57.0,26.0,16.0,1.0,4.090000152587891,,,,,,,,,241.0,-241.0,0.75,-0.75,-1.0,1.0,868.888916015625,-689.7000122070312,32.96666717529297,,2.6277778148651123,-2.0739998817443848,30112.0,4.4787397384643555
SNL/MSU/DOE,MD-QQ1-EP2-S[(±45)/(0)2]S,45/-45/0/0/0/0/-45/45,Epoxy,52.0,,57.0,26.0,16.0,1.0,4.090000152587891,,,,,,,,,241.0,-241.0,0.75,-0.75,-1.0,1.0,868.888916015625,-689.7000122070312,32.96666717529297,,2.6277778148651123,-2.0739998817443848,9262.0,3.966704845428467
SNL/MSU/DOE,MD-QQ1-EP2-S[(±45)/(0)2]S,45/-45/0/0/0/0/-45/45,Epoxy,52.0,,57.0,26.0,16.0,1.0,4.090000152587891,,,,,,,,,241.0,-241.0,0.75,-0.75,-1.0,1.0,868.888916015625,-689.7000122070312,32.96666717529297,,2.6277778148651123,-2.0739998817443848,18804.0,4.274250030517578
SNL/MSU/DOE,MD-QQ1-EP2-S[(±45)/(0)2]S,45/-45/0/0/0/0/-45/45,Epoxy,52.0,,57.0,26.0,16.0,1.0,4.090000152587891,,,,,,,,,138.0,-138.0,0.4099999964237213,-0.4099999964237213,-1.0,2.0,868.888916015625,-689.7000122070312,32.96666717529297,,2.6277778148651123,-2.0739998817443848,964770.0,5.984423637390137
SNL/MSU/DOE,MD-QQ1-EP2-S[(±45)/(0)2]S,45/-45/0/0/0/0/-45/45,Epoxy,52.0,,57.0,26.0,16.0,1.0,4.090000152587891,,,,,,,,,138.0,-138.0,0.4099999964237213,-0.4099999964237213,-1.0,3.0,868.888916015625,-689.7000122070312,32.96666717529297,,2.6277778148651123,-2.0739998817443848,1676204.0,6.224327087402344
SNL/MSU/DOE,MD-QQ1-EP2-S[(±45)/(0)2]S,45/-45/0/0/0/0/-45/45,Epoxy,52.0,,57.0,26.0,16.0,1.0,4.090000152587891,,,,,,,,,293.0,-293.0,0.8799999952316284,-0.8799999952316284,-1.0,1.0,868.888916015625,-689.7000122070312,32.96666717529297,,2.6277778148651123,-2.0739998817443848,8985.0,3.9535181522369385
SNL/MSU/DOE,MD-QQ1-EP2-S[(±45)/(0)2]S,45/-45/0/0/0/0/-45/45,Epoxy,52.0,,57.0,26.0,16.0,1.0,4.090000152587891,,,,,,,,,293.0,-293.0,0.8799999952316284,-0.8799999952316284,-1.0,1.0,868.888916015625,-689.7000122070312,32.96666717529297,,2.6277778148651123,-2.0739998817443848,2485.0,3.3953263759613037
SNL/MSU/DOE,MD-QQ1-EP2-S[(±45)/(0)2]S,45/-45/0/0/0/0/-45/45,Epoxy,52.0,,57.0,26.0,16.0,1.0,4.090000152587891,,,,,,,,,293.0,-293.0,0.8799999952316284,-0.8799999952316284,-1.0,1.0,868.888916015625,-689.7000122070312,32.96666717529297,,2.6277778148651123,-2.0739998817443848,5303.0,3.7245216369628906
SNL/MSU/DOE,MD-QQ1-EP2-S[(±45)/(0)2]S,45/-45/0/0/0/0/-45/45,Epoxy,52.0,,57.0,26.0,16.0,1.0,4.090000152587891,,,,,,,,,345.0,-345.0,1.0399999618530273,-1.0399999618530273,-1.0,1.0,868.888916015625,-689.7000122070312,32.96666717529297,,2.6277778148651123,-2.0739998817443848,1196.0,3.077731132507324
SNL/MSU/DOE,MD-QQ1-EP2-S[(±45)/(0)2]S,45/-45/0/0/0/0/-45/45,Epoxy,52.0,,57.0,26.0,16.0,1.0,4.090000152587891,,,,,,,,,414.0,-414.0,1.25,-1.25,-1.0,1.0,868.888916015625,-689.7000122070312,32.96666717529297,,2.6277778148651123,-2.0739998817443848,240.0,2.380211353302002
SNL/MSU/DOE,MD-QQ1-EP2-S[(±45)/(0)2]S,45/-45/0/0/0/0/-45/45,Epoxy,52.0,,57.0,26.0,16.0,1.0,4.090000152587891,,,,,,,,,414.0,-414.0,1.25,-1.25,-1.0,1.0,868.888916015625,-689.7000122070312,32.96666717529297,,2.6277778148651123,-2.0739998817443848,687.0,2.836956739425659
SNL/MSU/DOE,MD-QQ1-EP2-S[(±45)/(0)2]S,45/-45/0/0/0/0/-45/45,Epoxy,52.0,,57.0,26.0,16.0,1.0,4.090000152587891,,,,,,,,,414.0,-414.0,1.25,-1.25,-1.0,1.0,868.888916015625,-689.7000122070312,32.96666717529297,,2.6277778148651123,-2.0739998817443848,835.0,2.9216864109039307
SNL/MSU/DOE,MD-QQ1-EP2-S[(±45)/(0)2]S,45/-45/0/0/0/0/-45/45,Epoxy,52.0,,57.0,26.0,16.0,1.0,4.090000152587891,,,,,,,,,190.0,-190.0,0.5699999928474426,-0.5699999928474426,-1.0,2.0,868.888916015625,-689.7000122070312,32.96666717529297,,2.6277778148651123,-2.0739998817443848,181582.0,5.259072780609131
SNL/MSU/DOE,MD-QQ1-EP2-S[(±45)/(0)2]S,45/-45/0/0/0/0/-45/45,Epoxy,52.0,,57.0,26.0,16.0,1.0,4.090000152587891,,,,,,,,,190.0,-190.0,0.5699999928474426,-0.5699999928474426,-1.0,2.0,868.888916015625,-689.7000122070312,32.96666717529297,,2.6277778148651123,-2.0739998817443848,63109.0,4.80009126663208
SNL/MSU/DOE,MD-QQ1-EP2-S[(±45)/(0)2]S,45/-45/0/0/0/0/-45/45,Epoxy,52.0,,57.0,26.0,16.0,1.0,4.090000152587891,,,,,,,,,190.0,-190.0,0.5699999928474426,-0.5699999928474426,-1.0,2.0,868.888916015625,-689.7000122070312,32.96666717529297,,2.6277778148651123,-2.0739998817443848,122166.0,5.086950302124023
SNL/MSU/DOE,MD-QQ1-EP2-S[(±45)/(0)2]S,45/-45/0/0/0/0/-45/45,Epoxy,52.0,,57.0,26.0,16.0,1.0,4.090000152587891,,,,,,,,,483.0,-483.0,1.4600000381469727,-1.4600000381469727,-1.0,1.0,868.888916015625,-689.7000122070312,32.96666717529297,,2.6277778148651123,-2.0739998817443848,129.0,2.1105897426605225
SNL/MSU/DOE,MD-QQ1-EP2-S[(±45)/(0)2]S,45/-45/0/0/0/0/-45/45,Epoxy,52.0,,57.0,26.0,16.0,1.0,4.090000152587891,,,,,,,,,483.0,-483.0,1.4600000381469727,-1.4600000381469727,-1.0,1.0,868.888916015625,-689.7000122070312,32.96666717529297,,2.6277778148651123,-2.0739998817443848,207.0,2.3159704208374023
SNL/MSU/DOE,MD-QQ1-EP2-S[(±45)/(0)2]S,45/-45/0/0/0/0/-45/45,Epoxy,52.0,,57.0,26.0,16.0,1.0,4.090000152587891,,,,,,,,,483.0,-483.0,1.4600000381469727,-1.4600000381469727,-1.0,1.0,868.888916015625,-689.7000122070312,32.96666717529297,,2.6277778148651123,-2.0739998817443848,71.0,1.851258397102356
SNL/MSU/DOE,MD-QQ1-EP2-S[(±45)/(0)2]S,45/-45/0/0/0/0/-45/45,Epoxy,52.0,,57.0,26.0,16.0,1.0,4.090000152587891,,,,,,,,,103.0,-103.0,0.3100000023841858,-0.3100000023841858,-1.0,6.0,868.888916015625,-689.7000122070312,32.96666717529297,,2.6277778148651123,-2.0739998817443848,7430694.0,6.871029376983643
SNL/MSU/DOE,MD-QQ1-EP2-S[(±45)/(0)2]S,45/-45/0/0/0/0/-45/45,Epoxy,52.0,,57.0,26.0,16.0,1.0,4.090000152587891,,,,,,,,,552.0,-552.0,1.6699999570846558,-1.6699999570846558,-1.0,1.0,868.888916015625,-689.7000122070312,32.96666717529297,,2.6277778148651123,-2.0739998817443848,79.0,1.8976271152496338
SNL/MSU/DOE,MD-QQ1-EP2-S[(±45)/(0)2]S,45/-45/0/0/0/0/-45/45,Epoxy,52.0,,57.0,26.0,16.0,1.0,4.090000152587891,,,,,,,,,552.0,-552.0,1.6699999570846558,-1.6699999570846558,-1.0,1.0,868.888916015625,-689.7000122070312,32.96666717529297,,2.6277778148651123,-2.0739998817443848,36.0,1.556302547454834
SNL/MSU/DOE,MD-QQ1-EP2-S[(±45)/(0)2]S,45/-45/0/0/0/0/-45/45,Epoxy,52.0,,57.0,26.0,16.0,1.0,4.090000152587891,,,,,,,,,552.0,-552.0,1.6699999570846558,-1.6699999570846558,-1.0,1.0,868.888916015625,-689.7000122070312,32.96666717529297,,2.6277778148651123,-2.0739998817443848,28.0,1.4471579790115356
SNL/MSU/DOE,MD-QQ1-EP2-S[(±45)/(0)2]S,45/-45/0/0/0/0/-45/45,Epoxy,52.0,,57.0,26.0,16.0,1.0,4.090000152587891,,,,,,,,,103.0,-103.0,0.3100000023841858,-0.3100000023841858,-1.0,6.0,868.888916015625,-689.7000122070312,32.96666717529297,,2.6277778148651123,-2.0739998817443848,5219214.0,6.717605113983154
SNL/MSU/DOE,MD-QQ1-EP2-S[(±45)/(0)2]S,45/-45/0/0/0/0/-45/45,Epoxy,52.0,,57.0,26.0,16.0,1.0,4.090000152587891,,,,,,,,,586.0,-586.0,1.7699999809265137,-1.7699999809265137,-1.0,1.0,868.888916015625,-689.7000122070312,32.96666717529297,,2.6277778148651123,-2.0739998817443848,9.0,0.9542425274848938
SNL/MSU/DOE,MD-QQ1-EP2-S[(±45)/(0)2]S,45/-45/0/0/0/0/-45/45,Epoxy,52.0,,57.0,26.0,16.0,1.0,4.090000152587891,,,,,,,,,586.0,-586.0,1.7699999809265137,-1.7699999809265137,-1.0,1.0,868.888916015625,-689.7000122070312,32.96666717529297,,2.6277778148651123,-2.0739998817443848,3.0,0.4771212637424469
SNL/MSU/DOE,MD-QQ1-EP2-S[(±45)/(0)2]S,45/-45/0/0/0/0/-45/45,Epoxy,52.0,,57.0,26.0,16.0,1.0,4.090000152587891,,,,,,,,,586.0,-586.0,1.7699999809265137,-1.7699999809265137,-1.0,1.0,868.888916015625,-689.7000122070312,32.96666717529297,,2.6277778148651123,-2.0739998817443848,5.0,0.6989700198173523
SNL/MSU/DOE,MD-QQ1-EP2-S[(±45)/(0)2]S,45/-45/0/0/0/0/-45/45,Epoxy,52.0,,57.0,26.0,16.0,1.0,4.090000152587891,,,,,,,,,241.0,-241.0,0.75,-0.75,-1.0,2.0,868.888916015625,-689.7000122070312,32.96666717529297,,2.6277778148651123,-2.0739998817443848,8732.0,3.9411137104034424
SNL/MSU/DOE,MD-QQ1-EP2-S[(±45)/(0)2]S,45/-45/0/0/0/0/-45/45,Epoxy,52.0,,57.0,26.0,16.0,1.0,4.090000152587891,,,,,,,,,241.0,-241.0,0.75,-0.75,-1.0,2.0,868.888916015625,-689.7000122070312,32.96666717529297,,2.6277778148651123,-2.0739998817443848,15116.0,4.179436683654785
SNL/MSU/DOE,MD-QQ1-EP2-S[(±45)/(0)2]S,45/-45/0/0/0/0/-45/45,Epoxy,52.0,,57.0,26.0,16.0,1.0,4.090000152587891,,,,,,,,,241.0,-241.0,0.75,-0.75,-1.0,2.0,868.888916015625,-689.7000122070312,32.96666717529297,,2.6277778148651123,-2.0739998817443848,18476.0,4.266607761383057
SNL/MSU/DOE,MD-QQ1-EP2-S[(±45)/(0)2]S,45/-45/0/0/0/0/-45/45,Epoxy,52.0,,57.0,26.0,16.0,1.0,4.090000152587891,,,,,,,,,241.0,-241.0,0.75,-0.75,-1.0,2.0,868.888916015625,-689.7000122070312,32.96666717529297,,2.6277778148651123,-2.0739998817443848,20236.0,4.306124687194824
SNL/MSU/DOE,MD-QQ1-EP2-S[(±45)/(0)2]S,45/-45/0/0/0/0/-45/45,Epoxy,52.0,,57.0,26.0,16.0,1.0,4.090000152587891,,,,,,,,,207.0,-414.0,0.625,-1.25,-2.0,2.0,868.888916015625,-689.7000122070312,32.96666717529297,,2.6277778148651123,-2.0739998817443848,2934.0,3.4674601554870605
SNL/MSU/DOE,MD-QQ1-EP2-S[(±45)/(0)2]S,45/-45/0/0/0/0/-45/45,Epoxy,52.0,,57.0,26.0,16.0,1.0,4.090000152587891,,,,,,,,,172.5,-345.0,0.5199999809265137,-1.0399999618530273,-2.0,2.0,868.888916015625,-689.7000122070312,32.96666717529297,,2.6277778148651123,-2.0739998817443848,204734.0,5.311190128326416
SNL/MSU/DOE,MD-QQ1-EP2-S[(±45)/(0)2]S,45/-45/0/0/0/0/-45/45,Epoxy,52.0,,57.0,26.0,16.0,1.0,4.090000152587891,,,,,,,,,172.5,-345.0,0.5199999809265137,-1.0399999618530273,-2.0,1.0,868.888916015625,-689.7000122070312,32.96666717529297,,2.6277778148651123,-2.0739998817443848,297709.0,5.47379207611084
SNL/MSU/DOE,MD-QQ1-EP2-S[(±45)/(0)2]S,45/-45/0/0/0/0/-45/45,Epoxy,52.0,,57.0,26.0,16.0,1.0,4.090000152587891,,,,,,,,,172.5,-345.0,0.5199999809265137,-1.0399999618530273,-2.0,1.0,868.888916015625,-689.7000122070312,32.96666717529297,,2.6277778148651123,-2.0739998817443848,126870.0,5.103358745574951
SNL/MSU/DOE,MD-QQ1-EP2-S[(±45)/(0)2]S,45/-45/0/0/0/0/-45/45,Epoxy,52.0,,57.0,26.0,16.0,1.0,4.090000152587891,,,,,,,,,207.0,-414.0,0.625,-1.25,-2.0,1.0,868.888916015625,-689.7000122070312,32.96666717529297,,2.6277778148651123,-2.0739998817443848,1432.0,3.155942916870117
SNL/MSU/DOE,MD-QQ1-EP2-S[(±45)/(0)2]S,45/-45/0/0/0/0/-45/45,Epoxy,52.0,,57.0,26.0,16.0,1.0,4.090000152587891,,,,,,,,,207.0,-414.0,0.625,-1.25,-2.0,1.0,868.888916015625,-689.7000122070312,32.96666717529297,,2.6277778148651123,-2.0739998817443848,7863.0,3.8955881595611572
SNL/MSU/DOE,MD-QQ1-EP2-S[(±45)/(0)2]S,45/-45/0/0/0/0/-45/45,Epoxy,52.0,,57.0,26.0,16.0,1.0,4.090000152587891,,,,,,,,,241.5,-483.0,0.7300000190734863,-1.4600000381469727,-2.0,1.0,868.888916015625,-689.7000122070312,32.96666717529297,,2.6277778148651123,-2.0739998817443848,434.0,2.6374897956848145
SNL/MSU/DOE,MD-QQ1-EP2-S[(±45)/(0)2]S,45/-45/0/0/0/0/-45/45,Epoxy,52.0,,57.0,26.0,16.0,1.0,4.090000152587891,,,,,,,,,241.5,-483.0,0.7300000190734863,-1.4600000381469727,-2.0,1.0,868.888916015625,-689.7000122070312,32.96666717529297,,2.6277778148651123,-2.0739998817443848,217.0,2.3364596366882324
SNL/MSU/DOE,MD-QQ1-EP2-S[(±45)/(0)2]S,45/-45/0/0/0/0/-45/45,Epoxy,52.0,,57.0,26.0,16.0,1.0,4.090000152587891,,,,,,,,,241.5,-483.0,0.7300000190734863,-1.4600000381469727,-2.0,1.0,868.888916015625,-689.7000122070312,32.96666717529297,,2.6277778148651123,-2.0739998817443848,349.0,2.54282546043396
SNL/MSU/DOE,MD-QQ1-EP2-S[(±45)/(0)2]S,45/-45/0/0/0/0/-45/45,Epoxy,52.0,,57.0,26.0,16.0,1.0,4.090000152587891,,,,,,,,,189.5,-379.0,0.5699999928474426,-1.1399999856948853,-2.0,2.0,868.888916015625,-689.7000122070312,32.96666717529297,,2.6277778148651123,-2.0739998817443848,133724.0,5.126209259033203
SNL/MSU/DOE,MD-QQ1-EP2-S[(±45)/(0)2]S,45/-45/0/0/0/0/-45/45,Epoxy,52.0,,57.0,26.0,16.0,1.0,4.090000152587891,,,,,,,,,189.5,-379.0,0.5699999928474426,-1.1399999856948853,-2.0,1.0,868.888916015625,-689.7000122070312,32.96666717529297,,2.6277778148651123,-2.0739998817443848,4503.0,3.6535019874572754
SNL/MSU/DOE,MD-QQ1-EP2-S[(±45)/(0)2]S,45/-45/0/0/0/0/-45/45,Epoxy,52.0,,57.0,26.0,16.0,1.0,4.090000152587891,,,,,,,,,155.0,-310.0,0.4699999988079071,-0.9399999976158142,-2.0,2.0,868.888916015625,-689.7000122070312,32.96666717529297,,2.6277778148651123,-2.0739998817443848,970241.0,5.986879825592041
SNL/MSU/DOE,MD-QQ1-EP2-S[(±45)/(0)2]S,45/-45/0/0/0/0/-45/45,Epoxy,52.0,,57.0,26.0,16.0,1.0,4.090000152587891,,,,,,,,,138.0,-276.0,0.41499999165534973,-0.8299999833106995,-2.0,2.0,868.888916015625,-689.7000122070312,32.96666717529297,,2.6277778148651123,-2.0739998817443848,2211570.0,6.344700813293457
SNL/MSU/DOE,MD-QQ1-EP2-S[(±45)/(0)2]S,45/-45/0/0/0/0/-45/45,Epoxy,52.0,,57.0,26.0,16.0,1.0,4.090000152587891,,,,,,,,,138.0,-276.0,0.41499999165534973,-0.8299999833106995,-2.0,2.0,868.888916015625,-689.7000122070312,32.96666717529297,,2.6277778148651123,-2.0739998817443848,5874773.0,6.768990993499756
SNL/MSU/DOE,MD-QQ1-EP2-S[(±45)/(0)2]S,45/-45/0/0/0/0/-45/45,Epoxy,52.0,,57.0,26.0,16.0,1.0,4.090000152587891,,,,,,,,,189.5,-379.0,0.5699999928474426,-1.1399999856948853,-2.0,1.0,868.888916015625,-689.7000122070312,32.96666717529297,,2.6277778148651123,-2.0739998817443848,21425.0,4.330920696258545
SNL/MSU/DOE,MD-QQ1-EP2-S[(±45)/(0)2]S,45/-45/0/0/0/0/-45/45,Epoxy,52.0,,57.0,26.0,16.0,1.0,4.090000152587891,,,,,,,,,276.0,-552.0,0.8349999785423279,-1.6699999570846558,-2.0,1.0,868.888916015625,-689.7000122070312,32.96666717529297,,2.6277778148651123,-2.0739998817443848,95.0,1.9777235984802246
SNL/MSU/DOE,MD-QQ1-EP2-S[(±45)/(0)2]S,45/-45/0/0/0/0/-45/45,Epoxy,52.0,,57.0,26.0,16.0,1.0,4.090000152587891,,,,,,,,,276.0,-552.0,0.8349999785423279,-1.6699999570846558,-2.0,1.0,868.888916015625,-689.7000122070312,32.96666717529297,,2.6277778148651123,-2.0739998817443848,113.0,2.0530784130096436
SNL/MSU/DOE,MD-QQ1-EP2-S[(±45)/(0)2]S,45/-45/0/0/0/0/-45/45,Epoxy,52.0,,57.0,26.0,16.0,1.0,4.090000152587891,,,,,,,,,276.0,-552.0,0.8349999785423279,-1.6699999570846558,-2.0,1.0,868.888916015625,-689.7000122070312,32.96666717529297,,2.6277778148651123,-2.0739998817443848,103.0,2.0128371715545654
SNL/MSU/DOE,MD-QQ1-EP2-S[(±45)/(0)2]S,45/-45/0/0/0/0/-45/45,Epoxy,52.0,,57.0,26.0,16.0,1.0,4.090000152587891,,,,,,,,,189.5,-379.0,0.5699999928474426,-1.1399999856948853,-2.0,1.0,868.888916015625,-689.7000122070312,32.96666717529297,,2.6277778148651123,-2.0739998817443848,10093.0,4.0040202140808105
SNL/MSU/DOE,MD-QQ1-EP2-S[(±45)/(0)2]S,45/-45/0/0/0/0/-45/45,Epoxy,52.0,,57.0,26.0,16.0,1.0,4.090000152587891,,,,,,,,,310.5,-621.0,0.9399999976158142,-1.8799999952316284,-2.0,1.0,868.888916015625,-689.7000122070312,32.96666717529297,,2.6277778148651123,-2.0739998817443848,35.0,1.5440680980682373
SNL/MSU/DOE,MD-QQ1-EP2-S[(±45)/(0)2]S,45/-45/0/0/0/0/-45/45,Epoxy,52.0,,57.0,26.0,16.0,1.0,4.090000152587891,,,,,,,,,310.5,-621.0,0.9399999976158142,-1.8799999952316284,-2.0,1.0,868.888916015625,-689.7000122070312,32.96666717529297,,2.6277778148651123,-2.0739998817443848,7.0,0.8450980186462402
SNL/MSU/DOE,MD-QQ1-EP2-S[(±45)/(0)2]S,45/-45/0/0/0/0/-45/45,Epoxy,52.0,,57.0,26.0,16.0,1.0,4.090000152587891,,,,,,,,,310.5,-621.0,0.9399999976158142,-1.8799999952316284,-2.0,1.0,868.888916015625,-689.7000122070312,32.96666717529297,,2.6277778148651123,-2.0739998817443848,4.0,0.6020600199699402
SNL/MSU/DOE,MD-QQ1-EP2-S[(±45)/(0)2]S,45/-45/0/0/0/0/-45/45,Epoxy,52.0,,57.0,26.0,16.0,1.0,4.090000152587891,,,,,,,,,189.5,-379.0,0.5699999928474426,-1.1399999856948853,-2.0,1.0,868.888916015625,-689.7000122070312,32.96666717529297,,2.6277778148651123,-2.0739998817443848,24373.0,4.386909008026123
SNL/MSU/DOE,MD-QQ1-EP2-S[(±45)/(0)2]S,45/-45/0/0/0/0/-45/45,Epoxy,52.0,,57.0,26.0,16.0,1.0,4.090000152587891,,,,,,,,,345.0,-172.5,1.0399999618530273,-0.5199999809265137,-0.5,2.0,868.888916015625,-689.7000122070312,32.96666717529297,,2.6277778148651123,-2.0739998817443848,4741.0,3.675869941711426
SNL/MSU/DOE,MD-QQ1-EP2-S[(±45)/(0)2]S,45/-45/0/0/0/0/-45/45,Epoxy,52.0,,57.0,26.0,16.0,1.0,4.090000152587891,,,,,,,,,172.0,-86.0,0.5199999809265137,-0.25999999046325684,-0.5,2.0,868.888916015625,-689.7000122070312,32.96666717529297,,2.6277778148651123,-2.0739998817443848,1500000.0,6.176091194152832
SNL/MSU/DOE,MD-QQ1-EP2-S[(±45)/(0)2]S,45/-45/0/0/0/0/-45/45,Epoxy,52.0,,57.0,26.0,16.0,1.0,4.090000152587891,,,,,,,,,241.0,-120.5,0.7300000190734863,-0.36500000953674316,-0.5,2.0,868.888916015625,-689.7000122070312,32.96666717529297,,2.6277778148651123,-2.0739998817443848,55321.0,4.742889881134033
SNL/MSU/DOE,MD-QQ1-EP2-S[(±45)/(0)2]S,45/-45/0/0/0/0/-45/45,Epoxy,52.0,,57.0,26.0,16.0,1.0,4.090000152587891,,,,,,,,,241.0,-120.5,0.7300000190734863,-0.36500000953674316,-0.5,2.0,868.888916015625,-689.7000122070312,32.96666717529297,,2.6277778148651123,-2.0739998817443848,81753.0,4.912503719329834
SNL/MSU/DOE,MD-QQ1-EP2-S[(±45)/(0)2]S,45/-45/0/0/0/0/-45/45,Epoxy,52.0,,57.0,26.0,16.0,1.0,4.090000152587891,,,,,,,,,241.0,-120.5,0.7300000190734863,-0.36500000953674316,-0.5,2.0,868.888916015625,-689.7000122070312,32.96666717529297,,2.6277778148651123,-2.0739998817443848,52538.0,4.720473766326904
SNL/MSU/DOE,MD-QQ1-EP2-S[(±45)/(0)2]S,45/-45/0/0/0/0/-45/45,Epoxy,52.0,,57.0,26.0,16.0,1.0,4.090000152587891,,,,,,,,,207.0,-103.5,0.6200000047683716,-0.3100000023841858,-0.5,2.0,868.888916015625,-689.7000122070312,32.96666717529297,,2.6277778148651123,-2.0739998817443848,102990.0,5.0127949714660645
SNL/MSU/DOE,MD-QQ1-EP2-S[(±45)/(0)2]S,45/-45/0/0/0/0/-45/45,Epoxy,52.0,,57.0,26.0,16.0,1.0,4.090000152587891,,,,,,,,,207.0,-103.5,0.6200000047683716,-0.3100000023841858,-0.5,2.0,868.888916015625,-689.7000122070312,32.96666717529297,,2.6277778148651123,-2.0739998817443848,89247.0,4.9505934715271
SNL/MSU/DOE,MD-QQ1-EP2-S[(±45)/(0)2]S,45/-45/0/0/0/0/-45/45,Epoxy,52.0,,57.0,26.0,16.0,1.0,4.090000152587891,,,,,,,,,207.0,-103.5,0.6200000047683716,-0.3100000023841858,-0.5,2.0,868.888916015625,-689.7000122070312,32.96666717529297,,2.6277778148651123,-2.0739998817443848,152321.0,5.182759761810303
SNL/MSU/DOE,MD-QQ1-EP2-S[(±45)/(0)2]S,45/-45/0/0/0/0/-45/45,Epoxy,52.0,,57.0,26.0,16.0,1.0,4.090000152587891,,,,,,,,,345.0,-172.5,1.0399999618530273,-0.5199999809265137,-0.5,2.0,868.888916015625,-689.7000122070312,32.96666717529297,,2.6277778148651123,-2.0739998817443848,8471.0,3.9279346466064453
SNL/MSU/DOE,MD-QQ1-EP2-S[(±45)/(0)2]S,45/-45/0/0/0/0/-45/45,Epoxy,52.0,,57.0,26.0,16.0,1.0,4.090000152587891,,,,,,,,,345.0,-172.5,1.0399999618530273,-0.5199999809265137,-0.5,2.0,868.888916015625,-689.7000122070312,32.96666717529297,,2.6277778148651123,-2.0739998817443848,6545.0,3.8159096240997314
SNL/MSU/DOE,MD-QQ1-EP2-S[(±45)/(0)2]S,45/-45/0/0/0/0/-45/45,Epoxy,52.0,,57.0,26.0,16.0,1.0,4.090000152587891,,,,,,,,,414.0,-207.0,1.25,-0.625,-0.5,1.0,868.888916015625,-689.7000122070312,32.96666717529297,,2.6277778148651123,-2.0739998817443848,1531.0,3.1849751472473145
SNL/MSU/DOE,MD-QQ1-EP2-S[(±45)/(0)2]S,45/-45/0/0/0/0/-45/45,Epoxy,52.0,,57.0,26.0,16.0,1.0,4.090000152587891,,,,,,,,,414.0,-207.0,1.25,-0.625,-0.5,1.0,868.888916015625,-689.7000122070312,32.96666717529297,,2.6277778148651123,-2.0739998817443848,925.0,2.966141700744629
SNL/MSU/DOE,MD-QQ1-EP2-S[(±45)/(0)2]S,45/-45/0/0/0/0/-45/45,Epoxy,52.0,,57.0,26.0,16.0,1.0,4.090000152587891,,,,,,,,,414.0,-207.0,1.25,-0.625,-0.5,1.0,868.888916015625,-689.7000122070312,32.96666717529297,,2.6277778148651123,-2.0739998817443848,1856.0,3.268578052520752
SNL/MSU/DOE,MD-QQ1-EP2-S[(±45)/(0)2]S,45/-45/0/0/0/0/-45/45,Epoxy,52.0,,57.0,26.0,16.0,1.0,4.090000152587891,,,,,,,,,483.0,-241.5,1.4600000381469727,-0.7300000190734863,-0.5,1.0,868.888916015625,-689.7000122070312,32.96666717529297,,2.6277778148651123,-2.0739998817443848,637.0,2.8041393756866455
SNL/MSU/DOE,MD-QQ1-EP2-S[(±45)/(0)2]S,45/-45/0/0/0/0/-45/45,Epoxy,52.0,,57.0,26.0,16.0,1.0,4.090000152587891,,,,,,,,,483.0,-241.5,1.4600000381469727,-0.7300000190734863,-0.5,1.0,868.888916015625,-689.7000122070312,32.96666717529297,,2.6277778148651123,-2.0739998817443848,702.0,2.846337080001831
SNL/MSU/DOE,MD-QQ1-EP2-S[(±45)/(0)2]S,45/-45/0/0/0/0/-45/45,Epoxy,52.0,,57.0,26.0,16.0,1.0,4.090000152587891,,,,,,,,,483.0,-241.5,1.4600000381469727,-0.7300000190734863,-0.5,1.0,868.888916015625,-689.7000122070312,32.96666717529297,,2.6277778148651123,-2.0739998817443848,394.0,2.59549617767334
SNL/MSU/DOE,MD-QQ1-EP2-S[(±45)/(0)2]S,45/-45/0/0/0/0/-45/45,Epoxy,52.0,,57.0,26.0,16.0,1.0,4.090000152587891,,,,,,,,,552.0,-276.0,1.6699999570846558,-0.8349999785423279,-0.5,1.0,868.888916015625,-689.7000122070312,32.96666717529297,,2.6277778148651123,-2.0739998817443848,304.0,2.4828736782073975
SNL/MSU/DOE,MD-QQ1-EP2-S[(±45)/(0)2]S,45/-45/0/0/0/0/-45/45,Epoxy,52.0,,57.0,26.0,16.0,1.0,4.090000152587891,,,,,,,,,552.0,-276.0,1.6699999570846558,-0.8349999785423279,-0.5,1.0,868.888916015625,-689.7000122070312,32.96666717529297,,2.6277778148651123,-2.0739998817443848,222.0,2.346353054046631
SNL/MSU/DOE,MD-QQ1-EP2-S[(±45)/(0)2]S,45/-45/0/0/0/0/-45/45,Epoxy,52.0,,57.0,26.0,16.0,1.0,4.090000152587891,,,,,,,,,552.0,-276.0,1.6699999570846558,-0.8349999785423279,-0.5,1.0,868.888916015625,-689.7000122070312,32.96666717529297,,2.6277778148651123,-2.0739998817443848,235.0,2.371067762374878
SNL/MSU/DOE,MD-QQ1-EP2-S[(±45)/(0)2]S,45/-45/0/0/0/0/-45/45,Epoxy,52.0,,57.0,26.0,16.0,1.0,4.090000152587891,,,,,,,,,621.0,-310.5,1.8700000047683716,-0.9350000023841858,-0.5,1.0,868.888916015625,-689.7000122070312,32.96666717529297,,2.6277778148651123,-2.0739998817443848,131.0,2.1172711849212646
SNL/MSU/DOE,MD-QQ1-EP2-S[(±45)/(0)2]S,45/-45/0/0/0/0/-45/45,Epoxy,52.0,,57.0,26.0,16.0,1.0,4.090000152587891,,,,,,,,,621.0,-310.5,1.8700000047683716,-0.9350000023841858,-0.5,1.0,868.888916015625,-689.7000122070312,32.96666717529297,,2.6277778148651123,-2.0739998817443848,123.0,2.089905023574829
SNL/MSU/DOE,MD-QQ1-EP2-S[(±45)/(0)2]S,45/-45/0/0/0/0/-45/45,Epoxy,52.0,,57.0,26.0,16.0,1.0,4.090000152587891,,,,,,,,,621.0,-310.5,1.8700000047683716,-0.9350000023841858,-0.5,1.0,868.888916015625,-689.7000122070312,32.96666717529297,,2.6277778148651123,-2.0739998817443848,151.0,2.1789770126342773
SNL/MSU/DOE,MD-QQ1-EP2-S[(±45)/(0)2]S,45/-45/0/0/0/0/-45/45,Epoxy,52.0,,57.0,26.0,16.0,1.0,4.090000152587891,,,,,,,,,172.0,-86.0,0.5199999809265137,-0.25999999046325684,-0.5,4.0,868.888916015625,-689.7000122070312,32.96666717529297,,2.6277778148651123,-2.0739998817443848,706194.0,5.848924160003662
