Repository: Luwen-Zhang/SNEnsemble

# Copyright Notification

## Composites

We reformat and merge fatigue testing records from SNL/MSU/DOE, OptiMat, UPWIND, and FACT databases into a single database with careful considerations, including filtering invalid entries, rename variables, fix improper calculations in the records, to obtain clean and consistent data to fit machine 
learning usages. We leave the original format ("2019_SNL_MSU_DOE_Composite-Materials-Database_Wind_29pt0.xlsx" and "Optidat UPWIND 28_3_2017.xls") in the folder. Any derived database should be directly based on the original files instead of our merged database. We are not responsible for the accuracy of the testing records.

File: data/composite_database_02232023.csv (part 9 of 47)
Data source,Material_Code,Sequence,Resin Type,Fibre Volume Fraction,Fibre Weight Fraction,Percentage of Fibre in 0-deg Direction,Percentage of Fibre in 45-deg Direction,Percentage of Fibre in 90-deg Direction,Percentage of Fibre in Other Direction,Thickness,Tab Thickness,Width,Maximum Width,Minimum Width,Length,Gauge Length,Load Length,Area,Maximum Stress,Minimum Stress,Maximum Strain,Minimum Strain,R-value,Frequency,Static Maximum Tensile Stress,Static Maximum Compressive Stress,Static Elastic Modulus,Static Compressive Modulus,Static Maximum Tensile Strain,Static Maximum Compressive Strain,Cycles to Failure,log(Cycles to Failure)
SNL/MSU/DOE,MD-QQ1-EP2-S[(±45)/(0)2]S,45/-45/0/0/0/0/-45/45,Epoxy,52.0,,57.0,26.0,16.0,1.0,4.090000152587891,,,,,,,,,172.0,-86.0,0.5199999809265137,-0.25999999046325684,-0.5,6.0,868.888916015625,-689.7000122070312,32.96666717529297,,2.6277778148651123,-2.0739998817443848,2317160.0,6.364955902099609
SNL/MSU/DOE,MD-QQ1-EP2-S[(±45)/(0)2]S,45/-45/0/0/0/0/-45/45,Epoxy,52.0,,57.0,26.0,16.0,1.0,4.090000152587891,,,,,,,,,690.0,-345.0,2.0799999237060547,-1.0399999618530273,-0.5,1.0,868.888916015625,-689.7000122070312,32.96666717529297,,2.6277778148651123,-2.0739998817443848,54.0,1.732393741607666
SNL/MSU/DOE,MD-QQ1-EP2-S[(±45)/(0)2]S,45/-45/0/0/0/0/-45/45,Epoxy,52.0,,57.0,26.0,16.0,1.0,4.090000152587891,,,,,,,,,690.0,-345.0,2.0799999237060547,-1.0399999618530273,-0.5,1.0,868.888916015625,-689.7000122070312,32.96666717529297,,2.6277778148651123,-2.0739998817443848,48.0,1.6812412738800049
SNL/MSU/DOE,MD-QQ1-EP2-S[(±45)/(0)2]S,45/-45/0/0/0/0/-45/45,Epoxy,52.0,,57.0,26.0,16.0,1.0,4.090000152587891,,,,,,,,,690.0,-345.0,2.0799999237060547,-1.0399999618530273,-0.5,1.0,868.888916015625,-689.7000122070312,32.96666717529297,,2.6277778148651123,-2.0739998817443848,23.0,1.3617278337478638
SNL/MSU/DOE,MD-QQ1-EP2-S[(±45)/(0)2]S,45/-45/0/0/0/0/-45/45,Epoxy,52.0,,57.0,26.0,16.0,1.0,4.090000152587891,,,,,,,,,138.0,-69.0,0.41999998688697815,-0.20999999344348907,-0.5,7.0,868.888916015625,-689.7000122070312,32.96666717529297,,2.6277778148651123,-2.0739998817443848,5232471.0,6.7187066078186035
SNL/MSU/DOE,MD-QQ1-EP2-S[(±45)/(0)2]S,45/-45/0/0/0/0/-45/45,Epoxy,52.0,,57.0,26.0,16.0,1.0,4.090000152587891,,,,,,,,,345.0,172.5,1.0399999618530273,0.5199999809265137,0.5,4.0,868.888916015625,-689.7000122070312,32.96666717529297,,2.6277778148651123,-2.0739998817443848,15634.0,4.194070339202881
SNL/MSU/DOE,MD-QQ1-EP2-S[(±45)/(0)2]S,45/-45/0/0/0/0/-45/45,Epoxy,52.0,,57.0,26.0,16.0,1.0,4.090000152587891,,,,,,,,,345.0,172.5,1.0399999618530273,0.5199999809265137,0.5,3.0,868.888916015625,-689.7000122070312,32.96666717529297,,2.6277778148651123,-2.0739998817443848,29491.0,4.46968936920166
SNL/MSU/DOE,MD-QQ1-EP2-S[(±45)/(0)2]S,45/-45/0/0/0/0/-45/45,Epoxy,52.0,,57.0,26.0,16.0,1.0,4.090000152587891,,,,,,,,,483.0,241.5,1.4600000381469727,0.7300000190734863,0.5,2.0,868.888916015625,-689.7000122070312,32.96666717529297,,2.6277778148651123,-2.0739998817443848,2290.0,3.359835386276245
SNL/MSU/DOE,MD-QQ1-EP2-S[(±45)/(0)2]S,45/-45/0/0/0/0/-45/45,Epoxy,52.0,,57.0,26.0,16.0,1.0,4.090000152587891,,,,,,,,,483.0,241.5,1.4600000381469727,0.7300000190734863,0.5,3.0,868.888916015625,-689.7000122070312,32.96666717529297,,2.6277778148651123,-2.0739998817443848,3532.0,3.548020601272583
SNL/MSU/DOE,MD-QQ1-EP2-S[(±45)/(0)2]S,45/-45/0/0/0/0/-45/45,Epoxy,52.0,,57.0,26.0,16.0,1.0,4.090000152587891,,,,,,,,,483.0,241.5,1.4600000381469727,0.7300000190734863,0.5,2.0,868.888916015625,-689.7000122070312,32.96666717529297,,2.6277778148651123,-2.0739998817443848,2042.0,3.310055732727051
SNL/MSU/DOE,MD-QQ1-EP2-S[(±45)/(0)2]S,45/-45/0/0/0/0/-45/45,Epoxy,52.0,,57.0,26.0,16.0,1.0,4.090000152587891,,,,,,,,,552.0,276.0,1.6699999570846558,0.8349999785423279,0.5,1.0,868.888916015625,-689.7000122070312,32.96666717529297,,2.6277778148651123,-2.0739998817443848,1156.0,3.062957763671875
SNL/MSU/DOE,MD-QQ1-EP2-S[(±45)/(0)2]S,45/-45/0/0/0/0/-45/45,Epoxy,52.0,,57.0,26.0,16.0,1.0,4.090000152587891,,,,,,,,,552.0,276.0,1.6699999570846558,0.8349999785423279,0.5,1.0,868.888916015625,-689.7000122070312,32.96666717529297,,2.6277778148651123,-2.0739998817443848,1358.0,3.132899761199951
SNL/MSU/DOE,MD-QQ1-EP2-S[(±45)/(0)2]S,45/-45/0/0/0/0/-45/45,Epoxy,52.0,,57.0,26.0,16.0,1.0,4.090000152587891,,,,,,,,,552.0,276.0,1.6699999570846558,0.8349999785423279,0.5,1.0,868.888916015625,-689.7000122070312,32.96666717529297,,2.6277778148651123,-2.0739998817443848,1636.0,3.2137832641601562
SNL/MSU/DOE,MD-QQ1-EP2-S[(±45)/(0)2]S,45/-45/0/0/0/0/-45/45,Epoxy,52.0,,57.0,26.0,16.0,1.0,4.090000152587891,,,,,,,,,621.0,310.5,1.8700000047683716,0.9350000023841858,0.5,1.0,868.888916015625,-689.7000122070312,32.96666717529297,,2.6277778148651123,-2.0739998817443848,585.0,2.767155885696411
SNL/MSU/DOE,MD-QQ1-EP2-S[(±45)/(0)2]S,45/-45/0/0/0/0/-45/45,Epoxy,52.0,,57.0,26.0,16.0,1.0,4.090000152587891,,,,,,,,,621.0,310.5,1.8700000047683716,0.9350000023841858,0.5,1.0,868.888916015625,-689.7000122070312,32.96666717529297,,2.6277778148651123,-2.0739998817443848,647.0,2.8109042644500732
SNL/MSU/DOE,MD-QQ1-EP2-S[(±45)/(0)2]S,45/-45/0/0/0/0/-45/45,Epoxy,52.0,,57.0,26.0,16.0,1.0,4.090000152587891,,,,,,,,,621.0,310.5,1.8700000047683716,0.9350000023841858,0.5,1.0,868.888916015625,-689.7000122070312,32.96666717529297,,2.6277778148651123,-2.0739998817443848,788.0,2.896526336669922
SNL/MSU/DOE,MD-QQ1-EP2-S[(±45)/(0)2]S,45/-45/0/0/0/0/-45/45,Epoxy,52.0,,57.0,26.0,16.0,1.0,4.090000152587891,,,,,,,,,690.0,345.0,2.0799999237060547,1.0399999618530273,0.5,1.0,868.888916015625,-689.7000122070312,32.96666717529297,,2.6277778148651123,-2.0739998817443848,101.0,2.004321336746216
SNL/MSU/DOE,MD-QQ1-EP2-S[(±45)/(0)2]S,45/-45/0/0/0/0/-45/45,Epoxy,52.0,,57.0,26.0,16.0,1.0,4.090000152587891,,,,,,,,,690.0,345.0,2.0799999237060547,1.0399999618530273,0.5,1.0,868.888916015625,-689.7000122070312,32.96666717529297,,2.6277778148651123,-2.0739998817443848,271.0,2.432969331741333
SNL/MSU/DOE,MD-QQ1-EP2-S[(±45)/(0)2]S,45/-45/0/0/0/0/-45/45,Epoxy,52.0,,57.0,26.0,16.0,1.0,4.090000152587891,,,,,,,,,690.0,345.0,2.0799999237060547,1.0399999618530273,0.5,1.0,868.888916015625,-689.7000122070312,32.96666717529297,,2.6277778148651123,-2.0739998817443848,218.0,2.338456392288208
SNL/MSU/DOE,MD-QQ1-EP2-S[(±45)/(0)2]S,45/-45/0/0/0/0/-45/45,Epoxy,52.0,,57.0,26.0,16.0,1.0,4.090000152587891,,,,,,,,,414.0,207.0,1.25,0.625,0.5,4.0,868.888916015625,-689.7000122070312,32.96666717529297,,2.6277778148651123,-2.0739998817443848,9653.0,3.9846622943878174
SNL/MSU/DOE,MD-QQ1-EP2-S[(±45)/(0)2]S,45/-45/0/0/0/0/-45/45,Epoxy,52.0,,57.0,26.0,16.0,1.0,4.090000152587891,,,,,,,,,414.0,207.0,1.25,0.625,0.5,4.0,868.888916015625,-689.7000122070312,32.96666717529297,,2.6277778148651123,-2.0739998817443848,5608.0,3.748807907104492
SNL/MSU/DOE,MD-QQ1-EP2-S[(±45)/(0)2]S,45/-45/0/0/0/0/-45/45,Epoxy,52.0,,57.0,26.0,16.0,1.0,4.090000152587891,,,,,,,,,414.0,207.0,1.25,0.625,0.5,3.0,868.888916015625,-689.7000122070312,32.96666717529297,,2.6277778148651123,-2.0739998817443848,6127.0,3.787247896194458
SNL/MSU/DOE,MD-QQ1-EP2-S[(±45)/(0)2]S,45/-45/0/0/0/0/-45/45,Epoxy,52.0,,57.0,26.0,16.0,1.0,4.090000152587891,,,,,,,,,345.0,172.5,1.0399999618530273,0.5199999809265137,0.5,3.0,868.888916015625,-689.7000122070312,32.96666717529297,,2.6277778148651123,-2.0739998817443848,13889.0,4.14267110824585
SNL/MSU/DOE,MD-QQ1-EP2-S[(±45)/(0)2]S,45/-45/0/0/0/0/-45/45,Epoxy,52.0,,57.0,26.0,16.0,1.0,4.090000152587891,,,,,,,,,241.0,120.5,0.7300000190734863,0.36500000953674316,0.5,5.0,868.888916015625,-689.7000122070312,32.96666717529297,,2.6277778148651123,-2.0739998817443848,661028.0,5.820219993591309
SNL/MSU/DOE,MD-QQ1-EP2-S[(±45)/(0)2]S,45/-45/0/0/0/0/-45/45,Epoxy,52.0,,57.0,26.0,16.0,1.0,4.090000152587891,,,,,,,,,241.0,120.5,0.7300000190734863,0.36500000953674316,0.5,6.0,868.888916015625,-689.7000122070312,32.96666717529297,,2.6277778148651123,-2.0739998817443848,431732.0,5.635214328765869
SNL/MSU/DOE,MD-QQ1-EP2-S[(±45)/(0)2]S,45/-45/0/0/0/0/-45/45,Epoxy,52.0,,57.0,26.0,16.0,1.0,4.090000152587891,,,,,,,,,241.0,120.5,0.7300000190734863,0.36500000953674316,0.5,5.0,868.888916015625,-689.7000122070312,32.96666717529297,,2.6277778148651123,-2.0739998817443848,786904.0,5.89592170715332
SNL/MSU/DOE,MD-QQ1-EP2-S[(±45)/(0)2]S,45/-45/0/0/0/0/-45/45,Epoxy,52.0,,57.0,26.0,16.0,1.0,4.090000152587891,,,,,,,,,293.0,146.5,0.8899999856948853,0.4449999928474426,0.5,4.0,868.888916015625,-689.7000122070312,32.96666717529297,,2.6277778148651123,-2.0739998817443848,48687.0,4.687413215637207
SNL/MSU/DOE,MD-QQ1-EP2-S[(±45)/(0)2]S,45/-45/0/0/0/0/-45/45,Epoxy,52.0,,57.0,26.0,16.0,1.0,4.090000152587891,,,,,,,,,293.0,146.5,0.8899999856948853,0.4449999928474426,0.5,4.0,868.888916015625,-689.7000122070312,32.96666717529297,,2.6277778148651123,-2.0739998817443848,63294.0,4.80136251449585
SNL/MSU/DOE,MD-QQ1-EP2-S[(±45)/(0)2]S,45/-45/0/0/0/0/-45/45,Epoxy,52.0,,57.0,26.0,16.0,1.0,4.090000152587891,,,,,,,,,758.0,379.0,2.2799999713897705,1.1399999856948853,0.5,1.0,868.888916015625,-689.7000122070312,32.96666717529297,,2.6277778148651123,-2.0739998817443848,18.0,1.2552725076675415
SNL/MSU/DOE,MD-QQ1-EP2-S[(±45)/(0)2]S,45/-45/0/0/0/0/-45/45,Epoxy,52.0,,57.0,26.0,16.0,1.0,4.090000152587891,,,,,,,,,758.0,379.0,2.2799999713897705,1.1399999856948853,0.5,1.0,868.888916015625,-689.7000122070312,32.96666717529297,,2.6277778148651123,-2.0739998817443848,8.0,0.9030900001525879
SNL/MSU/DOE,MD-QQ1-EP2-S[(±45)/(0)2]S,45/-45/0/0/0/0/-45/45,Epoxy,52.0,,57.0,26.0,16.0,1.0,4.090000152587891,,,,,,,,,758.0,379.0,2.2799999713897705,1.1399999856948853,0.5,1.0,868.888916015625,-689.7000122070312,32.96666717529297,,2.6277778148651123,-2.0739998817443848,4.0,0.6020600199699402
SNL/MSU/DOE,MD-QQ1-EP2-S[(±45)/(0)2]S,45/-45/0/0/0/0/-45/45,Epoxy,52.0,,57.0,26.0,16.0,1.0,4.090000152587891,,,,,,,,,207.0,103.5,0.6299999952316284,0.3149999976158142,0.5,8.0,868.888916015625,-689.7000122070312,32.96666717529297,,2.6277778148651123,-2.0739998817443848,5767494.0,6.760987281799316
SNL/MSU/DOE,MD-QQ1-EP2-S[(±45)/(0)2]S,45/-45/0/0/0/0/-45/45,Epoxy,52.0,,57.0,26.0,16.0,1.0,4.090000152587891,,,,,,,,,207.0,103.5,0.6299999952316284,0.3149999976158142,0.5,8.0,868.888916015625,-689.7000122070312,32.96666717529297,,2.6277778148651123,-2.0739998817443848,1609983.0,6.206821441650391
SNL/MSU/DOE,MD-QQ1-EP2-S[(±45)/(0)2]S,45/-45/0/0/0/0/-45/45,Epoxy,52.0,,57.0,26.0,16.0,1.0,4.090000152587891,,,,,,,,,293.0,146.5,0.8899999856948853,0.4449999928474426,0.5,4.0,868.888916015625,-689.7000122070312,32.96666717529297,,2.6277778148651123,-2.0739998817443848,94057.0,4.973391056060791
SNL/MSU/DOE,MD-QQ1-EP2-S[(±45)/(0)2]S,45/-45/0/0/0/0/-45/45,Epoxy,52.0,,57.0,26.0,16.0,1.0,4.090000152587891,,,,,,,,,241.0,24.100000381469727,,,0.10000000149011612,2.0,868.888916015625,-689.7000122070312,32.96666717529297,,2.6277778148651123,-2.0739998817443848,41695.0,4.620083808898926
SNL/MSU/DOE,MD-QQ1-EP2-S[(±45)/(0)2]S,45/-45/0/0/0/0/-45/45,Epoxy,52.0,,57.0,26.0,16.0,1.0,4.090000152587891,,,,,,,,,241.0,24.100000381469727,,,0.10000000149011612,2.0,868.888916015625,-689.7000122070312,32.96666717529297,,2.6277778148651123,-2.0739998817443848,55742.0,4.746182441711426
SNL/MSU/DOE,MD-QQ1-EP2-S[(±45)/(0)2]S,45/-45/0/0/0/0/-45/45,Epoxy,52.0,,57.0,26.0,16.0,1.0,4.090000152587891,,,,,,,,,241.0,24.100000381469727,,,0.10000000149011612,2.0,868.888916015625,-689.7000122070312,32.96666717529297,,2.6277778148651123,-2.0739998817443848,117172.0,5.06882381439209
SNL/MSU/DOE,MD-QQ1-EP2-S[(±45)/(90)2]S,45/-45/90/90/90/90/-45/45,Epoxy,52.0,,16.0,26.0,57.0,1.0,4.090000152587891,,,,,,,,,96.5,9.649999618530273,0.5600000023841858,,0.10000000149011612,1.0,148.23529052734375,-274.0,17.5,,0.8505882620811462,-1.5855555534362793,62.0,1.7923916578292847
SNL/MSU/DOE,MD-QQ1-EP2-S[(±45)/(90)2]S,45/-45/90/90/90/90/-45/45,Epoxy,52.0,,16.0,26.0,57.0,1.0,4.090000152587891,,,,,,,,,96.5,9.649999618530273,0.5600000023841858,,0.10000000149011612,1.0,148.23529052734375,-274.0,17.5,,0.8505882620811462,-1.5855555534362793,287.0,2.4578819274902344
SNL/MSU/DOE,MD-QQ1-EP2-S[(±45)/(90)2]S,45/-45/90/90/90/90/-45/45,Epoxy,52.0,,16.0,26.0,57.0,1.0,4.090000152587891,,,,,,,,,96.5,9.649999618530273,0.5600000023841858,,0.10000000149011612,1.0,148.23529052734375,-274.0,17.5,,0.8505882620811462,-1.5855555534362793,208.0,2.318063259124756
SNL/MSU/DOE,MD-QQ1-EP2-S[(±45)/(90)2]S,45/-45/90/90/90/90/-45/45,Epoxy,52.0,,16.0,26.0,57.0,1.0,4.090000152587891,,,,,,,,,82.69999694824219,8.270000457763672,0.47999998927116394,,0.10000000149011612,1.0,148.23529052734375,-274.0,17.5,,0.8505882620811462,-1.5855555534362793,3627.0,3.5595476627349854
SNL/MSU/DOE,MD-QQ1-EP2-S[(±45)/(90)2]S,45/-45/90/90/90/90/-45/45,Epoxy,52.0,,16.0,26.0,57.0,1.0,4.090000152587891,,,,,,,,,82.69999694824219,8.270000457763672,0.47999998927116394,,0.10000000149011612,1.0,148.23529052734375,-274.0,17.5,,0.8505882620811462,-1.5855555534362793,2336.0,3.3684728145599365
SNL/MSU/DOE,MD-QQ1-EP2-S[(±45)/(90)2]S,45/-45/90/90/90/90/-45/45,Epoxy,52.0,,16.0,26.0,57.0,1.0,4.090000152587891,,,,,,,,,82.69999694824219,8.270000457763672,0.47999998927116394,,0.10000000149011612,1.0,148.23529052734375,-274.0,17.5,,0.8505882620811462,-1.5855555534362793,1095.0,3.039414167404175
SNL/MSU/DOE,MD-QQ1-EP2-S[(±45)/(90)2]S,45/-45/90/90/90/90/-45/45,Epoxy,52.0,,16.0,26.0,57.0,1.0,4.090000152587891,,,,,,,,,69.0,6.900000095367432,0.4000000059604645,,0.10000000149011612,1.0,148.23529052734375,-274.0,17.5,,0.8505882620811462,-1.5855555534362793,17549.0,4.2442522048950195
SNL/MSU/DOE,MD-QQ1-EP2-S[(±45)/(90)2]S,45/-45/90/90/90/90/-45/45,Epoxy,52.0,,16.0,26.0,57.0,1.0,4.090000152587891,,,,,,,,,69.0,6.900000095367432,0.4000000059604645,,0.10000000149011612,1.0,148.23529052734375,-274.0,17.5,,0.8505882620811462,-1.5855555534362793,8825.0,3.9457147121429443
SNL/MSU/DOE,MD-QQ1-EP2-S[(±45)/(90)2]S,45/-45/90/90/90/90/-45/45,Epoxy,52.0,,16.0,26.0,57.0,1.0,4.090000152587891,,,,,,,,,69.0,6.900000095367432,0.4000000059604645,,0.10000000149011612,1.0,148.23529052734375,-274.0,17.5,,0.8505882620811462,-1.5855555534362793,8289.0,3.91850209236145
SNL/MSU/DOE,MD-QQ1-EP2-S[(±45)/(90)2]S,45/-45/90/90/90/90/-45/45,Epoxy,52.0,,16.0,26.0,57.0,1.0,4.090000152587891,,,,,,,,,51.70000076293945,5.170000076293945,0.30000001192092896,,0.10000000149011612,4.0,148.23529052734375,-274.0,17.5,,0.8505882620811462,-1.5855555534362793,398920.0,5.60088586807251
SNL/MSU/DOE,MD-QQ1-EP2-S[(±45)/(90)2]S,45/-45/90/90/90/90/-45/45,Epoxy,52.0,,16.0,26.0,57.0,1.0,4.090000152587891,,,,,,,,,51.70000076293945,5.170000076293945,0.30000001192092896,,0.10000000149011612,3.0,148.23529052734375,-274.0,17.5,,0.8505882620811462,-1.5855555534362793,194107.0,5.288041114807129
SNL/MSU/DOE,MD-QQ1-EP2-S[(±45)/(90)2]S,45/-45/90/90/90/90/-45/45,Epoxy,52.0,,16.0,26.0,57.0,1.0,4.090000152587891,,,,,,,,,51.70000076293945,5.170000076293945,0.30000001192092896,,0.10000000149011612,3.0,148.23529052734375,-274.0,17.5,,0.8505882620811462,-1.5855555534362793,149945.0,5.175931930541992
SNL/MSU/DOE,MD-QQ1-EP2-S[(±45)/(90)2]S,45/-45/90/90/90/90/-45/45,Epoxy,52.0,,16.0,26.0,57.0,1.0,4.090000152587891,,,,,,,,,41.400001525878906,4.139999866485596,0.23999999463558197,,0.10000000149011612,5.0,148.23529052734375,-274.0,17.5,,0.8505882620811462,-1.5855555534362793,3901051.0,6.591181755065918
SNL/MSU/DOE,MD-QQ1-EP2-S[(±45)/(90)2]S,45/-45/90/90/90/90/-45/45,Epoxy,52.0,,16.0,26.0,57.0,1.0,4.090000152587891,,,,,,,,,41.400001525878906,4.139999866485596,0.23999999463558197,,0.10000000149011612,5.0,148.23529052734375,-274.0,17.5,,0.8505882620811462,-1.5855555534362793,4667537.0,6.669087886810303
SNL/MSU/DOE,MD-QQ1-EP2-S[(±45)/(90)2]S,45/-45/90/90/90/90/-45/45,Epoxy,52.0,,16.0,26.0,57.0,1.0,4.090000152587891,,,,,,,,,41.400001525878906,4.139999866485596,0.23999999463558197,,0.10000000149011612,10.0,148.23529052734375,-274.0,17.5,,0.8505882620811462,-1.5855555534362793,9707130.0,6.987091064453125
SNL/MSU/DOE,MD-QQ1-EP2-S[(±45)/(90)2]S,45/-45/90/90/90/90/-45/45,Epoxy,52.0,,16.0,26.0,57.0,1.0,4.090000152587891,,,,,,,,,110.0,11.0,0.6399999856948853,,0.10000000149011612,1.0,148.23529052734375,-274.0,17.5,,0.8505882620811462,-1.5855555534362793,52.0,1.7160032987594604
SNL/MSU/DOE,MD-QQ1-EP2-S[(±45)/(90)2]S,45/-45/90/90/90/90/-45/45,Epoxy,52.0,,16.0,26.0,57.0,1.0,4.090000152587891,,,,,,,,,110.0,11.0,0.6399999856948853,,0.10000000149011612,1.0,148.23529052734375,-274.0,17.5,,0.8505882620811462,-1.5855555534362793,45.0,1.653212547302246
SNL/MSU/DOE,MD-QQ1-EP2-S[(±45)/(90)2]S,45/-45/90/90/90/90/-45/45,Epoxy,52.0,,16.0,26.0,57.0,1.0,4.090000152587891,,,,,,,,,110.0,11.0,0.6399999856948853,,0.10000000149011612,1.0,148.23529052734375,-274.0,17.5,,0.8505882620811462,-1.5855555534362793,8.0,0.9030900001525879
SNL/MSU/DOE,MD-QQ1-EP2-S[(±45)/(90)2]S,45/-45/90/90/90/90/-45/45,Epoxy,52.0,,16.0,26.0,57.0,1.0,4.090000152587891,,,,,,,,,69.0,-34.5,0.4000000059604645,,-0.5,1.0,148.23529052734375,-274.0,17.5,,0.8505882620811462,-1.5855555534362793,2868.0,3.4575791358947754
SNL/MSU/DOE,MD-QQ1-EP2-S[(±45)/(90)2]S,45/-45/90/90/90/90/-45/45,Epoxy,52.0,,16.0,26.0,57.0,1.0,4.090000152587891,,,,,,,,,69.0,-34.5,0.4000000059604645,,-0.5,1.0,148.23529052734375,-274.0,17.5,,0.8505882620811462,-1.5855555534362793,5085.0,3.7062909603118896
SNL/MSU/DOE,MD-QQ1-EP2-S[(±45)/(90)2]S,45/-45/90/90/90/90/-45/45,Epoxy,52.0,,16.0,26.0,57.0,1.0,4.090000152587891,,,,,,,,,69.0,-34.5,0.4000000059604645,,-0.5,1.0,148.23529052734375,-274.0,17.5,,0.8505882620811462,-1.5855555534362793,3476.0,3.5410797595977783
SNL/MSU/DOE,MD-QQ1-EP2-S[(±45)/(90)2]S,45/-45/90/90/90/90/-45/45,Epoxy,52.0,,16.0,26.0,57.0,1.0,4.090000152587891,,,,,,,,,51.70000076293945,-25.850000381469727,0.30000001192092896,,-0.5,4.0,148.23529052734375,-274.0,17.5,,0.8505882620811462,-1.5855555534362793,51543.0,4.712169647216797
SNL/MSU/DOE,MD-QQ1-EP2-S[(±45)/(90)2]S,45/-45/90/90/90/90/-45/45,Epoxy,52.0,,16.0,26.0,57.0,1.0,4.090000152587891,,,,,,,,,51.70000076293945,-25.850000381469727,0.30000001192092896,,-0.5,3.0,148.23529052734375,-274.0,17.5,,0.8505882620811462,-1.5855555534362793,38220.0,4.5822906494140625
SNL/MSU/DOE,MD-QQ1-EP2-S[(±45)/(90)2]S,45/-45/90/90/90/90/-45/45,Epoxy,52.0,,16.0,26.0,57.0,1.0,4.090000152587891,,,,,,,,,51.70000076293945,-25.850000381469727,0.30000001192092896,,-0.5,3.0,148.23529052734375,-274.0,17.5,,0.8505882620811462,-1.5855555534362793,25040.0,4.398634433746338
SNL/MSU/DOE,MD-QQ1-EP2-S[(±45)/(90)2]S,45/-45/90/90/90/90/-45/45,Epoxy,52.0,,16.0,26.0,57.0,1.0,4.090000152587891,,,,,,,,,34.5,-17.25,0.20000000298023224,,-0.5,5.0,148.23529052734375,-274.0,17.5,,0.8505882620811462,-1.5855555534362793,630522.0,5.7997002601623535
SNL/MSU/DOE,MD-QQ1-EP2-S[(±45)/(90)2]S,45/-45/90/90/90/90/-45/45,Epoxy,52.0,,16.0,26.0,57.0,1.0,4.090000152587891,,,,,,,,,34.5,-17.25,0.20000000298023224,,-0.5,5.0,148.23529052734375,-274.0,17.5,,0.8505882620811462,-1.5855555534362793,1649942.0,6.217468738555908
SNL/MSU/DOE,MD-QQ1-EP2-S[(±45)/(90)2]S,45/-45/90/90/90/90/-45/45,Epoxy,52.0,,16.0,26.0,57.0,1.0,4.090000152587891,,,,,,,,,34.5,-17.25,0.20000000298023224,,-0.5,5.0,148.23529052734375,-274.0,17.5,,0.8505882620811462,-1.5855555534362793,3249939.0,6.511875152587891
SNL/MSU/DOE,MD-QQ1-EP2-S[(±45)/(90)2]S,45/-45/90/90/90/90/-45/45,Epoxy,52.0,,16.0,26.0,57.0,1.0,4.090000152587891,,,,,,,,,82.69999694824219,-41.349998474121094,0.47999998927116394,,-0.5,1.0,148.23529052734375,-274.0,17.5,,0.8505882620811462,-1.5855555534362793,269.0,2.4297523498535156
SNL/MSU/DOE,MD-QQ1-EP2-S[(±45)/(90)2]S,45/-45/90/90/90/90/-45/45,Epoxy,52.0,,16.0,26.0,57.0,1.0,4.090000152587891,,,,,,,,,82.69999694824219,-41.349998474121094,0.47999998927116394,,-0.5,1.0,148.23529052734375,-274.0,17.5,,0.8505882620811462,-1.5855555534362793,867.0,2.938019037246704
SNL/MSU/DOE,MD-QQ1-EP2-S[(±45)/(90)2]S,45/-45/90/90/90/90/-45/45,Epoxy,52.0,,16.0,26.0,57.0,1.0,4.090000152587891,,,,,,,,,82.69999694824219,-41.349998474121094,0.47999998927116394,,-0.5,1.0,148.23529052734375,-274.0,17.5,,0.8505882620811462,-1.5855555534362793,670.0,2.8260748386383057
SNL/MSU/DOE,MD-QQ1-EP2-S[(±45)/(90)2]S,45/-45/90/90/90/90/-45/45,Epoxy,52.0,,16.0,26.0,57.0,1.0,4.090000152587891,,,,,,,,,96.5,-48.25,0.5600000023841858,,-0.5,1.0,148.23529052734375,-274.0,17.5,,0.8505882620811462,-1.5855555534362793,114.0,2.0569047927856445
SNL/MSU/DOE,MD-QQ1-EP2-S[(±45)/(90)2]S,45/-45/90/90/90/90/-45/45,Epoxy,52.0,,16.0,26.0,57.0,1.0,4.090000152587891,,,,,,,,,96.5,-48.25,0.5600000023841858,,-0.5,1.0,148.23529052734375,-274.0,17.5,,0.8505882620811462,-1.5855555534362793,486.0,2.686636209487915
SNL/MSU/DOE,MD-QQ1-EP2-S[(±45)/(90)2]S,45/-45/90/90/90/90/-45/45,Epoxy,52.0,,16.0,26.0,57.0,1.0,4.090000152587891,,,,,,,,,96.5,-48.25,0.5600000023841858,,-0.5,1.0,148.23529052734375,-274.0,17.5,,0.8505882620811462,-1.5855555534362793,158.0,2.1986570358276367
SNL/MSU/DOE,MD-QQ1-EP2-S[(±45)/(90)2]S,45/-45/90/90/90/90/-45/45,Epoxy,52.0,,16.0,26.0,57.0,1.0,4.090000152587891,,,,,,,,,124.0,-62.0,0.7200000286102295,,-0.5,1.0,148.23529052734375,-274.0,17.5,,0.8505882620811462,-1.5855555534362793,11.0,1.0413926839828491
SNL/MSU/DOE,MD-QQ1-EP2-S[(±45)/(90)2]S,45/-45/90/90/90/90/-45/45,Epoxy,52.0,,16.0,26.0,57.0,1.0,4.090000152587891,,,,,,,,,124.0,-62.0,0.7200000286102295,,-0.5,1.0,148.23529052734375,-274.0,17.5,,0.8505882620811462,-1.5855555534362793,4.0,0.6020600199699402
SNL/MSU/DOE,MD-QQ1-EP2-S[(±45)/(90)2]S,45/-45/90/90/90/90/-45/45,Epoxy,52.0,,16.0,26.0,57.0,1.0,4.090000152587891,,,,,,,,,124.0,-62.0,0.7200000286102295,,-0.5,1.0,148.23529052734375,-274.0,17.5,,0.8505882620811462,-1.5855555534362793,64.0,1.8061800003051758
SNL/MSU/DOE,MD-QQ1-EP2-S[(±45)/(90)2]S,45/-45/90/90/90/90/-45/45,Epoxy,52.0,,16.0,26.0,57.0,1.0,4.090000152587891,,,,,,,,,34.5,-34.5,0.20000000298023224,,-1.0,4.0,148.23529052734375,-274.0,17.5,,0.8505882620811462,-1.5855555534362793,643462.0,5.808522701263428
SNL/MSU/DOE,MD-QQ1-EP2-S[(±45)/(90)2]S,45/-45/90/90/90/90/-45/45,Epoxy,52.0,,16.0,26.0,57.0,1.0,4.090000152587891,,,,,,,,,34.5,-34.5,0.20000000298023224,,-1.0,4.0,148.23529052734375,-274.0,17.5,,0.8505882620811462,-1.5855555534362793,1011467.0,6.0049519538879395
SNL/MSU/DOE,MD-QQ1-EP2-S[(±45)/(90)2]S,45/-45/90/90/90/90/-45/45,Epoxy,52.0,,16.0,26.0,57.0,1.0,4.090000152587891,,,,,,,,,34.5,-34.5,0.20000000298023224,,-1.0,4.0,148.23529052734375,-274.0,17.5,,0.8505882620811462,-1.5855555534362793,413001.0,5.615951061248779
SNL/MSU/DOE,MD-QQ1-EP2-S[(±45)/(90)2]S,45/-45/90/90/90/90/-45/45,Epoxy,52.0,,16.0,26.0,57.0,1.0,4.090000152587891,,,,,,,,,51.70000076293945,-51.70000076293945,0.30000001192092896,,-1.0,2.0,148.23529052734375,-274.0,17.5,,0.8505882620811462,-1.5855555534362793,21363.0,4.329662322998047
SNL/MSU/DOE,MD-QQ1-EP2-S[(±45)/(90)2]S,45/-45/90/90/90/90/-45/45,Epoxy,52.0,,16.0,26.0,57.0,1.0,4.090000152587891,,,,,,,,,51.70000076293945,-51.70000076293945,0.30000001192092896,,-1.0,2.0,148.23529052734375,-274.0,17.5,,0.8505882620811462,-1.5855555534362793,59373.0,4.773589134216309
SNL/MSU/DOE,MD-QQ1-EP2-S[(±45)/(90)2]S,45/-45/90/90/90/90/-45/45,Epoxy,52.0,,16.0,26.0,57.0,1.0,4.090000152587891,,,,,,,,,51.70000076293945,-51.70000076293945,0.30000001192092896,,-1.0,2.0,148.23529052734375,-274.0,17.5,,0.8505882620811462,-1.5855555534362793,25129.0,4.400175094604492
SNL/MSU/DOE,MD-QQ1-EP2-S[(±45)/(90)2]S,45/-45/90/90/90/90/-45/45,Epoxy,52.0,,16.0,26.0,57.0,1.0,4.090000152587891,,,,,,,,,41.400001525878906,-41.400001525878906,0.23999999463558197,,-1.0,3.0,148.23529052734375,-274.0,17.5,,0.8505882620811462,-1.5855555534362793,164739.0,5.216796398162842
SNL/MSU/DOE,MD-QQ1-EP2-S[(±45)/(90)2]S,45/-45/90/90/90/90/-45/45,Epoxy,52.0,,16.0,26.0,57.0,1.0,4.090000152587891,,,,,,,,,41.400001525878906,-41.400001525878906,0.23999999463558197,,-1.0,3.0,148.23529052734375,-274.0,17.5,,0.8505882620811462,-1.5855555534362793,235916.0,5.372757434844971
SNL/MSU/DOE,MD-QQ1-EP2-S[(±45)/(90)2]S,45/-45/90/90/90/90/-45/45,Epoxy,52.0,,16.0,26.0,57.0,1.0,4.090000152587891,,,,,,,,,41.400001525878906,-41.400001525878906,0.23999999463558197,,-1.0,3.0,148.23529052734375,-274.0,17.5,,0.8505882620811462,-1.5855555534362793,483868.0,5.684726715087891
SNL/MSU/DOE,MD-QQ1-EP2-S[(±45)/(90)2]S,45/-45/90/90/90/90/-45/45,Epoxy,52.0,,16.0,26.0,57.0,1.0,4.090000152587891,,,,,,,,,69.0,-69.0,0.4000000059604645,,-1.0,1.0,148.23529052734375,-274.0,17.5,,0.8505882620811462,-1.5855555534362793,1479.0,3.1699681282043457
SNL/MSU/DOE,MD-QQ1-EP2-S[(±45)/(90)2]S,45/-45/90/90/90/90/-45/45,Epoxy,52.0,,16.0,26.0,57.0,1.0,4.090000152587891,,,,,,,,,69.0,-69.0,0.4000000059604645,,-1.0,1.0,148.23529052734375,-274.0,17.5,,0.8505882620811462,-1.5855555534362793,5425.0,3.7343997955322266
SNL/MSU/DOE,MD-QQ1-EP2-S[(±45)/(90)2]S,45/-45/90/90/90/90/-45/45,Epoxy,52.0,,16.0,26.0,57.0,1.0,4.090000152587891,,,,,,,,,69.0,-69.0,0.4000000059604645,,-1.0,1.0,148.23529052734375,-274.0,17.5,,0.8505882620811462,-1.5855555534362793,2702.0,3.431685447692871
SNL/MSU/DOE,MD-QQ1-EP2-S[(±45)/(90)2]S,45/-45/90/90/90/90/-45/45,Epoxy,52.0,,16.0,26.0,57.0,1.0,4.090000152587891,,,,,,,,,86.19999694824219,-86.19999694824219,0.5,,-1.0,1.0,148.23529052734375,-274.0,17.5,,0.8505882620811462,-1.5855555534362793,628.0,2.797959566116333
SNL/MSU/DOE,MD-QQ1-EP2-S[(±45)/(90)2]S,45/-45/90/90/90/90/-45/45,Epoxy,52.0,,16.0,26.0,57.0,1.0,4.090000152587891,,,,,,,,,86.19999694824219,-86.19999694824219,0.5,,-1.0,1.0,148.23529052734375,-274.0,17.5,,0.8505882620811462,-1.5855555534362793,531.0,2.7250945568084717
SNL/MSU/DOE,MD-QQ1-EP2-S[(±45)/(90)2]S,45/-45/90/90/90/90/-45/45,Epoxy,52.0,,16.0,26.0,57.0,1.0,4.090000152587891,,,,,,,,,86.19999694824219,-86.19999694824219,0.5,,-1.0,1.0,148.23529052734375,-274.0,17.5,,0.8505882620811462,-1.5855555534362793,483.0,2.6839470863342285
SNL/MSU/DOE,MD-QQ1-EP2-S[(±45)/(90)2]S,45/-45/90/90/90/90/-45/45,Epoxy,52.0,,16.0,26.0,57.0,1.0,4.090000152587891,,,,,,,,,82.69999694824219,-82.69999694824219,0.47999998927116394,,-1.0,1.0,148.23529052734375,-274.0,17.5,,0.8505882620811462,-1.5855555534362793,443.0,2.6464037895202637
SNL/MSU/DOE,MD-QQ1-EP2-S[(±45)/(90)2]S,45/-45/90/90/90/90/-45/45,Epoxy,52.0,,16.0,26.0,57.0,1.0,4.090000152587891,,,,,,,,,82.69999694824219,-82.69999694824219,0.47999998927116394,,-1.0,1.0,148.23529052734375,-274.0,17.5,,0.8505882620811462,-1.5855555534362793,1302.0,3.1146109104156494
SNL/MSU/DOE,MD-QQ1-EP2-S[(±45)/(90)2]S,45/-45/90/90/90/90/-45/45,Epoxy,52.0,,16.0,26.0,57.0,1.0,4.090000152587891,,,,,,,,,82.69999694824219,-82.69999694824219,0.47999998927116394,,-1.0,1.0,148.23529052734375,-274.0,17.5,,0.8505882620811462,-1.5855555534362793,1609.0,3.2065560817718506
SNL/MSU/DOE,MD-QQ1-EP2-S[(±45)/(90)2]S,45/-45/90/90/90/90/-45/45,Epoxy,52.0,,16.0,26.0,57.0,1.0,4.090000152587891,,,,,,,,,96.5,-96.5,0.5600000023841858,,-1.0,1.0,148.23529052734375,-274.0,17.5,,0.8505882620811462,-1.5855555534362793,88.0,1.944482684135437
SNL/MSU/DOE,MD-QQ1-EP2-S[(±45)/(90)2]S,45/-45/90/90/90/90/-45/45,Epoxy,52.0,,16.0,26.0,57.0,1.0,4.090000152587891,,,,,,,,,96.5,-96.5,0.5600000023841858,,-1.0,1.0,148.23529052734375,-274.0,17.5,,0.8505882620811462,-1.5855555534362793,548.0,2.7387804985046387
SNL/MSU/DOE,MD-QQ1-EP2-S[(±45)/(90)2]S,45/-45/90/90/90/90/-45/45,Epoxy,52.0,,16.0,26.0,57.0,1.0,4.090000152587891,,,,,,,,,96.5,-96.5,0.5600000023841858,,-1.0,1.0,148.23529052734375,-274.0,17.5,,0.8505882620811462,-1.5855555534362793,359.0,2.5550944805145264
SNL/MSU/DOE,MD-QQ1-EP2-S[(±45)/(90)2]S,45/-45/90/90/90/90/-45/45,Epoxy,52.0,,16.0,26.0,57.0,1.0,4.090000152587891,,,,,,,,,27.600000381469727,-27.600000381469727,0.1599999964237213,,-1.0,5.0,148.23529052734375,-274.0,17.5,,0.8505882620811462,-1.5855555534362793,6502949.0,6.8131103515625
SNL/MSU/DOE,MD-QQ1-EP2-S[(±45)/(90)2]S,45/-45/90/90/90/90/-45/45,Epoxy,52.0,,16.0,26.0,57.0,1.0,4.090000152587891,,,,,,,,,110.0,-110.0,0.6399999856948853,,-1.0,1.0,148.23529052734375,-274.0,17.5,,0.8505882620811462,-1.5855555534362793,13.0,1.113943338394165
SNL/MSU/DOE,MD-QQ1-EP2-S[(±45)/(90)2]S,45/-45/90/90/90/90/-45/45,Epoxy,52.0,,16.0,26.0,57.0,1.0,4.090000152587891,,,,,,,,,110.0,-110.0,0.6399999856948853,,-1.0,1.0,148.23529052734375,-274.0,17.5,,0.8505882620811462,-1.5855555534362793,48.0,1.6812412738800049
SNL/MSU/DOE,MD-QQ1-EP2-S[(±45)/(90)2]S,45/-45/90/90/90/90/-45/45,Epoxy,52.0,,16.0,26.0,57.0,1.0,4.090000152587891,,,,,,,,,110.0,-110.0,0.6399999856948853,,-1.0,1.0,148.23529052734375,-274.0,17.5,,0.8505882620811462,-1.5855555534362793,27.0,1.431363821029663
SNL/MSU/DOE,MD-QQ1-EP2-S[(±45)/(90)2]S,45/-45/90/90/90/90/-45/45,Epoxy,52.0,,16.0,26.0,57.0,1.0,4.090000152587891,,,,,,,,,-17.200000762939453,-172.0,,-1.0,10.0,1.0,148.23529052734375,-274.0,17.5,,0.8505882620811462,-1.5855555534362793,1210.0,3.0827853679656982
SNL/MSU/DOE,MD-QQ1-EP2-S[(±45)/(90)2]S,45/-45/90/90/90/90/-45/45,Epoxy,52.0,,16.0,26.0,57.0,1.0,4.090000152587891,,,,,,,,,-17.200000762939453,-172.0,,-1.0,10.0,2.0,148.23529052734375,-274.0,17.5,,0.8505882620811462,-1.5855555534362793,2859.0,3.456214189529419
SNL/MSU/DOE,MD-QQ1-EP2-S[(±45)/(90)2]S,45/-45/90/90/90/90/-45/45,Epoxy,52.0,,16.0,26.0,57.0,1.0,4.090000152587891,,,,,,,,,-17.200000762939453,-172.0,,-1.0,10.0,2.0,148.23529052734375,-274.0,17.5,,0.8505882620811462,-1.5855555534362793,966.0,2.9849772453308105
SNL/MSU/DOE,MD-QQ1-EP2-S[(±45)/(90)2]S,45/-45/90/90/90/90/-45/45,Epoxy,52.0,,16.0,26.0,57.0,1.0,4.090000152587891,,,,,,,,,-13.800000190734863,-138.0,,-0.800000011920929,10.0,4.0,148.23529052734375,-274.0,17.5,,0.8505882620811462,-1.5855555534362793,241866.0,5.383574962615967
SNL/MSU/DOE,MD-QQ1-EP2-S[(±45)/(90)2]S,45/-45/90/90/90/90/-45/45,Epoxy,52.0,,16.0,26.0,57.0,1.0,4.090000152587891,,,,,,,,,-13.800000190734863,-138.0,,-0.800000011920929,10.0,4.0,148.23529052734375,-274.0,17.5,,0.8505882620811462,-1.5855555534362793,825628.0,5.916784286499023
SNL/MSU/DOE,MD-QQ1-EP2-S[(±45)/(90)2]S,45/-45/90/90/90/90/-45/45,Epoxy,52.0,,16.0,26.0,57.0,1.0,4.090000152587891,,,,,,,,,-13.800000190734863,-138.0,,-0.800000011920929,10.0,4.0,148.23529052734375,-274.0,17.5,,0.8505882620811462,-1.5855555534362793,267425.0,5.427202224731445
SNL/MSU/DOE,MD-QQ1-EP2-S[(±45)/(90)2]S,45/-45/90/90/90/90/-45/45,Epoxy,52.0,,16.0,26.0,57.0,1.0,4.090000152587891,,,,,,,,,-12.399999618530273,-124.0,,-0.7200000286102295,10.0,6.0,148.23529052734375,-274.0,17.5,,0.8505882620811462,-1.5855555534362793,1924718.0,6.284367084503174
SNL/MSU/DOE,MD-QQ1-EP2-S[(±45)/(90)2]S,45/-45/90/90/90/90/-45/45,Epoxy,52.0,,16.0,26.0,57.0,1.0,4.090000152587891,,,,,,,,,-12.399999618530273,-124.0,,-0.7200000286102295,10.0,6.0,148.23529052734375,-274.0,17.5,,0.8505882620811462,-1.5855555534362793,7345474.0,6.8660197257995605
SNL/MSU/DOE,MD-QQ1-EP2-S[(±45)/(90)2]S,45/-45/90/90/90/90/-45/45,Epoxy,52.0,,16.0,26.0,57.0,1.0,4.090000152587891,,,,,,,,,-15.5,-155.0,,-0.8999999761581421,10.0,4.0,148.23529052734375,-274.0,17.5,,0.8505882620811462,-1.5855555534362793,27153.0,4.4338178634643555
SNL/MSU/DOE,MD-QQ1-EP2-S[(±45)/(90)2]S,45/-45/90/90/90/90/-45/45,Epoxy,52.0,,16.0,26.0,57.0,1.0,4.090000152587891,,,,,,,,,-15.5,-155.0,,-0.8999999761581421,10.0,4.0,148.23529052734375,-274.0,17.5,,0.8505882620811462,-1.5855555534362793,63190.0,4.800648212432861
SNL/MSU/DOE,MD-QQ1-EP2-S[(±45)/(90)2]S,45/-45/90/90/90/90/-45/45,Epoxy,52.0,,16.0,26.0,57.0,1.0,4.090000152587891,,,,,,,,,-15.5,-155.0,,-0.8999999761581421,10.0,4.0,148.23529052734375,-274.0,17.5,,0.8505882620811462,-1.5855555534362793,35299.0,4.547762393951416
SNL/MSU/DOE,MD-QQ1-EP2-S[(±45)/(90)2]S,45/-45/90/90/90/90/-45/45,Epoxy,52.0,,16.0,26.0,57.0,1.0,4.090000152587891,,,,,,,,,-19.0,-190.0,,-1.100000023841858,10.0,1.0,148.23529052734375,-274.0,17.5,,0.8505882620811462,-1.5855555534362793,213.0,2.3283796310424805
SNL/MSU/DOE,MD-QQ1-EP2-S[(±45)/(90)2]S,45/-45/90/90/90/90/-45/45,Epoxy,52.0,,16.0,26.0,57.0,1.0,4.090000152587891,,,,,,,,,-19.0,-190.0,,-1.100000023841858,10.0,1.0,148.23529052734375,-274.0,17.5,,0.8505882620811462,-1.5855555534362793,153.0,2.1846914291381836
SNL/MSU/DOE,MD-QQ1-EP2-S[(±45)/(90)2]S,45/-45/90/90/90/90/-45/45,Epoxy,52.0,,16.0,26.0,57.0,1.0,4.090000152587891,,,,,,,,,-19.0,-190.0,,-1.100000023841858,10.0,1.0,148.23529052734375,-274.0,17.5,,0.8505882620811462,-1.5855555534362793,546.0,2.7371926307678223
SNL/MSU/DOE,MD-QQ1-EP2-S[(±45)/(90)2]S,45/-45/90/90/90/90/-45/45,Epoxy,52.0,,16.0,26.0,57.0,1.0,4.090000152587891,,,,,,,,,-20.700000762939453,-207.0,,-1.2000000476837158,10.0,1.0,148.23529052734375,-274.0,17.5,,0.8505882620811462,-1.5855555534362793,32.0,1.5051499605178833
SNL/MSU/DOE,MD-QQ1-EP2-S[(±45)/(90)2]S,45/-45/90/90/90/90/-45/45,Epoxy,52.0,,16.0,26.0,57.0,1.0,4.090000152587891,,,,,,,,,-20.700000762939453,-207.0,,-1.2000000476837158,10.0,1.0,148.23529052734375,-274.0,17.5,,0.8505882620811462,-1.5855555534362793,7.0,0.8450980186462402
SNL/MSU/DOE,MD-QQ1-EP2-S[(±45)/(90)2]S,45/-45/90/90/90/90/-45/45,Epoxy,52.0,,16.0,26.0,57.0,1.0,4.090000152587891,,,,,,,,,-20.700000762939453,-207.0,,-1.2000000476837158,10.0,1.0,148.23529052734375,-274.0,17.5,,0.8505882620811462,-1.5855555534362793,38.0,1.57978355884552
SNL/MSU/DOE,MD-QQ1-EP2-S[(±45)/(90)2]S,45/-45/90/90/90/90/-45/45,Epoxy,52.0,,16.0,26.0,57.0,1.0,4.090000152587891,,,,,,,,,41.349998474121094,-82.69999694824219,0.23999999463558197,-0.47999998927116394,-2.0,2.0,148.23529052734375,-274.0,17.5,,0.8505882620811462,-1.5855555534362793,42626.0,4.629674434661865
SNL/MSU/DOE,MD-QQ1-EP2-S[(±45)/(90)2]S,45/-45/90/90/90/90/-45/45,Epoxy,52.0,,16.0,26.0,57.0,1.0,4.090000152587891,,,,,,,,,34.5,-69.0,0.20000000298023224,-0.4000000059604645,-2.0,4.0,148.23529052734375,-274.0,17.5,,0.8505882620811462,-1.5855555534362793,2052270.0,6.312234401702881
SNL/MSU/DOE,MD-QQ1-EP2-S[(±45)/(90)2]S,45/-45/90/90/90/90/-45/45,Epoxy,52.0,,16.0,26.0,57.0,1.0,4.090000152587891,,,,,,,,,37.900001525878906,-75.80000305175781,0.2199999988079071,-0.4399999976158142,-2.0,3.0,148.23529052734375,-274.0,17.5,,0.8505882620811462,-1.5855555534362793,260627.0,5.416019439697266
SNL/MSU/DOE,MD-QQ1-EP2-S[(±45)/(90)2]S,45/-45/90/90/90/90/-45/45,Epoxy,52.0,,16.0,26.0,57.0,1.0,4.090000152587891,,,,,,,,,37.900001525878906,-75.80000305175781,0.2199999988079071,-0.4399999976158142,-2.0,3.0,148.23529052734375,-274.0,17.5,,0.8505882620811462,-1.5855555534362793,623080.0,5.794543743133545
SNL/MSU/DOE,MD-QQ1-EP2-S[(±45)/(90)2]S,45/-45/90/90/90/90/-45/45,Epoxy,52.0,,16.0,26.0,57.0,1.0,4.090000152587891,,,,,,,,,37.900001525878906,-75.80000305175781,0.2199999988079071,-0.4399999976158142,-2.0,3.0,148.23529052734375,-274.0,17.5,,0.8505882620811462,-1.5855555534362793,336937.0,5.527548789978027
SNL/MSU/DOE,MD-QQ1-EP2-S[(±45)/(90)2]S,45/-45/90/90/90/90/-45/45,Epoxy,52.0,,16.0,26.0,57.0,1.0,4.090000152587891,,,,,,,,,41.349998474121094,-82.69999694824219,0.23999999463558197,-0.47999998927116394,-2.0,3.0,148.23529052734375,-274.0,17.5,,0.8505882620811462,-1.5855555534362793,96448.0,4.984293460845947
SNL/MSU/DOE,MD-QQ1-EP2-S[(±45)/(90)2]S,45/-45/90/90/90/90/-45/45,Epoxy,52.0,,16.0,26.0,57.0,1.0,4.090000152587891,,,,,,,,,41.349998474121094,-82.69999694824219,0.23999999463558197,-0.47999998927116394,-2.0,3.0,148.23529052734375,-274.0,17.5,,0.8505882620811462,-1.5855555534362793,129491.0,5.112239360809326
SNL/MSU/DOE,MD-QQ1-EP2-S[(±45)/(90)2]S,45/-45/90/90/90/90/-45/45,Epoxy,52.0,,16.0,26.0,57.0,1.0,4.090000152587891,,,,,,,,,34.5,-69.0,0.20000000298023224,-0.4000000059604645,-2.0,5.0,148.23529052734375,-274.0,17.5,,0.8505882620811462,-1.5855555534362793,710789.0,5.851740837097168
SNL/MSU/DOE,MD-QQ1-EP2-S[(±45)/(90)2]S,45/-45/90/90/90/90/-45/45,Epoxy,52.0,,16.0,26.0,57.0,1.0,4.090000152587891,,,,,,,,,48.25,-96.5,0.2800000011920929,-0.5600000023841858,-2.0,1.0,148.23529052734375,-274.0,17.5,,0.8505882620811462,-1.5855555534362793,15031.0,4.176987648010254
SNL/MSU/DOE,MD-QQ1-EP2-S[(±45)/(90)2]S,45/-45/90/90/90/90/-45/45,Epoxy,52.0,,16.0,26.0,57.0,1.0,4.090000152587891,,,,,,,,,48.25,-96.5,0.2800000011920929,-0.5600000023841858,-2.0,2.0,148.23529052734375,-274.0,17.5,,0.8505882620811462,-1.5855555534362793,14062.0,4.148046970367432
SNL/MSU/DOE,MD-QQ1-EP2-S[(±45)/(90)2]S,45/-45/90/90/90/90/-45/45,Epoxy,52.0,,16.0,26.0,57.0,1.0,4.090000152587891,,,,,,,,,48.25,-96.5,0.2800000011920929,-0.5600000023841858,-2.0,1.0,148.23529052734375,-274.0,17.5,,0.8505882620811462,-1.5855555534362793,28509.0,4.454981803894043
SNL/MSU/DOE,MD-QQ1-EP2-S[(±45)/(90)2]S,45/-45/90/90/90/90/-45/45,Epoxy,52.0,,16.0,26.0,57.0,1.0,4.090000152587891,,,,,,,,,34.5,-69.0,0.20000000298023224,-0.4000000059604645,-2.0,4.0,148.23529052734375,-274.0,17.5,,0.8505882620811462,-1.5855555534362793,479006.0,5.680340766906738
SNL/MSU/DOE,MD-QQ1-EP2-S[(±45)/(90)2]S,45/-45/90/90/90/90/-45/45,Epoxy,52.0,,16.0,26.0,57.0,1.0,4.090000152587891,,,,,,,,,69.0,-138.0,0.4000000059604645,-0.800000011920929,-2.0,1.0,148.23529052734375,-274.0,17.5,,0.8505882620811462,-1.5855555534362793,1050.0,3.0211892127990723
SNL/MSU/DOE,MD-QQ1-EP2-S[(±45)/(90)2]S,45/-45/90/90/90/90/-45/45,Epoxy,52.0,,16.0,26.0,57.0,1.0,4.090000152587891,,,,,,,,,69.0,-138.0,0.4000000059604645,-0.800000011920929,-2.0,1.0,148.23529052734375,-274.0,17.5,,0.8505882620811462,-1.5855555534362793,1496.0,3.174931526184082
SNL/MSU/DOE,MD-QQ1-EP2-S[(±45)/(90)2]S,45/-45/90/90/90/90/-45/45,Epoxy,52.0,,16.0,26.0,57.0,1.0,4.090000152587891,,,,,,,,,69.0,-138.0,0.4000000059604645,-0.800000011920929,-2.0,1.0,148.23529052734375,-274.0,17.5,,0.8505882620811462,-1.5855555534362793,986.0,2.9938769340515137
SNL/MSU/DOE,MD-QQ1-EP2-S[(±45)/(90)2]S,45/-45/90/90/90/90/-45/45,Epoxy,52.0,,16.0,26.0,57.0,1.0,4.090000152587891,,,,,,,,,86.0,-172.0,0.5,-1.0,-2.0,1.0,148.23529052734375,-274.0,17.5,,0.8505882620811462,-1.5855555534362793,187.0,2.271841526031494
SNL/MSU/DOE,MD-QQ1-EP2-S[(±45)/(90)2]S,45/-45/90/90/90/90/-45/45,Epoxy,52.0,,16.0,26.0,57.0,1.0,4.090000152587891,,,,,,,,,86.0,-172.0,0.5,-1.0,-2.0,1.0,148.23529052734375,-274.0,17.5,,0.8505882620811462,-1.5855555534362793,90.0,1.954242467880249
SNL/MSU/DOE,MD-QQ1-EP2-S[(±45)/(90)2]S,45/-45/90/90/90/90/-45/45,Epoxy,52.0,,16.0,26.0,57.0,1.0,4.090000152587891,,,,,,,,,86.0,-172.0,0.5,-1.0,-2.0,1.0,148.23529052734375,-274.0,17.5,,0.8505882620811462,-1.5855555534362793,137.0,2.136720657348633
SNL/MSU/DOE,MD-QQ1-EP2-S[(±45)/(90)2]S,45/-45/90/90/90/90/-45/45,Epoxy,52.0,,16.0,26.0,57.0,1.0,4.090000152587891,,,,,,,,,27.600000381469727,-55.20000076293945,0.1599999964237213,-0.3199999928474426,-2.0,5.0,148.23529052734375,-274.0,17.5,,0.8505882620811462,-1.5855555534362793,4700080.0,6.672105312347412
SNL/MSU/DOE,MD-QQ1-EP2-S[(±45)/(90)2]S,45/-45/90/90/90/90/-45/45,Epoxy,52.0,,16.0,26.0,57.0,1.0,4.090000152587891,,,,,,,,,27.600000381469727,-55.20000076293945,0.1599999964237213,-0.3199999928474426,-2.0,5.0,148.23529052734375,-274.0,17.5,,0.8505882620811462,-1.5855555534362793,6518369.0,6.814138889312744
SNL/MSU/DOE,MD-QQ1-EP2-S[(±45)/(90)2]S,45/-45/90/90/90/90/-45/45,Epoxy,52.0,,16.0,26.0,57.0,1.0,4.090000152587891,,,,,,,,,95.0,-190.0,0.550000011920929,-1.100000023841858,-2.0,1.0,148.23529052734375,-274.0,17.5,,0.8505882620811462,-1.5855555534362793,59.0,1.770851969718933
SNL/MSU/DOE,MD-QQ1-EP2-S[(±45)/(90)2]S,45/-45/90/90/90/90/-45/45,Epoxy,52.0,,16.0,26.0,57.0,1.0,4.090000152587891,,,,,,,,,95.0,-190.0,0.550000011920929,-1.100000023841858,-2.0,1.0,148.23529052734375,-274.0,17.5,,0.8505882620811462,-1.5855555534362793,41.0,1.6127839088439941
SNL/MSU/DOE,MD-QQ1-EP2-S[(±45)/(90)2]S,45/-45/90/90/90/90/-45/45,Epoxy,52.0,,16.0,26.0,57.0,1.0,4.090000152587891,,,,,,,,,95.0,-190.0,0.550000011920929,-1.100000023841858,-2.0,1.0,148.23529052734375,-274.0,17.5,,0.8505882620811462,-1.5855555534362793,36.0,1.556302547454834
SNL/MSU/DOE,MD-QQ1-EP2-S[(±45)/(90)2]S,45/-45/90/90/90/90/-45/45,Epoxy,52.0,,16.0,26.0,57.0,1.0,4.090000152587891,,,,,,,,,51.70000076293945,25.850000381469727,0.30000001192092896,0.15000000596046448,0.5,7.0,148.23529052734375,-274.0,17.5,,0.8505882620811462,-1.5855555534362793,4057993.0,6.608311176300049
SNL/MSU/DOE,MD-QQ1-EP2-S[(±45)/(90)2]S,45/-45/90/90/90/90/-45/45,Epoxy,52.0,,16.0,26.0,57.0,1.0,4.090000152587891,,,,,,,,,51.70000076293945,25.850000381469727,0.30000001192092896,0.15000000596046448,0.5,7.0,148.23529052734375,-274.0,17.5,,0.8505882620811462,-1.5855555534362793,2034287.0,6.308412075042725
SNL/MSU/DOE,MD-QQ1-EP2-S[(±45)/(90)2]S,45/-45/90/90/90/90/-45/45,Epoxy,52.0,,16.0,26.0,57.0,1.0,4.090000152587891,,,,,,,,,51.70000076293945,25.850000381469727,0.30000001192092896,0.15000000596046448,0.5,7.0,148.23529052734375,-274.0,17.5,,0.8505882620811462,-1.5855555534362793,5014836.0,6.700256824493408
SNL/MSU/DOE,MD-QQ1-EP2-S[(±45)/(90)2]S,45/-45/90/90/90/90/-45/45,Epoxy,52.0,,16.0,26.0,57.0,1.0,4.090000152587891,,,,,,,,,62.099998474121094,31.049999237060547,0.36000001430511475,0.18000000715255737,0.5,4.0,148.23529052734375,-274.0,17.5,,0.8505882620811462,-1.5855555534362793,329588.0,5.517971515655518
