Repository: Luwen-Zhang/SNEnsemble

# Copyright Notification

## Composites

We reformat and merge fatigue testing records from SNL/MSU/DOE, OptiMat, UPWIND, and FACT databases into a single database with careful considerations, including filtering invalid entries, rename variables, fix improper calculations in the records, to obtain clean and consistent data to fit machine 
learning usages. We leave the original format ("2019_SNL_MSU_DOE_Composite-Materials-Database_Wind_29pt0.xlsx" and "Optidat UPWIND 28_3_2017.xls") in the folder. Any derived database should be directly based on the original files instead of our merged database. We are not responsible for the accuracy of the testing records.

File: data/composite_database_02232023.csv (part 10 of 47)
Data source,Material_Code,Sequence,Resin Type,Fibre Volume Fraction,Fibre Weight Fraction,Percentage of Fibre in 0-deg Direction,Percentage of Fibre in 45-deg Direction,Percentage of Fibre in 90-deg Direction,Percentage of Fibre in Other Direction,Thickness,Tab Thickness,Width,Maximum Width,Minimum Width,Length,Gauge Length,Load Length,Area,Maximum Stress,Minimum Stress,Maximum Strain,Minimum Strain,R-value,Frequency,Static Maximum Tensile Stress,Static Maximum Compressive Stress,Static Elastic Modulus,Static Compressive Modulus,Static Maximum Tensile Strain,Static Maximum Compressive Strain,Cycles to Failure,log(Cycles to Failure)
SNL/MSU/DOE,MD-QQ1-EP2-S[(±45)/(90)2]S,45/-45/90/90/90/90/-45/45,Epoxy,52.0,,16.0,26.0,57.0,1.0,4.090000152587891,,,,,,,,,62.099998474121094,31.049999237060547,0.36000001430511475,0.18000000715255737,0.5,4.0,148.23529052734375,-274.0,17.5,,0.8505882620811462,-1.5855555534362793,457698.0,5.660579204559326
SNL/MSU/DOE,MD-QQ1-EP2-S[(±45)/(90)2]S,45/-45/90/90/90/90/-45/45,Epoxy,52.0,,16.0,26.0,57.0,1.0,4.090000152587891,,,,,,,,,62.099998474121094,31.049999237060547,0.36000001430511475,0.18000000715255737,0.5,4.0,148.23529052734375,-274.0,17.5,,0.8505882620811462,-1.5855555534362793,279068.0,5.445710182189941
SNL/MSU/DOE,MD-QQ1-EP2-S[(±45)/(90)2]S,45/-45/90/90/90/90/-45/45,Epoxy,52.0,,16.0,26.0,57.0,1.0,4.090000152587891,,,,,,,,,82.69999694824219,41.349998474121094,0.47999998927116394,0.23999999463558197,0.5,2.0,148.23529052734375,-274.0,17.5,,0.8505882620811462,-1.5855555534362793,16189.0,4.209219932556152
SNL/MSU/DOE,MD-QQ1-EP2-S[(±45)/(90)2]S,45/-45/90/90/90/90/-45/45,Epoxy,52.0,,16.0,26.0,57.0,1.0,4.090000152587891,,,,,,,,,82.69999694824219,41.349998474121094,0.47999998927116394,0.23999999463558197,0.5,2.0,148.23529052734375,-274.0,17.5,,0.8505882620811462,-1.5855555534362793,10671.0,4.028204917907715
SNL/MSU/DOE,MD-QQ1-EP2-S[(±45)/(90)2]S,45/-45/90/90/90/90/-45/45,Epoxy,52.0,,16.0,26.0,57.0,1.0,4.090000152587891,,,,,,,,,82.69999694824219,41.349998474121094,0.47999998927116394,0.23999999463558197,0.5,2.0,148.23529052734375,-274.0,17.5,,0.8505882620811462,-1.5855555534362793,14236.0,4.153388023376465
SNL/MSU/DOE,MD-QQ1-EP2-S[(±45)/(90)2]S,45/-45/90/90/90/90/-45/45,Epoxy,52.0,,16.0,26.0,57.0,1.0,4.090000152587891,,,,,,,,,110.0,55.0,0.6399999856948853,0.3199999928474426,0.5,1.0,148.23529052734375,-274.0,17.5,,0.8505882620811462,-1.5855555534362793,98.0,1.991226077079773
SNL/MSU/DOE,MD-QQ1-EP2-S[(±45)/(90)2]S,45/-45/90/90/90/90/-45/45,Epoxy,52.0,,16.0,26.0,57.0,1.0,4.090000152587891,,,,,,,,,110.0,55.0,0.6399999856948853,0.3199999928474426,0.5,1.0,148.23529052734375,-274.0,17.5,,0.8505882620811462,-1.5855555534362793,131.0,2.1172711849212646
SNL/MSU/DOE,MD-QQ1-EP2-S[(±45)/(90)2]S,45/-45/90/90/90/90/-45/45,Epoxy,52.0,,16.0,26.0,57.0,1.0,4.090000152587891,,,,,,,,,110.0,55.0,0.6399999856948853,0.3199999928474426,0.5,1.0,148.23529052734375,-274.0,17.5,,0.8505882620811462,-1.5855555534362793,100.0,2.0
SNL/MSU/DOE,MD-QQ1-EP2-S[(±45)/(90)2]S,45/-45/90/90/90/90/-45/45,Epoxy,52.0,,16.0,26.0,57.0,1.0,4.090000152587891,,,,,,,,,96.5,48.25,0.5600000023841858,0.2800000011920929,0.5,2.0,148.23529052734375,-274.0,17.5,,0.8505882620811462,-1.5855555534362793,2747.0,3.4388587474823
SNL/MSU/DOE,MD-QQ1-EP2-S[(±45)/(90)2]S,45/-45/90/90/90/90/-45/45,Epoxy,52.0,,16.0,26.0,57.0,1.0,4.090000152587891,,,,,,,,,96.5,48.25,0.5600000023841858,0.2800000011920929,0.5,2.0,148.23529052734375,-274.0,17.5,,0.8505882620811462,-1.5855555534362793,261.0,2.416640520095825
SNL/MSU/DOE,MD-QQ1-EP2-S[(±45)/(90)2]S,45/-45/90/90/90/90/-45/45,Epoxy,52.0,,16.0,26.0,57.0,1.0,4.090000152587891,,,,,,,,,96.5,48.25,0.5600000023841858,0.2800000011920929,0.5,2.0,148.23529052734375,-274.0,17.5,,0.8505882620811462,-1.5855555534362793,723.0,2.859138250350952
SNL/MSU/DOE,MD-QQ1-EP2-S[(±45)/(90)2]S,45/-45/90/90/90/90/-45/45,Epoxy,52.0,,16.0,26.0,57.0,1.0,4.090000152587891,,,,,,,,,124.0,62.0,0.7200000286102295,0.36000001430511475,0.5,1.0,148.23529052734375,-274.0,17.5,,0.8505882620811462,-1.5855555534362793,9.0,0.9542425274848938
SNL/MSU/DOE,MD-QQ1-EP2-S[(±45)/(90)2]S,45/-45/90/90/90/90/-45/45,Epoxy,52.0,,16.0,26.0,57.0,1.0,4.090000152587891,,,,,,,,,124.0,62.0,0.7200000286102295,0.36000001430511475,0.5,1.0,148.23529052734375,-274.0,17.5,,0.8505882620811462,-1.5855555534362793,81.0,1.9084850549697876
SNL/MSU/DOE,MD-QQ1-EP2-S[(±45)/(90)2]S,45/-45/90/90/90/90/-45/45,Epoxy,52.0,,16.0,26.0,57.0,1.0,4.090000152587891,,,,,,,,,124.0,62.0,0.7200000286102295,0.36000001430511475,0.5,1.0,148.23529052734375,-274.0,17.5,,0.8505882620811462,-1.5855555534362793,14.0,1.1461280584335327
SNL/MSU/DOE,MD-QQ1-EP2-S[(±45)/(90)2]S,45/-45/90/90/90/90/-45/45,Epoxy,52.0,,16.0,26.0,57.0,1.0,4.090000152587891,,,,,,,,,62.099998474121094,43.470001220703125,0.36000001430511475,0.25200000405311584,0.699999988079071,7.0,148.23529052734375,-274.0,17.5,,0.8505882620811462,-1.5855555534362793,4491416.0,6.652383327484131
SNL/MSU/DOE,MD-QQ1-EP2-S[(±45)/(90)2]S,45/-45/90/90/90/90/-45/45,Epoxy,52.0,,16.0,26.0,57.0,1.0,4.090000152587891,,,,,,,,,96.5,67.55000305175781,0.5600000023841858,0.3919999897480011,0.699999988079071,3.0,148.23529052734375,-274.0,17.5,,0.8505882620811462,-1.5855555534362793,39312.0,4.594525337219238
SNL/MSU/DOE,MD-QQ1-EP2-S[(±45)/(90)2]S,45/-45/90/90/90/90/-45/45,Epoxy,52.0,,16.0,26.0,57.0,1.0,4.090000152587891,,,,,,,,,96.5,67.55000305175781,0.5600000023841858,0.3919999897480011,0.699999988079071,3.0,148.23529052734375,-274.0,17.5,,0.8505882620811462,-1.5855555534362793,4981.0,3.6973166465759277
SNL/MSU/DOE,MD-QQ1-EP2-S[(±45)/(90)2]S,45/-45/90/90/90/90/-45/45,Epoxy,52.0,,16.0,26.0,57.0,1.0,4.090000152587891,,,,,,,,,96.5,67.55000305175781,0.5600000023841858,0.3919999897480011,0.699999988079071,2.0,148.23529052734375,-274.0,17.5,,0.8505882620811462,-1.5855555534362793,9218.0,3.96463680267334
SNL/MSU/DOE,MD-QQ1-EP2-S[(±45)/(90)2]S,45/-45/90/90/90/90/-45/45,Epoxy,52.0,,16.0,26.0,57.0,1.0,4.090000152587891,,,,,,,,,82.69999694824219,57.88999938964844,0.47999998927116394,0.335999995470047,0.699999988079071,4.0,148.23529052734375,-274.0,17.5,,0.8505882620811462,-1.5855555534362793,59934.0,4.777673244476318
SNL/MSU/DOE,MD-QQ1-EP2-S[(±45)/(90)2]S,45/-45/90/90/90/90/-45/45,Epoxy,52.0,,16.0,26.0,57.0,1.0,4.090000152587891,,,,,,,,,82.69999694824219,57.88999938964844,0.47999998927116394,0.335999995470047,0.699999988079071,4.0,148.23529052734375,-274.0,17.5,,0.8505882620811462,-1.5855555534362793,40671.0,4.6092848777771
SNL/MSU/DOE,MD-QQ1-EP2-S[(±45)/(90)2]S,45/-45/90/90/90/90/-45/45,Epoxy,52.0,,16.0,26.0,57.0,1.0,4.090000152587891,,,,,,,,,82.69999694824219,57.88999938964844,0.47999998927116394,0.335999995470047,0.699999988079071,4.0,148.23529052734375,-274.0,17.5,,0.8505882620811462,-1.5855555534362793,100171.0,5.000741958618164
SNL/MSU/DOE,MD-QQ1-EP2-S[(±45)/(90)2]S,45/-45/90/90/90/90/-45/45,Epoxy,52.0,,16.0,26.0,57.0,1.0,4.090000152587891,,,,,,,,,69.0,48.29999923706055,0.4000000059604645,0.2800000011920929,0.699999988079071,5.0,148.23529052734375,-274.0,17.5,,0.8505882620811462,-1.5855555534362793,7272919.0,6.861708641052246
SNL/MSU/DOE,MD-QQ1-EP2-S[(±45)/(90)2]S,45/-45/90/90/90/90/-45/45,Epoxy,52.0,,16.0,26.0,57.0,1.0,4.090000152587891,,,,,,,,,75.80000305175781,53.060001373291016,0.4399999976158142,0.30799999833106995,0.699999988079071,4.0,148.23529052734375,-274.0,17.5,,0.8505882620811462,-1.5855555534362793,113255.0,5.054057598114014
SNL/MSU/DOE,MD-QQ1-EP2-S[(±45)/(90)2]S,45/-45/90/90/90/90/-45/45,Epoxy,52.0,,16.0,26.0,57.0,1.0,4.090000152587891,,,,,,,,,75.80000305175781,53.060001373291016,0.4399999976158142,0.30799999833106995,0.699999988079071,4.0,148.23529052734375,-274.0,17.5,,0.8505882620811462,-1.5855555534362793,138624.0,5.141838550567627
SNL/MSU/DOE,MD-QQ1-EP2-S[(±45)/(90)2]S,45/-45/90/90/90/90/-45/45,Epoxy,52.0,,16.0,26.0,57.0,1.0,4.090000152587891,,,,,,,,,75.80000305175781,53.060001373291016,0.4399999976158142,0.30799999833106995,0.699999988079071,4.0,148.23529052734375,-274.0,17.5,,0.8505882620811462,-1.5855555534362793,260891.0,5.416459083557129
SNL/MSU/DOE,MD-QQ1-EP2-S[(±45)/(90)2]S,45/-45/90/90/90/90/-45/45,Epoxy,52.0,,16.0,26.0,57.0,1.0,4.090000152587891,,,,,,,,,110.0,77.0,0.6399999856948853,0.4480000138282776,0.699999988079071,1.0,148.23529052734375,-274.0,17.5,,0.8505882620811462,-1.5855555534362793,149.0,2.1731863021850586
SNL/MSU/DOE,MD-QQ1-EP2-S[(±45)/(90)2]S,45/-45/90/90/90/90/-45/45,Epoxy,52.0,,16.0,26.0,57.0,1.0,4.090000152587891,,,,,,,,,110.0,77.0,0.6399999856948853,0.4480000138282776,0.699999988079071,1.0,148.23529052734375,-274.0,17.5,,0.8505882620811462,-1.5855555534362793,329.0,2.5171959400177
SNL/MSU/DOE,MD-QQ1-EP2-S[(±45)/(90)2]S,45/-45/90/90/90/90/-45/45,Epoxy,52.0,,16.0,26.0,57.0,1.0,4.090000152587891,,,,,,,,,110.0,77.0,0.6399999856948853,0.4480000138282776,0.699999988079071,1.0,148.23529052734375,-274.0,17.5,,0.8505882620811462,-1.5855555534362793,784.0,2.8943159580230713
SNL/MSU/DOE,MD-QQ1-EP2-S[(±45)/(90)2]S,45/-45/90/90/90/90/-45/45,Epoxy,52.0,,16.0,26.0,57.0,1.0,4.090000152587891,,,,,,,,,69.0,48.29999923706055,0.4000000059604645,0.2800000011920929,0.699999988079071,5.0,148.23529052734375,-274.0,17.5,,0.8505882620811462,-1.5855555534362793,1455858.0,6.163118839263916
SNL/MSU/DOE,MD-QQ1-EP2-S[(±45)/(90)2]S,45/-45/90/90/90/90/-45/45,Epoxy,52.0,,16.0,26.0,57.0,1.0,4.090000152587891,,,,,,,,,69.0,48.29999923706055,0.4000000059604645,0.2800000011920929,0.699999988079071,5.0,148.23529052734375,-274.0,17.5,,0.8505882620811462,-1.5855555534362793,2028820.0,6.307243347167969
SNL/MSU/DOE,MD-QQ1-EP2-S[(±45)/(90)2]S,45/-45/90/90/90/90/-45/45,Epoxy,52.0,,16.0,26.0,57.0,1.0,4.090000152587891,,,,,,,,,124.0,86.80000305175781,0.7200000286102295,0.5040000081062317,0.699999988079071,1.0,148.23529052734375,-274.0,17.5,,0.8505882620811462,-1.5855555534362793,12.0,1.07918119430542
SNL/MSU/DOE,MD-QQ1-EP2-S[(±45)/(90)2]S,45/-45/90/90/90/90/-45/45,Epoxy,52.0,,16.0,26.0,57.0,1.0,4.090000152587891,,,,,,,,,124.0,86.80000305175781,0.7200000286102295,0.5040000081062317,0.699999988079071,1.0,148.23529052734375,-274.0,17.5,,0.8505882620811462,-1.5855555534362793,6.0,0.778151273727417
SNL/MSU/DOE,MD-QQ1-EP2-S[(±45)/(90)2]S,45/-45/90/90/90/90/-45/45,Epoxy,52.0,,16.0,26.0,57.0,1.0,4.090000152587891,,,,,,,,,124.0,86.80000305175781,0.7200000286102295,0.5040000081062317,0.699999988079071,1.0,148.23529052734375,-274.0,17.5,,0.8505882620811462,-1.5855555534362793,3.0,0.4771212637424469
SNL/MSU/DOE,MD-QQ2-EP2-S[(±45)/0/(±45)]S,45/-45/0/45/-45/-45/45/0/-45/45,Epoxy,52.0,,64.0,35.0,0.0,1.0,3.9600000381469727,,,,,,,,,172.0,17.200000762939453,0.8199999928474426,,0.10000000149011612,4.0,552.0,,22.5,,2.4100000858306885,,204625.0,5.3109588623046875
SNL/MSU/DOE,MD-QQ2-EP2-S[(±45)/0/(±45)]S,45/-45/0/45/-45/-45/45/0/-45/45,Epoxy,52.0,,64.0,35.0,0.0,1.0,3.9600000381469727,,,,,,,,,172.0,17.200000762939453,0.8199999928474426,,0.10000000149011612,4.0,552.0,,22.5,,2.4100000858306885,,132171.0,5.12113618850708
SNL/MSU/DOE,MD-QQ2-EP2-S[(±45)/0/(±45)]S,45/-45/0/45/-45/-45/45/0/-45/45,Epoxy,52.0,,64.0,35.0,0.0,1.0,3.9600000381469727,,,,,,,,,172.0,17.200000762939453,0.8199999928474426,,0.10000000149011612,2.0,552.0,,22.5,,2.4100000858306885,,88760.0,4.948217391967773
SNL/MSU/DOE,MD-QQ2-EP2-S[(±45)/0/(±45)]S,45/-45/0/45/-45/-45/45/0/-45/45,Epoxy,52.0,,64.0,35.0,0.0,1.0,3.9600000381469727,,,,,,,,,276.0,27.600000381469727,1.2999999523162842,,0.10000000149011612,2.0,552.0,,22.5,,2.4100000858306885,,3248.0,3.5116159915924072
SNL/MSU/DOE,MD-QQ2-EP2-S[(±45)/0/(±45)]S,45/-45/0/45/-45/-45/45/0/-45/45,Epoxy,52.0,,64.0,35.0,0.0,1.0,3.9600000381469727,,,,,,,,,276.0,27.600000381469727,1.2999999523162842,,0.10000000149011612,2.0,552.0,,22.5,,2.4100000858306885,,4446.0,3.6479694843292236
SNL/MSU/DOE,MD-QQ2-EP2-S[(±45)/0/(±45)]S,45/-45/0/45/-45/-45/45/0/-45/45,Epoxy,52.0,,64.0,35.0,0.0,1.0,3.9600000381469727,,,,,,,,,276.0,27.600000381469727,1.2999999523162842,,0.10000000149011612,2.0,552.0,,22.5,,2.4100000858306885,,2971.0,3.472902536392212
SNL/MSU/DOE,MD-QQ2-EP2-S[(±45)/0/(±45)]S,45/-45/0/45/-45/-45/45/0/-45/45,Epoxy,52.0,,64.0,35.0,0.0,1.0,3.9600000381469727,,,,,,,,,138.0,13.800000190734863,0.6600000262260437,,0.10000000149011612,5.0,552.0,,22.5,,2.4100000858306885,,1085534.0,6.035643577575684
SNL/MSU/DOE,MD-QQ2-EP2-S[(±45)/0/(±45)]S,45/-45/0/45/-45/-45/45/0/-45/45,Epoxy,52.0,,64.0,35.0,0.0,1.0,3.9600000381469727,,,,,,,,,-34.5,-345.0,,-1.4700000286102295,10.0,1.0,552.0,,22.5,,2.4100000858306885,,552.0,2.741939067840576
SNL/MSU/DOE,MD-QQ2-EP2-S[(±45)/0/(±45)]S,45/-45/0/45/-45/-45/45/0/-45/45,Epoxy,52.0,,64.0,35.0,0.0,1.0,3.9600000381469727,,,,,,,,,-41.400001525878906,-414.0,,-1.7799999713897705,10.0,1.0,552.0,,22.5,,2.4100000858306885,,163.0,2.2121875286102295
SNL/MSU/DOE,MD-QQ2-EP2-S[(±45)/0/(±45)]S,45/-45/0/45/-45/-45/45/0/-45/45,Epoxy,52.0,,64.0,35.0,0.0,1.0,3.9600000381469727,,,,,,,,,138.0,13.800000190734863,0.6299999952316284,,0.10000000149011612,3.0,552.0,,22.5,,2.4100000858306885,,902129.0,5.955268859863281
SNL/MSU/DOE,MD-QQ2-EP2-S[(±45)/0/(±45)]S,45/-45/0/45/-45/-45/45/0/-45/45,Epoxy,52.0,,64.0,35.0,0.0,1.0,3.9600000381469727,,,,,,,,,145.0,14.5,0.7099999785423279,,0.10000000149011612,3.0,552.0,,22.5,,2.4100000858306885,,345023.0,5.537847995758057
SNL/MSU/DOE,MD-QQ2-EP2-S[(±45)/0/(±45)]S,45/-45/0/45/-45/-45/45/0/-45/45,Epoxy,52.0,,64.0,35.0,0.0,1.0,3.9600000381469727,,,,,,,,,138.0,13.800000190734863,0.6600000262260437,,0.10000000149011612,4.0,552.0,,22.5,,2.4100000858306885,,518713.0,5.7149271965026855
SNL/MSU/DOE,MD-QQ2-EP2-S[(±45)/0/(±45)]S,45/-45/0/45/-45/-45/45/0/-45/45,Epoxy,52.0,,64.0,35.0,0.0,1.0,3.9600000381469727,,,,,,,,,172.0,17.200000762939453,0.8500000238418579,,0.10000000149011612,3.0,552.0,,22.5,,2.4100000858306885,,91254.0,4.960251808166504
SNL/MSU/DOE,MD-QQ2-EP2-S[(±45)/0/(±45)]S,45/-45/0/45/-45/-45/45/0/-45/45,Epoxy,52.0,,64.0,35.0,0.0,1.0,3.9600000381469727,,,,,,,,,172.0,17.200000762939453,0.8500000238418579,,0.10000000149011612,3.0,552.0,,22.5,,2.4100000858306885,,169315.0,5.228695392608643
SNL/MSU/DOE,MD-QQ2-EP2-S[(±45)/0/(±45)]S,45/-45/0/45/-45/-45/45/0/-45/45,Epoxy,52.0,,64.0,35.0,0.0,1.0,3.9600000381469727,,,,,,,,,276.0,27.600000381469727,1.2999999523162842,,0.10000000149011612,4.0,552.0,,22.5,,2.4100000858306885,,4314.0,3.6348800659179688
SNL/MSU/DOE,MD-QQ4L-EP2-S[(±45)/0/(+45)]S,45/-45/0/45/45/0/-45/45,Epoxy,40.0,,56.0,43.0,0.0,1.0,5.699999809265137,,,,,,,,,345.0,34.5,1.75,,0.10000000149011612,3.0,673.3333129882812,,,,3.133333444595337,,43303.0,4.6365180015563965
SNL/MSU/DOE,MD-QQ4L-EP2-S[(±45)/0/(+45)]S,45/-45/0/45/45/0/-45/45,Epoxy,40.0,,56.0,43.0,0.0,1.0,5.699999809265137,,,,,,,,,293.0,29.299999237060547,1.3600000143051147,,0.10000000149011612,4.0,673.3333129882812,,,,3.133333444595337,,157677.0,5.197768211364746
SNL/MSU/DOE,MD-QQ4L-EP2-S[(±45)/0/(+45)]S,45/-45/0/45/45/0/-45/45,Epoxy,40.0,,56.0,43.0,0.0,1.0,5.699999809265137,,,,,,,,,293.0,29.299999237060547,1.3600000143051147,,0.10000000149011612,4.0,673.3333129882812,,,,3.133333444595337,,123928.0,5.093169212341309
SNL/MSU/DOE,MD-QQ4L-EP2-S[(±45)/0/(+45)]S,45/-45/0/45/45/0/-45/45,Epoxy,40.0,,56.0,43.0,0.0,1.0,5.699999809265137,,,,,,,,,293.0,29.299999237060547,1.4600000381469727,,0.10000000149011612,4.0,673.3333129882812,,,,3.133333444595337,,138722.0,5.142145156860352
SNL/MSU/DOE,MD-QQ4L-EP2-S[(±45)/0/(+45)]S,45/-45/0/45/45/0/-45/45,Epoxy,40.0,,56.0,43.0,0.0,1.0,5.699999809265137,,,,,,,,,241.0,24.100000381469727,1.1299999952316284,,0.10000000149011612,4.0,673.3333129882812,,,,3.133333444595337,,1128827.0,6.0526275634765625
SNL/MSU/DOE,MD-QQ4L-EP2-S[(±45)/0/(+45)]S,45/-45/0/45/45/0/-45/45,Epoxy,40.0,,56.0,43.0,0.0,1.0,5.699999809265137,,,,,,,,,241.0,24.100000381469727,1.1200000047683716,,0.10000000149011612,4.0,673.3333129882812,,,,3.133333444595337,,955910.0,5.980416774749756
SNL/MSU/DOE,MD-QQ4L-EP2-S[(±45)/0/(+45)]S,45/-45/0/45/45/0/-45/45,Epoxy,40.0,,56.0,43.0,0.0,1.0,5.699999809265137,,,,,,,,,241.0,24.100000381469727,1.1200000047683716,,0.10000000149011612,5.0,673.3333129882812,,,,3.133333444595337,,1008882.0,6.003840446472168
SNL/MSU/DOE,MD-QQ4L-EP2-S[(±45)/0/(+45)]S,45/-45/0/45/45/0/-45/45,Epoxy,40.0,,56.0,43.0,0.0,1.0,5.699999809265137,,,,,,,,,448.0,44.79999923706055,2.2699999809265137,,0.10000000149011612,2.0,673.3333129882812,,,,3.133333444595337,,2178.0,3.33805775642395
SNL/MSU/DOE,MD-QQ4L-EP2-S[(±45)/0/(+45)]S,45/-45/0/45/45/0/-45/45,Epoxy,40.0,,56.0,43.0,0.0,1.0,5.699999809265137,,,,,,,,,448.0,44.79999923706055,2.2699999809265137,,0.10000000149011612,2.0,673.3333129882812,,,,3.133333444595337,,1465.0,3.165837526321411
SNL/MSU/DOE,MD-QQ4L-EP2-S[(±45)/0/(+45)]S,45/-45/0/45/45/0/-45/45,Epoxy,40.0,,56.0,43.0,0.0,1.0,5.699999809265137,,,,,,,,,345.0,34.5,1.75,,0.10000000149011612,2.0,673.3333129882812,,,,3.133333444595337,,17693.0,4.247801303863525
SNL/MSU/DOE,MD-QQ4L-EP2-S[(±45)/0/(+45)]S,45/-45/0/45/45/0/-45/45,Epoxy,40.0,,56.0,43.0,0.0,1.0,5.699999809265137,,,,,,,,,345.0,34.5,1.75,,0.10000000149011612,2.0,673.3333129882812,,,,3.133333444595337,,5765.0,3.7607994079589844
SNL/MSU/DOE,MD-QQ4-EP2-S[(±45)/0/(+45)]S,45/-45/0/45/45/0/-45/45,Epoxy,57.0,,56.0,43.0,0.0,1.0,4.03000020980835,,,,,,,,,241.0,24.100000381469727,0.8600000143051147,,0.10000000149011612,3.0,986.0,-601.0,31.899999618530273,,3.0999999046325684,-1.9666666984558105,147136.0,5.167718887329102
SNL/MSU/DOE,MD-QQ4-EP2-S[(±45)/0/(+45)]S,45/-45/0/45/45/0/-45/45,Epoxy,57.0,,56.0,43.0,0.0,1.0,4.03000020980835,,,,,,,,,241.0,24.100000381469727,0.7599999904632568,,0.10000000149011612,3.0,986.0,-601.0,31.899999618530273,,3.0999999046325684,-1.9666666984558105,66756.0,4.824490070343018
SNL/MSU/DOE,MD-QQ4-EP2-S[(±45)/0/(+45)]S,45/-45/0/45/45/0/-45/45,Epoxy,57.0,,56.0,43.0,0.0,1.0,4.03000020980835,,,,,,,,,241.0,24.100000381469727,0.7599999904632568,,0.10000000149011612,3.0,986.0,-601.0,31.899999618530273,,3.0999999046325684,-1.9666666984558105,155378.0,5.191389560699463
SNL/MSU/DOE,MD-QQ4-EP2-S[(±45)/0/(+45)]S,45/-45/0/45/45/0/-45/45,Epoxy,57.0,,56.0,43.0,0.0,1.0,4.03000020980835,,,,,,,,,345.0,34.5,1.1200000047683716,,0.10000000149011612,2.0,986.0,-601.0,31.899999618530273,,3.0999999046325684,-1.9666666984558105,7081.0,3.8500945568084717
SNL/MSU/DOE,MD-QQ4-EP2-S[(±45)/0/(+45)]S,45/-45/0/45/45/0/-45/45,Epoxy,57.0,,56.0,43.0,0.0,1.0,4.03000020980835,,,,,,,,,345.0,34.5,1.1200000047683716,,0.10000000149011612,2.0,986.0,-601.0,31.899999618530273,,3.0999999046325684,-1.9666666984558105,6949.0,3.8419222831726074
SNL/MSU/DOE,MD-QQ4-EP2-S[(±45)/0/(+45)]S,45/-45/0/45/45/0/-45/45,Epoxy,57.0,,56.0,43.0,0.0,1.0,4.03000020980835,,,,,,,,,190.0,19.0,0.6000000238418579,,0.10000000149011612,4.0,986.0,-601.0,31.899999618530273,,3.0999999046325684,-1.9666666984558105,574433.0,5.759239196777344
SNL/MSU/DOE,MD-QQ4-EP2-S[(±45)/0/(+45)]S,45/-45/0/45/45/0/-45/45,Epoxy,57.0,,56.0,43.0,0.0,1.0,4.03000020980835,,,,,,,,,190.0,19.0,0.6000000238418579,,0.10000000149011612,4.0,986.0,-601.0,31.899999618530273,,3.0999999046325684,-1.9666666984558105,836243.0,5.922332286834717
SNL/MSU/DOE,MD-QQ4-EP2-S[(±45)/0/(+45)]S,45/-45/0/45/45/0/-45/45,Epoxy,57.0,,56.0,43.0,0.0,1.0,4.03000020980835,,,,,,,,,200.0,20.0,0.6299999952316284,,0.10000000149011612,6.0,986.0,-601.0,31.899999618530273,,3.0999999046325684,-1.9666666984558105,1879617.0,6.274069309234619
SNL/MSU/DOE,MD-QQ4-EP2-S[(±45)/0/(+45)]S,45/-45/0/45/45/0/-45/45,Epoxy,57.0,,56.0,43.0,0.0,1.0,4.03000020980835,,,,,,,,,200.0,20.0,0.6299999952316284,,0.10000000149011612,6.0,986.0,-601.0,31.899999618530273,,3.0999999046325684,-1.9666666984558105,629011.0,5.79865837097168
SNL/MSU/DOE,MD-QQ4-EP2-S[(±45)/0/(+45)]S,45/-45/0/45/45/0/-45/45,Epoxy,57.0,,56.0,43.0,0.0,1.0,4.03000020980835,,,,,,,,,200.0,20.0,0.6299999952316284,,0.10000000149011612,6.0,986.0,-601.0,31.899999618530273,,3.0999999046325684,-1.9666666984558105,182569.0,5.26142692565918
SNL/MSU/DOE,MD-QQ4-EP2-S[(±45)/0/(+45)]S,45/-45/0/45/45/0/-45/45,Epoxy,57.0,,56.0,43.0,0.0,1.0,4.03000020980835,,,,,,,,,345.0,34.5,1.149999976158142,,0.10000000149011612,1.0,986.0,-601.0,31.899999618530273,,3.0999999046325684,-1.9666666984558105,7018.0,3.8462133407592773
SNL/MSU/DOE,MD-QQ4-EP2-S[(±45)/0/(+45)]S,45/-45/0/45/45/0/-45/45,Epoxy,57.0,,56.0,43.0,0.0,1.0,4.03000020980835,,,,,,,,,190.0,19.0,0.6000000238418579,,0.10000000149011612,6.0,986.0,-601.0,31.899999618530273,,3.0999999046325684,-1.9666666984558105,2857771.0,6.456027507781982
SNL/MSU/DOE,MD-QQ4-EP2-S[(±45)/0/(+45)]S,45/-45/0/45/45/0/-45/45,Epoxy,57.0,,56.0,43.0,0.0,1.0,4.03000020980835,,,,,,,,,-34.5,-345.0,,-1.0800000429153442,10.0,2.0,986.0,-601.0,31.899999618530273,,3.0999999046325684,-1.9666666984558105,19068.0,4.280304908752441
SNL/MSU/DOE,MD-QQ4-EP2-S[(±45)/0/(+45)]S,45/-45/0/45/45/0/-45/45,Epoxy,57.0,,56.0,43.0,0.0,1.0,4.03000020980835,,,,,,,,,-34.5,-345.0,,-1.0800000429153442,10.0,1.0,986.0,-601.0,31.899999618530273,,3.0999999046325684,-1.9666666984558105,60727.0,4.783381938934326
SNL/MSU/DOE,MD-QQ4-EP2-S[(±45)/0/(+45)]S,45/-45/0/45/45/0/-45/45,Epoxy,57.0,,56.0,43.0,0.0,1.0,4.03000020980835,,,,,,,,,-34.5,-345.0,,-1.0800000429153442,10.0,3.0,986.0,-601.0,31.899999618530273,,3.0999999046325684,-1.9666666984558105,30167.0,4.479532241821289
SNL/MSU/DOE,MD-QQ4-EP2-S[(±45)/0/(+45)]S,45/-45/0/45/45/0/-45/45,Epoxy,57.0,,56.0,43.0,0.0,1.0,4.03000020980835,,,,,,,,,-27.600000381469727,-276.0,,-0.8700000047683716,10.0,3.0,986.0,-601.0,31.899999618530273,,3.0999999046325684,-1.9666666984558105,130508.0,5.115637302398682
SNL/MSU/DOE,MD-QQ4-EP2-S[(±45)/0/(+45)]S,45/-45/0/45/45/0/-45/45,Epoxy,57.0,,56.0,43.0,0.0,1.0,4.03000020980835,,,,,,,,,-27.600000381469727,-276.0,,-0.8700000047683716,10.0,3.0,986.0,-601.0,31.899999618530273,,3.0999999046325684,-1.9666666984558105,534093.0,5.727616786956787
SNL/MSU/DOE,MD-QQ4-EP2-S[(±45)/0/(+45)]S,45/-45/0/45/45/0/-45/45,Epoxy,57.0,,56.0,43.0,0.0,1.0,4.03000020980835,,,,,,,,,-27.600000381469727,-276.0,,-0.8700000047683716,10.0,3.0,986.0,-601.0,31.899999618530273,,3.0999999046325684,-1.9666666984558105,578656.0,5.762420654296875
SNL/MSU/DOE,MD-QQ4M-EP3-S[(±45)/0/(+45)]S,45/-45/0/45/45/0/-45/45,Epoxy,46.0,,56.0,43.0,0.0,1.0,4.849999904632568,,,,,,,,,207.0,20.700000762939453,0.8899999856948853,0.08900000154972076,0.10000000149011612,4.0,790.5,,25.75,,3.0850000381469727,,276206.0,5.441233158111572
SNL/MSU/DOE,MD-QQ4M-EP3-S[(±45)/0/(+45)]S,45/-45/0/45/45/0/-45/45,Epoxy,46.0,,56.0,43.0,0.0,1.0,4.849999904632568,,,,,,,,,241.0,24.100000381469727,1.059999942779541,0.10599999874830246,0.10000000149011612,4.0,790.5,,25.75,,3.0850000381469727,,74523.0,4.872290134429932
SNL/MSU/DOE,MD-QQ4M-EP3-S[(±45)/0/(+45)]S,45/-45/0/45/45/0/-45/45,Epoxy,46.0,,56.0,43.0,0.0,1.0,4.849999904632568,,,,,,,,,241.0,24.100000381469727,1.0399999618530273,0.10400000214576721,0.10000000149011612,4.0,790.5,,25.75,,3.0850000381469727,,149099.0,5.1734747886657715
SNL/MSU/DOE,MD-QQ4M-EP3-S[(±45)/0/(+45)]S,45/-45/0/45/45/0/-45/45,Epoxy,46.0,,56.0,43.0,0.0,1.0,4.849999904632568,,,,,,,,,172.0,17.200000762939453,0.6700000166893005,0.06700000166893005,0.10000000149011612,4.0,790.5,,25.75,,3.0850000381469727,,1383582.0,6.141005039215088
SNL/MSU/DOE,MD-QQ4M-EP3-S[(±45)/0/(+45)]S,45/-45/0/45/45/0/-45/45,Epoxy,46.0,,56.0,43.0,0.0,1.0,4.849999904632568,,,,,,,,,345.0,34.5,1.4800000190734863,0.14800000190734863,0.10000000149011612,3.0,790.5,,25.75,,3.0850000381469727,,9427.0,3.9743735790252686
SNL/MSU/DOE,MD-QQ4M-EP3-S[(±45)/0/(+45)]S,45/-45/0/45/45/0/-45/45,Epoxy,46.0,,56.0,43.0,0.0,1.0,4.849999904632568,,,,,,,,,207.0,20.700000762939453,0.8899999856948853,0.08900000154972076,0.10000000149011612,5.0,790.5,,25.75,,3.0850000381469727,,526719.0,5.721579074859619
SNL/MSU/DOE,MD-QQ4M-EP3-S[(±45)/0/(+45)]S,45/-45/0/45/45/0/-45/45,Epoxy,46.0,,56.0,43.0,0.0,1.0,4.849999904632568,,,,,,,,,345.0,34.5,1.4800000190734863,0.14800000190734863,0.10000000149011612,3.0,790.5,,25.75,,3.0850000381469727,,6879.0,3.8375253677368164
SNL/MSU/DOE,MD-QQ4M-EP3-S[(±45)/0/(+45)]S,45/-45/0/45/45/0/-45/45,Epoxy,46.0,,56.0,43.0,0.0,1.0,4.849999904632568,,,,,,,,,345.0,34.5,1.4800000190734863,0.14800000190734863,0.10000000149011612,3.0,790.5,,25.75,,3.0850000381469727,,5765.0,3.7607994079589844
SNL/MSU/DOE,MD-L1200-EP5-D(±45/(0)2)S,45/-45/0/0/0/0/-45/45,Epoxy,57.0,,71.0,26.0,3.0,0.0,4.289999961853027,,,,,,,,,414.0,41.400001525878906,1.2100000381469727,,0.10000000149011612,2.0,890.6666870117188,-757.2000122070312,36.43333435058594,36.5,2.809999942779541,-2.2160000801086426,78304.0,4.893784046173096
SNL/MSU/DOE,MD-L1200-EP5-D(±45/(0)2)S,45/-45/0/0/0/0/-45/45,Epoxy,57.0,,71.0,26.0,3.0,0.0,4.289999961853027,,,,,,,,,414.0,41.400001525878906,1.2100000381469727,,0.10000000149011612,2.0,890.6666870117188,-757.2000122070312,36.43333435058594,36.5,2.809999942779541,-2.2160000801086426,38108.0,4.5810160636901855
SNL/MSU/DOE,MD-L1200-EP5-D(±45/(0)2)S,45/-45/0/0/0/0/-45/45,Epoxy,57.0,,71.0,26.0,3.0,0.0,4.289999961853027,,,,,,,,,414.0,41.400001525878906,1.2100000381469727,,0.10000000149011612,2.0,890.6666870117188,-757.2000122070312,36.43333435058594,36.5,2.809999942779541,-2.2160000801086426,61012.0,4.785415172576904
SNL/MSU/DOE,MD-L1200-EP5-D(±45/(0)2)S,45/-45/0/0/0/0/-45/45,Epoxy,57.0,,71.0,26.0,3.0,0.0,4.289999961853027,,,,,,,,,552.0,55.20000076293945,1.7799999713897705,,0.10000000149011612,1.0,890.6666870117188,-757.2000122070312,36.43333435058594,36.5,2.809999942779541,-2.2160000801086426,5218.0,3.7175040245056152
SNL/MSU/DOE,MD-L1200-EP5-D(±45/(0)2)S,45/-45/0/0/0/0/-45/45,Epoxy,57.0,,71.0,26.0,3.0,0.0,4.289999961853027,,,,,,,,,552.0,55.20000076293945,1.7799999713897705,,0.10000000149011612,1.0,890.6666870117188,-757.2000122070312,36.43333435058594,36.5,2.809999942779541,-2.2160000801086426,3847.0,3.5851221084594727
SNL/MSU/DOE,MD-L1200-EP5-D(±45/(0)2)S,45/-45/0/0/0/0/-45/45,Epoxy,57.0,,71.0,26.0,3.0,0.0,4.289999961853027,,,,,,,,,483.0,48.29999923706055,1.559999942779541,,0.10000000149011612,1.0,890.6666870117188,-757.2000122070312,36.43333435058594,36.5,2.809999942779541,-2.2160000801086426,11805.0,4.072065830230713
SNL/MSU/DOE,MD-L1200-EP5-D(±45/(0)2)S,45/-45/0/0/0/0/-45/45,Epoxy,57.0,,71.0,26.0,3.0,0.0,4.289999961853027,,,,,,,,,483.0,48.29999923706055,1.559999942779541,,0.10000000149011612,2.0,890.6666870117188,-757.2000122070312,36.43333435058594,36.5,2.809999942779541,-2.2160000801086426,26563.0,4.424277305603027
SNL/MSU/DOE,MD-L1200-EP5-D(±45/(0)2)S,45/-45/0/0/0/0/-45/45,Epoxy,57.0,,71.0,26.0,3.0,0.0,4.289999961853027,,,,,,,,,345.0,34.5,1.0099999904632568,,0.10000000149011612,3.0,890.6666870117188,-757.2000122070312,36.43333435058594,36.5,2.809999942779541,-2.2160000801086426,569181.0,5.755250453948975
SNL/MSU/DOE,MD-L1200-EP5-D(±45/(0)2)S,45/-45/0/0/0/0/-45/45,Epoxy,57.0,,71.0,26.0,3.0,0.0,4.289999961853027,,,,,,,,,345.0,34.5,1.0099999904632568,,0.10000000149011612,3.0,890.6666870117188,-757.2000122070312,36.43333435058594,36.5,2.809999942779541,-2.2160000801086426,466085.0,5.6684651374816895
SNL/MSU/DOE,MD-L1200-EP5-D(±45/(0)2)S,45/-45/0/0/0/0/-45/45,Epoxy,57.0,,71.0,26.0,3.0,0.0,4.289999961853027,,,,,,,,,345.0,34.5,1.0099999904632568,,0.10000000149011612,3.0,890.6666870117188,-757.2000122070312,36.43333435058594,36.5,2.809999942779541,-2.2160000801086426,742158.0,5.8704962730407715
SNL/MSU/DOE,MD-LT1200-EP5-D(±45/(0)2)S,45/-45/0/0/0/0/-45/45,Epoxy,58.0,,72.0,28.0,0.0,0.0,4.239999771118164,,,,,,,,,414.0,41.400001525878906,1.2999999523162842,0.12999999523162842,0.10000000149011612,2.0,817.6666870117188,-600.6666870117188,35.233333587646484,37.0,2.7666666507720947,-1.805999994277954,23503.0,4.371123313903809
SNL/MSU/DOE,MD-LT1200-EP5-D(±45/(0)2)S,45/-45/0/0/0/0/-45/45,Epoxy,58.0,,72.0,28.0,0.0,0.0,4.239999771118164,,,,,,,,,414.0,41.400001525878906,1.2999999523162842,0.12999999523162842,0.10000000149011612,2.0,817.6666870117188,-600.6666870117188,35.233333587646484,37.0,2.7666666507720947,-1.805999994277954,24891.0,4.396042346954346
SNL/MSU/DOE,MD-LT1200-EP5-D(±45/(0)2)S,45/-45/0/0/0/0/-45/45,Epoxy,58.0,,72.0,28.0,0.0,0.0,4.239999771118164,,,,,,,,,414.0,41.400001525878906,1.2999999523162842,0.12999999523162842,0.10000000149011612,2.0,817.6666870117188,-600.6666870117188,35.233333587646484,37.0,2.7666666507720947,-1.805999994277954,20542.0,4.312642574310303
SNL/MSU/DOE,MD-TLT1200-EP5-D(±45/(0)2)S,45/-45/0/0/0/0/-45/45,Epoxy,60.0,,69.0,27.0,4.0,0.0,3.880000114440918,,,,,,,,,414.0,41.400001525878906,1.2400000095367432,,0.10000000149011612,2.0,857.3333129882812,-613.2000122070312,37.349998474121094,34.599998474121094,2.4800000190734863,-1.9299999475479126,49728.0,4.696600914001465
SNL/MSU/DOE,MD-TLT1200-EP5-D(±45/(0)2)S,45/-45/0/0/0/0/-45/45,Epoxy,60.0,,69.0,27.0,4.0,0.0,3.880000114440918,,,,,,,,,414.0,41.400001525878906,1.1699999570846558,,0.10000000149011612,2.0,857.3333129882812,-613.2000122070312,37.349998474121094,34.599998474121094,2.4800000190734863,-1.9299999475479126,60555.0,4.782149791717529
SNL/MSU/DOE,MD-TLT1200-EP5-D(±45/(0)2)S,45/-45/0/0/0/0/-45/45,Epoxy,60.0,,69.0,27.0,4.0,0.0,3.880000114440918,,,,,,,,,414.0,41.400001525878906,1.1299999952316284,,0.10000000149011612,2.0,857.3333129882812,-613.2000122070312,37.349998474121094,34.599998474121094,2.4800000190734863,-1.9299999475479126,55244.0,4.742285251617432
SNL/MSU/DOE,MD-TLT1200-EP5-D(±45/(0)2)S,45/-45/0/0/0/0/-45/45,Epoxy,60.0,,69.0,27.0,4.0,0.0,3.880000114440918,,,,,,,,,345.0,34.5,1.0499999523162842,,0.10000000149011612,4.0,857.3333129882812,-613.2000122070312,37.349998474121094,34.599998474121094,2.4800000190734863,-1.9299999475479126,287535.0,5.458690643310547
SNL/MSU/DOE,MD-TLT1200-EP5-D(±45/(0)2)S,45/-45/0/0/0/0/-45/45,Epoxy,60.0,,69.0,27.0,4.0,0.0,3.880000114440918,,,,,,,,,345.0,34.5,0.9700000286102295,,0.10000000149011612,4.0,857.3333129882812,-613.2000122070312,37.349998474121094,34.599998474121094,2.4800000190734863,-1.9299999475479126,205805.0,5.313456058502197
SNL/MSU/DOE,MD-TLT1200-EP5-D(±45/(0)2)S,45/-45/0/0/0/0/-45/45,Epoxy,60.0,,69.0,27.0,4.0,0.0,3.880000114440918,,,,,,,,,345.0,34.5,1.0399999618530273,,0.10000000149011612,3.0,857.3333129882812,-613.2000122070312,37.349998474121094,34.599998474121094,2.4800000190734863,-1.9299999475479126,192406.0,5.284218788146973
SNL/MSU/DOE,MD-TLT1200-EP5-D(±45/(0)2)S,45/-45/0/0/0/0/-45/45,Epoxy,60.0,,69.0,27.0,4.0,0.0,3.880000114440918,,,,,,,,,276.0,27.600000381469727,0.7799999713897705,,0.10000000149011612,3.0,857.3333129882812,-613.2000122070312,37.349998474121094,34.599998474121094,2.4800000190734863,-1.9299999475479126,484806.0,5.685567855834961
SNL/MSU/DOE,MD-TLT1200-EP5-D(±45/(0)2)S,45/-45/0/0/0/0/-45/45,Epoxy,60.0,,69.0,27.0,4.0,0.0,3.880000114440918,,,,,,,,,276.0,27.600000381469727,0.8700000047683716,,0.10000000149011612,3.0,857.3333129882812,-613.2000122070312,37.349998474121094,34.599998474121094,2.4800000190734863,-1.9299999475479126,1737006.0,6.239801406860352
SNL/MSU/DOE,MD-TLT1200-EP5-D(±45/(0)2)S,45/-45/0/0/0/0/-45/45,Epoxy,60.0,,69.0,27.0,4.0,0.0,3.880000114440918,,,,,,,,,552.0,55.20000076293945,1.7300000190734863,,0.10000000149011612,2.0,857.3333129882812,-613.2000122070312,37.349998474121094,34.599998474121094,2.4800000190734863,-1.9299999475479126,4228.0,3.6261348724365234
SNL/MSU/DOE,MD-TLT1200-EP5-D(±45/(0)2)S,45/-45/0/0/0/0/-45/45,Epoxy,60.0,,69.0,27.0,4.0,0.0,3.880000114440918,,,,,,,,,552.0,55.20000076293945,1.7300000190734863,,0.10000000149011612,2.0,857.3333129882812,-613.2000122070312,37.349998474121094,34.599998474121094,2.4800000190734863,-1.9299999475479126,3044.0,3.4834446907043457
SNL/MSU/DOE,MD-LT1200G50-EP5-D(±45/(0)2)S,45/-45/0/0/0/0/-45/45,Epoxy,59.0,,69.0,31.0,0.0,0.0,4.449999809265137,,,,,,,,,414.0,41.400001525878906,1.3799999952316284,,0.10000000149011612,2.0,808.6666870117188,-647.4000244140625,37.5,35.79999923706055,2.799999952316284,-1.8899999856948853,31638.0,4.500208854675293
SNL/MSU/DOE,MD-LT1200G50-EP5-D(±45/(0)2)S,45/-45/0/0/0/0/-45/45,Epoxy,59.0,,69.0,31.0,0.0,0.0,4.449999809265137,,,,,,,,,414.0,41.400001525878906,1.3799999952316284,,0.10000000149011612,2.0,808.6666870117188,-647.4000244140625,37.5,35.79999923706055,2.799999952316284,-1.8899999856948853,23331.0,4.36793327331543
SNL/MSU/DOE,MD-LT1200G50-EP5-D(±45/(0)2)S,45/-45/0/0/0/0/-45/45,Epoxy,59.0,,69.0,31.0,0.0,0.0,4.449999809265137,,,,,,,,,414.0,41.400001525878906,1.3799999952316284,,0.10000000149011612,2.0,808.6666870117188,-647.4000244140625,37.5,35.79999923706055,2.799999952316284,-1.8899999856948853,12522.0,4.0976738929748535
SNL/MSU/DOE,MD-L1400Thru-EP5-D(±45/(0)2)S,45/-45/0/0/0/0/-45/45,Epoxy,60.0,,75.0,22.0,2.0,0.0,4.650000095367432,,,,,,,,,414.0,41.400001525878906,1.149999976158142,,0.10000000149011612,3.0,896.0,-740.2000122070312,40.0,38.5,2.799999952316284,-1.940000057220459,96044.0,4.9824700355529785
SNL/MSU/DOE,MD-L1400Thru-EP5-D(±45/(0)2)S,45/-45/0/0/0/0/-45/45,Epoxy,60.0,,75.0,22.0,2.0,0.0,4.650000095367432,,,,,,,,,414.0,41.400001525878906,1.149999976158142,,0.10000000149011612,3.0,896.0,-740.2000122070312,40.0,38.5,2.799999952316284,-1.940000057220459,112498.0,5.051144599914551
SNL/MSU/DOE,MD-L1400Thru-EP5-D(±45/(0)2)S,45/-45/0/0/0/0/-45/45,Epoxy,60.0,,75.0,22.0,2.0,0.0,4.650000095367432,,,,,,,,,414.0,41.400001525878906,1.149999976158142,,0.10000000149011612,3.0,896.0,-740.2000122070312,40.0,38.5,2.799999952316284,-1.940000057220459,94186.0,4.9739861488342285
SNL/MSU/DOE,MD-L1400Thru-EP5-D(±45/(0)2)S,45/-45/0/0/0/0/-45/45,Epoxy,60.0,,75.0,22.0,2.0,0.0,4.650000095367432,,,,,,,,,414.0,41.400001525878906,1.149999976158142,,0.10000000149011612,2.0,896.0,-740.2000122070312,40.0,38.5,2.799999952316284,-1.940000057220459,41242.0,4.615339756011963
SNL/MSU/DOE,MD-L1400Thru-EP5-D(±45/(0)2)S,45/-45/0/0/0/0/-45/45,Epoxy,60.0,,75.0,22.0,2.0,0.0,4.650000095367432,,,,,,,,,414.0,41.400001525878906,1.149999976158142,,0.10000000149011612,2.0,896.0,-740.2000122070312,40.0,38.5,2.799999952316284,-1.940000057220459,33144.0,4.520404815673828
SNL/MSU/DOE,MD-L1400Thru-EP5-D(±45/(0)2)S,45/-45/0/0/0/0/-45/45,Epoxy,60.0,,75.0,22.0,2.0,0.0,4.650000095367432,,,,,,,,,414.0,41.400001525878906,1.149999976158142,,0.10000000149011612,2.0,896.0,-740.2000122070312,40.0,38.5,2.799999952316284,-1.940000057220459,106213.0,5.026177883148193
SNL/MSU/DOE,MD-L1400Thru-EP5-D(±45/(0)2)S,45/-45/0/0/0/0/-45/45,Epoxy,60.0,,75.0,22.0,2.0,0.0,4.650000095367432,,,,,,,,,345.0,34.5,0.9599999785423279,,0.10000000149011612,3.0,896.0,-740.2000122070312,40.0,38.5,2.799999952316284,-1.940000057220459,340298.0,5.531859397888184
SNL/MSU/DOE,MD-L1400Thru-EP5-D(±45/(0)2)S,45/-45/0/0/0/0/-45/45,Epoxy,60.0,,75.0,22.0,2.0,0.0,4.650000095367432,,,,,,,,,345.0,34.5,0.9599999785423279,,0.10000000149011612,3.0,896.0,-740.2000122070312,40.0,38.5,2.799999952316284,-1.940000057220459,239765.0,5.379786014556885
SNL/MSU/DOE,MD-L1400Thru-EP5-D(±45/(0)2)S,45/-45/0/0/0/0/-45/45,Epoxy,60.0,,75.0,22.0,2.0,0.0,4.650000095367432,,,,,,,,,345.0,34.5,0.9800000190734863,,0.10000000149011612,3.0,896.0,-740.2000122070312,40.0,38.5,2.799999952316284,-1.940000057220459,463307.0,5.665868759155273
SNL/MSU/DOE,MD-L1400Thru-EP5-D(±45/(0)2)S,45/-45/0/0/0/0/-45/45,Epoxy,60.0,,75.0,22.0,2.0,0.0,4.650000095367432,,,,,,,,,552.0,55.20000076293945,1.7300000190734863,,0.10000000149011612,2.0,896.0,-740.2000122070312,40.0,38.5,2.799999952316284,-1.940000057220459,9631.0,3.9836714267730713
SNL/MSU/DOE,MD-L1400Thru-EP5-D(±45/(0)2)S,45/-45/0/0/0/0/-45/45,Epoxy,60.0,,75.0,22.0,2.0,0.0,4.650000095367432,,,,,,,,,552.0,55.20000076293945,1.7300000190734863,,0.10000000149011612,2.0,896.0,-740.2000122070312,40.0,38.5,2.799999952316284,-1.940000057220459,7079.0,3.8499720096588135
SNL/MSU/DOE,MD-L1400T-EP5-D(±45/(0)2)S,45/-45/0/0/0/0/-45/45,Epoxy,54.0,,74.0,26.0,0.0,0.0,4.730000019073486,,,,,,,,,414.0,41.400001525878906,1.2000000476837158,,0.10000000149011612,2.0,770.0,-655.5999755859375,36.766666412353516,37.29999923706055,2.7666666507720947,-1.7760000228881836,87467.0,4.941844463348389
SNL/MSU/DOE,MD-L1400T-EP5-D(±45/(0)2)S,45/-45/0/0/0/0/-45/45,Epoxy,54.0,,74.0,26.0,0.0,0.0,4.730000019073486,,,,,,,,,414.0,41.400001525878906,1.2000000476837158,,0.10000000149011612,2.0,770.0,-655.5999755859375,36.766666412353516,37.29999923706055,2.7666666507720947,-1.7760000228881836,114030.0,5.057019233703613
SNL/MSU/DOE,MD-L1400T-EP5-D(±45/(0)2)S,45/-45/0/0/0/0/-45/45,Epoxy,54.0,,74.0,26.0,0.0,0.0,4.730000019073486,,,,,,,,,414.0,41.400001525878906,1.2000000476837158,,0.10000000149011612,2.0,770.0,-655.5999755859375,36.766666412353516,37.29999923706055,2.7666666507720947,-1.7760000228881836,25313.0,4.403343677520752
SNL/MSU/DOE,MD-L1400TCU-EP5-D(±45/(0)2)S,45/-45/0/0/0/0/-45/45,Epoxy,59.0,,74.0,26.0,0.0,0.0,4.710000038146973,,,,,,,,,414.0,41.400001525878906,1.2100000381469727,,0.10000000149011612,2.0,779.3333129882812,-686.5999755859375,40.86666488647461,37.0,2.8333332538604736,-1.9140000343322754,54413.0,4.7357025146484375
SNL/MSU/DOE,MD-L1400TCU-EP5-D(±45/(0)2)S,45/-45/0/0/0/0/-45/45,Epoxy,59.0,,74.0,26.0,0.0,0.0,4.710000038146973,,,,,,,,,414.0,41.400001525878906,1.2100000381469727,,0.10000000149011612,2.0,779.3333129882812,-686.5999755859375,40.86666488647461,37.0,2.8333332538604736,-1.9140000343322754,25309.0,4.403275012969971
SNL/MSU/DOE,MD-L1400TCU-EP5-D(±45/(0)2)S,45/-45/0/0/0/0/-45/45,Epoxy,59.0,,74.0,26.0,0.0,0.0,4.710000038146973,,,,,,,,,414.0,41.400001525878906,1.2100000381469727,,0.10000000149011612,2.0,779.3333129882812,-686.5999755859375,40.86666488647461,37.0,2.8333332538604736,-1.9140000343322754,21144.0,4.3251872062683105
SNL/MSU/DOE,MD-L1400TCS-EP5-D(±45/(0)2)S,45/-45/0/0/0/0/-45/45,Epoxy,54.0,,79.0,21.0,0.0,0.0,4.869999885559082,,,,,,,,,414.0,41.400001525878906,1.2899999618530273,,0.10000000149011612,2.0,759.6666870117188,-683.0,37.43333435058594,36.79999923706055,2.700000047683716,-1.8639999628067017,38654.0,4.587194442749023
SNL/MSU/DOE,MD-L1400TCS-EP5-D(±45/(0)2)S,45/-45/0/0/0/0/-45/45,Epoxy,54.0,,79.0,21.0,0.0,0.0,4.869999885559082,,,,,,,,,414.0,41.400001525878906,1.2899999618530273,,0.10000000149011612,2.0,759.6666870117188,-683.0,37.43333435058594,36.79999923706055,2.700000047683716,-1.8639999628067017,77631.0,4.890035152435303
SNL/MSU/DOE,MD-L1400TCS-EP5-D(±45/(0)2)S,45/-45/0/0/0/0/-45/45,Epoxy,54.0,,79.0,21.0,0.0,0.0,4.869999885559082,,,,,,,,,414.0,41.400001525878906,1.2899999618530273,,0.10000000149011612,2.0,759.6666870117188,-683.0,37.43333435058594,36.79999923706055,2.700000047683716,-1.8639999628067017,47032.0,4.672393321990967
SNL/MSU/DOE,MD-L1400BTW-EP5-D(±45/(0)2)S,45/-45/0/0/0/0/-45/45,Epoxy,59.0,,74.0,26.0,0.0,0.0,4.679999828338623,,,,,,,,,414.0,41.400001525878906,1.2699999809265137,,0.10000000149011612,2.0,945.6666870117188,-697.0,38.33333206176758,38.29999923706055,3.133333444595337,-2.002000093460083,88762.0,4.9482269287109375
SNL/MSU/DOE,MD-L1400BTW-EP5-D(±45/(0)2)S,45/-45/0/0/0/0/-45/45,Epoxy,59.0,,74.0,26.0,0.0,0.0,4.679999828338623,,,,,,,,,414.0,41.400001525878906,1.2699999809265137,,0.10000000149011612,2.0,945.6666870117188,-697.0,38.33333206176758,38.29999923706055,3.133333444595337,-2.002000093460083,92607.0,4.966643810272217
SNL/MSU/DOE,MD-L1400BTW-EP5-D(±45/(0)2)S,45/-45/0/0/0/0/-45/45,Epoxy,59.0,,74.0,26.0,0.0,0.0,4.679999828338623,,,,,,,,,414.0,41.400001525878906,1.2699999809265137,,0.10000000149011612,2.0,945.6666870117188,-697.0,38.33333206176758,38.29999923706055,3.133333444595337,-2.002000093460083,50321.0,4.701749324798584
SNL/MSU/DOE,MD-L2400-EP5-D(±45/(0)2)S,45/-45/0/0/0/0/-45/45,Epoxy,61.0,,73.0,26.0,1.0,0.0,4.070000171661377,,,,,,,,,414.0,41.400001525878906,1.2000000476837158,,0.10000000149011612,2.0,919.6666870117188,-660.0,36.03333282470703,34.29999923706055,2.869999885559082,-2.114000082015991,36639.0,4.563943386077881
SNL/MSU/DOE,MD-L2400-EP5-D(±45/(0)2)S,45/-45/0/0/0/0/-45/45,Epoxy,61.0,,73.0,26.0,1.0,0.0,4.070000171661377,,,,,,,,,414.0,41.400001525878906,1.2000000476837158,,0.10000000149011612,2.0,919.6666870117188,-660.0,36.03333282470703,34.29999923706055,2.869999885559082,-2.114000082015991,68753.0,4.837291717529297
SNL/MSU/DOE,MD-L2400-EP5-D(±45/(0)2)S,45/-45/0/0/0/0/-45/45,Epoxy,61.0,,73.0,26.0,1.0,0.0,4.070000171661377,,,,,,,,,414.0,41.400001525878906,1.2000000476837158,,0.10000000149011612,2.0,919.6666870117188,-660.0,36.03333282470703,34.29999923706055,2.869999885559082,-2.114000082015991,82887.0,4.918486595153809
SNL/MSU/DOE,MD-L2400-EP5-D(±45/(0)2)S,45/-45/0/0/0/0/-45/45,Epoxy,61.0,,73.0,26.0,1.0,0.0,4.070000171661377,,,,,,,,,345.0,34.5,1.0,,0.10000000149011612,2.0,919.6666870117188,-660.0,36.03333282470703,34.29999923706055,2.869999885559082,-2.114000082015991,151650.0,5.180842399597168
SNL/MSU/DOE,MD-L2400-EP5-D(±45/(0)2)S,45/-45/0/0/0/0/-45/45,Epoxy,61.0,,73.0,26.0,1.0,0.0,4.070000171661377,,,,,,,,,345.0,34.5,1.0,,0.10000000149011612,2.0,919.6666870117188,-660.0,36.03333282470703,34.29999923706055,2.869999885559082,-2.114000082015991,228423.0,5.358739852905273
