Repository: Luwen-Zhang/SNEnsemble

# Copyright Notification

## Composites

We reformat and merge fatigue testing records from SNL/MSU/DOE, OptiMat, UPWIND, and FACT databases into a single database with careful considerations, including filtering invalid entries, rename variables, fix improper calculations in the records, to obtain clean and consistent data to fit machine 
learning usages. We leave the original format ("2019_SNL_MSU_DOE_Composite-Materials-Database_Wind_29pt0.xlsx" and "Optidat UPWIND 28_3_2017.xls") in the folder. Any derived database should be directly based on the original files instead of our merged database. We are not responsible for the accuracy of the testing records.

File: data/composite_database_02232023.csv (part 11 of 47)
Data source,Material_Code,Sequence,Resin Type,Fibre Volume Fraction,Fibre Weight Fraction,Percentage of Fibre in 0-deg Direction,Percentage of Fibre in 45-deg Direction,Percentage of Fibre in 90-deg Direction,Percentage of Fibre in Other Direction,Thickness,Tab Thickness,Width,Maximum Width,Minimum Width,Length,Gauge Length,Load Length,Area,Maximum Stress,Minimum Stress,Maximum Strain,Minimum Strain,R-value,Frequency,Static Maximum Tensile Stress,Static Maximum Compressive Stress,Static Elastic Modulus,Static Compressive Modulus,Static Maximum Tensile Strain,Static Maximum Compressive Strain,Cycles to Failure,log(Cycles to Failure)
SNL/MSU/DOE,MD-L2400-EP5-D(±45/(0)2)S,45/-45/0/0/0/0/-45/45,Epoxy,61.0,,73.0,26.0,1.0,0.0,4.070000171661377,,,,,,,,,552.0,34.5,1.7200000286102295,,0.10000000149011612,2.0,919.6666870117188,-660.0,36.03333282470703,34.29999923706055,2.869999885559082,-2.114000082015991,6540.0,3.815577745437622
SNL/MSU/DOE,MD-L2400-EP5-D(±45/(0)2)S,45/-45/0/0/0/0/-45/45,Epoxy,61.0,,73.0,26.0,1.0,0.0,4.070000171661377,,,,,,,,,552.0,34.5,1.7200000286102295,,0.10000000149011612,2.0,919.6666870117188,-660.0,36.03333282470703,34.29999923706055,2.869999885559082,-2.114000082015991,4069.0,3.609487771987915
SNL/MSU/DOE,MD-ELT5500-VE3[±45/0/±45/0/±45],45/-45/0/45/-45/0/45/-45,Vinyl ester,55.0,,66.0,68.0,0.0,30.0,4.590000152587891,,,,,,,,,552.0,55.0,2.1500000953674316,,0.10000000149011612,1.0,714.375,-670.0,31.614286422729492,,2.478749990463257,-2.0850000381469727,228.0,2.3579349517822266
SNL/MSU/DOE,MD-ELT5500-VE3[±45/0/±45/0/±45],45/-45/0/45/-45/0/45/-45,Vinyl ester,55.0,,66.0,68.0,0.0,30.0,4.590000152587891,,,,,,,,,483.0,48.0,1.940000057220459,,0.10000000149011612,2.0,714.375,-670.0,31.614286422729492,,2.478749990463257,-2.0850000381469727,673.0,2.828015089035034
SNL/MSU/DOE,MD-ELT5500-VE3[±45/0/±45/0/±45],45/-45/0/45/-45/0/45/-45,Vinyl ester,55.0,,66.0,68.0,0.0,30.0,4.590000152587891,,,,,,,,,483.0,48.0,1.940000057220459,,0.10000000149011612,2.0,714.375,-670.0,31.614286422729492,,2.478749990463257,-2.0850000381469727,975.0,2.989004611968994
SNL/MSU/DOE,MD-ELT5500-VE3[±45/0/±45/0/±45],45/-45/0/45/-45/0/45/-45,Vinyl ester,55.0,,66.0,68.0,0.0,30.0,4.590000152587891,,,,,,,,,483.0,48.0,1.940000057220459,,0.10000000149011612,2.0,714.375,-670.0,31.614286422729492,,2.478749990463257,-2.0850000381469727,486.0,2.686636209487915
SNL/MSU/DOE,MD-ELT5500-VE3[±45/0/±45/0/±45],45/-45/0/45/-45/0/45/-45,Vinyl ester,55.0,,66.0,68.0,0.0,30.0,4.590000152587891,,,,,,,,,414.0,41.0,1.7100000381469727,,0.10000000149011612,2.0,714.375,-670.0,31.614286422729492,,2.478749990463257,-2.0850000381469727,1666.0,3.221674919128418
SNL/MSU/DOE,MD-ELT5500-VE3[±45/0/±45/0/±45],45/-45/0/45/-45/0/45/-45,Vinyl ester,55.0,,66.0,68.0,0.0,30.0,4.590000152587891,,,,,,,,,414.0,41.0,1.7100000381469727,,0.10000000149011612,2.0,714.375,-670.0,31.614286422729492,,2.478749990463257,-2.0850000381469727,1595.0,3.202760696411133
SNL/MSU/DOE,MD-ELT5500-VE3[±45/0/±45/0/±45],45/-45/0/45/-45/0/45/-45,Vinyl ester,55.0,,66.0,68.0,0.0,30.0,4.590000152587891,,,,,,,,,414.0,41.0,1.7100000381469727,,0.10000000149011612,2.0,714.375,-670.0,31.614286422729492,,2.478749990463257,-2.0850000381469727,1044.0,3.01870059967041
SNL/MSU/DOE,MD-ELT5500-VE3[±45/0/±45/0/±45],45/-45/0/45/-45/0/45/-45,Vinyl ester,55.0,,66.0,68.0,0.0,30.0,4.590000152587891,,,,,,,,,345.0,35.0,1.440000057220459,,0.10000000149011612,2.0,714.375,-670.0,31.614286422729492,,2.478749990463257,-2.0850000381469727,4303.0,3.6337714195251465
SNL/MSU/DOE,MD-ELT5500-VE3[±45/0/±45/0/±45],45/-45/0/45/-45/0/45/-45,Vinyl ester,55.0,,66.0,68.0,0.0,30.0,4.590000152587891,,,,,,,,,345.0,35.0,1.440000057220459,,0.10000000149011612,2.0,714.375,-670.0,31.614286422729492,,2.478749990463257,-2.0850000381469727,3253.0,3.51228404045105
SNL/MSU/DOE,MD-ELT5500-VE3[±45/0/±45/0/±45],45/-45/0/45/-45/0/45/-45,Vinyl ester,55.0,,66.0,68.0,0.0,30.0,4.590000152587891,,,,,,,,,345.0,35.0,1.440000057220459,,0.10000000149011612,2.0,714.375,-670.0,31.614286422729492,,2.478749990463257,-2.0850000381469727,3891.0,3.5900611877441406
SNL/MSU/DOE,MD-ELT5500-VE3[±45/0/±45/0/±45],45/-45/0/45/-45/0/45/-45,Vinyl ester,55.0,,66.0,68.0,0.0,30.0,4.590000152587891,,,,,,,,,276.0,28.0,1.1699999570846558,,0.10000000149011612,2.0,714.375,-670.0,31.614286422729492,,2.478749990463257,-2.0850000381469727,15490.0,4.190051555633545
SNL/MSU/DOE,MD-ELT5500-VE3[±45/0/±45/0/±45],45/-45/0/45/-45/0/45/-45,Vinyl ester,55.0,,66.0,68.0,0.0,30.0,4.590000152587891,,,,,,,,,276.0,28.0,1.1699999570846558,,0.10000000149011612,2.0,714.375,-670.0,31.614286422729492,,2.478749990463257,-2.0850000381469727,12135.0,4.084039688110352
SNL/MSU/DOE,MD-ELT5500-VE3[±45/0/±45/0/±45],45/-45/0/45/-45/0/45/-45,Vinyl ester,55.0,,66.0,68.0,0.0,30.0,4.590000152587891,,,,,,,,,276.0,28.0,1.1699999570846558,,0.10000000149011612,2.0,714.375,-670.0,31.614286422729492,,2.478749990463257,-2.0850000381469727,16258.0,4.211067199707031
SNL/MSU/DOE,MD-ELT5500-VE3[±45/0/±45/0/±45],45/-45/0/45/-45/0/45/-45,Vinyl ester,55.0,,66.0,68.0,0.0,30.0,4.590000152587891,,,,,,,,,207.0,21.0,0.8799999952316284,,0.10000000149011612,3.0,714.375,-670.0,31.614286422729492,,2.478749990463257,-2.0850000381469727,90748.0,4.957837104797363
SNL/MSU/DOE,MD-ELT5500-VE3[±45/0/±45/0/±45],45/-45/0/45/-45/0/45/-45,Vinyl ester,55.0,,66.0,68.0,0.0,30.0,4.590000152587891,,,,,,,,,207.0,21.0,0.8799999952316284,,0.10000000149011612,3.0,714.375,-670.0,31.614286422729492,,2.478749990463257,-2.0850000381469727,115190.0,5.06141471862793
SNL/MSU/DOE,MD-ELT5500-VE3[±45/0/±45/0/±45],45/-45/0/45/-45/0/45/-45,Vinyl ester,55.0,,66.0,68.0,0.0,30.0,4.590000152587891,,,,,,,,,172.0,17.0,0.7300000190734863,,0.10000000149011612,5.0,714.375,-670.0,31.614286422729492,,2.478749990463257,-2.0850000381469727,409092.0,5.611821174621582
SNL/MSU/DOE,MD-ELT5500-VE3[±45/0/±45/0/±45],45/-45/0/45/-45/0/45/-45,Vinyl ester,55.0,,66.0,68.0,0.0,30.0,4.590000152587891,,,,,,,,,172.0,17.0,0.7300000190734863,,0.10000000149011612,5.0,714.375,-670.0,31.614286422729492,,2.478749990463257,-2.0850000381469727,645463.0,5.809871196746826
SNL/MSU/DOE,MD-ELT5500-VE3[±45/0/±45/0/±45],45/-45/0/45/-45/0/45/-45,Vinyl ester,55.0,,66.0,68.0,0.0,30.0,4.590000152587891,,,,,,,,,138.0,14.0,0.5799999833106995,,0.10000000149011612,5.0,714.375,-670.0,31.614286422729492,,2.478749990463257,-2.0850000381469727,1500000.0,6.176091194152832
SNL/MSU/DOE,MD-ELT5500-VE3[±45/0/±45/0/±45],45/-45/0/45/-45/0/45/-45,Vinyl ester,55.0,,66.0,68.0,0.0,30.0,4.590000152587891,,,,,,,,,345.0,35.0,1.440000057220459,,0.10000000149011612,2.0,714.375,-670.0,31.614286422729492,,2.478749990463257,-2.0850000381469727,7286.0,3.8624892234802246
SNL/MSU/DOE,MD-ELT5500-VE3[±45/0/±45/0/±45],45/-45/0/45/-45/0/45/-45,Vinyl ester,55.0,,66.0,68.0,0.0,30.0,4.590000152587891,,,,,,,,,345.0,35.0,1.440000057220459,,0.10000000149011612,2.0,714.375,-670.0,31.614286422729492,,2.478749990463257,-2.0850000381469727,6982.0,3.843979835510254
SNL/MSU/DOE,MD-ELT5500-VE3[±45/0/±45/0/±45],45/-45/0/45/-45/0/45/-45,Vinyl ester,55.0,,66.0,68.0,0.0,30.0,4.590000152587891,,,,,,,,,207.0,21.0,0.8799999952316284,,0.10000000149011612,2.0,714.375,-670.0,31.614286422729492,,2.478749990463257,-2.0850000381469727,184487.0,5.265965938568115
SNL/MSU/DOE,MD-ELT5500-VE3[±45/0/±45/0/±45],45/-45/0/45/-45/0/45/-45,Vinyl ester,55.0,,66.0,68.0,0.0,30.0,4.590000152587891,,,,,,,,,276.0,28.0,1.1699999570846558,,0.10000000149011612,2.0,714.375,-670.0,31.614286422729492,,2.478749990463257,-2.0850000381469727,20620.0,4.31428861618042
SNL/MSU/DOE,MD-ELT5500-VE3[±45/0/±45/0/±45],45/-45/0/45/-45/0/45/-45,Vinyl ester,55.0,,66.0,68.0,0.0,30.0,4.590000152587891,,,,,,,,,276.0,28.0,1.1699999570846558,,0.10000000149011612,2.0,714.375,-670.0,31.614286422729492,,2.478749990463257,-2.0850000381469727,17615.0,4.245882511138916
SNL/MSU/DOE,MD-ELT5500-VE3[±45/0/±45/0/±45],45/-45/0/45/-45/0/45/-45,Vinyl ester,55.0,,66.0,68.0,0.0,30.0,4.590000152587891,,,,,,,,,276.0,82.0,1.1699999570846558,,0.10000000149011612,2.0,714.375,-670.0,31.614286422729492,,2.478749990463257,-2.0850000381469727,19091.0,4.280828475952148
SNL/MSU/DOE,MD-ELT5500-VE3[±45/0/±45/0/±45],45/-45/0/45/-45/0/45/-45,Vinyl ester,55.0,,66.0,68.0,0.0,30.0,4.590000152587891,,,,,,,,,207.0,21.0,0.8799999952316284,,0.10000000149011612,3.0,714.375,-670.0,31.614286422729492,,2.478749990463257,-2.0850000381469727,162416.0,5.210628986358643
SNL/MSU/DOE,MD-ELT5500-VE3[±45/0/±45/0/±45],45/-45/0/45/-45/0/45/-45,Vinyl ester,55.0,,66.0,68.0,0.0,30.0,4.590000152587891,,,,,,,,,207.0,21.0,0.8799999952316284,,0.10000000149011612,3.0,714.375,-670.0,31.614286422729492,,2.478749990463257,-2.0850000381469727,211015.0,5.324313163757324
SNL/MSU/DOE,MD-ELT5500-VE3[±45/0/±45/0/±45],45/-45/0/45/-45/0/45/-45,Vinyl ester,55.0,,66.0,68.0,0.0,30.0,4.590000152587891,,,,,,,,,414.0,41.0,1.7100000381469727,,0.10000000149011612,2.0,714.375,-670.0,31.614286422729492,,2.478749990463257,-2.0850000381469727,2491.0,3.396373748779297
SNL/MSU/DOE,MD-ELT5500-VE3[±45/0/±45/0/±45],45/-45/0/45/-45/0/45/-45,Vinyl ester,55.0,,66.0,68.0,0.0,30.0,4.590000152587891,,,,,,,,,414.0,41.0,1.7100000381469727,,0.10000000149011612,2.0,714.375,-670.0,31.614286422729492,,2.478749990463257,-2.0850000381469727,1559.0,3.1928460597991943
SNL/MSU/DOE,MD-ELT5500-VE3[±45/0/±45/0/±45],45/-45/0/45/-45/0/45/-45,Vinyl ester,55.0,,66.0,68.0,0.0,30.0,4.590000152587891,,,,,,,,,172.0,17.0,0.7300000190734863,,0.10000000149011612,4.0,714.375,-670.0,31.614286422729492,,2.478749990463257,-2.0850000381469727,1431704.0,6.155853271484375
SNL/MSU/DOE,MD-ELT5500-VE3[±45/0/±45/0/±45],45/-45/0/45/-45/0/45/-45,Vinyl ester,55.0,,66.0,68.0,0.0,30.0,4.590000152587891,,,,,,,,,172.0,17.0,0.7300000190734863,,0.10000000149011612,4.0,714.375,-670.0,31.614286422729492,,2.478749990463257,-2.0850000381469727,1134970.0,6.0549845695495605
SNL/MSU/DOE,MD-ELT5500-VE3[±45/0/±45/0/±45],45/-45/0/45/-45/0/45/-45,Vinyl ester,55.0,,66.0,68.0,0.0,30.0,4.590000152587891,,,,,,,,,345.0,35.0,1.440000057220459,,0.10000000149011612,2.0,714.375,-670.0,31.614286422729492,,2.478749990463257,-2.0850000381469727,9166.0,3.9621798992156982
SNL/MSU/DOE,MD-ELT5500-VE3[±45/0/±45/0/±45],45/-45/0/45/-45/0/45/-45,Vinyl ester,55.0,,66.0,68.0,0.0,30.0,4.590000152587891,,,,,,,,,414.0,41.0,1.7100000381469727,,0.10000000149011612,2.0,714.375,-670.0,31.614286422729492,,2.478749990463257,-2.0850000381469727,1549.0,3.190051317214966
SNL/MSU/DOE,MD-ELT5500-VE3[±45/0/±45/0/±45],45/-45/0/45/-45/0/45/-45,Vinyl ester,55.0,,66.0,68.0,0.0,30.0,4.590000152587891,,,,,,,,,483.0,48.0,1.940000057220459,,0.10000000149011612,1.0,714.375,-670.0,31.614286422729492,,2.478749990463257,-2.0850000381469727,596.0,2.7752461433410645
SNL/MSU/DOE,MD-ELT5500-VE3[±45/0/±45/0/±45],45/-45/0/45/-45/0/45/-45,Vinyl ester,55.0,,66.0,68.0,0.0,30.0,4.590000152587891,,,,,,,,,483.0,48.0,1.940000057220459,,0.10000000149011612,1.0,714.375,-670.0,31.614286422729492,,2.478749990463257,-2.0850000381469727,951.0,2.978180408477783
SNL/MSU/DOE,MD-ELT5500-VE3[±45/0/±45/0/±45],45/-45/0/45/-45/0/45/-45,Vinyl ester,55.0,,66.0,68.0,0.0,30.0,4.590000152587891,,,,,,,,,483.0,48.0,1.940000057220459,,0.10000000149011612,1.0,714.375,-670.0,31.614286422729492,,2.478749990463257,-2.0850000381469727,494.0,2.6937270164489746
SNL/MSU/DOE,MD-ELT5500-VE3[±45/0/±45/0/±45],45/-45/0/45/-45/0/45/-45,Vinyl ester,55.0,,66.0,68.0,0.0,30.0,4.590000152587891,,,,,,,,,552.0,55.0,2.1500000953674316,,0.10000000149011612,1.0,714.375,-670.0,31.614286422729492,,2.478749990463257,-2.0850000381469727,227.0,2.3560259342193604
SNL/MSU/DOE,MD-ELT5500-VE3[±45/0/±45/0/±45],45/-45/0/45/-45/0/45/-45,Vinyl ester,55.0,,66.0,68.0,0.0,30.0,4.590000152587891,,,,,,,,,552.0,55.0,2.1500000953674316,,0.10000000149011612,1.0,714.375,-670.0,31.614286422729492,,2.478749990463257,-2.0850000381469727,251.0,2.3996737003326416
SNL/MSU/DOE,MD-ELT5500-VE3[±45/0/±45/0/±45],45/-45/0/45/-45/0/45/-45,Vinyl ester,55.0,,66.0,68.0,0.0,30.0,4.590000152587891,,,,,,,,,552.0,55.0,2.1500000953674316,,0.10000000149011612,1.0,714.375,-670.0,31.614286422729492,,2.478749990463257,-2.0850000381469727,133.0,2.1238515377044678
SNL/MSU/DOE,MD-ELT5500-VE3[±45/0/±45/0/±45],45/-45/0/45/-45/0/45/-45,Vinyl ester,55.0,,66.0,68.0,0.0,30.0,4.590000152587891,,,,,,,,,621.0,62.0,2.3299999237060547,,0.10000000149011612,1.0,714.375,-670.0,31.614286422729492,,2.478749990463257,-2.0850000381469727,92.0,1.9637877941131592
SNL/MSU/DOE,MD-ELT5500-VE3[±45/0/±45/0/±45],45/-45/0/45/-45/0/45/-45,Vinyl ester,55.0,,66.0,68.0,0.0,30.0,4.590000152587891,,,,,,,,,621.0,62.0,2.3299999237060547,,0.10000000149011612,1.0,714.375,-670.0,31.614286422729492,,2.478749990463257,-2.0850000381469727,112.0,2.049217939376831
SNL/MSU/DOE,MD-ELT5500-VE3[±45/0/±45/0/±45],45/-45/0/45/-45/0/45/-45,Vinyl ester,55.0,,66.0,68.0,0.0,30.0,4.590000152587891,,,,,,,,,621.0,62.0,2.3299999237060547,,0.10000000149011612,1.0,714.375,-670.0,31.614286422729492,,2.478749990463257,-2.0850000381469727,87.0,1.9395192861557007
SNL/MSU/DOE,MD-ELT5500-VE3[±45/0/±45/0/±45],45/-45/0/45/-45/0/45/-45,Vinyl ester,55.0,,66.0,68.0,0.0,30.0,4.590000152587891,,,,,,,,,690.0,69.0,2.609999895095825,,0.10000000149011612,1.0,714.375,-670.0,31.614286422729492,,2.478749990463257,-2.0850000381469727,35.0,1.5440680980682373
SNL/MSU/DOE,MD-ELT5500-VE3[±45/0/±45/0/±45],45/-45/0/45/-45/0/45/-45,Vinyl ester,55.0,,66.0,68.0,0.0,30.0,4.590000152587891,,,,,,,,,690.0,69.0,2.609999895095825,,0.10000000149011612,1.0,714.375,-670.0,31.614286422729492,,2.478749990463257,-2.0850000381469727,14.0,1.1461280584335327
SNL/MSU/DOE,MD-ELT5500-VE3[±45/0/±45/0/±45],45/-45/0/45/-45/0/45/-45,Vinyl ester,55.0,,66.0,68.0,0.0,30.0,4.590000152587891,,,,,,,,,690.0,69.0,2.609999895095825,,0.10000000149011612,1.0,714.375,-670.0,31.614286422729492,,2.478749990463257,-2.0850000381469727,38.0,1.57978355884552
SNL/MSU/DOE,MD-ELT5500-VE3[±45/0/±45/0/±45],45/-45/0/45/-45/0/45/-45,Vinyl ester,55.0,,66.0,68.0,0.0,30.0,4.590000152587891,,,,,,,,,-55.20000076293945,-552.0,,-1.7200000286102295,10.0,1.0,714.375,-670.0,31.614286422729492,,2.478749990463257,-2.0850000381469727,242.0,2.383815288543701
SNL/MSU/DOE,MD-ELT5500-VE3[±45/0/±45/0/±45],45/-45/0/45/-45/0/45/-45,Vinyl ester,55.0,,66.0,68.0,0.0,30.0,4.590000152587891,,,,,,,,,-55.20000076293945,-552.0,,-1.7200000286102295,10.0,1.0,714.375,-670.0,31.614286422729492,,2.478749990463257,-2.0850000381469727,81.0,1.9084850549697876
SNL/MSU/DOE,MD-ELT5500-VE3[±45/0/±45/0/±45],45/-45/0/45/-45/0/45/-45,Vinyl ester,55.0,,66.0,68.0,0.0,30.0,4.590000152587891,,,,,,,,,-55.20000076293945,-552.0,,-1.7200000286102295,10.0,1.0,714.375,-670.0,31.614286422729492,,2.478749990463257,-2.0850000381469727,1095.0,3.039414167404175
SNL/MSU/DOE,MD-ELT5500-VE3[±45/0/±45/0/±45],45/-45/0/45/-45/0/45/-45,Vinyl ester,55.0,,66.0,68.0,0.0,30.0,4.590000152587891,,,,,,,,,-48.29999923706055,-483.0,,-1.5,10.0,1.0,714.375,-670.0,31.614286422729492,,2.478749990463257,-2.0850000381469727,3110.0,3.492760419845581
SNL/MSU/DOE,MD-ELT5500-VE3[±45/0/±45/0/±45],45/-45/0/45/-45/0/45/-45,Vinyl ester,55.0,,66.0,68.0,0.0,30.0,4.590000152587891,,,,,,,,,-48.29999923706055,-483.0,,-1.5,10.0,1.0,714.375,-670.0,31.614286422729492,,2.478749990463257,-2.0850000381469727,1265.0,3.10209059715271
SNL/MSU/DOE,MD-ELT5500-VE3[±45/0/±45/0/±45],45/-45/0/45/-45/0/45/-45,Vinyl ester,55.0,,66.0,68.0,0.0,30.0,4.590000152587891,,,,,,,,,-48.29999923706055,-483.0,,-1.5,10.0,1.0,714.375,-670.0,31.614286422729492,,2.478749990463257,-2.0850000381469727,712.0,2.852479934692383
SNL/MSU/DOE,MD-ELT5500-VE3[±45/0/±45/0/±45],45/-45/0/45/-45/0/45/-45,Vinyl ester,55.0,,66.0,68.0,0.0,30.0,4.590000152587891,,,,,,,,,-41.400001525878906,-414.0,,-1.2899999618530273,10.0,2.0,714.375,-670.0,31.614286422729492,,2.478749990463257,-2.0850000381469727,30875.0,4.489606857299805
SNL/MSU/DOE,MD-ELT5500-VE3[±45/0/±45/0/±45],45/-45/0/45/-45/0/45/-45,Vinyl ester,55.0,,66.0,68.0,0.0,30.0,4.590000152587891,,,,,,,,,-41.400001525878906,-414.0,,-1.2899999618530273,10.0,2.0,714.375,-670.0,31.614286422729492,,2.478749990463257,-2.0850000381469727,57183.0,4.757266998291016
SNL/MSU/DOE,MD-ELT5500-VE3[±45/0/±45/0/±45],45/-45/0/45/-45/0/45/-45,Vinyl ester,55.0,,66.0,68.0,0.0,30.0,4.590000152587891,,,,,,,,,-34.5,-345.0,,-1.0700000524520874,10.0,3.0,714.375,-670.0,31.614286422729492,,2.478749990463257,-2.0850000381469727,41810.0,4.621280193328857
SNL/MSU/DOE,MD-ELT5500-VE3[±45/0/±45/0/±45],45/-45/0/45/-45/0/45/-45,Vinyl ester,55.0,,66.0,68.0,0.0,30.0,4.590000152587891,,,,,,,,,-34.5,-345.0,,-1.0700000524520874,10.0,3.0,714.375,-670.0,31.614286422729492,,2.478749990463257,-2.0850000381469727,209634.0,5.3214616775512695
SNL/MSU/DOE,MD-ELT5500-VE3[±45/0/±45/0/±45],45/-45/0/45/-45/0/45/-45,Vinyl ester,55.0,,66.0,68.0,0.0,30.0,4.590000152587891,,,,,,,,,-34.5,-345.0,,-1.0700000524520874,10.0,3.0,714.375,-670.0,31.614286422729492,,2.478749990463257,-2.0850000381469727,110976.0,5.045228958129883
SNL/MSU/DOE,MD-ELT5500-VE3[±45/0/±45/0/±45],45/-45/0/45/-45/0/45/-45,Vinyl ester,55.0,,66.0,68.0,0.0,30.0,4.590000152587891,,,,,,,,,-27.600000381469727,-276.0,,-0.8600000143051147,10.0,3.0,714.375,-670.0,31.614286422729492,,2.478749990463257,-2.0850000381469727,481283.0,5.682400703430176
SNL/MSU/DOE,MD-ELT5500-VE3[±45/0/±45/0/±45],45/-45/0/45/-45/0/45/-45,Vinyl ester,55.0,,66.0,68.0,0.0,30.0,4.590000152587891,,,,,,,,,-34.5,-345.0,,-1.0700000524520874,10.0,3.0,714.375,-670.0,31.614286422729492,,2.478749990463257,-2.0850000381469727,209634.0,5.3214616775512695
SNL/MSU/DOE,MD-ELT5500-EP4[±45/0/±45/0/±45],45/-45/0/45/-45/0/45/-45,Epoxy,55.0,,66.0,68.0,0.0,30.0,4.590000152587891,,,,,,,,,690.0,69.0,2.819999933242798,,0.10000000149011612,1.0,784.5,-552.125,29.600000381469727,,3.194999933242798,-1.8799999952316284,70.0,1.8450980186462402
SNL/MSU/DOE,MD-ELT5500-EP4[±45/0/±45/0/±45],45/-45/0/45/-45/0/45/-45,Epoxy,55.0,,66.0,68.0,0.0,30.0,4.590000152587891,,,,,,,,,690.0,69.0,2.819999933242798,,0.10000000149011612,1.0,784.5,-552.125,29.600000381469727,,3.194999933242798,-1.8799999952316284,91.0,1.9590413570404053
SNL/MSU/DOE,MD-ELT5500-EP4[±45/0/±45/0/±45],45/-45/0/45/-45/0/45/-45,Epoxy,55.0,,66.0,68.0,0.0,30.0,4.590000152587891,,,,,,,,,621.0,62.099998474121094,2.490000009536743,,0.10000000149011612,1.0,784.5,-552.125,29.600000381469727,,3.194999933242798,-1.8799999952316284,163.0,2.2121875286102295
SNL/MSU/DOE,MD-ELT5500-EP4[±45/0/±45/0/±45],45/-45/0/45/-45/0/45/-45,Epoxy,55.0,,66.0,68.0,0.0,30.0,4.590000152587891,,,,,,,,,621.0,62.099998474121094,2.490000009536743,,0.10000000149011612,1.0,784.5,-552.125,29.600000381469727,,3.194999933242798,-1.8799999952316284,244.0,2.387389898300171
SNL/MSU/DOE,MD-ELT5500-EP4[±45/0/±45/0/±45],45/-45/0/45/-45/0/45/-45,Epoxy,55.0,,66.0,68.0,0.0,30.0,4.590000152587891,,,,,,,,,552.0,55.20000076293945,2.180000066757202,,0.10000000149011612,1.0,784.5,-552.125,29.600000381469727,,3.194999933242798,-1.8799999952316284,729.0,2.862727642059326
SNL/MSU/DOE,MD-ELT5500-EP4[±45/0/±45/0/±45],45/-45/0/45/-45/0/45/-45,Epoxy,55.0,,66.0,68.0,0.0,30.0,4.590000152587891,,,,,,,,,552.0,55.20000076293945,2.180000066757202,,0.10000000149011612,1.0,784.5,-552.125,29.600000381469727,,3.194999933242798,-1.8799999952316284,1291.0,3.1109261512756348
SNL/MSU/DOE,MD-ELT5500-EP4[±45/0/±45/0/±45],45/-45/0/45/-45/0/45/-45,Epoxy,55.0,,66.0,68.0,0.0,30.0,4.590000152587891,,,,,,,,,552.0,55.20000076293945,2.180000066757202,,0.10000000149011612,1.0,784.5,-552.125,29.600000381469727,,3.194999933242798,-1.8799999952316284,854.0,2.931457757949829
SNL/MSU/DOE,MD-ELT5500-EP4[±45/0/±45/0/±45],45/-45/0/45/-45/0/45/-45,Epoxy,55.0,,66.0,68.0,0.0,30.0,4.590000152587891,,,,,,,,,483.0,48.29999923706055,1.8799999952316284,,0.10000000149011612,2.0,784.5,-552.125,29.600000381469727,,3.194999933242798,-1.8799999952316284,4815.0,3.682596206665039
SNL/MSU/DOE,MD-ELT5500-EP4[±45/0/±45/0/±45],45/-45/0/45/-45/0/45/-45,Epoxy,55.0,,66.0,68.0,0.0,30.0,4.590000152587891,,,,,,,,,483.0,48.29999923706055,1.8799999952316284,,0.10000000149011612,2.0,784.5,-552.125,29.600000381469727,,3.194999933242798,-1.8799999952316284,2230.0,3.3483047485351562
SNL/MSU/DOE,MD-ELT5500-EP4[±45/0/±45/0/±45],45/-45/0/45/-45/0/45/-45,Epoxy,55.0,,66.0,68.0,0.0,30.0,4.590000152587891,,,,,,,,,483.0,48.29999923706055,1.8799999952316284,,0.10000000149011612,2.0,784.5,-552.125,29.600000381469727,,3.194999933242798,-1.8799999952316284,2999.0,3.4769763946533203
SNL/MSU/DOE,MD-ELT5500-EP4[±45/0/±45/0/±45],45/-45/0/45/-45/0/45/-45,Epoxy,55.0,,66.0,68.0,0.0,30.0,4.590000152587891,,,,,,,,,414.0,41.400001525878906,1.590000033378601,,0.10000000149011612,2.0,784.5,-552.125,29.600000381469727,,3.194999933242798,-1.8799999952316284,6445.0,3.809222936630249
SNL/MSU/DOE,MD-ELT5500-EP4[±45/0/±45/0/±45],45/-45/0/45/-45/0/45/-45,Epoxy,55.0,,66.0,68.0,0.0,30.0,4.590000152587891,,,,,,,,,414.0,41.400001525878906,1.590000033378601,,0.10000000149011612,2.0,784.5,-552.125,29.600000381469727,,3.194999933242798,-1.8799999952316284,13151.0,4.118958950042725
SNL/MSU/DOE,MD-ELT5500-EP4[±45/0/±45/0/±45],45/-45/0/45/-45/0/45/-45,Epoxy,55.0,,66.0,68.0,0.0,30.0,4.590000152587891,,,,,,,,,414.0,41.400001525878906,1.590000033378601,,0.10000000149011612,2.0,784.5,-552.125,29.600000381469727,,3.194999933242798,-1.8799999952316284,11105.0,4.045518398284912
SNL/MSU/DOE,MD-ELT5500-EP4[±45/0/±45/0/±45],45/-45/0/45/-45/0/45/-45,Epoxy,55.0,,66.0,68.0,0.0,30.0,4.590000152587891,,,,,,,,,345.0,34.5,1.309999942779541,,0.10000000149011612,2.0,784.5,-552.125,29.600000381469727,,3.194999933242798,-1.8799999952316284,67165.0,4.82714319229126
SNL/MSU/DOE,MD-ELT5500-EP4[±45/0/±45/0/±45],45/-45/0/45/-45/0/45/-45,Epoxy,55.0,,66.0,68.0,0.0,30.0,4.590000152587891,,,,,,,,,345.0,34.5,1.340000033378601,,0.10000000149011612,2.0,784.5,-552.125,29.600000381469727,,3.194999933242798,-1.8799999952316284,41511.0,4.618163108825684
SNL/MSU/DOE,MD-ELT5500-EP4[±45/0/±45/0/±45],45/-45/0/45/-45/0/45/-45,Epoxy,55.0,,66.0,68.0,0.0,30.0,4.590000152587891,,,,,,,,,345.0,34.5,1.309999942779541,,0.10000000149011612,2.0,784.5,-552.125,29.600000381469727,,3.194999933242798,-1.8799999952316284,23455.0,4.370235443115234
SNL/MSU/DOE,MD-ELT5500-EP4[±45/0/±45/0/±45],45/-45/0/45/-45/0/45/-45,Epoxy,55.0,,66.0,68.0,0.0,30.0,4.590000152587891,,,,,,,,,276.0,27.600000381469727,1.0199999809265137,,0.10000000149011612,3.0,784.5,-552.125,29.600000381469727,,3.194999933242798,-1.8799999952316284,389501.0,5.590508460998535
SNL/MSU/DOE,MD-ELT5500-EP4[±45/0/±45/0/±45],45/-45/0/45/-45/0/45/-45,Epoxy,55.0,,66.0,68.0,0.0,30.0,4.590000152587891,,,,,,,,,276.0,27.600000381469727,1.090000033378601,,0.10000000149011612,3.0,784.5,-552.125,29.600000381469727,,3.194999933242798,-1.8799999952316284,248599.0,5.395499229431152
SNL/MSU/DOE,MD-ELT5500-EP4[±45/0/±45/0/±45],45/-45/0/45/-45/0/45/-45,Epoxy,55.0,,66.0,68.0,0.0,30.0,4.590000152587891,,,,,,,,,276.0,27.600000381469727,1.0199999809265137,,0.10000000149011612,3.0,784.5,-552.125,29.600000381469727,,3.194999933242798,-1.8799999952316284,614113.0,5.788248062133789
SNL/MSU/DOE,MD-ELT5500-EP4[±45/0/±45/0/±45],45/-45/0/45/-45/0/45/-45,Epoxy,55.0,,66.0,68.0,0.0,30.0,4.590000152587891,,,,,,,,,207.0,20.700000762939453,0.75,,0.10000000149011612,4.0,784.5,-552.125,29.600000381469727,,3.194999933242798,-1.8799999952316284,1821361.0,6.2603960037231445
SNL/MSU/DOE,MD-ELT5500-EP4[±45/0/±45/0/±45],45/-45/0/45/-45/0/45/-45,Epoxy,55.0,,66.0,68.0,0.0,30.0,4.590000152587891,,,,,,,,,207.0,20.700000762939453,0.75,,0.10000000149011612,4.0,784.5,-552.125,29.600000381469727,,3.194999933242798,-1.8799999952316284,3117135.0,6.49375581741333
SNL/MSU/DOE,MD-ELT5500-EP4[±45/0/±45/0/±45],45/-45/0/45/-45/0/45/-45,Epoxy,55.0,,66.0,68.0,0.0,30.0,4.590000152587891,,,,,,,,,758.0,75.80000305175781,3.1500000953674316,,0.10000000149011612,1.0,784.5,-552.125,29.600000381469727,,3.194999933242798,-1.8799999952316284,40.0,1.6020599603652954
SNL/MSU/DOE,MD-ELT5500-EP4[±45/0/±45/0/±45],45/-45/0/45/-45/0/45/-45,Epoxy,55.0,,66.0,68.0,0.0,30.0,4.590000152587891,,,,,,,,,621.0,62.099998474121094,2.490000009536743,,0.10000000149011612,1.0,784.5,-552.125,29.600000381469727,,3.194999933242798,-1.8799999952316284,201.0,2.3031959533691406
SNL/MSU/DOE,MD-ELT5500-EP4[±45/0/±45/0/±45],45/-45/0/45/-45/0/45/-45,Epoxy,55.0,,66.0,68.0,0.0,30.0,4.590000152587891,,,,,,,,,690.0,69.0,2.819999933242798,,0.10000000149011612,1.0,784.5,-552.125,29.600000381469727,,3.194999933242798,-1.8799999952316284,27.0,1.431363821029663
SNL/MSU/DOE,MD-ELT5500-EP4[±45/0/±45/0/±45],45/-45/0/45/-45/0/45/-45,Epoxy,55.0,,66.0,68.0,0.0,30.0,4.590000152587891,,,,,,,,,758.0,75.80000305175781,3.1500000953674316,,0.10000000149011612,1.0,784.5,-552.125,29.600000381469727,,3.194999933242798,-1.8799999952316284,19.0,1.278753638267517
SNL/MSU/DOE,MD-ELT5500-EP4[±45/0/±45/0/±45],45/-45/0/45/-45/0/45/-45,Epoxy,55.0,,66.0,68.0,0.0,30.0,4.590000152587891,,,,,,,,,-34.5,-345.0,,-1.1699999570846558,10.0,3.0,784.5,-552.125,29.600000381469727,,3.194999933242798,-1.8799999952316284,4122.0,3.615108013153076
SNL/MSU/DOE,MD-ELT5500-EP4[±45/0/±45/0/±45],45/-45/0/45/-45/0/45/-45,Epoxy,55.0,,66.0,68.0,0.0,30.0,4.590000152587891,,,,,,,,,-48.29999923706055,-483.0,,-1.6399999856948853,10.0,1.0,784.5,-552.125,29.600000381469727,,3.194999933242798,-1.8799999952316284,17.0,1.2304489612579346
SNL/MSU/DOE,MD-ELT5500-EP4[±45/0/±45/0/±45],45/-45/0/45/-45/0/45/-45,Epoxy,55.0,,66.0,68.0,0.0,30.0,4.590000152587891,,,,,,,,,-48.29999923706055,-483.0,,-1.6399999856948853,10.0,1.0,784.5,-552.125,29.600000381469727,,3.194999933242798,-1.8799999952316284,83.0,1.9190781116485596
SNL/MSU/DOE,MD-ELT5500-EP4[±45/0/±45/0/±45],45/-45/0/45/-45/0/45/-45,Epoxy,55.0,,66.0,68.0,0.0,30.0,4.590000152587891,,,,,,,,,-48.29999923706055,-483.0,,-1.6399999856948853,10.0,1.0,784.5,-552.125,29.600000381469727,,3.194999933242798,-1.8799999952316284,36.0,1.556302547454834
SNL/MSU/DOE,MD-ELT5500-EP4[±45/0/±45/0/±45],45/-45/0/45/-45/0/45/-45,Epoxy,55.0,,66.0,68.0,0.0,30.0,4.590000152587891,,,,,,,,,-48.29999923706055,-483.0,,-1.6399999856948853,10.0,1.0,784.5,-552.125,29.600000381469727,,3.194999933242798,-1.8799999952316284,63.0,1.7993406057357788
SNL/MSU/DOE,MD-ELT5500-EP4[±45/0/±45/0/±45],45/-45/0/45/-45/0/45/-45,Epoxy,55.0,,66.0,68.0,0.0,30.0,4.590000152587891,,,,,,,,,-48.29999923706055,-483.0,,-1.6399999856948853,10.0,1.0,784.5,-552.125,29.600000381469727,,3.194999933242798,-1.8799999952316284,14.0,1.1461280584335327
SNL/MSU/DOE,MD-ELT5500-EP4[±45/0/±45/0/±45],45/-45/0/45/-45/0/45/-45,Epoxy,55.0,,66.0,68.0,0.0,30.0,4.590000152587891,,,,,,,,,-34.5,-345.0,,-1.1699999570846558,10.0,2.0,784.5,-552.125,29.600000381469727,,3.194999933242798,-1.8799999952316284,18834.0,4.274942398071289
SNL/MSU/DOE,MD-ELT5500-EP4[±45/0/±45/0/±45],45/-45/0/45/-45/0/45/-45,Epoxy,55.0,,66.0,68.0,0.0,30.0,4.590000152587891,,,,,,,,,-34.5,-345.0,,-1.1699999570846558,10.0,2.0,784.5,-552.125,29.600000381469727,,3.194999933242798,-1.8799999952316284,13878.0,4.142326831817627
SNL/MSU/DOE,MD-ELT5500-EP4[±45/0/±45/0/±45],45/-45/0/45/-45/0/45/-45,Epoxy,55.0,,66.0,68.0,0.0,30.0,4.590000152587891,,,,,,,,,-27.600000381469727,-276.0,,-0.8600000143051147,10.0,3.0,784.5,-552.125,29.600000381469727,,3.194999933242798,-1.8799999952316284,682544.0,5.834130764007568
SNL/MSU/DOE,MD-SLA-UP3-V(±45/0/±45/0/±45),45/-45/0/45/-45/0/45/-45,Polyester,54.0,,56.0,40.0,4.0,0.0,4.269999980926514,,,,,,,,,414.0,41.400001525878906,1.6100000143051147,,0.10000000149011612,1.0,770.3333129882812,,29.799999237060547,,2.569999933242798,,412.0,2.6148972511291504
SNL/MSU/DOE,MD-SLA-UP3-V(±45/0/±45/0/±45),45/-45/0/45/-45/0/45/-45,Polyester,54.0,,56.0,40.0,4.0,0.0,4.269999980926514,,,,,,,,,414.0,41.400001525878906,1.6100000143051147,,0.10000000149011612,1.0,770.3333129882812,,29.799999237060547,,2.569999933242798,,595.0,2.774517059326172
SNL/MSU/DOE,MD-SLA-UP3-V(±45/0/±45/0/±45),45/-45/0/45/-45/0/45/-45,Polyester,54.0,,56.0,40.0,4.0,0.0,4.269999980926514,,,,,,,,,276.0,27.600000381469727,0.9200000166893005,,0.10000000149011612,2.0,770.3333129882812,,29.799999237060547,,2.569999933242798,,8735.0,3.94126296043396
SNL/MSU/DOE,MD-SLA-UP3-V(±45/0/±45/0/±45),45/-45/0/45/-45/0/45/-45,Polyester,54.0,,56.0,40.0,4.0,0.0,4.269999980926514,,,,,,,,,276.0,27.600000381469727,0.9200000166893005,,0.10000000149011612,2.0,770.3333129882812,,29.799999237060547,,2.569999933242798,,5829.0,3.765594005584717
SNL/MSU/DOE,MD-SLA-UP3-V(±45/0/±45/0/±45),45/-45/0/45/-45/0/45/-45,Polyester,54.0,,56.0,40.0,4.0,0.0,4.269999980926514,,,,,,,,,276.0,27.600000381469727,1.059999942779541,,0.10000000149011612,2.0,770.3333129882812,,29.799999237060547,,2.569999933242798,,5120.0,3.7092700004577637
SNL/MSU/DOE,MD-SLA-UP3-V(±45/0/±45/0/±45),45/-45/0/45/-45/0/45/-45,Polyester,54.0,,56.0,40.0,4.0,0.0,4.269999980926514,,,,,,,,,276.0,27.600000381469727,0.9200000166893005,,0.10000000149011612,2.0,770.3333129882812,,29.799999237060547,,2.569999933242798,,8980.0,3.9532763957977295
SNL/MSU/DOE,MD-SLA-UP3-V(±45/0/±45/0/±45),45/-45/0/45/-45/0/45/-45,Polyester,54.0,,56.0,40.0,4.0,0.0,4.269999980926514,,,,,,,,,172.0,17.200000762939453,0.5799999833106995,,0.10000000149011612,4.0,770.3333129882812,,29.799999237060547,,2.569999933242798,,87016.0,4.93959903717041
SNL/MSU/DOE,MD-SLA-UP3-V(±45/0/±45/0/±45),45/-45/0/45/-45/0/45/-45,Polyester,54.0,,56.0,40.0,4.0,0.0,4.269999980926514,,,,,,,,,172.0,17.200000762939453,0.5799999833106995,,0.10000000149011612,4.0,770.3333129882812,,29.799999237060547,,2.569999933242798,,113609.0,5.055412769317627
SNL/MSU/DOE,MD-SLA-UP3-V(±45/0/±45/0/±45),45/-45/0/45/-45/0/45/-45,Polyester,54.0,,56.0,40.0,4.0,0.0,4.269999980926514,,,,,,,,,172.0,17.200000762939453,0.5799999833106995,,0.10000000149011612,4.0,770.3333129882812,,29.799999237060547,,2.569999933242798,,138476.0,5.141374588012695
SNL/MSU/DOE,MD-SLA-UP3-V(±45/0/±45/0/±45),45/-45/0/45/-45/0/45/-45,Polyester,54.0,,56.0,40.0,4.0,0.0,4.269999980926514,,,,,,,,,138.0,13.800000190734863,0.46000000834465027,,0.10000000149011612,4.0,770.3333129882812,,29.799999237060547,,2.569999933242798,,713891.0,5.853631973266602
SNL/MSU/DOE,MD-SLA-UP3-V(±45/0/±45/0/±45),45/-45/0/45/-45/0/45/-45,Polyester,54.0,,56.0,40.0,4.0,0.0,4.269999980926514,,,,,,,,,138.0,13.800000190734863,0.46000000834465027,,0.10000000149011612,4.0,770.3333129882812,,29.799999237060547,,2.569999933242798,,601487.0,5.779226303100586
SNL/MSU/DOE,MD-SLA-UP3-V(±45/0/±45/0/±45),45/-45/0/45/-45/0/45/-45,Polyester,54.0,,56.0,40.0,4.0,0.0,4.269999980926514,,,,,,,,,138.0,13.800000190734863,0.46000000834465027,,0.10000000149011612,4.0,770.3333129882812,,29.799999237060547,,2.569999933242798,,1154373.0,6.0623459815979
SNL/MSU/DOE,MD-SLB-UP3-V(±45/0/±45/0/±45),45/-45/0/45/-45/0/45/-45,Polyester,43.0,,40.0,41.0,0.0,19.0,2.690000057220459,,,,,,,,,276.0,27.600000381469727,1.2200000286102295,,0.10000000149011612,1.0,588.0,,22.649999618530273,,2.5899999141693115,,2114.0,3.3251049518585205
SNL/MSU/DOE,MD-SLB-UP3-V(±45/0/±45/0/±45),45/-45/0/45/-45/0/45/-45,Polyester,43.0,,40.0,41.0,0.0,19.0,2.690000057220459,,,,,,,,,276.0,27.600000381469727,1.2200000286102295,,0.10000000149011612,1.0,588.0,,22.649999618530273,,2.5899999141693115,,1250.0,3.096909999847412
SNL/MSU/DOE,MD-SLB-UP3-V(±45/0/±45/0/±45),45/-45/0/45/-45/0/45/-45,Polyester,43.0,,40.0,41.0,0.0,19.0,2.690000057220459,,,,,,,,,276.0,27.600000381469727,1.2200000286102295,,0.10000000149011612,1.0,588.0,,22.649999618530273,,2.5899999141693115,,1110.0,3.045322895050049
SNL/MSU/DOE,MD-SLB-UP3-V(±45/0/±45/0/±45),45/-45/0/45/-45/0/45/-45,Polyester,43.0,,40.0,41.0,0.0,19.0,2.690000057220459,,,,,,,,,172.0,17.200000762939453,0.7599999904632568,,0.10000000149011612,3.0,588.0,,22.649999618530273,,2.5899999141693115,,11321.0,4.053884983062744
SNL/MSU/DOE,MD-SLB-UP3-V(±45/0/±45/0/±45),45/-45/0/45/-45/0/45/-45,Polyester,43.0,,40.0,41.0,0.0,19.0,2.690000057220459,,,,,,,,,172.0,17.200000762939453,0.7599999904632568,,0.10000000149011612,3.0,588.0,,22.649999618530273,,2.5899999141693115,,14229.0,4.15317440032959
SNL/MSU/DOE,MD-SLB-UP3-V(±45/0/±45/0/±45),45/-45/0/45/-45/0/45/-45,Polyester,43.0,,40.0,41.0,0.0,19.0,2.690000057220459,,,,,,,,,172.0,17.200000762939453,0.7599999904632568,,0.10000000149011612,3.0,588.0,,22.649999618530273,,2.5899999141693115,,15068.0,4.178055763244629
SNL/MSU/DOE,MD-SLB-UP3-V(±45/0/±45/0/±45),45/-45/0/45/-45/0/45/-45,Polyester,43.0,,40.0,41.0,0.0,19.0,2.690000057220459,,,,,,,,,103.0,10.300000190734863,0.4399999976158142,,0.10000000149011612,3.0,588.0,,22.649999618530273,,2.5899999141693115,,149645.0,5.17506217956543
SNL/MSU/DOE,MD-SLB-UP3-V(±45/0/±45/0/±45),45/-45/0/45/-45/0/45/-45,Polyester,43.0,,40.0,41.0,0.0,19.0,2.690000057220459,,,,,,,,,103.0,10.300000190734863,0.46000000834465027,,0.10000000149011612,3.0,588.0,,22.649999618530273,,2.5899999141693115,,424602.0,5.627982139587402
SNL/MSU/DOE,MD-SLB-UP3-V(±45/0/±45/0/±45),45/-45/0/45/-45/0/45/-45,Polyester,43.0,,40.0,41.0,0.0,19.0,2.690000057220459,,,,,,,,,103.0,10.300000190734863,0.46000000834465027,,0.10000000149011612,3.0,588.0,,22.649999618530273,,2.5899999141693115,,201144.0,5.303506851196289
SNL/MSU/DOE,MD-SLC-UP3-V(±45/0/±45/0/±45),45/-45/0/45/-45/0/45/-45,Polyester,51.0,,50.0,38.0,0.0,13.0,3.6700000762939453,,,,,,,,,345.0,10.300000190734863,1.350000023841858,,0.10000000149011612,1.0,626.6666870117188,,26.75,,2.5366666316986084,,1386.0,3.141763210296631
SNL/MSU/DOE,MD-SLC-UP3-V(±45/0/±45/0/±45),45/-45/0/45/-45/0/45/-45,Polyester,51.0,,50.0,38.0,0.0,13.0,3.6700000762939453,,,,,,,,,138.0,10.300000190734863,0.5400000214576721,,0.10000000149011612,3.0,626.6666870117188,,26.75,,2.5366666316986084,,534972.0,5.728331089019775
SNL/MSU/DOE,MD-SLC-UP3-V(±45/0/±45/0/±45),45/-45/0/45/-45/0/45/-45,Polyester,51.0,,50.0,38.0,0.0,13.0,3.6700000762939453,,,,,,,,,138.0,10.300000190734863,0.5400000214576721,,0.10000000149011612,3.0,626.6666870117188,,26.75,,2.5366666316986084,,1664725.0,6.22134256362915
SNL/MSU/DOE,MD-SLC-UP3-V(±45/0/±45/0/±45),45/-45/0/45/-45/0/45/-45,Polyester,51.0,,50.0,38.0,0.0,13.0,3.6700000762939453,,,,,,,,,138.0,10.300000190734863,0.5400000214576721,,0.10000000149011612,3.0,626.6666870117188,,26.75,,2.5366666316986084,,416628.0,5.619748592376709
SNL/MSU/DOE,MD-SLC-UP3-V(±45/0/±45/0/±45),45/-45/0/45/-45/0/45/-45,Polyester,51.0,,50.0,38.0,0.0,13.0,3.6700000762939453,,,,,,,,,207.0,10.300000190734863,0.800000011920929,,0.10000000149011612,2.5,626.6666870117188,,26.75,,2.5366666316986084,,29445.0,4.4690117835998535
SNL/MSU/DOE,MD-SLC-UP3-V(±45/0/±45/0/±45),45/-45/0/45/-45/0/45/-45,Polyester,51.0,,50.0,38.0,0.0,13.0,3.6700000762939453,,,,,,,,,207.0,10.300000190734863,0.800000011920929,,0.10000000149011612,2.5,626.6666870117188,,26.75,,2.5366666316986084,,20016.0,4.301377296447754
SNL/MSU/DOE,MD-SLC-UP3-V(±45/0/±45/0/±45),45/-45/0/45/-45/0/45/-45,Polyester,51.0,,50.0,38.0,0.0,13.0,3.6700000762939453,,,,,,,,,207.0,10.300000190734863,0.800000011920929,,0.10000000149011612,3.0,626.6666870117188,,26.75,,2.5366666316986084,,45693.0,4.659849643707275
SNL/MSU/DOE,MD-WS1-EP5(±45/0/±45),45/-45/0/45/-45,Epoxy,61.0,,49.0,51.0,0.0,0.0,2.559999942779541,,,,,,,,,276.0,27.600000381469727,0.8500000238418579,,0.10000000149011612,3.0,841.2000122070312,,32.42499923706055,,2.6710000038146973,,1963214.0,6.292967796325684
SNL/MSU/DOE,MD-WS1-EP5(±45/0/±45),45/-45/0/45/-45,Epoxy,61.0,,49.0,51.0,0.0,0.0,2.559999942779541,,,,,,,,,414.0,41.400001525878906,1.2699999809265137,,0.10000000149011612,2.0,841.2000122070312,,32.42499923706055,,2.6710000038146973,,32820.0,4.516138553619385
SNL/MSU/DOE,MD-WS1-EP5(±45/0/±45),45/-45/0/45/-45,Epoxy,61.0,,49.0,51.0,0.0,0.0,2.559999942779541,,,,,,,,,414.0,41.400001525878906,1.2699999809265137,,0.10000000149011612,2.0,841.2000122070312,,32.42499923706055,,2.6710000038146973,,48140.0,4.682506084442139
SNL/MSU/DOE,MD-WS1-EP5(±45/0/±45),45/-45/0/45/-45,Epoxy,61.0,,49.0,51.0,0.0,0.0,2.559999942779541,,,,,,,,,414.0,41.400001525878906,1.2699999809265137,,0.10000000149011612,2.0,841.2000122070312,,32.42499923706055,,2.6710000038146973,,40093.0,4.6030683517456055
SNL/MSU/DOE,MD-WS1-EP5(±45/0/±45),45/-45/0/45/-45,Epoxy,61.0,,49.0,51.0,0.0,0.0,2.559999942779541,,,,,,,,,345.0,34.5,1.0800000429153442,,0.10000000149011612,3.0,841.2000122070312,,32.42499923706055,,2.6710000038146973,,336594.0,5.527106285095215
SNL/MSU/DOE,MD-WS1-EP5(±45/0/±45),45/-45/0/45/-45,Epoxy,61.0,,49.0,51.0,0.0,0.0,2.559999942779541,,,,,,,,,345.0,34.5,1.059999942779541,,0.10000000149011612,2.0,841.2000122070312,,32.42499923706055,,2.6710000038146973,,372184.0,5.570757865905762
SNL/MSU/DOE,MD-WS1-EP5(±45/0/±45),45/-45/0/45/-45,Epoxy,61.0,,49.0,51.0,0.0,0.0,2.559999942779541,,,,,,,,,345.0,34.5,1.059999942779541,,0.10000000149011612,2.0,841.2000122070312,,32.42499923706055,,2.6710000038146973,,242418.0,5.3845648765563965
SNL/MSU/DOE,MD-WS1-EP5(±45/0/±45),45/-45/0/45/-45,Epoxy,61.0,,49.0,51.0,0.0,0.0,2.559999942779541,,,,,,,,,483.0,48.29999923706055,1.4800000190734863,,0.10000000149011612,1.0,841.2000122070312,,32.42499923706055,,2.6710000038146973,,7186.0,3.856487274169922
SNL/MSU/DOE,MD-WS1-EP5(±45/0/±45),45/-45/0/45/-45,Epoxy,61.0,,49.0,51.0,0.0,0.0,2.559999942779541,,,,,,,,,483.0,48.29999923706055,1.4800000190734863,,0.10000000149011612,1.0,841.2000122070312,,32.42499923706055,,2.6710000038146973,,2509.0,3.399500608444214
SNL/MSU/DOE,MD-WS1-EP5(±45/0/±45),45/-45/0/45/-45,Epoxy,61.0,,49.0,51.0,0.0,0.0,2.559999942779541,,,,,,,,,276.0,27.600000381469727,0.9100000262260437,,0.10000000149011612,3.0,841.2000122070312,,32.42499923706055,,2.6710000038146973,,1323671.0,6.121779918670654
SNL/MSU/DOE,MD-WS1-EP5(±45/0/±45),45/-45/0/45/-45,Epoxy,61.0,,49.0,51.0,0.0,0.0,2.559999942779541,,,,,,,,,483.0,48.29999923706055,1.4800000190734863,,0.10000000149011612,2.0,841.2000122070312,,32.42499923706055,,2.6710000038146973,,14394.0,4.158181667327881
SNL/MSU/DOE,MD-WS1-EP5(±45/0/±45),45/-45/0/45/-45,Epoxy,61.0,,49.0,51.0,0.0,0.0,2.559999942779541,,,,,,,,,414.0,41.400001525878906,1.2300000190734863,,0.10000000149011612,2.0,841.2000122070312,,32.42499923706055,,2.6710000038146973,,24302.0,4.385642051696777
SNL/MSU/DOE,MD-WS1-EP5(±45/0/±45),45/-45/0/45/-45,Epoxy,61.0,,49.0,51.0,0.0,0.0,2.559999942779541,,,,,,,,,690.0,69.0,2.109999895095825,,0.10000000149011612,1.0,841.2000122070312,,32.42499923706055,,2.6710000038146973,,430.0,2.6334683895111084
SNL/MSU/DOE,MD-WS1-EP5(±45/0/±45),45/-45/0/45/-45,Epoxy,61.0,,49.0,51.0,0.0,0.0,2.559999942779541,,,,,,,,,690.0,69.0,2.109999895095825,,0.10000000149011612,1.0,841.2000122070312,,32.42499923706055,,2.6710000038146973,,60.0,1.778151273727417
SNL/MSU/DOE,MD-WS1-EP5(±45/0/±45),45/-45/0/45/-45,Epoxy,61.0,,49.0,51.0,0.0,0.0,2.559999942779541,,,,,,,,,690.0,69.0,2.109999895095825,,0.10000000149011612,1.0,841.2000122070312,,32.42499923706055,,2.6710000038146973,,219.0,2.3404440879821777
SNL/MSU/DOE,MD-WS1-EP5(±45/0/±45),45/-45/0/45/-45,Epoxy,61.0,,49.0,51.0,0.0,0.0,2.559999942779541,,,,,,,,,621.0,62.099998474121094,1.899999976158142,,0.10000000149011612,2.0,841.2000122070312,,32.42499923706055,,2.6710000038146973,,1189.0,3.0751819610595703
SNL/MSU/DOE,MD-WS1-EP5(±45/0/±45),45/-45/0/45/-45,Epoxy,61.0,,49.0,51.0,0.0,0.0,2.559999942779541,,,,,,,,,621.0,62.099998474121094,1.899999976158142,,0.10000000149011612,2.0,841.2000122070312,,32.42499923706055,,2.6710000038146973,,1609.0,3.2065560817718506
SNL/MSU/DOE,MD-WS1-EP5(±45/0/±45),45/-45/0/45/-45,Epoxy,61.0,,49.0,51.0,0.0,0.0,2.559999942779541,,,,,,,,,621.0,62.099998474121094,1.899999976158142,,0.10000000149011612,2.0,841.2000122070312,,32.42499923706055,,2.6710000038146973,,1670.0,3.2227165699005127
SNL/MSU/DOE,MD-WS1-EP5(±45/0/±45),45/-45/0/45/-45,Epoxy,61.0,,49.0,51.0,0.0,0.0,2.559999942779541,,,,,,,,,241.0,24.100000381469727,0.7400000095367432,,0.10000000149011612,3.0,841.2000122070312,,32.42499923706055,,2.6710000038146973,,8408052.0,6.9246954917907715
SNL/MSU/DOE,MD-WS1-EP5(±45/0/±45),45/-45/0/45/-45,Epoxy,61.0,,49.0,51.0,0.0,0.0,2.559999942779541,,,,,,,,,276.0,27.600000381469727,0.8500000238418579,,0.10000000149011612,3.0,841.2000122070312,,32.42499923706055,,2.6710000038146973,,2457593.0,6.390510082244873
SNL/MSU/DOE,MD-WS2-EP5(±45/0/±45)S,45/-45/0/45/-45/-45/45/0/-45/45,Epoxy,61.0,,49.0,51.0,0.0,0.0,5.119999885559082,,,,,,,,,-48.29999923706055,-483.0,,-1.4800000190734863,10.0,1.0,,-754.75,,,,-2.309999942779541,2143.0,3.331022262573242
SNL/MSU/DOE,MD-WS2-EP5(±45/0/±45)S,45/-45/0/45/-45/-45/45/0/-45/45,Epoxy,61.0,,49.0,51.0,0.0,0.0,5.119999885559082,,,,,,,,,-48.29999923706055,-483.0,,-1.4800000190734863,10.0,2.0,,-754.75,,,,-2.309999942779541,4010.0,3.603144407272339
SNL/MSU/DOE,MD-WS2-EP5(±45/0/±45)S,45/-45/0/45/-45/-45/45/0/-45/45,Epoxy,61.0,,49.0,51.0,0.0,0.0,5.119999885559082,,,,,,,,,-48.29999923706055,-483.0,,-1.4800000190734863,10.0,2.0,,-754.75,,,,-2.309999942779541,1194.0,3.0770044326782227
