Repository: Luwen-Zhang/SNEnsemble

# Copyright Notification

## Composites

We reformat and merge fatigue testing records from SNL/MSU/DOE, OptiMat, UPWIND, and FACT databases into a single database with careful considerations, including filtering invalid entries, rename variables, fix improper calculations in the records, to obtain clean and consistent data to fit machine 
learning usages. We leave the original format ("2019_SNL_MSU_DOE_Composite-Materials-Database_Wind_29pt0.xlsx" and "Optidat UPWIND 28_3_2017.xls") in the folder. Any derived database should be directly based on the original files instead of our merged database. We are not responsible for the accuracy of the testing records.

File: data/composite_database_02232023.csv (part 12 of 47)
Data source,Material_Code,Sequence,Resin Type,Fibre Volume Fraction,Fibre Weight Fraction,Percentage of Fibre in 0-deg Direction,Percentage of Fibre in 45-deg Direction,Percentage of Fibre in 90-deg Direction,Percentage of Fibre in Other Direction,Thickness,Tab Thickness,Width,Maximum Width,Minimum Width,Length,Gauge Length,Load Length,Area,Maximum Stress,Minimum Stress,Maximum Strain,Minimum Strain,R-value,Frequency,Static Maximum Tensile Stress,Static Maximum Compressive Stress,Static Elastic Modulus,Static Compressive Modulus,Static Maximum Tensile Strain,Static Maximum Compressive Strain,Cycles to Failure,log(Cycles to Failure)
SNL/MSU/DOE,MD-WS2-EP5(±45/0/±45)S,45/-45/0/45/-45/-45/45/0/-45/45,Epoxy,61.0,,49.0,51.0,0.0,0.0,5.119999885559082,,,,,,,,,-41.400001525878906,-414.0,,-1.2699999809265137,10.0,2.0,,-754.75,,,,-2.309999942779541,54247.0,4.734375953674316
SNL/MSU/DOE,MD-WS2-EP5(±45/0/±45)S,45/-45/0/45/-45/-45/45/0/-45/45,Epoxy,61.0,,49.0,51.0,0.0,0.0,5.119999885559082,,,,,,,,,-41.400001525878906,-414.0,,-1.2699999809265137,10.0,2.0,,-754.75,,,,-2.309999942779541,18992.0,4.278570652008057
SNL/MSU/DOE,MD-WS2-EP5(±45/0/±45)S,45/-45/0/45/-45/-45/45/0/-45/45,Epoxy,61.0,,49.0,51.0,0.0,0.0,5.119999885559082,,,,,,,,,-41.400001525878906,-414.0,,-1.2699999809265137,10.0,2.0,,-754.75,,,,-2.309999942779541,41626.0,4.6193647384643555
SNL/MSU/DOE,MD-WS2-EP5(±45/0/±45)S,45/-45/0/45/-45/-45/45/0/-45/45,Epoxy,61.0,,49.0,51.0,0.0,0.0,5.119999885559082,,,,,,,,,-34.5,-345.0,,-1.059999942779541,10.0,2.0,,-754.75,,,,-2.309999942779541,1421204.0,6.152656555175781
SNL/MSU/DOE,MD-WS2-EP5(±45/0/±45)S,45/-45/0/45/-45/-45/45/0/-45/45,Epoxy,61.0,,49.0,51.0,0.0,0.0,5.119999885559082,,,,,,,,,-34.5,-345.0,,-1.059999942779541,10.0,2.0,,-754.75,,,,-2.309999942779541,820033.0,5.9138312339782715
SNL/MSU/DOE,MD-WS2-EP5(±45/0/±45)S,45/-45/0/45/-45/-45/45/0/-45/45,Epoxy,61.0,,49.0,51.0,0.0,0.0,5.119999885559082,,,,,,,,,-34.5,-345.0,,-1.059999942779541,10.0,2.0,,-754.75,,,,-2.309999942779541,2061530.0,6.314189434051514
SNL/MSU/DOE,MD-WS2-EP5(±45/0/±45)S,45/-45/0/45/-45/-45/45/0/-45/45,Epoxy,61.0,,49.0,51.0,0.0,0.0,5.119999885559082,,,,,,,,,-55.20000076293945,-552.0,,-1.690000057220459,10.0,1.0,,-754.75,,,,-2.309999942779541,43.0,1.633468508720398
SNL/MSU/DOE,MD-WS2-EP5(±45/0/±45)S,45/-45/0/45/-45/-45/45/0/-45/45,Epoxy,61.0,,49.0,51.0,0.0,0.0,5.119999885559082,,,,,,,,,-55.20000076293945,-552.0,,-1.690000057220459,10.0,1.0,,-754.75,,,,-2.309999942779541,241.0,2.382017135620117
SNL/MSU/DOE,MD-WS2-EP5(±45/0/±45)S,45/-45/0/45/-45/-45/45/0/-45/45,Epoxy,61.0,,49.0,51.0,0.0,0.0,5.119999885559082,,,,,,,,,-55.20000076293945,-552.0,,-1.690000057220459,10.0,1.0,,-754.75,,,,-2.309999942779541,97.0,1.9867717027664185
SNL/MSU/DOE,MD-WS2-EP5(±45/0/±45)S,45/-45/0/45/-45/-45/45/0/-45/45,Epoxy,61.0,,49.0,51.0,0.0,0.0,5.119999885559082,,,,,,,,,276.0,-276.0,0.8500000238418579,-0.8500000238418579,-1.0,1.0,,-754.75,,,,-2.309999942779541,5268.0,3.7216458320617676
SNL/MSU/DOE,MD-WS2-EP5(±45/0/±45)S,45/-45/0/45/-45/-45/45/0/-45/45,Epoxy,61.0,,49.0,51.0,0.0,0.0,5.119999885559082,,,,,,,,,207.0,-207.0,0.6399999856948853,-0.6399999856948853,-1.0,2.0,,-754.75,,,,-2.309999942779541,249282.0,5.396690845489502
SNL/MSU/DOE,MD-PPG1200-VE5[(±45)2/(0)2]S,45/-45/45/-45/0/0/0/0/-45/45/-45/45,Vinyl ester,59.0,,56.0,39.0,2.0,0.0,5.449999809265137,,,,,,,,,552.0,55.20000076293945,,,0.10000000149011612,1.0,705.8333129882812,,32.06666564941406,,2.496666669845581,,343.0,2.5352940559387207
SNL/MSU/DOE,MD-PPG1200-VE5[(±45)2/(0)2]S,45/-45/45/-45/0/0/0/0/-45/45/-45/45,Vinyl ester,59.0,,56.0,39.0,2.0,0.0,5.449999809265137,,,,,,,,,517.0,51.70000076293945,1.8200000524520874,,0.10000000149011612,1.0,705.8333129882812,,32.06666564941406,,2.496666669845581,,527.0,2.7218105792999268
SNL/MSU/DOE,MD-PPG1200-VE5[(±45)2/(0)2]S,45/-45/45/-45/0/0/0/0/-45/45/-45/45,Vinyl ester,59.0,,56.0,39.0,2.0,0.0,5.449999809265137,,,,,,,,,414.0,41.400001525878906,1.440000057220459,,0.10000000149011612,2.0,705.8333129882812,,32.06666564941406,,2.496666669845581,,1484.0,3.171433925628662
SNL/MSU/DOE,MD-PPG1200-VE5[(±45)2/(0)2]S,45/-45/45/-45/0/0/0/0/-45/45/-45/45,Vinyl ester,59.0,,56.0,39.0,2.0,0.0,5.449999809265137,,,,,,,,,414.0,41.400001525878906,1.440000057220459,,0.10000000149011612,2.0,705.8333129882812,,32.06666564941406,,2.496666669845581,,1933.0,3.286231756210327
SNL/MSU/DOE,MD-PPG1200-VE5[(±45)2/(0)2]S,45/-45/45/-45/0/0/0/0/-45/45/-45/45,Vinyl ester,59.0,,56.0,39.0,2.0,0.0,5.449999809265137,,,,,,,,,414.0,41.400001525878906,1.440000057220459,,0.10000000149011612,2.0,705.8333129882812,,32.06666564941406,,2.496666669845581,,1552.0,3.190891742706299
SNL/MSU/DOE,MD-PPG1200-VE5[(±45)2/(0)2]S,45/-45/45/-45/0/0/0/0/-45/45/-45/45,Vinyl ester,59.0,,56.0,39.0,2.0,0.0,5.449999809265137,,,,,,,,,276.0,27.600000381469727,0.9200000166893005,,0.10000000149011612,2.0,705.8333129882812,,32.06666564941406,,2.496666669845581,,13522.0,4.131041049957275
SNL/MSU/DOE,MD-PPG1200-VE5[(±45)2/(0)2]S,45/-45/45/-45/0/0/0/0/-45/45/-45/45,Vinyl ester,59.0,,56.0,39.0,2.0,0.0,5.449999809265137,,,,,,,,,276.0,27.600000381469727,0.9200000166893005,,0.10000000149011612,3.0,705.8333129882812,,32.06666564941406,,2.496666669845581,,9945.0,3.9976048469543457
SNL/MSU/DOE,MD-PPG1200-VE5[(±45)2/(0)2]S,45/-45/45/-45/0/0/0/0/-45/45/-45/45,Vinyl ester,59.0,,56.0,39.0,2.0,0.0,5.449999809265137,,,,,,,,,276.0,27.600000381469727,0.9200000166893005,,0.10000000149011612,3.0,705.8333129882812,,32.06666564941406,,2.496666669845581,,15130.0,4.179839134216309
SNL/MSU/DOE,MD-PPG1200-VE5[(±45)2/(0)2]S,45/-45/45/-45/0/0/0/0/-45/45/-45/45,Vinyl ester,59.0,,56.0,39.0,2.0,0.0,5.449999809265137,,,,,,,,,207.0,20.700000762939453,0.6700000166893005,,0.10000000149011612,3.0,705.8333129882812,,32.06666564941406,,2.496666669845581,,56814.0,4.75445556640625
SNL/MSU/DOE,MD-PPG1200-VE5[(±45)2/(0)2]S,45/-45/45/-45/0/0/0/0/-45/45/-45/45,Vinyl ester,59.0,,56.0,39.0,2.0,0.0,5.449999809265137,,,,,,,,,207.0,20.700000762939453,0.6700000166893005,,0.10000000149011612,3.0,705.8333129882812,,32.06666564941406,,2.496666669845581,,70946.0,4.850927829742432
SNL/MSU/DOE,MD-PPG1200-VE5[(±45)2/(0)2]S,45/-45/45/-45/0/0/0/0/-45/45/-45/45,Vinyl ester,59.0,,56.0,39.0,2.0,0.0,5.449999809265137,,,,,,,,,207.0,20.700000762939453,0.6700000166893005,,0.10000000149011612,3.0,705.8333129882812,,32.06666564941406,,2.496666669845581,,60695.0,4.783153057098389
SNL/MSU/DOE,MD-PPG1200-VE5[(±45)2/(0)2]S,45/-45/45/-45/0/0/0/0/-45/45/-45/45,Vinyl ester,59.0,,56.0,39.0,2.0,0.0,5.449999809265137,,,,,,,,,172.0,17.200000762939453,0.550000011920929,,0.10000000149011612,3.0,705.8333129882812,,32.06666564941406,,2.496666669845581,,200765.0,5.302688121795654
SNL/MSU/DOE,MD-PPG1200-VE5[(±45)2/(0)2]S,45/-45/45/-45/0/0/0/0/-45/45/-45/45,Vinyl ester,59.0,,56.0,39.0,2.0,0.0,5.449999809265137,,,,,,,,,172.0,17.200000762939453,0.550000011920929,,0.10000000149011612,3.0,705.8333129882812,,32.06666564941406,,2.496666669845581,,423914.0,5.627277851104736
SNL/MSU/DOE,MD-PPG1200-VE5[(±45)2/(0)2]S,45/-45/45/-45/0/0/0/0/-45/45/-45/45,Vinyl ester,59.0,,56.0,39.0,2.0,0.0,5.449999809265137,,,,,,,,,172.0,17.200000762939453,0.550000011920929,,0.10000000149011612,3.0,705.8333129882812,,32.06666564941406,,2.496666669845581,,329413.0,5.517740726470947
SNL/MSU/DOE,MD-PPG1200-VE4[(±45)2/(0)2]S,45/-45/45/-45/0/0/0/0/-45/45/-45/45,Vinyl ester,58.0,,56.0,39.0,2.0,0.0,5.53000020980835,,,,,,,,,517.0,51.70000076293945,1.8200000524520874,,0.10000000149011612,1.0,689.0,,30.41666603088379,,3.0833332538604736,,464.0,2.666517972946167
SNL/MSU/DOE,MD-PPG1200-VE4[(±45)2/(0)2]S,45/-45/45/-45/0/0/0/0/-45/45/-45/45,Vinyl ester,58.0,,56.0,39.0,2.0,0.0,5.53000020980835,,,,,,,,,517.0,51.70000076293945,1.8200000524520874,,0.10000000149011612,1.0,689.0,,30.41666603088379,,3.0833332538604736,,338.0,2.528916597366333
SNL/MSU/DOE,MD-PPG1200-VE4[(±45)2/(0)2]S,45/-45/45/-45/0/0/0/0/-45/45/-45/45,Vinyl ester,58.0,,56.0,39.0,2.0,0.0,5.53000020980835,,,,,,,,,414.0,41.400001525878906,1.4500000476837158,,0.10000000149011612,1.0,689.0,,30.41666603088379,,3.0833332538604736,,2040.0,3.3096301555633545
SNL/MSU/DOE,MD-PPG1200-VE4[(±45)2/(0)2]S,45/-45/45/-45/0/0/0/0/-45/45/-45/45,Vinyl ester,58.0,,56.0,39.0,2.0,0.0,5.53000020980835,,,,,,,,,414.0,41.400001525878906,1.4500000476837158,,0.10000000149011612,1.0,689.0,,30.41666603088379,,3.0833332538604736,,2433.0,3.3861420154571533
SNL/MSU/DOE,MD-PPG1200-VE4[(±45)2/(0)2]S,45/-45/45/-45/0/0/0/0/-45/45/-45/45,Vinyl ester,58.0,,56.0,39.0,2.0,0.0,5.53000020980835,,,,,,,,,414.0,41.400001525878906,1.4500000476837158,,0.10000000149011612,1.0,689.0,,30.41666603088379,,3.0833332538604736,,1781.0,3.250663995742798
SNL/MSU/DOE,MD-PPG1200-VE4[(±45)2/(0)2]S,45/-45/45/-45/0/0/0/0/-45/45/-45/45,Vinyl ester,58.0,,56.0,39.0,2.0,0.0,5.53000020980835,,,,,,,,,345.0,34.5,1.2300000190734863,,0.10000000149011612,1.0,689.0,,30.41666603088379,,3.0833332538604736,,8848.0,3.946845054626465
SNL/MSU/DOE,MD-PPG1200-VE4[(±45)2/(0)2]S,45/-45/45/-45/0/0/0/0/-45/45/-45/45,Vinyl ester,58.0,,56.0,39.0,2.0,0.0,5.53000020980835,,,,,,,,,276.0,27.600000381469727,0.9300000071525574,,0.10000000149011612,1.0,689.0,,30.41666603088379,,3.0833332538604736,,20626.0,4.314414978027344
SNL/MSU/DOE,MD-PPG1200-VE4[(±45)2/(0)2]S,45/-45/45/-45/0/0/0/0/-45/45/-45/45,Vinyl ester,58.0,,56.0,39.0,2.0,0.0,5.53000020980835,,,,,,,,,276.0,27.600000381469727,0.9300000071525574,,0.10000000149011612,2.0,689.0,,30.41666603088379,,3.0833332538604736,,22290.0,4.348110198974609
SNL/MSU/DOE,MD-PPG1200-VE4[(±45)2/(0)2]S,45/-45/45/-45/0/0/0/0/-45/45/-45/45,Vinyl ester,58.0,,56.0,39.0,2.0,0.0,5.53000020980835,,,,,,,,,276.0,27.600000381469727,0.9300000071525574,,0.10000000149011612,2.0,689.0,,30.41666603088379,,3.0833332538604736,,27824.0,4.4444193840026855
SNL/MSU/DOE,MD-PPG1200-VE4[(±45)2/(0)2]S,45/-45/45/-45/0/0/0/0/-45/45/-45/45,Vinyl ester,58.0,,56.0,39.0,2.0,0.0,5.53000020980835,,,,,,,,,276.0,27.600000381469727,0.9300000071525574,,0.10000000149011612,2.0,689.0,,30.41666603088379,,3.0833332538604736,,13587.0,4.133123397827148
SNL/MSU/DOE,MD-PPG1200-VE4[(±45)2/(0)2]S,45/-45/45/-45/0/0/0/0/-45/45/-45/45,Vinyl ester,58.0,,56.0,39.0,2.0,0.0,5.53000020980835,,,,,,,,,207.0,20.700000762939453,0.6800000071525574,,0.10000000149011612,3.0,689.0,,30.41666603088379,,3.0833332538604736,,199036.0,5.29893159866333
SNL/MSU/DOE,MD-PPG1200-VE4[(±45)2/(0)2]S,45/-45/45/-45/0/0/0/0/-45/45/-45/45,Vinyl ester,58.0,,56.0,39.0,2.0,0.0,5.53000020980835,,,,,,,,,207.0,20.700000762939453,0.6800000071525574,,0.10000000149011612,3.0,689.0,,30.41666603088379,,3.0833332538604736,,132774.0,5.12311315536499
SNL/MSU/DOE,MD-PPG1200-VE4[(±45)2/(0)2]S,45/-45/45/-45/0/0/0/0/-45/45/-45/45,Vinyl ester,58.0,,56.0,39.0,2.0,0.0,5.53000020980835,,,,,,,,,207.0,20.700000762939453,0.6800000071525574,,0.10000000149011612,3.0,689.0,,30.41666603088379,,3.0833332538604736,,242170.0,5.384120464324951
SNL/MSU/DOE,MD-PPG1200-VE4[(±45)2/(0)2]S,45/-45/45/-45/0/0/0/0/-45/45/-45/45,Vinyl ester,58.0,,56.0,39.0,2.0,0.0,5.53000020980835,,,,,,,,,207.0,20.700000762939453,0.6800000071525574,,0.10000000149011612,3.0,689.0,,30.41666603088379,,3.0833332538604736,,197621.0,5.295833110809326
SNL/MSU/DOE,MD-PPG1200-VE4[(±45)2/(0)2]S,45/-45/45/-45/0/0/0/0/-45/45/-45/45,Vinyl ester,58.0,,56.0,39.0,2.0,0.0,5.53000020980835,,,,,,,,,172.0,17.200000762939453,0.550000011920929,,0.10000000149011612,4.0,689.0,,30.41666603088379,,3.0833332538604736,,833303.0,5.920803070068359
SNL/MSU/DOE,MD-PPG1200-VE4[(±45)2/(0)2]S,45/-45/45/-45/0/0/0/0/-45/45/-45/45,Vinyl ester,58.0,,56.0,39.0,2.0,0.0,5.53000020980835,,,,,,,,,172.0,17.200000762939453,0.550000011920929,,0.10000000149011612,4.0,689.0,,30.41666603088379,,3.0833332538604736,,980920.0,5.991633415222168
SNL/MSU/DOE,MD-PPG1200-VE6[(±45)2/(0)2]S,45/-45/45/-45/0/0/0/0/-45/45/-45/45,Vinyl ester,60.0,,56.0,39.0,2.0,0.0,5.360000133514404,,,,,,,,,517.0,51.70000076293945,1.7999999523162842,,0.10000000149011612,1.0,746.0,,33.88333511352539,,2.8333332538604736,,317.0,2.5010592937469482
SNL/MSU/DOE,MD-PPG1200-VE6[(±45)2/(0)2]S,45/-45/45/-45/0/0/0/0/-45/45/-45/45,Vinyl ester,60.0,,56.0,39.0,2.0,0.0,5.360000133514404,,,,,,,,,517.0,51.70000076293945,1.809999942779541,,0.10000000149011612,1.0,746.0,,33.88333511352539,,2.8333332538604736,,396.0,2.5976951122283936
SNL/MSU/DOE,MD-PPG1200-VE6[(±45)2/(0)2]S,45/-45/45/-45/0/0/0/0/-45/45/-45/45,Vinyl ester,60.0,,56.0,39.0,2.0,0.0,5.360000133514404,,,,,,,,,414.0,41.400001525878906,1.4299999475479126,,0.10000000149011612,1.0,746.0,,33.88333511352539,,2.8333332538604736,,1710.0,3.2329962253570557
SNL/MSU/DOE,MD-PPG1200-VE6[(±45)2/(0)2]S,45/-45/45/-45/0/0/0/0/-45/45/-45/45,Vinyl ester,60.0,,56.0,39.0,2.0,0.0,5.360000133514404,,,,,,,,,414.0,41.400001525878906,1.4600000381469727,,0.10000000149011612,1.0,746.0,,33.88333511352539,,2.8333332538604736,,1846.0,3.2662317752838135
SNL/MSU/DOE,MD-PPG1200-VE6[(±45)2/(0)2]S,45/-45/45/-45/0/0/0/0/-45/45/-45/45,Vinyl ester,60.0,,56.0,39.0,2.0,0.0,5.360000133514404,,,,,,,,,414.0,41.400001525878906,1.5499999523162842,,0.10000000149011612,1.0,746.0,,33.88333511352539,,2.8333332538604736,,1259.0,3.1000256538391113
SNL/MSU/DOE,MD-PPG1200-VE6[(±45)2/(0)2]S,45/-45/45/-45/0/0/0/0/-45/45/-45/45,Vinyl ester,60.0,,56.0,39.0,2.0,0.0,5.360000133514404,,,,,,,,,276.0,27.600000381469727,0.9200000166893005,,0.10000000149011612,2.0,746.0,,33.88333511352539,,2.8333332538604736,,15544.0,4.191562652587891
SNL/MSU/DOE,MD-PPG1200-VE6[(±45)2/(0)2]S,45/-45/45/-45/0/0/0/0/-45/45/-45/45,Vinyl ester,60.0,,56.0,39.0,2.0,0.0,5.360000133514404,,,,,,,,,276.0,27.600000381469727,0.8999999761581421,,0.10000000149011612,2.0,746.0,,33.88333511352539,,2.8333332538604736,,12790.0,4.106870651245117
SNL/MSU/DOE,MD-PPG1200-VE6[(±45)2/(0)2]S,45/-45/45/-45/0/0/0/0/-45/45/-45/45,Vinyl ester,60.0,,56.0,39.0,2.0,0.0,5.360000133514404,,,,,,,,,276.0,27.600000381469727,0.8299999833106995,,0.10000000149011612,2.0,746.0,,33.88333511352539,,2.8333332538604736,,9027.0,3.9555435180664062
SNL/MSU/DOE,MD-PPG1200-VE6[(±45)2/(0)2]S,45/-45/45/-45/0/0/0/0/-45/45/-45/45,Vinyl ester,60.0,,56.0,39.0,2.0,0.0,5.360000133514404,,,,,,,,,207.0,20.700000762939453,0.6499999761581421,,0.10000000149011612,3.0,746.0,,33.88333511352539,,2.8333332538604736,,47200.0,4.6739420890808105
SNL/MSU/DOE,MD-PPG1200-VE6[(±45)2/(0)2]S,45/-45/45/-45/0/0/0/0/-45/45/-45/45,Vinyl ester,60.0,,56.0,39.0,2.0,0.0,5.360000133514404,,,,,,,,,207.0,20.700000762939453,0.6399999856948853,,0.10000000149011612,3.0,746.0,,33.88333511352539,,2.8333332538604736,,60679.0,4.78303861618042
SNL/MSU/DOE,MD-PPG1200-VE6[(±45)2/(0)2]S,45/-45/45/-45/0/0/0/0/-45/45/-45/45,Vinyl ester,60.0,,56.0,39.0,2.0,0.0,5.360000133514404,,,,,,,,,207.0,20.700000762939453,0.6200000047683716,,0.10000000149011612,3.0,746.0,,33.88333511352539,,2.8333332538604736,,71346.0,4.85336971282959
SNL/MSU/DOE,MD-PPG1200-VE6[(±45)2/(0)2]S,45/-45/45/-45/0/0/0/0/-45/45/-45/45,Vinyl ester,60.0,,56.0,39.0,2.0,0.0,5.360000133514404,,,,,,,,,172.0,17.200000762939453,0.5199999809265137,,0.10000000149011612,4.0,746.0,,33.88333511352539,,2.8333332538604736,,292536.0,5.466179370880127
SNL/MSU/DOE,MD-PPG1200-VE6[(±45)2/(0)2]S,45/-45/45/-45/0/0/0/0/-45/45/-45/45,Vinyl ester,60.0,,56.0,39.0,2.0,0.0,5.360000133514404,,,,,,,,,172.0,17.200000762939453,0.5199999809265137,,0.10000000149011612,4.0,746.0,,33.88333511352539,,2.8333332538604736,,473691.0,5.675495147705078
SNL/MSU/DOE,MD-PPG1200-VE6[(±45)2/(0)2]S,45/-45/45/-45/0/0/0/0/-45/45/-45/45,Vinyl ester,60.0,,56.0,39.0,2.0,0.0,5.360000133514404,,,,,,,,,155.0,15.5,0.46000000834465027,,0.10000000149011612,6.0,746.0,,33.88333511352539,,2.8333332538604736,,1522289.0,6.182497024536133
SNL/MSU/DOE,MD-PPG1200-EP1[(±45)2/(0)2]S,45/-45/45/-45/0/0/0/0/-45/45/-45/45,Epoxy,58.0,,56.0,39.0,2.0,0.0,5.559999942779541,,,,,,,,,414.0,41.400001525878906,1.590000033378601,,0.10000000149011612,1.0,736.0,,32.13333511352539,,3.0166666507720947,,8215.0,3.914607524871826
SNL/MSU/DOE,MD-PPG1200-EP1[(±45)2/(0)2]S,45/-45/45/-45/0/0/0/0/-45/45/-45/45,Epoxy,58.0,,56.0,39.0,2.0,0.0,5.559999942779541,,,,,,,,,414.0,41.400001525878906,1.5099999904632568,,0.10000000149011612,1.0,736.0,,32.13333511352539,,3.0166666507720947,,5087.0,3.7064616680145264
SNL/MSU/DOE,MD-PPG1200-EP1[(±45)2/(0)2]S,45/-45/45/-45/0/0/0/0/-45/45/-45/45,Epoxy,58.0,,56.0,39.0,2.0,0.0,5.559999942779541,,,,,,,,,414.0,41.400001525878906,1.4800000190734863,,0.10000000149011612,1.0,736.0,,32.13333511352539,,3.0166666507720947,,5152.0,3.7119758129119873
SNL/MSU/DOE,MD-PPG1200-EP1[(±45)2/(0)2]S,45/-45/45/-45/0/0/0/0/-45/45/-45/45,Epoxy,58.0,,56.0,39.0,2.0,0.0,5.559999942779541,,,,,,,,,345.0,34.5,1.3200000524520874,,0.10000000149011612,2.0,736.0,,32.13333511352539,,3.0166666507720947,,17933.0,4.253653049468994
SNL/MSU/DOE,MD-PPG1200-EP1[(±45)2/(0)2]S,45/-45/45/-45/0/0/0/0/-45/45/-45/45,Epoxy,58.0,,56.0,39.0,2.0,0.0,5.559999942779541,,,,,,,,,345.0,34.5,1.2400000095367432,,0.10000000149011612,2.0,736.0,,32.13333511352539,,3.0166666507720947,,11933.0,4.076749801635742
SNL/MSU/DOE,MD-PPG1200-EP1[(±45)2/(0)2]S,45/-45/45/-45/0/0/0/0/-45/45/-45/45,Epoxy,58.0,,56.0,39.0,2.0,0.0,5.559999942779541,,,,,,,,,345.0,34.5,1.2300000190734863,,0.10000000149011612,2.0,736.0,,32.13333511352539,,3.0166666507720947,,26712.0,4.426706314086914
SNL/MSU/DOE,MD-PPG1200-EP1[(±45)2/(0)2]S,45/-45/45/-45/0/0/0/0/-45/45/-45/45,Epoxy,58.0,,56.0,39.0,2.0,0.0,5.559999942779541,,,,,,,,,276.0,27.600000381469727,1.0299999713897705,,0.10000000149011612,3.0,736.0,,32.13333511352539,,3.0166666507720947,,85509.0,4.932011604309082
SNL/MSU/DOE,MD-PPG1200-EP1[(±45)2/(0)2]S,45/-45/45/-45/0/0/0/0/-45/45/-45/45,Epoxy,58.0,,56.0,39.0,2.0,0.0,5.559999942779541,,,,,,,,,276.0,27.600000381469727,1.0299999713897705,,0.10000000149011612,3.0,736.0,,32.13333511352539,,3.0166666507720947,,68854.0,4.8379292488098145
SNL/MSU/DOE,MD-PPG1200-EP1[(±45)2/(0)2]S,45/-45/45/-45/0/0/0/0/-45/45/-45/45,Epoxy,58.0,,56.0,39.0,2.0,0.0,5.559999942779541,,,,,,,,,276.0,27.600000381469727,1.0299999713897705,,0.10000000149011612,3.0,736.0,,32.13333511352539,,3.0166666507720947,,52646.0,4.721365451812744
SNL/MSU/DOE,MD-PPG1200-EP1[(±45)2/(0)2]S,45/-45/45/-45/0/0/0/0/-45/45/-45/45,Epoxy,58.0,,56.0,39.0,2.0,0.0,5.559999942779541,,,,,,,,,207.0,20.700000762939453,0.6800000071525574,,0.10000000149011612,4.0,736.0,,32.13333511352539,,3.0166666507720947,,692452.0,5.840389728546143
SNL/MSU/DOE,MD-PPG1200-EP1[(±45)2/(0)2]S,45/-45/45/-45/0/0/0/0/-45/45/-45/45,Epoxy,58.0,,56.0,39.0,2.0,0.0,5.559999942779541,,,,,,,,,207.0,20.700000762939453,0.6800000071525574,,0.10000000149011612,4.0,736.0,,32.13333511352539,,3.0166666507720947,,758944.0,5.880209922790527
SNL/MSU/DOE,MD-PPG1200-EP1[(±45)2/(0)2]S,45/-45/45/-45/0/0/0/0/-45/45/-45/45,Epoxy,58.0,,56.0,39.0,2.0,0.0,5.559999942779541,,,,,,,,,207.0,20.700000762939453,0.7200000286102295,,0.10000000149011612,4.0,736.0,,32.13333511352539,,3.0166666507720947,,555171.0,5.744426727294922
SNL/MSU/DOE,MD-PPG1200-EP1[(±45)2/(0)2]S,45/-45/45/-45/0/0/0/0/-45/45/-45/45,Epoxy,58.0,,56.0,39.0,2.0,0.0,5.559999942779541,,,,,,,,,345.0,34.5,1.2000000476837158,,0.10000000149011612,1.0,736.0,,32.13333511352539,,3.0166666507720947,,29107.0,4.4639973640441895
SNL/MSU/DOE,MD-PPG1200-EP1[(±45)2/(0)2]S,45/-45/45/-45/0/0/0/0/-45/45/-45/45,Epoxy,58.0,,56.0,39.0,2.0,0.0,5.559999942779541,,,,,,,,,345.0,34.5,1.2000000476837158,,0.10000000149011612,1.0,736.0,,32.13333511352539,,3.0166666507720947,,26324.0,4.420351982116699
SNL/MSU/DOE,MD-PPG1200-EP1[(±45)2/(0)2]S,45/-45/45/-45/0/0/0/0/-45/45/-45/45,Epoxy,58.0,,56.0,39.0,2.0,0.0,5.559999942779541,,,,,,,,,345.0,34.5,1.2000000476837158,,0.10000000149011612,1.0,736.0,,32.13333511352539,,3.0166666507720947,,26601.0,4.424898147583008
SNL/MSU/DOE,MD-PPG1200-EP1[(±45)2/(0)2]S,45/-45/45/-45/0/0/0/0/-45/45/-45/45,Epoxy,58.0,,56.0,39.0,2.0,0.0,5.559999942779541,,,,,,,,,276.0,27.600000381469727,0.9599999785423279,,0.10000000149011612,3.0,736.0,,32.13333511352539,,3.0166666507720947,,132849.0,5.123358249664307
SNL/MSU/DOE,MD-PPG1200-EP1[(±45)2/(0)2]S,45/-45/45/-45/0/0/0/0/-45/45/-45/45,Epoxy,58.0,,56.0,39.0,2.0,0.0,5.559999942779541,,,,,,,,,276.0,27.600000381469727,0.9599999785423279,,0.10000000149011612,3.0,736.0,,32.13333511352539,,3.0166666507720947,,134377.0,5.12832498550415
SNL/MSU/DOE,MD-PPG1200-EP1[(±45)2/(0)2]S,45/-45/45/-45/0/0/0/0/-45/45/-45/45,Epoxy,58.0,,56.0,39.0,2.0,0.0,5.559999942779541,,,,,,,,,276.0,27.600000381469727,0.9599999785423279,,0.10000000149011612,3.0,736.0,,32.13333511352539,,3.0166666507720947,,157899.0,5.1983795166015625
SNL/MSU/DOE,MD-PPG1200-EP1[(±45)2/(0)2]S,45/-45/45/-45/0/0/0/0/-45/45/-45/45,Epoxy,58.0,,56.0,39.0,2.0,0.0,5.559999942779541,,,,,,,,,207.0,20.700000762939453,0.7200000286102295,,0.10000000149011612,3.0,736.0,,32.13333511352539,,3.0166666507720947,,839305.0,5.923919677734375
SNL/MSU/DOE,MD-PPG1200-UP5[(±45)2/(0)2]S,45/-45/45/-45/0/0/0/0/-45/45/-45/45,Polyester,58.0,,56.0,39.0,2.0,0.0,5.550000190734863,,,,,,,,,517.0,51.70000076293945,,,0.10000000149011612,1.0,701.1666870117188,,32.29999923706055,,2.6500000953674316,,174.0,2.240549325942993
SNL/MSU/DOE,MD-PPG1200-UP5[(±45)2/(0)2]S,45/-45/45/-45/0/0/0/0/-45/45/-45/45,Polyester,58.0,,56.0,39.0,2.0,0.0,5.550000190734863,,,,,,,,,517.0,51.70000076293945,1.9900000095367432,,0.10000000149011612,1.0,701.1666870117188,,32.29999923706055,,2.6500000953674316,,280.0,2.447158098220825
SNL/MSU/DOE,MD-PPG1200-UP5[(±45)2/(0)2]S,45/-45/45/-45/0/0/0/0/-45/45/-45/45,Polyester,58.0,,56.0,39.0,2.0,0.0,5.550000190734863,,,,,,,,,414.0,41.400001525878906,1.5,,0.10000000149011612,1.0,701.1666870117188,,32.29999923706055,,2.6500000953674316,,1092.0,3.038222551345825
SNL/MSU/DOE,MD-PPG1200-UP5[(±45)2/(0)2]S,45/-45/45/-45/0/0/0/0/-45/45/-45/45,Polyester,58.0,,56.0,39.0,2.0,0.0,5.550000190734863,,,,,,,,,414.0,41.400001525878906,1.5199999809265137,,0.10000000149011612,1.0,701.1666870117188,,32.29999923706055,,2.6500000953674316,,896.0,2.952307939529419
SNL/MSU/DOE,MD-PPG1200-UP5[(±45)2/(0)2]S,45/-45/45/-45/0/0/0/0/-45/45/-45/45,Polyester,58.0,,56.0,39.0,2.0,0.0,5.550000190734863,,,,,,,,,414.0,41.400001525878906,1.4800000190734863,,0.10000000149011612,1.0,701.1666870117188,,32.29999923706055,,2.6500000953674316,,1495.0,3.1746411323547363
SNL/MSU/DOE,MD-PPG1200-UP5[(±45)2/(0)2]S,45/-45/45/-45/0/0/0/0/-45/45/-45/45,Polyester,58.0,,56.0,39.0,2.0,0.0,5.550000190734863,,,,,,,,,276.0,27.600000381469727,0.949999988079071,,0.10000000149011612,2.0,701.1666870117188,,32.29999923706055,,2.6500000953674316,,11120.0,4.046104907989502
SNL/MSU/DOE,MD-PPG1200-UP5[(±45)2/(0)2]S,45/-45/45/-45/0/0/0/0/-45/45/-45/45,Polyester,58.0,,56.0,39.0,2.0,0.0,5.550000190734863,,,,,,,,,276.0,27.600000381469727,0.9200000166893005,,0.10000000149011612,2.0,701.1666870117188,,32.29999923706055,,2.6500000953674316,,7799.0,3.8920388221740723
SNL/MSU/DOE,MD-PPG1200-UP5[(±45)2/(0)2]S,45/-45/45/-45/0/0/0/0/-45/45/-45/45,Polyester,58.0,,56.0,39.0,2.0,0.0,5.550000190734863,,,,,,,,,276.0,27.600000381469727,0.9300000071525574,,0.10000000149011612,2.0,701.1666870117188,,32.29999923706055,,2.6500000953674316,,10488.0,4.020692825317383
SNL/MSU/DOE,MD-PPG1200-UP5[(±45)2/(0)2]S,45/-45/45/-45/0/0/0/0/-45/45/-45/45,Polyester,58.0,,56.0,39.0,2.0,0.0,5.550000190734863,,,,,,,,,207.0,20.700000762939453,0.6499999761581421,,0.10000000149011612,3.0,701.1666870117188,,32.29999923706055,,2.6500000953674316,,61684.0,4.790172576904297
SNL/MSU/DOE,MD-PPG1200-UP5[(±45)2/(0)2]S,45/-45/45/-45/0/0/0/0/-45/45/-45/45,Polyester,58.0,,56.0,39.0,2.0,0.0,5.550000190734863,,,,,,,,,207.0,20.700000762939453,0.6600000262260437,,0.10000000149011612,3.0,701.1666870117188,,32.29999923706055,,2.6500000953674316,,37645.0,4.57570743560791
SNL/MSU/DOE,MD-PPG1200-UP5[(±45)2/(0)2]S,45/-45/45/-45/0/0/0/0/-45/45/-45/45,Polyester,58.0,,56.0,39.0,2.0,0.0,5.550000190734863,,,,,,,,,207.0,20.700000762939453,0.6600000262260437,,0.10000000149011612,3.0,701.1666870117188,,32.29999923706055,,2.6500000953674316,,77396.0,4.888718605041504
SNL/MSU/DOE,MD-PPG1200-UP5[(±45)2/(0)2]S,45/-45/45/-45/0/0/0/0/-45/45/-45/45,Polyester,58.0,,56.0,39.0,2.0,0.0,5.550000190734863,,,,,,,,,172.0,17.200000762939453,0.5299999713897705,,0.10000000149011612,4.0,701.1666870117188,,32.29999923706055,,2.6500000953674316,,256350.0,5.4088335037231445
SNL/MSU/DOE,MD-PPG1200-UP5[(±45)2/(0)2]S,45/-45/45/-45/0/0/0/0/-45/45/-45/45,Polyester,58.0,,56.0,39.0,2.0,0.0,5.550000190734863,,,,,,,,,172.0,17.200000762939453,0.5299999713897705,,0.10000000149011612,4.0,701.1666870117188,,32.29999923706055,,2.6500000953674316,,354499.0,5.549614906311035
SNL/MSU/DOE,MD-PPG1200-UP5[(±45)2/(0)2]S,45/-45/45/-45/0/0/0/0/-45/45/-45/45,Polyester,58.0,,56.0,39.0,2.0,0.0,5.550000190734863,,,,,,,,,172.0,17.200000762939453,0.5400000214576721,,0.10000000149011612,4.0,701.1666870117188,,32.29999923706055,,2.6500000953674316,,667385.0,5.824376583099365
SNL/MSU/DOE,MD-PPG1200-UP5[(±45)2/(0)2]S,45/-45/45/-45/0/0/0/0/-45/45/-45/45,Polyester,58.0,,56.0,39.0,2.0,0.0,5.550000190734863,,,,,,,,,138.0,13.800000190734863,0.4300000071525574,,0.10000000149011612,6.0,701.1666870117188,,32.29999923706055,,2.6500000953674316,,3186470.0,6.503309726715088
SNL/MSU/DOE,MD-TT-EP1-V(±45/0/±45/0/±45),45/-45/0/45/-45/0/45/-45,Epoxy,55.0,,61.0,31.0,4.0,4.0,4.699999809265137,,,,,,,,,345.0,34.5,1.4299999475479126,,0.10000000149011612,2.0,812.0,,26.66666603088379,,,,11980.0,4.078456878662109
SNL/MSU/DOE,MD-TT-EP1-V(±45/0/±45/0/±45),45/-45/0/45/-45/0/45/-45,Epoxy,55.0,,61.0,31.0,4.0,4.0,4.699999809265137,,,,,,,,,345.0,34.5,1.4299999475479126,,0.10000000149011612,2.0,812.0,,26.66666603088379,,,,20447.0,4.310629367828369
SNL/MSU/DOE,MD-TT-EP1-V(±45/0/±45/0/±45),45/-45/0/45/-45/0/45/-45,Epoxy,55.0,,61.0,31.0,4.0,4.0,4.699999809265137,,,,,,,,,414.0,41.400001525878906,2.0,,0.10000000149011612,2.0,812.0,,26.66666603088379,,,,3886.0,3.5895028114318848
SNL/MSU/DOE,MD-TT-EP1-V(±45/0/±45/0/±45),45/-45/0/45/-45/0/45/-45,Epoxy,55.0,,61.0,31.0,4.0,4.0,4.699999809265137,,,,,,,,,241.0,24.100000381469727,0.9700000286102295,,0.10000000149011612,3.0,812.0,,26.66666603088379,,,,249901.0,5.397768020629883
SNL/MSU/DOE,MD-TT-EP1-V(±45/0/±45/0/±45),45/-45/0/45/-45/0/45/-45,Epoxy,55.0,,61.0,31.0,4.0,4.0,4.699999809265137,,,,,,,,,241.0,24.100000381469727,0.9710000157356262,,0.10000000149011612,3.0,812.0,,26.66666603088379,,,,160339.0,5.205039024353027
SNL/MSU/DOE,MD-TT-EP1-V(±45/0/±45/0/±45),45/-45/0/45/-45/0/45/-45,Epoxy,55.0,,61.0,31.0,4.0,4.0,4.699999809265137,,,,,,,,,414.0,41.400001525878906,1.9500000476837158,,0.10000000149011612,1.0,812.0,,26.66666603088379,,,,4101.0,3.6128897666931152
SNL/MSU/DOE,MD-TT-EP1-V(±45/0/±45/0/±45),45/-45/0/45/-45/0/45/-45,Epoxy,55.0,,61.0,31.0,4.0,4.0,4.699999809265137,,,,,,,,,414.0,41.400001525878906,1.9700000286102295,,0.10000000149011612,1.0,812.0,,26.66666603088379,,,,5632.0,3.7506625652313232
SNL/MSU/DOE,MD-TT-EP1-V(±45/0/±45/0/±45),45/-45/0/45/-45/0/45/-45,Epoxy,55.0,,61.0,31.0,4.0,4.0,4.699999809265137,,,,,,,,,345.0,34.5,1.4299999475479126,,0.10000000149011612,1.0,812.0,,26.66666603088379,,,,17379.0,4.240024566650391
SNL/MSU/DOE,MD-TT-EP1-V(±45/0/±45/0/±45),45/-45/0/45/-45/0/45/-45,Epoxy,55.0,,61.0,31.0,4.0,4.0,4.699999809265137,,,,,,,,,345.0,34.5,1.4299999475479126,,0.10000000149011612,1.0,812.0,,26.66666603088379,,,,19477.0,4.289522171020508
SNL/MSU/DOE,MD-TT-EP1-V(±45/0/±45/0/±45),45/-45/0/45/-45/0/45/-45,Epoxy,55.0,,61.0,31.0,4.0,4.0,4.699999809265137,,,,,,,,,276.0,27.600000381469727,1.1399999856948853,,0.10000000149011612,1.5,812.0,,26.66666603088379,,,,82993.0,4.919041633605957
SNL/MSU/DOE,MD-TT-EP1-V(±45/0/±45/0/±45),45/-45/0/45/-45/0/45/-45,Epoxy,55.0,,61.0,31.0,4.0,4.0,4.699999809265137,,,,,,,,,276.0,27.600000381469727,1.1399999856948853,,0.10000000149011612,1.5,812.0,,26.66666603088379,,,,16534.0,4.218378067016602
SNL/MSU/DOE,MD-TT-EP1-V(±45/0/±45/0/±45),45/-45/0/45/-45/0/45/-45,Epoxy,55.0,,61.0,31.0,4.0,4.0,4.699999809265137,,,,,,,,,276.0,27.600000381469727,1.1399999856948853,,0.10000000149011612,1.5,812.0,,26.66666603088379,,,,46847.0,4.670681953430176
SNL/MSU/DOE,MD-TT-EP1-V(±45/0/±45/0/±45),45/-45/0/45/-45/0/45/-45,Epoxy,55.0,,61.0,31.0,4.0,4.0,4.699999809265137,,,,,,,,,276.0,27.600000381469727,1.1399999856948853,,0.10000000149011612,1.5,812.0,,26.66666603088379,,,,112770.0,5.052193641662598
SNL/MSU/DOE,MD-TT-EP1-V(±45/0/±45/0/±45),45/-45/0/45/-45/0/45/-45,Epoxy,55.0,,61.0,31.0,4.0,4.0,4.699999809265137,,,,,,,,,345.0,34.5,1.4299999475479126,,0.10000000149011612,1.0,812.0,,26.66666603088379,,,,18306.0,4.2625932693481445
SNL/MSU/DOE,MD-TT-EP1-V(±45/0/±45/0/±45),45/-45/0/45/-45/0/45/-45,Epoxy,55.0,,61.0,31.0,4.0,4.0,4.699999809265137,,,,,,,,,172.0,17.200000762939453,0.699999988079071,,0.10000000149011612,3.0,812.0,,26.66666603088379,,,,2291893.0,6.360194206237793
SNL/MSU/DOE,MD-TT-EP1-V(±45/0/±45/0/±45),45/-45/0/45/-45/0/45/-45,Epoxy,55.0,,61.0,31.0,4.0,4.0,4.699999809265137,,,,,,,,,172.0,17.200000762939453,0.699999988079071,,0.10000000149011612,4.0,812.0,,26.66666603088379,,,,4000000.0,6.602059841156006
SNL/MSU/DOE,MD-TT-EP3-V(±45/0/±45/0/±45),45/-45/0/45/-45/0/45/-45,Epoxy,55.0,,61.0,31.0,4.0,4.0,4.699999809265137,,,,,,,,,414.0,41.400001525878906,1.4299999475479126,,0.10000000149011612,3.0,857.6666870117188,,28.96666717529297,,2.933333396911621,,13119.0,4.117900848388672
SNL/MSU/DOE,MD-TT-EP3-V(±45/0/±45/0/±45),45/-45/0/45/-45/0/45/-45,Epoxy,55.0,,61.0,31.0,4.0,4.0,4.699999809265137,,,,,,,,,276.0,27.600000381469727,0.949999988079071,,0.10000000149011612,4.0,857.6666870117188,,28.96666717529297,,2.933333396911621,,584490.0,5.766777038574219
SNL/MSU/DOE,MD-TT-EP3-V(±45/0/±45/0/±45),45/-45/0/45/-45/0/45/-45,Epoxy,55.0,,61.0,31.0,4.0,4.0,4.699999809265137,,,,,,,,,276.0,27.600000381469727,0.949999988079071,,0.10000000149011612,4.0,857.6666870117188,,28.96666717529297,,2.933333396911621,,302214.0,5.4803147315979
SNL/MSU/DOE,MD-TT-EP3-V(±45/0/±45/0/±45),45/-45/0/45/-45/0/45/-45,Epoxy,55.0,,61.0,31.0,4.0,4.0,4.699999809265137,,,,,,,,,414.0,41.400001525878906,1.4299999475479126,,0.10000000149011612,3.0,857.6666870117188,,28.96666717529297,,2.933333396911621,,26747.0,4.42727518081665
SNL/MSU/DOE,MD-TT-EP3-V(±45/0/±45/0/±45),45/-45/0/45/-45/0/45/-45,Epoxy,55.0,,61.0,31.0,4.0,4.0,4.699999809265137,,,,,,,,,207.0,20.700000762939453,0.7099999785423279,,0.10000000149011612,4.0,857.6666870117188,,28.96666717529297,,2.933333396911621,,2808912.0,6.448538303375244
SNL/MSU/DOE,MD-TT-UP1-V(±45/0/±45/0/±45),45/-45/0/45/-45/0/45/-45,Polyester,56.0,,61.0,31.0,4.0,4.0,4.590000152587891,,,,,,,,,276.0,27.600000381469727,1.0,,0.10000000149011612,1.0,769.6666870117188,,,,2.799999952316284,,5883.0,3.769598960876465
SNL/MSU/DOE,MD-TT-UP1-V(±45/0/±45/0/±45),45/-45/0/45/-45/0/45/-45,Polyester,56.0,,61.0,31.0,4.0,4.0,4.590000152587891,,,,,,,,,276.0,27.600000381469727,1.0,,0.10000000149011612,2.0,769.6666870117188,,,,2.799999952316284,,8958.0,3.9522111415863037
SNL/MSU/DOE,MD-TT-UP1-V(±45/0/±45/0/±45),45/-45/0/45/-45/0/45/-45,Polyester,56.0,,61.0,31.0,4.0,4.0,4.590000152587891,,,,,,,,,276.0,27.600000381469727,1.0,,0.10000000149011612,2.0,769.6666870117188,,,,2.799999952316284,,4675.0,3.6697816848754883
SNL/MSU/DOE,MD-TT-UP1-V(±45/0/±45/0/±45),45/-45/0/45/-45/0/45/-45,Polyester,56.0,,61.0,31.0,4.0,4.0,4.590000152587891,,,,,,,,,172.0,17.200000762939453,0.6800000071525574,,0.10000000149011612,2.0,769.6666870117188,,,,2.799999952316284,,60555.0,4.782149791717529
SNL/MSU/DOE,MD-TT-UP1-V(±45/0/±45/0/±45),45/-45/0/45/-45/0/45/-45,Polyester,56.0,,61.0,31.0,4.0,4.0,4.590000152587891,,,,,,,,,172.0,17.200000762939453,0.6800000071525574,,0.10000000149011612,2.0,769.6666870117188,,,,2.799999952316284,,42420.0,4.627570629119873
SNL/MSU/DOE,MD-TT-UP1-V(±45/0/±45/0/±45),45/-45/0/45/-45/0/45/-45,Polyester,56.0,,61.0,31.0,4.0,4.0,4.590000152587891,,,,,,,,,172.0,17.200000762939453,0.6800000071525574,,0.10000000149011612,2.0,769.6666870117188,,,,2.799999952316284,,122890.0,5.089516639709473
SNL/MSU/DOE,MD-TT-UP1-V(±45/0/±45/0/±45),45/-45/0/45/-45/0/45/-45,Polyester,56.0,,61.0,31.0,4.0,4.0,4.590000152587891,,,,,,,,,138.0,13.800000190734863,0.5,,0.10000000149011612,4.0,769.6666870117188,,,,2.799999952316284,,759114.0,5.880307197570801
SNL/MSU/DOE,MD-TT-UP1-V(±45/0/±45/0/±45),45/-45/0/45/-45/0/45/-45,Polyester,56.0,,61.0,31.0,4.0,4.0,4.590000152587891,,,,,,,,,138.0,13.800000190734863,0.5,,0.10000000149011612,3.0,769.6666870117188,,,,2.799999952316284,,459712.0,5.6624860763549805
SNL/MSU/DOE,MD-TT-UP1-V(±45/0/±45/0/±45),45/-45/0/45/-45/0/45/-45,Polyester,56.0,,61.0,31.0,4.0,4.0,4.590000152587891,,,,,,,,,138.0,13.800000190734863,0.5,,0.10000000149011612,4.0,769.6666870117188,,,,2.799999952316284,,936822.0,5.9716572761535645
SNL/MSU/DOE,MD-TT1AH-EP1-V(±45/0/±45/0/±45),45/-45/0/45/-45/0/45/-45,Epoxy,59.0,,57.0,40.0,3.0,0.0,3.9000000953674316,,,,,,,,,345.0,34.5,1.2100000381469727,,0.10000000149011612,2.0,864.0,,,,2.7666666507720947,,11679.0,4.067405700683594
SNL/MSU/DOE,MD-TT1AH-EP1-V(±45/0/±45/0/±45),45/-45/0/45/-45/0/45/-45,Epoxy,59.0,,57.0,40.0,3.0,0.0,3.9000000953674316,,,,,,,,,345.0,34.5,1.100000023841858,,0.10000000149011612,2.0,864.0,,,,2.7666666507720947,,17128.0,4.233706474304199
SNL/MSU/DOE,MD-TT1AH-EP1-V(±45/0/±45/0/±45),45/-45/0/45/-45/0/45/-45,Epoxy,59.0,,57.0,40.0,3.0,0.0,3.9000000953674316,,,,,,,,,345.0,34.5,1.100000023841858,,0.10000000149011612,2.0,864.0,,,,2.7666666507720947,,10741.0,4.0310444831848145
SNL/MSU/DOE,MD-TT1AH-EP1-V(±45/0/±45/0/±45),45/-45/0/45/-45/0/45/-45,Epoxy,59.0,,57.0,40.0,3.0,0.0,3.9000000953674316,,,,,,,,,276.0,27.600000381469727,0.8799999952316284,,0.10000000149011612,3.0,864.0,,,,2.7666666507720947,,118045.0,5.072047710418701
SNL/MSU/DOE,MD-TT1AH-EP1-V(±45/0/±45/0/±45),45/-45/0/45/-45/0/45/-45,Epoxy,59.0,,57.0,40.0,3.0,0.0,3.9000000953674316,,,,,,,,,276.0,27.600000381469727,0.8799999952316284,,0.10000000149011612,3.0,864.0,,,,2.7666666507720947,,60601.0,4.782479763031006
SNL/MSU/DOE,MD-TT1AH-EP1-V(±45/0/±45/0/±45),45/-45/0/45/-45/0/45/-45,Epoxy,59.0,,57.0,40.0,3.0,0.0,3.9000000953674316,,,,,,,,,276.0,27.600000381469727,0.8799999952316284,,0.10000000149011612,3.0,864.0,,,,2.7666666507720947,,44467.0,4.648037910461426
SNL/MSU/DOE,MD-TT1AH-EP1-V(±45/0/±45/0/±45),45/-45/0/45/-45/0/45/-45,Epoxy,59.0,,57.0,40.0,3.0,0.0,3.9000000953674316,,,,,,,,,207.0,20.700000762939453,0.6600000262260437,,0.10000000149011612,4.0,864.0,,,,2.7666666507720947,,886747.0,5.9477996826171875
SNL/MSU/DOE,MD-TT1AH-EP1-V(±45/0/±45/0/±45),45/-45/0/45/-45/0/45/-45,Epoxy,59.0,,57.0,40.0,3.0,0.0,3.9000000953674316,,,,,,,,,207.0,20.700000762939453,0.7300000190734863,,0.10000000149011612,4.0,864.0,,,,2.7666666507720947,,1331737.0,6.124418258666992
SNL/MSU/DOE,MD-TT1AH-EP1-V(±45/0/±45/0/±45),45/-45/0/45/-45/0/45/-45,Epoxy,59.0,,57.0,40.0,3.0,0.0,3.9000000953674316,,,,,,,,,207.0,20.700000762939453,0.6600000262260437,,0.10000000149011612,4.0,864.0,,,,2.7666666507720947,,372171.0,5.570742607116699
SNL/MSU/DOE,MD-TT1AH-EP1-V(±45/0/±45/0/±45),45/-45/0/45/-45/0/45/-45,Epoxy,59.0,,57.0,40.0,3.0,0.0,3.9000000953674316,,,,,,,,,207.0,20.700000762939453,0.7099999785423279,,0.10000000149011612,4.0,864.0,,,,2.7666666507720947,,277104.0,5.442642688751221
SNL/MSU/DOE,MD-TT1A-EP2-V(±45/0/±45/0/±45),45/-45/0/45/-45/0/45/-45,Epoxy,54.0,,57.0,40.0,3.0,0.0,4.329999923706055,,,,,,,,,345.0,34.5,1.3200000524520874,,0.10000000149011612,3.0,898.5,-696.5,,,,,96221.0,4.983269691467285
SNL/MSU/DOE,MD-TT1A-EP2-V(±45/0/±45/0/±45),45/-45/0/45/-45/0/45/-45,Epoxy,54.0,,57.0,40.0,3.0,0.0,4.329999923706055,,,,,,,,,241.0,24.100000381469727,0.9800000190734863,,0.10000000149011612,4.0,898.5,-696.5,,,,,2747438.0,6.438928127288818
SNL/MSU/DOE,MD-TT1A-EP2-V(±45/0/±45/0/±45),45/-45/0/45/-45/0/45/-45,Epoxy,54.0,,57.0,40.0,3.0,0.0,4.329999923706055,,,,,,,,,241.0,24.100000381469727,0.8700000047683716,,0.10000000149011612,4.0,898.5,-696.5,,,,,1383716.0,6.14104700088501
SNL/MSU/DOE,MD-TT1A-EP2-V(±45/0/±45/0/±45),45/-45/0/45/-45/0/45/-45,Epoxy,54.0,,57.0,40.0,3.0,0.0,4.329999923706055,,,,,,,,,276.0,27.600000381469727,1.0,,0.10000000149011612,4.0,898.5,-696.5,,,,,309647.0,5.490866661071777
SNL/MSU/DOE,MD-TT1A-EP2-V(±45/0/±45/0/±45),45/-45/0/45/-45/0/45/-45,Epoxy,54.0,,57.0,40.0,3.0,0.0,4.329999923706055,,,,,,,,,276.0,27.600000381469727,1.0,,0.10000000149011612,4.0,898.5,-696.5,,,,,694319.0,5.841558933258057
SNL/MSU/DOE,MD-TT1A-EP2-V(±45/0/±45/0/±45),45/-45/0/45/-45/0/45/-45,Epoxy,54.0,,57.0,40.0,3.0,0.0,4.329999923706055,,,,,,,,,276.0,27.600000381469727,1.0099999904632568,,0.10000000149011612,4.0,898.5,-696.5,,,,,371223.0,5.569634914398193
SNL/MSU/DOE,MD-TT1A-EP2-V(±45/0/±45/0/±45),45/-45/0/45/-45/0/45/-45,Epoxy,54.0,,57.0,40.0,3.0,0.0,4.329999923706055,,,,,,,,,414.0,41.400001525878906,1.4900000095367432,,0.10000000149011612,3.0,898.5,-696.5,,,,,22146.0,4.345295429229736
SNL/MSU/DOE,MD-TT1A-EP2-V(±45/0/±45/0/±45),45/-45/0/45/-45/0/45/-45,Epoxy,54.0,,57.0,40.0,3.0,0.0,4.329999923706055,,,,,,,,,414.0,41.400001525878906,1.4900000095367432,,0.10000000149011612,3.0,898.5,-696.5,,,,,8299.0,3.9190256595611572
SNL/MSU/DOE,MD-TT1A-EP2-V(±45/0/±45/0/±45),45/-45/0/45/-45/0/45/-45,Epoxy,54.0,,57.0,40.0,3.0,0.0,4.329999923706055,,,,,,,,,345.0,34.5,1.2400000095367432,,0.10000000149011612,3.0,898.5,-696.5,,,,,185153.0,5.267530918121338
SNL/MSU/DOE,MD-TT1A-EP2-V(±45/0/±45/0/±45),45/-45/0/45/-45/0/45/-45,Epoxy,54.0,,57.0,40.0,3.0,0.0,4.329999923706055,,,,,,,,,-37.900001525878906,-379.0,,-1.350000023841858,10.0,1.7000000476837158,898.5,-696.5,,,,,375727.0,5.5748724937438965
SNL/MSU/DOE,MD-TT1A-EP2-V(±45/0/±45/0/±45),45/-45/0/45/-45/0/45/-45,Epoxy,54.0,,57.0,40.0,3.0,0.0,4.329999923706055,,,,,,,,,-37.900001525878906,-379.0,,-1.350000023841858,10.0,1.2999999523162842,898.5,-696.5,,,,,96379.0,4.983982563018799
SNL/MSU/DOE,MD-TT1A-EP2-V(±45/0/±45/0/±45),45/-45/0/45/-45/0/45/-45,Epoxy,54.0,,57.0,40.0,3.0,0.0,4.329999923706055,,,,,,,,,-37.900001525878906,-379.0,,-1.350000023841858,10.0,1.5,898.5,-696.5,,,,,341286.0,5.53311824798584
SNL/MSU/DOE,MD-TT1A-EP2-V(±45/0/±45/0/±45),45/-45/0/45/-45/0/45/-45,Epoxy,54.0,,57.0,40.0,3.0,0.0,4.329999923706055,,,,,,,,,-44.79999923706055,-448.0,,-1.6100000143051147,10.0,2.0,898.5,-696.5,,,,,3590.0,3.5550944805145264
SNL/MSU/DOE,MD-TT1A-EP2-V(±45/0/±45/0/±45),45/-45/0/45/-45/0/45/-45,Epoxy,54.0,,57.0,40.0,3.0,0.0,4.329999923706055,,,,,,,,,-44.79999923706055,-448.0,,-1.6100000143051147,10.0,2.0,898.5,-696.5,,,,,20773.0,4.317499160766602
SNL/MSU/DOE,MD-TT1A-EP2-V(±45/0/±45/0/±45),45/-45/0/45/-45/0/45/-45,Epoxy,54.0,,57.0,40.0,3.0,0.0,4.329999923706055,,,,,,,,,-44.79999923706055,-448.0,,-1.6100000143051147,10.0,1.0,898.5,-696.5,,,,,232.0,2.365488052368164
SNL/MSU/DOE,MD-TT1A-EP1-V(±45/0/±45/0/±45),45/-45/0/45/-45/0/45/-45,Epoxy,54.0,,57.0,40.0,3.0,0.0,4.340000152587891,,,,,,,,,207.0,20.700000762939453,0.7300000190734863,,0.10000000149011612,4.0,849.923095703125,-670.0,26.569231033325195,,3.2676923274993896,,713677.0,5.853501796722412
SNL/MSU/DOE,MD-TT1A-EP1-V(±45/0/±45/0/±45),45/-45/0/45/-45/0/45/-45,Epoxy,54.0,,57.0,40.0,3.0,0.0,4.340000152587891,,,,,,,,,241.0,24.100000381469727,0.8399999737739563,,0.10000000149011612,3.0,849.923095703125,-670.0,26.569231033325195,,3.2676923274993896,,262924.0,5.419830322265625
SNL/MSU/DOE,MD-TT1A-EP1-V(±45/0/±45/0/±45),45/-45/0/45/-45/0/45/-45,Epoxy,54.0,,57.0,40.0,3.0,0.0,4.340000152587891,,,,,,,,,241.0,24.100000381469727,0.8399999737739563,,0.10000000149011612,3.0,849.923095703125,-670.0,26.569231033325195,,3.2676923274993896,,376843.0,5.576160430908203
SNL/MSU/DOE,MD-TT1A-EP1-V(±45/0/±45/0/±45),45/-45/0/45/-45/0/45/-45,Epoxy,54.0,,57.0,40.0,3.0,0.0,4.340000152587891,,,,,,,,,241.0,24.100000381469727,0.8399999737739563,,0.10000000149011612,3.0,849.923095703125,-670.0,26.569231033325195,,3.2676923274993896,,165066.0,5.217657566070557
SNL/MSU/DOE,MD-TT1A-EP1-V(±45/0/±45/0/±45),45/-45/0/45/-45/0/45/-45,Epoxy,54.0,,57.0,40.0,3.0,0.0,4.340000152587891,,,,,,,,,276.0,27.600000381469727,0.9300000071525574,,0.10000000149011612,2.0,849.923095703125,-670.0,26.569231033325195,,3.2676923274993896,,53536.0,4.7286458015441895
SNL/MSU/DOE,MD-TT1A-EP1-V(±45/0/±45/0/±45),45/-45/0/45/-45/0/45/-45,Epoxy,54.0,,57.0,40.0,3.0,0.0,4.340000152587891,,,,,,,,,276.0,27.600000381469727,0.9300000071525574,,0.10000000149011612,3.0,849.923095703125,-670.0,26.569231033325195,,3.2676923274993896,,69800.0,4.843855381011963
SNL/MSU/DOE,MD-TT1A-EP1-V(±45/0/±45/0/±45),45/-45/0/45/-45/0/45/-45,Epoxy,54.0,,57.0,40.0,3.0,0.0,4.340000152587891,,,,,,,,,276.0,27.600000381469727,0.9300000071525574,,0.10000000149011612,2.0,849.923095703125,-670.0,26.569231033325195,,3.2676923274993896,,83536.0,4.921873569488525
