Repository: Luwen-Zhang/SNEnsemble

# Copyright Notification

## Composites

We reformat and merge fatigue testing records from SNL/MSU/DOE, OptiMat, UPWIND, and FACT databases into a single database with careful considerations, including filtering invalid entries, rename variables, fix improper calculations in the records, to obtain clean and consistent data to fit machine 
learning usages. We leave the original format ("2019_SNL_MSU_DOE_Composite-Materials-Database_Wind_29pt0.xlsx" and "Optidat UPWIND 28_3_2017.xls") in the folder. Any derived database should be directly based on the original files instead of our merged database. We are not responsible for the accuracy of the testing records.

File: data/composite_database_02232023.csv (part 13 of 47)
Data source,Material_Code,Sequence,Resin Type,Fibre Volume Fraction,Fibre Weight Fraction,Percentage of Fibre in 0-deg Direction,Percentage of Fibre in 45-deg Direction,Percentage of Fibre in 90-deg Direction,Percentage of Fibre in Other Direction,Thickness,Tab Thickness,Width,Maximum Width,Minimum Width,Length,Gauge Length,Load Length,Area,Maximum Stress,Minimum Stress,Maximum Strain,Minimum Strain,R-value,Frequency,Static Maximum Tensile Stress,Static Maximum Compressive Stress,Static Elastic Modulus,Static Compressive Modulus,Static Maximum Tensile Strain,Static Maximum Compressive Strain,Cycles to Failure,log(Cycles to Failure)
SNL/MSU/DOE,MD-TT1A-EP1-V(±45/0/±45/0/±45),45/-45/0/45/-45/0/45/-45,Epoxy,54.0,,57.0,40.0,3.0,0.0,4.340000152587891,,,,,,,,,207.0,20.700000762939453,0.7099999785423279,,0.10000000149011612,4.0,849.923095703125,-670.0,26.569231033325195,,3.2676923274993896,,589709.0,5.7706379890441895
SNL/MSU/DOE,MD-TT1A-EP1-V(±45/0/±45/0/±45),45/-45/0/45/-45/0/45/-45,Epoxy,54.0,,57.0,40.0,3.0,0.0,4.340000152587891,,,,,,,,,207.0,-207.0,0.7300000190734863,-0.7300000190734863,-1.0,1.5,849.923095703125,-670.0,26.569231033325195,,3.2676923274993896,,26412.0,4.4218010902404785
SNL/MSU/DOE,MD-TT1A-EP1-V(±45/0/±45/0/±45),45/-45/0/45/-45/0/45/-45,Epoxy,54.0,,57.0,40.0,3.0,0.0,4.340000152587891,,,,,,,,,276.0,-276.0,1.0,-1.0,-1.0,1.5,849.923095703125,-670.0,26.569231033325195,,3.2676923274993896,,6592.0,3.819017171859741
SNL/MSU/DOE,MD-TT1A-EP1-V(±45/0/±45/0/±45),45/-45/0/45/-45/0/45/-45,Epoxy,54.0,,57.0,40.0,3.0,0.0,4.340000152587891,,,,,,,,,345.0,-345.0,1.2400000095367432,-1.2400000095367432,-1.0,1.0,849.923095703125,-670.0,26.569231033325195,,3.2676923274993896,,797.0,2.901458263397217
SNL/MSU/DOE,MD-TT1A-EP1-V(±45/0/±45/0/±45),45/-45/0/45/-45/0/45/-45,Epoxy,54.0,,57.0,40.0,3.0,0.0,4.340000152587891,,,,,,,,,-34.5,-345.0,,-1.2400000095367432,10.0,2.5,849.923095703125,-670.0,26.569231033325195,,3.2676923274993896,,154265.0,5.188267230987549
SNL/MSU/DOE,MD-TT1A-EP1-V(±45/0/±45/0/±45),45/-45/0/45/-45/0/45/-45,Epoxy,54.0,,57.0,40.0,3.0,0.0,4.340000152587891,,,,,,,,,-34.5,-345.0,,-1.2400000095367432,10.0,2.5,849.923095703125,-670.0,26.569231033325195,,3.2676923274993896,,1774840.0,6.249159336090088
SNL/MSU/DOE,MD-TT1A-EP1-V(±45/0/±45/0/±45),45/-45/0/45/-45/0/45/-45,Epoxy,54.0,,57.0,40.0,3.0,0.0,4.340000152587891,,,,,,,,,-34.5,-345.0,,-1.2400000095367432,10.0,2.0,849.923095703125,-670.0,26.569231033325195,,3.2676923274993896,,92347.0,4.965422630310059
SNL/MSU/DOE,MD-TT1A-EP1-V(±45/0/±45/0/±45),45/-45/0/45/-45/0/45/-45,Epoxy,54.0,,57.0,40.0,3.0,0.0,4.340000152587891,,,,,,,,,-37.900001525878906,-379.0,,-1.350000023841858,10.0,2.0,849.923095703125,-670.0,26.569231033325195,,3.2676923274993896,,95993.0,4.982239723205566
SNL/MSU/DOE,MD-TT1A-EP1-V(±45/0/±45/0/±45),45/-45/0/45/-45/0/45/-45,Epoxy,54.0,,57.0,40.0,3.0,0.0,4.340000152587891,,,,,,,,,-37.900001525878906,-379.0,,-1.350000023841858,10.0,1.5,849.923095703125,-670.0,26.569231033325195,,3.2676923274993896,,90558.0,4.9569268226623535
SNL/MSU/DOE,MD-TT1A-EP1-V(±45/0/±45/0/±45),45/-45/0/45/-45/0/45/-45,Epoxy,54.0,,57.0,40.0,3.0,0.0,4.340000152587891,,,,,,,,,-37.900001525878906,-379.0,,-1.350000023841858,10.0,1.5,849.923095703125,-670.0,26.569231033325195,,3.2676923274993896,,154549.0,5.189066410064697
SNL/MSU/DOE,MD-TT1A-EP1-V(±45/0/±45/0/±45),45/-45/0/45/-45/0/45/-45,Epoxy,54.0,,57.0,40.0,3.0,0.0,4.340000152587891,,,,,,,,,-37.900001525878906,-379.0,,-1.350000023841858,10.0,1.7000000476837158,849.923095703125,-670.0,26.569231033325195,,3.2676923274993896,,66.0,1.8195439577102661
SNL/MSU/DOE,MD-TT1A-EP1-V(±45/0/±45/0/±45),45/-45/0/45/-45/0/45/-45,Epoxy,54.0,,57.0,40.0,3.0,0.0,4.340000152587891,,,,,,,,,-37.900001525878906,-379.0,,-1.350000023841858,10.0,1.7000000476837158,849.923095703125,-670.0,26.569231033325195,,3.2676923274993896,,66.0,1.8195439577102661
SNL/MSU/DOE,MD-TT1A-EP1-V(±45/0/±45/0/±45),45/-45/0/45/-45/0/45/-45,Epoxy,54.0,,57.0,40.0,3.0,0.0,4.340000152587891,,,,,,,,,-37.900001525878906,-379.0,,-1.350000023841858,10.0,1.5,849.923095703125,-670.0,26.569231033325195,,3.2676923274993896,,154549.0,5.189066410064697
SNL/MSU/DOE,MD-TT1A-EP1-V(±45/0/±45/0/±45),45/-45/0/45/-45/0/45/-45,Epoxy,54.0,,57.0,40.0,3.0,0.0,4.340000152587891,,,,,,,,,-37.900001525878906,-379.0,,-1.350000023841858,10.0,1.5,849.923095703125,-670.0,26.569231033325195,,3.2676923274993896,,90558.0,4.9569268226623535
SNL/MSU/DOE,MD-TT1A-EP1-V(±45/0/±45/0/±45),45/-45/0/45/-45/0/45/-45,Epoxy,54.0,,57.0,40.0,3.0,0.0,4.340000152587891,,,,,,,,,-37.900001525878906,-379.0,,-1.350000023841858,10.0,1.5,849.923095703125,-670.0,26.569231033325195,,3.2676923274993896,,95993.0,4.982239723205566
SNL/MSU/DOE,MD-TT1A-EP1-V(±45/0/±45/0/±45),45/-45/0/45/-45/0/45/-45,Epoxy,54.0,,57.0,40.0,3.0,0.0,4.340000152587891,,,,,,,,,276.0,27.600000381469727,1.0,,0.10000000149011612,3.0,849.923095703125,-670.0,26.569231033325195,,3.2676923274993896,,185385.0,5.2680745124816895
SNL/MSU/DOE,MD-TT1A-EP1-V(±45/0/±45/0/±45),45/-45/0/45/-45/0/45/-45,Epoxy,54.0,,57.0,40.0,3.0,0.0,4.340000152587891,,,,,,,,,276.0,27.600000381469727,1.0199999809265137,,0.10000000149011612,3.0,849.923095703125,-670.0,26.569231033325195,,3.2676923274993896,,73226.0,4.864665508270264
SNL/MSU/DOE,MD-TT1A-EP1-V(±45/0/±45/0/±45),45/-45/0/45/-45/0/45/-45,Epoxy,54.0,,57.0,40.0,3.0,0.0,4.340000152587891,,,,,,,,,276.0,27.600000381469727,1.0,,0.10000000149011612,3.0,849.923095703125,-670.0,26.569231033325195,,3.2676923274993896,,192327.0,5.284040451049805
SNL/MSU/DOE,MD-TT1A-EP1-V(±45/0/±45/0/±45),45/-45/0/45/-45/0/45/-45,Epoxy,54.0,,57.0,40.0,3.0,0.0,4.340000152587891,,,,,,,,,276.0,27.600000381469727,1.0099999904632568,,0.10000000149011612,3.0,849.923095703125,-670.0,26.569231033325195,,3.2676923274993896,,166999.0,5.222713947296143
SNL/MSU/DOE,MD-TT1A-EP1-V(±45/0/±45/0/±45),45/-45/0/45/-45/0/45/-45,Epoxy,48.0,,57.0,40.0,3.0,0.0,5.039999961853027,,,,,,,,,276.0,27.600000381469727,1.1200000047683716,,0.10000000149011612,3.5,849.923095703125,-670.0,26.569231033325195,,3.2676923274993896,,208338.0,5.318768501281738
SNL/MSU/DOE,MD-TT1A-EP1-V(±45/0/±45/0/±45),45/-45/0/45/-45/0/45/-45,Epoxy,48.0,,57.0,40.0,3.0,0.0,5.039999961853027,,,,,,,,,276.0,27.600000381469727,1.100000023841858,,0.10000000149011612,3.5,849.923095703125,-670.0,26.569231033325195,,3.2676923274993896,,91392.0,4.96090841293335
SNL/MSU/DOE,MD-TT1A-EP1-V(±45/0/±45/0/±45),45/-45/0/45/-45/0/45/-45,Epoxy,48.0,,57.0,40.0,3.0,0.0,5.039999961853027,,,,,,,,,276.0,27.600000381469727,1.100000023841858,,0.10000000149011612,3.5,849.923095703125,-670.0,26.569231033325195,,3.2676923274993896,,104466.0,5.018974781036377
SNL/MSU/DOE,MD-TT1A-EP1-V(±45/0/±45/0/±45),45/-45/0/45/-45/0/45/-45,Epoxy,48.0,,57.0,40.0,3.0,0.0,5.039999961853027,,,,,,,,,276.0,27.600000381469727,1.100000023841858,,0.10000000149011612,3.5,849.923095703125,-670.0,26.569231033325195,,3.2676923274993896,,134584.0,5.128993511199951
SNL/MSU/DOE,MD-TT2-EP1-V(±45/0/0/0/±45),45/-45/0/0/0/45/-45,Epoxy,51.0,,61.0,31.0,4.0,4.0,6.769999980926514,,,,,,,,,414.0,41.400001525878906,1.809999942779541,,0.10000000149011612,1.5,812.0,,28.5,,3.2333333492279053,,5370.0,3.7299742698669434
SNL/MSU/DOE,MD-TT2-EP1-V(±45/0/0/0/±45),45/-45/0/0/0/45/-45,Epoxy,51.0,,61.0,31.0,4.0,4.0,6.769999980926514,,,,,,,,,414.0,41.400001525878906,1.809999942779541,,0.10000000149011612,1.5,812.0,,28.5,,3.2333333492279053,,8779.0,3.9434449672698975
SNL/MSU/DOE,MD-TT2-EP1-V(±45/0/0/0/±45),45/-45/0/0/0/45/-45,Epoxy,51.0,,61.0,31.0,4.0,4.0,6.769999980926514,,,,,,,,,414.0,41.400001525878906,1.809999942779541,,0.10000000149011612,1.5,812.0,,28.5,,3.2333333492279053,,4255.0,3.628899574279785
SNL/MSU/DOE,MD-TT2-EP1-V(±45/0/0/0/±45),45/-45/0/0/0/45/-45,Epoxy,51.0,,61.0,31.0,4.0,4.0,6.769999980926514,,,,,,,,,345.0,34.5,1.3700000047683716,,0.10000000149011612,2.0,812.0,,28.5,,3.2333333492279053,,38793.0,4.5887532234191895
SNL/MSU/DOE,MD-TT2-EP1-V(±45/0/0/0/±45),45/-45/0/0/0/45/-45,Epoxy,51.0,,61.0,31.0,4.0,4.0,6.769999980926514,,,,,,,,,276.0,27.600000381469727,0.8999999761581421,,0.10000000149011612,2.0,812.0,,28.5,,3.2333333492279053,,191389.0,5.281917095184326
SNL/MSU/DOE,MD-TT2-EP1-V(±45/0/0/0/±45),45/-45/0/0/0/45/-45,Epoxy,51.0,,61.0,31.0,4.0,4.0,6.769999980926514,,,,,,,,,276.0,27.600000381469727,0.8999999761581421,,0.10000000149011612,2.0,812.0,,28.5,,3.2333333492279053,,136239.0,5.134301662445068
SNL/MSU/DOE,MD-TT2-EP1-V(±45/0/0/0/±45),45/-45/0/0/0/45/-45,Epoxy,51.0,,61.0,31.0,4.0,4.0,6.769999980926514,,,,,,,,,207.0,20.700000762939453,0.6800000071525574,,0.10000000149011612,3.0,812.0,,28.5,,3.2333333492279053,,859061.0,5.934023857116699
SNL/MSU/DOE,MD-TT2-EP1-V(±45/0/0/0/±45),45/-45/0/0/0/45/-45,Epoxy,51.0,,61.0,31.0,4.0,4.0,6.769999980926514,,,,,,,,,207.0,20.700000762939453,0.6800000071525574,,0.10000000149011612,5.0,812.0,,28.5,,3.2333333492279053,,1726320.0,6.237121105194092
SNL/MSU/DOE,MD-TT2-EP1-V(±45/0/0/0/±45),45/-45/0/0/0/45/-45,Epoxy,50.0,,61.0,31.0,4.0,4.0,6.909999847412109,,,,,,,,,345.0,34.5,1.3700000047683716,,0.10000000149011612,1.0,812.0,,28.5,,3.2333333492279053,,24924.0,4.396617889404297
SNL/MSU/DOE,MD-TT2-EP1-V(±45/0/0/0/±45),45/-45/0/0/0/45/-45,Epoxy,50.0,,61.0,31.0,4.0,4.0,6.909999847412109,,,,,,,,,345.0,34.5,1.3700000047683716,,0.10000000149011612,1.0,812.0,,28.5,,3.2333333492279053,,23933.0,4.378997325897217
SNL/MSU/DOE,MD-TT2-EP1-V(±45/0/0/0/±45),45/-45/0/0/0/45/-45,Epoxy,50.0,,61.0,31.0,4.0,4.0,6.909999847412109,,,,,,,,,276.0,27.600000381469727,0.8999999761581421,,0.10000000149011612,4.0,812.0,,28.5,,3.2333333492279053,,213378.0,5.3291497230529785
SNL/MSU/DOE,MD-TT2-EP1-V(±45/0/0/0/±45),45/-45/0/0/0/45/-45,Epoxy,50.0,,61.0,31.0,4.0,4.0,6.909999847412109,,,,,,,,,276.0,27.600000381469727,0.8999999761581421,,0.10000000149011612,4.0,812.0,,28.5,,3.2333333492279053,,113861.0,5.056375026702881
SNL/MSU/DOE,MD-TT2-EP1-V(±45/0/0/0/±45),45/-45/0/0/0/45/-45,Epoxy,50.0,,61.0,31.0,4.0,4.0,6.909999847412109,,,,,,,,,276.0,27.600000381469727,0.8999999761581421,,0.10000000149011612,4.0,812.0,,28.5,,3.2333333492279053,,199555.0,5.300062656402588
SNL/MSU/DOE,MD-TT2-EP1-V(±45/0/0/0/±45),45/-45/0/0/0/45/-45,Epoxy,50.0,,61.0,31.0,4.0,4.0,6.909999847412109,,,,,,,,,276.0,27.600000381469727,0.8999999761581421,,0.10000000149011612,4.0,812.0,,28.5,,3.2333333492279053,,158817.0,5.200897216796875
SNL/MSU/DOE,MD-TT5-EP1-P((±45)2/(0)2)S,45/-45/45/-45/0/0/0/0/-45/45/-45/45,Epoxy,57.0,,56.0,39.0,2.0,3.0,5.639999866485596,,,,,,,,,414.0,41.400001525878906,1.5700000524520874,,0.10000000149011612,2.0,773.0,,30.225000381469727,,3.390000104904175,,9838.0,3.9929068088531494
SNL/MSU/DOE,MD-TT5-EP1-P((±45)2/(0)2)S,45/-45/45/-45/0/0/0/0/-45/45/-45/45,Epoxy,57.0,,56.0,39.0,2.0,3.0,5.639999866485596,,,,,,,,,414.0,41.400001525878906,1.5700000524520874,,0.10000000149011612,2.0,773.0,,30.225000381469727,,3.390000104904175,,12383.0,4.092825889587402
SNL/MSU/DOE,MD-TT5-EP1-P((±45)2/(0)2)S,45/-45/45/-45/0/0/0/0/-45/45/-45/45,Epoxy,57.0,,56.0,39.0,2.0,3.0,5.639999866485596,,,,,,,,,414.0,41.400001525878906,1.5700000524520874,,0.10000000149011612,2.0,773.0,,30.225000381469727,,3.390000104904175,,12822.0,4.1079559326171875
SNL/MSU/DOE,MD-TT5-EP1-P((±45)2/(0)2)S,45/-45/45/-45/0/0/0/0/-45/45/-45/45,Epoxy,57.0,,56.0,39.0,2.0,3.0,5.639999866485596,,,,,,,,,345.0,34.5,1.3300000429153442,,0.10000000149011612,3.0,773.0,,30.225000381469727,,3.390000104904175,,44025.0,4.6436991691589355
SNL/MSU/DOE,MD-TT5-EP1-P((±45)2/(0)2)S,45/-45/45/-45/0/0/0/0/-45/45/-45/45,Epoxy,57.0,,56.0,39.0,2.0,3.0,5.639999866485596,,,,,,,,,345.0,34.5,1.3300000429153442,,0.10000000149011612,3.0,773.0,,30.225000381469727,,3.390000104904175,,42485.0,4.628235816955566
SNL/MSU/DOE,MD-TT5-EP1-P((±45)2/(0)2)S,45/-45/45/-45/0/0/0/0/-45/45/-45/45,Epoxy,57.0,,56.0,39.0,2.0,3.0,5.639999866485596,,,,,,,,,345.0,34.5,1.3300000429153442,,0.10000000149011612,3.0,773.0,,30.225000381469727,,3.390000104904175,,46215.0,4.664783000946045
SNL/MSU/DOE,MD-TT5-EP1-P((±45)2/(0)2)S,45/-45/45/-45/0/0/0/0/-45/45/-45/45,Epoxy,57.0,,56.0,39.0,2.0,3.0,5.639999866485596,,,,,,,,,276.0,27.600000381469727,1.059999942779541,,0.10000000149011612,3.0,773.0,,30.225000381469727,,3.390000104904175,,207160.0,5.316306114196777
SNL/MSU/DOE,MD-TT5-EP1-P((±45)2/(0)2)S,45/-45/45/-45/0/0/0/0/-45/45/-45/45,Epoxy,57.0,,56.0,39.0,2.0,3.0,5.639999866485596,,,,,,,,,276.0,27.600000381469727,1.059999942779541,,0.10000000149011612,3.0,773.0,,30.225000381469727,,3.390000104904175,,265263.0,5.423676490783691
SNL/MSU/DOE,MD-TT5-EP1-P((±45)2/(0)2)S,45/-45/45/-45/0/0/0/0/-45/45/-45/45,Epoxy,57.0,,56.0,39.0,2.0,3.0,5.639999866485596,,,,,,,,,276.0,27.600000381469727,1.059999942779541,,0.10000000149011612,4.0,773.0,,30.225000381469727,,3.390000104904175,,174752.0,5.242422103881836
SNL/MSU/DOE,MD-TT5-EP1-P((±45)2/(0)2)S,45/-45/45/-45/0/0/0/0/-45/45/-45/45,Epoxy,57.0,,56.0,39.0,2.0,3.0,5.639999866485596,,,,,,,,,207.0,20.700000762939453,0.800000011920929,,0.10000000149011612,5.0,773.0,,30.225000381469727,,3.390000104904175,,2613830.0,6.4172773361206055
SNL/MSU/DOE,MD-TT5-EP1-P((±45)2/(0)2)S,45/-45/45/-45/0/0/0/0/-45/45/-45/45,Epoxy,57.0,,56.0,39.0,2.0,3.0,5.639999866485596,,,,,,,,,207.0,20.700000762939453,0.800000011920929,,0.10000000149011612,5.0,773.0,,30.225000381469727,,3.390000104904175,,1303070.0,6.1149678230285645
SNL/MSU/DOE,MD-TT7-EP1-V(±45/0/±45/0/±45),45/-45/0/45/-45/0/45/-45,Epoxy,48.0,,47.0,34.0,4.0,15.0,4.199999809265137,,,,,,,,,345.0,34.5,1.6699999570846558,,0.10000000149011612,1.5,602.1666870117188,,25.133333206176758,,2.9666666984558105,,7605.0,3.881099224090576
SNL/MSU/DOE,MD-TT7-EP1-V(±45/0/±45/0/±45),45/-45/0/45/-45/0/45/-45,Epoxy,48.0,,47.0,34.0,4.0,15.0,4.199999809265137,,,,,,,,,345.0,34.5,1.6699999570846558,,0.10000000149011612,1.5,602.1666870117188,,25.133333206176758,,2.9666666984558105,,8711.0,3.940068006515503
SNL/MSU/DOE,MD-TT7-EP1-V(±45/0/±45/0/±45),45/-45/0/45/-45/0/45/-45,Epoxy,48.0,,47.0,34.0,4.0,15.0,4.199999809265137,,,,,,,,,345.0,34.5,1.6699999570846558,,0.10000000149011612,1.5,602.1666870117188,,25.133333206176758,,2.9666666984558105,,15786.0,4.198272228240967
SNL/MSU/DOE,MD-TT7-EP1-V(±45/0/±45/0/±45),45/-45/0/45/-45/0/45/-45,Epoxy,48.0,,47.0,34.0,4.0,15.0,4.199999809265137,,,,,,,,,276.0,27.600000381469727,1.340000033378601,,0.10000000149011612,1.5,602.1666870117188,,25.133333206176758,,2.9666666984558105,,58243.0,4.7652435302734375
SNL/MSU/DOE,MD-TT7-EP1-V(±45/0/±45/0/±45),45/-45/0/45/-45/0/45/-45,Epoxy,48.0,,47.0,34.0,4.0,15.0,4.199999809265137,,,,,,,,,276.0,27.600000381469727,1.340000033378601,,0.10000000149011612,2.5,602.1666870117188,,25.133333206176758,,2.9666666984558105,,47094.0,4.6729655265808105
SNL/MSU/DOE,MD-TT7-EP1-V(±45/0/±45/0/±45),45/-45/0/45/-45/0/45/-45,Epoxy,48.0,,47.0,34.0,4.0,15.0,4.199999809265137,,,,,,,,,276.0,27.600000381469727,1.340000033378601,,0.10000000149011612,4.0,602.1666870117188,,25.133333206176758,,2.9666666984558105,,42120.0,4.624488353729248
SNL/MSU/DOE,MD-TT7-EP1-V(±45/0/±45/0/±45),45/-45/0/45/-45/0/45/-45,Epoxy,48.0,,47.0,34.0,4.0,15.0,4.199999809265137,,,,,,,,,207.0,20.700000762939453,1.0399999618530273,,0.10000000149011612,4.0,602.1666870117188,,25.133333206176758,,2.9666666984558105,,367714.0,5.565510272979736
SNL/MSU/DOE,MD-TT7-EP1-V(±45/0/±45/0/±45),45/-45/0/45/-45/0/45/-45,Epoxy,48.0,,47.0,34.0,4.0,15.0,4.199999809265137,,,,,,,,,207.0,20.700000762939453,1.0399999618530273,,0.10000000149011612,4.0,602.1666870117188,,25.133333206176758,,2.9666666984558105,,501537.0,5.700303077697754
SNL/MSU/DOE,MD-TT7-EP1-V(±45/0/±45/0/±45),45/-45/0/45/-45/0/45/-45,Epoxy,48.0,,47.0,34.0,4.0,15.0,4.199999809265137,,,,,,,,,207.0,20.700000762939453,1.0399999618530273,,0.10000000149011612,4.0,602.1666870117188,,25.133333206176758,,2.9666666984558105,,425203.0,5.628596305847168
SNL/MSU/DOE,MD-TT7-EP1-V(±45/0/±45/0/±45),45/-45/0/45/-45/0/45/-45,Epoxy,48.0,,47.0,34.0,4.0,15.0,4.199999809265137,,,,,,,,,172.0,17.200000762939453,0.7599999904632568,,0.10000000149011612,5.0,602.1666870117188,,25.133333206176758,,2.9666666984558105,,3126391.0,6.4950432777404785
SNL/MSU/DOE,TRIAX-OC1800-EP1(±45/0)(±45/0),45/-45/0/45/-45/0,Epoxy,55.0,,50.0,50.0,0.0,0.0,2.5999999046325684,,,,,,,,,414.0,41.400001525878906,1.6299999952316284,,0.10000000149011612,1.0,628.0,,29.700000762939453,,2.7033333778381348,,3816.0,3.581608295440674
SNL/MSU/DOE,TRIAX-OC1800-EP1(±45/0)(±45/0),45/-45/0/45/-45/0,Epoxy,55.0,,50.0,50.0,0.0,0.0,2.5999999046325684,,,,,,,,,414.0,41.400001525878906,1.6299999952316284,,0.10000000149011612,1.0,628.0,,29.700000762939453,,2.7033333778381348,,4137.0,3.616685628890991
SNL/MSU/DOE,TRIAX-OC1800-EP1(±45/0)(±45/0),45/-45/0/45/-45/0,Epoxy,55.0,,50.0,50.0,0.0,0.0,2.5999999046325684,,,,,,,,,345.0,34.5,1.3200000524520874,,0.10000000149011612,1.0,628.0,,29.700000762939453,,2.7033333778381348,,17255.0,4.236915111541748
SNL/MSU/DOE,TRIAX-OC1800-EP1(±45/0)(±45/0),45/-45/0/45/-45/0,Epoxy,55.0,,50.0,50.0,0.0,0.0,2.5999999046325684,,,,,,,,,345.0,34.5,1.3200000524520874,,0.10000000149011612,1.0,628.0,,29.700000762939453,,2.7033333778381348,,16112.0,4.207149505615234
SNL/MSU/DOE,TRIAX-OC1800-EP1(±45/0)(±45/0),45/-45/0/45/-45/0,Epoxy,55.0,,50.0,50.0,0.0,0.0,2.5999999046325684,,,,,,,,,345.0,34.5,1.3200000524520874,,0.10000000149011612,1.0,628.0,,29.700000762939453,,2.7033333778381348,,17175.0,4.234896659851074
SNL/MSU/DOE,TRIAX-OC1800-EP1(±45/0)(±45/0),45/-45/0/45/-45/0,Epoxy,55.0,,50.0,50.0,0.0,0.0,2.5999999046325684,,,,,,,,,276.0,27.600000381469727,1.0199999809265137,,0.10000000149011612,2.0,628.0,,29.700000762939453,,2.7033333778381348,,78754.0,4.896272659301758
SNL/MSU/DOE,TRIAX-OC1800-EP1(±45/0)(±45/0),45/-45/0/45/-45/0,Epoxy,55.0,,50.0,50.0,0.0,0.0,2.5999999046325684,,,,,,,,,276.0,27.600000381469727,1.0199999809265137,,0.10000000149011612,2.0,628.0,,29.700000762939453,,2.7033333778381348,,51442.0,4.711318016052246
SNL/MSU/DOE,TRIAX-OC1800-EP1(±45/0)(±45/0),45/-45/0/45/-45/0,Epoxy,55.0,,50.0,50.0,0.0,0.0,2.5999999046325684,,,,,,,,,276.0,27.600000381469727,1.0199999809265137,,0.10000000149011612,2.0,628.0,,29.700000762939453,,2.7033333778381348,,93438.0,4.970523357391357
SNL/MSU/DOE,TRIAX-OC1800-EP1(±45/0)(±45/0),45/-45/0/45/-45/0,Epoxy,55.0,,50.0,50.0,0.0,0.0,2.5999999046325684,,,,,,,,,207.0,20.700000762939453,0.75,,0.10000000149011612,3.0,628.0,,29.700000762939453,,2.7033333778381348,,312570.0,5.49494743347168
SNL/MSU/DOE,TRIAX-OC1800-EP1(±45/0)(±45/0),45/-45/0/45/-45/0,Epoxy,55.0,,50.0,50.0,0.0,0.0,2.5999999046325684,,,,,,,,,207.0,20.700000762939453,0.75,,0.10000000149011612,3.0,628.0,,29.700000762939453,,2.7033333778381348,,477408.0,5.678889751434326
SNL/MSU/DOE,TRIAX-OC1800-EP1(±45/0)(±45/0),45/-45/0/45/-45/0,Epoxy,55.0,,50.0,50.0,0.0,0.0,2.5999999046325684,,,,,,,,,207.0,20.700000762939453,0.75,,0.10000000149011612,2.0,628.0,,29.700000762939453,,2.7033333778381348,,429787.0,5.63325309753418
SNL/MSU/DOE,TRIAX-OC1800-EP1(±45/0)S,45/-45/0/0/-45/45,Epoxy,57.0,,50.0,50.0,0.0,0.0,2.509999990463257,,,,,,,,,414.0,41.400001525878906,1.6299999952316284,,0.10000000149011612,1.0,611.0,,29.03333282470703,,2.566666603088379,,5076.0,3.705521583557129
SNL/MSU/DOE,TRIAX-OC1800-EP1(±45/0)S,45/-45/0/0/-45/45,Epoxy,57.0,,50.0,50.0,0.0,0.0,2.509999990463257,,,,,,,,,414.0,41.400001525878906,1.6299999952316284,,0.10000000149011612,1.0,611.0,,29.03333282470703,,2.566666603088379,,4879.0,3.688330888748169
SNL/MSU/DOE,TRIAX-OC1800-EP1(±45/0)S,45/-45/0/0/-45/45,Epoxy,57.0,,50.0,50.0,0.0,0.0,2.509999990463257,,,,,,,,,414.0,41.400001525878906,1.6299999952316284,,0.10000000149011612,1.0,611.0,,29.03333282470703,,2.566666603088379,,7220.0,3.858537197113037
SNL/MSU/DOE,TRIAX-OC1800-EP1(±45/0)S,45/-45/0/0/-45/45,Epoxy,57.0,,50.0,50.0,0.0,0.0,2.509999990463257,,,,,,,,,345.0,34.5,1.309999942779541,,0.10000000149011612,2.0,611.0,,29.03333282470703,,2.566666603088379,,29404.0,4.4684062004089355
SNL/MSU/DOE,TRIAX-OC1800-EP1(±45/0)S,45/-45/0/0/-45/45,Epoxy,57.0,,50.0,50.0,0.0,0.0,2.509999990463257,,,,,,,,,345.0,34.5,1.3300000429153442,,0.10000000149011612,2.0,611.0,,29.03333282470703,,2.566666603088379,,17974.0,4.254644870758057
SNL/MSU/DOE,TRIAX-OC1800-EP1(±45/0)S,45/-45/0/0/-45/45,Epoxy,57.0,,50.0,50.0,0.0,0.0,2.509999990463257,,,,,,,,,345.0,34.5,1.3200000524520874,,0.10000000149011612,2.0,611.0,,29.03333282470703,,2.566666603088379,,17035.0,4.231342315673828
SNL/MSU/DOE,TRIAX-OC1800-EP1(±45/0)S,45/-45/0/0/-45/45,Epoxy,57.0,,50.0,50.0,0.0,0.0,2.509999990463257,,,,,,,,,276.0,27.600000381469727,1.0199999809265137,,0.10000000149011612,2.0,611.0,,29.03333282470703,,2.566666603088379,,91439.0,4.961131572723389
SNL/MSU/DOE,TRIAX-OC1800-EP1(±45/0)S,45/-45/0/0/-45/45,Epoxy,57.0,,50.0,50.0,0.0,0.0,2.509999990463257,,,,,,,,,276.0,27.600000381469727,1.0299999713897705,,0.10000000149011612,2.0,611.0,,29.03333282470703,,2.566666603088379,,86097.0,4.934988021850586
SNL/MSU/DOE,TRIAX-OC1800-EP1(±45/0)S,45/-45/0/0/-45/45,Epoxy,57.0,,50.0,50.0,0.0,0.0,2.509999990463257,,,,,,,,,276.0,27.600000381469727,1.0199999809265137,,0.10000000149011612,2.0,611.0,,29.03333282470703,,2.566666603088379,,63694.0,4.804098606109619
SNL/MSU/DOE,TRIAX-OC1800-EP1(±45/0)S,45/-45/0/0/-45/45,Epoxy,57.0,,50.0,50.0,0.0,0.0,2.509999990463257,,,,,,,,,207.0,20.700000762939453,0.7599999904632568,,0.10000000149011612,3.0,611.0,,29.03333282470703,,2.566666603088379,,705961.0,5.848780632019043
SNL/MSU/DOE,TRIAX-OC1800-EP1(±45/0)S,45/-45/0/0/-45/45,Epoxy,57.0,,50.0,50.0,0.0,0.0,2.509999990463257,,,,,,,,,207.0,20.700000762939453,0.75,,0.10000000149011612,4.0,611.0,,29.03333282470703,,2.566666603088379,,931955.0,5.969395160675049
SNL/MSU/DOE,TRIAX-OC1800-EP1(±45/0)S,45/-45/0/0/-45/45,Epoxy,57.0,,50.0,50.0,0.0,0.0,2.509999990463257,,,,,,,,,207.0,20.700000762939453,0.75,,0.10000000149011612,4.0,611.0,,29.03333282470703,,2.566666603088379,,2695227.0,6.430595397949219
SNL/MSU/DOE,TRIAX-S1200-EP1(±45/0)S,45/-45/0/0/-45/45,Epoxy,56.0,,48.0,51.0,0.0,1.0,1.6299999952316284,,,,,,,,,414.0,41.400001525878906,1.7400000095367432,,0.10000000149011612,1.0,589.0,,26.700000762939453,,2.634999990463257,,3977.0,3.599555492401123
SNL/MSU/DOE,TRIAX-S1200-EP1(±45/0)S,45/-45/0/0/-45/45,Epoxy,56.0,,48.0,51.0,0.0,1.0,1.6299999952316284,,,,,,,,,414.0,41.400001525878906,1.7400000095367432,,0.10000000149011612,1.0,589.0,,26.700000762939453,,2.634999990463257,,2595.0,3.414137363433838
SNL/MSU/DOE,TRIAX-S1200-EP1(±45/0)S,45/-45/0/0/-45/45,Epoxy,56.0,,48.0,51.0,0.0,1.0,1.6299999952316284,,,,,,,,,414.0,41.400001525878906,1.7400000095367432,,0.10000000149011612,1.0,589.0,,26.700000762939453,,2.634999990463257,,2439.0,3.387211799621582
SNL/MSU/DOE,TRIAX-S1200-EP1(±45/0)S,45/-45/0/0/-45/45,Epoxy,56.0,,48.0,51.0,0.0,1.0,1.6299999952316284,,,,,,,,,276.0,27.600000381469727,1.1200000047683716,,0.10000000149011612,3.0,589.0,,26.700000762939453,,2.634999990463257,,84556.0,4.927144527435303
SNL/MSU/DOE,TRIAX-S1200-EP1(±45/0)S,45/-45/0/0/-45/45,Epoxy,56.0,,48.0,51.0,0.0,1.0,1.6299999952316284,,,,,,,,,276.0,27.600000381469727,1.1200000047683716,,0.10000000149011612,3.0,589.0,,26.700000762939453,,2.634999990463257,,78222.0,4.89332914352417
SNL/MSU/DOE,TRIAX-S1200-EP1(±45/0)S,45/-45/0/0/-45/45,Epoxy,56.0,,48.0,51.0,0.0,1.0,1.6299999952316284,,,,,,,,,276.0,27.600000381469727,1.1200000047683716,,0.10000000149011612,3.0,589.0,,26.700000762939453,,2.634999990463257,,24347.0,4.38644552230835
SNL/MSU/DOE,TRIAX-S1200-EP1(±45/0)S,45/-45/0/0/-45/45,Epoxy,56.0,,48.0,51.0,0.0,1.0,1.6299999952316284,,,,,,,,,207.0,20.700000762939453,0.8199999928474426,,0.10000000149011612,4.0,589.0,,26.700000762939453,,2.634999990463257,,266666.0,5.425967693328857
SNL/MSU/DOE,TRIAX-S1200-EP1(±45/0)S,45/-45/0/0/-45/45,Epoxy,56.0,,48.0,51.0,0.0,1.0,1.6299999952316284,,,,,,,,,207.0,20.700000762939453,0.8199999928474426,,0.10000000149011612,4.0,589.0,,26.700000762939453,,2.634999990463257,,389699.0,5.590729236602783
SNL/MSU/DOE,TRIAX-S1200-EP1(±45/0)S,45/-45/0/0/-45/45,Epoxy,56.0,,48.0,51.0,0.0,1.0,1.6299999952316284,,,,,,,,,207.0,20.700000762939453,0.8199999928474426,,0.10000000149011612,4.0,589.0,,26.700000762939453,,2.634999990463257,,280553.0,5.448014736175537
SNL/MSU/DOE,TRIAX-S800-EP1(±45/0)S,45/-45/0/0/-45/45,Epoxy,45.0,,49.0,50.0,0.0,1.0,1.3300000429153442,,,,,,,,,345.0,34.5,1.600000023841858,,0.10000000149011612,1.0,614.3333129882812,,23.566667556762695,,2.991666555404663,,1757.0,3.244771718978882
SNL/MSU/DOE,TRIAX-S800-EP1(±45/0)S,45/-45/0/0/-45/45,Epoxy,45.0,,49.0,50.0,0.0,1.0,1.3300000429153442,,,,,,,,,345.0,34.5,1.600000023841858,,0.10000000149011612,1.0,614.3333129882812,,23.566667556762695,,2.991666555404663,,4649.0,3.6673595905303955
SNL/MSU/DOE,TRIAX-S800-EP1(±45/0)S,45/-45/0/0/-45/45,Epoxy,45.0,,49.0,50.0,0.0,1.0,1.3300000429153442,,,,,,,,,345.0,34.5,1.600000023841858,,0.10000000149011612,1.0,614.3333129882812,,23.566667556762695,,2.991666555404663,,1617.0,3.208709955215454
SNL/MSU/DOE,TRIAX-S800-EP1(±45/0)S,45/-45/0/0/-45/45,Epoxy,45.0,,49.0,50.0,0.0,1.0,1.3300000429153442,,,,,,,,,276.0,27.600000381469727,1.2599999904632568,,0.10000000149011612,2.0,614.3333129882812,,23.566667556762695,,2.991666555404663,,14220.0,4.152899742126465
SNL/MSU/DOE,TRIAX-S800-EP1(±45/0)S,45/-45/0/0/-45/45,Epoxy,45.0,,49.0,50.0,0.0,1.0,1.3300000429153442,,,,,,,,,276.0,27.600000381469727,1.2599999904632568,,0.10000000149011612,2.0,614.3333129882812,,23.566667556762695,,2.991666555404663,,6765.0,3.830267906188965
SNL/MSU/DOE,TRIAX-S800-EP1(±45/0)S,45/-45/0/0/-45/45,Epoxy,45.0,,49.0,50.0,0.0,1.0,1.3300000429153442,,,,,,,,,276.0,27.600000381469727,1.2599999904632568,,0.10000000149011612,2.0,614.3333129882812,,23.566667556762695,,2.991666555404663,,15469.0,4.189462184906006
SNL/MSU/DOE,TRIAX-S800-EP1(±45/0)S,45/-45/0/0/-45/45,Epoxy,45.0,,49.0,50.0,0.0,1.0,1.3300000429153442,,,,,,,,,207.0,20.700000762939453,0.9200000166893005,,0.10000000149011612,3.0,614.3333129882812,,23.566667556762695,,2.991666555404663,,48796.0,4.688384056091309
SNL/MSU/DOE,TRIAX-S800-EP1(±45/0)S,45/-45/0/0/-45/45,Epoxy,45.0,,49.0,50.0,0.0,1.0,1.3300000429153442,,,,,,,,,207.0,20.700000762939453,0.9200000166893005,,0.10000000149011612,3.0,614.3333129882812,,23.566667556762695,,2.991666555404663,,101588.0,5.006842613220215
SNL/MSU/DOE,TRIAX-S800-EP1(±45/0)S,45/-45/0/0/-45/45,Epoxy,45.0,,49.0,50.0,0.0,1.0,1.3300000429153442,,,,,,,,,207.0,20.700000762939453,0.9200000166893005,,0.10000000149011612,3.0,614.3333129882812,,23.566667556762695,,2.991666555404663,,81469.0,4.910992622375488
SNL/MSU/DOE,TRIAX-S800-EP1(±45/0)S,45/-45/0/0/-45/45,Epoxy,45.0,,49.0,50.0,0.0,1.0,1.3300000429153442,,,,,,,,,159.0,15.899999618530273,0.6899999976158142,,0.10000000149011612,4.0,614.3333129882812,,23.566667556762695,,2.991666555404663,,510522.0,5.708014488220215
SNL/MSU/DOE,TRIAX-S800-EP1(±45/0)S,45/-45/0/0/-45/45,Epoxy,45.0,,49.0,50.0,0.0,1.0,1.3300000429153442,,,,,,,,,159.0,15.899999618530273,0.6899999976158142,,0.10000000149011612,4.0,614.3333129882812,,23.566667556762695,,2.991666555404663,,398323.0,5.600235462188721
SNL/MSU/DOE,TRIAX-S800-EP1(±45/0)S,45/-45/0/0/-45/45,Epoxy,45.0,,49.0,50.0,0.0,1.0,1.3300000429153442,,,,,,,,,159.0,15.899999618530273,0.6899999976158142,,0.10000000149011612,4.0,614.3333129882812,,23.566667556762695,,2.991666555404663,,341142.0,5.53293514251709
SNL/MSU/DOE,UNI-A[0]5,0/0/0/0/0,Polyester,30.0,,100.0,0.0,0.0,0.0,3.680000066757202,,25.0,,,,,,,125.0,12.5,,,0.10000000149011612,10.0,567.125,-313.3333435058594,21.579999923706055,,2.558000087738037,,1996768.0,6.300327777862549
SNL/MSU/DOE,UNI-A[0]5,0/0/0/0/0,Polyester,30.0,,100.0,0.0,0.0,0.0,3.680000066757202,,25.0,,,,,,,190.0,19.0,,,0.10000000149011612,5.0,567.125,-313.3333435058594,21.579999923706055,,2.558000087738037,,593319.0,5.773288249969482
SNL/MSU/DOE,UNI-A[0]5,0/0/0/0/0,Polyester,30.0,,100.0,0.0,0.0,0.0,3.680000066757202,,25.0,,,,,,,335.0,33.5,,,0.10000000149011612,1.0,567.125,-313.3333435058594,21.579999923706055,,2.558000087738037,,674.0,2.828660011291504
SNL/MSU/DOE,UNI-A[0]5,0/0/0/0/0,Polyester,30.0,,100.0,0.0,0.0,0.0,3.680000066757202,,50.0,,,,,,,279.0,27.899999618530273,1.399999976158142,0.14000000059604645,0.10000000149011612,5.0,567.125,-313.3333435058594,21.579999923706055,,2.558000087738037,,17700.0,4.247973442077637
SNL/MSU/DOE,UNI-A[0]5,0/0/0/0/0,Polyester,30.0,,100.0,0.0,0.0,0.0,3.680000066757202,,50.0,,,,,,,212.0,21.200000762939453,,,0.10000000149011612,10.0,567.125,-313.3333435058594,21.579999923706055,,2.558000087738037,,138596.0,5.141750812530518
SNL/MSU/DOE,UNI-A[0]5,0/0/0/0/0,Polyester,30.0,,100.0,0.0,0.0,0.0,3.680000066757202,,50.0,,,,,,,186.0,18.600000381469727,0.8999999761581421,0.09000000357627869,0.10000000149011612,10.0,567.125,-313.3333435058594,21.579999923706055,,2.558000087738037,,1612585.0,6.207522392272949
SNL/MSU/DOE,UNI-A[0]5,0/0/0/0/0,Polyester,30.0,,100.0,0.0,0.0,0.0,3.680000066757202,,50.0,,,,,,,186.0,18.600000381469727,0.8500000238418579,0.08500000089406967,0.10000000149011612,10.0,567.125,-313.3333435058594,21.579999923706055,,2.558000087738037,,920132.0,5.963850021362305
SNL/MSU/DOE,UNI-A[0]5,0/0/0/0/0,Polyester,30.0,,100.0,0.0,0.0,0.0,3.680000066757202,,25.0,,,,,,,345.0,34.5,1.6299999952316284,0.16300000250339508,0.10000000149011612,2.0,567.125,-313.3333435058594,21.579999923706055,,2.558000087738037,,2080.0,3.318063259124756
SNL/MSU/DOE,UNI-A[0]5,0/0/0/0/0,Polyester,30.0,,100.0,0.0,0.0,0.0,3.680000066757202,,25.0,,,,,,,345.0,34.5,1.440000057220459,0.14399999380111694,0.10000000149011612,2.0,567.125,-313.3333435058594,21.579999923706055,,2.558000087738037,,1244.0,3.094820499420166
SNL/MSU/DOE,UNI-A[0]5,0/0/0/0/0,Polyester,30.0,,100.0,0.0,0.0,0.0,3.680000066757202,,25.0,,,,,,,345.0,34.5,1.350000023841858,0.13500000536441803,0.10000000149011612,2.0,567.125,-313.3333435058594,21.579999923706055,,2.558000087738037,,779.0,2.8915374279022217
SNL/MSU/DOE,UNI-A[0]5,0/0/0/0/0,Polyester,30.0,,100.0,0.0,0.0,0.0,3.680000066757202,,25.0,,,,,,,276.0,27.600000381469727,1.2300000190734863,0.12300000339746475,0.10000000149011612,4.0,567.125,-313.3333435058594,21.579999923706055,,2.558000087738037,,19034.0,4.279530048370361
SNL/MSU/DOE,UNI-A[0]5,0/0/0/0/0,Polyester,30.0,,100.0,0.0,0.0,0.0,3.680000066757202,,25.0,,,,,,,276.0,27.600000381469727,1.1200000047683716,0.1120000034570694,0.10000000149011612,4.0,567.125,-313.3333435058594,21.579999923706055,,2.558000087738037,,38474.0,4.585167407989502
SNL/MSU/DOE,UNI-A[0]5,0/0/0/0/0,Polyester,30.0,,100.0,0.0,0.0,0.0,3.680000066757202,,25.0,,,,,,,190.0,19.0,0.6600000262260437,0.06599999964237213,0.10000000149011612,12.0,567.125,-313.3333435058594,21.579999923706055,,2.558000087738037,,18865900.0,7.275677680969238
SNL/MSU/DOE,UNI-A[0]5,0/0/0/0/0,Polyester,30.0,,100.0,0.0,0.0,0.0,3.680000066757202,,25.0,,,,,,,276.0,27.600000381469727,1.2000000476837158,0.11999999731779099,0.10000000149011612,5.0,567.125,-313.3333435058594,21.579999923706055,,2.558000087738037,,21100.0,4.324282646179199
SNL/MSU/DOE,UNI-A[0]5,0/0/0/0/0,Polyester,30.0,,100.0,0.0,0.0,0.0,3.680000066757202,,25.0,,,,,,,207.0,20.700000762939453,,,0.10000000149011612,12.0,567.125,-313.3333435058594,21.579999923706055,,2.558000087738037,,8266515.0,6.917322635650635
SNL/MSU/DOE,UNI-B[0]5,0/0/0/0/0,Vinyl ester,25.0,,100.0,0.0,0.0,0.0,3.450000047683716,,25.0,,,,,,,370.0,37.0,2.059999942779541,0.20600000023841858,0.10000000149011612,1.0,544.111083984375,-287.20001220703125,21.837499618530273,,2.711250066757202,,2584.0,3.41229248046875
SNL/MSU/DOE,UNI-B[0]5,0/0/0/0/0,Vinyl ester,25.0,,100.0,0.0,0.0,0.0,3.450000047683716,,25.0,,,,,,,267.0,26.700000762939453,1.2100000381469727,0.12099999934434891,0.10000000149011612,5.0,544.111083984375,-287.20001220703125,21.837499618530273,,2.711250066757202,,9173.0,3.9625113010406494
SNL/MSU/DOE,UNI-B[0]5,0/0/0/0/0,Vinyl ester,25.0,,100.0,0.0,0.0,0.0,3.450000047683716,,25.0,,,,,,,328.0,32.79999923706055,1.600000023841858,0.1599999964237213,0.10000000149011612,5.0,544.111083984375,-287.20001220703125,21.837499618530273,,2.711250066757202,,2640.0,3.4216039180755615
SNL/MSU/DOE,UNI-B[0]5,0/0/0/0/0,Vinyl ester,25.0,,100.0,0.0,0.0,0.0,3.450000047683716,,25.0,,,,,,,387.0,38.70000076293945,1.8200000524520874,0.18199999630451202,0.10000000149011612,0.10000000149011612,544.111083984375,-287.20001220703125,21.837499618530273,,2.711250066757202,,7.0,0.8450980186462402
SNL/MSU/DOE,UNI-B[0]5,0/0/0/0/0,Vinyl ester,25.0,,100.0,0.0,0.0,0.0,3.450000047683716,,25.0,,,,,,,256.0,25.600000381469727,1.2899999618530273,0.1289999932050705,0.10000000149011612,5.0,544.111083984375,-287.20001220703125,21.837499618530273,,2.711250066757202,,38133.0,4.581300735473633
SNL/MSU/DOE,UNI-B[0]5,0/0/0/0/0,Vinyl ester,25.0,,100.0,0.0,0.0,0.0,3.450000047683716,,25.0,,,,,,,332.0,33.20000076293945,1.5299999713897705,0.15299999713897705,0.10000000149011612,5.0,544.111083984375,-287.20001220703125,21.837499618530273,,2.711250066757202,,2841.0,3.4534711837768555
SNL/MSU/DOE,UNI-B[0]5,0/0/0/0/0,Vinyl ester,25.0,,100.0,0.0,0.0,0.0,3.450000047683716,,25.0,,,,,,,372.0,37.20000076293945,1.899999976158142,0.1899999976158142,0.10000000149011612,1.0,544.111083984375,-287.20001220703125,21.837499618530273,,2.711250066757202,,415.0,2.6180481910705566
SNL/MSU/DOE,UNI-B[0]5,0/0/0/0/0,Vinyl ester,25.0,,100.0,0.0,0.0,0.0,3.450000047683716,,25.0,,,,,,,321.0,32.099998474121094,1.600000023841858,0.1599999964237213,0.10000000149011612,5.0,544.111083984375,-287.20001220703125,21.837499618530273,,2.711250066757202,,3008.0,3.4782779216766357
SNL/MSU/DOE,UNI-B[0]5,0/0/0/0/0,Vinyl ester,25.0,,100.0,0.0,0.0,0.0,3.450000047683716,,25.0,,,,,,,321.0,32.099998474121094,1.399999976158142,0.14000000059604645,0.10000000149011612,4.0,544.111083984375,-287.20001220703125,21.837499618530273,,2.711250066757202,,32640.0,4.513750076293945
SNL/MSU/DOE,UNI-B[0]5,0/0/0/0/0,Vinyl ester,25.0,,100.0,0.0,0.0,0.0,3.450000047683716,,50.0,,,,,,,229.0,22.899999618530273,1.0800000429153442,0.1080000028014183,0.10000000149011612,10.0,544.111083984375,-287.20001220703125,21.837499618530273,,2.711250066757202,,655147.0,5.816338539123535
SNL/MSU/DOE,UNI-B[0]5,0/0/0/0/0,Vinyl ester,25.0,,100.0,0.0,0.0,0.0,3.450000047683716,,50.0,,,,,,,343.0,34.29999923706055,2.119999885559082,0.21199999749660492,0.10000000149011612,1.0,544.111083984375,-287.20001220703125,21.837499618530273,,2.711250066757202,,981.0,2.991668939590454
SNL/MSU/DOE,UNI-B[0]5,0/0/0/0/0,Vinyl ester,25.0,,100.0,0.0,0.0,0.0,3.450000047683716,,50.0,,,,,,,229.0,22.899999618530273,1.0800000429153442,0.1080000028014183,0.10000000149011612,10.0,544.111083984375,-287.20001220703125,21.837499618530273,,2.711250066757202,,16156.0,4.208333969116211
SNL/MSU/DOE,UNI-B[0]5,0/0/0/0/0,Vinyl ester,25.0,,100.0,0.0,0.0,0.0,3.450000047683716,,50.0,,,,,,,237.0,23.700000762939453,1.2400000095367432,0.12399999797344208,0.10000000149011612,5.0,544.111083984375,-287.20001220703125,21.837499618530273,,2.711250066757202,,206864.0,5.315684795379639
SNL/MSU/DOE,UNI-B[0]5,0/0/0/0/0,Vinyl ester,25.0,,100.0,0.0,0.0,0.0,3.450000047683716,,50.0,,,,,,,229.0,22.899999618530273,0.9900000095367432,0.0989999994635582,0.10000000149011612,10.0,544.111083984375,-287.20001220703125,21.837499618530273,,2.711250066757202,,671330.0,5.8269362449646
SNL/MSU/DOE,UNI-B[0]5,0/0/0/0/0,Vinyl ester,25.0,,100.0,0.0,0.0,0.0,3.450000047683716,,50.0,,,,,,,190.0,19.0,0.8999999761581421,0.09000000357627869,0.10000000149011612,10.0,544.111083984375,-287.20001220703125,21.837499618530273,,2.711250066757202,,2310849.0,6.363771438598633
SNL/MSU/DOE,UNI-B[0]5,0/0/0/0/0,Vinyl ester,25.0,,100.0,0.0,0.0,0.0,3.450000047683716,,50.0,,,,,,,188.0,18.799999237060547,0.7900000214576721,0.07900000363588333,0.10000000149011612,10.0,544.111083984375,-287.20001220703125,21.837499618530273,,2.711250066757202,,7475243.0,6.8736252784729
SNL/MSU/DOE,UNI-B[0]5,0/0/0/0/0,Vinyl ester,25.0,,100.0,0.0,0.0,0.0,3.450000047683716,,25.0,,,,,,,187.0,18.700000762939453,0.8399999737739563,0.08399999886751175,0.10000000149011612,10.0,544.111083984375,-287.20001220703125,21.837499618530273,,2.711250066757202,,2720584.0,6.434662342071533
SNL/MSU/DOE,UNI-B[0]5,0/0/0/0/0,Vinyl ester,25.0,,100.0,0.0,0.0,0.0,3.450000047683716,,25.0,,,,,,,343.0,34.29999923706055,1.6399999856948853,0.164000004529953,0.10000000149011612,1.0,544.111083984375,-287.20001220703125,21.837499618530273,,2.711250066757202,,6085.0,3.7842605113983154
SNL/MSU/DOE,Triax-F[(±45/0)3]S,45/-45/0/45/-45/0/45/-45/0/0/-45/45/0/-45/45/0/-45/45,Polyester,35.0,,48.0,52.0,0.0,0.0,,,25.0,,,,,,,195.0,19.5,,,0.10000000149011612,5.0,357.3333435058594,-363.75,17.200000762939453,,2.573333263397217,,2689.0,3.4295907020568848
SNL/MSU/DOE,Triax-F[(±45/0)3]S,45/-45/0/45/-45/0/45/-45/0/0/-45/45/0/-45/45/0/-45/45,Polyester,35.0,,48.0,52.0,0.0,0.0,,,50.0,,,,,,,102.0,10.199999809265137,,,0.10000000149011612,5.0,357.3333435058594,-363.75,17.200000762939453,,2.573333263397217,,95101.0,4.978185176849365
SNL/MSU/DOE,Triax-F[(±45/0)3]S,45/-45/0/45/-45/0/45/-45/0/0/-45/45/0/-45/45/0/-45/45,Polyester,35.0,,48.0,52.0,0.0,0.0,,,50.0,,,,,,,78.0,7.800000190734863,,,0.10000000149011612,10.0,357.3333435058594,-363.75,17.200000762939453,,2.573333263397217,,1615838.0,6.20839786529541
SNL/MSU/DOE,Triax-F[(±45/0)3]S,45/-45/0/45/-45/0/45/-45/0/0/-45/45/0/-45/45/0/-45/45,Polyester,35.0,,48.0,52.0,0.0,0.0,,,50.0,,,,,,,78.0,7.800000190734863,,,0.10000000149011612,10.0,357.3333435058594,-363.75,17.200000762939453,,2.573333263397217,,2487507.0,6.395764350891113
SNL/MSU/DOE,Triax-F[(±45/0)3]S,45/-45/0/45/-45/0/45/-45/0/0/-45/45/0/-45/45/0/-45/45,Polyester,35.0,,48.0,52.0,0.0,0.0,,,25.0,,,,,,,102.0,10.199999809265137,,,0.10000000149011612,10.0,357.3333435058594,-363.75,17.200000762939453,,2.573333263397217,,108029.0,5.03354024887085
SNL/MSU/DOE,Triax-G[(0/±45)3]S,0/45/-45/0/45/-45/0/45/-45/-45/45/0/-45/45/0/-45/45/0,Polyester,39.0,,48.0,52.0,0.0,0.0,,,25.0,,,,,,,190.0,19.0,,,0.10000000149011612,5.0,361.0,-258.0,18.075000762939453,,2.112499952316284,,2637.0,3.421110153198242
SNL/MSU/DOE,Triax-G[(0/±45)3]S,0/45/-45/0/45/-45/0/45/-45/-45/45/0/-45/45/0/-45/45/0,Polyester,39.0,,48.0,52.0,0.0,0.0,,,50.0,,,,,,,103.0,10.300000190734863,,,0.10000000149011612,10.0,361.0,-258.0,18.075000762939453,,2.112499952316284,,69052.0,4.839176177978516
SNL/MSU/DOE,Triax-G[(0/±45)3]S,0/45/-45/0/45/-45/0/45/-45/-45/45/0/-45/45/0/-45/45/0,Polyester,39.0,,48.0,52.0,0.0,0.0,,,50.0,,,,,,,77.0,7.699999809265137,,,0.10000000149011612,10.0,361.0,-258.0,18.075000762939453,,2.112499952316284,,1669945.0,6.2227020263671875
SNL/MSU/DOE,Triax-G[(0/±45)3]S,0/45/-45/0/45/-45/0/45/-45/-45/45/0/-45/45/0/-45/45/0,Polyester,39.0,,48.0,52.0,0.0,0.0,,,25.0,,,,,,,103.0,10.300000190734863,,,0.10000000149011612,10.0,361.0,-258.0,18.075000762939453,,2.112499952316284,,65372.0,4.815391540527344
SNL/MSU/DOE,Triax-G[(0/±45)3]S,0/45/-45/0/45/-45/0/45/-45/-45/45/0/-45/45/0/-45/45/0,Polyester,39.0,,48.0,52.0,0.0,0.0,,,25.0,,,,,,,78.0,7.800000190734863,0.4300000071525574,0.0430000014603138,0.10000000149011612,10.0,361.0,-258.0,18.075000762939453,,2.112499952316284,,11160358.0,7.047677993774414
SNL/MSU/DOE,Triax-H[(±45/0)3]S,45/-45/0/45/-45/0/45/-45/0/0/-45/45/0/-45/45/0/-45/45,Polyester,39.0,,48.0,70.0,30.0,0.0,6.579999923706055,,25.0,,,,,,,172.0,17.200000762939453,0.6800000071525574,0.06800000369548798,0.10000000149011612,5.0,572.8181762695312,-372.6666564941406,24.887500762939453,,2.253333330154419,,45360.0,4.656672954559326
SNL/MSU/DOE,Triax-H[(±45/0)3]S,45/-45/0/45/-45/0/45/-45/0/0/-45/45/0/-45/45/0/-45/45,Polyester,39.0,,48.0,70.0,30.0,0.0,6.579999923706055,,25.0,,,,,,,87.0,8.699999809265137,0.4300000071525574,0.0430000014603138,0.10000000149011612,15.0,572.8181762695312,-372.6666564941406,24.887500762939453,,2.253333330154419,,20500168.0,7.311757564544678
SNL/MSU/DOE,Triax-H[(±45/0)3]S,45/-45/0/45/-45/0/45/-45/0/0/-45/45/0/-45/45/0/-45/45,Polyester,39.0,,48.0,70.0,30.0,0.0,6.579999923706055,,25.0,,,,,,,207.0,20.700000762939453,0.7300000190734863,0.0729999989271164,0.10000000149011612,1.0,572.8181762695312,-372.6666564941406,24.887500762939453,,2.253333330154419,,16137.0,4.207822799682617
SNL/MSU/DOE,Triax-H[(±45/0)3]S,45/-45/0/45/-45/0/45/-45/0/0/-45/45/0/-45/45/0/-45/45,Polyester,39.0,,48.0,70.0,30.0,0.0,6.579999923706055,,25.0,,,,,,,131.0,13.100000381469727,0.6000000238418579,0.05999999865889549,0.10000000149011612,10.0,572.8181762695312,-372.6666564941406,24.887500762939453,,2.253333330154419,,69425.0,4.841516017913818
SNL/MSU/DOE,Triax-H[(±45/0)3]S,45/-45/0/45/-45/0/45/-45/0/0/-45/45/0/-45/45/0/-45/45,Polyester,39.0,,48.0,70.0,30.0,0.0,6.579999923706055,,25.0,,,,,,,162.0,16.200000762939453,0.7599999904632568,0.07599999755620956,0.10000000149011612,10.0,572.8181762695312,-372.6666564941406,24.887500762939453,,2.253333330154419,,11417.0,4.057551860809326
