Repository: Luwen-Zhang/SNEnsemble

# Copyright Notification

## Composites

We reformat and merge fatigue testing records from SNL/MSU/DOE, OptiMat, UPWIND, and FACT databases into a single database with careful considerations, including filtering invalid entries, rename variables, fix improper calculations in the records, to obtain clean and consistent data to fit machine 
learning usages. We leave the original format ("2019_SNL_MSU_DOE_Composite-Materials-Database_Wind_29pt0.xlsx" and "Optidat UPWIND 28_3_2017.xls") in the folder. Any derived database should be directly based on the original files instead of our merged database. We are not responsible for the accuracy of the testing records.

File: data/composite_database_02232023.csv (part 14 of 47)
Data source,Material_Code,Sequence,Resin Type,Fibre Volume Fraction,Fibre Weight Fraction,Percentage of Fibre in 0-deg Direction,Percentage of Fibre in 45-deg Direction,Percentage of Fibre in 90-deg Direction,Percentage of Fibre in Other Direction,Thickness,Tab Thickness,Width,Maximum Width,Minimum Width,Length,Gauge Length,Load Length,Area,Maximum Stress,Minimum Stress,Maximum Strain,Minimum Strain,R-value,Frequency,Static Maximum Tensile Stress,Static Maximum Compressive Stress,Static Elastic Modulus,Static Compressive Modulus,Static Maximum Tensile Strain,Static Maximum Compressive Strain,Cycles to Failure,log(Cycles to Failure)
SNL/MSU/DOE,Triax-H[(±45/0)3]S,45/-45/0/45/-45/0/45/-45/0/0/-45/45/0/-45/45/0/-45/45,Polyester,39.0,,48.0,70.0,30.0,0.0,6.579999923706055,,25.0,,,,,,,103.0,-103.0,0.4099999964237213,-0.4099999964237213,-1.0,5.0,572.8181762695312,-372.6666564941406,24.887500762939453,,2.253333330154419,,1824012.0,6.261027812957764
SNL/MSU/DOE,Triax-H[(±45/0)3]S,45/-45/0/45/-45/0/45/-45/0/0/-45/45/0/-45/45/0/-45/45,Polyester,39.0,,48.0,70.0,30.0,0.0,6.579999923706055,,25.0,,,,,,,138.0,-138.0,0.550000011920929,-0.550000011920929,-1.0,5.0,572.8181762695312,-372.6666564941406,24.887500762939453,,2.253333330154419,,21713.0,4.336719989776611
SNL/MSU/DOE,Triax-H[(±45/0)3]S,45/-45/0/45/-45/0/45/-45/0/0/-45/45/0/-45/45/0/-45/45,Polyester,39.0,,48.0,70.0,30.0,0.0,6.579999923706055,,25.0,,,,,,,138.0,-138.0,0.5899999737739563,-0.5899999737739563,-1.0,5.0,572.8181762695312,-372.6666564941406,24.887500762939453,,2.253333330154419,,15930.0,4.202215671539307
SNL/MSU/DOE,Triax-H[(±45/0)3]S,45/-45/0/45/-45/0/45/-45/0/0/-45/45/0/-45/45/0/-45/45,Polyester,39.0,,48.0,70.0,30.0,0.0,6.579999923706055,,25.0,,,,,,,-13.800000190734863,-138.0,-0.050999999046325684,-0.5099999904632568,10.0,15.0,572.8181762695312,-372.6666564941406,24.887500762939453,,2.253333330154419,,19996.0,4.300942897796631
SNL/MSU/DOE,Triax-H[(±45/0)3]S,45/-45/0/45/-45/0/45/-45/0/0/-45/45/0/-45/45/0/-45/45,Polyester,39.0,,48.0,70.0,30.0,0.0,6.579999923706055,,25.0,,,,,,,-20.700000762939453,-207.0,,,10.0,15.0,572.8181762695312,-372.6666564941406,24.887500762939453,,2.253333330154419,,91656.0,4.962161064147949
SNL/MSU/DOE,Triax-H[(±45/0)3]S,45/-45/0/45/-45/0/45/-45/0/0/-45/45/0/-45/45/0/-45/45,Polyester,39.0,,48.0,70.0,30.0,0.0,6.579999923706055,,25.0,,,,,,,138.0,13.800000190734863,,,0.10000000149011612,15.0,572.8181762695312,-372.6666564941406,24.887500762939453,,2.253333330154419,,1401491.0,6.146590232849121
SNL/MSU/DOE,Triax-H[(±45/0)3]S,45/-45/0/45/-45/0/45/-45/0/0/-45/45/0/-45/45/0/-45/45,Polyester,39.0,,48.0,70.0,30.0,0.0,6.579999923706055,,25.0,,,,,,,172.0,17.200000762939453,,,0.10000000149011612,10.0,572.8181762695312,-372.6666564941406,24.887500762939453,,2.253333330154419,,502598.0,5.701220989227295
SNL/MSU/DOE,Triax-H[(±45/0)3]S,45/-45/0/45/-45/0/45/-45/0/0/-45/45/0/-45/45/0/-45/45,Polyester,39.0,,48.0,70.0,30.0,0.0,6.579999923706055,,25.0,,,,,,,172.0,17.200000762939453,,,0.10000000149011612,10.0,572.8181762695312,-372.6666564941406,24.887500762939453,,2.253333330154419,,1104989.0,6.043357849121094
SNL/MSU/DOE,Triax-H[(±45/0)3]S,45/-45/0/45/-45/0/45/-45/0/0/-45/45/0/-45/45/0/-45/45,Polyester,39.0,,48.0,70.0,30.0,0.0,6.579999923706055,,25.0,,,,,,,207.0,20.700000762939453,0.8600000143051147,0.0860000029206276,0.10000000149011612,10.0,572.8181762695312,-372.6666564941406,24.887500762939453,,2.253333330154419,,96327.0,4.983747959136963
SNL/MSU/DOE,Triax-H[(±45/0)3]S,45/-45/0/45/-45/0/45/-45/0/0/-45/45/0/-45/45/0/-45/45,Polyester,39.0,,48.0,70.0,30.0,0.0,6.579999923706055,,25.0,,,,,,,207.0,20.700000762939453,0.8299999833106995,0.08299999684095383,0.10000000149011612,10.0,572.8181762695312,-372.6666564941406,24.887500762939453,,2.253333330154419,,79610.0,4.900967597961426
SNL/MSU/DOE,Triax-H[(±45/0)3]S,45/-45/0/45/-45/0/45/-45/0/0/-45/45/0/-45/45/0/-45/45,Polyester,39.0,,48.0,70.0,30.0,0.0,6.579999923706055,,25.0,,,,,,,241.0,24.100000381469727,0.949999988079071,0.0949999988079071,0.10000000149011612,10.0,572.8181762695312,-372.6666564941406,24.887500762939453,,2.253333330154419,,15703.0,4.195982456207275
SNL/MSU/DOE,Triax-H[(±45/0)3]S,45/-45/0/45/-45/0/45/-45/0/0/-45/45/0/-45/45/0/-45/45,Polyester,39.0,,48.0,70.0,30.0,0.0,6.579999923706055,,25.0,,,,,,,276.0,27.600000381469727,1.2000000476837158,0.11999999731779099,0.10000000149011612,5.0,572.8181762695312,-372.6666564941406,24.887500762939453,,2.253333330154419,,2921.0,3.465531587600708
SNL/MSU/DOE,Triax-H[(±45/0)3]S,45/-45/0/45/-45/0/45/-45/0/0/-45/45/0/-45/45/0/-45/45,Polyester,39.0,,48.0,70.0,30.0,0.0,6.579999923706055,,25.0,,,,,,,276.0,27.600000381469727,1.0399999618530273,0.10400000214576721,0.10000000149011612,5.0,572.8181762695312,-372.6666564941406,24.887500762939453,,2.253333330154419,,1668.0,3.222196102142334
SNL/MSU/DOE,Triax-H[(±45/0)3]S,45/-45/0/45/-45/0/45/-45/0/0/-45/45/0/-45/45/0/-45/45,Polyester,39.0,,48.0,70.0,30.0,0.0,6.579999923706055,,25.0,,,,,,,345.0,34.5,1.5299999713897705,0.15299999713897705,0.10000000149011612,5.0,572.8181762695312,-372.6666564941406,24.887500762939453,,2.253333330154419,,742.0,2.870404005050659
SNL/MSU/DOE,Triax-H[(±45/0)3]S,45/-45/0/45/-45/0/45/-45/0/0/-45/45/0/-45/45/0/-45/45,Polyester,39.0,,48.0,70.0,30.0,0.0,6.579999923706055,,25.0,,,,,,,-20.700000762939453,-207.0,-0.07599999755620956,-0.7599999904632568,10.0,15.0,572.8181762695312,-372.6666564941406,24.887500762939453,,2.253333330154419,,4578.0,3.6606757640838623
SNL/MSU/DOE,Triax-H[(±45/0)3]S,45/-45/0/45/-45/0/45/-45/0/0/-45/45/0/-45/45/0/-45/45,Polyester,39.0,,48.0,70.0,30.0,0.0,6.579999923706055,,25.0,,,,,,,-20.700000762939453,-207.0,-0.08500000089406967,-0.8500000238418579,10.0,15.0,572.8181762695312,-372.6666564941406,24.887500762939453,,2.253333330154419,,3918.0,3.593064546585083
SNL/MSU/DOE,Triax-H[(±45/0)3]S,45/-45/0/45/-45/0/45/-45/0/0/-45/45/0/-45/45/0/-45/45,Polyester,39.0,,48.0,70.0,30.0,0.0,6.579999923706055,,25.0,,,,,,,138.0,13.800000190734863,0.5699999928474426,0.05700000002980232,0.10000000149011612,20.0,572.8181762695312,-372.6666564941406,24.887500762939453,,2.253333330154419,,8222998.0,6.915030002593994
SNL/MSU/DOE,Triax-H[(±45/0)3]S,45/-45/0/45/-45/0/45/-45/0/0/-45/45/0/-45/45/0/-45/45,Polyester,39.0,,48.0,70.0,30.0,0.0,6.579999923706055,,25.0,,,,,,,103.0,-103.0,,,-1.0,4.0,572.8181762695312,-372.6666564941406,24.887500762939453,,2.253333330154419,,530122.0,5.7243757247924805
SNL/MSU/DOE,Triax-H[(±45/0)3]S,45/-45/0/45/-45/0/45/-45/0/0/-45/45/0/-45/45/0/-45/45,Polyester,39.0,,48.0,70.0,30.0,0.0,6.579999923706055,,25.0,,,,,,,103.0,-103.0,,,-1.0,4.0,572.8181762695312,-372.6666564941406,24.887500762939453,,2.253333330154419,,379953.0,5.579730033874512
SNL/MSU/DOE,Triax-H[(±45/0)3]S,45/-45/0/45/-45/0/45/-45/0/0/-45/45/0/-45/45/0/-45/45,Polyester,39.0,,48.0,70.0,30.0,0.0,6.579999923706055,,25.0,,,,,,,138.0,-103.0,,,-1.0,2.0,572.8181762695312,-372.6666564941406,24.887500762939453,,2.253333330154419,,31448.0,4.497592926025391
SNL/MSU/DOE,Triax-J[(0/±45)3]S,0/45/-45/0/45/-45/0/45/-45/-45/45/0/-45/45/0/-45/45/0,Polyester,39.0,,48.0,70.0,30.0,0.0,6.630000114440918,,25.0,,,,,,,172.0,17.200000762939453,0.7699999809265137,0.07699999958276749,0.10000000149011612,5.0,573.6666870117188,-329.6666564941406,25.233333587646484,,2.7149999141693115,,17882.0,4.252416133880615
SNL/MSU/DOE,Triax-J[(0/±45)3]S,0/45/-45/0/45/-45/0/45/-45/-45/45/0/-45/45/0/-45/45/0,Polyester,39.0,,48.0,70.0,30.0,0.0,6.630000114440918,,25.0,,,,,,,103.0,10.300000190734863,0.41999998688697815,0.041999999433755875,0.10000000149011612,15.0,573.6666870117188,-329.6666564941406,25.233333587646484,,2.7149999141693115,,1460000.0,6.164352893829346
SNL/MSU/DOE,UNI-L[0]3,0/0/0,Polyester,51.0,,100.0,0.0,0.0,0.0,2.4600000381469727,,25.0,,,,,,,410.0,41.0,1.1799999475479126,0.11800000071525574,0.10000000149011612,1.0,748.4000244140625,-365.28570556640625,35.2599983215332,,2.2019999027252197,,2580.0,3.4116196632385254
SNL/MSU/DOE,UNI-L[0]3,0/0/0,Polyester,51.0,,100.0,0.0,0.0,0.0,2.4600000381469727,,25.0,,,,,,,406.0,40.599998474121094,1.3200000524520874,0.13199999928474426,0.10000000149011612,1.0,748.4000244140625,-365.28570556640625,35.2599983215332,,2.2019999027252197,,593.0,2.773054599761963
SNL/MSU/DOE,UNI-L[0]3,0/0/0,Polyester,51.0,,100.0,0.0,0.0,0.0,2.4600000381469727,,25.0,,,,,,,276.0,27.600000381469727,0.8700000047683716,0.08699999749660492,0.10000000149011612,5.0,748.4000244140625,-365.28570556640625,35.2599983215332,,2.2019999027252197,,59081.0,4.771447658538818
SNL/MSU/DOE,UNI-L[0]3,0/0/0,Polyester,51.0,,100.0,0.0,0.0,0.0,2.4600000381469727,,25.0,,,,,,,266.0,26.600000381469727,0.9700000286102295,0.09700000286102295,0.10000000149011612,5.0,748.4000244140625,-365.28570556640625,35.2599983215332,,2.2019999027252197,,45848.0,4.661320209503174
SNL/MSU/DOE,UNI-L[0]3,0/0/0,Polyester,51.0,,100.0,0.0,0.0,0.0,2.4600000381469727,,25.0,,,,,,,325.0,32.5,0.9100000262260437,0.09099999815225601,0.10000000149011612,10.0,748.4000244140625,-365.28570556640625,35.2599983215332,,2.2019999027252197,,153402.0,5.185831069946289
SNL/MSU/DOE,UNI-L[0]3,0/0/0,Polyester,51.0,,100.0,0.0,0.0,0.0,2.4600000381469727,,25.0,,,,,,,259.0,25.899999618530273,0.9300000071525574,0.09300000220537186,0.10000000149011612,10.0,748.4000244140625,-365.28570556640625,35.2599983215332,,2.2019999027252197,,856066.0,5.932507038116455
SNL/MSU/DOE,UNI-L[0]3,0/0/0,Polyester,51.0,,100.0,0.0,0.0,0.0,2.4600000381469727,,25.0,,,,,,,414.0,41.0,1.100000023841858,0.10999999940395355,0.10000000149011612,2.0,748.4000244140625,-365.28570556640625,35.2599983215332,,2.2019999027252197,,1651.0,3.2177469730377197
SNL/MSU/DOE,UNI-L[0]3,0/0/0,Polyester,51.0,,100.0,0.0,0.0,0.0,2.4600000381469727,,25.0,,,,,,,414.0,41.0,1.090000033378601,0.10899999737739563,0.10000000149011612,2.0,748.4000244140625,-365.28570556640625,35.2599983215332,,2.2019999027252197,,2814.0,3.449324131011963
SNL/MSU/DOE,UNI-L[0]3,0/0/0,Polyester,51.0,,100.0,0.0,0.0,0.0,2.4600000381469727,,25.0,,,,,,,414.0,41.0,1.0299999713897705,0.10300000011920929,0.10000000149011612,2.0,748.4000244140625,-365.28570556640625,35.2599983215332,,2.2019999027252197,,4755.0,3.6771504878997803
SNL/MSU/DOE,UNI-L[0]3,0/0/0,Polyester,51.0,,100.0,0.0,0.0,0.0,2.4600000381469727,,25.0,,,,,,,345.0,34.5,0.9200000166893005,0.09200000017881393,0.10000000149011612,4.0,748.4000244140625,-365.28570556640625,35.2599983215332,,2.2019999027252197,,14578.0,4.163697719573975
SNL/MSU/DOE,UNI-L[0]3,0/0/0,Polyester,51.0,,100.0,0.0,0.0,0.0,2.4600000381469727,,25.0,,,,,,,345.0,34.5,0.9100000262260437,0.09099999815225601,0.10000000149011612,4.0,748.4000244140625,-365.28570556640625,35.2599983215332,,2.2019999027252197,,9731.0,3.9881575107574463
SNL/MSU/DOE,UNI-L[0]3,0/0/0,Polyester,51.0,,100.0,0.0,0.0,0.0,2.4600000381469727,,25.0,,,,,,,276.0,27.600000381469727,0.7400000095367432,0.07400000095367432,0.10000000149011612,10.0,748.4000244140625,-365.28570556640625,35.2599983215332,,2.2019999027252197,,187213.0,5.272336006164551
SNL/MSU/DOE,Triax-M[(0/±45)4],0/45/-45/0/45/-45/0/45/-45/0/45/-45,Vinyl ester,38.0,,50.0,50.0,0.0,0.0,3.0999999046325684,,50.0,,,,,,,69.0,6.900000095367432,0.3199999928474426,0.03200000151991844,0.10000000149011612,15.0,516.0,-286.0,20.600000381469727,,2.759999990463257,,17764694.0,7.2495574951171875
SNL/MSU/DOE,Triax-M[(0/±45)4],0/45/-45/0/45/-45/0/45/-45/0/45/-45,Vinyl ester,38.0,,50.0,50.0,0.0,0.0,3.0999999046325684,,50.0,,,,,,,76.0,7.599999904632568,0.36000001430511475,0.035999998450279236,0.10000000149011612,15.0,516.0,-286.0,20.600000381469727,,2.759999990463257,,6899599.0,6.8388237953186035
SNL/MSU/DOE,Triax-M[(0/±45)4],0/45/-45/0/45/-45/0/45/-45/0/45/-45,Vinyl ester,38.0,,50.0,50.0,0.0,0.0,3.0999999046325684,,50.0,,,,,,,138.0,13.800000190734863,0.6600000262260437,0.06599999964237213,0.10000000149011612,10.0,516.0,-286.0,20.600000381469727,,2.759999990463257,,18650.0,4.270678997039795
SNL/MSU/DOE,Triax-M[(0/±45)4],0/45/-45/0/45/-45/0/45/-45/0/45/-45,Vinyl ester,38.0,,50.0,50.0,0.0,0.0,3.0999999046325684,,50.0,,,,,,,138.0,13.800000190734863,0.6600000262260437,0.06599999964237213,0.10000000149011612,10.0,516.0,-286.0,20.600000381469727,,2.759999990463257,,22360.0,4.349471569061279
SNL/MSU/DOE,Triax-M[(0/±45)4],0/45/-45/0/45/-45/0/45/-45/0/45/-45,Vinyl ester,38.0,,50.0,50.0,0.0,0.0,3.0999999046325684,,50.0,,,,,,,207.0,20.700000762939453,1.1200000047683716,0.1120000034570694,0.10000000149011612,5.0,516.0,-286.0,20.600000381469727,,2.759999990463257,,2319.0,3.3653006553649902
SNL/MSU/DOE,Triax-M[(0/±45)4],0/45/-45/0/45/-45/0/45/-45/0/45/-45,Vinyl ester,38.0,,50.0,50.0,0.0,0.0,3.0999999046325684,,50.0,,,,,,,207.0,20.700000762939453,1.1200000047683716,0.1120000034570694,0.10000000149011612,5.0,516.0,-286.0,20.600000381469727,,2.759999990463257,,2855.0,3.45560622215271
SNL/MSU/DOE,Triax-M[(0/±45)4],0/45/-45/0/45/-45/0/45/-45/0/45/-45,Vinyl ester,38.0,,50.0,50.0,0.0,0.0,3.0999999046325684,,50.0,,,,,,,276.0,27.600000381469727,1.4299999475479126,0.14300000667572021,0.10000000149011612,5.0,516.0,-286.0,20.600000381469727,,2.759999990463257,,687.0,2.836956739425659
SNL/MSU/DOE,Triax-M[(0/±45)4],0/45/-45/0/45/-45/0/45/-45/0/45/-45,Vinyl ester,38.0,,50.0,50.0,0.0,0.0,3.0999999046325684,,50.0,,,,,,,276.0,27.600000381469727,1.440000057220459,0.14399999380111694,0.10000000149011612,5.0,516.0,-286.0,20.600000381469727,,2.759999990463257,,879.0,2.943988800048828
SNL/MSU/DOE,Triax-M[(0/±45)4],0/45/-45/0/45/-45/0/45/-45/0/45/-45,Vinyl ester,38.0,,50.0,50.0,0.0,0.0,3.0999999046325684,,50.0,,,,,,,103.0,10.300000190734863,0.49000000953674316,0.04899999871850014,0.10000000149011612,15.0,516.0,-286.0,20.600000381469727,,2.759999990463257,,86249.0,4.935754299163818
SNL/MSU/DOE,Triax-M[(0/±45)4],0/45/-45/0/45/-45/0/45/-45/0/45/-45,Vinyl ester,38.0,,50.0,50.0,0.0,0.0,3.0999999046325684,,50.0,,,,,,,103.0,10.300000190734863,0.49000000953674316,0.04899999871850014,0.10000000149011612,15.0,516.0,-286.0,20.600000381469727,,2.759999990463257,,174168.0,5.240968227386475
SNL/MSU/DOE,Triax-M[(0/±45)4],0/45/-45/0/45/-45/0/45/-45/0/45/-45,Vinyl ester,38.0,,50.0,50.0,0.0,0.0,3.0999999046325684,,50.0,,,,,,,86.0,8.600000381469727,0.4099999964237213,0.04100000113248825,0.10000000149011612,15.0,516.0,-286.0,20.600000381469727,,2.759999990463257,,397000.0,5.598790645599365
SNL/MSU/DOE,Triax-M[(0/±45)4],0/45/-45/0/45/-45/0/45/-45/0/45/-45,Vinyl ester,38.0,,50.0,50.0,0.0,0.0,3.0999999046325684,,50.0,,,,,,,86.0,8.600000381469727,0.38999998569488525,0.039000000804662704,0.10000000149011612,15.0,516.0,-286.0,20.600000381469727,,2.759999990463257,,266000.0,5.424881458282471
SNL/MSU/DOE,Triax-M[(0/±45)4],0/45/-45/0/45/-45/0/45/-45/0/45/-45,Vinyl ester,38.0,,50.0,50.0,0.0,0.0,3.0999999046325684,,50.0,,,,,,,76.0,7.599999904632568,0.36000001430511475,0.035999998450279236,0.10000000149011612,15.0,516.0,-286.0,20.600000381469727,,2.759999990463257,,2498512.0,6.39768123626709
SNL/MSU/DOE,Triax-N[(90/±45)4],90/45/-45/90/45/-45/90/45/-45/90/45/-45,Polyester,38.0,,0.0,50.0,50.0,0.0,3.2300000190734863,,25.0,,,,,,,54.0,5.400000095367432,1.340000033378601,0.1340000033378601,0.10000000149011612,1.0,219.3333282470703,-131.0,15.03499984741211,,2.8466665744781494,,6479.0,3.8115079402923584
SNL/MSU/DOE,Triax-N[(90/±45)4],90/45/-45/90/45/-45/90/45/-45/90/45/-45,Polyester,38.0,,0.0,50.0,50.0,0.0,3.2300000190734863,,50.0,,,,,,,68.0,6.800000190734863,1.7000000476837158,0.17000000178813934,0.10000000149011612,1.0,219.3333282470703,-131.0,15.03499984741211,,2.8466665744781494,,470.0,2.67209792137146
SNL/MSU/DOE,Triax-N[(90/±45)4],90/45/-45/90/45/-45/90/45/-45/90/45/-45,Polyester,38.0,,0.0,50.0,50.0,0.0,3.2300000190734863,,50.0,,,,,,,35.0,3.5,0.44999998807907104,0.04500000178813934,0.10000000149011612,5.0,219.3333282470703,-131.0,15.03499984741211,,2.8466665744781494,,511047.0,5.708460807800293
SNL/MSU/DOE,Triax-N[(90/±45)4],90/45/-45/90/45/-45/90/45/-45/90/45/-45,Polyester,38.0,,0.0,50.0,50.0,0.0,3.2300000190734863,,50.0,,,,,,,54.0,5.400000095367432,1.149999976158142,0.11500000208616257,0.10000000149011612,1.0,219.3333282470703,-131.0,15.03499984741211,,2.8466665744781494,,7950.0,3.900367021560669
SNL/MSU/DOE,Triax-N[(90/±45)4],90/45/-45/90/45/-45/90/45/-45/90/45/-45,Polyester,38.0,,0.0,50.0,50.0,0.0,3.2300000190734863,,50.0,,,,,,,68.0,6.800000190734863,1.4199999570846558,0.1420000046491623,0.10000000149011612,1.0,219.3333282470703,-131.0,15.03499984741211,,2.8466665744781494,,711.0,2.851869583129883
SNL/MSU/DOE,Triax-N[(0/±45)4],0/45/-45/0/45/-45/0/45/-45/0/45/-45,Polyester,38.0,,50.0,50.0,0.0,0.0,3.2300000190734863,,25.0,,,,,,,388.0,38.79999923706055,2.740000009536743,0.27399998903274536,0.10000000149011612,1.0,369.0,-317.6666564941406,16.725000381469727,,3.055000066757202,,27.0,1.431363821029663
SNL/MSU/DOE,Triax-N[(0/±45)4],0/45/-45/0/45/-45/0/45/-45/0/45/-45,Polyester,38.0,,50.0,50.0,0.0,0.0,3.2300000190734863,,25.0,,,,,,,276.0,27.600000381469727,1.6299999952316284,0.16300000250339508,0.10000000149011612,1.0,369.0,-317.6666564941406,16.725000381469727,,3.055000066757202,,626.0,2.796574354171753
SNL/MSU/DOE,Triax-N[(0/±45)4],0/45/-45/0/45/-45/0/45/-45/0/45/-45,Polyester,38.0,,50.0,50.0,0.0,0.0,3.2300000190734863,,25.0,,,,,,,276.0,27.600000381469727,1.7000000476837158,0.17000000178813934,0.10000000149011612,5.0,369.0,-317.6666564941406,16.725000381469727,,3.055000066757202,,811.0,2.9090209007263184
SNL/MSU/DOE,Triax-N[(90/±45)4],90/45/-45/90/45/-45/90/45/-45/90/45/-45,Polyester,38.0,,0.0,50.0,50.0,0.0,3.2300000190734863,,50.0,,,,,,,35.0,3.5,0.41999998688697815,0.041999999433755875,0.10000000149011612,15.0,219.3333282470703,-131.0,15.03499984741211,,2.8466665744781494,,1634579.0,6.213406085968018
SNL/MSU/DOE,Triax-N[(0/±45)4],0/45/-45/0/45/-45/0/45/-45/0/45/-45,Polyester,38.0,,50.0,50.0,0.0,0.0,3.2300000190734863,,25.0,,,,,,,207.0,20.700000762939453,1.0800000429153442,0.1080000028014183,0.10000000149011612,5.0,369.0,-317.6666564941406,16.725000381469727,,3.055000066757202,,5684.0,3.7546541690826416
SNL/MSU/DOE,Triax-N[(0/±45)4],0/45/-45/0/45/-45/0/45/-45/0/45/-45,Polyester,38.0,,50.0,50.0,0.0,0.0,3.2300000190734863,,25.0,,,,,,,207.0,20.700000762939453,1.0499999523162842,0.10499999672174454,0.10000000149011612,5.0,369.0,-317.6666564941406,16.725000381469727,,3.055000066757202,,4871.0,3.6876180171966553
SNL/MSU/DOE,Triax-N[(0/±45)4],0/45/-45/0/45/-45/0/45/-45/0/45/-45,Polyester,38.0,,50.0,50.0,0.0,0.0,3.2300000190734863,,50.0,,,,,,,138.0,13.800000190734863,0.7300000190734863,0.0729999989271164,0.10000000149011612,10.0,369.0,-317.6666564941406,16.725000381469727,,3.055000066757202,,25371.0,4.404337406158447
SNL/MSU/DOE,Triax-N[(0/±45)4],0/45/-45/0/45/-45/0/45/-45/0/45/-45,Polyester,38.0,,50.0,50.0,0.0,0.0,3.2300000190734863,,50.0,,,,,,,138.0,13.800000190734863,0.7099999785423279,0.07100000232458115,0.10000000149011612,10.0,369.0,-317.6666564941406,16.725000381469727,,3.055000066757202,,25781.0,4.411299705505371
SNL/MSU/DOE,Triax-N[(0/±45)4],0/45/-45/0/45/-45/0/45/-45/0/45/-45,Polyester,38.0,,50.0,50.0,0.0,0.0,3.2300000190734863,,50.0,,,,,,,138.0,13.800000190734863,0.6899999976158142,0.0689999982714653,0.10000000149011612,10.0,369.0,-317.6666564941406,16.725000381469727,,3.055000066757202,,37597.0,4.575153350830078
SNL/MSU/DOE,Triax-N[(0/±45)4],0/45/-45/0/45/-45/0/45/-45/0/45/-45,Polyester,38.0,,50.0,50.0,0.0,0.0,3.2300000190734863,,50.0,,,,,,,138.0,13.800000190734863,0.7200000286102295,0.07199999690055847,0.10000000149011612,10.0,369.0,-317.6666564941406,16.725000381469727,,3.055000066757202,,29230.0,4.465828895568848
SNL/MSU/DOE,Triax-N[(0/±45)4],0/45/-45/0/45/-45/0/45/-45/0/45/-45,Polyester,38.0,,50.0,50.0,0.0,0.0,3.2300000190734863,,50.0,,,,,,,103.0,10.300000190734863,0.5600000023841858,0.0560000017285347,0.10000000149011612,15.0,369.0,-317.6666564941406,16.725000381469727,,3.055000066757202,,231826.0,5.365162372589111
SNL/MSU/DOE,Triax-N[(0/±45)4],0/45/-45/0/45/-45/0/45/-45/0/45/-45,Polyester,38.0,,50.0,50.0,0.0,0.0,3.2300000190734863,,50.0,,,,,,,86.0,8.600000381469727,0.41999998688697815,0.041999999433755875,0.10000000149011612,15.0,369.0,-317.6666564941406,16.725000381469727,,3.055000066757202,,1336695.0,6.12603235244751
SNL/MSU/DOE,Triax-N[(0/±45)4],0/45/-45/0/45/-45/0/45/-45/0/45/-45,Polyester,38.0,,50.0,50.0,0.0,0.0,3.2300000190734863,,50.0,,,,,,,345.0,34.5,1.8200000524520874,0.18199999630451202,0.10000000149011612,1.0,369.0,-317.6666564941406,16.725000381469727,,3.055000066757202,,150.0,2.176091194152832
SNL/MSU/DOE,Triax-N[(0/±45)4],0/45/-45/0/45/-45/0/45/-45/0/45/-45,Polyester,38.0,,50.0,50.0,0.0,0.0,3.2300000190734863,,50.0,,,,,,,76.0,7.599999904632568,0.38999998569488525,0.039000000804662704,0.10000000149011612,15.0,369.0,-317.6666564941406,16.725000381469727,,3.055000066757202,,1648137.0,6.21699333190918
SNL/MSU/DOE,Triax-N[(0/±45)4],0/45/-45/0/45/-45/0/45/-45/0/45/-45,Polyester,38.0,,50.0,50.0,0.0,0.0,3.2300000190734863,,50.0,,,,,,,69.0,6.900000095367432,0.3400000035762787,0.03400000184774399,0.10000000149011612,15.0,369.0,-317.6666564941406,16.725000381469727,,3.055000066757202,,7825000.0,6.893484115600586
SNL/MSU/DOE,Triax-N[(0/±45)4],0/45/-45/0/45/-45/0/45/-45/0/45/-45,Polyester,38.0,,50.0,50.0,0.0,0.0,3.2300000190734863,,50.0,,,,,,,103.0,10.300000190734863,0.5400000214576721,0.05400000140070915,0.10000000149011612,15.0,369.0,-317.6666564941406,16.725000381469727,,3.055000066757202,,165980.0,5.22005558013916
SNL/MSU/DOE,Triax-N[(0/±45)4],0/45/-45/0/45/-45/0/45/-45/0/45/-45,Polyester,38.0,,50.0,50.0,0.0,0.0,3.2300000190734863,,50.0,,,,,,,69.0,6.900000095367432,0.3499999940395355,0.03500000014901161,0.10000000149011612,15.0,369.0,-317.6666564941406,16.725000381469727,,3.055000066757202,,4005593.0,6.602666854858398
SNL/MSU/DOE,Triax-N[(0/±45)4],0/45/-45/0/45/-45/0/45/-45/0/45/-45,Polyester,38.0,,50.0,50.0,0.0,0.0,3.2300000190734863,,50.0,,,,,,,86.0,-86.0,0.36000001430511475,-0.36000001430511475,-1.0,5.0,369.0,-317.6666564941406,16.725000381469727,,3.055000066757202,,105505.0,5.02327299118042
SNL/MSU/DOE,Triax-N[(0/±45)4],0/45/-45/0/45/-45/0/45/-45/0/45/-45,Polyester,38.0,,50.0,50.0,0.0,0.0,3.2300000190734863,,50.0,,,,,,,86.0,-86.0,0.3799999952316284,-0.3799999952316284,-1.0,10.0,369.0,-317.6666564941406,16.725000381469727,,3.055000066757202,,240528.0,5.381165504455566
SNL/MSU/DOE,Triax-N[(0/±45)4],0/45/-45/0/45/-45/0/45/-45/0/45/-45,Polyester,38.0,,50.0,50.0,0.0,0.0,3.2300000190734863,,50.0,,,,,,,138.0,-138.0,0.6100000143051147,-0.6100000143051147,-1.0,5.0,369.0,-317.6666564941406,16.725000381469727,,3.055000066757202,,5570.0,3.7458550930023193
SNL/MSU/DOE,Triax-N[(0/±45)4],0/45/-45/0/45/-45/0/45/-45/0/45/-45,Polyester,38.0,,50.0,50.0,0.0,0.0,3.2300000190734863,,50.0,,,,,,,138.0,-138.0,0.5600000023841858,-0.5600000023841858,-1.0,5.0,369.0,-317.6666564941406,16.725000381469727,,3.055000066757202,,13337.0,4.125058174133301
SNL/MSU/DOE,Triax-N[(0/±45)4],0/45/-45/0/45/-45/0/45/-45/0/45/-45,Polyester,38.0,,50.0,50.0,0.0,0.0,3.2300000190734863,,50.0,,,,,,,69.0,-69.0,0.28999999165534973,-0.28999999165534973,-1.0,15.0,369.0,-317.6666564941406,16.725000381469727,,3.055000066757202,,1189053.0,6.075201034545898
SNL/MSU/DOE,Triax-N[(0/±45)4],0/45/-45/0/45/-45/0/45/-45/0/45/-45,Polyester,38.0,,50.0,50.0,0.0,0.0,3.2300000190734863,,50.0,,,,,,,69.0,-69.0,0.28999999165534973,-0.28999999165534973,-1.0,15.0,369.0,-317.6666564941406,16.725000381469727,,3.055000066757202,,1282726.0,6.108133792877197
SNL/MSU/DOE,Triax-N[(0/±45)4],0/45/-45/0/45/-45/0/45/-45/0/45/-45,Polyester,38.0,,50.0,50.0,0.0,0.0,3.2300000190734863,,50.0,,,,,,,-13.800000190734863,-138.0,-0.061000000685453415,-0.6100000143051147,10.0,15.0,369.0,-317.6666564941406,16.725000381469727,,3.055000066757202,,1098374.0,6.040750026702881
SNL/MSU/DOE,Triax-N[(0/±45)4],0/45/-45/0/45/-45/0/45/-45/0/45/-45,Polyester,38.0,,50.0,50.0,0.0,0.0,3.2300000190734863,,50.0,,,,,,,-10.300000190734863,-103.0,-0.04100000113248825,-0.4099999964237213,10.0,20.0,369.0,-317.6666564941406,16.725000381469727,,3.055000066757202,,25738868.0,7.410589218139648
SNL/MSU/DOE,Triax-N[(0/±45)4],0/45/-45/0/45/-45/0/45/-45/0/45/-45,Polyester,38.0,,50.0,50.0,0.0,0.0,3.2300000190734863,,50.0,,,,,,,-13.800000190734863,-138.0,-0.05999999865889549,-0.6000000238418579,10.0,15.0,369.0,-317.6666564941406,16.725000381469727,,3.055000066757202,,367505.0,5.565263271331787
SNL/MSU/DOE,Triax-N[(0/±45)4],0/45/-45/0/45/-45/0/45/-45/0/45/-45,Polyester,38.0,,50.0,50.0,0.0,0.0,3.2300000190734863,,50.0,,,,,,,-17.200000762939453,-172.0,-0.0689999982714653,-0.6899999976158142,10.0,10.0,369.0,-317.6666564941406,16.725000381469727,,3.055000066757202,,292181.0,5.465651988983154
SNL/MSU/DOE,Triax-N[(0/±45)4],0/45/-45/0/45/-45/0/45/-45/0/45/-45,Polyester,38.0,,50.0,50.0,0.0,0.0,3.2300000190734863,,50.0,,,,,,,-17.200000762939453,-172.0,-0.07400000095367432,-0.7400000095367432,10.0,10.0,369.0,-317.6666564941406,16.725000381469727,,3.055000066757202,,32227.0,4.5082197189331055
SNL/MSU/DOE,MD-P[(0/±45)/M/0/M/(±45/0)],0/45/-45/0/0/0/45/-45/0,Vinyl ester,40.0,,69.0,10.0,0.0,10.0,3.7799999713897705,,50.0,,,,,,,103.0,10.300000190734863,0.4399999976158142,0.04399999976158142,0.10000000149011612,15.0,667.3333129882812,-383.1428527832031,27.899999618530273,,2.740000009536743,,2808490.0,6.44847297668457
SNL/MSU/DOE,MD-P[(0/±45)/M/0/M/(±45/0)],0/45/-45/0/0/0/45/-45/0,Vinyl ester,40.0,,69.0,10.0,0.0,10.0,3.7799999713897705,,50.0,,,,,,,103.0,10.300000190734863,0.3799999952316284,0.03799999877810478,0.10000000149011612,15.0,667.3333129882812,-383.1428527832031,27.899999618530273,,2.740000009536743,,5985000.0,6.777064323425293
SNL/MSU/DOE,MD-P[(0/±45)/M/0/M/(±45/0)],0/45/-45/0/0/0/45/-45/0,Vinyl ester,40.0,,69.0,10.0,0.0,10.0,3.7799999713897705,,50.0,,,,,,,276.0,27.600000381469727,1.2699999809265137,0.12700000405311584,0.10000000149011612,5.0,667.3333129882812,-383.1428527832031,27.899999618530273,,2.740000009536743,,7251.0,3.8603978157043457
SNL/MSU/DOE,MD-P[(0/±45)/M/0/M/(±45/0)],0/45/-45/0/0/0/45/-45/0,Vinyl ester,40.0,,69.0,10.0,0.0,10.0,3.7799999713897705,,50.0,,,,,,,276.0,27.600000381469727,1.1200000047683716,0.1120000034570694,0.10000000149011612,5.0,667.3333129882812,-383.1428527832031,27.899999618530273,,2.740000009536743,,6354.0,3.8030471801757812
SNL/MSU/DOE,MD-P[(0/±45)/M/0/M/(±45/0)],0/45/-45/0/0/0/45/-45/0,Vinyl ester,40.0,,69.0,10.0,0.0,10.0,3.7799999713897705,,50.0,,,,,,,207.0,20.700000762939453,0.8199999928474426,0.0820000022649765,0.10000000149011612,10.0,667.3333129882812,-383.1428527832031,27.899999618530273,,2.740000009536743,,38469.0,4.585110664367676
SNL/MSU/DOE,MD-P[(0/±45)/M/0/M/(±45/0)],0/45/-45/0/0/0/45/-45/0,Vinyl ester,40.0,,69.0,10.0,0.0,10.0,3.7799999713897705,,50.0,,,,,,,207.0,20.700000762939453,0.800000011920929,0.07999999821186066,0.10000000149011612,10.0,667.3333129882812,-383.1428527832031,27.899999618530273,,2.740000009536743,,28198.0,4.450218200683594
SNL/MSU/DOE,MD-P[(0/±45)/M/0/M/(±45/0)],0/45/-45/0/0/0/45/-45/0,Vinyl ester,40.0,,69.0,10.0,0.0,10.0,3.7799999713897705,,50.0,,,,,,,345.0,34.5,1.399999976158142,0.14000000059604645,0.10000000149011612,5.0,667.3333129882812,-383.1428527832031,27.899999618530273,,2.740000009536743,,1467.0,3.1664299964904785
SNL/MSU/DOE,MD-P[(0/±45)/M/0/M/(±45/0)],0/45/-45/0/0/0/45/-45/0,Vinyl ester,40.0,,69.0,10.0,0.0,10.0,3.7799999713897705,,50.0,,,,,,,345.0,34.5,1.4500000476837158,0.14499999582767487,0.10000000149011612,5.0,667.3333129882812,-383.1428527832031,27.899999618530273,,2.740000009536743,,1773.0,3.248708724975586
SNL/MSU/DOE,MD-P[(0/±45)/M/0/M/(±45/0)],0/45/-45/0/0/0/45/-45/0,Vinyl ester,40.0,,69.0,10.0,0.0,10.0,3.7799999713897705,,50.0,,,,,,,414.0,41.400001525878906,2.2200000286102295,0.22200000286102295,0.10000000149011612,5.0,667.3333129882812,-383.1428527832031,27.899999618530273,,2.740000009536743,,296.0,2.4712917804718018
SNL/MSU/DOE,MD-P[(0/±45)/M/0/M/(±45/0)],0/45/-45/0/0/0/45/-45/0,Vinyl ester,40.0,,69.0,10.0,0.0,10.0,3.7799999713897705,,50.0,,,,,,,138.0,13.800000190734863,0.5199999809265137,0.052000001072883606,0.10000000149011612,15.0,667.3333129882812,-383.1428527832031,27.899999618530273,,2.740000009536743,,900000.0,5.954242706298828
SNL/MSU/DOE,MD-P[(0/±45)/M/0/M/(±45/0)],0/45/-45/0/0/0/45/-45/0,Vinyl ester,40.0,,69.0,10.0,0.0,10.0,3.7799999713897705,,50.0,,,,,,,414.0,41.400001525878906,0.9300000071525574,0.09300000220537186,0.10000000149011612,5.0,667.3333129882812,-383.1428527832031,27.899999618530273,,2.740000009536743,,216.0,2.334453821182251
SNL/MSU/DOE,MD-P[(0/±45)/M/0/M/(±45/0)],0/45/-45/0/0/0/45/-45/0,Vinyl ester,40.0,,69.0,10.0,0.0,10.0,3.7799999713897705,,50.0,,,,,,,138.0,13.800000190734863,0.6000000238418579,0.05999999865889549,0.10000000149011612,15.0,667.3333129882812,-383.1428527832031,27.899999618530273,,2.740000009536743,,715000.0,5.854306221008301
SNL/MSU/DOE,MD-P[(0/±45)/M/0/M/(±45/0)],0/45/-45/0/0/0/45/-45/0,Vinyl ester,40.0,,69.0,10.0,0.0,10.0,3.7799999713897705,,50.0,,,,,,,138.0,-138.0,0.4399999976158142,-0.4399999976158142,-1.0,10.0,667.3333129882812,-383.1428527832031,27.899999618530273,,2.740000009536743,,139604.0,5.144897937774658
SNL/MSU/DOE,MD-P[(0/±45)/M/0/M/(±45/0)],0/45/-45/0/0/0/45/-45/0,Vinyl ester,40.0,,69.0,10.0,0.0,10.0,3.7799999713897705,,50.0,,,,,,,207.0,-207.0,0.699999988079071,-0.699999988079071,-1.0,5.0,667.3333129882812,-383.1428527832031,27.899999618530273,,2.740000009536743,,938.0,2.972202777862549
SNL/MSU/DOE,MD-P[(0/±45)/M/0/M/(±45/0)],0/45/-45/0/0/0/45/-45/0,Vinyl ester,40.0,,69.0,10.0,0.0,10.0,3.7799999713897705,,50.0,,,,,,,207.0,-207.0,0.7400000095367432,-0.7400000095367432,-1.0,5.0,667.3333129882812,-383.1428527832031,27.899999618530273,,2.740000009536743,,1320.0,3.1205739974975586
SNL/MSU/DOE,MD-P[(0/±45)/M/0/M/(±45/0)],0/45/-45/0/0/0/45/-45/0,Vinyl ester,40.0,,69.0,10.0,0.0,10.0,3.7799999713897705,,50.0,,,,,,,138.0,-138.0,0.46000000834465027,-0.46000000834465027,-1.0,10.0,667.3333129882812,-383.1428527832031,27.899999618530273,,2.740000009536743,,76483.0,4.8835649490356445
SNL/MSU/DOE,MD-P[(0/±45)/M/0/M/(±45/0)],0/45/-45/0/0/0/45/-45/0,Vinyl ester,40.0,,69.0,10.0,0.0,10.0,3.7799999713897705,,50.0,,,,,,,-20.700000762939453,-207.0,-0.06300000101327896,-0.6299999952316284,10.0,10.0,667.3333129882812,-383.1428527832031,27.899999618530273,,2.740000009536743,,14121.0,4.149865627288818
SNL/MSU/DOE,MD-P[(0/±45)/M/0/M/(±45/0)],0/45/-45/0/0/0/45/-45/0,Vinyl ester,40.0,,69.0,10.0,0.0,10.0,3.7799999713897705,,50.0,,,,,,,-20.700000762939453,-207.0,-0.06300000101327896,-0.6299999952316284,10.0,10.0,667.3333129882812,-383.1428527832031,27.899999618530273,,2.740000009536743,,21177.0,4.325864315032959
SNL/MSU/DOE,MD-P[(0/±45)/M/0/M/(±45/0)],0/45/-45/0/0/0/45/-45/0,Vinyl ester,40.0,,69.0,10.0,0.0,10.0,3.7799999713897705,,50.0,,,,,,,-17.200000762939453,-172.0,-0.0820000022649765,-0.8199999928474426,10.0,20.0,667.3333129882812,-383.1428527832031,27.899999618530273,,2.740000009536743,,1094359.0,6.039159774780273
SNL/MSU/DOE,Triax-R[0/±45]4,0/45/-45/0/45/-45/0/45/-45/0/45/-45,Polyester,30.0,,53.0,47.0,0.0,0.0,3.559999942779541,,50.0,,,,,,,138.0,13.800000190734863,0.9300000071525574,0.09300000220537186,0.10000000149011612,15.0,436.79998779296875,-310.1666564941406,16.96666717529297,,2.8466665744781494,,8170168.0,6.912230968475342
SNL/MSU/DOE,Triax-R[0/±45]4,0/45/-45/0/45/-45/0/45/-45/0/45/-45,Polyester,30.0,,53.0,47.0,0.0,0.0,3.559999942779541,,50.0,,,,,,,138.0,13.800000190734863,0.8199999928474426,0.0820000022649765,0.10000000149011612,15.0,436.79998779296875,-310.1666564941406,16.96666717529297,,2.8466665744781494,,7842000.0,6.8944268226623535
SNL/MSU/DOE,Triax-R[0/±45]4,0/45/-45/0/45/-45/0/45/-45/0/45/-45,Polyester,30.0,,53.0,47.0,0.0,0.0,3.559999942779541,,50.0,,,,,,,276.0,27.600000381469727,2.130000114440918,0.21299999952316284,0.10000000149011612,5.0,436.79998779296875,-310.1666564941406,16.96666717529297,,2.8466665744781494,,925.0,2.966141700744629
SNL/MSU/DOE,Triax-R[0/±45]4,0/45/-45/0/45/-45/0/45/-45/0/45/-45,Polyester,30.0,,53.0,47.0,0.0,0.0,3.559999942779541,,50.0,,,,,,,207.0,20.700000762939453,1.309999942779541,0.13099999725818634,0.10000000149011612,10.0,436.79998779296875,-310.1666564941406,16.96666717529297,,2.8466665744781494,,6967.0,3.843045711517334
SNL/MSU/DOE,Triax-R[0/±45]4,0/45/-45/0/45/-45/0/45/-45/0/45/-45,Polyester,30.0,,53.0,47.0,0.0,0.0,3.559999942779541,,50.0,,,,,,,207.0,20.700000762939453,1.309999942779541,0.13099999725818634,0.10000000149011612,10.0,436.79998779296875,-310.1666564941406,16.96666717529297,,2.8466665744781494,,6035.0,3.780677318572998
SNL/MSU/DOE,Triax-R[0/±45]4,0/45/-45/0/45/-45/0/45/-45/0/45/-45,Polyester,30.0,,53.0,47.0,0.0,0.0,3.559999942779541,,50.0,,,,,,,138.0,13.800000190734863,0.8999999761581421,0.09000000357627869,0.10000000149011612,15.0,436.79998779296875,-310.1666564941406,16.96666717529297,,2.8466665744781494,,820153.0,5.9138946533203125
SNL/MSU/DOE,Triax-R[0/±45]4,0/45/-45/0/45/-45/0/45/-45/0/45/-45,Polyester,30.0,,53.0,47.0,0.0,0.0,3.559999942779541,,50.0,,,,,,,172.0,17.200000762939453,1.0,0.10000000149011612,0.10000000149011612,15.0,436.79998779296875,-310.1666564941406,16.96666717529297,,2.8466665744781494,,972000.0,5.987666130065918
SNL/MSU/DOE,Triax-R[0/±45]4,0/45/-45/0/45/-45/0/45/-45/0/45/-45,Polyester,30.0,,53.0,47.0,0.0,0.0,3.559999942779541,,50.0,,,,,,,190.0,19.0,,,0.10000000149011612,10.0,436.79998779296875,-310.1666564941406,16.96666717529297,,2.8466665744781494,,230233.0,5.3621673583984375
SNL/MSU/DOE,Triax-R[0/±45]4,0/45/-45/0/45/-45/0/45/-45/0/45/-45,Polyester,30.0,,53.0,47.0,0.0,0.0,3.559999942779541,,50.0,,,,,,,190.0,19.0,,,0.10000000149011612,10.0,436.79998779296875,-310.1666564941406,16.96666717529297,,2.8466665744781494,,115056.0,5.060909271240234
SNL/MSU/DOE,Triax-R[0/±45]4,0/45/-45/0/45/-45/0/45/-45/0/45/-45,Polyester,30.0,,53.0,47.0,0.0,0.0,3.559999942779541,,50.0,,,,,,,155.0,15.5,,,0.10000000149011612,15.0,436.79998779296875,-310.1666564941406,16.96666717529297,,2.8466665744781494,,4932613.0,6.693077087402344
SNL/MSU/DOE,Triax-R[0/±45]4,0/45/-45/0/45/-45/0/45/-45/0/45/-45,Polyester,30.0,,53.0,47.0,0.0,0.0,3.559999942779541,,50.0,,,,,,,345.0,34.5,2.5199999809265137,0.25200000405311584,0.10000000149011612,1.0,436.79998779296875,-310.1666564941406,16.96666717529297,,2.8466665744781494,,60.0,1.778151273727417
SNL/MSU/DOE,Triax-R[0/±45]4,0/45/-45/0/45/-45/0/45/-45/0/45/-45,Polyester,30.0,,53.0,47.0,0.0,0.0,3.559999942779541,,50.0,,,,,,,345.0,34.5,,,0.10000000149011612,1.0,436.79998779296875,-310.1666564941406,16.96666717529297,,2.8466665744781494,,41.0,1.6127839088439941
SNL/MSU/DOE,Triax-R[0/±45]4,0/45/-45/0/45/-45/0/45/-45/0/45/-45,Polyester,30.0,,53.0,47.0,0.0,0.0,3.559999942779541,,50.0,,,,,,,276.0,27.600000381469727,,,0.10000000149011612,2.0,436.79998779296875,-310.1666564941406,16.96666717529297,,2.8466665744781494,,1072.0,3.0301947593688965
SNL/MSU/DOE,Triax-R[0/±45]4,0/45/-45/0/45/-45/0/45/-45/0/45/-45,Polyester,30.0,,53.0,47.0,0.0,0.0,3.559999942779541,,50.0,,,,,,,207.0,20.700000762939453,,,0.10000000149011612,7.0,436.79998779296875,-310.1666564941406,16.96666717529297,,2.8466665744781494,,17096.0,4.232894420623779
SNL/MSU/DOE,Triax-R[0/±45]4,0/45/-45/0/45/-45/0/45/-45/0/45/-45,Polyester,30.0,,53.0,47.0,0.0,0.0,3.559999942779541,,50.0,,,,,,,190.0,19.0,,,0.10000000149011612,10.0,436.79998779296875,-310.1666564941406,16.96666717529297,,2.8466665744781494,,505551.0,5.703764915466309
SNL/MSU/DOE,Triax-R[0/±45]4,0/45/-45/0/45/-45/0/45/-45/0/45/-45,Polyester,30.0,,53.0,47.0,0.0,0.0,3.559999942779541,,50.0,,,,,,,155.0,15.5,,,0.10000000149011612,15.0,436.79998779296875,-310.1666564941406,16.96666717529297,,2.8466665744781494,,1942442.0,6.288348197937012
SNL/MSU/DOE,Triax-R[0/±45]4,0/45/-45/0/45/-45/0/45/-45/0/45/-45,Polyester,30.0,,53.0,47.0,0.0,0.0,3.559999942779541,,50.0,,,,,,,207.0,20.700000762939453,,,0.10000000149011612,4.0,436.79998779296875,-310.1666564941406,16.96666717529297,,2.8466665744781494,,10713.0,4.029911041259766
SNL/MSU/DOE,Triax-R[0/±45]4,0/45/-45/0/45/-45/0/45/-45/0/45/-45,Polyester,30.0,,53.0,47.0,0.0,0.0,3.559999942779541,,50.0,,,,,,,207.0,20.700000762939453,,,0.10000000149011612,4.0,436.79998779296875,-310.1666564941406,16.96666717529297,,2.8466665744781494,,202846.0,5.307166576385498
SNL/MSU/DOE,Triax-R[0/±45]4,0/45/-45/0/45/-45/0/45/-45/0/45/-45,Polyester,30.0,,53.0,47.0,0.0,0.0,3.559999942779541,,50.0,,,,,,,207.0,20.700000762939453,,,0.10000000149011612,4.0,436.79998779296875,-310.1666564941406,16.96666717529297,,2.8466665744781494,,35270.0,4.547405242919922
SNL/MSU/DOE,Triax-R[0/±45]4,0/45/-45/0/45/-45/0/45/-45/0/45/-45,Polyester,30.0,,53.0,47.0,0.0,0.0,3.559999942779541,,50.0,,,,,,,207.0,20.700000762939453,,,0.10000000149011612,4.0,436.79998779296875,-310.1666564941406,16.96666717529297,,2.8466665744781494,,43407.0,4.63755989074707
SNL/MSU/DOE,Triax-R[0/±45]4,0/45/-45/0/45/-45/0/45/-45/0/45/-45,Polyester,30.0,,53.0,47.0,0.0,0.0,3.559999942779541,,50.0,,,,,,,190.0,19.0,,,0.10000000149011612,4.0,436.79998779296875,-310.1666564941406,16.96666717529297,,2.8466665744781494,,473815.0,5.6756086349487305
SNL/MSU/DOE,Triax-R[0/±45]4,0/45/-45/0/45/-45/0/45/-45/0/45/-45,Polyester,30.0,,53.0,47.0,0.0,0.0,3.559999942779541,,50.0,,,,,,,190.0,19.0,,,0.10000000149011612,4.0,436.79998779296875,-310.1666564941406,16.96666717529297,,2.8466665744781494,,519652.0,5.715712547302246
SNL/MSU/DOE,Triax-R[0/±45]4,0/45/-45/0/45/-45/0/45/-45/0/45/-45,Polyester,30.0,,53.0,47.0,0.0,0.0,3.559999942779541,,50.0,,,,,,,276.0,27.600000381469727,,,0.10000000149011612,2.0,436.79998779296875,-310.1666564941406,16.96666717529297,,2.8466665744781494,,2473.0,3.393224000930786
SNL/MSU/DOE,Triax-T[(0/±45)5],0/45/-45/0/45/-45/0/45/-45/0/45/-45/0/45/-45,Polyester,30.0,,53.0,47.0,0.0,0.0,4.340000152587891,,50.0,,,,,,,145.0,15.0,,,0.10000000149011612,15.0,329.0,-290.0,17.700000762939453,,3.4700000286102295,,64333.0,4.808434009552002
SNL/MSU/DOE,Triax-T[(0/±45)5],0/45/-45/0/45/-45/0/45/-45/0/45/-45/0/45/-45,Polyester,30.0,,53.0,47.0,0.0,0.0,4.340000152587891,,50.0,,,,,,,100.0,10.0,,,0.10000000149011612,15.0,329.0,-290.0,17.700000762939453,,3.4700000286102295,,701345.0,5.845931529998779
SNL/MSU/DOE,Triax-T[(0/±45)5],0/45/-45/0/45/-45/0/45/-45/0/45/-45/0/45/-45,Polyester,30.0,,53.0,47.0,0.0,0.0,4.340000152587891,,50.0,,,,,,,86.0,9.0,,,0.10000000149011612,15.0,329.0,-290.0,17.700000762939453,,3.4700000286102295,,2069625.0,6.315891742706299
SNL/MSU/DOE,Triax-T[(0/±45)5],0/45/-45/0/45/-45/0/45/-45/0/45/-45/0/45/-45,Polyester,30.0,,53.0,47.0,0.0,0.0,4.340000152587891,,50.0,,,,,,,101.0,10.0,,,0.10000000149011612,15.0,329.0,-290.0,17.700000762939453,,3.4700000286102295,,1731348.0,6.238384246826172
SNL/MSU/DOE,Triax-T[(0/±45)5],0/45/-45/0/45/-45/0/45/-45/0/45/-45/0/45/-45,Polyester,30.0,,53.0,47.0,0.0,0.0,4.340000152587891,,50.0,,,,,,,145.0,15.0,,,0.10000000149011612,10.0,329.0,-290.0,17.700000762939453,,3.4700000286102295,,56979.0,4.7557148933410645
SNL/MSU/DOE,Triax-T[(0/±45)5],0/45/-45/0/45/-45/0/45/-45/0/45/-45/0/45/-45,Polyester,30.0,,53.0,47.0,0.0,0.0,4.340000152587891,,50.0,,,,,,,107.0,11.0,,,0.10000000149011612,15.0,329.0,-290.0,17.700000762939453,,3.4700000286102295,,615110.0,5.788952827453613
SNL/MSU/DOE,Triax-U[(0/±45)5],0/45/-45/0/45/-45/0/45/-45/0/45/-45/0/45/-45,Polyester,27.0,,53.0,47.0,0.0,0.0,4.550000190734863,,50.0,,,,,,,138.0,13.800000190734863,,,0.10000000149011612,10.0,391.0,-354.5,21.200000762939453,,2.509999990463257,,14573.0,4.163548946380615
SNL/MSU/DOE,Triax-U[(0/±45)5],0/45/-45/0/45/-45/0/45/-45/0/45/-45/0/45/-45,Polyester,27.0,,53.0,47.0,0.0,0.0,4.550000190734863,,50.0,,,,,,,102.0,10.199999809265137,,,0.10000000149011612,10.0,391.0,-354.5,21.200000762939453,,2.509999990463257,,114237.0,5.057806968688965
SNL/MSU/DOE,Triax-U[(0/±45)5],0/45/-45/0/45/-45/0/45/-45/0/45/-45/0/45/-45,Polyester,27.0,,53.0,47.0,0.0,0.0,4.550000190734863,,50.0,,,,,,,86.0,8.600000381469727,,,0.10000000149011612,15.0,391.0,-354.5,21.200000762939453,,2.509999990463257,,400500.0,5.602602481842041
SNL/MSU/DOE,Triax-U[(0/±45)5],0/45/-45/0/45/-45/0/45/-45/0/45/-45/0/45/-45,Polyester,27.0,,53.0,47.0,0.0,0.0,4.550000190734863,,50.0,,,,,,,69.0,6.900000095367432,,,0.10000000149011612,15.0,391.0,-354.5,21.200000762939453,,2.509999990463257,,2278230.0,6.357597351074219
SNL/MSU/DOE,Triax-U[(0/±45)5],0/45/-45/0/45/-45/0/45/-45/0/45/-45/0/45/-45,Polyester,27.0,,53.0,47.0,0.0,0.0,4.550000190734863,,50.0,,,,,,,102.0,10.199999809265137,,,0.10000000149011612,15.0,391.0,-354.5,21.200000762939453,,2.509999990463257,,178679.0,5.252073287963867
SNL/MSU/DOE,Triax-U[(0/±45)5],0/45/-45/0/45/-45/0/45/-45/0/45/-45/0/45/-45,Polyester,27.0,,53.0,47.0,0.0,0.0,4.550000190734863,,50.0,,,,,,,69.0,6.900000095367432,,,0.10000000149011612,10.0,391.0,-354.5,21.200000762939453,,2.509999990463257,,2422608.0,6.384283065795898
