Repository: Luwen-Zhang/SNEnsemble

# Copyright Notification

## Composites

We reformat and merge fatigue testing records from SNL/MSU/DOE, OptiMat, UPWIND, and FACT databases into a single database with careful considerations, including filtering invalid entries, rename variables, fix improper calculations in the records, to obtain clean and consistent data to fit machine 
learning usages. We leave the original format ("2019_SNL_MSU_DOE_Composite-Materials-Database_Wind_29pt0.xlsx" and "Optidat UPWIND 28_3_2017.xls") in the folder. Any derived database should be directly based on the original files instead of our merged database. We are not responsible for the accuracy of the testing records.

File: data/composite_database_02232023.csv (part 15 of 47)
Data source,Material_Code,Sequence,Resin Type,Fibre Volume Fraction,Fibre Weight Fraction,Percentage of Fibre in 0-deg Direction,Percentage of Fibre in 45-deg Direction,Percentage of Fibre in 90-deg Direction,Percentage of Fibre in Other Direction,Thickness,Tab Thickness,Width,Maximum Width,Minimum Width,Length,Gauge Length,Load Length,Area,Maximum Stress,Minimum Stress,Maximum Strain,Minimum Strain,R-value,Frequency,Static Maximum Tensile Stress,Static Maximum Compressive Stress,Static Elastic Modulus,Static Compressive Modulus,Static Maximum Tensile Strain,Static Maximum Compressive Strain,Cycles to Failure,log(Cycles to Failure)
SNL/MSU/DOE,Triax-U[(0/±45)5],0/45/-45/0/45/-45/0/45/-45/0/45/-45/0/45/-45,Polyester,27.0,,53.0,47.0,0.0,0.0,4.550000190734863,,50.0,,,,,,,138.0,13.800000190734863,,,0.10000000149011612,10.0,391.0,-354.5,21.200000762939453,,2.509999990463257,,16591.0,4.21987247467041
SNL/MSU/DOE,Triax-V[(0/±45)5],0/45/-45/0/45/-45/0/45/-45/0/45/-45/0/45/-45,Polyester,33.0,,53.0,47.0,0.0,0.0,3.3299999237060547,,50.0,,,,,,,138.0,13.800000190734863,,,0.10000000149011612,5.0,420.20001220703125,-379.3333435058594,19.559999465942383,,2.1740000247955322,,28861.0,4.460311412811279
SNL/MSU/DOE,Triax-V[(0/±45)5],0/45/-45/0/45/-45/0/45/-45/0/45/-45/0/45/-45,Polyester,33.0,,53.0,47.0,0.0,0.0,3.3299999237060547,,50.0,,,,,,,138.0,13.800000190734863,,,0.10000000149011612,5.0,420.20001220703125,-379.3333435058594,19.559999465942383,,2.1740000247955322,,35501.0,4.550240516662598
SNL/MSU/DOE,Triax-V[(0/±45)5],0/45/-45/0/45/-45/0/45/-45/0/45/-45/0/45/-45,Polyester,33.0,,53.0,47.0,0.0,0.0,3.3299999237060547,,50.0,,,,,,,172.0,17.200000762939453,,,0.10000000149011612,1.0,420.20001220703125,-379.3333435058594,19.559999465942383,,2.1740000247955322,,11273.0,4.052039623260498
SNL/MSU/DOE,Triax-V[(0/±45)5],0/45/-45/0/45/-45/0/45/-45/0/45/-45/0/45/-45,Polyester,33.0,,53.0,47.0,0.0,0.0,3.3299999237060547,,50.0,,,,,,,172.0,17.200000762939453,,,0.10000000149011612,1.0,420.20001220703125,-379.3333435058594,19.559999465942383,,2.1740000247955322,,12339.0,4.091279983520508
SNL/MSU/DOE,Triax-V[(0/±45)5],0/45/-45/0/45/-45/0/45/-45/0/45/-45/0/45/-45,Polyester,33.0,,53.0,47.0,0.0,0.0,3.3299999237060547,,50.0,,,,,,,103.0,10.300000190734863,,,0.10000000149011612,10.0,420.20001220703125,-379.3333435058594,19.559999465942383,,2.1740000247955322,,123370.0,5.091209411621094
SNL/MSU/DOE,Triax-V[(0/±45)5],0/45/-45/0/45/-45/0/45/-45/0/45/-45/0/45/-45,Polyester,33.0,,53.0,47.0,0.0,0.0,3.3299999237060547,,50.0,,,,,,,103.0,10.300000190734863,,,0.10000000149011612,10.0,420.20001220703125,-379.3333435058594,19.559999465942383,,2.1740000247955322,,111873.0,5.048725128173828
SNL/MSU/DOE,Triax-V[(0/±45)5],0/45/-45/0/45/-45/0/45/-45/0/45/-45/0/45/-45,Polyester,33.0,,53.0,47.0,0.0,0.0,3.3299999237060547,,50.0,,,,,,,86.0,8.600000381469727,,,0.10000000149011612,15.0,420.20001220703125,-379.3333435058594,19.559999465942383,,2.1740000247955322,,950987.0,5.978174686431885
SNL/MSU/DOE,Triax-V[(0/±45)5],0/45/-45/0/45/-45/0/45/-45/0/45/-45/0/45/-45,Polyester,33.0,,53.0,47.0,0.0,0.0,3.3299999237060547,,50.0,,,,,,,86.0,8.600000381469727,,,0.10000000149011612,15.0,420.20001220703125,-379.3333435058594,19.559999465942383,,2.1740000247955322,,871319.0,5.940176963806152
SNL/MSU/DOE,Triax-V[(0/±45)5],0/45/-45/0/45/-45/0/45/-45/0/45/-45/0/45/-45,Polyester,33.0,,53.0,47.0,0.0,0.0,3.3299999237060547,,50.0,,,,,,,69.0,6.900000095367432,,,0.10000000149011612,15.0,420.20001220703125,-379.3333435058594,19.559999465942383,,2.1740000247955322,,7871024.0,6.896031379699707
SNL/MSU/DOE,Triax-V[(0/±45)5],0/45/-45/0/45/-45/0/45/-45/0/45/-45/0/45/-45,Polyester,33.0,,53.0,47.0,0.0,0.0,3.3299999237060547,,50.0,,,,,,,86.0,8.600000381469727,,,0.10000000149011612,15.0,420.20001220703125,-379.3333435058594,19.559999465942383,,2.1740000247955322,,848378.0,5.928589344024658
SNL/MSU/DOE,Triax-V[(0/±45)5],0/45/-45/0/45/-45/0/45/-45/0/45/-45/0/45/-45,Polyester,33.0,,53.0,47.0,0.0,0.0,3.3299999237060547,,50.0,,,,,,,86.0,8.600000381469727,,,0.10000000149011612,15.0,420.20001220703125,-379.3333435058594,19.559999465942383,,2.1740000247955322,,791827.0,5.898630142211914
SNL/MSU/DOE,Triax-V[(0/±45)5],0/45/-45/0/45/-45/0/45/-45/0/45/-45/0/45/-45,Polyester,33.0,,53.0,47.0,0.0,0.0,3.3299999237060547,,50.0,,,,,,,103.0,10.300000190734863,,,0.10000000149011612,10.0,420.20001220703125,-379.3333435058594,19.559999465942383,,2.1740000247955322,,222481.0,5.347292900085449
SNL/MSU/DOE,Triax-V[(0/±45)5],0/45/-45/0/45/-45/0/45/-45/0/45/-45/0/45/-45,Polyester,33.0,,53.0,47.0,0.0,0.0,3.3299999237060547,,50.0,,,,,,,172.0,17.200000762939453,,,0.10000000149011612,1.0,420.20001220703125,-379.3333435058594,19.559999465942383,,2.1740000247955322,,11370.0,4.055760383605957
SNL/MSU/DOE,Triax-V[(0/±45)5],0/45/-45/0/45/-45/0/45/-45/0/45/-45/0/45/-45,Polyester,33.0,,53.0,47.0,0.0,0.0,3.3299999237060547,,50.0,,,,,,,138.0,13.800000190734863,,,0.10000000149011612,5.0,420.20001220703125,-379.3333435058594,19.559999465942383,,2.1740000247955322,,23829.0,4.377105712890625
SNL/MSU/DOE,Triax-W[(0/±45)5],0/45/-45/0/45/-45/0/45/-45/0/45/-45/0/45/-45,Polyester,33.0,,53.0,47.0,0.0,0.0,3.430000066757202,,50.0,,,,,,,172.0,17.200000762939453,0.9100000262260437,0.09099999815225601,0.10000000149011612,2.0,397.0,-336.0,,,,,25839.0,4.412275791168213
SNL/MSU/DOE,Triax-W[(0/±45)5],0/45/-45/0/45/-45/0/45/-45/0/45/-45/0/45/-45,Polyester,33.0,,53.0,47.0,0.0,0.0,3.430000066757202,,50.0,,,,,,,172.0,17.200000762939453,0.8999999761581421,0.09000000357627869,0.10000000149011612,2.0,397.0,-336.0,,,,,30040.0,4.4776997566223145
SNL/MSU/DOE,Triax-W[(0/±45)5],0/45/-45/0/45/-45/0/45/-45/0/45/-45/0/45/-45,Polyester,33.0,,53.0,47.0,0.0,0.0,3.430000066757202,,50.0,,,,,,,138.0,13.800000190734863,,,0.10000000149011612,10.0,397.0,-336.0,,,,,311392.0,5.493307590484619
SNL/MSU/DOE,Triax-W[(0/±45)5],0/45/-45/0/45/-45/0/45/-45/0/45/-45/0/45/-45,Polyester,33.0,,53.0,47.0,0.0,0.0,3.430000066757202,,50.0,,,,,,,138.0,13.800000190734863,,,0.10000000149011612,10.0,397.0,-336.0,,,,,154745.0,5.189616680145264
SNL/MSU/DOE,Triax-W[(0/±45)5],0/45/-45/0/45/-45/0/45/-45/0/45/-45/0/45/-45,Polyester,33.0,,53.0,47.0,0.0,0.0,3.430000066757202,,50.0,,,,,,,103.0,10.300000190734863,,,0.10000000149011612,15.0,397.0,-336.0,,,,,5040762.0,6.70249605178833
SNL/MSU/DOE,Triax-W[(0/±45)5],0/45/-45/0/45/-45/0/45/-45/0/45/-45/0/45/-45,Polyester,33.0,,53.0,47.0,0.0,0.0,3.430000066757202,,50.0,,,,,,,121.0,12.100000381469727,,,0.10000000149011612,10.0,397.0,-336.0,,,,,502900.0,5.701481819152832
SNL/MSU/DOE,Triax-W[(0/±45)5],0/45/-45/0/45/-45/0/45/-45/0/45/-45/0/45/-45,Polyester,33.0,,53.0,47.0,0.0,0.0,3.430000066757202,,50.0,,,,,,,121.0,12.100000381469727,,,0.10000000149011612,10.0,397.0,-336.0,,,,,1071927.0,6.030165195465088
SNL/MSU/DOE,Triax-W[(0/±45)5],0/45/-45/0/45/-45/0/45/-45/0/45/-45/0/45/-45,Polyester,33.0,,53.0,47.0,0.0,0.0,3.430000066757202,,50.0,,,,,,,103.0,10.300000190734863,,,0.10000000149011612,15.0,397.0,-336.0,,,,,3464238.0,6.539607524871826
SNL/MSU/DOE,MD-X[(0)2/M/±45/(0)2)],0/0/0/45/-45/0/0,Polyester,35.0,,85.0,10.0,0.0,5.0,4.519999980926514,,25.0,,,,,,,276.0,27.600000381469727,1.2599999904632568,0.12600000202655792,0.10000000149011612,10.0,612.0,-438.3333435058594,24.633333206176758,25.96666717529297,2.690000057220459,-1.806666612625122,255862.0,5.408005714416504
SNL/MSU/DOE,MD-X[(0)2/M/±45/(0)2)],0/0/0/45/-45/0/0,Polyester,35.0,,85.0,10.0,0.0,5.0,4.519999980926514,,25.0,,,,,,,414.0,41.400001525878906,1.7599999904632568,0.17599999904632568,0.10000000149011612,5.0,612.0,-438.3333435058594,24.633333206176758,25.96666717529297,2.690000057220459,-1.806666612625122,1753.0,3.243781805038452
SNL/MSU/DOE,MD-X[(0)2/M/±45/(0)2)],0/0/0/45/-45/0/0,Polyester,35.0,,85.0,10.0,0.0,5.0,4.519999980926514,,25.0,,,,,,,414.0,41.400001525878906,1.8600000143051147,0.1860000044107437,0.10000000149011612,5.0,612.0,-438.3333435058594,24.633333206176758,25.96666717529297,2.690000057220459,-1.806666612625122,953.0,2.979092836380005
SNL/MSU/DOE,MD-X[(0)2/M/±45/(0)2)],0/0/0/45/-45/0/0,Polyester,35.0,,85.0,10.0,0.0,5.0,4.519999980926514,,25.0,,,,,,,345.0,34.5,1.3200000524520874,0.13199999928474426,0.10000000149011612,5.0,612.0,-438.3333435058594,24.633333206176758,25.96666717529297,2.690000057220459,-1.806666612625122,15414.0,4.187915325164795
SNL/MSU/DOE,MD-X[(0)2/M/±45/(0)2)],0/0/0/45/-45/0/0,Polyester,35.0,,85.0,10.0,0.0,5.0,4.519999980926514,,25.0,,,,,,,345.0,34.5,1.3600000143051147,0.13600000739097595,0.10000000149011612,5.0,612.0,-438.3333435058594,24.633333206176758,25.96666717529297,2.690000057220459,-1.806666612625122,11550.0,4.062582015991211
SNL/MSU/DOE,MD-X[(0)2/M/±45/(0)2)],0/0/0/45/-45/0/0,Polyester,35.0,,85.0,10.0,0.0,5.0,4.519999980926514,,25.0,,,,,,,241.0,24.100000381469727,0.9399999976158142,0.09399999678134918,0.10000000149011612,20.0,612.0,-438.3333435058594,24.633333206176758,25.96666717529297,2.690000057220459,-1.806666612625122,6492710.0,6.8124260902404785
SNL/MSU/DOE,MD-X[(0)2/M/±45/(0)2)],0/0/0/45/-45/0/0,Polyester,35.0,,85.0,10.0,0.0,5.0,4.519999980926514,,25.0,,,,,,,276.0,27.600000381469727,1.059999942779541,0.10599999874830246,0.10000000149011612,10.0,612.0,-438.3333435058594,24.633333206176758,25.96666717529297,2.690000057220459,-1.806666612625122,127309.0,5.104858875274658
SNL/MSU/DOE,MD-X[(90)2/M/±45/(90)2)],90/90/0/45/-45/90/90,Polyester,35.0,,0.0,10.0,85.0,5.0,4.519999980926514,,25.0,,,,,,,28.0,2.799999952316284,0.2800000011920929,0.02800000086426735,0.10000000149011612,2.0,43.5,-159.5,8.324999809265137,,0.7475000023841858,,1083.0,3.034628391265869
SNL/MSU/DOE,MD-X[(90)2/M/±45/(90)2)],90/90/0/45/-45/90/90,Polyester,35.0,,0.0,10.0,85.0,5.0,4.519999980926514,,25.0,,,,,,,21.0,2.0999999046325684,0.23999999463558197,0.024000000208616257,0.10000000149011612,15.0,43.5,-159.5,8.324999809265137,,0.7475000023841858,,50606.0,4.704202175140381
SNL/MSU/DOE,MD-X[(0)2/M/±45/(0)2)],0/0/0/45/-45/0/0,Polyester,35.0,,85.0,10.0,0.0,5.0,4.519999980926514,,25.0,,,,,,,-24.100000381469727,-241.0,-0.08399999886751175,-0.8399999737739563,10.0,10.0,612.0,-438.3333435058594,24.633333206176758,25.96666717529297,2.690000057220459,-1.806666612625122,3175600.0,6.50182580947876
SNL/MSU/DOE,MD-X[(90)2/M/±45/(90)2)],90/90/0/45/-45/90/90,Polyester,35.0,,0.0,10.0,85.0,5.0,4.519999980926514,,50.0,,,,,,,19.0,1.899999976158142,0.25,0.02500000037252903,0.10000000149011612,15.0,43.5,-159.5,8.324999809265137,,0.7475000023841858,,614730.0,5.788684368133545
SNL/MSU/DOE,MD-X[(90)2/M/±45/(90)2)],90/90/0/45/-45/90/90,Polyester,35.0,,0.0,10.0,85.0,5.0,4.519999980926514,,50.0,,,,,,,19.0,1.899999976158142,0.27000001072883606,0.027000000700354576,0.10000000149011612,10.0,43.5,-159.5,8.324999809265137,,0.7475000023841858,,436440.0,5.6399245262146
SNL/MSU/DOE,MD-X[(90)2/M/±45/(90)2)],90/90/0/45/-45/90/90,Polyester,35.0,,0.0,10.0,85.0,5.0,4.519999980926514,,50.0,,,,,,,28.0,2.799999952316284,0.3700000047683716,0.03700000047683716,0.10000000149011612,2.0,43.5,-159.5,8.324999809265137,,0.7475000023841858,,2074.0,3.3168087005615234
SNL/MSU/DOE,MD-X[(90)2/M/±45/(90)2)],90/90/0/45/-45/90/90,Polyester,35.0,,0.0,10.0,85.0,5.0,4.519999980926514,,50.0,,,,,,,28.0,2.799999952316284,0.3400000035762787,0.03400000184774399,0.10000000149011612,2.0,43.5,-159.5,8.324999809265137,,0.7475000023841858,,1545.0,3.1889283657073975
SNL/MSU/DOE,MD-X[(90)2/M/±45/(90)2)],90/90/0/45/-45/90/90,Polyester,35.0,,0.0,10.0,85.0,5.0,4.519999980926514,,50.0,,,,,,,17.0,1.7000000476837158,0.23999999463558197,0.024000000208616257,0.10000000149011612,20.0,43.5,-159.5,8.324999809265137,,0.7475000023841858,,897103.0,5.9528422355651855
SNL/MSU/DOE,MD-X[(90)2/M/±45/(90)2)],90/90/0/45/-45/90/90,Polyester,35.0,,0.0,10.0,85.0,5.0,4.519999980926514,,50.0,,,,,,,14.0,1.399999976158142,0.1899999976158142,0.01899999938905239,0.10000000149011612,15.0,43.5,-159.5,8.324999809265137,,0.7475000023841858,,10377400.0,7.016088485717773
SNL/MSU/DOE,MD-X[(90)2/M/±45/(90)2)],90/90/0/45/-45/90/90,Polyester,35.0,,0.0,10.0,85.0,5.0,4.519999980926514,,50.0,,,,,,,14.0,1.399999976158142,0.17000000178813934,0.017000000923871994,0.10000000149011612,15.0,43.5,-159.5,8.324999809265137,,0.7475000023841858,,11247700.0,7.051063537597656
SNL/MSU/DOE,MD-X[(0)2/M/±45/(0)2)],0/0/0/45/-45/0/0,Polyester,35.0,,85.0,10.0,0.0,5.0,4.519999980926514,,25.0,,,,,,,-31.0,-310.0,-0.14100000262260437,-1.409999966621399,10.0,2.0,612.0,-438.3333435058594,24.633333206176758,25.96666717529297,2.690000057220459,-1.806666612625122,12455.0,4.095343589782715
SNL/MSU/DOE,MD-X[(0)2/M/±45/(0)2)],0/0/0/45/-45/0/0,Polyester,35.0,,85.0,10.0,0.0,5.0,4.519999980926514,,25.0,,,,,,,-31.0,-310.0,-0.13699999451637268,-1.3700000047683716,10.0,2.0,612.0,-438.3333435058594,24.633333206176758,25.96666717529297,2.690000057220459,-1.806666612625122,12865.0,4.109409809112549
SNL/MSU/DOE,MD-X[(0)2/M/±45/(0)2)],0/0/0/45/-45/0/0,Polyester,35.0,,85.0,10.0,0.0,5.0,4.519999980926514,,25.0,,,,,,,-27.600000381469727,-276.0,-0.11999999731779099,-1.2000000476837158,10.0,5.0,612.0,-438.3333435058594,24.633333206176758,25.96666717529297,2.690000057220459,-1.806666612625122,271161.0,5.433227062225342
SNL/MSU/DOE,MD-X[(0)2/M/±45/(0)2)],0/0/0/45/-45/0/0,Polyester,35.0,,85.0,10.0,0.0,5.0,4.519999980926514,,25.0,,,,,,,-27.600000381469727,-276.0,-0.10700000077486038,-1.0700000524520874,10.0,5.0,612.0,-438.3333435058594,24.633333206176758,25.96666717529297,2.690000057220459,-1.806666612625122,333581.0,5.5232014656066895
SNL/MSU/DOE,MD-X[(0)2/M/±45/(0)2)],0/0/0/45/-45/0/0,Polyester,35.0,,85.0,10.0,0.0,5.0,4.519999980926514,,25.0,,,,,,,-27.600000381469727,-276.0,-0.10999999940395355,-1.100000023841858,10.0,10.0,612.0,-438.3333435058594,24.633333206176758,25.96666717529297,2.690000057220459,-1.806666612625122,161397.0,5.207895278930664
SNL/MSU/DOE,MD-X[(0)2/M/±45/(0)2)],0/0/0/45/-45/0/0,Polyester,35.0,,85.0,10.0,0.0,5.0,4.519999980926514,,25.0,,,,,,,-24.100000381469727,-241.0,-0.09300000220537186,-0.9300000071525574,10.0,10.0,612.0,-438.3333435058594,24.633333206176758,25.96666717529297,2.690000057220459,-1.806666612625122,1472970.0,6.168193817138672
SNL/MSU/DOE,MD-X[(0)2/M/±45/(0)2)],0/0/0/45/-45/0/0,Polyester,35.0,,85.0,10.0,0.0,5.0,4.519999980926514,,25.0,,,,,,,414.0,41.400001525878906,1.6699999570846558,0.16699999570846558,0.10000000149011612,5.0,612.0,-438.3333435058594,24.633333206176758,25.96666717529297,2.690000057220459,-1.806666612625122,1223.0,3.0874264240264893
SNL/MSU/DOE,MD-X[(0)2/M/±45/(0)2)],0/0/0/45/-45/0/0,Polyester,35.0,,85.0,10.0,0.0,5.0,4.519999980926514,,25.0,,,,,,,345.0,34.5,1.4500000476837158,0.14499999582767487,0.10000000149011612,5.0,612.0,-438.3333435058594,24.633333206176758,25.96666717529297,2.690000057220459,-1.806666612625122,11786.0,4.071366310119629
SNL/MSU/DOE,MD-X[(0)2/M/±45/(0)2)],0/0/0/45/-45/0/0,Polyester,35.0,,85.0,10.0,0.0,5.0,4.519999980926514,,25.0,,,,,,,276.0,27.600000381469727,1.059999942779541,0.10599999874830246,0.10000000149011612,10.0,612.0,-438.3333435058594,24.633333206176758,25.96666717529297,2.690000057220459,-1.806666612625122,169031.0,5.22796630859375
SNL/MSU/DOE,MD-X[(90)2/M/±45/(90)2)],90/90/0/45/-45/90/90,Polyester,35.0,,0.0,10.0,85.0,5.0,4.519999980926514,,50.0,,,,,,,24.0,2.4000000953674316,0.25999999046325684,0.026000000536441803,0.10000000149011612,5.0,43.5,-159.5,8.324999809265137,,0.7475000023841858,,21745.0,4.337359428405762
SNL/MSU/DOE,MD-X[(90)2/M/±45/(90)2)],90/90/0/45/-45/90/90,Polyester,35.0,,0.0,10.0,85.0,5.0,4.519999980926514,,50.0,,,,,,,24.0,2.4000000953674316,0.25,0.02500000037252903,0.10000000149011612,5.0,43.5,-159.5,8.324999809265137,,0.7475000023841858,,15040.0,4.177248001098633
SNL/MSU/DOE,MD-X[(90)2/M/±45/(90)2)],90/90/0/45/-45/90/90,Polyester,35.0,,0.0,10.0,85.0,5.0,4.519999980926514,,25.0,,,,,,,24.0,2.4000000953674316,0.23999999463558197,0.024000000208616257,0.10000000149011612,5.0,43.5,-159.5,8.324999809265137,,0.7475000023841858,,18858.0,4.275495529174805
SNL/MSU/DOE,MD-X[(90)2/M/±45/(90)2)],90/90/0/45/-45/90/90,Polyester,35.0,,0.0,10.0,85.0,5.0,4.519999980926514,,25.0,,,,,,,19.0,1.899999976158142,0.2199999988079071,0.02199999988079071,0.10000000149011612,10.0,43.5,-159.5,8.324999809265137,,0.7475000023841858,,587181.0,5.768772125244141
SNL/MSU/DOE,MD-X[(0)2/M/±45/(0)2)],0/0/0/45/-45/0/0,Polyester,35.0,,85.0,10.0,0.0,5.0,4.519999980926514,,25.0,,,,,,,-31.0,-310.0,-0.13899999856948853,-1.3899999856948853,10.0,2.0,612.0,-438.3333435058594,24.633333206176758,25.96666717529297,2.690000057220459,-1.806666612625122,14129.0,4.150111198425293
SNL/MSU/DOE,MD-Y[(0)2/M/±45/(0)2)],0/0/0/45/-45/0/0,Epoxy,35.0,,85.0,10.0,0.0,5.0,4.619999885559082,,25.0,,,,,,,276.0,27.600000381469727,0.5299999713897705,0.05299999937415123,0.10000000149011612,25.0,328.4166564941406,-324.6153869628906,15.675000190734863,,2.1066665649414062,,251141.0,5.3999176025390625
SNL/MSU/DOE,MD-Y[(0)2/M/±45/(0)2)],0/0/0/45/-45/0/0,Epoxy,35.0,,85.0,10.0,0.0,5.0,4.619999885559082,,25.0,,,,,,,207.0,20.700000762939453,0.7900000214576721,0.07900000363588333,0.10000000149011612,25.0,328.4166564941406,-324.6153869628906,15.675000190734863,,2.1066665649414062,,1412113.0,6.149869441986084
SNL/MSU/DOE,MD-Y[(0)2/M/±45/(0)2)],0/0/0/45/-45/0/0,Epoxy,35.0,,85.0,10.0,0.0,5.0,4.619999885559082,,25.0,,,,,,,345.0,34.5,1.3300000429153442,0.13300000131130219,0.10000000149011612,15.0,328.4166564941406,-324.6153869628906,15.675000190734863,,2.1066665649414062,,23109.0,4.363780975341797
SNL/MSU/DOE,MD-Y[(0)2/M/±45/(0)2)],0/0/0/45/-45/0/0,Epoxy,35.0,,85.0,10.0,0.0,5.0,4.619999885559082,,25.0,,,,,,,345.0,34.5,1.2799999713897705,0.12800000607967377,0.10000000149011612,15.0,328.4166564941406,-324.6153869628906,15.675000190734863,,2.1066665649414062,,18000.0,4.255272388458252
SNL/MSU/DOE,MD-Y[(0)2/M/±45/(0)2)],0/0/0/45/-45/0/0,Epoxy,35.0,,85.0,10.0,0.0,5.0,4.619999885559082,,25.0,,,,,,,345.0,34.5,1.2400000095367432,0.12399999797344208,0.10000000149011612,15.0,328.4166564941406,-324.6153869628906,15.675000190734863,,2.1066665649414062,,16762.0,4.224325656890869
SNL/MSU/DOE,MD-Y[(0)2/M/±45/(0)2)],0/0/0/45/-45/0/0,Epoxy,35.0,,85.0,10.0,0.0,5.0,4.619999885559082,,25.0,,,,,,,414.0,41.400001525878906,1.8300000429153442,0.18299999833106995,0.10000000149011612,4.0,328.4166564941406,-324.6153869628906,15.675000190734863,,2.1066665649414062,,628.0,2.797959566116333
SNL/MSU/DOE,MD-Y[(0)2/M/±45/(0)2)],0/0/0/45/-45/0/0,Epoxy,35.0,,85.0,10.0,0.0,5.0,4.619999885559082,,25.0,,,,,,,276.0,27.600000381469727,1.1100000143051147,0.11100000143051147,0.10000000149011612,25.0,328.4166564941406,-324.6153869628906,15.675000190734863,,2.1066665649414062,,73530.0,4.866464614868164
SNL/MSU/DOE,MD-Y[(0)2/M/±45/(0)2)],0/0/0/45/-45/0/0,Epoxy,35.0,,85.0,10.0,0.0,5.0,4.619999885559082,,25.0,,,,,,,414.0,41.400001525878906,1.7100000381469727,0.17100000381469727,0.10000000149011612,4.0,328.4166564941406,-324.6153869628906,15.675000190734863,,2.1066665649414062,,821.0,2.9143431186676025
SNL/MSU/DOE,MD-Y[(0)2/M/±45/(0)2)],0/0/0/45/-45/0/0,Epoxy,35.0,,85.0,10.0,0.0,5.0,4.619999885559082,,25.0,,,,,,,276.0,27.600000381469727,1.2699999809265137,0.12700000405311584,0.10000000149011612,25.0,328.4166564941406,-324.6153869628906,15.675000190734863,,2.1066665649414062,,128578.0,5.109166622161865
SNL/MSU/DOE,MD-Y[(0)2/M/±45/(0)2)],0/0/0/45/-45/0/0,Epoxy,35.0,,85.0,10.0,0.0,5.0,4.619999885559082,,25.0,,,,,,,276.0,27.600000381469727,0.9300000071525574,0.09300000220537186,0.10000000149011612,25.0,328.4166564941406,-324.6153869628906,15.675000190734863,,2.1066665649414062,,237864.0,5.376328945159912
SNL/MSU/DOE,MD-Y[(0)2/M/±45/(0)2)],0/0/0/45/-45/0/0,Epoxy,35.0,,85.0,10.0,0.0,5.0,4.619999885559082,,25.0,,,,,,,207.0,20.700000762939453,0.7699999809265137,0.07699999958276749,0.10000000149011612,25.0,328.4166564941406,-324.6153869628906,15.675000190734863,,2.1066665649414062,,1607127.0,6.206050395965576
SNL/MSU/DOE,MD-Y[(0)2/M/±45/(0)2)],0/0/0/45/-45/0/0,Epoxy,35.0,,85.0,10.0,0.0,5.0,4.619999885559082,,25.0,,,,,,,-27.600000381469727,-276.0,-0.11299999803304672,-1.1299999952316284,10.0,5.0,328.4166564941406,-324.6153869628906,15.675000190734863,,2.1066665649414062,,62517.0,4.7959980964660645
SNL/MSU/DOE,MD-Y[(0)2/M/±45/(0)2)],0/0/0/45/-45/0/0,Epoxy,35.0,,85.0,10.0,0.0,5.0,4.619999885559082,,25.0,,,,,,,414.0,41.400001525878906,1.7000000476837158,0.17000000178813934,0.10000000149011612,4.0,328.4166564941406,-324.6153869628906,15.675000190734863,,2.1066665649414062,,1486.0,3.1720187664031982
SNL/MSU/DOE,MD-Y[(0)2/M/±45/(0)2)],0/0/0/45/-45/0/0,Epoxy,35.0,,85.0,10.0,0.0,5.0,4.619999885559082,,25.0,,,,,,,345.0,34.5,1.5399999618530273,0.15399999916553497,0.10000000149011612,5.0,328.4166564941406,-324.6153869628906,15.675000190734863,,2.1066665649414062,,36812.0,4.5659894943237305
SNL/MSU/DOE,MD-Y[(0)2/M/±45/(0)2)],0/0/0/45/-45/0/0,Epoxy,35.0,,85.0,10.0,0.0,5.0,4.619999885559082,,25.0,,,,,,,276.0,27.600000381469727,1.0099999904632568,0.10100000351667404,0.10000000149011612,5.0,328.4166564941406,-324.6153869628906,15.675000190734863,,2.1066665649414062,,423059.0,5.626400947570801
SNL/MSU/DOE,MD-Y[(0)2/M/±45/(0)2)],0/0/0/45/-45/0/0,Epoxy,35.0,,0.0,10.0,85.0,5.0,4.619999885559082,,50.0,,,,,,,21.0,2.0999999046325684,0.47999998927116394,0.04800000041723251,0.10000000149011612,2.0,328.4166564941406,-324.6153869628906,15.675000190734863,,2.1066665649414062,,4103.0,3.6131014823913574
SNL/MSU/DOE,MD-Y[(0)2/M/±45/(0)2)],0/0/0/45/-45/0/0,Epoxy,35.0,,0.0,10.0,85.0,5.0,4.619999885559082,,50.0,,,,,,,21.0,2.0999999046325684,0.4099999964237213,0.04100000113248825,0.10000000149011612,2.0,328.4166564941406,-324.6153869628906,15.675000190734863,,2.1066665649414062,,2716.0,3.433929681777954
SNL/MSU/DOE,MD-Y[(0)2/M/±45/(0)2)],0/0/0/45/-45/0/0,Epoxy,35.0,,0.0,10.0,85.0,5.0,4.619999885559082,,50.0,,,,,,,17.0,1.7000000476837158,0.3400000035762787,0.03400000184774399,0.10000000149011612,10.0,328.4166564941406,-324.6153869628906,15.675000190734863,,2.1066665649414062,,26513.0,4.423459053039551
SNL/MSU/DOE,MD-Y[(0)2/M/±45/(0)2)],0/0/0/45/-45/0/0,Epoxy,35.0,,0.0,10.0,85.0,5.0,4.619999885559082,,50.0,,,,,,,17.0,1.7000000476837158,0.28999999165534973,0.028999999165534973,0.10000000149011612,10.0,328.4166564941406,-324.6153869628906,15.675000190734863,,2.1066665649414062,,47049.0,4.672550201416016
SNL/MSU/DOE,MD-Y[(0)2/M/±45/(0)2)],0/0/0/45/-45/0/0,Epoxy,35.0,,0.0,10.0,85.0,5.0,4.619999885559082,,50.0,,,,,,,24.0,2.4000000953674316,1.350000023841858,0.13500000536441803,0.10000000149011612,1.0,328.4166564941406,-324.6153869628906,15.675000190734863,,2.1066665649414062,,208.0,2.318063259124756
SNL/MSU/DOE,MD-Y[(0)2/M/±45/(0)2)],0/0/0/45/-45/0/0,Epoxy,35.0,,0.0,10.0,85.0,5.0,4.619999885559082,,50.0,,,,,,,24.0,2.4000000953674316,1.2200000286102295,0.12200000137090683,0.10000000149011612,1.0,328.4166564941406,-324.6153869628906,15.675000190734863,,2.1066665649414062,,277.0,2.4424798488616943
SNL/MSU/DOE,MD-Y[(0)2/M/±45/(0)2)],0/0/0/45/-45/0/0,Epoxy,35.0,,0.0,10.0,85.0,5.0,4.619999885559082,,50.0,,,,,,,14.0,1.399999976158142,0.25,0.02500000037252903,0.10000000149011612,15.0,328.4166564941406,-324.6153869628906,15.675000190734863,,2.1066665649414062,,252205.0,5.401753902435303
SNL/MSU/DOE,MD-Y[(0)2/M/±45/(0)2)],0/0/0/45/-45/0/0,Epoxy,35.0,,0.0,10.0,85.0,5.0,4.619999885559082,,50.0,,,,,,,14.0,1.399999976158142,0.2199999988079071,0.02199999988079071,0.10000000149011612,15.0,328.4166564941406,-324.6153869628906,15.675000190734863,,2.1066665649414062,,432161.0,5.635645389556885
SNL/MSU/DOE,MD-Y[(0)2/M/±45/(0)2)],0/0/0/45/-45/0/0,Epoxy,35.0,,0.0,10.0,85.0,5.0,4.619999885559082,,50.0,,,,,,,14.0,1.399999976158142,0.20000000298023224,0.019999999552965164,0.10000000149011612,15.0,328.4166564941406,-324.6153869628906,15.675000190734863,,2.1066665649414062,,657472.0,5.817877292633057
SNL/MSU/DOE,MD-Y[(0)2/M/±45/(0)2)],0/0/0/45/-45/0/0,Epoxy,35.0,,0.0,10.0,85.0,5.0,4.619999885559082,,50.0,,,,,,,24.0,2.4000000953674316,1.3700000047683716,0.13699999451637268,0.10000000149011612,1.0,328.4166564941406,-324.6153869628906,15.675000190734863,,2.1066665649414062,,173.0,2.238046169281006
SNL/MSU/DOE,MD-Y[(0)2/M/±45/(0)2)],0/0/0/45/-45/0/0,Epoxy,35.0,,0.0,10.0,85.0,5.0,4.619999885559082,,50.0,,,,,,,21.0,2.0999999046325684,0.3700000047683716,0.03700000047683716,0.10000000149011612,2.0,328.4166564941406,-324.6153869628906,15.675000190734863,,2.1066665649414062,,2033.0,3.3081374168395996
SNL/MSU/DOE,MD-Y[(0)2/M/±45/(0)2)],0/0/0/45/-45/0/0,Epoxy,35.0,,0.0,10.0,85.0,5.0,4.619999885559082,,50.0,,,,,,,17.0,1.7000000476837158,0.25999999046325684,0.026000000536441803,0.10000000149011612,10.0,328.4166564941406,-324.6153869628906,15.675000190734863,,2.1066665649414062,,31204.0,4.494210243225098
SNL/MSU/DOE,MD-Y[(0)2/M/±45/(0)2)],0/0/0/45/-45/0/0,Epoxy,35.0,,85.0,10.0,0.0,5.0,4.619999885559082,,25.0,,,,,,,-27.600000381469727,-276.0,-0.11299999803304672,-1.1299999952316284,10.0,10.0,328.4166564941406,-324.6153869628906,15.675000190734863,,2.1066665649414062,,87235.0,4.940690994262695
SNL/MSU/DOE,MD-Y[(0)2/M/±45/(0)2)],0/0/0/45/-45/0/0,Epoxy,35.0,,85.0,10.0,0.0,5.0,4.619999885559082,,25.0,,,,,,,-31.0,-310.0,,,10.0,5.0,328.4166564941406,-324.6153869628906,15.675000190734863,,2.1066665649414062,,354.0,2.5490033626556396
SNL/MSU/DOE,MD-Y[(0)2/M/±45/(0)2)],0/0/0/45/-45/0/0,Epoxy,35.0,,85.0,10.0,0.0,5.0,4.619999885559082,,25.0,,,,,,,-27.600000381469727,-276.0,-0.11299999803304672,-1.1299999952316284,10.0,5.0,328.4166564941406,-324.6153869628906,15.675000190734863,,2.1066665649414062,,62517.0,4.7959980964660645
SNL/MSU/DOE,MD-Y[(0)2/M/±45/(0)2)],0/0/0/45/-45/0/0,Epoxy,35.0,,85.0,10.0,0.0,5.0,4.619999885559082,,25.0,,,,,,,-31.0,-310.0,,,10.0,2.0,328.4166564941406,-324.6153869628906,15.675000190734863,,2.1066665649414062,,568.0,2.7543482780456543
SNL/MSU/DOE,MD-Y[(0)2/M/±45/(0)2)],0/0/0/45/-45/0/0,Epoxy,35.0,,85.0,10.0,0.0,5.0,4.619999885559082,,25.0,,,,,,,-29.299999237060547,-293.0,,,10.0,2.0,328.4166564941406,-324.6153869628906,15.675000190734863,,2.1066665649414062,,12145.0,4.084397315979004
SNL/MSU/DOE,MD-Y[(0)2/M/±45/(0)2)],0/0/0/45/-45/0/0,Epoxy,35.0,,85.0,10.0,0.0,5.0,4.619999885559082,,25.0,,,,,,,-29.299999237060547,-293.0,,,10.0,5.0,328.4166564941406,-324.6153869628906,15.675000190734863,,2.1066665649414062,,3011.0,3.478710651397705
SNL/MSU/DOE,MD-Y[(0)2/M/±45/(0)2)],0/0/0/45/-45/0/0,Epoxy,35.0,,85.0,10.0,0.0,5.0,4.619999885559082,,25.0,,,,,,,-29.299999237060547,-293.0,,,10.0,2.0,328.4166564941406,-324.6153869628906,15.675000190734863,,2.1066665649414062,,4652.0,3.66763973236084
SNL/MSU/DOE,MD-Y[(0)2/M/±45/(0)2)],0/0/0/45/-45/0/0,Epoxy,35.0,,85.0,10.0,0.0,5.0,4.619999885559082,,25.0,,,,,,,-31.0,-310.0,,,10.0,2.0,328.4166564941406,-324.6153869628906,15.675000190734863,,2.1066665649414062,,672.0,2.827369213104248
SNL/MSU/DOE,MD-Y[(0)2/M/±45/(0)2)],0/0/0/45/-45/0/0,Epoxy,35.0,,85.0,10.0,0.0,5.0,4.619999885559082,,25.0,,,,,,,-27.600000381469727,-276.0,-0.11299999803304672,-1.1299999952316284,10.0,10.0,328.4166564941406,-324.6153869628906,15.675000190734863,,2.1066665649414062,,187512.0,5.27302885055542
SNL/MSU/DOE,MD-Y[(0)2/M/±45/(0)2)],0/0/0/45/-45/0/0,Epoxy,35.0,,85.0,10.0,0.0,5.0,4.619999885559082,,25.0,,,,,,,-25.799999237060547,-258.0,,,10.0,15.0,328.4166564941406,-324.6153869628906,15.675000190734863,,2.1066665649414062,,632624.0,5.801145553588867
SNL/MSU/DOE,MD-Y[(0)2/M/±45/(0)2)],0/0/0/45/-45/0/0,Epoxy,35.0,,85.0,10.0,0.0,5.0,4.619999885559082,,25.0,,,,,,,-25.799999237060547,-258.0,-0.10899999737739563,-1.090000033378601,10.0,15.0,328.4166564941406,-324.6153869628906,15.675000190734863,,2.1066665649414062,,833939.0,5.9211344718933105
SNL/MSU/DOE,MD-Y[(0)2/M/±45/(0)2)],0/0/0/45/-45/0/0,Epoxy,35.0,,85.0,10.0,0.0,5.0,4.619999885559082,,25.0,,,,,,,-25.799999237060547,-258.0,-0.09799999743700027,-0.9800000190734863,10.0,15.0,328.4166564941406,-324.6153869628906,15.675000190734863,,2.1066665649414062,,1477548.0,6.169541835784912
SNL/MSU/DOE,MD-Y[(0)2/M/±45/(0)2)],0/0/0/45/-45/0/0,Epoxy,35.0,,85.0,10.0,0.0,5.0,4.619999885559082,,25.0,,,,,,,-24.100000381469727,-241.0,,,10.0,20.0,328.4166564941406,-324.6153869628906,15.675000190734863,,2.1066665649414062,,1672575.0,6.223385810852051
SNL/MSU/DOE,MD-EE[M/±45/0)S],0/45/-45/0/0/-45/45/0,Epoxy,54.0,,65.0,18.0,0.0,17.0,3.5299999713897705,,20.0,,,,,,,345.0,34.5,1.1399999856948853,0.11400000005960464,0.10000000149011612,2.0,534.75,-538.3333129882812,31.33333396911621,,1.9233332872390747,,570.0,2.7558748722076416
SNL/MSU/DOE,MD-EE[M/±45/0)S],0/45/-45/0/0/-45/45/0,Epoxy,54.0,,65.0,18.0,0.0,17.0,3.5299999713897705,,20.0,,,,,,,310.0,31.0,1.0700000524520874,0.10700000077486038,0.10000000149011612,4.0,534.75,-538.3333129882812,31.33333396911621,,1.9233332872390747,,1085.0,3.0354297161102295
SNL/MSU/DOE,MD-EE[M/±45/0)S],0/45/-45/0/0/-45/45/0,Epoxy,54.0,,65.0,18.0,0.0,17.0,3.5299999713897705,,20.0,,,,,,,276.0,27.600000381469727,0.9300000071525574,0.09300000220537186,0.10000000149011612,5.0,534.75,-538.3333129882812,31.33333396911621,,1.9233332872390747,,4076.0,3.610234260559082
SNL/MSU/DOE,MD-EE[M/±45/0)S],0/45/-45/0/0/-45/45/0,Epoxy,54.0,,65.0,18.0,0.0,17.0,3.5299999713897705,,20.0,,,,,,,207.0,20.700000762939453,0.6499999761581421,0.06499999761581421,0.10000000149011612,10.0,534.75,-538.3333129882812,31.33333396911621,,1.9233332872390747,,34583.0,4.538862705230713
SNL/MSU/DOE,MD-EE[M/±45/0)S],0/45/-45/0/0/-45/45/0,Epoxy,54.0,,65.0,18.0,0.0,17.0,3.5299999713897705,,20.0,,,,,,,138.0,13.800000190734863,0.4300000071525574,0.0430000014603138,0.10000000149011612,20.0,534.75,-538.3333129882812,31.33333396911621,,1.9233332872390747,,1857630.0,6.268959045410156
SNL/MSU/DOE,MD-EE[M/±45/0)S],0/45/-45/0/0/-45/45/0,Epoxy,54.0,,65.0,18.0,0.0,17.0,3.5299999713897705,,13.0,,,,,,,345.0,34.5,,,0.10000000149011612,2.0,534.75,-538.3333129882812,31.33333396911621,,1.9233332872390747,,402.0,2.6042261123657227
SNL/MSU/DOE,MD-EE[M/±45/0)S],0/45/-45/0/0/-45/45/0,Epoxy,54.0,,65.0,18.0,0.0,17.0,3.5299999713897705,,13.0,,,,,,,276.0,27.600000381469727,,,0.10000000149011612,5.0,534.75,-538.3333129882812,31.33333396911621,,1.9233332872390747,,2936.0,3.4677560329437256
SNL/MSU/DOE,MD-EE[M/±45/0)S],0/45/-45/0/0/-45/45/0,Epoxy,54.0,,65.0,18.0,0.0,17.0,3.5299999713897705,,13.0,,,,,,,310.0,31.0,,,0.10000000149011612,5.0,534.75,-538.3333129882812,31.33333396911621,,1.9233332872390747,,2033.0,3.3081374168395996
SNL/MSU/DOE,MD-EE[M/±45/0)S],0/45/-45/0/0/-45/45/0,Epoxy,54.0,,65.0,18.0,0.0,17.0,3.5299999713897705,,13.0,,,,,,,207.0,20.700000762939453,,,0.10000000149011612,10.0,534.75,-538.3333129882812,31.33333396911621,,1.9233332872390747,,23385.0,4.3689374923706055
SNL/MSU/DOE,MD-EE[M/±45/0)S],0/45/-45/0/0/-45/45/0,Epoxy,54.0,,65.0,18.0,0.0,17.0,3.5299999713897705,,13.0,,,,,,,310.0,31.0,,,0.10000000149011612,5.0,534.75,-538.3333129882812,31.33333396911621,,1.9233332872390747,,1840.0,3.264817714691162
SNL/MSU/DOE,MD-EE[M/±45/0)S],0/45/-45/0/0/-45/45/0,Epoxy,54.0,,65.0,18.0,0.0,17.0,3.5299999713897705,,13.0,,,,,,,276.0,27.600000381469727,,,0.10000000149011612,5.0,534.75,-538.3333129882812,31.33333396911621,,1.9233332872390747,,2377.0,3.3760292530059814
SNL/MSU/DOE,MD-EE[M/±45/0)S],0/45/-45/0/0/-45/45/0,Epoxy,54.0,,65.0,18.0,0.0,17.0,3.5299999713897705,,13.0,,,,,,,207.0,20.700000762939453,,,0.10000000149011612,10.0,534.75,-538.3333129882812,31.33333396911621,,1.9233332872390747,,58110.0,4.764250755310059
SNL/MSU/DOE,MD-EE[M/±45/0)S],0/45/-45/0/0/-45/45/0,Epoxy,54.0,,65.0,18.0,0.0,17.0,3.5299999713897705,,13.0,,,,,,,172.0,17.200000762939453,,,0.10000000149011612,15.0,534.75,-538.3333129882812,31.33333396911621,,1.9233332872390747,,496094.0,5.695563793182373
SNL/MSU/DOE,MD-EE[M/±45/0)S],0/45/-45/0/0/-45/45/0,Epoxy,54.0,,65.0,18.0,0.0,17.0,3.5299999713897705,,13.0,,,,,,,172.0,17.200000762939453,,,0.10000000149011612,15.0,534.75,-538.3333129882812,31.33333396911621,,1.9233332872390747,,287688.0,5.458921909332275
SNL/MSU/DOE,MD-EE[M/±45/0)S],0/45/-45/0/0/-45/45/0,Epoxy,54.0,,65.0,18.0,0.0,17.0,3.5299999713897705,,13.0,,,,,,,241.0,24.100000381469727,,,0.10000000149011612,5.0,534.75,-538.3333129882812,31.33333396911621,,1.9233332872390747,,10021.0,4.000911235809326
SNL/MSU/DOE,MD-EE[M/±45/0)S],0/45/-45/0/0/-45/45/0,Epoxy,54.0,,65.0,18.0,0.0,17.0,3.5299999713897705,,13.0,,,,,,,241.0,24.100000381469727,,,0.10000000149011612,5.0,534.75,-538.3333129882812,31.33333396911621,,1.9233332872390747,,8786.0,3.943791151046753
SNL/MSU/DOE,MD-EE[M/±45/0)S],0/45/-45/0/0/-45/45/0,Epoxy,54.0,,65.0,18.0,0.0,17.0,3.5299999713897705,,13.0,,,,,,,172.0,17.200000762939453,,,0.10000000149011612,20.0,534.75,-538.3333129882812,31.33333396911621,,1.9233332872390747,,224138.0,5.350515365600586
SNL/MSU/DOE,MD-EE[M/±45/0)S],0/45/-45/0/0/-45/45/0,Epoxy,54.0,,65.0,18.0,0.0,17.0,3.5299999713897705,,13.0,,,,,,,138.0,13.800000190734863,,,0.10000000149011612,20.0,534.75,-538.3333129882812,31.33333396911621,,1.9233332872390747,,3804099.0,6.580251693725586
SNL/MSU/DOE,MD-EE[M/±45/0)S],0/45/-45/0/0/-45/45/0,Epoxy,54.0,,65.0,18.0,0.0,17.0,3.5299999713897705,,13.0,,,,,,,138.0,13.800000190734863,,,0.10000000149011612,20.0,534.75,-538.3333129882812,31.33333396911621,,1.9233332872390747,,4622485.0,6.664875507354736
SNL/MSU/DOE,MD-EEAV[M/±45/0)S],0/45/-45/0/0/-45/45/0,Vinyl ester,48.0,,71.0,18.0,0.0,11.0,3.359999895095825,,20.0,,,,,,,345.0,34.5,1.2999999523162842,0.12999999523162842,0.10000000149011612,2.0,582.3333129882812,-645.6666870117188,27.299999237060547,,2.369999885559082,,1836.0,3.2638726234436035
SNL/MSU/DOE,MD-EEAV[M/±45/0)S],0/45/-45/0/0/-45/45/0,Vinyl ester,48.0,,71.0,18.0,0.0,11.0,3.359999895095825,,20.0,,,,,,,345.0,34.5,1.309999942779541,0.13099999725818634,0.10000000149011612,2.0,582.3333129882812,-645.6666870117188,27.299999237060547,,2.369999885559082,,3260.0,3.5132176876068115
SNL/MSU/DOE,MD-EEAV[M/±45/0)S],0/45/-45/0/0/-45/45/0,Vinyl ester,48.0,,71.0,18.0,0.0,11.0,3.359999895095825,,20.0,,,,,,,276.0,27.600000381469727,1.0099999904632568,0.10100000351667404,0.10000000149011612,5.0,582.3333129882812,-645.6666870117188,27.299999237060547,,2.369999885559082,,27047.0,4.432118892669678
SNL/MSU/DOE,MD-EEAV[M/±45/0)S],0/45/-45/0/0/-45/45/0,Vinyl ester,48.0,,71.0,18.0,0.0,11.0,3.359999895095825,,20.0,,,,,,,276.0,27.600000381469727,1.0099999904632568,0.10100000351667404,0.10000000149011612,5.0,582.3333129882812,-645.6666870117188,27.299999237060547,,2.369999885559082,,43424.0,4.637729644775391
SNL/MSU/DOE,MD-EEAV[M/±45/0)S],0/45/-45/0/0/-45/45/0,Vinyl ester,48.0,,71.0,18.0,0.0,11.0,3.359999895095825,,20.0,,,,,,,207.0,20.700000762939453,0.7900000214576721,0.07900000363588333,0.10000000149011612,12.0,582.3333129882812,-645.6666870117188,27.299999237060547,,2.369999885559082,,2414147.0,6.382763862609863
SNL/MSU/DOE,MD-EEAV[M/±45/0)S],0/45/-45/0/0/-45/45/0,Vinyl ester,48.0,,71.0,18.0,0.0,11.0,3.359999895095825,,20.0,,,,,,,207.0,20.700000762939453,0.7400000095367432,0.07400000095367432,0.10000000149011612,20.0,582.3333129882812,-645.6666870117188,27.299999237060547,,2.369999885559082,,1366767.0,6.13569450378418
SNL/MSU/DOE,MD-EEAV[M/±45/0)S],0/45/-45/0/0/-45/45/0,Vinyl ester,48.0,,71.0,18.0,0.0,11.0,3.359999895095825,,20.0,,,,,,,345.0,34.5,1.2899999618530273,0.1289999932050705,0.10000000149011612,4.0,582.3333129882812,-645.6666870117188,27.299999237060547,,2.369999885559082,,2811.0,3.4488608837127686
SNL/MSU/DOE,MD-EEAV[M/±45/0)S],0/45/-45/0/0/-45/45/0,Vinyl ester,48.0,,71.0,18.0,0.0,11.0,3.359999895095825,,20.0,,,,,,,276.0,27.600000381469727,1.0,0.10000000149011612,0.10000000149011612,5.0,582.3333129882812,-645.6666870117188,27.299999237060547,,2.369999885559082,,35462.0,4.549763202667236
SNL/MSU/DOE,MD-EEAV[M/±45/0)S],0/45/-45/0/0/-45/45/0,Vinyl ester,48.0,,71.0,18.0,0.0,11.0,3.359999895095825,,25.0,,,,,,,-44.79999923706055,-448.0,,,10.0,5.0,582.3333129882812,-645.6666870117188,27.299999237060547,,2.369999885559082,,7498.0,3.8749454021453857
SNL/MSU/DOE,MD-EEAV[M/±45/0)S],0/45/-45/0/0/-45/45/0,Vinyl ester,48.0,,71.0,18.0,0.0,11.0,3.359999895095825,,25.0,,,,,,,-44.79999923706055,-448.0,,,10.0,5.0,582.3333129882812,-645.6666870117188,27.299999237060547,,2.369999885559082,,5539.0,3.743431329727173
SNL/MSU/DOE,MD-EEAV[M/±45/0)S],0/45/-45/0/0/-45/45/0,Vinyl ester,48.0,,71.0,18.0,0.0,11.0,3.359999895095825,,25.0,,,,,,,-44.79999923706055,-448.0,,,10.0,5.0,582.3333129882812,-645.6666870117188,27.299999237060547,,2.369999885559082,,3169.0,3.500922203063965
SNL/MSU/DOE,MD-EEAV[M/±45/0)S],0/45/-45/0/0/-45/45/0,Vinyl ester,48.0,,71.0,18.0,0.0,11.0,3.359999895095825,,25.0,,,,,,,-39.599998474121094,-396.0,,,10.0,12.0,582.3333129882812,-645.6666870117188,27.299999237060547,,2.369999885559082,,93149.0,4.969178199768066
SNL/MSU/DOE,MD-EEAV[M/±45/0)S],0/45/-45/0/0/-45/45/0,Vinyl ester,48.0,,71.0,18.0,0.0,11.0,3.359999895095825,,25.0,,,,,,,-39.599998474121094,-396.0,,,10.0,12.0,582.3333129882812,-645.6666870117188,27.299999237060547,,2.369999885559082,,38280.0,4.582972049713135
SNL/MSU/DOE,MD-EEAV[M/±45/0)S],0/45/-45/0/0/-45/45/0,Vinyl ester,48.0,,71.0,18.0,0.0,11.0,3.359999895095825,,25.0,,,,,,,-39.599998474121094,-396.0,,,10.0,12.0,582.3333129882812,-645.6666870117188,27.299999237060547,,2.369999885559082,,72451.0,4.860044479370117
SNL/MSU/DOE,MD-EEAV[M/±45/0)S],0/45/-45/0/0/-45/45/0,Vinyl ester,48.0,,71.0,18.0,0.0,11.0,3.359999895095825,,25.0,,,,,,,207.0,-207.0,,,-1.0,5.0,582.3333129882812,-645.6666870117188,27.299999237060547,,2.369999885559082,,145367.0,5.162466049194336
SNL/MSU/DOE,MD-EEAV[M/±45/0)S],0/45/-45/0/0/-45/45/0,Vinyl ester,48.0,,71.0,18.0,0.0,11.0,3.359999895095825,,25.0,,,,,,,207.0,-207.0,,,-1.0,10.0,582.3333129882812,-645.6666870117188,27.299999237060547,,2.369999885559082,,231003.0,5.363617420196533
SNL/MSU/DOE,MD-EEAV[M/±45/0)S],0/45/-45/0/0/-45/45/0,Vinyl ester,48.0,,71.0,18.0,0.0,11.0,3.359999895095825,,25.0,,,,,,,276.0,-276.0,,,-1.0,2.0,582.3333129882812,-645.6666870117188,27.299999237060547,,2.369999885559082,,1866.0,3.270911693572998
SNL/MSU/DOE,MD-EEAV[M/±45/0)S],0/45/-45/0/0/-45/45/0,Vinyl ester,48.0,,71.0,18.0,0.0,11.0,3.359999895095825,,25.0,,,,,,,276.0,-276.0,,,-1.0,2.0,582.3333129882812,-645.6666870117188,27.299999237060547,,2.369999885559082,,3412.0,3.5330090522766113
SNL/MSU/DOE,MD-EEAV[M/±45/0)S],0/45/-45/0/0/-45/45/0,Vinyl ester,48.0,,71.0,18.0,0.0,11.0,3.359999895095825,,25.0,,,,,,,276.0,-276.0,,,-1.0,2.0,582.3333129882812,-645.6666870117188,27.299999237060547,,2.369999885559082,,2875.0,3.4586379528045654
SNL/MSU/DOE,MD-EEAV[M/±45/0)S],0/45/-45/0/0/-45/45/0,Vinyl ester,48.0,,71.0,18.0,0.0,11.0,3.359999895095825,,25.0,,,,,,,207.0,-207.0,,,-1.0,5.0,582.3333129882812,-645.6666870117188,27.299999237060547,,2.369999885559082,,92539.0,4.966324806213379
SNL/MSU/DOE,MD-EEAV[M/±45/0)S],0/45/-45/0/0/-45/45/0,Vinyl ester,48.0,,71.0,18.0,0.0,11.0,3.359999895095825,,25.0,,,,,,,190.0,-190.0,,,-1.0,10.0,582.3333129882812,-645.6666870117188,27.299999237060547,,2.369999885559082,,74105.0,4.869847297668457
SNL/MSU/DOE,MD-EEAP[M/±45/0)S],0/45/-45/0/0/-45/45/0,Polyester,49.0,,70.0,19.0,0.0,11.0,3.640000104904175,,20.0,,,,,,,345.0,34.5,1.149999976158142,0.11500000208616257,0.10000000149011612,2.0,511.6666564941406,-729.0,29.16666603088379,,2.0333333015441895,,1958.0,3.2918126583099365
SNL/MSU/DOE,MD-EEAP[M/±45/0)S],0/45/-45/0/0/-45/45/0,Polyester,49.0,,70.0,19.0,0.0,11.0,3.640000104904175,,20.0,,,,,,,345.0,34.5,1.2000000476837158,0.11999999731779099,0.10000000149011612,2.0,511.6666564941406,-729.0,29.16666603088379,,2.0333333015441895,,890.0,2.949389934539795
SNL/MSU/DOE,MD-EEAP[M/±45/0)S],0/45/-45/0/0/-45/45/0,Polyester,49.0,,70.0,19.0,0.0,11.0,3.640000104904175,,20.0,,,,,,,345.0,34.5,1.2400000095367432,0.12399999797344208,0.10000000149011612,2.0,511.6666564941406,-729.0,29.16666603088379,,2.0333333015441895,,573.0,2.7581546306610107
SNL/MSU/DOE,MD-EEAP[M/±45/0)S],0/45/-45/0/0/-45/45/0,Polyester,49.0,,70.0,19.0,0.0,11.0,3.640000104904175,,20.0,,,,,,,276.0,27.600000381469727,0.8999999761581421,0.09000000357627869,0.10000000149011612,4.0,511.6666564941406,-729.0,29.16666603088379,,2.0333333015441895,,9912.0,3.9961612224578857
SNL/MSU/DOE,MD-EEAP[M/±45/0)S],0/45/-45/0/0/-45/45/0,Polyester,49.0,,70.0,19.0,0.0,11.0,3.640000104904175,,20.0,,,,,,,276.0,27.600000381469727,1.0399999618530273,0.10400000214576721,0.10000000149011612,5.0,511.6666564941406,-729.0,29.16666603088379,,2.0333333015441895,,17575.0,4.2448954582214355
SNL/MSU/DOE,MD-EEAP[M/±45/0)S],0/45/-45/0/0/-45/45/0,Polyester,49.0,,70.0,19.0,0.0,11.0,3.640000104904175,,20.0,,,,,,,276.0,27.600000381469727,1.0299999713897705,0.10300000011920929,0.10000000149011612,5.0,511.6666564941406,-729.0,29.16666603088379,,2.0333333015441895,,15403.0,4.187605381011963
