Repository: Luwen-Zhang/SNEnsemble

# Copyright Notification

## Composites

We reformat and merge fatigue testing records from SNL/MSU/DOE, OptiMat, UPWIND, and FACT databases into a single database with careful considerations, including filtering invalid entries, rename variables, fix improper calculations in the records, to obtain clean and consistent data to fit machine 
learning usages. We leave the original format ("2019_SNL_MSU_DOE_Composite-Materials-Database_Wind_29pt0.xlsx" and "Optidat UPWIND 28_3_2017.xls") in the folder. Any derived database should be directly based on the original files instead of our merged database. We are not responsible for the accuracy of the testing records.

File: data/composite_database_02232023.csv (part 16 of 47)
Data source,Material_Code,Sequence,Resin Type,Fibre Volume Fraction,Fibre Weight Fraction,Percentage of Fibre in 0-deg Direction,Percentage of Fibre in 45-deg Direction,Percentage of Fibre in 90-deg Direction,Percentage of Fibre in Other Direction,Thickness,Tab Thickness,Width,Maximum Width,Minimum Width,Length,Gauge Length,Load Length,Area,Maximum Stress,Minimum Stress,Maximum Strain,Minimum Strain,R-value,Frequency,Static Maximum Tensile Stress,Static Maximum Compressive Stress,Static Elastic Modulus,Static Compressive Modulus,Static Maximum Tensile Strain,Static Maximum Compressive Strain,Cycles to Failure,log(Cycles to Failure)
SNL/MSU/DOE,MD-EEAP[M/±45/0)S],0/45/-45/0/0/-45/45/0,Polyester,49.0,,70.0,19.0,0.0,11.0,3.640000104904175,,20.0,,,,,,,207.0,20.700000762939453,0.7400000095367432,0.07400000095367432,0.10000000149011612,15.0,511.6666564941406,-729.0,29.16666603088379,,2.0333333015441895,,1596779.0,6.203244686126709
SNL/MSU/DOE,MD-EEAP[M/±45/0)S],0/45/-45/0/0/-45/45/0,Polyester,49.0,,70.0,19.0,0.0,11.0,3.640000104904175,,20.0,,,,,,,207.0,20.700000762939453,0.7300000190734863,0.0729999989271164,0.10000000149011612,15.0,511.6666564941406,-729.0,29.16666603088379,,2.0333333015441895,,2483304.0,6.3950300216674805
SNL/MSU/DOE,MD-EEAP[M/±45/0)S],0/45/-45/0/0/-45/45/0,Polyester,49.0,,70.0,19.0,0.0,11.0,3.640000104904175,,25.0,,,,,,,-44.79999923706055,-448.0,,,10.0,4.0,511.6666564941406,-729.0,29.16666603088379,,2.0333333015441895,,6703.0,3.8262691497802734
SNL/MSU/DOE,MD-EEAP[M/±45/0)S],0/45/-45/0/0/-45/45/0,Polyester,49.0,,70.0,19.0,0.0,11.0,3.640000104904175,,25.0,,,,,,,-44.79999923706055,-448.0,,,10.0,4.0,511.6666564941406,-729.0,29.16666603088379,,2.0333333015441895,,16229.0,4.210291862487793
SNL/MSU/DOE,MD-EEAP[M/±45/0)S],0/45/-45/0/0/-45/45/0,Polyester,49.0,,70.0,19.0,0.0,11.0,3.640000104904175,,25.0,,,,,,,-44.79999923706055,-448.0,,,10.0,4.0,511.6666564941406,-729.0,29.16666603088379,,2.0333333015441895,,18158.0,4.259068012237549
SNL/MSU/DOE,MD-EEAP[M/±45/0)S],0/45/-45/0/0/-45/45/0,Polyester,49.0,,70.0,19.0,0.0,11.0,3.640000104904175,,25.0,,,,,,,-39.599998474121094,-396.0,,,10.0,10.0,511.6666564941406,-729.0,29.16666603088379,,2.0333333015441895,,110507.0,5.043389797210693
SNL/MSU/DOE,MD-EEAP[M/±45/0)S],0/45/-45/0/0/-45/45/0,Polyester,49.0,,70.0,19.0,0.0,11.0,3.640000104904175,,25.0,,,,,,,-39.599998474121094,-396.0,,,10.0,10.0,511.6666564941406,-729.0,29.16666603088379,,2.0333333015441895,,140415.0,5.147413730621338
SNL/MSU/DOE,MD-EEAP[M/±45/0)S],0/45/-45/0/0/-45/45/0,Polyester,49.0,,70.0,19.0,0.0,11.0,3.640000104904175,,25.0,,,,,,,-36.20000076293945,-362.0,,,10.0,10.0,511.6666564941406,-729.0,29.16666603088379,,2.0333333015441895,,696647.0,5.843012809753418
SNL/MSU/DOE,MD-EEAP[M/±45/0)S],0/45/-45/0/0/-45/45/0,Polyester,49.0,,70.0,19.0,0.0,11.0,3.640000104904175,,25.0,,,,,,,-39.599998474121094,-396.0,,,10.0,10.0,511.6666564941406,-729.0,29.16666603088379,,2.0333333015441895,,59096.0,4.7715582847595215
SNL/MSU/DOE,MD-EEAP[M/±45/0)S],0/45/-45/0/0/-45/45/0,Polyester,49.0,,70.0,19.0,0.0,11.0,3.640000104904175,,25.0,,,,,,,-36.20000076293945,-362.0,,,15.0,15.0,511.6666564941406,-729.0,29.16666603088379,,2.0333333015441895,,1445447.0,6.1600022315979
SNL/MSU/DOE,MD-EEBP[M/±45/0)S],0/45/-45/0/0/-45/45/0,Vinyl ester,43.0,,57.0,26.0,0.0,17.0,2.9000000953674316,,20.0,,,,,,,276.0,27.600000381469727,1.2100000381469727,0.12099999934434891,0.10000000149011612,5.0,515.0,-417.0,27.600000381469727,,2.200000047683716,,8392.0,3.923865556716919
SNL/MSU/DOE,MD-EEBP[M/±45/0)S],0/45/-45/0/0/-45/45/0,Vinyl ester,43.0,,57.0,26.0,0.0,17.0,2.9000000953674316,,20.0,,,,,,,276.0,27.600000381469727,1.2200000286102295,0.12200000137090683,0.10000000149011612,5.0,515.0,-417.0,27.600000381469727,,2.200000047683716,,11375.0,4.0559515953063965
SNL/MSU/DOE,MD-EEBP[M/±45/0)S],0/45/-45/0/0/-45/45/0,Vinyl ester,43.0,,57.0,26.0,0.0,17.0,2.9000000953674316,,20.0,,,,,,,345.0,34.5,1.399999976158142,0.14000000059604645,0.10000000149011612,2.0,515.0,-417.0,27.600000381469727,,2.200000047683716,,504.0,2.702430486679077
SNL/MSU/DOE,MD-EEBP[M/±45/0)S],0/45/-45/0/0/-45/45/0,Vinyl ester,43.0,,57.0,26.0,0.0,17.0,2.9000000953674316,,20.0,,,,,,,345.0,34.5,1.440000057220459,0.14399999380111694,0.10000000149011612,2.0,515.0,-417.0,27.600000381469727,,2.200000047683716,,358.0,2.5538830757141113
SNL/MSU/DOE,MD-EEBP[M/±45/0)S],0/45/-45/0/0/-45/45/0,Vinyl ester,43.0,,57.0,26.0,0.0,17.0,2.9000000953674316,,20.0,,,,,,,207.0,20.700000762939453,0.8100000023841858,0.08100000023841858,0.10000000149011612,10.0,515.0,-417.0,27.600000381469727,,2.200000047683716,,365195.0,5.562524795532227
SNL/MSU/DOE,MD-EEBP[M/±45/0)S],0/45/-45/0/0/-45/45/0,Vinyl ester,43.0,,57.0,26.0,0.0,17.0,2.9000000953674316,,20.0,,,,,,,207.0,20.700000762939453,0.800000011920929,0.07999999821186066,0.10000000149011612,12.0,515.0,-417.0,27.600000381469727,,2.200000047683716,,462172.0,5.664803504943848
SNL/MSU/DOE,MD-EEBP[M/±45/0)S],0/45/-45/0/0/-45/45/0,Vinyl ester,43.0,,57.0,26.0,0.0,17.0,2.9000000953674316,,20.0,,,,,,,276.0,27.600000381469727,1.2000000476837158,0.11999999731779099,0.10000000149011612,4.0,515.0,-417.0,27.600000381469727,,2.200000047683716,,12141.0,4.084254264831543
SNL/MSU/DOE,MD-EECP[M/±45/0)S],0/45/-45/0/0/-45/45/0,Vinyl ester,49.0,,65.0,20.0,0.0,15.0,2.4800000190734863,,20.0,,,,,,,345.0,34.5,1.350000023841858,0.13500000536441803,0.10000000149011612,2.0,525.6666870117188,-419.0,28.366666793823242,,2.2333333492279053,,257.0,2.409933090209961
SNL/MSU/DOE,MD-EECP[M/±45/0)S],0/45/-45/0/0/-45/45/0,Vinyl ester,49.0,,65.0,20.0,0.0,15.0,2.4800000190734863,,20.0,,,,,,,345.0,34.5,1.409999966621399,0.14100000262260437,0.10000000149011612,2.0,525.6666870117188,-419.0,28.366666793823242,,2.2333333492279053,,149.0,2.1731863021850586
SNL/MSU/DOE,MD-EECP[M/±45/0)S],0/45/-45/0/0/-45/45/0,Vinyl ester,49.0,,65.0,20.0,0.0,15.0,2.4800000190734863,,20.0,,,,,,,345.0,34.5,1.4900000095367432,0.14900000393390656,0.10000000149011612,2.0,525.6666870117188,-419.0,28.366666793823242,,2.2333333492279053,,86.0,1.9344984292984009
SNL/MSU/DOE,MD-EECP[M/±45/0)S],0/45/-45/0/0/-45/45/0,Vinyl ester,49.0,,65.0,20.0,0.0,15.0,2.4800000190734863,,20.0,,,,,,,276.0,27.600000381469727,1.0700000524520874,0.10700000077486038,0.10000000149011612,4.0,525.6666870117188,-419.0,28.366666793823242,,2.2333333492279053,,5070.0,3.705008029937744
SNL/MSU/DOE,MD-EECP[M/±45/0)S],0/45/-45/0/0/-45/45/0,Vinyl ester,49.0,,65.0,20.0,0.0,15.0,2.4800000190734863,,20.0,,,,,,,276.0,27.600000381469727,1.0399999618530273,0.10400000214576721,0.10000000149011612,4.0,525.6666870117188,-419.0,28.366666793823242,,2.2333333492279053,,2474.0,3.393399715423584
SNL/MSU/DOE,MD-EECP[M/±45/0)S],0/45/-45/0/0/-45/45/0,Vinyl ester,49.0,,65.0,20.0,0.0,15.0,2.4800000190734863,,20.0,,,,,,,276.0,27.600000381469727,1.0800000429153442,0.1080000028014183,0.10000000149011612,4.0,525.6666870117188,-419.0,28.366666793823242,,2.2333333492279053,,3114.0,3.493318557739258
SNL/MSU/DOE,MD-EECP[M/±45/0)S],0/45/-45/0/0/-45/45/0,Vinyl ester,49.0,,65.0,20.0,0.0,15.0,2.4800000190734863,,20.0,,,,,,,207.0,20.700000762939453,0.7699999809265137,0.07699999958276749,0.10000000149011612,10.0,525.6666870117188,-419.0,28.366666793823242,,2.2333333492279053,,285157.0,5.455083847045898
SNL/MSU/DOE,MD-EECP[M/±45/0)S],0/45/-45/0/0/-45/45/0,Vinyl ester,49.0,,65.0,20.0,0.0,15.0,2.4800000190734863,,20.0,,,,,,,207.0,20.700000762939453,0.7699999809265137,0.07699999958276749,0.10000000149011612,10.0,525.6666870117188,-419.0,28.366666793823242,,2.2333333492279053,,141150.0,5.149681091308594
SNL/MSU/DOE,MD-EECP[M/±45/0)S],0/45/-45/0/0/-45/45/0,Vinyl ester,49.0,,65.0,20.0,0.0,15.0,2.4800000190734863,,20.0,,,,,,,207.0,20.700000762939453,0.7599999904632568,0.07599999755620956,0.10000000149011612,10.0,525.6666870117188,-419.0,28.366666793823242,,2.2333333492279053,,159441.0,5.202600002288818
SNL/MSU/DOE,MD-EECP[M/±45/0)S],0/45/-45/0/0/-45/45/0,Vinyl ester,49.0,,65.0,20.0,0.0,15.0,2.4800000190734863,,20.0,,,,,,,172.0,17.200000762939453,0.6800000071525574,0.06800000369548798,0.10000000149011612,20.0,525.6666870117188,-419.0,28.366666793823242,,2.2333333492279053,,1293553.0,6.1117844581604
SNL/MSU/DOE,MD-HHInjected Short Carbon fiber,,Thermoplastic,21.0,,0.0,0.0,0.0,100.0,2.5,,4.0,,,,,,,103.0,10.300000190734863,0.5299999713897705,0.05299999937415123,0.10000000149011612,8.0,139.95237731933594,,19.623809814453125,,1.0785714387893677,,209271.0,5.320709228515625
SNL/MSU/DOE,MD-HHInjected Short Carbon fiber,,Thermoplastic,21.0,,0.0,0.0,0.0,100.0,2.5,,4.0,,,,,,,89.5999984741211,8.960000038146973,0.46000000834465027,0.04600000008940697,0.10000000149011612,12.0,139.95237731933594,,19.623809814453125,,1.0785714387893677,,2507380.0,6.399219989776611
SNL/MSU/DOE,MD-HHInjected Short Carbon fiber,,Thermoplastic,21.0,,0.0,0.0,0.0,100.0,2.5,,4.0,,,,,,,103.0,10.300000190734863,0.5299999713897705,0.05299999937415123,0.10000000149011612,8.0,139.95237731933594,,19.623809814453125,,1.0785714387893677,,111847.0,5.048624515533447
SNL/MSU/DOE,MD-HHInjected Short Carbon fiber,,Thermoplastic,21.0,,0.0,0.0,0.0,100.0,2.5,,4.0,,,,,,,96.5,9.649999618530273,0.49000000953674316,0.04899999871850014,0.10000000149011612,7.0,139.95237731933594,,19.623809814453125,,1.0785714387893677,,334368.0,5.524224758148193
SNL/MSU/DOE,MD-HHInjected Short Carbon fiber,,Thermoplastic,21.0,,0.0,0.0,0.0,100.0,2.5,,4.0,,,,,,,103.0,10.300000190734863,0.5299999713897705,0.05299999937415123,0.10000000149011612,6.0,139.95237731933594,,19.623809814453125,,1.0785714387893677,,36708.0,4.564760684967041
SNL/MSU/DOE,MD-HHInjected Short Carbon fiber,,Thermoplastic,21.0,,0.0,0.0,0.0,100.0,2.5,,4.0,,,,,,,96.5,9.649999618530273,0.49000000953674316,0.04899999871850014,0.10000000149011612,7.0,139.95237731933594,,19.623809814453125,,1.0785714387893677,,509773.0,5.707376956939697
SNL/MSU/DOE,MD-HHInjected Short Carbon fiber,,Thermoplastic,21.0,,0.0,0.0,0.0,100.0,2.5,,4.0,,,,,,,96.5,9.649999618530273,0.49000000953674316,0.04899999871850014,0.10000000149011612,8.0,139.95237731933594,,19.623809814453125,,1.0785714387893677,,123724.0,5.092453956604004
SNL/MSU/DOE,MD-HHInjected Short Carbon fiber,,Thermoplastic,21.0,,0.0,0.0,0.0,100.0,2.5,,4.0,,,,,,,103.0,10.300000190734863,0.5299999713897705,0.05299999937415123,0.10000000149011612,6.0,139.95237731933594,,19.623809814453125,,1.0785714387893677,,56674.0,4.753383636474609
SNL/MSU/DOE,MD-HHInjected Short Carbon fiber,,Thermoplastic,21.0,,0.0,0.0,0.0,100.0,2.5,,4.0,,,,,,,89.5999984741211,8.960000038146973,0.46000000834465027,0.04600000008940697,0.10000000149011612,4.0,139.95237731933594,,19.623809814453125,,1.0785714387893677,,640960.0,5.806830883026123
SNL/MSU/DOE,MD-HHInjected Short Carbon fiber,,Thermoplastic,21.0,,0.0,0.0,0.0,100.0,2.5,,4.0,,,,,,,110.0,11.0,0.5600000023841858,0.0560000017285347,0.10000000149011612,2.0,139.95237731933594,,19.623809814453125,,1.0785714387893677,,14595.0,4.164204120635986
SNL/MSU/DOE,MD-HHInjected Short Carbon fiber,,Thermoplastic,21.0,,0.0,0.0,0.0,100.0,2.5,,4.0,,,,,,,110.0,11.0,0.5600000023841858,0.0560000017285347,0.10000000149011612,2.0,139.95237731933594,,19.623809814453125,,1.0785714387893677,,7763.0,3.8900296688079834
SNL/MSU/DOE,MD-HHInjected Short Carbon fiber,,Thermoplastic,21.0,,0.0,0.0,0.0,100.0,2.5,,4.0,,,,,,,110.0,11.0,0.5600000023841858,0.0560000017285347,0.10000000149011612,2.0,139.95237731933594,,19.623809814453125,,1.0785714387893677,,1558.0,3.1925673484802246
SNL/MSU/DOE,MD-HHInjected Short Carbon fiber,,Thermoplastic,21.0,,0.0,0.0,0.0,100.0,2.5,,4.0,,,,,,,103.0,10.300000190734863,0.5299999713897705,0.05299999937415123,0.10000000149011612,5.0,139.95237731933594,,19.623809814453125,,1.0785714387893677,,53583.0,4.729026794433594
SNL/MSU/DOE,MD-HHInjected Short Carbon fiber,,Thermoplastic,21.0,,0.0,0.0,0.0,100.0,2.5,,4.0,,,,,,,89.5999984741211,8.960000038146973,0.46000000834465027,0.04600000008940697,0.10000000149011612,8.0,139.95237731933594,,19.623809814453125,,1.0785714387893677,,241297.0,5.382552146911621
SNL/MSU/DOE,MD-CYC[(±45)2/(0)10]S,45/-45/45/-45/0/0/0/0/0/0/0/0/0/0/0/0/0/0/0/0/0/0/0/0/-45/45/-45/45,Thermoplastic,65.0,,83.0,17.0,0.0,0.0,3.5399999618530273,,25.0,,,,,,,-55.20000076293945,-552.0,,,10.0,1.0,1189.8333740234375,-667.75,102.69999694824219,,1.1699999570846558,,2196.0,3.34163236618042
SNL/MSU/DOE,MD-CYC[(±45)2/(0)10]S,45/-45/45/-45/0/0/0/0/0/0/0/0/0/0/0/0/0/0/0/0/0/0/0/0/-45/45/-45/45,Thermoplastic,65.0,,83.0,17.0,0.0,0.0,3.5399999618530273,,25.0,,,,,,,-55.20000076293945,-552.0,,,10.0,1.0,1189.8333740234375,-667.75,102.69999694824219,,1.1699999570846558,,470.0,2.67209792137146
SNL/MSU/DOE,MD-CYC[(±45)2/(0)10]S,45/-45/45/-45/0/0/0/0/0/0/0/0/0/0/0/0/0/0/0/0/0/0/0/0/-45/45/-45/45,Thermoplastic,65.0,,83.0,17.0,0.0,0.0,3.5399999618530273,,25.0,,,,,,,-55.20000076293945,-552.0,,,10.0,1.0,1189.8333740234375,-667.75,102.69999694824219,,1.1699999570846558,,191.0,2.2810332775115967
SNL/MSU/DOE,MD-CYC[(±45)2/(0)10]S,45/-45/45/-45/0/0/0/0/0/0/0/0/0/0/0/0/0/0/0/0/0/0/0/0/-45/45/-45/45,Thermoplastic,65.0,,83.0,17.0,0.0,0.0,3.5399999618530273,,25.0,,,,,,,-48.29999923706055,-483.0,,,10.0,2.0,1189.8333740234375,-667.75,102.69999694824219,,1.1699999570846558,,15647.0,4.194431304931641
SNL/MSU/DOE,MD-CYC[(±45)2/(0)10]S,45/-45/45/-45/0/0/0/0/0/0/0/0/0/0/0/0/0/0/0/0/0/0/0/0/-45/45/-45/45,Thermoplastic,65.0,,83.0,17.0,0.0,0.0,3.5399999618530273,,25.0,,,,,,,-48.29999923706055,-483.0,,,10.0,2.0,1189.8333740234375,-667.75,102.69999694824219,,1.1699999570846558,,9936.0,3.9972116947174072
SNL/MSU/DOE,MD-CYC[(±45)2/(0)10]S,45/-45/45/-45/0/0/0/0/0/0/0/0/0/0/0/0/0/0/0/0/0/0/0/0/-45/45/-45/45,Thermoplastic,65.0,,83.0,17.0,0.0,0.0,3.5399999618530273,,25.0,,,,,,,-48.29999923706055,-483.0,,,10.0,2.0,1189.8333740234375,-667.75,102.69999694824219,,1.1699999570846558,,45241.0,4.655532360076904
SNL/MSU/DOE,MD-CYC[(±45)2/(0)10]S,45/-45/45/-45/0/0/0/0/0/0/0/0/0/0/0/0/0/0/0/0/0/0/0/0/-45/45/-45/45,Thermoplastic,65.0,,83.0,17.0,0.0,0.0,3.5399999618530273,,25.0,,,,,,,-55.20000076293945,-552.0,,,10.0,1.0,1189.8333740234375,-667.75,102.69999694824219,,1.1699999570846558,,703.0,2.8469552993774414
SNL/MSU/DOE,MD-CYC[(±45)2/(0)10]S,45/-45/45/-45/0/0/0/0/0/0/0/0/0/0/0/0/0/0/0/0/0/0/0/0/-45/45/-45/45,Thermoplastic,65.0,,83.0,17.0,0.0,0.0,3.5399999618530273,,25.0,,,,,,,-48.29999923706055,-483.0,,,10.0,2.0,1189.8333740234375,-667.75,102.69999694824219,,1.1699999570846558,,27246.0,4.435302734375
SNL/MSU/DOE,UNI-MM1(0)N,0,Epoxy,55.0,,100.0,0.0,0.0,0.0,3.0,,25.0,,,,,,,621.0,62.099998474121094,1.440000057220459,0.14399999380111694,0.10000000149011612,1.0,1036.0,,40.13333511352539,,2.5866665840148926,,1787.0,3.252124547958374
SNL/MSU/DOE,UNI-MM1(0)N,0,Epoxy,55.0,,100.0,0.0,0.0,0.0,3.0,,25.0,,,,,,,621.0,62.099998474121094,1.659999966621399,0.16599999368190765,0.10000000149011612,1.0,1036.0,,40.13333511352539,,2.5866665840148926,,1971.0,3.2946865558624268
SNL/MSU/DOE,UNI-MM1(0)N,0,Epoxy,55.0,,100.0,0.0,0.0,0.0,3.0,,25.0,,,,,,,621.0,62.099998474121094,1.7699999809265137,0.1770000010728836,0.10000000149011612,1.0,1036.0,,40.13333511352539,,2.5866665840148926,,1990.0,3.2988531589508057
SNL/MSU/DOE,UNI-MM1(0)N,0,Epoxy,55.0,,100.0,0.0,0.0,0.0,3.0,,25.0,,,,,,,517.0,51.70000076293945,1.340000033378601,0.1340000033378601,0.10000000149011612,1.0,1036.0,,40.13333511352539,,2.5866665840148926,,8754.0,3.942206621170044
SNL/MSU/DOE,UNI-MM1(0)N,0,Epoxy,55.0,,100.0,0.0,0.0,0.0,3.0,,25.0,,,,,,,517.0,51.70000076293945,1.2899999618530273,0.1289999932050705,0.10000000149011612,1.0,1036.0,,40.13333511352539,,2.5866665840148926,,5967.0,3.7757561206817627
SNL/MSU/DOE,UNI-MM1(0)N,0,Epoxy,55.0,,100.0,0.0,0.0,0.0,3.0,,25.0,,,,,,,517.0,51.70000076293945,,,0.10000000149011612,1.0,1036.0,,40.13333511352539,,2.5866665840148926,,11051.0,4.043401718139648
SNL/MSU/DOE,UNI-MM1(0)N,0,Epoxy,55.0,,100.0,0.0,0.0,0.0,3.0,,25.0,,,,,,,345.0,34.5,0.800000011920929,0.07999999821186066,0.10000000149011612,2.0,1036.0,,40.13333511352539,,2.5866665840148926,,279554.0,5.446465492248535
SNL/MSU/DOE,UNI-MM1(0)N,0,Epoxy,55.0,,100.0,0.0,0.0,0.0,3.0,,25.0,,,,,,,345.0,34.5,0.8600000143051147,0.0860000029206276,0.10000000149011612,2.0,1036.0,,40.13333511352539,,2.5866665840148926,,206631.0,5.315195560455322
SNL/MSU/DOE,UNI-MM1(0)N,0,Epoxy,55.0,,100.0,0.0,0.0,0.0,3.0,,25.0,,,,,,,345.0,34.5,0.8700000047683716,0.08699999749660492,0.10000000149011612,2.0,1036.0,,40.13333511352539,,2.5866665840148926,,358126.0,5.554035663604736
SNL/MSU/DOE,UNI-MM1(0)N,0,Epoxy,55.0,,100.0,0.0,0.0,0.0,3.0,,25.0,,,,,,,310.0,31.0,0.7799999713897705,0.07800000160932541,0.10000000149011612,2.0,1036.0,,40.13333511352539,,2.5866665840148926,,817702.0,5.912595272064209
SNL/MSU/DOE,UNI-MM2(0)N,0,Epoxy,53.0,,100.0,0.0,0.0,0.0,3.0,,25.0,,,,,,,621.0,62.099998474121094,1.4900000095367432,0.14900000393390656,0.10000000149011612,1.0,924.3333129882812,,39.93333435058594,,2.299999952316284,,280.0,2.447158098220825
SNL/MSU/DOE,UNI-MM2(0)N,0,Epoxy,53.0,,100.0,0.0,0.0,0.0,3.0,,25.0,,,,,,,621.0,62.099998474121094,1.600000023841858,0.1599999964237213,0.10000000149011612,1.0,924.3333129882812,,39.93333435058594,,2.299999952316284,,334.0,2.5237464904785156
SNL/MSU/DOE,UNI-MM2(0)N,0,Epoxy,53.0,,100.0,0.0,0.0,0.0,3.0,,25.0,,,,,,,621.0,62.099998474121094,,,0.10000000149011612,1.0,924.3333129882812,,39.93333435058594,,2.299999952316284,,391.0,2.592176675796509
SNL/MSU/DOE,UNI-MM2(0)N,0,Epoxy,53.0,,100.0,0.0,0.0,0.0,3.0,,25.0,,,,,,,552.0,55.20000076293945,1.2999999523162842,0.12999999523162842,0.10000000149011612,1.0,924.3333129882812,,39.93333435058594,,2.299999952316284,,2231.0,3.3484995365142822
SNL/MSU/DOE,UNI-MM2(0)N,0,Epoxy,53.0,,100.0,0.0,0.0,0.0,3.0,,25.0,,,,,,,517.0,51.70000076293945,1.340000033378601,0.1340000033378601,0.10000000149011612,1.0,924.3333129882812,,39.93333435058594,,2.299999952316284,,2432.0,3.3859636783599854
SNL/MSU/DOE,UNI-MM2(0)N,0,Epoxy,53.0,,100.0,0.0,0.0,0.0,3.0,,25.0,,,,,,,517.0,51.70000076293945,1.3700000047683716,0.13699999451637268,0.10000000149011612,1.0,924.3333129882812,,39.93333435058594,,2.299999952316284,,1940.0,3.287801742553711
SNL/MSU/DOE,UNI-MM2(0)N,0,Epoxy,53.0,,100.0,0.0,0.0,0.0,3.0,,25.0,,,,,,,517.0,51.70000076293945,1.2999999523162842,0.12999999523162842,0.10000000149011612,1.0,924.3333129882812,,39.93333435058594,,2.299999952316284,,6008.0,3.7787299156188965
SNL/MSU/DOE,UNI-MM2(0)N,0,Epoxy,53.0,,100.0,0.0,0.0,0.0,3.0,,25.0,,,,,,,483.0,48.29999923706055,1.159999966621399,0.11599999666213989,0.10000000149011612,1.0,924.3333129882812,,39.93333435058594,,2.299999952316284,,6720.0,3.827369213104248
SNL/MSU/DOE,UNI-MM2(0)N,0,Epoxy,53.0,,100.0,0.0,0.0,0.0,3.0,,25.0,,,,,,,483.0,48.29999923706055,1.2000000476837158,0.11999999731779099,0.10000000149011612,1.0,924.3333129882812,,39.93333435058594,,2.299999952316284,,16313.0,4.212533950805664
SNL/MSU/DOE,UNI-MM2(0)N,0,Epoxy,53.0,,100.0,0.0,0.0,0.0,3.0,,25.0,,,,,,,414.0,41.400001525878906,0.9800000190734863,0.09799999743700027,0.10000000149011612,1.0,924.3333129882812,,39.93333435058594,,2.299999952316284,,49724.0,4.696566104888916
SNL/MSU/DOE,UNI-MM2(0)N,0,Epoxy,53.0,,100.0,0.0,0.0,0.0,3.0,,25.0,,,,,,,414.0,41.400001525878906,1.0700000524520874,0.10700000077486038,0.10000000149011612,1.0,924.3333129882812,,39.93333435058594,,2.299999952316284,,65894.0,4.818845748901367
SNL/MSU/DOE,UNI-MM2(0)N,0,Epoxy,53.0,,100.0,0.0,0.0,0.0,3.0,,25.0,,,,,,,414.0,41.400001525878906,1.0199999809265137,0.10199999809265137,0.10000000149011612,1.0,924.3333129882812,,39.93333435058594,,2.299999952316284,,35734.0,4.553081512451172
SNL/MSU/DOE,UNI-MM2(0)N,0,Epoxy,53.0,,100.0,0.0,0.0,0.0,3.0,,25.0,,,,,,,345.0,34.5,0.8700000047683716,0.08699999749660492,0.10000000149011612,2.0,924.3333129882812,,39.93333435058594,,2.299999952316284,,373374.0,5.572144031524658
SNL/MSU/DOE,UNI-MM2(0)N,0,Epoxy,53.0,,100.0,0.0,0.0,0.0,3.0,,25.0,,,,,,,345.0,34.5,0.9399999976158142,0.09399999678134918,0.10000000149011612,2.0,924.3333129882812,,39.93333435058594,,2.299999952316284,,974498.0,5.988780975341797
SNL/MSU/DOE,UNI-MM2(0)N,0,Epoxy,53.0,,100.0,0.0,0.0,0.0,3.0,,25.0,,,,,,,345.0,34.5,0.9300000071525574,0.09300000220537186,0.10000000149011612,2.0,924.3333129882812,,39.93333435058594,,2.299999952316284,,450026.0,5.653237819671631
SNL/MSU/DOE,Triax-AA-UP2[(±45/0)3/(0/±45)2],45/-45/0/45/-45/0/45/-45/0/0/45/-45/0/45/-45,Polyester,31.0,,48.0,52.0,0.0,0.0,4.369999885559082,,25.0,,,,,,,241.0,24.100000381469727,1.5299999713897705,0.15299999713897705,0.10000000149011612,5.0,509.7640380859375,-312.8817138671875,21.75694465637207,18.991666793823242,2.4161643981933594,-1.5499999523162842,1741.0,3.2407987117767334
SNL/MSU/DOE,Triax-AA-UP2[(±45/0)3/(0/±45)2],45/-45/0/45/-45/0/45/-45/0/0/45/-45/0/45/-45,Polyester,31.0,,48.0,52.0,0.0,0.0,4.369999885559082,,25.0,,,,,,,241.0,24.100000381469727,1.6100000143051147,0.16099999845027924,0.10000000149011612,5.0,509.7640380859375,-312.8817138671875,21.75694465637207,18.991666793823242,2.4161643981933594,-1.5499999523162842,1459.0,3.164055347442627
SNL/MSU/DOE,Triax-AA-UP2[(±45/0)3/(0/±45)2],45/-45/0/45/-45/0/45/-45/0/0/45/-45/0/45/-45,Polyester,31.0,,48.0,52.0,0.0,0.0,4.369999885559082,,25.0,,,,,,,172.0,17.200000762939453,1.0800000429153442,0.1080000028014183,0.10000000149011612,10.0,509.7640380859375,-312.8817138671875,21.75694465637207,18.991666793823242,2.4161643981933594,-1.5499999523162842,11293.0,4.052809238433838
SNL/MSU/DOE,Triax-AA-UP2[(±45/0)3/(0/±45)2],45/-45/0/45/-45/0/45/-45/0/0/45/-45/0/45/-45,Polyester,31.0,,48.0,52.0,0.0,0.0,4.369999885559082,,25.0,,,,,,,172.0,17.200000762939453,1.1200000047683716,0.1120000034570694,0.10000000149011612,10.0,509.7640380859375,-312.8817138671875,21.75694465637207,18.991666793823242,2.4161643981933594,-1.5499999523162842,14316.0,4.155821800231934
SNL/MSU/DOE,Triax-AA-UP2[(±45/0)3/(0/±45)2],45/-45/0/45/-45/0/45/-45/0/0/45/-45/0/45/-45,Polyester,31.0,,48.0,52.0,0.0,0.0,4.369999885559082,,25.0,,,,,,,103.0,10.300000190734863,0.6299999952316284,0.06300000101327896,0.10000000149011612,20.0,509.7640380859375,-312.8817138671875,21.75694465637207,18.991666793823242,2.4161643981933594,-1.5499999523162842,366798.0,5.564426898956299
SNL/MSU/DOE,Triax-AA-UP2[(±45/0)3/(0/±45)2],45/-45/0/45/-45/0/45/-45/0/0/45/-45/0/45/-45,Polyester,31.0,,48.0,52.0,0.0,0.0,4.369999885559082,,25.0,,,,,,,138.0,13.800000190734863,0.8199999928474426,0.0820000022649765,0.10000000149011612,15.0,509.7640380859375,-312.8817138671875,21.75694465637207,18.991666793823242,2.4161643981933594,-1.5499999523162842,81207.0,4.90959358215332
SNL/MSU/DOE,Triax-AA-UP2[(±45/0)3/(0/±45)2],45/-45/0/45/-45/0/45/-45/0/0/45/-45/0/45/-45,Polyester,31.0,,48.0,52.0,0.0,0.0,4.369999885559082,,25.0,,,,,,,241.0,24.100000381469727,1.649999976158142,0.16500000655651093,0.10000000149011612,15.0,509.7640380859375,-312.8817138671875,21.75694465637207,18.991666793823242,2.4161643981933594,-1.5499999523162842,1051.0,3.0216026306152344
SNL/MSU/DOE,Triax-AA-UP2[(±45/0)3/(0/±45)2],45/-45/0/45/-45/0/45/-45/0/0/45/-45/0/45/-45,Polyester,31.0,,48.0,52.0,0.0,0.0,4.369999885559082,,25.0,,,,,,,103.0,10.300000190734863,0.6399999856948853,0.06400000303983688,0.10000000149011612,20.0,509.7640380859375,-312.8817138671875,21.75694465637207,18.991666793823242,2.4161643981933594,-1.5499999523162842,352093.0,5.546657562255859
SNL/MSU/DOE,Triax-AA-UP2[(±45/0)3/(0/±45)2],45/-45/0/45/-45/0/45/-45/0/0/45/-45/0/45/-45,Polyester,31.0,,48.0,52.0,0.0,0.0,4.369999885559082,,25.0,,,,,,,138.0,13.800000190734863,0.8999999761581421,0.09000000357627869,0.10000000149011612,20.0,509.7640380859375,-312.8817138671875,21.75694465637207,18.991666793823242,2.4161643981933594,-1.5499999523162842,55485.0,4.744175434112549
SNL/MSU/DOE,Triax-AA-UP2[(±45/0)3/(0/±45)2],45/-45/0/45/-45/0/45/-45/0/0/45/-45/0/45/-45,Polyester,31.0,,48.0,52.0,0.0,0.0,4.369999885559082,,25.0,,,,,,,138.0,13.800000190734863,0.8600000143051147,0.0860000029206276,0.10000000149011612,15.0,509.7640380859375,-312.8817138671875,21.75694465637207,18.991666793823242,2.4161643981933594,-1.5499999523162842,65926.0,4.819056510925293
SNL/MSU/DOE,Triax-AA-UP2[(±45/0)3/(0/±45)2],45/-45/0/45/-45/0/45/-45/0/0/45/-45/0/45/-45,Polyester,31.0,,48.0,52.0,0.0,0.0,4.369999885559082,,25.0,,,,,,,-24.100000381469727,-241.0,-0.13600000739097595,-1.3600000143051147,10.0,5.0,509.7640380859375,-312.8817138671875,21.75694465637207,18.991666793823242,2.4161643981933594,-1.5499999523162842,8700.0,3.939519166946411
SNL/MSU/DOE,Triax-AA-UP2[(±45/0)3/(0/±45)2],45/-45/0/45/-45/0/45/-45/0/0/45/-45/0/45/-45,Polyester,31.0,,48.0,52.0,0.0,0.0,4.369999885559082,,25.0,,,,,,,-24.100000381469727,-241.0,-0.12399999797344208,-1.2400000095367432,10.0,5.0,509.7640380859375,-312.8817138671875,21.75694465637207,18.991666793823242,2.4161643981933594,-1.5499999523162842,9419.0,3.9740047454833984
SNL/MSU/DOE,Triax-AA-UP2[(±45/0)3/(0/±45)2],45/-45/0/45/-45/0/45/-45/0/0/45/-45/0/45/-45,Polyester,31.0,,48.0,52.0,0.0,0.0,4.369999885559082,,25.0,,,,,,,-20.700000762939453,-207.0,-0.13099999725818634,-1.309999942779541,10.0,10.0,509.7640380859375,-312.8817138671875,21.75694465637207,18.991666793823242,2.4161643981933594,-1.5499999523162842,64783.0,4.811460971832275
SNL/MSU/DOE,Triax-AA-UP2[(±45/0)3/(0/±45)2],45/-45/0/45/-45/0/45/-45/0/0/45/-45/0/45/-45,Polyester,31.0,,48.0,52.0,0.0,0.0,4.369999885559082,,25.0,,,,,,,-20.700000762939453,-207.0,-0.13600000739097595,-1.3600000143051147,10.0,10.0,509.7640380859375,-312.8817138671875,21.75694465637207,18.991666793823242,2.4161643981933594,-1.5499999523162842,75000.0,4.87506103515625
SNL/MSU/DOE,Triax-AA-UP2[(±45/0)3/(0/±45)2],45/-45/0/45/-45/0/45/-45/0/0/45/-45/0/45/-45,Polyester,31.0,,48.0,52.0,0.0,0.0,4.369999885559082,,25.0,,,,,,,-17.200000762939453,-172.0,-0.09099999815225601,-0.9100000262260437,10.0,10.0,509.7640380859375,-312.8817138671875,21.75694465637207,18.991666793823242,2.4161643981933594,-1.5499999523162842,3477199.0,6.541229724884033
SNL/MSU/DOE,Triax-AA-UP2[(±45/0)3/(0/±45)2],45/-45/0/45/-45/0/45/-45/0/0/45/-45/0/45/-45,Polyester,31.0,,48.0,52.0,0.0,0.0,4.369999885559082,,25.0,,,,,,,-27.600000381469727,-276.0,-0.1599999964237213,-1.600000023841858,10.0,3.0,509.7640380859375,-312.8817138671875,21.75694465637207,18.991666793823242,2.4161643981933594,-1.5499999523162842,547.0,2.7379872798919678
SNL/MSU/DOE,Triax-AA-UP2[(±45/0)3/(0/±45)2],45/-45/0/45/-45/0/45/-45/0/0/45/-45/0/45/-45,Polyester,31.0,,48.0,52.0,0.0,0.0,4.369999885559082,,25.0,,,,,,,-27.600000381469727,-276.0,-0.16099999845027924,-1.6100000143051147,10.0,3.0,509.7640380859375,-312.8817138671875,21.75694465637207,18.991666793823242,2.4161643981933594,-1.5499999523162842,462.0,2.664641857147217
SNL/MSU/DOE,Triax-AA-UP2[(±45/0)3/(0/±45)2],45/-45/0/45/-45/0/45/-45/0/0/45/-45/0/45/-45,Polyester,31.0,,48.0,52.0,0.0,0.0,4.369999885559082,,25.0,,,,,,,-24.100000381469727,-241.0,-0.12399999797344208,-1.2400000095367432,10.0,5.0,509.7640380859375,-312.8817138671875,21.75694465637207,18.991666793823242,2.4161643981933594,-1.5499999523162842,5973.0,3.7761924266815186
SNL/MSU/DOE,Triax-AA-UP2[(±45/0)3/(0/±45)2],45/-45/0/45/-45/0/45/-45/0/0/45/-45/0/45/-45,Polyester,31.0,,48.0,52.0,0.0,0.0,4.369999885559082,,25.0,,,,,,,-19.0,-190.0,-0.12300000339746475,-1.2300000190734863,10.0,10.0,509.7640380859375,-312.8817138671875,21.75694465637207,18.991666793823242,2.4161643981933594,-1.5499999523162842,167058.0,5.222867488861084
SNL/MSU/DOE,Triax-AA-UP2[(±45/0)3/(0/±45)2],45/-45/0/45/-45/0/45/-45/0/0/45/-45/0/45/-45,Polyester,31.0,,48.0,52.0,0.0,0.0,4.369999885559082,,25.0,,,,,,,-19.0,-190.0,-0.10999999940395355,-1.1100000143051147,10.0,5.0,509.7640380859375,-312.8817138671875,21.75694465637207,18.991666793823242,2.4161643981933594,-1.5499999523162842,151283.0,5.179790019989014
SNL/MSU/DOE,Triax-AA-UP2[(±45/0)3/(0/±45)2],45/-45/0/45/-45/0/45/-45/0/0/45/-45/0/45/-45,Polyester,31.0,,48.0,52.0,0.0,0.0,4.369999885559082,,50.0,,,,,,,103.0,10.300000190734863,0.4000000059604645,0.03999999910593033,0.10000000149011612,15.0,509.7640380859375,-312.8817138671875,21.75694465637207,18.991666793823242,2.4161643981933594,-1.5499999523162842,97692.0,4.989859104156494
SNL/MSU/DOE,Triax-AA-UP2[(±45/0)3/(0/±45)2],45/-45/0/45/-45/0/45/-45/0/0/45/-45/0/45/-45,Polyester,31.0,,48.0,52.0,0.0,0.0,4.369999885559082,,50.0,,,,,,,241.0,24.100000381469727,1.1799999475479126,0.11800000071525574,0.10000000149011612,2.0,509.7640380859375,-312.8817138671875,21.75694465637207,18.991666793823242,2.4161643981933594,-1.5499999523162842,328.0,2.515873908996582
SNL/MSU/DOE,Triax-AA-UP2[(±45/0)3/(0/±45)2],45/-45/0/45/-45/0/45/-45/0/0/45/-45/0/45/-45,Polyester,31.0,,48.0,52.0,0.0,0.0,4.369999885559082,,50.0,,,,,,,241.0,24.100000381469727,1.1100000143051147,0.11100000143051147,0.10000000149011612,2.0,509.7640380859375,-312.8817138671875,21.75694465637207,18.991666793823242,2.4161643981933594,-1.5499999523162842,270.0,2.431363821029663
SNL/MSU/DOE,Triax-AA-UP2[(±45/0)3/(0/±45)2],45/-45/0/45/-45/0/45/-45/0/0/45/-45/0/45/-45,Polyester,31.0,,48.0,52.0,0.0,0.0,4.369999885559082,,50.0,,,,,,,172.0,17.200000762939453,0.8600000143051147,0.0860000029206276,0.10000000149011612,5.0,509.7640380859375,-312.8817138671875,21.75694465637207,18.991666793823242,2.4161643981933594,-1.5499999523162842,5032.0,3.7017407417297363
SNL/MSU/DOE,Triax-AA-UP2[(±45/0)3/(0/±45)2],45/-45/0/45/-45/0/45/-45/0/0/45/-45/0/45/-45,Polyester,31.0,,48.0,52.0,0.0,0.0,4.369999885559082,,50.0,,,,,,,172.0,17.200000762939453,0.75,0.07500000298023224,0.10000000149011612,5.0,509.7640380859375,-312.8817138671875,21.75694465637207,18.991666793823242,2.4161643981933594,-1.5499999523162842,4620.0,3.664641857147217
SNL/MSU/DOE,Triax-AA-UP2[(±45/0)3/(0/±45)2],45/-45/0/45/-45/0/45/-45/0/0/45/-45/0/45/-45,Polyester,31.0,,48.0,52.0,0.0,0.0,4.369999885559082,,50.0,,,,,,,138.0,13.800000190734863,0.6399999856948853,0.06400000303983688,0.10000000149011612,5.0,509.7640380859375,-312.8817138671875,21.75694465637207,18.991666793823242,2.4161643981933594,-1.5499999523162842,19409.0,4.288002967834473
SNL/MSU/DOE,Triax-AA-UP2[(±45/0)3/(0/±45)2],45/-45/0/45/-45/0/45/-45/0/0/45/-45/0/45/-45,Polyester,31.0,,48.0,52.0,0.0,0.0,4.369999885559082,,50.0,,,,,,,138.0,13.800000190734863,0.6600000262260437,0.06599999964237213,0.10000000149011612,5.0,509.7640380859375,-312.8817138671875,21.75694465637207,18.991666793823242,2.4161643981933594,-1.5499999523162842,24375.0,4.386944770812988
SNL/MSU/DOE,Triax-AA-UP2[(±45/0)3/(0/±45)2],45/-45/0/45/-45/0/45/-45/0/0/45/-45/0/45/-45,Polyester,31.0,,48.0,52.0,0.0,0.0,4.369999885559082,,50.0,,,,,,,103.0,10.300000190734863,0.49000000953674316,0.04899999871850014,0.10000000149011612,15.0,509.7640380859375,-312.8817138671875,21.75694465637207,18.991666793823242,2.4161643981933594,-1.5499999523162842,168606.0,5.22687292098999
SNL/MSU/DOE,Triax-AA-UP2[(±45/0)3/(0/±45)2],45/-45/0/45/-45/0/45/-45/0/0/45/-45/0/45/-45,Polyester,31.0,,48.0,52.0,0.0,0.0,4.369999885559082,,50.0,,,,,,,103.0,10.300000190734863,0.47999998927116394,0.04800000041723251,0.10000000149011612,15.0,509.7640380859375,-312.8817138671875,21.75694465637207,18.991666793823242,2.4161643981933594,-1.5499999523162842,154275.0,5.188295364379883
SNL/MSU/DOE,Triax-AA-UP2[(±45/0)3/(0/±45)2],45/-45/0/45/-45/0/45/-45/0/0/45/-45/0/45/-45,Polyester,31.0,,48.0,52.0,0.0,0.0,4.369999885559082,,50.0,,,,,,,241.0,24.100000381469727,1.3600000143051147,0.13600000739097595,0.10000000149011612,2.0,509.7640380859375,-312.8817138671875,21.75694465637207,18.991666793823242,2.4161643981933594,-1.5499999523162842,392.0,2.5932860374450684
SNL/MSU/DOE,Triax-AA-UP2[(±45/0)3/(0/±45)2],45/-45/0/45/-45/0/45/-45/0/0/45/-45/0/45/-45,Polyester,31.0,,48.0,52.0,0.0,0.0,4.369999885559082,,50.0,,,,,,,172.0,17.200000762939453,0.9100000262260437,0.09099999815225601,0.10000000149011612,5.0,509.7640380859375,-312.8817138671875,21.75694465637207,18.991666793823242,2.4161643981933594,-1.5499999523162842,2163.0,3.3350565433502197
SNL/MSU/DOE,Triax-AA-UP2[(±45/0)3/(0/±45)2],45/-45/0/45/-45/0/45/-45/0/0/45/-45/0/45/-45,Polyester,31.0,,48.0,52.0,0.0,0.0,4.369999885559082,,50.0,,,,,,,103.0,10.300000190734863,0.4099999964237213,0.04100000113248825,0.10000000149011612,15.0,509.7640380859375,-312.8817138671875,21.75694465637207,18.991666793823242,2.4161643981933594,-1.5499999523162842,100806.0,5.003486156463623
SNL/MSU/DOE,Triax-AA-UP2[(±45/0)3/(0/±45)2],45/-45/0/45/-45/0/45/-45/0/0/45/-45/0/45/-45,Polyester,31.0,,48.0,52.0,0.0,0.0,4.369999885559082,,50.0,,,,,,,172.0,17.200000762939453,0.8600000143051147,0.0860000029206276,0.10000000149011612,2.0,509.7640380859375,-312.8817138671875,21.75694465637207,18.991666793823242,2.4161643981933594,-1.5499999523162842,2030.0,3.3074960708618164
SNL/MSU/DOE,Triax-AA-UP2[(±45/0)3/(0/±45)2],45/-45/0/45/-45/0/45/-45/0/0/45/-45/0/45/-45,Polyester,31.0,,48.0,52.0,0.0,0.0,4.369999885559082,,50.0,,,,,,,241.0,24.100000381469727,1.1399999856948853,0.11400000005960464,0.10000000149011612,2.0,509.7640380859375,-312.8817138671875,21.75694465637207,18.991666793823242,2.4161643981933594,-1.5499999523162842,280.0,2.447158098220825
SNL/MSU/DOE,Triax-AA-UP2[(±45/0)3/(0/±45)2],45/-45/0/45/-45/0/45/-45/0/0/45/-45/0/45/-45,Polyester,31.0,,48.0,52.0,0.0,0.0,4.369999885559082,,50.0,,,,,,,86.0,8.600000381469727,0.46000000834465027,0.04600000008940697,0.10000000149011612,20.0,509.7640380859375,-312.8817138671875,21.75694465637207,18.991666793823242,2.4161643981933594,-1.5499999523162842,355500.0,5.550839424133301
SNL/MSU/DOE,Triax-AA-UP2[(±45/0)3/(0/±45)2],45/-45/0/45/-45/0/45/-45/0/0/45/-45/0/45/-45,Polyester,31.0,,48.0,52.0,0.0,0.0,4.369999885559082,,50.0,,,,,,,86.0,8.600000381469727,0.3700000047683716,0.03700000047683716,0.10000000149011612,20.0,509.7640380859375,-312.8817138671875,21.75694465637207,18.991666793823242,2.4161643981933594,-1.5499999523162842,395450.0,5.5970916748046875
SNL/MSU/DOE,Triax-AA-UP2[(±45/0)3/(0/±45)2],45/-45/0/45/-45/0/45/-45/0/0/45/-45/0/45/-45,Polyester,31.0,,48.0,52.0,0.0,0.0,4.369999885559082,,50.0,,,,,,,-20.700000762939453,-207.0,-0.09799999743700027,-0.9800000190734863,10.0,2.0,509.7640380859375,-312.8817138671875,21.75694465637207,18.991666793823242,2.4161643981933594,-1.5499999523162842,483.0,2.6839470863342285
SNL/MSU/DOE,Triax-AA-UP2[(±45/0)3/(0/±45)2],45/-45/0/45/-45/0/45/-45/0/0/45/-45/0/45/-45,Polyester,31.0,,48.0,52.0,0.0,0.0,4.369999885559082,,50.0,,,,,,,-13.800000190734863,-138.0,-0.052000001072883606,-0.5199999809265137,10.0,5.0,509.7640380859375,-312.8817138671875,21.75694465637207,18.991666793823242,2.4161643981933594,-1.5499999523162842,39859.0,4.600526332855225
SNL/MSU/DOE,Triax-AA-UP2[(±45/0)3/(0/±45)2],45/-45/0/45/-45/0/45/-45/0/0/45/-45/0/45/-45,Polyester,31.0,,48.0,52.0,0.0,0.0,4.369999885559082,,25.0,,,,,,,103.0,10.300000190734863,0.5699999928474426,0.05700000002980232,0.10000000149011612,20.0,509.7640380859375,-312.8817138671875,21.75694465637207,18.991666793823242,2.4161643981933594,-1.5499999523162842,289500.0,5.461648464202881
SNL/MSU/DOE,Triax-AA-UP2[(±45/0)3/(0/±45)2],45/-45/0/45/-45/0/45/-45/0/0/45/-45/0/45/-45,Polyester,31.0,,48.0,52.0,0.0,0.0,4.369999885559082,,25.0,,,,,,,103.0,10.300000190734863,0.6200000047683716,0.06199999898672104,0.10000000149011612,25.0,509.7640380859375,-312.8817138671875,21.75694465637207,18.991666793823242,2.4161643981933594,-1.5499999523162842,252137.0,5.401636600494385
SNL/MSU/DOE,Triax-AA-UP2[(±45/0)3/(0/±45)2],45/-45/0/45/-45/0/45/-45/0/0/45/-45/0/45/-45,Polyester,31.0,,48.0,52.0,0.0,0.0,4.369999885559082,,50.0,,,,,,,86.0,8.600000381469727,0.4399999976158142,0.04399999976158142,0.10000000149011612,20.0,509.7640380859375,-312.8817138671875,21.75694465637207,18.991666793823242,2.4161643981933594,-1.5499999523162842,152641.0,5.183670997619629
SNL/MSU/DOE,Triax-AA-UP2[(±45/0)3/(0/±45)2],45/-45/0/45/-45/0/45/-45/0/0/45/-45/0/45/-45,Polyester,31.0,,48.0,52.0,0.0,0.0,4.369999885559082,,50.0,,,,,,,138.0,13.800000190734863,0.6800000071525574,0.06800000369548798,0.10000000149011612,5.0,509.7640380859375,-312.8817138671875,21.75694465637207,18.991666793823242,2.4161643981933594,-1.5499999523162842,7527.0,3.876621961593628
SNL/MSU/DOE,Triax-AA-UP2[(±45/0)3/(0/±45)2],45/-45/0/45/-45/0/45/-45/0/0/45/-45/0/45/-45,Polyester,31.0,,48.0,52.0,0.0,0.0,4.369999885559082,,50.0,,,,,,,138.0,13.800000190734863,0.6600000262260437,0.06599999964237213,0.10000000149011612,5.0,509.7640380859375,-312.8817138671875,21.75694465637207,18.991666793823242,2.4161643981933594,-1.5499999523162842,7294.0,3.8629658222198486
SNL/MSU/DOE,Triax-AA-UP2[(±45/0)3/(0/±45)2],45/-45/0/45/-45/0/45/-45/0/0/45/-45/0/45/-45,Polyester,31.0,,48.0,52.0,0.0,0.0,4.369999885559082,,50.0,,,,,,,-20.700000762939453,-207.0,-0.07000000029802322,-0.699999988079071,10.0,2.0,509.7640380859375,-312.8817138671875,21.75694465637207,18.991666793823242,2.4161643981933594,-1.5499999523162842,508.0,2.7058637142181396
SNL/MSU/DOE,Triax-AA-UP2[(±45/0)3/(0/±45)2],45/-45/0/45/-45/0/45/-45/0/0/45/-45/0/45/-45,Polyester,31.0,,48.0,52.0,0.0,0.0,4.369999885559082,,50.0,,,,,,,-13.800000190734863,-138.0,-0.04500000178813934,-0.44999998807907104,10.0,5.0,509.7640380859375,-312.8817138671875,21.75694465637207,18.991666793823242,2.4161643981933594,-1.5499999523162842,45064.0,4.653829574584961
SNL/MSU/DOE,Triax-AA-UP2[(±45/0)3/(0/±45)2],45/-45/0/45/-45/0/45/-45/0/0/45/-45/0/45/-45,Polyester,31.0,,48.0,52.0,0.0,0.0,4.369999885559082,,25.0,,,,,,,86.0,8.600000381469727,0.46000000834465027,0.04600000008940697,0.10000000149011612,10.0,509.7640380859375,-312.8817138671875,21.75694465637207,18.991666793823242,2.4161643981933594,-1.5499999523162842,1097890.0,6.040558815002441
SNL/MSU/DOE,Triax-AA-UP2[(±45/0)3/(0/±45)2],45/-45/0/45/-45/0/45/-45/0/0/45/-45/0/45/-45,Polyester,31.0,,48.0,52.0,0.0,0.0,4.369999885559082,,25.0,,,,,,,86.0,8.600000381469727,0.5400000214576721,0.05400000140070915,0.10000000149011612,15.0,509.7640380859375,-312.8817138671875,21.75694465637207,18.991666793823242,2.4161643981933594,-1.5499999523162842,1110190.0,6.0453972816467285
SNL/MSU/DOE,Triax-AA-UP2[(±45/0)3/(0/±45)2],45/-45/0/45/-45/0/45/-45/0/0/45/-45/0/45/-45,Polyester,31.0,,48.0,52.0,0.0,0.0,4.369999885559082,,25.0,,,,,,,-20.700000762939453,-207.0,-0.1080000028014183,-1.0800000429153442,10.0,10.0,509.7640380859375,-312.8817138671875,21.75694465637207,18.991666793823242,2.4161643981933594,-1.5499999523162842,59130.0,4.771807670593262
SNL/MSU/DOE,Triax-AA-UP2[(±45/0)3/(0/±45)2],45/-45/0/45/-45/0/45/-45/0/0/45/-45/0/45/-45,Polyester,31.0,,48.0,52.0,0.0,0.0,4.369999885559082,,50.0,,,,,,,-20.700000762939453,-207.0,-0.0689999982714653,-0.6899999976158142,10.0,2.0,509.7640380859375,-312.8817138671875,21.75694465637207,18.991666793823242,2.4161643981933594,-1.5499999523162842,446.0,2.6493349075317383
SNL/MSU/DOE,Triax-AA-UP2[(±45/0)3/(0/±45)2],45/-45/0/45/-45/0/45/-45/0/0/45/-45/0/45/-45,Polyester,31.0,,48.0,52.0,0.0,0.0,4.369999885559082,,50.0,,,,,,,-13.800000190734863,-138.0,-0.04800000041723251,-0.47999998927116394,10.0,5.0,509.7640380859375,-312.8817138671875,21.75694465637207,18.991666793823242,2.4161643981933594,-1.5499999523162842,45833.0,4.661178112030029
SNL/MSU/DOE,Triax-AA-UP2[(±45/0)3/(0/±45)2],45/-45/0/45/-45/0/45/-45/0/0/45/-45/0/45/-45,Polyester,31.0,,48.0,52.0,0.0,0.0,4.369999885559082,,50.0,,,,,,,-17.200000762939453,-172.0,-0.06599999964237213,-0.6600000262260437,10.0,5.0,509.7640380859375,-312.8817138671875,21.75694465637207,18.991666793823242,2.4161643981933594,-1.5499999523162842,8338.0,3.9210619926452637
SNL/MSU/DOE,Triax-AA-UP2[(±45/0)3/(0/±45)2],45/-45/0/45/-45/0/45/-45/0/0/45/-45/0/45/-45,Polyester,31.0,,48.0,52.0,0.0,0.0,4.369999885559082,,50.0,,,,,,,-17.200000762939453,-172.0,-0.06400000303983688,-0.6399999856948853,10.0,10.0,509.7640380859375,-312.8817138671875,21.75694465637207,18.991666793823242,2.4161643981933594,-1.5499999523162842,5439.0,3.7355191707611084
SNL/MSU/DOE,Triax-AA-UP2[(±45/0)3/(0/±45)2],45/-45/0/45/-45/0/45/-45/0/0/45/-45/0/45/-45,Polyester,31.0,,48.0,52.0,0.0,0.0,4.369999885559082,,25.0,,,,,,,-19.0,-190.0,-0.10499999672174454,-1.0499999523162842,10.0,10.0,509.7640380859375,-312.8817138671875,21.75694465637207,18.991666793823242,2.4161643981933594,-1.5499999523162842,172910.0,5.237820148468018
SNL/MSU/DOE,Triax-AA-UP2[(±45/0)3/(0/±45)2],45/-45/0/45/-45/0/45/-45/0/0/45/-45/0/45/-45,Polyester,31.0,,48.0,52.0,0.0,0.0,4.369999885559082,,50.0,,,,,,,-12.100000381469727,-121.0,-0.04600000008940697,-0.46000000834465027,10.0,10.0,509.7640380859375,-312.8817138671875,21.75694465637207,18.991666793823242,2.4161643981933594,-1.5499999523162842,1400699.0,6.1463446617126465
