Repository: Luwen-Zhang/SNEnsemble

# Copyright Notification

## Composites

We reformat and merge fatigue testing records from SNL/MSU/DOE, OptiMat, UPWIND, and FACT databases into a single database with careful considerations, including filtering invalid entries, rename variables, fix improper calculations in the records, to obtain clean and consistent data to fit machine 
learning usages. We leave the original format ("2019_SNL_MSU_DOE_Composite-Materials-Database_Wind_29pt0.xlsx" and "Optidat UPWIND 28_3_2017.xls") in the folder. Any derived database should be directly based on the original files instead of our merged database. We are not responsible for the accuracy of the testing records.

File: data/composite_database_02232023.csv (part 17 of 47)
Data source,Material_Code,Sequence,Resin Type,Fibre Volume Fraction,Fibre Weight Fraction,Percentage of Fibre in 0-deg Direction,Percentage of Fibre in 45-deg Direction,Percentage of Fibre in 90-deg Direction,Percentage of Fibre in Other Direction,Thickness,Tab Thickness,Width,Maximum Width,Minimum Width,Length,Gauge Length,Load Length,Area,Maximum Stress,Minimum Stress,Maximum Strain,Minimum Strain,R-value,Frequency,Static Maximum Tensile Stress,Static Maximum Compressive Stress,Static Elastic Modulus,Static Compressive Modulus,Static Maximum Tensile Strain,Static Maximum Compressive Strain,Cycles to Failure,log(Cycles to Failure)
SNL/MSU/DOE,Triax-AA-UP2[(±45/0)3/(0/±45)2],45/-45/0/45/-45/0/45/-45/0/0/45/-45/0/45/-45,Polyester,31.0,,48.0,52.0,0.0,0.0,4.369999885559082,,25.0,,,,,,,86.0,8.600000381469727,0.46000000834465027,0.04600000008940697,0.10000000149011612,20.0,509.7640380859375,-312.8817138671875,21.75694465637207,18.991666793823242,2.4161643981933594,-1.5499999523162842,1063690.0,6.026814937591553
SNL/MSU/DOE,Triax-AA-UP2[(±45/0)3/(0/±45)2],45/-45/0/45/-45/0/45/-45/0/0/45/-45/0/45/-45,Polyester,31.0,,48.0,52.0,0.0,0.0,4.369999885559082,,25.0,,,,,,,-19.0,-190.0,-0.11100000143051147,-1.1100000143051147,10.0,25.0,509.7640380859375,-312.8817138671875,21.75694465637207,18.991666793823242,2.4161643981933594,-1.5499999523162842,240000.0,5.380211353302002
SNL/MSU/DOE,Triax-AA-UP2[(±45/0)3/(0/±45)2],45/-45/0/45/-45/0/45/-45/0/0/45/-45/0/45/-45,Polyester,31.0,,48.0,52.0,0.0,0.0,4.369999885559082,,50.0,,,,,,,-12.100000381469727,-121.0,-0.04800000041723251,-0.47999998927116394,10.0,15.0,509.7640380859375,-312.8817138671875,21.75694465637207,18.991666793823242,2.4161643981933594,-1.5499999523162842,820290.0,5.913967609405518
SNL/MSU/DOE,Triax-AA-UP2[(±45/0)3/(0/±45)2],45/-45/0/45/-45/0/45/-45/0/0/45/-45/0/45/-45,Polyester,31.0,,48.0,52.0,0.0,0.0,4.369999885559082,,25.0,,,,,,,172.0,17.200000762939453,1.0399999618530273,0.10400000214576721,0.10000000149011612,10.0,509.7640380859375,-312.8817138671875,21.75694465637207,18.991666793823242,2.4161643981933594,-1.5499999523162842,17149.0,4.234238624572754
SNL/MSU/DOE,Triax-AA-UP2[(±45/0)3/(0/±45)2],45/-45/0/45/-45/0/45/-45/0/0/45/-45/0/45/-45,Polyester,31.0,,48.0,52.0,0.0,0.0,4.369999885559082,,50.0,,,,,,,241.0,24.100000381469727,1.4299999475479126,0.14300000667572021,0.10000000149011612,2.0,509.7640380859375,-312.8817138671875,21.75694465637207,18.991666793823242,2.4161643981933594,-1.5499999523162842,187.0,2.271841526031494
SNL/MSU/DOE,Triax-AA-UP2[(±45/0)3/(0/±45)2],45/-45/0/45/-45/0/45/-45/0/0/45/-45/0/45/-45,Polyester,31.0,,48.0,52.0,0.0,0.0,4.369999885559082,,50.0,,,,,,,103.0,10.300000190734863,0.6200000047683716,0.06199999898672104,0.10000000149011612,15.0,509.7640380859375,-312.8817138671875,21.75694465637207,18.991666793823242,2.4161643981933594,-1.5499999523162842,61628.0,4.789778232574463
SNL/MSU/DOE,Triax-AA-UP2[(±45/0)3/(0/±45)2],45/-45/0/45/-45/0/45/-45/0/0/45/-45/0/45/-45,Polyester,31.0,,48.0,52.0,0.0,0.0,4.369999885559082,,50.0,,,,,,,172.0,17.200000762939453,0.7200000286102295,0.07199999690055847,0.10000000149011612,10.0,509.7640380859375,-312.8817138671875,21.75694465637207,18.991666793823242,2.4161643981933594,-1.5499999523162842,2757.0,3.440436840057373
SNL/MSU/DOE,Triax-AA-UP2[(±45/0)3/(0/±45)2],45/-45/0/45/-45/0/45/-45/0/0/45/-45/0/45/-45,Polyester,31.0,,48.0,52.0,0.0,0.0,4.369999885559082,,50.0,,,,,,,172.0,17.200000762939453,0.7599999904632568,0.07599999755620956,0.10000000149011612,5.0,509.7640380859375,-312.8817138671875,21.75694465637207,18.991666793823242,2.4161643981933594,-1.5499999523162842,2700.0,3.431363821029663
SNL/MSU/DOE,Triax-AA-UP2[(±45/0)3/(0/±45)2],45/-45/0/45/-45/0/45/-45/0/0/45/-45/0/45/-45,Polyester,31.0,,48.0,52.0,0.0,0.0,4.369999885559082,,50.0,,,,,,,138.0,13.800000190734863,0.6299999952316284,0.06300000101327896,0.10000000149011612,5.0,509.7640380859375,-312.8817138671875,21.75694465637207,18.991666793823242,2.4161643981933594,-1.5499999523162842,9650.0,3.984527349472046
SNL/MSU/DOE,Triax-AA-UP2[(±45/0)3/(0/±45)2],45/-45/0/45/-45/0/45/-45/0/0/45/-45/0/45/-45,Polyester,31.0,,48.0,52.0,0.0,0.0,4.369999885559082,,50.0,,,,,,,86.0,8.600000381469727,0.44999998807907104,0.04500000178813934,0.10000000149011612,15.0,509.7640380859375,-312.8817138671875,21.75694465637207,18.991666793823242,2.4161643981933594,-1.5499999523162842,276248.0,5.441298961639404
SNL/MSU/DOE,Triax-AA-UP2[(±45/0)3/(0/±45)2],45/-45/0/45/-45/0/45/-45/0/0/45/-45/0/45/-45,Polyester,31.0,,48.0,52.0,0.0,0.0,4.369999885559082,,50.0,,,,,,,241.0,24.100000381469727,1.149999976158142,0.11500000208616257,0.10000000149011612,2.0,509.7640380859375,-312.8817138671875,21.75694465637207,18.991666793823242,2.4161643981933594,-1.5499999523162842,237.0,2.3747482299804688
SNL/MSU/DOE,Triax-AA-UP2[(±45/0)3/(0/±45)2],45/-45/0/45/-45/0/45/-45/0/0/45/-45/0/45/-45,Polyester,31.0,,48.0,52.0,0.0,0.0,4.369999885559082,,25.0,,,,,,,-27.600000381469727,-276.0,-0.15600000321865082,-1.559999942779541,10.0,1.0,509.7640380859375,-312.8817138671875,21.75694465637207,18.991666793823242,2.4161643981933594,-1.5499999523162842,380.0,2.5797836780548096
SNL/MSU/DOE,Triax-AA-UP2[(±45/0)3/(0/±45)2],45/-45/0/45/-45/0/45/-45/0/0/45/-45/0/45/-45,Polyester,31.0,,48.0,52.0,0.0,0.0,4.369999885559082,,25.0,,,,,,,-24.100000381469727,-241.0,-0.1289999932050705,-1.2899999618530273,10.0,5.0,509.7640380859375,-312.8817138671875,21.75694465637207,18.991666793823242,2.4161643981933594,-1.5499999523162842,11145.0,4.047080039978027
SNL/MSU/DOE,Triax-AA-UP2[(±45/0)3/(0/±45)2],45/-45/0/45/-45/0/45/-45/0/0/45/-45/0/45/-45,Polyester,31.0,,48.0,52.0,0.0,0.0,4.369999885559082,,50.0,,,,,,,-17.200000762939453,-172.0,-0.06400000303983688,-0.6399999856948853,10.0,5.0,509.7640380859375,-312.8817138671875,21.75694465637207,18.991666793823242,2.4161643981933594,-1.5499999523162842,7345.0,3.8659918308258057
SNL/MSU/DOE,Triax-AA-UP2[(±45/0)3/(0/±45)2],45/-45/0/45/-45/0/45/-45/0/0/45/-45/0/45/-45,Polyester,31.0,,48.0,52.0,0.0,0.0,4.369999885559082,,25.0,,,,,,,207.0,-207.0,1.3799999952316284,-1.3799999952316284,-1.0,1.0,509.7640380859375,-312.8817138671875,21.75694465637207,18.991666793823242,2.4161643981933594,-1.5499999523162842,195.0,2.290034532546997
SNL/MSU/DOE,Triax-AA-UP2[(±45/0)3/(0/±45)2],45/-45/0/45/-45/0/45/-45/0/0/45/-45/0/45/-45,Polyester,31.0,,48.0,52.0,0.0,0.0,4.369999885559082,,25.0,,,,,,,207.0,-207.0,1.2200000286102295,-1.2200000286102295,-1.0,1.0,509.7640380859375,-312.8817138671875,21.75694465637207,18.991666793823242,2.4161643981933594,-1.5499999523162842,191.0,2.2810332775115967
SNL/MSU/DOE,Triax-AA-UP2[(±45/0)3/(0/±45)2],45/-45/0/45/-45/0/45/-45/0/0/45/-45/0/45/-45,Polyester,31.0,,48.0,52.0,0.0,0.0,4.369999885559082,,25.0,,,,,,,190.0,-190.0,1.2699999809265137,-1.2699999809265137,-1.0,2.0,509.7640380859375,-312.8817138671875,21.75694465637207,18.991666793823242,2.4161643981933594,-1.5499999523162842,296.0,2.4712917804718018
SNL/MSU/DOE,Triax-AA-UP2[(±45/0)3/(0/±45)2],45/-45/0/45/-45/0/45/-45/0/0/45/-45/0/45/-45,Polyester,31.0,,48.0,52.0,0.0,0.0,4.369999885559082,,25.0,,,,,,,172.0,-172.0,1.0700000524520874,-1.0700000524520874,-1.0,1.0,509.7640380859375,-312.8817138671875,21.75694465637207,18.991666793823242,2.4161643981933594,-1.5499999523162842,509.0,2.7067177295684814
SNL/MSU/DOE,Triax-AA-UP2[(±45/0)3/(0/±45)2],45/-45/0/45/-45/0/45/-45/0/0/45/-45/0/45/-45,Polyester,31.0,,48.0,52.0,0.0,0.0,4.369999885559082,,25.0,,,,,,,172.0,-172.0,1.0099999904632568,-1.0099999904632568,-1.0,1.0,509.7640380859375,-312.8817138671875,21.75694465637207,18.991666793823242,2.4161643981933594,-1.5499999523162842,438.0,2.6414740085601807
SNL/MSU/DOE,Triax-AA-UP2[(±45/0)3/(0/±45)2],45/-45/0/45/-45/0/45/-45/0/0/45/-45/0/45/-45,Polyester,31.0,,48.0,52.0,0.0,0.0,4.369999885559082,,25.0,,,,,,,138.0,-138.0,0.7799999713897705,-0.7799999713897705,-1.0,1.0,509.7640380859375,-312.8817138671875,21.75694465637207,18.991666793823242,2.4161643981933594,-1.5499999523162842,1850.0,3.267171621322632
SNL/MSU/DOE,Triax-AA-UP2[(±45/0)3/(0/±45)2],45/-45/0/45/-45/0/45/-45/0/0/45/-45/0/45/-45,Polyester,31.0,,48.0,52.0,0.0,0.0,4.369999885559082,,25.0,,,,,,,138.0,-138.0,0.8600000143051147,-0.8600000143051147,-1.0,1.0,509.7640380859375,-312.8817138671875,21.75694465637207,18.991666793823242,2.4161643981933594,-1.5499999523162842,2493.0,3.3967223167419434
SNL/MSU/DOE,Triax-AA-UP2[(±45/0)3/(0/±45)2],45/-45/0/45/-45/0/45/-45/0/0/45/-45/0/45/-45,Polyester,31.0,,48.0,52.0,0.0,0.0,4.369999885559082,,25.0,,,,,,,190.0,-190.0,1.399999976158142,-1.399999976158142,-1.0,1.0,509.7640380859375,-312.8817138671875,21.75694465637207,18.991666793823242,2.4161643981933594,-1.5499999523162842,232.0,2.365488052368164
SNL/MSU/DOE,Triax-AA-UP2[(±45/0)3/(0/±45)2],45/-45/0/45/-45/0/45/-45/0/0/45/-45/0/45/-45,Polyester,31.0,,48.0,52.0,0.0,0.0,4.369999885559082,,25.0,,,,,,,138.0,-138.0,0.6299999952316284,-0.6299999952316284,-1.0,1.0,509.7640380859375,-312.8817138671875,21.75694465637207,18.991666793823242,2.4161643981933594,-1.5499999523162842,1897.0,3.2780673503875732
SNL/MSU/DOE,Triax-AA-UP2[(±45/0)3/(0/±45)2],45/-45/0/45/-45/0/45/-45/0/0/45/-45/0/45/-45,Polyester,31.0,,48.0,52.0,0.0,0.0,4.369999885559082,,50.0,,,,,,,138.0,-138.0,0.5099999904632568,-0.5099999904632568,-1.0,1.0,509.7640380859375,-312.8817138671875,21.75694465637207,18.991666793823242,2.4161643981933594,-1.5499999523162842,753.0,2.8767950534820557
SNL/MSU/DOE,Triax-AA-UP2[(±45/0)3/(0/±45)2],45/-45/0/45/-45/0/45/-45/0/0/45/-45/0/45/-45,Polyester,31.0,,48.0,52.0,0.0,0.0,4.369999885559082,,50.0,,,,,,,86.0,-86.0,0.2800000011920929,-0.2800000011920929,-1.0,1.0,509.7640380859375,-312.8817138671875,21.75694465637207,18.991666793823242,2.4161643981933594,-1.5499999523162842,33341.0,4.522978782653809
SNL/MSU/DOE,Triax-AA-UP2[(±45/0)3/(0/±45)2],45/-45/0/45/-45/0/45/-45/0/0/45/-45/0/45/-45,Polyester,31.0,,48.0,52.0,0.0,0.0,4.369999885559082,,50.0,,,,,,,172.0,-172.0,0.7099999785423279,-0.7099999785423279,-1.0,1.0,509.7640380859375,-312.8817138671875,21.75694465637207,18.991666793823242,2.4161643981933594,-1.5499999523162842,160.0,2.204119920730591
SNL/MSU/DOE,Triax-AA-UP2[(±45/0)3/(0/±45)2],45/-45/0/45/-45/0/45/-45/0/0/45/-45/0/45/-45,Polyester,31.0,,48.0,52.0,0.0,0.0,4.369999885559082,,50.0,,,,,,,172.0,-172.0,0.5799999833106995,-0.5799999833106995,-1.0,1.0,509.7640380859375,-312.8817138671875,21.75694465637207,18.991666793823242,2.4161643981933594,-1.5499999523162842,218.0,2.338456392288208
SNL/MSU/DOE,Triax-AA-UP2[(±45/0)3/(0/±45)2],45/-45/0/45/-45/0/45/-45/0/0/45/-45/0/45/-45,Polyester,31.0,,48.0,52.0,0.0,0.0,4.369999885559082,,50.0,,,,,,,172.0,-172.0,0.550000011920929,-0.550000011920929,-1.0,1.0,509.7640380859375,-312.8817138671875,21.75694465637207,18.991666793823242,2.4161643981933594,-1.5499999523162842,176.0,2.2455127239227295
SNL/MSU/DOE,Triax-AA-UP2[(±45/0)3/(0/±45)2],45/-45/0/45/-45/0/45/-45/0/0/45/-45/0/45/-45,Polyester,31.0,,48.0,52.0,0.0,0.0,4.369999885559082,,50.0,,,,,,,138.0,-138.0,0.49000000953674316,-0.49000000953674316,-1.0,1.0,509.7640380859375,-312.8817138671875,21.75694465637207,18.991666793823242,2.4161643981933594,-1.5499999523162842,860.0,2.9344985485076904
SNL/MSU/DOE,Triax-AA-UP2[(±45/0)3/(0/±45)2],45/-45/0/45/-45/0/45/-45/0/0/45/-45/0/45/-45,Polyester,31.0,,48.0,52.0,0.0,0.0,4.369999885559082,,50.0,,,,,,,138.0,-138.0,0.5,-0.5,-1.0,1.0,509.7640380859375,-312.8817138671875,21.75694465637207,18.991666793823242,2.4161643981933594,-1.5499999523162842,891.0,2.9498777389526367
SNL/MSU/DOE,Triax-AA-UP2[(±45/0)3/(0/±45)2],45/-45/0/45/-45/0/45/-45/0/0/45/-45/0/45/-45,Polyester,31.0,,48.0,52.0,0.0,0.0,4.369999885559082,,50.0,,,,,,,103.0,-103.0,0.38999998569488525,-0.38999998569488525,-1.0,1.0,509.7640380859375,-312.8817138671875,21.75694465637207,18.991666793823242,2.4161643981933594,-1.5499999523162842,8513.0,3.9300825595855713
SNL/MSU/DOE,Triax-AA-UP2[(±45/0)3/(0/±45)2],45/-45/0/45/-45/0/45/-45/0/0/45/-45/0/45/-45,Polyester,31.0,,48.0,52.0,0.0,0.0,4.369999885559082,,50.0,,,,,,,103.0,-103.0,0.3700000047683716,-0.3700000047683716,-1.0,1.0,509.7640380859375,-312.8817138671875,21.75694465637207,18.991666793823242,2.4161643981933594,-1.5499999523162842,8262.0,3.9170851707458496
SNL/MSU/DOE,Triax-AA-UP2[(±45/0)3/(0/±45)2],45/-45/0/45/-45/0/45/-45/0/0/45/-45/0/45/-45,Polyester,31.0,,48.0,52.0,0.0,0.0,4.369999885559082,,50.0,,,,,,,86.0,-86.0,0.28999999165534973,-0.28999999165534973,-1.0,1.0,509.7640380859375,-312.8817138671875,21.75694465637207,18.991666793823242,2.4161643981933594,-1.5499999523162842,33347.0,4.523056983947754
SNL/MSU/DOE,Triax-AA-UP2[(±45/0)3/(0/±45)2],45/-45/0/45/-45/0/45/-45/0/0/45/-45/0/45/-45,Polyester,31.0,,48.0,52.0,0.0,0.0,4.369999885559082,,50.0,,,,,,,103.0,-103.0,0.3400000035762787,-0.3400000035762787,-1.0,1.0,509.7640380859375,-312.8817138671875,21.75694465637207,18.991666793823242,2.4161643981933594,-1.5499999523162842,11756.0,4.0702595710754395
SNL/MSU/DOE,Triax-AA-UP2[(±45/0)3/(0/±45)2],45/-45/0/45/-45/0/45/-45/0/0/45/-45/0/45/-45,Polyester,31.0,,48.0,52.0,0.0,0.0,4.369999885559082,,25.0,,,,,,,207.0,-207.0,1.2000000476837158,-1.2000000476837158,-1.0,1.0,509.7640380859375,-312.8817138671875,21.75694465637207,18.991666793823242,2.4161643981933594,-1.5499999523162842,168.0,2.225309371948242
SNL/MSU/DOE,Triax-AA-UP2[(±45/0)3/(0/±45)2],45/-45/0/45/-45/0/45/-45/0/0/45/-45/0/45/-45,Polyester,31.0,,48.0,52.0,0.0,0.0,4.369999885559082,,25.0,,,,,,,190.0,-190.0,1.1699999570846558,-1.1699999570846558,-1.0,1.0,509.7640380859375,-312.8817138671875,21.75694465637207,18.991666793823242,2.4161643981933594,-1.5499999523162842,208.0,2.318063259124756
SNL/MSU/DOE,Triax-AA-UP2[(±45/0)3/(0/±45)2],45/-45/0/45/-45/0/45/-45/0/0/45/-45/0/45/-45,Polyester,31.0,,48.0,52.0,0.0,0.0,4.369999885559082,,25.0,,,,,,,172.0,-172.0,1.0800000429153442,-1.0800000429153442,-1.0,1.0,509.7640380859375,-312.8817138671875,21.75694465637207,18.991666793823242,2.4161643981933594,-1.5499999523162842,376.0,2.575187921524048
SNL/MSU/DOE,Triax-AA-UP2[(±45/0)3/(0/±45)2],45/-45/0/45/-45/0/45/-45/0/0/45/-45/0/45/-45,Polyester,31.0,,48.0,52.0,0.0,0.0,4.369999885559082,,25.0,,,,,,,103.0,-103.0,0.5799999833106995,-0.5799999833106995,-1.0,1.0,509.7640380859375,-312.8817138671875,21.75694465637207,18.991666793823242,2.4161643981933594,-1.5499999523162842,25488.0,4.406335830688477
SNL/MSU/DOE,Triax-AA-UP2[(±45/0)3/(0/±45)2],45/-45/0/45/-45/0/45/-45/0/0/45/-45/0/45/-45,Polyester,31.0,,48.0,52.0,0.0,0.0,4.369999885559082,,25.0,,,,,,,103.0,-103.0,0.5699999928474426,-0.5699999928474426,-1.0,1.0,509.7640380859375,-312.8817138671875,21.75694465637207,18.991666793823242,2.4161643981933594,-1.5499999523162842,21992.0,4.342264652252197
SNL/MSU/DOE,Triax-AA-UP2[(±45/0)3/(0/±45)2],45/-45/0/45/-45/0/45/-45/0/0/45/-45/0/45/-45,Polyester,31.0,,48.0,52.0,0.0,0.0,4.369999885559082,,50.0,,,,,,,86.0,-86.0,0.3199999928474426,-0.3199999928474426,-1.0,2.0,509.7640380859375,-312.8817138671875,21.75694465637207,18.991666793823242,2.4161643981933594,-1.5499999523162842,56945.0,4.755455493927002
SNL/MSU/DOE,Triax-AA-UP2[(±45/0)3/(0/±45)2],45/-45/0/45/-45/0/45/-45/0/0/45/-45/0/45/-45,Polyester,31.0,,48.0,52.0,0.0,0.0,4.369999885559082,,25.0,,,,,,,-19.0,-190.0,-0.12300000339746475,-1.2300000190734863,10.0,15.0,509.7640380859375,-312.8817138671875,21.75694465637207,18.991666793823242,2.4161643981933594,-1.5499999523162842,153542.0,5.186227321624756
SNL/MSU/DOE,Triax-AA-UP2[(±45/0)3/(0/±45)2],45/-45/0/45/-45/0/45/-45/0/0/45/-45/0/45/-45,Polyester,31.0,,48.0,52.0,0.0,0.0,4.369999885559082,,25.0,,,,,,,86.0,8.600000381469727,0.44999998807907104,-0.44999998807907104,-1.0,5.0,509.7640380859375,-312.8817138671875,21.75694465637207,18.991666793823242,2.4161643981933594,-1.5499999523162842,456549.0,5.659487247467041
SNL/MSU/DOE,Triax-AA-UP2[(±45/0)3/(0/±45)2],45/-45/0/45/-45/0/45/-45/0/0/45/-45/0/45/-45,Polyester,31.0,,48.0,52.0,0.0,0.0,4.369999885559082,,25.0,,,,,,,86.0,8.600000381469727,0.49000000953674316,-0.49000000953674316,-1.0,5.0,509.7640380859375,-312.8817138671875,21.75694465637207,18.991666793823242,2.4161643981933594,-1.5499999523162842,187649.0,5.273346424102783
SNL/MSU/DOE,Triax-AA-UP2[(±45/0)3/(0/±45)2],45/-45/0/45/-45/0/45/-45/0/0/45/-45/0/45/-45,Polyester,31.0,,48.0,52.0,0.0,0.0,4.369999885559082,,25.0,,,,,,,86.0,8.600000381469727,0.4399999976158142,-0.4399999976158142,-1.0,5.0,509.7640380859375,-312.8817138671875,21.75694465637207,18.991666793823242,2.4161643981933594,-1.5499999523162842,236152.0,5.373191833496094
SNL/MSU/DOE,Triax-AA-UP2[(±45/0)3/(0/±45)2],45/-45/0/45/-45/0/45/-45/0/0/45/-45/0/45/-45,Polyester,31.0,,48.0,52.0,0.0,0.0,4.369999885559082,,25.0,,,,,,,103.0,10.300000190734863,0.5600000023841858,-0.5600000023841858,-1.0,2.0,509.7640380859375,-312.8817138671875,21.75694465637207,18.991666793823242,2.4161643981933594,-1.5499999523162842,34956.0,4.543521881103516
SNL/MSU/DOE,Triax-AA3-UP2[(±45/0)3]S,45/-45/0/45/-45/0/45/-45/0/0/-45/45/0/-45/45/0/-45/45,Polyester,48.0,,48.0,52.0,0.0,0.0,3.450000047683716,,25.0,,,,,,,241.0,24.100000381469727,0.9100000262260437,0.09099999815225601,0.10000000149011612,4.0,478.0,-284.0,24.733333587646484,,2.299999952316284,,3572.0,3.5529115200042725
SNL/MSU/DOE,Triax-AA3-UP2[(±45/0)3]S,45/-45/0/45/-45/0/45/-45/0/0/-45/45/0/-45/45/0/-45/45,Polyester,48.0,,48.0,52.0,0.0,0.0,3.450000047683716,,25.0,,,,,,,241.0,24.100000381469727,0.9399999976158142,0.09399999678134918,0.10000000149011612,4.0,478.0,-284.0,24.733333587646484,,2.299999952316284,,4447.0,3.6480672359466553
SNL/MSU/DOE,Triax-AA3-UP2[(±45/0)3]S,45/-45/0/45/-45/0/45/-45/0/0/-45/45/0/-45/45/0/-45/45,Polyester,48.0,,48.0,52.0,0.0,0.0,3.450000047683716,,25.0,,,,,,,241.0,24.100000381469727,1.059999942779541,0.10599999874830246,0.10000000149011612,4.0,478.0,-284.0,24.733333587646484,,2.299999952316284,,2986.0,3.4750897884368896
SNL/MSU/DOE,Triax-AA3-UP2[(±45/0)3]S,45/-45/0/45/-45/0/45/-45/0/0/-45/45/0/-45/45/0/-45/45,Polyester,48.0,,48.0,52.0,0.0,0.0,3.450000047683716,,25.0,,,,,,,172.0,17.200000762939453,0.8100000023841858,0.08100000023841858,0.10000000149011612,8.0,478.0,-284.0,24.733333587646484,,2.299999952316284,,25183.0,4.401107311248779
SNL/MSU/DOE,Triax-AA3-UP2[(±45/0)3]S,45/-45/0/45/-45/0/45/-45/0/0/-45/45/0/-45/45/0/-45/45,Polyester,48.0,,48.0,52.0,0.0,0.0,3.450000047683716,,25.0,,,,,,,172.0,17.200000762939453,0.5699999928474426,0.05700000002980232,0.10000000149011612,8.0,478.0,-284.0,24.733333587646484,,2.299999952316284,,17683.0,4.247555732727051
SNL/MSU/DOE,Triax-AA3-UP2[(±45/0)3]S,45/-45/0/45/-45/0/45/-45/0/0/-45/45/0/-45/45/0/-45/45,Polyester,48.0,,48.0,52.0,0.0,0.0,3.450000047683716,,25.0,,,,,,,172.0,17.200000762939453,0.8100000023841858,0.08100000023841858,0.10000000149011612,8.0,478.0,-284.0,24.733333587646484,,2.299999952316284,,23753.0,4.375718593597412
SNL/MSU/DOE,Triax-AA3-UP2[(±45/0)3]S,45/-45/0/45/-45/0/45/-45/0/0/-45/45/0/-45/45/0/-45/45,Polyester,48.0,,48.0,52.0,0.0,0.0,3.450000047683716,,25.0,,,,,,,310.0,31.0,1.3899999856948853,0.13899999856948853,0.10000000149011612,2.0,478.0,-284.0,24.733333587646484,,2.299999952316284,,493.0,2.6928470134735107
SNL/MSU/DOE,Triax-AA3-UP2[(±45/0)3]S,45/-45/0/45/-45/0/45/-45/0/0/-45/45/0/-45/45/0/-45/45,Polyester,48.0,,48.0,52.0,0.0,0.0,3.450000047683716,,25.0,,,,,,,310.0,31.0,1.2599999904632568,0.12600000202655792,0.10000000149011612,2.0,478.0,-284.0,24.733333587646484,,2.299999952316284,,626.0,2.796574354171753
SNL/MSU/DOE,Triax-AA3-UP2[(±45/0)3]S,45/-45/0/45/-45/0/45/-45/0/0/-45/45/0/-45/45/0/-45/45,Polyester,48.0,,48.0,52.0,0.0,0.0,3.450000047683716,,25.0,,,,,,,310.0,31.0,1.2300000190734863,0.12300000339746475,0.10000000149011612,2.0,478.0,-284.0,24.733333587646484,,2.299999952316284,,812.0,2.9095559120178223
SNL/MSU/DOE,Triax-AA4-UP2[(±45/0)2]S,45/-45/0/45/-45/0/0/-45/45/0/-45/45,Polyester,38.0,,48.0,52.0,0.0,0.0,5.119999885559082,,25.0,,,,,,,241.0,24.100000381469727,1.3600000143051147,0.13600000739097595,0.10000000149011612,2.0,376.5,-449.3333435058594,21.450000762939453,,2.0350000858306885,,1203.0,3.080265522003174
SNL/MSU/DOE,Triax-AA4-UP2[(±45/0)2]S,45/-45/0/45/-45/0/0/-45/45/0/-45/45,Polyester,38.0,,48.0,52.0,0.0,0.0,5.119999885559082,,25.0,,,,,,,241.0,24.100000381469727,1.190000057220459,0.11900000274181366,0.10000000149011612,2.0,376.5,-449.3333435058594,21.450000762939453,,2.0350000858306885,,3002.0,3.4774107933044434
SNL/MSU/DOE,Triax-AA4-UP2[(±45/0)2]S,45/-45/0/45/-45/0/0/-45/45/0/-45/45,Polyester,38.0,,48.0,52.0,0.0,0.0,5.119999885559082,,25.0,,,,,,,241.0,24.100000381469727,1.4199999570846558,0.1420000046491623,0.10000000149011612,2.0,376.5,-449.3333435058594,21.450000762939453,,2.0350000858306885,,2752.0,3.439648389816284
SNL/MSU/DOE,Triax-AA4-UP2[(±45/0)2]S,45/-45/0/45/-45/0/0/-45/45/0/-45/45,Polyester,38.0,,48.0,52.0,0.0,0.0,5.119999885559082,,25.0,,,,,,,207.0,20.700000762939453,1.0800000429153442,0.1080000028014183,0.10000000149011612,4.0,376.5,-449.3333435058594,21.450000762939453,,2.0350000858306885,,24288.0,4.385391712188721
SNL/MSU/DOE,Triax-AA4-UP2[(±45/0)2]S,45/-45/0/45/-45/0/0/-45/45/0/-45/45,Polyester,38.0,,48.0,52.0,0.0,0.0,5.119999885559082,,25.0,,,,,,,207.0,20.700000762939453,1.149999976158142,0.11500000208616257,0.10000000149011612,4.0,376.5,-449.3333435058594,21.450000762939453,,2.0350000858306885,,19180.0,4.282848834991455
SNL/MSU/DOE,Triax-AA4-UP2[(±45/0)2]S,45/-45/0/45/-45/0/0/-45/45/0/-45/45,Polyester,38.0,,48.0,52.0,0.0,0.0,5.119999885559082,,25.0,,,,,,,207.0,20.700000762939453,1.2599999904632568,0.12600000202655792,0.10000000149011612,4.0,376.5,-449.3333435058594,21.450000762939453,,2.0350000858306885,,15966.0,4.203196048736572
SNL/MSU/DOE,Triax-AA4-UP2[(±45/0)2]S,45/-45/0/45/-45/0/0/-45/45/0/-45/45,Polyester,38.0,,48.0,52.0,0.0,0.0,5.119999885559082,,25.0,,,,,,,172.0,17.200000762939453,0.8999999761581421,0.09000000357627869,0.10000000149011612,5.0,376.5,-449.3333435058594,21.450000762939453,,2.0350000858306885,,179566.0,5.2542243003845215
SNL/MSU/DOE,Triax-AA4-UP2[(±45/0)2]S,45/-45/0/45/-45/0/0/-45/45/0/-45/45,Polyester,38.0,,48.0,52.0,0.0,0.0,5.119999885559082,,25.0,,,,,,,172.0,17.200000762939453,,,0.10000000149011612,5.0,376.5,-449.3333435058594,21.450000762939453,,2.0350000858306885,,127836.0,5.106653213500977
SNL/MSU/DOE,MD-BB-UP2[±45/(0)2/+45]S,45/-45/0/0/45/45/0/0/-45/45,Polyester,43.0,,62.0,38.0,0.0,0.0,2.6700000762939453,,25.0,,,,,,,414.0,41.400001525878906,1.6299999952316284,0.16300000250339508,0.10000000149011612,2.0,725.0,,24.850000381469727,,3.1475000381469727,,550.0,2.7403626441955566
SNL/MSU/DOE,MD-BB-UP2[±45/(0)2/+45]S,45/-45/0/0/45/45/0/0/-45/45,Polyester,43.0,,62.0,38.0,0.0,0.0,2.6700000762939453,,25.0,,,,,,,414.0,41.400001525878906,1.7400000095367432,0.17399999499320984,0.10000000149011612,2.0,725.0,,24.850000381469727,,3.1475000381469727,,673.0,2.828015089035034
SNL/MSU/DOE,MD-BB-UP2[±45/(0)2/+45]S,45/-45/0/0/45/45/0/0/-45/45,Polyester,43.0,,62.0,38.0,0.0,0.0,2.6700000762939453,,25.0,,,,,,,414.0,41.400001525878906,1.7100000381469727,0.17100000381469727,0.10000000149011612,2.0,725.0,,24.850000381469727,,3.1475000381469727,,512.0,2.7092700004577637
SNL/MSU/DOE,MD-BB-UP2[±45/(0)2/+45]S,45/-45/0/0/45/45/0/0/-45/45,Polyester,43.0,,62.0,38.0,0.0,0.0,2.6700000762939453,,25.0,,,,,,,345.0,34.5,1.2300000190734863,0.12300000339746475,0.10000000149011612,5.0,725.0,,24.850000381469727,,3.1475000381469727,,1810.0,3.257678508758545
SNL/MSU/DOE,MD-BB-UP2[±45/(0)2/+45]S,45/-45/0/0/45/45/0/0/-45/45,Polyester,43.0,,62.0,38.0,0.0,0.0,2.6700000762939453,,25.0,,,,,,,345.0,34.5,1.2599999904632568,0.12600000202655792,0.10000000149011612,5.0,725.0,,24.850000381469727,,3.1475000381469727,,2415.0,3.3829171657562256
SNL/MSU/DOE,MD-BB-UP2[±45/(0)2/+45]S,45/-45/0/0/45/45/0/0/-45/45,Polyester,43.0,,62.0,38.0,0.0,0.0,2.6700000762939453,,25.0,,,,,,,345.0,34.5,1.4500000476837158,0.14499999582767487,0.10000000149011612,5.0,725.0,,24.850000381469727,,3.1475000381469727,,2585.0,3.4124605655670166
SNL/MSU/DOE,MD-BB-UP2[±45/(0)2/+45]S,45/-45/0/0/45/45/0/0/-45/45,Polyester,43.0,,62.0,38.0,0.0,0.0,2.6700000762939453,,25.0,,,,,,,276.0,27.600000381469727,1.090000033378601,0.10899999737739563,0.10000000149011612,10.0,725.0,,24.850000381469727,,3.1475000381469727,,18755.0,4.2731170654296875
SNL/MSU/DOE,MD-BB-UP2[±45/(0)2/+45]S,45/-45/0/0/45/45/0/0/-45/45,Polyester,43.0,,62.0,38.0,0.0,0.0,2.6700000762939453,,25.0,,,,,,,276.0,27.600000381469727,1.1399999856948853,0.11400000005960464,0.10000000149011612,10.0,725.0,,24.850000381469727,,3.1475000381469727,,12437.0,4.094715595245361
SNL/MSU/DOE,MD-BB-UP2[±45/(0)2/+45]S,45/-45/0/0/45/45/0/0/-45/45,Polyester,43.0,,62.0,38.0,0.0,0.0,2.6700000762939453,,25.0,,,,,,,276.0,27.600000381469727,1.2000000476837158,0.11999999731779099,0.10000000149011612,10.0,725.0,,24.850000381469727,,3.1475000381469727,,11302.0,4.053155422210693
SNL/MSU/DOE,MD-BB-UP2[±45/(0)2/+45]S,45/-45/0/0/45/45/0/0/-45/45,Polyester,43.0,,62.0,38.0,0.0,0.0,2.6700000762939453,,25.0,,,,,,,207.0,20.700000762939453,0.8500000238418579,0.08500000089406967,0.10000000149011612,15.0,725.0,,24.850000381469727,,3.1475000381469727,,494149.0,5.6938581466674805
SNL/MSU/DOE,MD-BB-UP2[±45/(0)2/+45]S,45/-45/0/0/45/45/0/0/-45/45,Polyester,43.0,,62.0,38.0,0.0,0.0,2.6700000762939453,,25.0,,,,,,,207.0,20.700000762939453,0.800000011920929,0.07999999821186066,0.10000000149011612,15.0,725.0,,24.850000381469727,,3.1475000381469727,,197629.0,5.29585075378418
SNL/MSU/DOE,MD-BB-UP2[±45/(0)2/+45]S,45/-45/0/0/45/45/0/0/-45/45,Polyester,43.0,,62.0,38.0,0.0,0.0,2.6700000762939453,,25.0,,,,,,,207.0,20.700000762939453,0.8100000023841858,0.08100000023841858,0.10000000149011612,15.0,725.0,,24.850000381469727,,3.1475000381469727,,390137.0,5.591217041015625
SNL/MSU/DOE,MD-BB-UP2[±45/(0)2/+45]S,45/-45/0/0/45/45/0/0/-45/45,Polyester,43.0,,62.0,38.0,0.0,0.0,2.6700000762939453,,25.0,,,,,,,241.0,24.100000381469727,1.1200000047683716,0.1120000034570694,0.10000000149011612,15.0,725.0,,24.850000381469727,,3.1475000381469727,,66612.0,4.82355260848999
SNL/MSU/DOE,MD-BB-UP2[±45/(0)2/+45]S,45/-45/0/0/45/45/0/0/-45/45,Polyester,43.0,,62.0,38.0,0.0,0.0,2.6700000762939453,,25.0,,,,,,,241.0,24.100000381469727,1.0199999809265137,0.10199999809265137,0.10000000149011612,15.0,725.0,,24.850000381469727,,3.1475000381469727,,47939.0,4.680688858032227
SNL/MSU/DOE,MD-BB-UP2[±45/(0)2/+45]S,45/-45/0/0/45/45/0/0/-45/45,Polyester,43.0,,62.0,38.0,0.0,0.0,2.6700000762939453,,25.0,,,,,,,241.0,24.100000381469727,1.090000033378601,0.10899999737739563,0.10000000149011612,15.0,725.0,,24.850000381469727,,3.1475000381469727,,84343.0,4.92604923248291
SNL/MSU/DOE,MD-BB-UP2[±45/(0)2/+45]S,45/-45/0/0/45/45/0/0/-45/45,Polyester,43.0,,62.0,38.0,0.0,0.0,2.6700000762939453,,25.0,,,,,,,193.0,19.299999237060547,0.7799999713897705,0.07800000160932541,0.10000000149011612,20.0,725.0,,24.850000381469727,,3.1475000381469727,,1100000.0,6.041392803192139
SNL/MSU/DOE,MD-BB-UP2[±45/(0)2/+45]S,45/-45/0/0/45/45/0/0/-45/45,Polyester,43.0,,62.0,38.0,0.0,0.0,2.6700000762939453,,25.0,,,,,,,193.0,19.299999237060547,0.7799999713897705,0.07800000160932541,0.10000000149011612,20.0,725.0,,24.850000381469727,,3.1475000381469727,,921400.0,5.964447975158691
SNL/MSU/DOE,MD-BB-UP2[±45/(0)2/+45]S,45/-45/0/0/45/45/0/0/-45/45,Polyester,43.0,,62.0,38.0,0.0,0.0,2.6700000762939453,,25.0,,,,,,,193.0,19.299999237060547,0.8199999928474426,0.0820000022649765,0.10000000149011612,20.0,725.0,,24.850000381469727,,3.1475000381469727,,1320150.0,6.1206231117248535
SNL/MSU/DOE,MD-BB-UP2[±45/(90)2/+45]S,45/-45/90/90/45/45/90/90/-45/45,Polyester,43.0,,0.0,38.0,62.0,0.0,2.6700000762939453,,25.0,,,,,,,193.0,19.299999237060547,0.8399999737739563,0.08399999886751175,0.10000000149011612,15.0,105.33333587646484,-268.0,11.300000190734863,11.966666221618652,1.431666612625122,,707401.0,5.849665641784668
SNL/MSU/DOE,MD-CC-UP2[±45/(0)2/+45]S,45/-45/0/0/45/45/0/0/-45/45,Polyester,40.0,,55.0,45.0,0.0,0.0,2.440000057220459,,25.0,,,,,,,345.0,34.5,1.6299999952316284,0.16300000250339508,0.10000000149011612,2.0,560.5999755859375,-458.5,20.899999618530273,,2.740000009536743,,174.0,2.240549325942993
SNL/MSU/DOE,MD-CC-UP2[±45/(0)2/+45]S,45/-45/0/0/45/45/0/0/-45/45,Polyester,40.0,,55.0,45.0,0.0,0.0,2.440000057220459,,25.0,,,,,,,345.0,34.5,1.840000033378601,0.18400000035762787,0.10000000149011612,2.0,560.5999755859375,-458.5,20.899999618530273,,2.740000009536743,,124.0,2.093421697616577
SNL/MSU/DOE,MD-CC-UP2[±45/(0)2/+45]S,45/-45/0/0/45/45/0/0/-45/45,Polyester,40.0,,55.0,45.0,0.0,0.0,2.440000057220459,,25.0,,,,,,,345.0,34.5,1.7899999618530273,0.17900000512599945,0.10000000149011612,2.0,560.5999755859375,-458.5,20.899999618530273,,2.740000009536743,,223.0,2.3483047485351562
SNL/MSU/DOE,MD-CC-UP2[±45/(0)2/+45]S,45/-45/0/0/45/45/0/0/-45/45,Polyester,40.0,,55.0,45.0,0.0,0.0,2.440000057220459,,25.0,,,,,,,276.0,27.600000381469727,1.5499999523162842,0.1550000011920929,0.10000000149011612,4.0,560.5999755859375,-458.5,20.899999618530273,,2.740000009536743,,1787.0,3.252124547958374
SNL/MSU/DOE,MD-CC-UP2[±45/(0)2/+45]S,45/-45/0/0/45/45/0/0/-45/45,Polyester,40.0,,55.0,45.0,0.0,0.0,2.440000057220459,,25.0,,,,,,,276.0,27.600000381469727,1.4700000286102295,0.1469999998807907,0.10000000149011612,4.0,560.5999755859375,-458.5,20.899999618530273,,2.740000009536743,,2637.0,3.421110153198242
SNL/MSU/DOE,MD-CC-UP2[±45/(0)2/+45]S,45/-45/0/0/45/45/0/0/-45/45,Polyester,40.0,,55.0,45.0,0.0,0.0,2.440000057220459,,25.0,,,,,,,276.0,27.600000381469727,1.2999999523162842,0.12999999523162842,0.10000000149011612,4.0,560.5999755859375,-458.5,20.899999618530273,,2.740000009536743,,3029.0,3.4812991619110107
SNL/MSU/DOE,MD-CC-UP2[±45/(0)2/+45]S,45/-45/0/0/45/45/0/0/-45/45,Polyester,40.0,,55.0,45.0,0.0,0.0,2.440000057220459,,25.0,,,,,,,241.0,24.100000381469727,1.1200000047683716,0.1120000034570694,0.10000000149011612,10.0,560.5999755859375,-458.5,20.899999618530273,,2.740000009536743,,8838.0,3.9463539123535156
SNL/MSU/DOE,MD-CC-UP2[±45/(0)2/+45]S,45/-45/0/0/45/45/0/0/-45/45,Polyester,40.0,,55.0,45.0,0.0,0.0,2.440000057220459,,25.0,,,,,,,241.0,24.100000381469727,1.1399999856948853,0.11400000005960464,0.10000000149011612,10.0,560.5999755859375,-458.5,20.899999618530273,,2.740000009536743,,6956.0,3.8423595428466797
SNL/MSU/DOE,MD-CC-UP2[±45/(0)2/+45]S,45/-45/0/0/45/45/0/0/-45/45,Polyester,40.0,,55.0,45.0,0.0,0.0,2.440000057220459,,25.0,,,,,,,241.0,24.100000381469727,1.0800000429153442,0.1080000028014183,0.10000000149011612,10.0,560.5999755859375,-458.5,20.899999618530273,,2.740000009536743,,12015.0,4.079723834991455
SNL/MSU/DOE,MD-CC-UP2[±45/(0)2/+45]S,45/-45/0/0/45/45/0/0/-45/45,Polyester,40.0,,55.0,45.0,0.0,0.0,2.440000057220459,,25.0,,,,,,,207.0,20.700000762939453,0.9900000095367432,0.0989999994635582,0.10000000149011612,15.0,560.5999755859375,-458.5,20.899999618530273,,2.740000009536743,,25203.0,4.40145206451416
SNL/MSU/DOE,MD-CC-UP2[±45/(0)2/+45]S,45/-45/0/0/45/45/0/0/-45/45,Polyester,40.0,,55.0,45.0,0.0,0.0,2.440000057220459,,25.0,,,,,,,207.0,20.700000762939453,1.0199999809265137,0.10199999809265137,0.10000000149011612,15.0,560.5999755859375,-458.5,20.899999618530273,,2.740000009536743,,48080.0,4.68196439743042
SNL/MSU/DOE,MD-CC-UP2[±45/(0)2/+45]S,45/-45/0/0/45/45/0/0/-45/45,Polyester,40.0,,55.0,45.0,0.0,0.0,2.440000057220459,,25.0,,,,,,,207.0,20.700000762939453,1.0499999523162842,0.10499999672174454,0.10000000149011612,15.0,560.5999755859375,-458.5,20.899999618530273,,2.740000009536743,,32670.0,4.514149188995361
SNL/MSU/DOE,MD-CC-UP2[±45/(0)2/+45]S,45/-45/0/0/45/45/0/0/-45/45,Polyester,40.0,,55.0,45.0,0.0,0.0,2.440000057220459,,25.0,,,,,,,172.0,17.200000762939453,0.8399999737739563,0.08399999886751175,0.10000000149011612,10.0,560.5999755859375,-458.5,20.899999618530273,,2.740000009536743,,228453.0,5.358797073364258
SNL/MSU/DOE,MD-CC-UP2[±45/(0)2/+45]S,45/-45/0/0/45/45/0/0/-45/45,Polyester,40.0,,55.0,45.0,0.0,0.0,2.440000057220459,,25.0,,,,,,,172.0,17.200000762939453,0.7400000095367432,0.07400000095367432,0.10000000149011612,15.0,560.5999755859375,-458.5,20.899999618530273,,2.740000009536743,,205864.0,5.313580513000488
SNL/MSU/DOE,MD-CC-UP2[±45/(0)2/+45]S,45/-45/0/0/45/45/0/0/-45/45,Polyester,40.0,,55.0,45.0,0.0,0.0,2.440000057220459,,25.0,,,,,,,241.0,24.100000381469727,,,0.10000000149011612,10.0,560.5999755859375,-458.5,20.899999618530273,,2.740000009536743,,27772.0,4.443607330322266
SNL/MSU/DOE,MD-CC-UP2[±45/(0)2/+45]S,45/-45/0/0/45/45/0/0/-45/45,Polyester,40.0,,55.0,45.0,0.0,0.0,2.440000057220459,,25.0,,,,,,,207.0,20.700000762939453,,,0.10000000149011612,10.0,560.5999755859375,-458.5,20.899999618530273,,2.740000009536743,,158287.0,5.1994452476501465
SNL/MSU/DOE,MD-CC-UP2[±45/(0)2/+45]S,45/-45/0/0/45/45/0/0/-45/45,Polyester,40.0,,55.0,45.0,0.0,0.0,2.440000057220459,,25.0,,,,,,,207.0,20.700000762939453,,,0.10000000149011612,15.0,560.5999755859375,-458.5,20.899999618530273,,2.740000009536743,,133440.0,5.125286102294922
SNL/MSU/DOE,MD-CC-UP2[±45/(0)2/+45]S,45/-45/0/0/45/45/0/0/-45/45,Polyester,40.0,,55.0,45.0,0.0,0.0,2.440000057220459,,25.0,,,,,,,207.0,20.700000762939453,,,0.10000000149011612,15.0,560.5999755859375,-458.5,20.899999618530273,,2.740000009536743,,243962.0,5.387321949005127
SNL/MSU/DOE,MD-CC-UP2[±45/(0)2/+45]S,45/-45/0/0/45/45/0/0/-45/45,Polyester,40.0,,55.0,45.0,0.0,0.0,2.440000057220459,,25.0,,,,,,,207.0,20.700000762939453,,,0.10000000149011612,15.0,560.5999755859375,-458.5,20.899999618530273,,2.740000009536743,,531499.0,5.7255024909973145
SNL/MSU/DOE,MD-CC-UP2[±45/(0)2/+45]S,45/-45/0/0/45/45/0/0/-45/45,Polyester,40.0,,55.0,45.0,0.0,0.0,2.440000057220459,,25.0,,,,,,,207.0,20.700000762939453,1.0,0.10000000149011612,0.10000000149011612,15.0,560.5999755859375,-458.5,20.899999618530273,,2.740000009536743,,631495.0,5.800369739532471
SNL/MSU/DOE,MD-CC-UP2[±45/(0)2/+45]S,45/-45/0/0/45/45/0/0/-45/45,Polyester,40.0,,55.0,45.0,0.0,0.0,2.440000057220459,,25.0,,,,,,,207.0,20.700000762939453,1.0199999809265137,0.10199999809265137,0.10000000149011612,15.0,560.5999755859375,-458.5,20.899999618530273,,2.740000009536743,,486225.0,5.686837196350098
SNL/MSU/DOE,MD-CC-UP2[±45/(0)2/+45]S,45/-45/0/0/45/45/0/0/-45/45,Polyester,40.0,,55.0,45.0,0.0,0.0,2.440000057220459,,25.0,,,,,,,276.0,27.600000381469727,,,0.10000000149011612,10.0,560.5999755859375,-458.5,20.899999618530273,,2.740000009536743,,50289.0,4.701473236083984
SNL/MSU/DOE,MD-CC-UP2[±45/(0)2/+45]S,45/-45/0/0/45/45/0/0/-45/45,Polyester,40.0,,55.0,45.0,0.0,0.0,2.440000057220459,,25.0,,,,,,,276.0,27.600000381469727,,,0.10000000149011612,10.0,560.5999755859375,-458.5,20.899999618530273,,2.740000009536743,,30467.0,4.483829498291016
SNL/MSU/DOE,MD-CC-UP2[±45/(0)2/+45]S,45/-45/0/0/45/45/0/0/-45/45,Polyester,40.0,,55.0,45.0,0.0,0.0,2.440000057220459,,25.0,,,,,,,276.0,27.600000381469727,,,0.10000000149011612,10.0,560.5999755859375,-458.5,20.899999618530273,,2.740000009536743,,38977.0,4.590808391571045
SNL/MSU/DOE,MD-CC-UP2[±45/(0)2/+45]S,45/-45/0/0/45/45/0/0/-45/45,Polyester,40.0,,55.0,45.0,0.0,0.0,2.440000057220459,,25.0,,,,,,,345.0,34.5,,,0.10000000149011612,2.0,560.5999755859375,-458.5,20.899999618530273,,2.740000009536743,,2979.0,3.4740705490112305
SNL/MSU/DOE,MD-CC-UP2[±45/(0)2/+45]S,45/-45/0/0/45/45/0/0/-45/45,Polyester,40.0,,55.0,45.0,0.0,0.0,2.440000057220459,,25.0,,,,,,,345.0,34.5,,,0.10000000149011612,2.0,560.5999755859375,-458.5,20.899999618530273,,2.740000009536743,,4476.0,3.6508901119232178
SNL/MSU/DOE,MD-CC-UP2[±45/(0)2/+45]S,45/-45/0/0/45/45/0/0/-45/45,Polyester,40.0,,55.0,45.0,0.0,0.0,2.440000057220459,,25.0,,,,,,,345.0,34.5,,,0.10000000149011612,2.0,560.5999755859375,-458.5,20.899999618530273,,2.740000009536743,,4807.0,3.6818740367889404
SNL/MSU/DOE,MD-CC2-UP2[±45/(0)3/+45]S,45/-45/0/0/0/45/45/0/0/0/-45/45,Polyester,46.0,,63.0,37.0,0.0,0.0,2.690000057220459,,25.0,,,,,,,414.0,41.400001525878906,1.6200000047683716,0.16200000047683716,0.10000000149011612,5.0,715.0,-527.0,26.96666717529297,,2.816666603088379,,4104.0,3.6132073402404785
SNL/MSU/DOE,MD-CC2-UP2[±45/(0)3/+45]S,45/-45/0/0/0/45/45/0/0/0/-45/45,Polyester,46.0,,63.0,37.0,0.0,0.0,2.690000057220459,,25.0,,,,,,,276.0,27.600000381469727,,,0.10000000149011612,15.0,715.0,-527.0,26.96666717529297,,2.816666603088379,,168303.0,5.2260918617248535
SNL/MSU/DOE,MD-CC2-UP2[±45/(0)3/+45]S,45/-45/0/0/0/45/45/0/0/0/-45/45,Polyester,46.0,,63.0,37.0,0.0,0.0,2.690000057220459,,25.0,,,,,,,276.0,27.600000381469727,,,0.10000000149011612,10.0,715.0,-527.0,26.96666717529297,,2.816666603088379,,132591.0,5.122514247894287
SNL/MSU/DOE,MD-CC2-UP2[±45/(0)3/+45]S,45/-45/0/0/0/45/45/0/0/0/-45/45,Polyester,46.0,,63.0,37.0,0.0,0.0,2.690000057220459,,25.0,,,,,,,276.0,27.600000381469727,,,0.10000000149011612,10.0,715.0,-527.0,26.96666717529297,,2.816666603088379,,176536.0,5.246833324432373
SNL/MSU/DOE,MD-CC2-UP2[±45/(0)3/+45]S,45/-45/0/0/0/45/45/0/0/0/-45/45,Polyester,46.0,,63.0,37.0,0.0,0.0,2.690000057220459,,25.0,,,,,,,414.0,41.400001525878906,,,0.10000000149011612,15.0,715.0,-527.0,26.96666717529297,,2.816666603088379,,2231.0,3.3484995365142822
SNL/MSU/DOE,MD-CC2-UP2[±45/(0)3/+45]S,45/-45/0/0/0/45/45/0/0/0/-45/45,Polyester,46.0,,63.0,37.0,0.0,0.0,2.690000057220459,,25.0,,,,,,,414.0,41.400001525878906,,,0.10000000149011612,4.0,715.0,-527.0,26.96666717529297,,2.816666603088379,,2820.0,3.450249195098877
SNL/MSU/DOE,MD-CC2-UP2[±45/(0)3/+45]S,45/-45/0/0/0/45/45/0/0/0/-45/45,Polyester,46.0,,63.0,37.0,0.0,0.0,2.690000057220459,,25.0,,,,,,,345.0,34.5,,,0.10000000149011612,10.0,715.0,-527.0,26.96666717529297,,2.816666603088379,,21413.0,4.330677509307861
SNL/MSU/DOE,MD-CC2-UP2[±45/(0)3/+45]S,45/-45/0/0/0/45/45/0/0/0/-45/45,Polyester,46.0,,63.0,37.0,0.0,0.0,2.690000057220459,,25.0,,,,,,,345.0,34.5,,,0.10000000149011612,10.0,715.0,-527.0,26.96666717529297,,2.816666603088379,,16914.0,4.228246212005615
SNL/MSU/DOE,MD-CC2-UP2[±45/(0)3/+45]S,45/-45/0/0/0/45/45/0/0/0/-45/45,Polyester,46.0,,63.0,37.0,0.0,0.0,2.690000057220459,,25.0,,,,,,,345.0,34.5,,,0.10000000149011612,10.0,715.0,-527.0,26.96666717529297,,2.816666603088379,,21965.0,4.341731071472168
SNL/MSU/DOE,MD-CC2-UP2[±45/(0)3/+45]S,45/-45/0/0/0/45/45/0/0/0/-45/45,Polyester,46.0,,63.0,37.0,0.0,0.0,2.690000057220459,,25.0,,,,,,,207.0,20.700000762939453,,,0.10000000149011612,20.0,715.0,-527.0,26.96666717529297,,2.816666603088379,,1873767.0,6.2727155685424805
SNL/MSU/DOE,MD-CC3-UP2[0/±45/(0)2/+45]S,0/45/-45/0/0/45/45/0/0/-45/45/0,Polyester,44.0,,63.0,37.0,0.0,0.0,2.740000009536743,,25.0,,,,,,,414.0,41.400001525878906,,,0.10000000149011612,5.0,682.3333129882812,-540.6666870117188,26.266666412353516,,2.5933332443237305,,1324.0,3.1218879222869873
SNL/MSU/DOE,MD-CC3-UP2[0/±45/(0)2/+45]S,0/45/-45/0/0/45/45/0/0/-45/45/0,Polyester,44.0,,63.0,37.0,0.0,0.0,2.740000009536743,,25.0,,,,,,,414.0,41.400001525878906,,,0.10000000149011612,5.0,682.3333129882812,-540.6666870117188,26.266666412353516,,2.5933332443237305,,5122.0,3.709439516067505
SNL/MSU/DOE,MD-CC3-UP2[0/±45/(0)2/+45]S,0/45/-45/0/0/45/45/0/0/-45/45/0,Polyester,44.0,,63.0,37.0,0.0,0.0,2.740000009536743,,25.0,,,,,,,414.0,41.400001525878906,,,0.10000000149011612,5.0,682.3333129882812,-540.6666870117188,26.266666412353516,,2.5933332443237305,,4241.0,3.6274683475494385
SNL/MSU/DOE,MD-CC3-UP2[0/±45/(0)2/+45]S,0/45/-45/0/0/45/45/0/0/-45/45/0,Polyester,44.0,,63.0,37.0,0.0,0.0,2.740000009536743,,25.0,,,,,,,276.0,27.600000381469727,,,0.10000000149011612,10.0,682.3333129882812,-540.6666870117188,26.266666412353516,,2.5933332443237305,,186787.0,5.271346569061279
SNL/MSU/DOE,MD-CC3-UP2[0/±45/(0)2/+45]S,0/45/-45/0/0/45/45/0/0/-45/45/0,Polyester,44.0,,63.0,37.0,0.0,0.0,2.740000009536743,,25.0,,,,,,,276.0,27.600000381469727,,,0.10000000149011612,10.0,682.3333129882812,-540.6666870117188,26.266666412353516,,2.5933332443237305,,226915.0,5.355863094329834
SNL/MSU/DOE,MD-CC3-UP2[0/±45/(0)2/+45]S,0/45/-45/0/0/45/45/0/0/-45/45/0,Polyester,44.0,,63.0,37.0,0.0,0.0,2.740000009536743,,25.0,,,,,,,276.0,27.600000381469727,,,0.10000000149011612,10.0,682.3333129882812,-540.6666870117188,26.266666412353516,,2.5933332443237305,,169059.0,5.228038311004639
SNL/MSU/DOE,MD-CC3-UP2[0/±45/(0)2/+45]S,0/45/-45/0/0/45/45/0/0/-45/45/0,Polyester,44.0,,63.0,37.0,0.0,0.0,2.740000009536743,,25.0,,,,,,,414.0,41.400001525878906,,,0.10000000149011612,5.0,682.3333129882812,-540.6666870117188,26.266666412353516,,2.5933332443237305,,4469.0,3.650210380554199
SNL/MSU/DOE,MD-CC3-UP2[0/±45/(0)2/+45]S,0/45/-45/0/0/45/45/0/0/-45/45/0,Polyester,44.0,,63.0,37.0,0.0,0.0,2.740000009536743,,25.0,,,,,,,345.0,34.5,,,0.10000000149011612,5.0,682.3333129882812,-540.6666870117188,26.266666412353516,,2.5933332443237305,,26235.0,4.418880939483643
