Repository: Luwen-Zhang/SNEnsemble

# Copyright Notification

## Composites

We reformat and merge fatigue testing records from SNL/MSU/DOE, OptiMat, UPWIND, and FACT databases into a single database with careful considerations, including filtering invalid entries, rename variables, fix improper calculations in the records, to obtain clean and consistent data to fit machine 
learning usages. We leave the original format ("2019_SNL_MSU_DOE_Composite-Materials-Database_Wind_29pt0.xlsx" and "Optidat UPWIND 28_3_2017.xls") in the folder. Any derived database should be directly based on the original files instead of our merged database. We are not responsible for the accuracy of the testing records.

File: data/composite_database_02232023.csv (part 18 of 47)
Data source,Material_Code,Sequence,Resin Type,Fibre Volume Fraction,Fibre Weight Fraction,Percentage of Fibre in 0-deg Direction,Percentage of Fibre in 45-deg Direction,Percentage of Fibre in 90-deg Direction,Percentage of Fibre in Other Direction,Thickness,Tab Thickness,Width,Maximum Width,Minimum Width,Length,Gauge Length,Load Length,Area,Maximum Stress,Minimum Stress,Maximum Strain,Minimum Strain,R-value,Frequency,Static Maximum Tensile Stress,Static Maximum Compressive Stress,Static Elastic Modulus,Static Compressive Modulus,Static Maximum Tensile Strain,Static Maximum Compressive Strain,Cycles to Failure,log(Cycles to Failure)
SNL/MSU/DOE,MD-CC3-UP2[0/±45/(0)2/+45]S,0/45/-45/0/0/45/45/0/0/-45/45/0,Polyester,44.0,,63.0,37.0,0.0,0.0,2.740000009536743,,25.0,,,,,,,345.0,34.5,,,0.10000000149011612,5.0,682.3333129882812,-540.6666870117188,26.266666412353516,,2.5933332443237305,,31512.0,4.498476028442383
SNL/MSU/DOE,MD-CC3-UP2[0/±45/(0)2/+45]S,0/45/-45/0/0/45/45/0/0/-45/45/0,Polyester,44.0,,63.0,37.0,0.0,0.0,2.740000009536743,,25.0,,,,,,,345.0,34.5,,,0.10000000149011612,5.0,682.3333129882812,-540.6666870117188,26.266666412353516,,2.5933332443237305,,28465.0,4.454311370849609
SNL/MSU/DOE,MD-CC3-UP2[0/±45/(0)2/+45]S,0/45/-45/0/0/45/45/0/0/-45/45/0,Polyester,44.0,,63.0,37.0,0.0,0.0,2.740000009536743,,25.0,,,,,,,241.0,24.100000381469727,,,0.10000000149011612,15.0,682.3333129882812,-540.6666870117188,26.266666412353516,,2.5933332443237305,,371472.0,5.5699262619018555
SNL/MSU/DOE,MD-CC3-UP2[0/±45/(0)2/+45]S,0/45/-45/0/0/45/45/0/0/-45/45/0,Polyester,44.0,,63.0,37.0,0.0,0.0,2.740000009536743,,25.0,,,,,,,241.0,24.100000381469727,,,0.10000000149011612,20.0,682.3333129882812,-540.6666870117188,26.266666412353516,,2.5933332443237305,,428636.0,5.632088661193848
SNL/MSU/DOE,MD-CC3-UP2[0/±45/(0)2/+45]S,0/45/-45/0/0/45/45/0/0/-45/45/0,Polyester,44.0,,63.0,37.0,0.0,0.0,2.740000009536743,,25.0,,,,,,,207.0,20.700000762939453,,,0.10000000149011612,15.0,682.3333129882812,-540.6666870117188,26.266666412353516,,2.5933332443237305,,2016665.0,6.304633617401123
SNL/MSU/DOE,Biax-CH-UP2[(±45)3]S,45/-45/45/-45/45/-45/-45/45/-45/45/-45/45,Polyester,47.0,,0.0,100.0,0.0,0.0,3.859999895095825,,25.0,,,,,,,103.0,10.300000190734863,0.9700000286102295,0.09700000286102295,0.10000000149011612,2.0,143.25,-177.75,13.899999618530273,,1.4500000476837158,-1.309999942779541,3591.0,3.555215358734131
SNL/MSU/DOE,Biax-CH-UP2[(±45)3]S,45/-45/45/-45/45/-45/-45/45/-45/45/-45/45,Polyester,47.0,,0.0,100.0,0.0,0.0,3.859999895095825,,25.0,,,,,,,103.0,10.300000190734863,0.9300000071525574,0.09300000220537186,0.10000000149011612,2.0,143.25,-177.75,13.899999618530273,,1.4500000476837158,-1.309999942779541,1545.0,3.1889283657073975
SNL/MSU/DOE,Biax-CH-UP2[(±45)3]S,45/-45/45/-45/45/-45/-45/45/-45/45/-45/45,Polyester,47.0,,0.0,100.0,0.0,0.0,3.859999895095825,,25.0,,,,,,,86.0,8.600000381469727,0.6399999856948853,0.06400000303983688,0.10000000149011612,5.0,143.25,-177.75,13.899999618530273,,1.4500000476837158,-1.309999942779541,2886.0,3.460296392440796
SNL/MSU/DOE,Biax-CH-UP2[(±45)3]S,45/-45/45/-45/45/-45/-45/45/-45/45/-45/45,Polyester,47.0,,0.0,100.0,0.0,0.0,3.859999895095825,,25.0,,,,,,,69.0,6.900000095367432,0.5099999904632568,0.050999999046325684,0.10000000149011612,5.0,143.25,-177.75,13.899999618530273,,1.4500000476837158,-1.309999942779541,37378.0,4.572616100311279
SNL/MSU/DOE,Biax-CH-UP2[(±45)3]S,45/-45/45/-45/45/-45/-45/45/-45/45/-45/45,Polyester,47.0,,0.0,100.0,0.0,0.0,3.859999895095825,,25.0,,,,,,,103.0,10.300000190734863,0.9399999976158142,0.09399999678134918,0.10000000149011612,2.0,143.25,-177.75,13.899999618530273,,1.4500000476837158,-1.309999942779541,920.0,2.963787794113159
SNL/MSU/DOE,Biax-CH-UP2[(±45)3]S,45/-45/45/-45/45/-45/-45/45/-45/45/-45/45,Polyester,47.0,,0.0,100.0,0.0,0.0,3.859999895095825,,25.0,,,,,,,86.0,8.600000381469727,0.9100000262260437,0.09099999815225601,0.10000000149011612,4.0,143.25,-177.75,13.899999618530273,,1.4500000476837158,-1.309999942779541,5340.0,3.727541208267212
SNL/MSU/DOE,Biax-CH-UP2[(±45)3]S,45/-45/45/-45/45/-45/-45/45/-45/45/-45/45,Polyester,47.0,,0.0,100.0,0.0,0.0,3.859999895095825,,25.0,,,,,,,86.0,8.600000381469727,0.9200000166893005,0.09200000017881393,0.10000000149011612,4.0,143.25,-177.75,13.899999618530273,,1.4500000476837158,-1.309999942779541,4604.0,3.663135290145874
SNL/MSU/DOE,Biax-CH-UP2[(±45)3]S,45/-45/45/-45/45/-45/-45/45/-45/45/-45/45,Polyester,47.0,,0.0,100.0,0.0,0.0,3.859999895095825,,25.0,,,,,,,69.0,6.900000095367432,0.5899999737739563,0.05900000035762787,0.10000000149011612,5.0,143.25,-177.75,13.899999618530273,,1.4500000476837158,-1.309999942779541,73763.0,4.867838382720947
SNL/MSU/DOE,Biax-CH-UP2[(±45)3]S,45/-45/45/-45/45/-45/-45/45/-45/45/-45/45,Polyester,47.0,,0.0,100.0,0.0,0.0,3.859999895095825,,25.0,,,,,,,69.0,6.900000095367432,0.6399999856948853,0.06400000303983688,0.10000000149011612,5.0,143.25,-177.75,13.899999618530273,,1.4500000476837158,-1.309999942779541,28432.0,4.453807353973389
SNL/MSU/DOE,Biax-CH-UP2[(±45)3]S,45/-45/45/-45/45/-45/-45/45/-45/45/-45/45,Polyester,47.0,,0.0,100.0,0.0,0.0,3.859999895095825,,25.0,,,,,,,62.0,6.199999809265137,0.5099999904632568,0.050999999046325684,0.10000000149011612,10.0,143.25,-177.75,13.899999618530273,,1.4500000476837158,-1.309999942779541,327862.0,5.51569128036499
SNL/MSU/DOE,Biax-CH-UP2[(±45)3]S,45/-45/45/-45/45/-45/-45/45/-45/45/-45/45,Polyester,47.0,,0.0,100.0,0.0,0.0,3.859999895095825,,25.0,,,,,,,62.0,6.199999809265137,0.6000000238418579,0.05999999865889549,0.10000000149011612,10.0,143.25,-177.75,13.899999618530273,,1.4500000476837158,-1.309999942779541,250000.0,5.397940158843994
SNL/MSU/DOE,Biax-CH-UP2[(±45)3]S,45/-45/45/-45/45/-45/-45/45/-45/45/-45/45,Polyester,47.0,,0.0,100.0,0.0,0.0,3.859999895095825,,25.0,,,,,,,62.0,6.199999809265137,0.550000011920929,0.054999999701976776,0.10000000149011612,10.0,143.25,-177.75,13.899999618530273,,1.4500000476837158,-1.309999942779541,171332.0,5.2338385581970215
SNL/MSU/DOE,Biax-CH-UP2[(±45)3]S,45/-45/45/-45/45/-45/-45/45/-45/45/-45/45,Polyester,47.0,,0.0,100.0,0.0,0.0,3.859999895095825,,25.0,,,,,,,-12.399999618530273,-124.0,-0.09099999815225601,-0.9100000262260437,10.0,2.0,143.25,-177.75,13.899999618530273,,1.4500000476837158,-1.309999942779541,433.0,2.6364879608154297
SNL/MSU/DOE,Biax-CH-UP2[(±45)3]S,45/-45/45/-45/45/-45/-45/45/-45/45/-45/45,Polyester,47.0,,0.0,100.0,0.0,0.0,3.859999895095825,,25.0,,,,,,,-12.399999618530273,-124.0,-0.09099999815225601,-0.9100000262260437,10.0,2.0,143.25,-177.75,13.899999618530273,,1.4500000476837158,-1.309999942779541,870.0,2.939519166946411
SNL/MSU/DOE,Biax-CH-UP2[(±45)3]S,45/-45/45/-45/45/-45/-45/45/-45/45/-45/45,Polyester,47.0,,0.0,100.0,0.0,0.0,3.859999895095825,,25.0,,,,,,,-8.600000381469727,-86.0,-0.06300000101327896,-0.6299999952316284,10.0,5.0,143.25,-177.75,13.899999618530273,,1.4500000476837158,-1.309999942779541,61185.0,4.78664493560791
SNL/MSU/DOE,Biax-CH-UP2[(±45)3]S,45/-45/45/-45/45/-45/-45/45/-45/45/-45/45,Polyester,47.0,,0.0,100.0,0.0,0.0,3.859999895095825,,25.0,,,,,,,-8.600000381469727,-86.0,-0.06300000101327896,-0.6299999952316284,10.0,10.0,143.25,-177.75,13.899999618530273,,1.4500000476837158,-1.309999942779541,31317.0,4.495779991149902
SNL/MSU/DOE,Biax-CH-UP2[(±45)3]S,45/-45/45/-45/45/-45/-45/45/-45/45/-45/45,Polyester,47.0,,0.0,100.0,0.0,0.0,3.859999895095825,,25.0,,,,,,,-6.900000095367432,-69.0,-0.050999999046325684,-0.5099999904632568,10.0,20.0,143.25,-177.75,13.899999618530273,,1.4500000476837158,-1.309999942779541,1317352.0,6.119701862335205
SNL/MSU/DOE,Biax-CH-UP2[(±45)3]S,45/-45/45/-45/45/-45/-45/45/-45/45/-45/45,Polyester,47.0,,0.0,100.0,0.0,0.0,3.859999895095825,,25.0,,,,,,,-10.300000190734863,-103.0,-0.04600000008940697,-0.46000000834465027,10.0,5.0,143.25,-177.75,13.899999618530273,,1.4500000476837158,-1.309999942779541,5030.0,3.7015678882598877
SNL/MSU/DOE,Biax-CH-UP2[(±45)3]S,45/-45/45/-45/45/-45/-45/45/-45/45/-45/45,Polyester,47.0,,0.0,100.0,0.0,0.0,3.859999895095825,,25.0,,,,,,,-10.300000190734863,-103.0,-0.04600000008940697,-0.46000000834465027,10.0,5.0,143.25,-177.75,13.899999618530273,,1.4500000476837158,-1.309999942779541,9428.0,3.974419593811035
SNL/MSU/DOE,Biax-CH-UP2[(±45)3]S,45/-45/45/-45/45/-45/-45/45/-45/45/-45/45,Polyester,47.0,,0.0,100.0,0.0,0.0,3.859999895095825,,25.0,,,,,,,-12.399999618530273,-124.0,-0.09099999815225601,-0.9100000262260437,10.0,2.0,143.25,-177.75,13.899999618530273,,1.4500000476837158,-1.309999942779541,956.0,2.9804577827453613
SNL/MSU/DOE,Biax-CH-UP2[(±45)3]S,45/-45/45/-45/45/-45/-45/45/-45/45/-45/45,Polyester,47.0,,0.0,100.0,0.0,0.0,3.859999895095825,,25.0,,,,,,,-10.300000190734863,-103.0,-0.07599999755620956,-0.7599999904632568,10.0,5.0,143.25,-177.75,13.899999618530273,,1.4500000476837158,-1.309999942779541,6653.0,3.8230175971984863
SNL/MSU/DOE,Biax-CH-UP2[(±45)3]S,45/-45/45/-45/45/-45/-45/45/-45/45/-45/45,Polyester,47.0,,0.0,100.0,0.0,0.0,3.859999895095825,,25.0,,,,,,,-6.900000095367432,-69.0,-0.050999999046325684,-0.5099999904632568,10.0,20.0,143.25,-177.75,13.899999618530273,,1.4500000476837158,-1.309999942779541,1125335.0,6.051281929016113
SNL/MSU/DOE,Biax-CH-UP2[(±45)3]S,45/-45/45/-45/45/-45/-45/45/-45/45/-45/45,Polyester,47.0,,0.0,100.0,0.0,0.0,3.859999895095825,,25.0,,,,,,,-8.600000381469727,-86.0,-0.06300000101327896,-0.6299999952316284,10.0,10.0,143.25,-177.75,13.899999618530273,,1.4500000476837158,-1.309999942779541,76452.0,4.883388996124268
SNL/MSU/DOE,Biax-CH2-UP2[(±45/0/±45)]S,45/-45/0/45/-45/-45/45/0/-45/45,Polyester,44.0,,24.0,76.0,0.0,0.0,3.7799999713897705,,25.0,,,,,,,241.0,24.100000381469727,1.7999999523162842,0.18000000715255737,0.10000000149011612,2.0,364.0,-341.6666564941406,16.899999618530273,,2.307499885559082,,396.0,2.5976951122283936
SNL/MSU/DOE,Biax-CH2-UP2[(±45/0/±45)]S,45/-45/0/45/-45/-45/45/0/-45/45,Polyester,44.0,,24.0,76.0,0.0,0.0,3.7799999713897705,,25.0,,,,,,,241.0,24.100000381469727,2.200000047683716,0.2199999988079071,0.10000000149011612,2.0,364.0,-341.6666564941406,16.899999618530273,,2.307499885559082,,221.0,2.3443922996520996
SNL/MSU/DOE,Biax-CH2-UP2[(±45/0/±45)]S,45/-45/0/45/-45/-45/45/0/-45/45,Polyester,44.0,,24.0,76.0,0.0,0.0,3.7799999713897705,,25.0,,,,,,,207.0,20.700000762939453,1.7899999618530273,0.17900000512599945,0.10000000149011612,4.0,364.0,-341.6666564941406,16.899999618530273,,2.307499885559082,,2148.0,3.3320343494415283
SNL/MSU/DOE,Biax-CH2-UP2[(±45/0/±45)]S,45/-45/0/45/-45/-45/45/0/-45/45,Polyester,44.0,,24.0,76.0,0.0,0.0,3.7799999713897705,,25.0,,,,,,,207.0,20.700000762939453,1.7699999809265137,0.1770000010728836,0.10000000149011612,4.0,364.0,-341.6666564941406,16.899999618530273,,2.307499885559082,,1917.0,3.2826220989227295
SNL/MSU/DOE,Biax-CH2-UP2[(±45/0/±45)]S,45/-45/0/45/-45/-45/45/0/-45/45,Polyester,44.0,,24.0,76.0,0.0,0.0,3.7799999713897705,,25.0,,,,,,,172.0,17.200000762939453,1.340000033378601,0.1340000033378601,0.10000000149011612,5.0,364.0,-341.6666564941406,16.899999618530273,,2.307499885559082,,11276.0,4.052155017852783
SNL/MSU/DOE,Biax-CH2-UP2[(±45/0/±45)]S,45/-45/0/45/-45/-45/45/0/-45/45,Polyester,44.0,,24.0,76.0,0.0,0.0,3.7799999713897705,,25.0,,,,,,,138.0,13.800000190734863,1.100000023841858,0.10999999940395355,0.10000000149011612,5.0,364.0,-341.6666564941406,16.899999618530273,,2.307499885559082,,40073.0,4.602851867675781
SNL/MSU/DOE,Biax-CH2-UP2[(±45/0/±45)]S,45/-45/0/45/-45/-45/45/0/-45/45,Polyester,44.0,,24.0,76.0,0.0,0.0,3.7799999713897705,,25.0,,,,,,,103.0,10.300000190734863,0.6399999856948853,0.06400000303983688,0.10000000149011612,20.0,364.0,-341.6666564941406,16.899999618530273,,2.307499885559082,,1855170.0,6.268383502960205
SNL/MSU/DOE,Biax-CH2-UP2[(±45/0/±45)]S,45/-45/0/45/-45/-45/45/0/-45/45,Polyester,44.0,,24.0,76.0,0.0,0.0,3.7799999713897705,,25.0,,,,,,,207.0,20.700000762939453,1.7200000286102295,0.1720000058412552,0.10000000149011612,2.0,364.0,-341.6666564941406,16.899999618530273,,2.307499885559082,,1342.0,3.1277525424957275
SNL/MSU/DOE,Biax-CH2-UP2[(±45/0/±45)]S,45/-45/0/45/-45/-45/45/0/-45/45,Polyester,44.0,,24.0,76.0,0.0,0.0,3.7799999713897705,,25.0,,,,,,,172.0,17.200000762939453,1.25,0.125,0.10000000149011612,4.0,364.0,-341.6666564941406,16.899999618530273,,2.307499885559082,,9910.0,3.9960737228393555
SNL/MSU/DOE,Biax-CH2-UP2[(±45/0/±45)]S,45/-45/0/45/-45/-45/45/0/-45/45,Polyester,44.0,,24.0,76.0,0.0,0.0,3.7799999713897705,,25.0,,,,,,,172.0,17.200000762939453,1.2300000190734863,0.12300000339746475,0.10000000149011612,4.0,364.0,-341.6666564941406,16.899999618530273,,2.307499885559082,,8987.0,3.9536147117614746
SNL/MSU/DOE,Biax-CH2-UP2[(±45/0/±45)]S,45/-45/0/45/-45/-45/45/0/-45/45,Polyester,44.0,,24.0,76.0,0.0,0.0,3.7799999713897705,,25.0,,,,,,,138.0,13.800000190734863,1.1399999856948853,0.11400000005960464,0.10000000149011612,10.0,364.0,-341.6666564941406,16.899999618530273,,2.307499885559082,,54659.0,4.737661838531494
SNL/MSU/DOE,Biax-CH2-UP2[(±45/0/±45)]S,45/-45/0/45/-45/-45/45/0/-45/45,Polyester,44.0,,24.0,76.0,0.0,0.0,3.7799999713897705,,25.0,,,,,,,138.0,13.800000190734863,0.9700000286102295,0.09700000286102295,0.10000000149011612,5.0,364.0,-341.6666564941406,16.899999618530273,,2.307499885559082,,37586.0,4.575026035308838
SNL/MSU/DOE,Biax-CH2-UP2[(±45/0/±45)]S,45/-45/0/45/-45/-45/45/0/-45/45,Polyester,44.0,,24.0,76.0,0.0,0.0,3.7799999713897705,,25.0,,,,,,,121.0,12.100000381469727,0.7699999809265137,0.07699999958276749,0.10000000149011612,10.0,364.0,-341.6666564941406,16.899999618530273,,2.307499885559082,,97564.0,4.9892897605896
SNL/MSU/DOE,Biax-CH2-UP2[(±45/0/±45)]S,45/-45/0/45/-45/-45/45/0/-45/45,Polyester,44.0,,24.0,76.0,0.0,0.0,3.7799999713897705,,25.0,,,,,,,-27.600000381469727,-276.0,,,10.0,2.0,364.0,-341.6666564941406,16.899999618530273,,2.307499885559082,,39.0,1.5910645723342896
SNL/MSU/DOE,Biax-CH2-UP2[(±45/0/±45)]S,45/-45/0/45/-45/-45/45/0/-45/45,Polyester,44.0,,24.0,76.0,0.0,0.0,3.7799999713897705,,25.0,,,,,,,-20.700000762939453,-207.0,,,10.0,2.0,364.0,-341.6666564941406,16.899999618530273,,2.307499885559082,,848.0,2.9283957481384277
SNL/MSU/DOE,Biax-CH2-UP2[(±45/0/±45)]S,45/-45/0/45/-45/-45/45/0/-45/45,Polyester,44.0,,24.0,76.0,0.0,0.0,3.7799999713897705,,25.0,,,,,,,-20.700000762939453,-207.0,,,10.0,2.0,364.0,-341.6666564941406,16.899999618530273,,2.307499885559082,,1972.0,3.2949068546295166
SNL/MSU/DOE,Biax-CH2-UP2[(±45/0/±45)]S,45/-45/0/45/-45/-45/45/0/-45/45,Polyester,44.0,,24.0,76.0,0.0,0.0,3.7799999713897705,,25.0,,,,,,,-20.700000762939453,-207.0,,,10.0,2.0,364.0,-341.6666564941406,16.899999618530273,,2.307499885559082,,2458.0,3.3905818462371826
SNL/MSU/DOE,Biax-CH2-UP2[(±45/0/±45)]S,45/-45/0/45/-45/-45/45/0/-45/45,Polyester,44.0,,24.0,76.0,0.0,0.0,3.7799999713897705,,25.0,,,,,,,-17.200000762939453,-172.0,,,10.0,5.0,364.0,-341.6666564941406,16.899999618530273,,2.307499885559082,,19691.0,4.294267654418945
SNL/MSU/DOE,Biax-CH2-UP2[(±45/0/±45)]S,45/-45/0/45/-45/-45/45/0/-45/45,Polyester,44.0,,24.0,76.0,0.0,0.0,3.7799999713897705,,25.0,,,,,,,-17.200000762939453,-172.0,,,10.0,5.0,364.0,-341.6666564941406,16.899999618530273,,2.307499885559082,,15420.0,4.188084602355957
SNL/MSU/DOE,Biax-CH2-UP2[(±45/0/±45)]S,45/-45/0/45/-45/-45/45/0/-45/45,Polyester,44.0,,24.0,76.0,0.0,0.0,3.7799999713897705,,25.0,,,,,,,-13.800000190734863,-138.0,,,10.0,20.0,364.0,-341.6666564941406,16.899999618530273,,2.307499885559082,,871785.0,5.940409183502197
SNL/MSU/DOE,Biax-CH2-UP2[(±45/0/±45)]S,45/-45/0/45/-45/-45/45/0/-45/45,Polyester,44.0,,24.0,76.0,0.0,0.0,3.7799999713897705,,25.0,,,,,,,-17.200000762939453,-172.0,,,10.0,5.0,364.0,-341.6666564941406,16.899999618530273,,2.307499885559082,,14149.0,4.150725841522217
SNL/MSU/DOE,Biax-CH2-UP2[(±45/0/±45)]S,45/-45/0/45/-45/-45/45/0/-45/45,Polyester,44.0,,24.0,76.0,0.0,0.0,3.7799999713897705,,25.0,,,,,,,-15.5,-155.0,,,10.0,10.0,364.0,-341.6666564941406,16.899999618530273,,2.307499885559082,,166026.0,5.2201762199401855
SNL/MSU/DOE,Biax-CH2-UP2[(±45/0/±45)]S,45/-45/0/45/-45/-45/45/0/-45/45,Polyester,44.0,,24.0,76.0,0.0,0.0,3.7799999713897705,,25.0,,,,,,,-15.5,-155.0,,,10.0,15.0,364.0,-341.6666564941406,16.899999618530273,,2.307499885559082,,83700.0,4.922725677490234
SNL/MSU/DOE,Biax-CH3-UP2[(±45/0/±45)]S,45/-45/0/45/-45/-45/45/0/-45/45,Polyester,42.0,,24.0,76.0,0.0,0.0,4.190000057220459,,25.0,,,,,,,-20.700000762939453,-207.0,,,10.0,2.0,336.3333435058594,-318.0,16.633333206176758,,2.7666666507720947,,238.0,2.3765769004821777
SNL/MSU/DOE,Biax-CH3-UP2[(±45/0/±45)]S,45/-45/0/45/-45/-45/45/0/-45/45,Polyester,42.0,,24.0,76.0,0.0,0.0,4.190000057220459,,25.0,,,,,,,-20.700000762939453,-207.0,,,10.0,2.0,336.3333435058594,-318.0,16.633333206176758,,2.7666666507720947,,159.0,2.201397180557251
SNL/MSU/DOE,Biax-CH3-UP2[(±45/0/±45)]S,45/-45/0/45/-45/-45/45/0/-45/45,Polyester,42.0,,24.0,76.0,0.0,0.0,4.190000057220459,,25.0,,,,,,,-17.200000762939453,-172.0,,,10.0,5.0,336.3333435058594,-318.0,16.633333206176758,,2.7666666507720947,,1331.0,3.124178171157837
SNL/MSU/DOE,Biax-CH3-UP2[(±45/0/±45)]S,45/-45/0/45/-45/-45/45/0/-45/45,Polyester,42.0,,24.0,76.0,0.0,0.0,4.190000057220459,,25.0,,,,,,,-17.200000762939453,-172.0,,,10.0,4.0,336.3333435058594,-318.0,16.633333206176758,,2.7666666507720947,,760.0,2.8808135986328125
SNL/MSU/DOE,Biax-CH3-UP2[(±45/0/±45)]S,45/-45/0/45/-45/-45/45/0/-45/45,Polyester,42.0,,24.0,76.0,0.0,0.0,4.190000057220459,,25.0,,,,,,,-13.800000190734863,-138.0,,,10.0,5.0,336.3333435058594,-318.0,16.633333206176758,,2.7666666507720947,,23189.0,4.36528205871582
SNL/MSU/DOE,Biax-CH3-UP2[(±45/0/±45)]S,45/-45/0/45/-45/-45/45/0/-45/45,Polyester,42.0,,24.0,76.0,0.0,0.0,4.190000057220459,,25.0,,,,,,,-13.800000190734863,-138.0,,,10.0,5.0,336.3333435058594,-318.0,16.633333206176758,,2.7666666507720947,,14301.0,4.15536642074585
SNL/MSU/DOE,Biax-CH3-UP2[(±45/0/±45)]S,45/-45/0/45/-45/-45/45/0/-45/45,Polyester,42.0,,24.0,76.0,0.0,0.0,4.190000057220459,,25.0,,,,,,,-20.700000762939453,-207.0,,,10.0,2.0,336.3333435058594,-318.0,16.633333206176758,,2.7666666507720947,,264.0,2.4216039180755615
SNL/MSU/DOE,Biax-CH3-UP2[(±45/0/±45)]S,45/-45/0/45/-45/-45/45/0/-45/45,Polyester,42.0,,24.0,76.0,0.0,0.0,4.190000057220459,,25.0,,,,,,,-17.200000762939453,-172.0,,,10.0,4.0,336.3333435058594,-318.0,16.633333206176758,,2.7666666507720947,,982.0,2.9921114444732666
SNL/MSU/DOE,Biax-CH3-UP2[(±45/0/±45)]S,45/-45/0/45/-45/-45/45/0/-45/45,Polyester,42.0,,24.0,76.0,0.0,0.0,4.190000057220459,,25.0,,,,,,,-13.800000190734863,-138.0,,,10.0,10.0,336.3333435058594,-318.0,16.633333206176758,,2.7666666507720947,,27750.0,4.443263053894043
SNL/MSU/DOE,Biax-CH3-UP2[(±45/0/±45)]S,45/-45/0/45/-45/-45/45/0/-45/45,Polyester,42.0,,24.0,76.0,0.0,0.0,4.190000057220459,,25.0,,,,,,,-12.100000381469727,-121.0,,,10.0,15.0,336.3333435058594,-318.0,16.633333206176758,,2.7666666507720947,,141901.0,5.1519856452941895
SNL/MSU/DOE,Biax-CH3-UP2[(±45/0/±45)]S,45/-45/0/45/-45/-45/45/0/-45/45,Polyester,42.0,,24.0,76.0,0.0,0.0,4.190000057220459,,25.0,,,,,,,-12.100000381469727,-121.0,,,10.0,15.0,336.3333435058594,-318.0,16.633333206176758,,2.7666666507720947,,81244.0,4.909791469573975
SNL/MSU/DOE,Biax-CH3-UP2[(±45/0/±45)]S,45/-45/0/45/-45/-45/45/0/-45/45,Polyester,42.0,,24.0,76.0,0.0,0.0,4.190000057220459,,25.0,,,,,,,-12.100000381469727,-121.0,,,10.0,20.0,336.3333435058594,-318.0,16.633333206176758,,2.7666666507720947,,164715.0,5.216732978820801
SNL/MSU/DOE,Biax-CH3-UP2[(±45/0/±45)]S,45/-45/0/45/-45/-45/45/0/-45/45,Polyester,42.0,,24.0,76.0,0.0,0.0,4.190000057220459,,25.0,,,,,,,241.0,24.100000381469727,2.2300000190734863,0.22300000488758087,0.10000000149011612,2.0,336.3333435058594,-318.0,16.633333206176758,,2.7666666507720947,,173.0,2.238046169281006
SNL/MSU/DOE,Biax-CH3-UP2[(±45/0/±45)]S,45/-45/0/45/-45/-45/45/0/-45/45,Polyester,42.0,,24.0,76.0,0.0,0.0,4.190000057220459,,25.0,,,,,,,241.0,24.100000381469727,2.8499999046325684,0.2849999964237213,0.10000000149011612,2.0,336.3333435058594,-318.0,16.633333206176758,,2.7666666507720947,,174.0,2.240549325942993
SNL/MSU/DOE,Biax-CH3-UP2[(±45/0/±45)]S,45/-45/0/45/-45/-45/45/0/-45/45,Polyester,42.0,,24.0,76.0,0.0,0.0,4.190000057220459,,25.0,,,,,,,241.0,24.100000381469727,2.259999990463257,0.22599999606609344,0.10000000149011612,2.0,336.3333435058594,-318.0,16.633333206176758,,2.7666666507720947,,134.0,2.1271047592163086
SNL/MSU/DOE,Biax-CH3-UP2[(±45/0/±45)]S,45/-45/0/45/-45/-45/45/0/-45/45,Polyester,42.0,,24.0,76.0,0.0,0.0,4.190000057220459,,25.0,,,,,,,207.0,20.700000762939453,1.590000033378601,0.1589999943971634,0.10000000149011612,2.0,336.3333435058594,-318.0,16.633333206176758,,2.7666666507720947,,1166.0,3.0666985511779785
SNL/MSU/DOE,Biax-CH3-UP2[(±45/0/±45)]S,45/-45/0/45/-45/-45/45/0/-45/45,Polyester,42.0,,24.0,76.0,0.0,0.0,4.190000057220459,,25.0,,,,,,,207.0,20.700000762939453,1.690000057220459,0.16899999976158142,0.10000000149011612,2.0,336.3333435058594,-318.0,16.633333206176758,,2.7666666507720947,,1270.0,3.1038036346435547
SNL/MSU/DOE,Biax-CH3-UP2[(±45/0/±45)]S,45/-45/0/45/-45/-45/45/0/-45/45,Polyester,42.0,,24.0,76.0,0.0,0.0,4.190000057220459,,25.0,,,,,,,207.0,20.700000762939453,1.8200000524520874,0.18199999630451202,0.10000000149011612,2.0,336.3333435058594,-318.0,16.633333206176758,,2.7666666507720947,,814.0,2.9106245040893555
SNL/MSU/DOE,Biax-CH3-UP2[(±45/0/±45)]S,45/-45/0/45/-45/-45/45/0/-45/45,Polyester,42.0,,24.0,76.0,0.0,0.0,4.190000057220459,,25.0,,,,,,,172.0,17.200000762939453,1.190000057220459,0.11900000274181366,0.10000000149011612,5.0,336.3333435058594,-318.0,16.633333206176758,,2.7666666507720947,,8478.0,3.928293466567993
SNL/MSU/DOE,Biax-CH3-UP2[(±45/0/±45)]S,45/-45/0/45/-45/-45/45/0/-45/45,Polyester,42.0,,24.0,76.0,0.0,0.0,4.190000057220459,,25.0,,,,,,,172.0,17.200000762939453,1.350000023841858,0.13500000536441803,0.10000000149011612,4.0,336.3333435058594,-318.0,16.633333206176758,,2.7666666507720947,,12387.0,4.092966079711914
SNL/MSU/DOE,Biax-CH3-UP2[(±45/0/±45)]S,45/-45/0/45/-45/-45/45/0/-45/45,Polyester,42.0,,24.0,76.0,0.0,0.0,4.190000057220459,,25.0,,,,,,,172.0,17.200000762939453,1.25,0.125,0.10000000149011612,5.0,336.3333435058594,-318.0,16.633333206176758,,2.7666666507720947,,14410.0,4.158663749694824
SNL/MSU/DOE,Biax-CH3-UP2[(±45/0/±45)]S,45/-45/0/45/-45/-45/45/0/-45/45,Polyester,42.0,,24.0,76.0,0.0,0.0,4.190000057220459,,25.0,,,,,,,138.0,13.800000190734863,0.949999988079071,0.0949999988079071,0.10000000149011612,10.0,336.3333435058594,-318.0,16.633333206176758,,2.7666666507720947,,282621.0,5.451204299926758
SNL/MSU/DOE,Biax-CH3-UP2[(±45/0/±45)]S,45/-45/0/45/-45/-45/45/0/-45/45,Polyester,42.0,,24.0,76.0,0.0,0.0,4.190000057220459,,25.0,,,,,,,138.0,13.800000190734863,1.0399999618530273,0.10400000214576721,0.10000000149011612,5.0,336.3333435058594,-318.0,16.633333206176758,,2.7666666507720947,,200174.0,5.301407814025879
SNL/MSU/DOE,Biax-CH3-UP2[(±45/0/±45)]S,45/-45/0/45/-45/-45/45/0/-45/45,Polyester,42.0,,24.0,76.0,0.0,0.0,4.190000057220459,,25.0,,,,,,,138.0,13.800000190734863,0.9100000262260437,0.09099999815225601,0.10000000149011612,10.0,336.3333435058594,-318.0,16.633333206176758,,2.7666666507720947,,429020.0,5.632477760314941
SNL/MSU/DOE,Biax-CH4-UP2[(±45)4]S,45/-45/45/-45/45/-45/45/-45/-45/45/-45/45/-45/45/-45/45,Polyester,40.0,,0.0,100.0,0.0,0.0,2.9200000762939453,,25.0,,,,,,,-12.399999618530273,-124.0,-0.10899999737739563,-1.090000033378601,10.0,2.0,155.3333282470703,-172.3333282470703,11.199999809265137,,6.0,-1.5133333206176758,144.0,2.15836238861084
SNL/MSU/DOE,Biax-CH4-UP2[(±45)4]S,45/-45/45/-45/45/-45/45/-45/-45/45/-45/45/-45/45/-45/45,Polyester,40.0,,0.0,100.0,0.0,0.0,2.9200000762939453,,25.0,,,,,,,-12.399999618530273,-124.0,-0.10899999737739563,-1.090000033378601,10.0,1.0,155.3333282470703,-172.3333282470703,11.199999809265137,,6.0,-1.5133333206176758,188.0,2.274157762527466
SNL/MSU/DOE,Biax-CH4-UP2[(±45)4]S,45/-45/45/-45/45/-45/45/-45/-45/45/-45/45/-45/45/-45/45,Polyester,40.0,,0.0,100.0,0.0,0.0,2.9200000762939453,,25.0,,,,,,,-12.399999618530273,-124.0,-0.10899999737739563,-1.090000033378601,10.0,1.0,155.3333282470703,-172.3333282470703,11.199999809265137,,6.0,-1.5133333206176758,256.0,2.4082400798797607
SNL/MSU/DOE,Biax-CH4-UP2[(±45)4]S,45/-45/45/-45/45/-45/45/-45/-45/45/-45/45/-45/45/-45/45,Polyester,40.0,,0.0,100.0,0.0,0.0,2.9200000762939453,,25.0,,,,,,,-10.300000190734863,-103.0,-0.09000000357627869,-0.8999999761581421,10.0,2.0,155.3333282470703,-172.3333282470703,11.199999809265137,,6.0,-1.5133333206176758,1313.0,3.118264675140381
SNL/MSU/DOE,Biax-CH4-UP2[(±45)4]S,45/-45/45/-45/45/-45/45/-45/-45/45/-45/45/-45/45/-45/45,Polyester,40.0,,0.0,100.0,0.0,0.0,2.9200000762939453,,25.0,,,,,,,-10.300000190734863,-103.0,-0.09000000357627869,-0.8999999761581421,10.0,2.0,155.3333282470703,-172.3333282470703,11.199999809265137,,6.0,-1.5133333206176758,1883.0,3.274850368499756
SNL/MSU/DOE,Biax-CH4-UP2[(±45)4]S,45/-45/45/-45/45/-45/45/-45/-45/45/-45/45/-45/45/-45/45,Polyester,40.0,,0.0,100.0,0.0,0.0,2.9200000762939453,,25.0,,,,,,,-10.300000190734863,-103.0,-0.09000000357627869,-0.8999999761581421,10.0,2.0,155.3333282470703,-172.3333282470703,11.199999809265137,,6.0,-1.5133333206176758,873.0,2.941014289855957
SNL/MSU/DOE,Biax-CH4-UP2[(±45)4]S,45/-45/45/-45/45/-45/45/-45/-45/45/-45/45/-45/45/-45/45,Polyester,40.0,,0.0,100.0,0.0,0.0,2.9200000762939453,,25.0,,,,,,,-8.600000381469727,-86.0,-0.07500000298023224,-0.75,10.0,5.0,155.3333282470703,-172.3333282470703,11.199999809265137,,6.0,-1.5133333206176758,21748.0,4.337419509887695
SNL/MSU/DOE,Biax-CH4-UP2[(±45)4]S,45/-45/45/-45/45/-45/45/-45/-45/45/-45/45/-45/45/-45/45,Polyester,40.0,,0.0,100.0,0.0,0.0,2.9200000762939453,,25.0,,,,,,,-8.600000381469727,-86.0,-0.07500000298023224,-0.75,10.0,5.0,155.3333282470703,-172.3333282470703,11.199999809265137,,6.0,-1.5133333206176758,13364.0,4.125936508178711
SNL/MSU/DOE,Biax-CH4-UP2[(±45)4]S,45/-45/45/-45/45/-45/45/-45/-45/45/-45/45/-45/45/-45/45,Polyester,40.0,,0.0,100.0,0.0,0.0,2.9200000762939453,,25.0,,,,,,,-8.600000381469727,-86.0,-0.07500000298023224,-0.75,10.0,4.0,155.3333282470703,-172.3333282470703,11.199999809265137,,6.0,-1.5133333206176758,11200.0,4.04921817779541
SNL/MSU/DOE,Biax-CH4-UP2[(±45)4]S,45/-45/45/-45/45/-45/45/-45/-45/45/-45/45/-45/45/-45/45,Polyester,40.0,,0.0,100.0,0.0,0.0,2.9200000762939453,,25.0,,,,,,,-6.900000095367432,-69.0,-0.061000000685453415,-0.6100000143051147,10.0,15.0,155.3333282470703,-172.3333282470703,11.199999809265137,,6.0,-1.5133333206176758,206018.0,5.313905239105225
SNL/MSU/DOE,Biax-CH4-UP2[(±45)4]S,45/-45/45/-45/45/-45/45/-45/-45/45/-45/45/-45/45/-45/45,Polyester,40.0,,0.0,100.0,0.0,0.0,2.9200000762939453,,25.0,,,,,,,-6.900000095367432,-69.0,-0.061000000685453415,-0.6100000143051147,10.0,10.0,155.3333282470703,-172.3333282470703,11.199999809265137,,6.0,-1.5133333206176758,564767.0,5.751869201660156
SNL/MSU/DOE,Biax-CH4-UP2[(±45)4]S,45/-45/45/-45/45/-45/45/-45/-45/45/-45/45/-45/45/-45/45,Polyester,40.0,,0.0,100.0,0.0,0.0,2.9200000762939453,,25.0,,,,,,,-6.900000095367432,-69.0,-0.061000000685453415,-0.6100000143051147,10.0,15.0,155.3333282470703,-172.3333282470703,11.199999809265137,,6.0,-1.5133333206176758,485632.0,5.686307430267334
SNL/MSU/DOE,Biax-CH4-UP2[(±45)4]S,45/-45/45/-45/45/-45/45/-45/-45/45/-45/45/-45/45/-45/45,Polyester,40.0,,0.0,100.0,0.0,0.0,2.9200000762939453,,25.0,,,,,,,103.0,10.300000190734863,1.7000000476837158,0.17000000178813934,0.10000000149011612,2.0,155.3333282470703,-172.3333282470703,11.199999809265137,,6.0,-1.5133333206176758,198.0,2.2966651916503906
SNL/MSU/DOE,Biax-CH4-UP2[(±45)4]S,45/-45/45/-45/45/-45/45/-45/-45/45/-45/45/-45/45/-45/45,Polyester,40.0,,0.0,100.0,0.0,0.0,2.9200000762939453,,25.0,,,,,,,103.0,10.300000190734863,1.7999999523162842,0.18000000715255737,0.10000000149011612,2.0,155.3333282470703,-172.3333282470703,11.199999809265137,,6.0,-1.5133333206176758,287.0,2.4578819274902344
SNL/MSU/DOE,Biax-CH4-UP2[(±45)4]S,45/-45/45/-45/45/-45/45/-45/-45/45/-45/45/-45/45/-45/45,Polyester,40.0,,0.0,100.0,0.0,0.0,2.9200000762939453,,25.0,,,,,,,103.0,10.300000190734863,1.399999976158142,0.14000000059604645,0.10000000149011612,2.0,155.3333282470703,-172.3333282470703,11.199999809265137,,6.0,-1.5133333206176758,314.0,2.49692964553833
SNL/MSU/DOE,Biax-CH4-UP2[(±45)4]S,45/-45/45/-45/45/-45/45/-45/-45/45/-45/45/-45/45/-45/45,Polyester,40.0,,0.0,100.0,0.0,0.0,2.9200000762939453,,25.0,,,,,,,86.0,8.600000381469727,1.3799999952316284,0.1379999965429306,0.10000000149011612,4.0,155.3333282470703,-172.3333282470703,11.199999809265137,,6.0,-1.5133333206176758,1319.0,3.1202447414398193
SNL/MSU/DOE,Biax-CH4-UP2[(±45)4]S,45/-45/45/-45/45/-45/45/-45/-45/45/-45/45/-45/45/-45/45,Polyester,40.0,,0.0,100.0,0.0,0.0,2.9200000762939453,,25.0,,,,,,,86.0,8.600000381469727,0.9900000095367432,0.0989999994635582,0.10000000149011612,2.0,155.3333282470703,-172.3333282470703,11.199999809265137,,6.0,-1.5133333206176758,2311.0,3.363800048828125
SNL/MSU/DOE,Biax-CH4-UP2[(±45)4]S,45/-45/45/-45/45/-45/45/-45/-45/45/-45/45/-45/45/-45/45,Polyester,40.0,,0.0,100.0,0.0,0.0,2.9200000762939453,,25.0,,,,,,,86.0,8.600000381469727,1.2400000095367432,0.12399999797344208,0.10000000149011612,4.0,155.3333282470703,-172.3333282470703,11.199999809265137,,6.0,-1.5133333206176758,1186.0,3.074084758758545
SNL/MSU/DOE,Biax-CH4-UP2[(±45)4]S,45/-45/45/-45/45/-45/45/-45/-45/45/-45/45/-45/45/-45/45,Polyester,40.0,,0.0,100.0,0.0,0.0,2.9200000762939453,,25.0,,,,,,,69.0,6.900000095367432,0.8199999928474426,0.0820000022649765,0.10000000149011612,10.0,155.3333282470703,-172.3333282470703,11.199999809265137,,6.0,-1.5133333206176758,7072.0,3.8495421409606934
SNL/MSU/DOE,Biax-CH4-UP2[(±45)4]S,45/-45/45/-45/45/-45/45/-45/-45/45/-45/45/-45/45/-45/45,Polyester,40.0,,0.0,100.0,0.0,0.0,2.9200000762939453,,25.0,,,,,,,69.0,6.900000095367432,0.7900000214576721,0.07900000363588333,0.10000000149011612,10.0,155.3333282470703,-172.3333282470703,11.199999809265137,,6.0,-1.5133333206176758,10172.0,4.007406234741211
SNL/MSU/DOE,Biax-CH4-UP2[(±45)4]S,45/-45/45/-45/45/-45/45/-45/-45/45/-45/45/-45/45/-45/45,Polyester,40.0,,0.0,100.0,0.0,0.0,2.9200000762939453,,25.0,,,,,,,69.0,6.900000095367432,0.6399999856948853,0.06400000303983688,0.10000000149011612,10.0,155.3333282470703,-172.3333282470703,11.199999809265137,,6.0,-1.5133333206176758,15843.0,4.1998372077941895
SNL/MSU/DOE,Biax-CH4-UP2[(±45)4]S,45/-45/45/-45/45/-45/45/-45/-45/45/-45/45/-45/45/-45/45,Polyester,40.0,,0.0,100.0,0.0,0.0,2.9200000762939453,,25.0,,,,,,,52.0,5.199999809265137,0.5199999809265137,0.052000001072883606,0.10000000149011612,20.0,155.3333282470703,-172.3333282470703,11.199999809265137,,6.0,-1.5133333206176758,342135.0,5.5341973304748535
SNL/MSU/DOE,Biax-CH4-UP2[(±45)4]S,45/-45/45/-45/45/-45/45/-45/-45/45/-45/45/-45/45/-45/45,Polyester,40.0,,0.0,100.0,0.0,0.0,2.9200000762939453,,25.0,,,,,,,52.0,5.199999809265137,0.4699999988079071,0.04699999839067459,0.10000000149011612,20.0,155.3333282470703,-172.3333282470703,11.199999809265137,,6.0,-1.5133333206176758,224519.0,5.351253032684326
SNL/MSU/DOE,Biax-CH4-UP2[(±45)4]S,45/-45/45/-45/45/-45/45/-45/-45/45/-45/45/-45/45/-45/45,Polyester,40.0,,0.0,100.0,0.0,0.0,2.9200000762939453,,25.0,,,,,,,52.0,5.199999809265137,0.4699999988079071,0.04699999839067459,0.10000000149011612,20.0,155.3333282470703,-172.3333282470703,11.199999809265137,,6.0,-1.5133333206176758,1136938.0,6.055737018585205
SNL/MSU/DOE,Biax-CH5-UP2[(±45)3]S,45/-45/45/-45/45/-45/-45/45/-45/45/-45/45,Polyester,28.0,,0.0,100.0,0.0,0.0,3.049999952316284,,25.0,,,,,,,-8.600000381469727,-86.0,-0.10100000351667404,-1.0099999904632568,10.0,10.0,131.5,-217.53334045410156,8.766666412353516,,4.066666603088379,-2.240000009536743,131302.0,5.118271350860596
SNL/MSU/DOE,Biax-CH5-UP2[(±45)3]S,45/-45/45/-45/45/-45/-45/45/-45/45/-45/45,Polyester,28.0,,0.0,100.0,0.0,0.0,3.049999952316284,,25.0,,,,,,,-12.100000381469727,-121.0,-0.1420000046491623,-1.4199999570846558,10.0,2.0,131.5,-217.53334045410156,8.766666412353516,,4.066666603088379,-2.240000009536743,1548.0,3.1897709369659424
SNL/MSU/DOE,Biax-CH5-UP2[(±45)3]S,45/-45/45/-45/45/-45/-45/45/-45/45/-45/45,Polyester,28.0,,0.0,100.0,0.0,0.0,3.049999952316284,,25.0,,,,,,,-12.100000381469727,-121.0,-0.1420000046491623,-1.4199999570846558,10.0,2.0,131.5,-217.53334045410156,8.766666412353516,,4.066666603088379,-2.240000009536743,2777.0,3.443575859069824
SNL/MSU/DOE,Biax-CH5-UP2[(±45)3]S,45/-45/45/-45/45/-45/-45/45/-45/45/-45/45,Polyester,28.0,,0.0,100.0,0.0,0.0,3.049999952316284,,25.0,,,,,,,-12.100000381469727,-121.0,-0.1420000046491623,-1.4199999570846558,10.0,2.0,131.5,-217.53334045410156,8.766666412353516,,4.066666603088379,-2.240000009536743,2989.0,3.4755258560180664
SNL/MSU/DOE,Biax-CH5-UP2[(±45)3]S,45/-45/45/-45/45/-45/-45/45/-45/45/-45/45,Polyester,28.0,,0.0,100.0,0.0,0.0,3.049999952316284,,25.0,,,,,,,-10.300000190734863,-103.0,-0.12099999934434891,-1.2100000381469727,10.0,4.0,131.5,-217.53334045410156,8.766666412353516,,4.066666603088379,-2.240000009536743,12027.0,4.080157279968262
SNL/MSU/DOE,Biax-CH5-UP2[(±45)3]S,45/-45/45/-45/45/-45/-45/45/-45/45/-45/45,Polyester,28.0,,0.0,100.0,0.0,0.0,3.049999952316284,,25.0,,,,,,,-10.300000190734863,-103.0,-0.12099999934434891,-1.2100000381469727,10.0,5.0,131.5,-217.53334045410156,8.766666412353516,,4.066666603088379,-2.240000009536743,9130.0,3.960470676422119
SNL/MSU/DOE,Biax-CH5-UP2[(±45)3]S,45/-45/45/-45/45/-45/-45/45/-45/45/-45/45,Polyester,28.0,,0.0,100.0,0.0,0.0,3.049999952316284,,25.0,,,,,,,-10.300000190734863,-103.0,-0.12099999934434891,-1.2100000381469727,10.0,5.0,131.5,-217.53334045410156,8.766666412353516,,4.066666603088379,-2.240000009536743,18621.0,4.270002841949463
SNL/MSU/DOE,Biax-CH5-UP2[(±45)3]S,45/-45/45/-45/45/-45/-45/45/-45/45/-45/45,Polyester,28.0,,0.0,100.0,0.0,0.0,3.049999952316284,,25.0,,,,,,,-8.600000381469727,-86.0,-0.10100000351667404,-1.0099999904632568,10.0,15.0,131.5,-217.53334045410156,8.766666412353516,,4.066666603088379,-2.240000009536743,329191.0,5.5174479484558105
SNL/MSU/DOE,Biax-CH5-UP2[(±45)3]S,45/-45/45/-45/45/-45/-45/45/-45/45/-45/45,Polyester,28.0,,0.0,100.0,0.0,0.0,3.049999952316284,,25.0,,,,,,,-8.600000381469727,-86.0,-0.10100000351667404,-1.0099999904632568,10.0,15.0,131.5,-217.53334045410156,8.766666412353516,,4.066666603088379,-2.240000009536743,277202.0,5.442796230316162
SNL/MSU/DOE,Biax-CH5-UP2[(±45)3]S,45/-45/45/-45/45/-45/-45/45/-45/45/-45/45,Polyester,28.0,,0.0,100.0,0.0,0.0,3.049999952316284,,25.0,,,,,,,86.0,8.600000381469727,1.7000000476837158,0.17000000178813934,0.10000000149011612,2.0,131.5,-217.53334045410156,8.766666412353516,,4.066666603088379,-2.240000009536743,1140.0,3.0569047927856445
SNL/MSU/DOE,Biax-CH5-UP2[(±45)3]S,45/-45/45/-45/45/-45/-45/45/-45/45/-45/45,Polyester,28.0,,0.0,100.0,0.0,0.0,3.049999952316284,,25.0,,,,,,,86.0,8.600000381469727,1.7000000476837158,0.17000000178813934,0.10000000149011612,2.0,131.5,-217.53334045410156,8.766666412353516,,4.066666603088379,-2.240000009536743,1310.0,3.1172711849212646
SNL/MSU/DOE,Biax-CH5-UP2[(±45)3]S,45/-45/45/-45/45/-45/-45/45/-45/45/-45/45,Polyester,28.0,,0.0,100.0,0.0,0.0,3.049999952316284,,25.0,,,,,,,86.0,8.600000381469727,1.690000057220459,0.16899999976158142,0.10000000149011612,2.0,131.5,-217.53334045410156,8.766666412353516,,4.066666603088379,-2.240000009536743,749.0,2.8744819164276123
SNL/MSU/DOE,Biax-CH5-UP2[(±45)3]S,45/-45/45/-45/45/-45/-45/45/-45/45/-45/45,Polyester,28.0,,0.0,100.0,0.0,0.0,3.049999952316284,,25.0,,,,,,,69.0,6.900000095367432,0.949999988079071,0.0949999988079071,0.10000000149011612,4.0,131.5,-217.53334045410156,8.766666412353516,,4.066666603088379,-2.240000009536743,11184.0,4.04859733581543
SNL/MSU/DOE,Biax-CH5-UP2[(±45)3]S,45/-45/45/-45/45/-45/-45/45/-45/45/-45/45,Polyester,28.0,,0.0,100.0,0.0,0.0,3.049999952316284,,25.0,,,,,,,69.0,6.900000095367432,0.8999999761581421,0.09000000357627869,0.10000000149011612,5.0,131.5,-217.53334045410156,8.766666412353516,,4.066666603088379,-2.240000009536743,17929.0,4.253556251525879
SNL/MSU/DOE,Biax-CH5-UP2[(±45)3]S,45/-45/45/-45/45/-45/-45/45/-45/45/-45/45,Polyester,28.0,,0.0,100.0,0.0,0.0,3.049999952316284,,25.0,,,,,,,69.0,6.900000095367432,0.8999999761581421,0.09000000357627869,0.10000000149011612,4.0,131.5,-217.53334045410156,8.766666412353516,,4.066666603088379,-2.240000009536743,14588.0,4.163995742797852
SNL/MSU/DOE,Biax-CH5-UP2[(±45)3]S,45/-45/45/-45/45/-45/-45/45/-45/45/-45/45,Polyester,28.0,,0.0,100.0,0.0,0.0,3.049999952316284,,25.0,,,,,,,52.0,5.199999809265137,0.6299999952316284,0.06300000101327896,0.10000000149011612,15.0,131.5,-217.53334045410156,8.766666412353516,,4.066666603088379,-2.240000009536743,113426.0,5.054712772369385
SNL/MSU/DOE,Biax-CH5-UP2[(±45)3]S,45/-45/45/-45/45/-45/-45/45/-45/45/-45/45,Polyester,28.0,,0.0,100.0,0.0,0.0,3.049999952316284,,25.0,,,,,,,52.0,5.199999809265137,0.6299999952316284,0.06300000101327896,0.10000000149011612,12.0,131.5,-217.53334045410156,8.766666412353516,,4.066666603088379,-2.240000009536743,282007.0,5.450259685516357
SNL/MSU/DOE,Biax-CH5-UP2[(±45)3]S,45/-45/45/-45/45/-45/-45/45/-45/45/-45/45,Polyester,28.0,,0.0,100.0,0.0,0.0,3.049999952316284,,25.0,,,,,,,52.0,5.199999809265137,0.6499999761581421,0.06499999761581421,0.10000000149011612,10.0,131.5,-217.53334045410156,8.766666412353516,,4.066666603088379,-2.240000009536743,181712.0,5.259383678436279
SNL/MSU/DOE,Biax-CH6-UP2[±45/0/±45]S,45/-45/0/45/-45/-45/45/0/-45/45,Polyester,44.0,,39.0,61.0,0.0,0.0,2.259999990463257,,25.0,,,,,,,-20.700000762939453,-207.0,,,10.0,5.0,501.6666564941406,-407.3333435058594,22.33333396911621,,3.1666667461395264,,15707.0,4.1960930824279785
SNL/MSU/DOE,Biax-CH6-UP2[±45/0/±45]S,45/-45/0/45/-45/-45/45/0/-45/45,Polyester,44.0,,39.0,61.0,0.0,0.0,2.259999990463257,,25.0,,,,,,,-20.700000762939453,-207.0,,,10.0,10.0,501.6666564941406,-407.3333435058594,22.33333396911621,,3.1666667461395264,,20605.0,4.313972473144531
SNL/MSU/DOE,Biax-CH6-UP2[±45/0/±45]S,45/-45/0/45/-45/-45/45/0/-45/45,Polyester,44.0,,39.0,61.0,0.0,0.0,2.259999990463257,,25.0,,,,,,,-20.700000762939453,-207.0,,,10.0,5.0,501.6666564941406,-407.3333435058594,22.33333396911621,,3.1666667461395264,,38711.0,4.587834358215332
SNL/MSU/DOE,Biax-CH6-UP2[±45/0/±45]S,45/-45/0/45/-45/-45/45/0/-45/45,Polyester,44.0,,39.0,61.0,0.0,0.0,2.259999990463257,,25.0,,,,,,,-24.100000381469727,-241.0,,,10.0,4.0,501.6666564941406,-407.3333435058594,22.33333396911621,,3.1666667461395264,,10088.0,4.003805160522461
SNL/MSU/DOE,Biax-CH6-UP2[±45/0/±45]S,45/-45/0/45/-45/-45/45/0/-45/45,Polyester,44.0,,39.0,61.0,0.0,0.0,2.259999990463257,,25.0,,,,,,,-24.100000381469727,-241.0,,,10.0,4.0,501.6666564941406,-407.3333435058594,22.33333396911621,,3.1666667461395264,,11950.0,4.077367782592773
SNL/MSU/DOE,Biax-CH6-UP2[±45/0/±45]S,45/-45/0/45/-45/-45/45/0/-45/45,Polyester,44.0,,39.0,61.0,0.0,0.0,2.259999990463257,,25.0,,,,,,,-24.100000381469727,-241.0,,,10.0,4.0,501.6666564941406,-407.3333435058594,22.33333396911621,,3.1666667461395264,,8842.0,3.9465506076812744
SNL/MSU/DOE,Biax-CH6-UP2[±45/0/±45]S,45/-45/0/45/-45/-45/45/0/-45/45,Polyester,44.0,,39.0,61.0,0.0,0.0,2.259999990463257,,25.0,,,,,,,-27.600000381469727,-276.0,,,10.0,2.0,501.6666564941406,-407.3333435058594,22.33333396911621,,3.1666667461395264,,2727.0,3.435685157775879
SNL/MSU/DOE,Biax-CH6-UP2[±45/0/±45]S,45/-45/0/45/-45/-45/45/0/-45/45,Polyester,44.0,,39.0,61.0,0.0,0.0,2.259999990463257,,25.0,,,,,,,-27.600000381469727,-276.0,,,10.0,2.0,501.6666564941406,-407.3333435058594,22.33333396911621,,3.1666667461395264,,1373.0,3.1376705169677734
SNL/MSU/DOE,Biax-CH6-UP2[±45/0/±45]S,45/-45/0/45/-45/-45/45/0/-45/45,Polyester,44.0,,39.0,61.0,0.0,0.0,2.259999990463257,,25.0,,,,,,,-27.600000381469727,-276.0,,,10.0,2.0,501.6666564941406,-407.3333435058594,22.33333396911621,,3.1666667461395264,,840.0,2.92427921295166
SNL/MSU/DOE,Biax-CH6-UP2[±45/0/±45]S,45/-45/0/45/-45/-45/45/0/-45/45,Polyester,44.0,,39.0,61.0,0.0,0.0,2.259999990463257,,25.0,,,,,,,-17.200000762939453,-172.0,,,10.0,20.0,501.6666564941406,-407.3333435058594,22.33333396911621,,3.1666667461395264,,880742.0,5.944848537445068
SNL/MSU/DOE,Biax-CH6-UP2[±45/0/±45]S,45/-45/0/45/-45/-45/45/0/-45/45,Polyester,44.0,,39.0,61.0,0.0,0.0,2.259999990463257,,25.0,,,,,,,-17.200000762939453,-172.0,,,10.0,20.0,501.6666564941406,-407.3333435058594,22.33333396911621,,3.1666667461395264,,1628900.0,6.211894512176514
SNL/MSU/DOE,Biax-CH6-UP2[±45/0/±45]S,45/-45/0/45/-45/-45/45/0/-45/45,Polyester,44.0,,39.0,61.0,0.0,0.0,2.259999990463257,,25.0,,,,,,,345.0,34.5,2.109999895095825,0.210999995470047,0.10000000149011612,2.0,501.6666564941406,-407.3333435058594,22.33333396911621,,3.1666667461395264,,284.0,2.4533183574676514
