Repository: Luwen-Zhang/SNEnsemble

# Copyright Notification

## Composites

We reformat and merge fatigue testing records from SNL/MSU/DOE, OptiMat, UPWIND, and FACT databases into a single database with careful considerations, including filtering invalid entries, rename variables, fix improper calculations in the records, to obtain clean and consistent data to fit machine 
learning usages. We leave the original format ("2019_SNL_MSU_DOE_Composite-Materials-Database_Wind_29pt0.xlsx" and "Optidat UPWIND 28_3_2017.xls") in the folder. Any derived database should be directly based on the original files instead of our merged database. We are not responsible for the accuracy of the testing records.

File: data/composite_database_02232023.csv (part 19 of 47)
Data source,Material_Code,Sequence,Resin Type,Fibre Volume Fraction,Fibre Weight Fraction,Percentage of Fibre in 0-deg Direction,Percentage of Fibre in 45-deg Direction,Percentage of Fibre in 90-deg Direction,Percentage of Fibre in Other Direction,Thickness,Tab Thickness,Width,Maximum Width,Minimum Width,Length,Gauge Length,Load Length,Area,Maximum Stress,Minimum Stress,Maximum Strain,Minimum Strain,R-value,Frequency,Static Maximum Tensile Stress,Static Maximum Compressive Stress,Static Elastic Modulus,Static Compressive Modulus,Static Maximum Tensile Strain,Static Maximum Compressive Strain,Cycles to Failure,log(Cycles to Failure)
SNL/MSU/DOE,Biax-CH6-UP2[±45/0/±45]S,45/-45/0/45/-45/-45/45/0/-45/45,Polyester,44.0,,39.0,61.0,0.0,0.0,2.259999990463257,,25.0,,,,,,,345.0,34.5,2.240000009536743,0.2240000069141388,0.10000000149011612,2.0,501.6666564941406,-407.3333435058594,22.33333396911621,,3.1666667461395264,,189.0,2.2764618396759033
SNL/MSU/DOE,Biax-CH6-UP2[±45/0/±45]S,45/-45/0/45/-45/-45/45/0/-45/45,Polyester,44.0,,39.0,61.0,0.0,0.0,2.259999990463257,,25.0,,,,,,,345.0,34.5,2.0399999618530273,0.20399999618530273,0.10000000149011612,2.0,501.6666564941406,-407.3333435058594,22.33333396911621,,3.1666667461395264,,246.0,2.390935182571411
SNL/MSU/DOE,Biax-CH6-UP2[±45/0/±45]S,45/-45/0/45/-45/-45/45/0/-45/45,Polyester,44.0,,39.0,61.0,0.0,0.0,2.259999990463257,,25.0,,,,,,,310.0,31.0,1.809999942779541,0.1809999942779541,0.10000000149011612,2.0,501.6666564941406,-407.3333435058594,22.33333396911621,,3.1666667461395264,,561.0,2.748962879180908
SNL/MSU/DOE,Biax-CH6-UP2[±45/0/±45]S,45/-45/0/45/-45/-45/45/0/-45/45,Polyester,44.0,,39.0,61.0,0.0,0.0,2.259999990463257,,25.0,,,,,,,310.0,31.0,1.7599999904632568,0.17599999904632568,0.10000000149011612,2.0,501.6666564941406,-407.3333435058594,22.33333396911621,,3.1666667461395264,,758.0,2.879669189453125
SNL/MSU/DOE,Biax-CH6-UP2[±45/0/±45]S,45/-45/0/45/-45/-45/45/0/-45/45,Polyester,44.0,,39.0,61.0,0.0,0.0,2.259999990463257,,25.0,,,,,,,310.0,31.0,1.7799999713897705,0.17800000309944153,0.10000000149011612,2.0,501.6666564941406,-407.3333435058594,22.33333396911621,,3.1666667461395264,,619.0,2.7916905879974365
SNL/MSU/DOE,Biax-CH6-UP2[±45/0/±45]S,45/-45/0/45/-45/-45/45/0/-45/45,Polyester,44.0,,39.0,61.0,0.0,0.0,2.259999990463257,,25.0,,,,,,,276.0,27.600000381469727,1.6399999856948853,0.164000004529953,0.10000000149011612,4.0,501.6666564941406,-407.3333435058594,22.33333396911621,,3.1666667461395264,,2224.0,3.347134828567505
SNL/MSU/DOE,Biax-CH6-UP2[±45/0/±45]S,45/-45/0/45/-45/-45/45/0/-45/45,Polyester,44.0,,39.0,61.0,0.0,0.0,2.259999990463257,,25.0,,,,,,,276.0,27.600000381469727,1.600000023841858,0.1599999964237213,0.10000000149011612,4.0,501.6666564941406,-407.3333435058594,22.33333396911621,,3.1666667461395264,,1490.0,3.1731863021850586
SNL/MSU/DOE,Biax-CH6-UP2[±45/0/±45]S,45/-45/0/45/-45/-45/45/0/-45/45,Polyester,44.0,,39.0,61.0,0.0,0.0,2.259999990463257,,25.0,,,,,,,276.0,27.600000381469727,1.409999966621399,0.14100000262260437,0.10000000149011612,4.0,501.6666564941406,-407.3333435058594,22.33333396911621,,3.1666667461395264,,2153.0,3.3330440521240234
SNL/MSU/DOE,Biax-CH6-UP2[±45/0/±45]S,45/-45/0/45/-45/-45/45/0/-45/45,Polyester,44.0,,39.0,61.0,0.0,0.0,2.259999990463257,,25.0,,,,,,,241.0,24.100000381469727,1.2999999523162842,0.12999999523162842,0.10000000149011612,5.0,501.6666564941406,-407.3333435058594,22.33333396911621,,3.1666667461395264,,4278.0,3.6312408447265625
SNL/MSU/DOE,Biax-CH6-UP2[±45/0/±45]S,45/-45/0/45/-45/-45/45/0/-45/45,Polyester,44.0,,39.0,61.0,0.0,0.0,2.259999990463257,,25.0,,,,,,,241.0,24.100000381469727,1.2899999618530273,0.1289999932050705,0.10000000149011612,10.0,501.6666564941406,-407.3333435058594,22.33333396911621,,3.1666667461395264,,6877.0,3.8373990058898926
SNL/MSU/DOE,Biax-CH6-UP2[±45/0/±45]S,45/-45/0/45/-45/-45/45/0/-45/45,Polyester,44.0,,39.0,61.0,0.0,0.0,2.259999990463257,,25.0,,,,,,,207.0,20.700000762939453,1.0399999618530273,0.10400000214576721,0.10000000149011612,10.0,501.6666564941406,-407.3333435058594,22.33333396911621,,3.1666667461395264,,13309.0,4.1241455078125
SNL/MSU/DOE,Biax-CH6-UP2[±45/0/±45]S,45/-45/0/45/-45/-45/45/0/-45/45,Polyester,44.0,,39.0,61.0,0.0,0.0,2.259999990463257,,25.0,,,,,,,207.0,20.700000762939453,1.0399999618530273,0.10400000214576721,0.10000000149011612,5.0,501.6666564941406,-407.3333435058594,22.33333396911621,,3.1666667461395264,,15150.0,4.180412769317627
SNL/MSU/DOE,Biax-CH6-UP2[±45/0/±45]S,45/-45/0/45/-45/-45/45/0/-45/45,Polyester,44.0,,39.0,61.0,0.0,0.0,2.259999990463257,,25.0,,,,,,,207.0,20.700000762939453,1.059999942779541,0.10599999874830246,0.10000000149011612,5.0,501.6666564941406,-407.3333435058594,22.33333396911621,,3.1666667461395264,,11807.0,4.072139739990234
SNL/MSU/DOE,Biax-CH6-UP2[±45/0/±45]S,45/-45/0/45/-45/-45/45/0/-45/45,Polyester,44.0,,39.0,61.0,0.0,0.0,2.259999990463257,,25.0,,,,,,,172.0,17.200000762939453,0.8700000047683716,0.08699999749660492,0.10000000149011612,5.0,501.6666564941406,-407.3333435058594,22.33333396911621,,3.1666667461395264,,44634.0,4.649665832519531
SNL/MSU/DOE,Biax-CH6-UP2[±45/0/±45]S,45/-45/0/45/-45/-45/45/0/-45/45,Polyester,44.0,,39.0,61.0,0.0,0.0,2.259999990463257,,25.0,,,,,,,172.0,17.200000762939453,0.8600000143051147,0.0860000029206276,0.10000000149011612,10.0,501.6666564941406,-407.3333435058594,22.33333396911621,,3.1666667461395264,,37335.0,4.572116374969482
SNL/MSU/DOE,Biax-CH6-UP2[±45/0/±45]S,45/-45/0/45/-45/-45/45/0/-45/45,Polyester,44.0,,39.0,61.0,0.0,0.0,2.259999990463257,,25.0,,,,,,,138.0,13.800000190734863,0.6700000166893005,0.06700000166893005,0.10000000149011612,10.0,501.6666564941406,-407.3333435058594,22.33333396911621,,3.1666667461395264,,224743.0,5.351686000823975
SNL/MSU/DOE,Biax-CH6-UP2[±45/0/±45]S,45/-45/0/45/-45/-45/45/0/-45/45,Polyester,44.0,,39.0,61.0,0.0,0.0,2.259999990463257,,25.0,,,,,,,138.0,13.800000190734863,0.6899999976158142,0.0689999982714653,0.10000000149011612,10.0,501.6666564941406,-407.3333435058594,22.33333396911621,,3.1666667461395264,,138170.0,5.140413761138916
SNL/MSU/DOE,Biax-CH6-UP2[±45/0/±45]S,45/-45/0/45/-45/-45/45/0/-45/45,Polyester,44.0,,39.0,61.0,0.0,0.0,2.259999990463257,,25.0,,,,,,,121.0,12.100000381469727,0.5899999737739563,0.05900000035762787,0.10000000149011612,20.0,501.6666564941406,-407.3333435058594,22.33333396911621,,3.1666667461395264,,419563.0,5.622797012329102
SNL/MSU/DOE,Biax-CH7-UP2[(±45)2]S,45/-45/45/-45/-45/45/-45/45,Polyester,55.0,,0.0,100.0,0.0,0.0,3.859999895095825,,25.0,,,,,,,-10.300000190734863,-103.0,,,10.0,2.0,112.5,-167.6666717529297,16.133333206176758,,1.75,,1918.0,3.282848596572876
SNL/MSU/DOE,Biax-CH7-UP2[(±45)2]S,45/-45/45/-45/-45/45/-45/45,Polyester,55.0,,0.0,100.0,0.0,0.0,3.859999895095825,,25.0,,,,,,,-10.300000190734863,-103.0,,,10.0,2.0,112.5,-167.6666717529297,16.133333206176758,,1.75,,1763.0,3.2462522983551025
SNL/MSU/DOE,Biax-CH7-UP2[(±45)2]S,45/-45/45/-45/-45/45/-45/45,Polyester,55.0,,0.0,100.0,0.0,0.0,3.859999895095825,,25.0,,,,,,,-10.300000190734863,-103.0,,,10.0,2.0,112.5,-167.6666717529297,16.133333206176758,,1.75,,3055.0,3.485011100769043
SNL/MSU/DOE,Biax-CH7-UP2[(±45)2]S,45/-45/45/-45/-45/45/-45/45,Polyester,55.0,,0.0,100.0,0.0,0.0,3.859999895095825,,25.0,,,,,,,-8.600000381469727,-86.0,,,10.0,5.0,112.5,-167.6666717529297,16.133333206176758,,1.75,,16492.0,4.217273235321045
SNL/MSU/DOE,Biax-CH7-UP2[(±45)2]S,45/-45/45/-45/-45/45/-45/45,Polyester,55.0,,0.0,100.0,0.0,0.0,3.859999895095825,,25.0,,,,,,,-8.600000381469727,-86.0,,,10.0,5.0,112.5,-167.6666717529297,16.133333206176758,,1.75,,20747.0,4.316955089569092
SNL/MSU/DOE,Biax-CH7-UP2[(±45)2]S,45/-45/45/-45/-45/45/-45/45,Polyester,55.0,,0.0,100.0,0.0,0.0,3.859999895095825,,25.0,,,,,,,-8.600000381469727,-86.0,,,10.0,5.0,112.5,-167.6666717529297,16.133333206176758,,1.75,,15719.0,4.196424961090088
SNL/MSU/DOE,Biax-CH7-UP2[(±45)2]S,45/-45/45/-45/-45/45/-45/45,Polyester,55.0,,0.0,100.0,0.0,0.0,3.859999895095825,,25.0,,,,,,,-6.900000095367432,-69.0,,,10.0,20.0,112.5,-167.6666717529297,16.133333206176758,,1.75,,96260.0,4.983445644378662
SNL/MSU/DOE,Biax-CH7-UP2[(±45)2]S,45/-45/45/-45/-45/45/-45/45,Polyester,55.0,,0.0,100.0,0.0,0.0,3.859999895095825,,25.0,,,,,,,-6.900000095367432,-69.0,,,10.0,20.0,112.5,-167.6666717529297,16.133333206176758,,1.75,,278521.0,5.444858074188232
SNL/MSU/DOE,Biax-CH7-UP2[(±45)2]S,45/-45/45/-45/-45/45/-45/45,Polyester,55.0,,0.0,100.0,0.0,0.0,3.859999895095825,,25.0,,,,,,,-6.900000095367432,-69.0,,,10.0,15.0,112.5,-167.6666717529297,16.133333206176758,,1.75,,167393.0,5.2237372398376465
SNL/MSU/DOE,Biax-CH7-UP2[(±45)2]S,45/-45/45/-45/-45/45/-45/45,Polyester,55.0,,0.0,100.0,0.0,0.0,3.859999895095825,,25.0,,,,,,,69.0,6.900000095367432,0.550000011920929,0.054999999701976776,0.10000000149011612,5.0,112.5,-167.6666717529297,16.133333206176758,,1.75,,4943.0,3.693990707397461
SNL/MSU/DOE,Biax-CH7-UP2[(±45)2]S,45/-45/45/-45/-45/45/-45/45,Polyester,55.0,,0.0,100.0,0.0,0.0,3.859999895095825,,25.0,,,,,,,69.0,6.900000095367432,0.49000000953674316,0.04899999871850014,0.10000000149011612,5.0,112.5,-167.6666717529297,16.133333206176758,,1.75,,3145.0,3.4976205825805664
SNL/MSU/DOE,Biax-CH7-UP2[(±45)2]S,45/-45/45/-45/-45/45/-45/45,Polyester,55.0,,0.0,100.0,0.0,0.0,3.859999895095825,,25.0,,,,,,,69.0,6.900000095367432,0.49000000953674316,0.04899999871850014,0.10000000149011612,5.0,112.5,-167.6666717529297,16.133333206176758,,1.75,,3797.0,3.5794405937194824
SNL/MSU/DOE,Biax-CH7-UP2[(±45)2]S,45/-45/45/-45/-45/45/-45/45,Polyester,55.0,,0.0,100.0,0.0,0.0,3.859999895095825,,25.0,,,,,,,52.0,5.199999809265137,0.3199999928474426,0.03200000151991844,0.10000000149011612,10.0,112.5,-167.6666717529297,16.133333206176758,,1.75,,92285.0,4.9651312828063965
SNL/MSU/DOE,Biax-CH7-UP2[(±45)2]S,45/-45/45/-45/-45/45/-45/45,Polyester,55.0,,0.0,100.0,0.0,0.0,3.859999895095825,,25.0,,,,,,,52.0,5.199999809265137,0.3400000035762787,0.03400000184774399,0.10000000149011612,10.0,112.5,-167.6666717529297,16.133333206176758,,1.75,,62832.0,4.798181056976318
SNL/MSU/DOE,Biax-CH7-UP2[(±45)2]S,45/-45/45/-45/-45/45/-45/45,Polyester,55.0,,0.0,100.0,0.0,0.0,3.859999895095825,,25.0,,,,,,,52.0,5.199999809265137,0.3400000035762787,0.03400000184774399,0.10000000149011612,10.0,112.5,-167.6666717529297,16.133333206176758,,1.75,,116214.0,5.065258502960205
SNL/MSU/DOE,Biax-CH7-UP2[(±45)2]S,45/-45/45/-45/-45/45/-45/45,Polyester,55.0,,0.0,100.0,0.0,0.0,3.859999895095825,,25.0,,,,,,,83.0,8.300000190734863,0.699999988079071,0.07000000029802322,0.10000000149011612,2.0,112.5,-167.6666717529297,16.133333206176758,,1.75,,418.0,2.621176242828369
SNL/MSU/DOE,Biax-CH7-UP2[(±45)2]S,45/-45/45/-45/-45/45/-45/45,Polyester,55.0,,0.0,100.0,0.0,0.0,3.859999895095825,,25.0,,,,,,,83.0,8.300000190734863,0.5699999928474426,0.05700000002980232,0.10000000149011612,2.0,112.5,-167.6666717529297,16.133333206176758,,1.75,,521.0,2.7168376445770264
SNL/MSU/DOE,Biax-CH8-UP2[(±45)2]S,45/-45/45/-45/-45/45/-45/45,Polyester,37.0,,0.0,100.0,0.0,0.0,5.889999866485596,,25.0,,,,,,,-10.300000190734863,-103.0,-0.10300000011920929,-1.0299999713897705,10.0,4.0,92.66666412353516,-146.0,10.366666793823242,,6.666666507720947,-0.46666666865348816,191.0,2.2810332775115967
SNL/MSU/DOE,Biax-CH8-UP2[(±45)2]S,45/-45/45/-45/-45/45/-45/45,Polyester,37.0,,0.0,100.0,0.0,0.0,5.889999866485596,,25.0,,,,,,,-10.300000190734863,-103.0,-0.10300000011920929,-1.0299999713897705,10.0,2.0,92.66666412353516,-146.0,10.366666793823242,,6.666666507720947,-0.46666666865348816,99.0,1.9956351518630981
SNL/MSU/DOE,Biax-CH8-UP2[(±45)2]S,45/-45/45/-45/-45/45/-45/45,Polyester,37.0,,0.0,100.0,0.0,0.0,5.889999866485596,,25.0,,,,,,,-10.300000190734863,-103.0,-0.10300000011920929,-1.0299999713897705,10.0,2.0,92.66666412353516,-146.0,10.366666793823242,,6.666666507720947,-0.46666666865348816,215.0,2.3324384689331055
SNL/MSU/DOE,Biax-CH8-UP2[(±45)2]S,45/-45/45/-45/-45/45/-45/45,Polyester,37.0,,0.0,100.0,0.0,0.0,5.889999866485596,,25.0,,,,,,,-8.600000381469727,-86.0,-0.0860000029206276,-0.8600000143051147,10.0,2.0,92.66666412353516,-146.0,10.366666793823242,,6.666666507720947,-0.46666666865348816,1242.0,3.0941216945648193
SNL/MSU/DOE,Biax-CH8-UP2[(±45)2]S,45/-45/45/-45/-45/45/-45/45,Polyester,37.0,,0.0,100.0,0.0,0.0,5.889999866485596,,25.0,,,,,,,-8.600000381469727,-86.0,-0.0860000029206276,-0.8600000143051147,10.0,2.0,92.66666412353516,-146.0,10.366666793823242,,6.666666507720947,-0.46666666865348816,862.0,2.935507297515869
SNL/MSU/DOE,Biax-CH8-UP2[(±45)2]S,45/-45/45/-45/-45/45/-45/45,Polyester,37.0,,0.0,100.0,0.0,0.0,5.889999866485596,,25.0,,,,,,,-8.600000381469727,-86.0,-0.0860000029206276,-0.8600000143051147,10.0,2.0,92.66666412353516,-146.0,10.366666793823242,,6.666666507720947,-0.46666666865348816,719.0,2.8567287921905518
SNL/MSU/DOE,Biax-CH8-UP2[(±45)2]S,45/-45/45/-45/-45/45/-45/45,Polyester,37.0,,0.0,100.0,0.0,0.0,5.889999866485596,,25.0,,,,,,,-6.900000095367432,-69.0,-0.0689999982714653,-0.6899999976158142,10.0,4.0,92.66666412353516,-146.0,10.366666793823242,,6.666666507720947,-0.46666666865348816,2509.0,3.399500608444214
SNL/MSU/DOE,Biax-CH8-UP2[(±45)2]S,45/-45/45/-45/-45/45/-45/45,Polyester,37.0,,0.0,100.0,0.0,0.0,5.889999866485596,,25.0,,,,,,,-6.900000095367432,-69.0,-0.0689999982714653,-0.6899999976158142,10.0,4.0,92.66666412353516,-146.0,10.366666793823242,,6.666666507720947,-0.46666666865348816,3894.0,3.590395927429199
SNL/MSU/DOE,Biax-CH8-UP2[(±45)2]S,45/-45/45/-45/-45/45/-45/45,Polyester,37.0,,0.0,100.0,0.0,0.0,5.889999866485596,,25.0,,,,,,,-6.900000095367432,-69.0,-0.0689999982714653,-0.6899999976158142,10.0,4.0,92.66666412353516,-146.0,10.366666793823242,,6.666666507720947,-0.46666666865348816,1784.0,3.251394748687744
SNL/MSU/DOE,Biax-CH8-UP2[(±45)2]S,45/-45/45/-45/-45/45/-45/45,Polyester,37.0,,0.0,100.0,0.0,0.0,5.889999866485596,,25.0,,,,,,,-5.199999809265137,-52.0,-0.052000001072883606,-0.5199999809265137,10.0,5.0,92.66666412353516,-146.0,10.366666793823242,,6.666666507720947,-0.46666666865348816,11312.0,4.053539276123047
SNL/MSU/DOE,Biax-CH8-UP2[(±45)2]S,45/-45/45/-45/-45/45/-45/45,Polyester,37.0,,0.0,100.0,0.0,0.0,5.889999866485596,,25.0,,,,,,,-5.199999809265137,-52.0,-0.052000001072883606,-0.5199999809265137,10.0,5.0,92.66666412353516,-146.0,10.366666793823242,,6.666666507720947,-0.46666666865348816,8752.0,3.9421072006225586
SNL/MSU/DOE,Biax-CH8-UP2[(±45)2]S,45/-45/45/-45/-45/45/-45/45,Polyester,37.0,,0.0,100.0,0.0,0.0,5.889999866485596,,25.0,,,,,,,-5.199999809265137,-52.0,-0.052000001072883606,-0.5199999809265137,10.0,5.0,92.66666412353516,-146.0,10.366666793823242,,6.666666507720947,-0.46666666865348816,36219.0,4.558936595916748
SNL/MSU/DOE,Biax-CH8-UP2[(±45)2]S,45/-45/45/-45/-45/45/-45/45,Polyester,37.0,,0.0,100.0,0.0,0.0,5.889999866485596,,25.0,,,,,,,52.0,5.199999809265137,0.6100000143051147,0.061000000685453415,0.10000000149011612,4.0,92.66666412353516,-146.0,10.366666793823242,,6.666666507720947,-0.46666666865348816,8968.0,3.952695608139038
SNL/MSU/DOE,Biax-CH8-UP2[(±45)2]S,45/-45/45/-45/-45/45/-45/45,Polyester,37.0,,0.0,100.0,0.0,0.0,5.889999866485596,,25.0,,,,,,,52.0,5.199999809265137,0.6000000238418579,0.05999999865889549,0.10000000149011612,4.0,92.66666412353516,-146.0,10.366666793823242,,6.666666507720947,-0.46666666865348816,9804.0,3.991403341293335
SNL/MSU/DOE,Biax-CH8-UP2[(±45)2]S,45/-45/45/-45/-45/45/-45/45,Polyester,37.0,,0.0,100.0,0.0,0.0,5.889999866485596,,25.0,,,,,,,52.0,5.199999809265137,0.6499999761581421,0.06499999761581421,0.10000000149011612,5.0,92.66666412353516,-146.0,10.366666793823242,,6.666666507720947,-0.46666666865348816,10105.0,4.004536151885986
SNL/MSU/DOE,Biax-CH8-UP2[(±45)2]S,45/-45/45/-45/-45/45/-45/45,Polyester,37.0,,0.0,100.0,0.0,0.0,5.889999866485596,,25.0,,,,,,,62.0,6.199999809265137,0.6000000238418579,0.05999999865889549,0.10000000149011612,2.0,92.66666412353516,-146.0,10.366666793823242,,6.666666507720947,-0.46666666865348816,1756.0,3.2445244789123535
SNL/MSU/DOE,Biax-CH8-UP2[(±45)2]S,45/-45/45/-45/-45/45/-45/45,Polyester,37.0,,0.0,100.0,0.0,0.0,5.889999866485596,,25.0,,,,,,,62.0,6.199999809265137,0.8999999761581421,0.09000000357627869,0.10000000149011612,2.0,92.66666412353516,-146.0,10.366666793823242,,6.666666507720947,-0.46666666865348816,1333.0,3.1248302459716797
SNL/MSU/DOE,Biax-CH8-UP2[(±45)2]S,45/-45/45/-45/-45/45/-45/45,Polyester,37.0,,0.0,100.0,0.0,0.0,5.889999866485596,,25.0,,,,,,,62.0,6.199999809265137,0.8199999928474426,0.0820000022649765,0.10000000149011612,2.0,92.66666412353516,-146.0,10.366666793823242,,6.666666507720947,-0.46666666865348816,1691.0,3.2281436920166016
SNL/MSU/DOE,Biax-CH8-UP2[(±45)2]S,45/-45/45/-45/-45/45/-45/45,Polyester,37.0,,0.0,100.0,0.0,0.0,5.889999866485596,,25.0,,,,,,,41.0,4.099999904632568,0.41999998688697815,0.041999999433755875,0.10000000149011612,10.0,92.66666412353516,-146.0,10.366666793823242,,6.666666507720947,-0.46666666865348816,59831.0,4.776926040649414
SNL/MSU/DOE,Biax-CH8-UP2[(±45)2]S,45/-45/45/-45/-45/45/-45/45,Polyester,37.0,,0.0,100.0,0.0,0.0,5.889999866485596,,25.0,,,,,,,41.0,4.099999904632568,0.4000000059604645,0.03999999910593033,0.10000000149011612,10.0,92.66666412353516,-146.0,10.366666793823242,,6.666666507720947,-0.46666666865348816,50912.0,4.706820011138916
SNL/MSU/DOE,Biax-CH8-UP2[(±45)2]S,45/-45/45/-45/-45/45/-45/45,Polyester,37.0,,0.0,100.0,0.0,0.0,5.889999866485596,,25.0,,,,,,,41.0,4.099999904632568,0.4300000071525574,0.0430000014603138,0.10000000149011612,10.0,92.66666412353516,-146.0,10.366666793823242,,6.666666507720947,-0.46666666865348816,70962.0,4.8510260581970215
SNL/MSU/DOE,Biax-CH8-UP2[(±45)2]S,45/-45/45/-45/-45/45/-45/45,Polyester,37.0,,0.0,100.0,0.0,0.0,5.889999866485596,,25.0,,,,,,,34.0,3.4000000953674316,0.3700000047683716,0.03700000047683716,0.10000000149011612,15.0,92.66666412353516,-146.0,10.366666793823242,,6.666666507720947,-0.46666666865348816,1480988.0,6.170551776885986
SNL/MSU/DOE,Biax-CH9-UP2[(±45)3]S,45/-45/45/-45/45/-45/-45/45/-45/45/-45/45,Polyester,40.0,,0.0,100.0,0.0,0.0,2.130000114440918,,25.0,,,,,,,103.0,10.300000190734863,1.7999999523162842,0.18000000715255737,0.10000000149011612,2.0,150.6666717529297,-174.3333282470703,10.366666793823242,,7.366666793823242,-1.7000000476837158,250.0,2.397939920425415
SNL/MSU/DOE,Biax-CH9-UP2[(±45)3]S,45/-45/45/-45/45/-45/-45/45/-45/45/-45/45,Polyester,40.0,,0.0,100.0,0.0,0.0,2.130000114440918,,25.0,,,,,,,103.0,10.300000190734863,1.7000000476837158,0.17000000178813934,0.10000000149011612,2.0,150.6666717529297,-174.3333282470703,10.366666793823242,,7.366666793823242,-1.7000000476837158,285.0,2.4548449516296387
SNL/MSU/DOE,Biax-CH9-UP2[(±45)3]S,45/-45/45/-45/45/-45/-45/45/-45/45/-45/45,Polyester,40.0,,0.0,100.0,0.0,0.0,2.130000114440918,,25.0,,,,,,,103.0,10.300000190734863,2.0,0.20000000298023224,0.10000000149011612,2.0,150.6666717529297,-174.3333282470703,10.366666793823242,,7.366666793823242,-1.7000000476837158,294.0,2.4683473110198975
SNL/MSU/DOE,Biax-CH9-UP2[(±45)3]S,45/-45/45/-45/45/-45/-45/45/-45/45/-45/45,Polyester,40.0,,0.0,100.0,0.0,0.0,2.130000114440918,,25.0,,,,,,,86.0,8.600000381469727,1.2999999523162842,0.12999999523162842,0.10000000149011612,2.0,150.6666717529297,-174.3333282470703,10.366666793823242,,7.366666793823242,-1.7000000476837158,1503.0,3.1769590377807617
SNL/MSU/DOE,Biax-CH9-UP2[(±45)3]S,45/-45/45/-45/45/-45/-45/45/-45/45/-45/45,Polyester,40.0,,0.0,100.0,0.0,0.0,2.130000114440918,,25.0,,,,,,,86.0,8.600000381469727,1.1699999570846558,0.11699999868869781,0.10000000149011612,2.0,150.6666717529297,-174.3333282470703,10.366666793823242,,7.366666793823242,-1.7000000476837158,1901.0,3.278982162475586
SNL/MSU/DOE,Biax-CH9-UP2[(±45)3]S,45/-45/45/-45/45/-45/-45/45/-45/45/-45/45,Polyester,40.0,,0.0,100.0,0.0,0.0,2.130000114440918,,25.0,,,,,,,86.0,8.600000381469727,1.3200000524520874,0.13199999928474426,0.10000000149011612,2.0,150.6666717529297,-174.3333282470703,10.366666793823242,,7.366666793823242,-1.7000000476837158,2357.0,3.37235951423645
SNL/MSU/DOE,Biax-CH9-UP2[(±45)3]S,45/-45/45/-45/45/-45/-45/45/-45/45/-45/45,Polyester,40.0,,0.0,100.0,0.0,0.0,2.130000114440918,,25.0,,,,,,,69.0,6.900000095367432,0.9700000286102295,0.09700000286102295,0.10000000149011612,5.0,150.6666717529297,-174.3333282470703,10.366666793823242,,7.366666793823242,-1.7000000476837158,11702.0,4.068260192871094
SNL/MSU/DOE,Biax-CH9-UP2[(±45)3]S,45/-45/45/-45/45/-45/-45/45/-45/45/-45/45,Polyester,40.0,,0.0,100.0,0.0,0.0,2.130000114440918,,25.0,,,,,,,52.0,5.199999809265137,0.46000000834465027,0.04600000008940697,0.10000000149011612,20.0,150.6666717529297,-174.3333282470703,10.366666793823242,,7.366666793823242,-1.7000000476837158,868713.0,5.938876152038574
SNL/MSU/DOE,Biax-CH9-UP2[(±45)3]S,45/-45/45/-45/45/-45/-45/45/-45/45/-45/45,Polyester,40.0,,0.0,100.0,0.0,0.0,2.130000114440918,,25.0,,,,,,,69.0,6.900000095367432,0.8999999761581421,0.09000000357627869,0.10000000149011612,5.0,150.6666717529297,-174.3333282470703,10.366666793823242,,7.366666793823242,-1.7000000476837158,8369.0,3.922673463821411
SNL/MSU/DOE,Biax-CH9-UP2[(±45)3]S,45/-45/45/-45/45/-45/-45/45/-45/45/-45/45,Polyester,40.0,,0.0,100.0,0.0,0.0,2.130000114440918,,25.0,,,,,,,69.0,6.900000095367432,0.8299999833106995,0.08299999684095383,0.10000000149011612,5.0,150.6666717529297,-174.3333282470703,10.366666793823242,,7.366666793823242,-1.7000000476837158,13987.0,4.145724773406982
SNL/MSU/DOE,Biax-CH9-UP2[(±45)3]S,45/-45/45/-45/45/-45/-45/45/-45/45/-45/45,Polyester,40.0,,0.0,100.0,0.0,0.0,2.130000114440918,,25.0,,,,,,,52.0,5.199999809265137,0.5400000214576721,0.05400000140070915,0.10000000149011612,15.0,150.6666717529297,-174.3333282470703,10.366666793823242,,7.366666793823242,-1.7000000476837158,937400.0,5.971924781799316
SNL/MSU/DOE,Biax-CH9-UP2[(±45)3]S,45/-45/45/-45/45/-45/-45/45/-45/45/-45/45,Polyester,40.0,,0.0,100.0,0.0,0.0,2.130000114440918,,25.0,,,,,,,-12.100000381469727,-121.0,-0.11699999868869781,-1.1699999570846558,10.0,2.0,150.6666717529297,-174.3333282470703,10.366666793823242,,7.366666793823242,-1.7000000476837158,299.0,2.4756712913513184
SNL/MSU/DOE,Biax-CH9-UP2[(±45)3]S,45/-45/45/-45/45/-45/-45/45/-45/45/-45/45,Polyester,40.0,,0.0,100.0,0.0,0.0,2.130000114440918,,25.0,,,,,,,-12.100000381469727,-121.0,-0.11699999868869781,-1.1699999570846558,10.0,4.0,150.6666717529297,-174.3333282470703,10.366666793823242,,7.366666793823242,-1.7000000476837158,738.0,2.868056297302246
SNL/MSU/DOE,Biax-CH9-UP2[(±45)3]S,45/-45/45/-45/45/-45/-45/45/-45/45/-45/45,Polyester,40.0,,0.0,100.0,0.0,0.0,2.130000114440918,,25.0,,,,,,,-12.100000381469727,-121.0,-0.11699999868869781,-1.1699999570846558,10.0,2.0,150.6666717529297,-174.3333282470703,10.366666793823242,,7.366666793823242,-1.7000000476837158,352.0,2.5465426445007324
SNL/MSU/DOE,Biax-CH9-UP2[(±45)3]S,45/-45/45/-45/45/-45/-45/45/-45/45/-45/45,Polyester,40.0,,0.0,100.0,0.0,0.0,2.130000114440918,,25.0,,,,,,,-10.300000190734863,-103.0,-0.10000000149011612,-1.0,10.0,4.0,150.6666717529297,-174.3333282470703,10.366666793823242,,7.366666793823242,-1.7000000476837158,5842.0,3.766561508178711
SNL/MSU/DOE,Biax-CH9-UP2[(±45)3]S,45/-45/45/-45/45/-45/-45/45/-45/45/-45/45,Polyester,40.0,,0.0,100.0,0.0,0.0,2.130000114440918,,25.0,,,,,,,-10.300000190734863,-103.0,-0.10000000149011612,-1.0,10.0,4.0,150.6666717529297,-174.3333282470703,10.366666793823242,,7.366666793823242,-1.7000000476837158,1801.0,3.2555136680603027
SNL/MSU/DOE,Biax-CH9-UP2[(±45)3]S,45/-45/45/-45/45/-45/-45/45/-45/45/-45/45,Polyester,40.0,,0.0,100.0,0.0,0.0,2.130000114440918,,25.0,,,,,,,-10.300000190734863,-103.0,-0.10000000149011612,-1.0,10.0,2.0,150.6666717529297,-174.3333282470703,10.366666793823242,,7.366666793823242,-1.7000000476837158,2917.0,3.4649364948272705
SNL/MSU/DOE,Biax-CH9-UP2[(±45)3]S,45/-45/45/-45/45/-45/-45/45/-45/45/-45/45,Polyester,40.0,,0.0,100.0,0.0,0.0,2.130000114440918,,25.0,,,,,,,-8.600000381469727,-86.0,-0.08299999684095383,-0.8299999833106995,10.0,10.0,150.6666717529297,-174.3333282470703,10.366666793823242,,7.366666793823242,-1.7000000476837158,68643.0,4.836596488952637
SNL/MSU/DOE,Biax-CH9-UP2[(±45)3]S,45/-45/45/-45/45/-45/-45/45/-45/45/-45/45,Polyester,40.0,,0.0,100.0,0.0,0.0,2.130000114440918,,25.0,,,,,,,-8.600000381469727,-86.0,-0.08299999684095383,-0.8299999833106995,10.0,10.0,150.6666717529297,-174.3333282470703,10.366666793823242,,7.366666793823242,-1.7000000476837158,39626.0,4.59798002243042
SNL/MSU/DOE,Biax-CH9-UP2[(±45)3]S,45/-45/45/-45/45/-45/-45/45/-45/45/-45/45,Polyester,40.0,,0.0,100.0,0.0,0.0,2.130000114440918,,25.0,,,,,,,-8.600000381469727,-86.0,-0.08299999684095383,-0.8299999833106995,10.0,5.0,150.6666717529297,-174.3333282470703,10.366666793823242,,7.366666793823242,-1.7000000476837158,46815.0,4.670384883880615
SNL/MSU/DOE,Biax-CH9-UP2[(±45)3]S,45/-45/45/-45/45/-45/-45/45/-45/45/-45/45,Polyester,40.0,,0.0,100.0,0.0,0.0,2.130000114440918,,25.0,,,,,,,-7.599999904632568,-76.0,-0.07400000095367432,-0.7400000095367432,10.0,10.0,150.6666717529297,-174.3333282470703,10.366666793823242,,7.366666793823242,-1.7000000476837158,522908.0,5.718425273895264
SNL/MSU/DOE,Biax-CH10-UP2[(±45)3]S,45/-45/45/-45/45/-45/-45/45/-45/45/-45/45,Polyester,32.0,,0.0,100.0,0.0,0.0,5.559999942779541,,25.0,,,,,,,69.0,6.900000095367432,1.159999966621399,0.11599999666213989,0.10000000149011612,4.0,120.66666412353516,-163.0,7.566666603088379,,7.236666679382324,-2.009999990463257,4432.0,3.646599769592285
SNL/MSU/DOE,Biax-CH10-UP2[(±45)3]S,45/-45/45/-45/45/-45/-45/45/-45/45/-45/45,Polyester,32.0,,0.0,100.0,0.0,0.0,5.559999942779541,,25.0,,,,,,,69.0,6.900000095367432,1.2999999523162842,0.12999999523162842,0.10000000149011612,4.0,120.66666412353516,-163.0,7.566666603088379,,7.236666679382324,-2.009999990463257,2609.0,3.4164741039276123
SNL/MSU/DOE,Biax-CH10-UP2[(±45)3]S,45/-45/45/-45/45/-45/-45/45/-45/45/-45/45,Polyester,32.0,,0.0,100.0,0.0,0.0,5.559999942779541,,25.0,,,,,,,69.0,6.900000095367432,1.0499999523162842,0.10499999672174454,0.10000000149011612,2.0,120.66666412353516,-163.0,7.566666603088379,,7.236666679382324,-2.009999990463257,5331.0,3.726808786392212
SNL/MSU/DOE,Biax-CH10-UP2[(±45)3]S,45/-45/45/-45/45/-45/-45/45/-45/45/-45/45,Polyester,32.0,,0.0,100.0,0.0,0.0,5.559999942779541,,25.0,,,,,,,86.0,8.600000381469727,1.809999942779541,0.1809999942779541,0.10000000149011612,1.0,120.66666412353516,-163.0,7.566666603088379,,7.236666679382324,-2.009999990463257,201.0,2.3031959533691406
SNL/MSU/DOE,Biax-CH10-UP2[(±45)3]S,45/-45/45/-45/45/-45/-45/45/-45/45/-45/45,Polyester,32.0,,0.0,100.0,0.0,0.0,5.559999942779541,,25.0,,,,,,,86.0,8.600000381469727,2.0,0.20000000298023224,0.10000000149011612,1.0,120.66666412353516,-163.0,7.566666603088379,,7.236666679382324,-2.009999990463257,114.0,2.0569047927856445
SNL/MSU/DOE,Biax-CH10-UP2[(±45)3]S,45/-45/45/-45/45/-45/-45/45/-45/45/-45/45,Polyester,32.0,,0.0,100.0,0.0,0.0,5.559999942779541,,25.0,,,,,,,86.0,8.600000381469727,1.8899999856948853,0.1889999955892563,0.10000000149011612,1.0,120.66666412353516,-163.0,7.566666603088379,,7.236666679382324,-2.009999990463257,187.0,2.271841526031494
SNL/MSU/DOE,Biax-CH10-UP2[(±45)3]S,45/-45/45/-45/45/-45/-45/45/-45/45/-45/45,Polyester,32.0,,0.0,100.0,0.0,0.0,5.559999942779541,,25.0,,,,,,,52.0,5.199999809265137,0.6700000166893005,0.06700000166893005,0.10000000149011612,5.0,120.66666412353516,-163.0,7.566666603088379,,7.236666679382324,-2.009999990463257,506181.0,5.704305648803711
SNL/MSU/DOE,Biax-CH10-UP2[(±45)3]S,45/-45/45/-45/45/-45/-45/45/-45/45/-45/45,Polyester,32.0,,0.0,100.0,0.0,0.0,5.559999942779541,,25.0,,,,,,,59.0,5.900000095367432,0.7599999904632568,0.07599999755620956,0.10000000149011612,5.0,120.66666412353516,-163.0,7.566666603088379,,7.236666679382324,-2.009999990463257,72644.0,4.861199855804443
SNL/MSU/DOE,Biax-CH10-UP2[(±45)3]S,45/-45/45/-45/45/-45/-45/45/-45/45/-45/45,Polyester,32.0,,0.0,100.0,0.0,0.0,5.559999942779541,,25.0,,,,,,,59.0,5.900000095367432,0.75,0.07500000298023224,0.10000000149011612,5.0,120.66666412353516,-163.0,7.566666603088379,,7.236666679382324,-2.009999990463257,63552.0,4.803129196166992
SNL/MSU/DOE,Biax-CH10-UP2[(±45)3]S,45/-45/45/-45/45/-45/-45/45/-45/45/-45/45,Polyester,32.0,,0.0,100.0,0.0,0.0,5.559999942779541,,25.0,,,,,,,59.0,5.900000095367432,0.8500000238418579,0.08500000089406967,0.10000000149011612,4.0,120.66666412353516,-163.0,7.566666603088379,,7.236666679382324,-2.009999990463257,32735.0,4.515012264251709
SNL/MSU/DOE,Biax-CH10-UP2[(±45)3]S,45/-45/45/-45/45/-45/-45/45/-45/45/-45/45,Polyester,32.0,,0.0,100.0,0.0,0.0,5.559999942779541,,25.0,,,,,,,-12.100000381469727,-121.0,-0.14900000393390656,-1.4900000095367432,10.0,1.0,120.66666412353516,-163.0,7.566666603088379,,7.236666679382324,-2.009999990463257,93.0,1.9684829711914062
SNL/MSU/DOE,Biax-CH10-UP2[(±45)3]S,45/-45/45/-45/45/-45/-45/45/-45/45/-45/45,Polyester,32.0,,0.0,100.0,0.0,0.0,5.559999942779541,,25.0,,,,,,,-12.100000381469727,-121.0,-0.14900000393390656,-1.4900000095367432,10.0,1.0,120.66666412353516,-163.0,7.566666603088379,,7.236666679382324,-2.009999990463257,48.0,1.6812412738800049
SNL/MSU/DOE,Biax-CH10-UP2[(±45)3]S,45/-45/45/-45/45/-45/-45/45/-45/45/-45/45,Polyester,32.0,,0.0,100.0,0.0,0.0,5.559999942779541,,25.0,,,,,,,-12.100000381469727,-121.0,-0.14900000393390656,-1.4900000095367432,10.0,1.0,120.66666412353516,-163.0,7.566666603088379,,7.236666679382324,-2.009999990463257,62.0,1.7923916578292847
SNL/MSU/DOE,Biax-CH10-UP2[(±45)3]S,45/-45/45/-45/45/-45/-45/45/-45/45/-45/45,Polyester,32.0,,0.0,100.0,0.0,0.0,5.559999942779541,,25.0,,,,,,,-10.300000190734863,-103.0,-0.12700000405311584,-1.2699999809265137,10.0,1.0,120.66666412353516,-163.0,7.566666603088379,,7.236666679382324,-2.009999990463257,510.0,2.7075700759887695
SNL/MSU/DOE,Biax-CH10-UP2[(±45)3]S,45/-45/45/-45/45/-45/-45/45/-45/45/-45/45,Polyester,32.0,,0.0,100.0,0.0,0.0,5.559999942779541,,25.0,,,,,,,-10.300000190734863,-103.0,-0.12700000405311584,-1.2699999809265137,10.0,1.0,120.66666412353516,-163.0,7.566666603088379,,7.236666679382324,-2.009999990463257,843.0,2.9258275032043457
SNL/MSU/DOE,Biax-CH10-UP2[(±45)3]S,45/-45/45/-45/45/-45/-45/45/-45/45/-45/45,Polyester,32.0,,0.0,100.0,0.0,0.0,5.559999942779541,,25.0,,,,,,,-10.300000190734863,-103.0,-0.12700000405311584,-1.2699999809265137,10.0,1.0,120.66666412353516,-163.0,7.566666603088379,,7.236666679382324,-2.009999990463257,709.0,2.8506462574005127
SNL/MSU/DOE,Biax-CH10-UP2[(±45)3]S,45/-45/45/-45/45/-45/-45/45/-45/45/-45/45,Polyester,32.0,,0.0,100.0,0.0,0.0,5.559999942779541,,25.0,,,,,,,-8.600000381469727,-86.0,-0.10599999874830246,-1.059999942779541,10.0,2.0,120.66666412353516,-163.0,7.566666603088379,,7.236666679382324,-2.009999990463257,2914.0,3.464489459991455
SNL/MSU/DOE,Biax-CH10-UP2[(±45)3]S,45/-45/45/-45/45/-45/-45/45/-45/45/-45/45,Polyester,32.0,,0.0,100.0,0.0,0.0,5.559999942779541,,25.0,,,,,,,-8.600000381469727,-86.0,-0.10599999874830246,-1.059999942779541,10.0,2.0,120.66666412353516,-163.0,7.566666603088379,,7.236666679382324,-2.009999990463257,3996.0,3.601625442504883
SNL/MSU/DOE,Biax-CH10-UP2[(±45)3]S,45/-45/45/-45/45/-45/-45/45/-45/45/-45/45,Polyester,32.0,,0.0,100.0,0.0,0.0,5.559999942779541,,25.0,,,,,,,-8.600000381469727,-86.0,-0.10599999874830246,-1.059999942779541,10.0,2.0,120.66666412353516,-163.0,7.566666603088379,,7.236666679382324,-2.009999990463257,1948.0,3.2895889282226562
SNL/MSU/DOE,Biax-CH10-UP2[(±45)3]S,45/-45/45/-45/45/-45/-45/45/-45/45/-45/45,Polyester,32.0,,0.0,100.0,0.0,0.0,5.559999942779541,,25.0,,,,,,,-6.900000095367432,-69.0,-0.08500000089406967,-0.8500000238418579,10.0,5.0,120.66666412353516,-163.0,7.566666603088379,,7.236666679382324,-2.009999990463257,25535.0,4.407135963439941
SNL/MSU/DOE,Biax-CH10-UP2[(±45)3]S,45/-45/45/-45/45/-45/-45/45/-45/45/-45/45,Polyester,32.0,,0.0,100.0,0.0,0.0,5.559999942779541,,25.0,,,,,,,-6.900000095367432,-69.0,-0.08500000089406967,-0.8500000238418579,10.0,5.0,120.66666412353516,-163.0,7.566666603088379,,7.236666679382324,-2.009999990463257,15850.0,4.200029373168945
SNL/MSU/DOE,Biax-CH10-UP2[(±45)3]S,45/-45/45/-45/45/-45/-45/45/-45/45/-45/45,Polyester,32.0,,0.0,100.0,0.0,0.0,5.559999942779541,,25.0,,,,,,,-6.900000095367432,-69.0,-0.08500000089406967,-0.8500000238418579,10.0,5.0,120.66666412353516,-163.0,7.566666603088379,,7.236666679382324,-2.009999990463257,20095.0,4.303088188171387
SNL/MSU/DOE,Biax-CH10-UP2[(±45)3]S,45/-45/45/-45/45/-45/-45/45/-45/45/-45/45,Polyester,32.0,,0.0,100.0,0.0,0.0,5.559999942779541,,25.0,,,,,,,-5.199999809265137,-52.0,-0.06400000303983688,-0.6399999856948853,10.0,15.0,120.66666412353516,-163.0,7.566666603088379,,7.236666679382324,-2.009999990463257,948262.0,5.976928234100342
SNL/MSU/DOE,Biax-CH11-UP2[(±45)2]S,45/-45/45/-45/-45/45/-45/45,Polyester,50.0,,0.0,100.0,0.0,0.0,2.4100000858306885,,25.0,,,,,,,86.0,8.600000381469727,0.9800000190734863,0.09799999743700027,0.10000000149011612,4.0,134.3333282470703,-188.6666717529297,13.0,,6.4666666984558105,-1.399999976158142,861.0,2.9350030422210693
SNL/MSU/DOE,Biax-CH11-UP2[(±45)2]S,45/-45/45/-45/-45/45/-45/45,Polyester,50.0,,0.0,100.0,0.0,0.0,2.4100000858306885,,25.0,,,,,,,86.0,8.600000381469727,1.0,0.10000000149011612,0.10000000149011612,4.0,134.3333282470703,-188.6666717529297,13.0,,6.4666666984558105,-1.399999976158142,1207.0,3.081707239151001
SNL/MSU/DOE,Biax-CH11-UP2[(±45)2]S,45/-45/45/-45/-45/45/-45/45,Polyester,50.0,,0.0,100.0,0.0,0.0,2.4100000858306885,,25.0,,,,,,,86.0,8.600000381469727,0.9700000286102295,0.09700000286102295,0.10000000149011612,4.0,134.3333282470703,-188.6666717529297,13.0,,6.4666666984558105,-1.399999976158142,1310.0,3.1172711849212646
SNL/MSU/DOE,Biax-CH11-UP2[(±45)2]S,45/-45/45/-45/-45/45/-45/45,Polyester,50.0,,0.0,100.0,0.0,0.0,2.4100000858306885,,25.0,,,,,,,69.0,6.900000095367432,0.5799999833106995,0.057999998331069946,0.10000000149011612,4.0,134.3333282470703,-188.6666717529297,13.0,,6.4666666984558105,-1.399999976158142,13430.0,4.128076076507568
SNL/MSU/DOE,Biax-CH11-UP2[(±45)2]S,45/-45/45/-45/-45/45/-45/45,Polyester,50.0,,0.0,100.0,0.0,0.0,2.4100000858306885,,25.0,,,,,,,69.0,6.900000095367432,0.6000000238418579,0.05999999865889549,0.10000000149011612,4.0,134.3333282470703,-188.6666717529297,13.0,,6.4666666984558105,-1.399999976158142,18411.0,4.265077590942383
SNL/MSU/DOE,Biax-CH11-UP2[(±45)2]S,45/-45/45/-45/-45/45/-45/45,Polyester,50.0,,0.0,100.0,0.0,0.0,2.4100000858306885,,25.0,,,,,,,69.0,6.900000095367432,0.7300000190734863,0.0729999989271164,0.10000000149011612,4.0,134.3333282470703,-188.6666717529297,13.0,,6.4666666984558105,-1.399999976158142,11934.0,4.076786041259766
SNL/MSU/DOE,Biax-CH11-UP2[(±45)2]S,45/-45/45/-45/-45/45/-45/45,Polyester,50.0,,0.0,100.0,0.0,0.0,2.4100000858306885,,25.0,,,,,,,59.0,5.900000095367432,0.49000000953674316,0.04899999871850014,0.10000000149011612,12.0,134.3333282470703,-188.6666717529297,13.0,,6.4666666984558105,-1.399999976158142,85334.0,4.931122303009033
SNL/MSU/DOE,Biax-CH11-UP2[(±45)2]S,45/-45/45/-45/-45/45/-45/45,Polyester,50.0,,0.0,100.0,0.0,0.0,2.4100000858306885,,25.0,,,,,,,59.0,5.900000095367432,0.47999998927116394,0.04800000041723251,0.10000000149011612,15.0,134.3333282470703,-188.6666717529297,13.0,,6.4666666984558105,-1.399999976158142,120347.0,5.080435276031494
SNL/MSU/DOE,Biax-CH11-UP2[(±45)2]S,45/-45/45/-45/-45/45/-45/45,Polyester,50.0,,0.0,100.0,0.0,0.0,2.4100000858306885,,25.0,,,,,,,59.0,5.900000095367432,0.5099999904632568,0.050999999046325684,0.10000000149011612,15.0,134.3333282470703,-188.6666717529297,13.0,,6.4666666984558105,-1.399999976158142,68035.0,4.832732200622559
SNL/MSU/DOE,Biax-CH11-UP2[(±45)2]S,45/-45/45/-45/-45/45/-45/45,Polyester,50.0,,0.0,100.0,0.0,0.0,2.4100000858306885,,25.0,,,,,,,52.0,5.199999809265137,0.41999998688697815,0.041999999433755875,0.10000000149011612,15.0,134.3333282470703,-188.6666717529297,13.0,,6.4666666984558105,-1.399999976158142,356380.0,5.551913261413574
SNL/MSU/DOE,Biax-CH11-UP2[(±45)2]S,45/-45/45/-45/-45/45/-45/45,Polyester,50.0,,0.0,100.0,0.0,0.0,2.4100000858306885,,25.0,,,,,,,-12.100000381469727,-121.0,,-0.8999999761581421,10.0,2.0,134.3333282470703,-188.6666717529297,13.0,,6.4666666984558105,-1.399999976158142,1285.0,3.108903169631958
SNL/MSU/DOE,Biax-CH11-UP2[(±45)2]S,45/-45/45/-45/-45/45/-45/45,Polyester,50.0,,0.0,100.0,0.0,0.0,2.4100000858306885,,25.0,,,,,,,-12.100000381469727,-121.0,,-0.8999999761581421,10.0,2.0,134.3333282470703,-188.6666717529297,13.0,,6.4666666984558105,-1.399999976158142,1821.0,3.260309934616089
SNL/MSU/DOE,Biax-CH11-UP2[(±45)2]S,45/-45/45/-45/-45/45/-45/45,Polyester,50.0,,0.0,100.0,0.0,0.0,2.4100000858306885,,25.0,,,,,,,-12.100000381469727,-121.0,,-0.8999999761581421,10.0,2.0,134.3333282470703,-188.6666717529297,13.0,,6.4666666984558105,-1.399999976158142,1122.0,3.049992799758911
SNL/MSU/DOE,Biax-CH11-UP2[(±45)2]S,45/-45/45/-45/-45/45/-45/45,Polyester,50.0,,0.0,100.0,0.0,0.0,2.4100000858306885,,25.0,,,,,,,-10.300000190734863,-103.0,,-0.7699999809265137,10.0,5.0,134.3333282470703,-188.6666717529297,13.0,,6.4666666984558105,-1.399999976158142,16602.0,4.220160484313965
SNL/MSU/DOE,Biax-CH11-UP2[(±45)2]S,45/-45/45/-45/-45/45/-45/45,Polyester,50.0,,0.0,100.0,0.0,0.0,2.4100000858306885,,25.0,,,,,,,-10.300000190734863,-103.0,,-0.7699999809265137,10.0,5.0,134.3333282470703,-188.6666717529297,13.0,,6.4666666984558105,-1.399999976158142,12602.0,4.100439548492432
SNL/MSU/DOE,Biax-CH11-UP2[(±45)2]S,45/-45/45/-45/-45/45/-45/45,Polyester,50.0,,0.0,100.0,0.0,0.0,2.4100000858306885,,25.0,,,,,,,-10.300000190734863,-103.0,,-0.7699999809265137,10.0,5.0,134.3333282470703,-188.6666717529297,13.0,,6.4666666984558105,-1.399999976158142,21683.0,4.336119174957275
SNL/MSU/DOE,Biax-CH11-UP2[(±45)2]S,45/-45/45/-45/-45/45/-45/45,Polyester,50.0,,0.0,100.0,0.0,0.0,2.4100000858306885,,25.0,,,,,,,-8.600000381469727,-86.0,,-0.6399999856948853,10.0,10.0,134.3333282470703,-188.6666717529297,13.0,,6.4666666984558105,-1.399999976158142,71004.0,4.851282596588135
SNL/MSU/DOE,Biax-CH11-UP2[(±45)2]S,45/-45/45/-45/-45/45/-45/45,Polyester,50.0,,0.0,100.0,0.0,0.0,2.4100000858306885,,25.0,,,,,,,-8.600000381469727,-86.0,,-0.6399999856948853,10.0,12.0,134.3333282470703,-188.6666717529297,13.0,,6.4666666984558105,-1.399999976158142,168236.0,5.225918769836426
SNL/MSU/DOE,Biax-CH11-UP2[(±45)2]S,45/-45/45/-45/-45/45/-45/45,Polyester,50.0,,0.0,100.0,0.0,0.0,2.4100000858306885,,25.0,,,,,,,-8.600000381469727,-86.0,,-0.6399999856948853,10.0,10.0,134.3333282470703,-188.6666717529297,13.0,,6.4666666984558105,-1.399999976158142,302383.0,5.480557441711426
SNL/MSU/DOE,Biax-CH12-UP2[±45/0/±45]S,45/-45/0/45/-45/-45/45/0/-45/45,Polyester,33.0,,39.0,61.0,0.0,0.0,3.0,,25.0,,,,,,,276.0,27.600000381469727,1.940000057220459,0.1940000057220459,0.10000000149011612,2.0,356.0,-389.0416564941406,16.600000381469727,,6.066666603088379,,2415.0,3.3829171657562256
SNL/MSU/DOE,Biax-CH12-UP2[±45/0/±45]S,45/-45/0/45/-45/-45/45/0/-45/45,Polyester,33.0,,39.0,61.0,0.0,0.0,3.0,,25.0,,,,,,,276.0,27.600000381469727,1.9900000095367432,0.19900000095367432,0.10000000149011612,2.0,356.0,-389.0416564941406,16.600000381469727,,6.066666603088379,,1325.0,3.122215986251831
SNL/MSU/DOE,Biax-CH12-UP2[±45/0/±45]S,45/-45/0/45/-45/-45/45/0/-45/45,Polyester,33.0,,39.0,61.0,0.0,0.0,3.0,,25.0,,,,,,,276.0,27.600000381469727,1.850000023841858,0.1850000023841858,0.10000000149011612,2.0,356.0,-389.0416564941406,16.600000381469727,,6.066666603088379,,2803.0,3.4476230144500732
SNL/MSU/DOE,Biax-CH12-UP2[±45/0/±45]S,45/-45/0/45/-45/-45/45/0/-45/45,Polyester,33.0,,39.0,61.0,0.0,0.0,3.0,,25.0,,,,,,,207.0,20.700000762939453,1.2000000476837158,0.11999999731779099,0.10000000149011612,10.0,356.0,-389.0416564941406,16.600000381469727,,6.066666603088379,,108802.0,5.036636829376221
SNL/MSU/DOE,Biax-CH12-UP2[±45/0/±45]S,45/-45/0/45/-45/-45/45/0/-45/45,Polyester,33.0,,39.0,61.0,0.0,0.0,3.0,,25.0,,,,,,,207.0,20.700000762939453,1.2899999618530273,0.1289999932050705,0.10000000149011612,10.0,356.0,-389.0416564941406,16.600000381469727,,6.066666603088379,,65123.0,4.813734531402588
SNL/MSU/DOE,Biax-CH12-UP2[±45/0/±45]S,45/-45/0/45/-45/-45/45/0/-45/45,Polyester,33.0,,39.0,61.0,0.0,0.0,3.0,,25.0,,,,,,,207.0,20.700000762939453,1.2899999618530273,0.1289999932050705,0.10000000149011612,10.0,356.0,-389.0416564941406,16.600000381469727,,6.066666603088379,,82951.0,4.918821811676025
SNL/MSU/DOE,Biax-CH12-UP2[±45/0/±45]S,45/-45/0/45/-45/-45/45/0/-45/45,Polyester,33.0,,39.0,61.0,0.0,0.0,3.0,,25.0,,,,,,,190.0,19.0,1.1299999952316284,0.11299999803304672,0.10000000149011612,10.0,356.0,-389.0416564941406,16.600000381469727,,6.066666603088379,,244866.0,5.388928413391113
