Repository: Luwen-Zhang/SNEnsemble

# Copyright Notification

## Composites

We reformat and merge fatigue testing records from SNL/MSU/DOE, OptiMat, UPWIND, and FACT databases into a single database with careful considerations, including filtering invalid entries, rename variables, fix improper calculations in the records, to obtain clean and consistent data to fit machine 
learning usages. We leave the original format ("2019_SNL_MSU_DOE_Composite-Materials-Database_Wind_29pt0.xlsx" and "Optidat UPWIND 28_3_2017.xls") in the folder. Any derived database should be directly based on the original files instead of our merged database. We are not responsible for the accuracy of the testing records.

File: data/composite_database_02232023.csv (part 20 of 47)
Data source,Material_Code,Sequence,Resin Type,Fibre Volume Fraction,Fibre Weight Fraction,Percentage of Fibre in 0-deg Direction,Percentage of Fibre in 45-deg Direction,Percentage of Fibre in 90-deg Direction,Percentage of Fibre in Other Direction,Thickness,Tab Thickness,Width,Maximum Width,Minimum Width,Length,Gauge Length,Load Length,Area,Maximum Stress,Minimum Stress,Maximum Strain,Minimum Strain,R-value,Frequency,Static Maximum Tensile Stress,Static Maximum Compressive Stress,Static Elastic Modulus,Static Compressive Modulus,Static Maximum Tensile Strain,Static Maximum Compressive Strain,Cycles to Failure,log(Cycles to Failure)
SNL/MSU/DOE,Biax-CH12-UP2[±45/0/±45]S,45/-45/0/45/-45/-45/45/0/-45/45,Polyester,33.0,,39.0,61.0,0.0,0.0,3.0,,25.0,,,,,,,172.0,17.200000762939453,1.190000057220459,0.11900000274181366,0.10000000149011612,15.0,356.0,-389.0416564941406,16.600000381469727,,6.066666603088379,,476154.0,5.6777472496032715
SNL/MSU/DOE,Biax-CH12-UP2[±45/0/±45]S,45/-45/0/45/-45/-45/45/0/-45/45,Polyester,33.0,,39.0,61.0,0.0,0.0,3.0,,25.0,,,,,,,241.0,24.100000381469727,1.4900000095367432,0.14900000393390656,0.10000000149011612,4.0,356.0,-389.0416564941406,16.600000381469727,,6.066666603088379,,9523.0,3.978773832321167
SNL/MSU/DOE,Biax-CH12-UP2[±45/0/±45]S,45/-45/0/45/-45/-45/45/0/-45/45,Polyester,33.0,,39.0,61.0,0.0,0.0,3.0,,25.0,,,,,,,241.0,24.100000381469727,1.600000023841858,0.1599999964237213,0.10000000149011612,4.0,356.0,-389.0416564941406,16.600000381469727,,6.066666603088379,,4914.0,3.6914350986480713
SNL/MSU/DOE,Biax-CH12-UP2[±45/0/±45]S,45/-45/0/45/-45/-45/45/0/-45/45,Polyester,33.0,,39.0,61.0,0.0,0.0,3.0,,25.0,,,,,,,172.0,17.200000762939453,1.0,0.10000000149011612,0.10000000149011612,10.0,356.0,-389.0416564941406,16.600000381469727,,6.066666603088379,,389771.0,5.590809345245361
SNL/MSU/DOE,Biax-CH12-UP2[±45/0/±45]S,45/-45/0/45/-45/-45/45/0/-45/45,Polyester,33.0,,39.0,61.0,0.0,0.0,3.0,,25.0,,,,,,,-27.600000381469727,-276.0,-0.14499999582767487,-1.4500000476837158,10.0,4.0,356.0,-389.0416564941406,16.600000381469727,,6.066666603088379,,4326.0,3.6360864639282227
SNL/MSU/DOE,Biax-CH12-UP2[±45/0/±45]S,45/-45/0/45/-45/-45/45/0/-45/45,Polyester,33.0,,39.0,61.0,0.0,0.0,3.0,,25.0,,,,,,,-27.600000381469727,-276.0,-0.14499999582767487,-1.4500000476837158,10.0,2.0,356.0,-389.0416564941406,16.600000381469727,,6.066666603088379,,7611.0,3.881441831588745
SNL/MSU/DOE,Biax-CH12-UP2[±45/0/±45]S,45/-45/0/45/-45/-45/45/0/-45/45,Polyester,33.0,,39.0,61.0,0.0,0.0,3.0,,25.0,,,,,,,-27.600000381469727,-276.0,-0.14499999582767487,-1.4500000476837158,10.0,4.0,356.0,-389.0416564941406,16.600000381469727,,6.066666603088379,,8723.0,3.9406659603118896
SNL/MSU/DOE,Biax-CH12-UP2[±45/0/±45]S,45/-45/0/45/-45/-45/45/0/-45/45,Polyester,33.0,,39.0,61.0,0.0,0.0,3.0,,25.0,,,,,,,-24.100000381469727,-241.0,-0.12700000405311584,-1.2699999809265137,10.0,15.0,356.0,-389.0416564941406,16.600000381469727,,6.066666603088379,,116437.0,5.066091060638428
SNL/MSU/DOE,Biax-CH12-UP2[±45/0/±45]S,45/-45/0/45/-45/-45/45/0/-45/45,Polyester,33.0,,39.0,61.0,0.0,0.0,3.0,,25.0,,,,,,,-20.700000762939453,-207.0,-0.10899999737739563,-1.090000033378601,10.0,15.0,356.0,-389.0416564941406,16.600000381469727,,6.066666603088379,,1712433.0,6.23361349105835
SNL/MSU/DOE,Biax-CH12-UP2[±45/0/±45]S,45/-45/0/45/-45/-45/45/0/-45/45,Polyester,33.0,,39.0,61.0,0.0,0.0,3.0,,25.0,,,,,,,-20.700000762939453,-207.0,-0.10899999737739563,-1.090000033378601,10.0,15.0,356.0,-389.0416564941406,16.600000381469727,,6.066666603088379,,663181.0,5.821631908416748
SNL/MSU/DOE,Biax-CH12-UP2[±45/0/±45]S,45/-45/0/45/-45/-45/45/0/-45/45,Polyester,33.0,,39.0,61.0,0.0,0.0,3.0,,25.0,,,,,,,-31.0,-310.0,-0.1599999964237213,-1.600000023841858,10.0,2.0,356.0,-389.0416564941406,16.600000381469727,,6.066666603088379,,4295.0,3.632963180541992
SNL/MSU/DOE,Biax-CH12-UP2[±45/0/±45]S,45/-45/0/45/-45/-45/45/0/-45/45,Polyester,33.0,,39.0,61.0,0.0,0.0,3.0,,25.0,,,,,,,-31.0,-310.0,-0.1599999964237213,-1.600000023841858,10.0,2.0,356.0,-389.0416564941406,16.600000381469727,,6.066666603088379,,3815.0,3.5814945697784424
SNL/MSU/DOE,Biax-CH12-UP2[±45/0/±45]S,45/-45/0/45/-45/-45/45/0/-45/45,Polyester,33.0,,39.0,61.0,0.0,0.0,3.0,,25.0,,,,,,,-31.0,-310.0,-0.1599999964237213,-1.600000023841858,10.0,2.0,356.0,-389.0416564941406,16.600000381469727,,6.066666603088379,,1465.0,3.165837526321411
SNL/MSU/DOE,Biax-CH12-UP2[±45/0/±45]S,45/-45/0/45/-45/-45/45/0/-45/45,Polyester,33.0,,39.0,61.0,0.0,0.0,3.0,,25.0,,,,,,,-24.100000381469727,-241.0,-0.12700000405311584,-1.2699999809265137,10.0,10.0,356.0,-389.0416564941406,16.600000381469727,,6.066666603088379,,64663.0,4.8106560707092285
SNL/MSU/DOE,Biax-CH12-UP2[±45/0/±45]S,45/-45/0/45/-45/-45/45/0/-45/45,Polyester,33.0,,39.0,61.0,0.0,0.0,3.0,,25.0,,,,,,,-34.5,-345.0,-0.1899999976158142,-1.899999976158142,10.0,1.0,356.0,-389.0416564941406,16.600000381469727,,6.066666603088379,,887.0,2.9479236602783203
SNL/MSU/DOE,Biax-CH12-UP2[±45/0/±45]S,45/-45/0/45/-45/-45/45/0/-45/45,Polyester,33.0,,39.0,61.0,0.0,0.0,3.0,,25.0,,,,,,,-34.5,-345.0,-0.1899999976158142,-1.899999976158142,10.0,1.0,356.0,-389.0416564941406,16.600000381469727,,6.066666603088379,,266.0,2.42488169670105
SNL/MSU/DOE,Biax-CH12-UP2[±45/0/±45]S,45/-45/0/45/-45/-45/45/0/-45/45,Polyester,33.0,,39.0,61.0,0.0,0.0,3.0,,25.0,,,,,,,-34.5,-345.0,-0.1899999976158142,-1.899999976158142,10.0,1.0,356.0,-389.0416564941406,16.600000381469727,,6.066666603088379,,394.0,2.59549617767334
SNL/MSU/DOE,Biax-CH13-UP2[±45/0/±45]S,45/-45/0/45/-45/-45/45/0/-45/45,Polyester,51.0,,24.0,76.0,0.0,0.0,3.2799999713897705,,25.0,,,,,,,276.0,27.600000381469727,1.6799999475479126,0.1679999977350235,0.10000000149011612,2.0,422.6666564941406,-384.6666564941406,22.933332443237305,,2.809999942779541,,449.0,2.6522462368011475
SNL/MSU/DOE,Biax-CH13-UP2[±45/0/±45]S,45/-45/0/45/-45/-45/45/0/-45/45,Polyester,51.0,,24.0,76.0,0.0,0.0,3.2799999713897705,,25.0,,,,,,,276.0,27.600000381469727,1.75,0.17499999701976776,0.10000000149011612,1.0,422.6666564941406,-384.6666564941406,22.933332443237305,,2.809999942779541,,301.0,2.4785664081573486
SNL/MSU/DOE,Biax-CH13-UP2[±45/0/±45]S,45/-45/0/45/-45/-45/45/0/-45/45,Polyester,51.0,,24.0,76.0,0.0,0.0,3.2799999713897705,,25.0,,,,,,,276.0,27.600000381469727,1.809999942779541,0.1809999942779541,0.10000000149011612,1.0,422.6666564941406,-384.6666564941406,22.933332443237305,,2.809999942779541,,363.0,2.5599067211151123
SNL/MSU/DOE,Biax-CH13-UP2[±45/0/±45]S,45/-45/0/45/-45/-45/45/0/-45/45,Polyester,51.0,,24.0,76.0,0.0,0.0,3.2799999713897705,,25.0,,,,,,,207.0,20.700000762939453,1.2400000095367432,0.12399999797344208,0.10000000149011612,4.0,422.6666564941406,-384.6666564941406,22.933332443237305,,2.809999942779541,,4078.0,3.6104471683502197
SNL/MSU/DOE,Biax-CH13-UP2[±45/0/±45]S,45/-45/0/45/-45/-45/45/0/-45/45,Polyester,51.0,,24.0,76.0,0.0,0.0,3.2799999713897705,,25.0,,,,,,,207.0,20.700000762939453,1.2400000095367432,0.12399999797344208,0.10000000149011612,4.0,422.6666564941406,-384.6666564941406,22.933332443237305,,2.809999942779541,,3466.0,3.5398285388946533
SNL/MSU/DOE,Biax-CH13-UP2[±45/0/±45]S,45/-45/0/45/-45/-45/45/0/-45/45,Polyester,51.0,,24.0,76.0,0.0,0.0,3.2799999713897705,,25.0,,,,,,,207.0,20.700000762939453,1.2400000095367432,0.12399999797344208,0.10000000149011612,4.0,422.6666564941406,-384.6666564941406,22.933332443237305,,2.809999942779541,,4587.0,3.6615288257598877
SNL/MSU/DOE,Biax-CH13-UP2[±45/0/±45]S,45/-45/0/45/-45/-45/45/0/-45/45,Polyester,51.0,,24.0,76.0,0.0,0.0,3.2799999713897705,,25.0,,,,,,,138.0,13.800000190734863,0.699999988079071,0.07000000029802322,0.10000000149011612,10.0,422.6666564941406,-384.6666564941406,22.933332443237305,,2.809999942779541,,37685.0,4.576168537139893
SNL/MSU/DOE,Biax-CH13-UP2[±45/0/±45]S,45/-45/0/45/-45/-45/45/0/-45/45,Polyester,51.0,,24.0,76.0,0.0,0.0,3.2799999713897705,,25.0,,,,,,,138.0,13.800000190734863,0.7400000095367432,0.07400000095367432,0.10000000149011612,5.0,422.6666564941406,-384.6666564941406,22.933332443237305,,2.809999942779541,,31299.0,4.495530605316162
SNL/MSU/DOE,Biax-CH13-UP2[±45/0/±45]S,45/-45/0/45/-45/-45/45/0/-45/45,Polyester,51.0,,24.0,76.0,0.0,0.0,3.2799999713897705,,25.0,,,,,,,138.0,13.800000190734863,0.699999988079071,0.07000000029802322,0.10000000149011612,5.0,422.6666564941406,-384.6666564941406,22.933332443237305,,2.809999942779541,,44571.0,4.649052143096924
SNL/MSU/DOE,Biax-CH13-UP2[±45/0/±45]S,45/-45/0/45/-45/-45/45/0/-45/45,Polyester,51.0,,24.0,76.0,0.0,0.0,3.2799999713897705,,25.0,,,,,,,103.0,10.300000190734863,0.5,0.05000000074505806,0.10000000149011612,20.0,422.6666564941406,-384.6666564941406,22.933332443237305,,2.809999942779541,,1067315.0,6.028292655944824
SNL/MSU/DOE,Biax-CH13-UP2[±45/0/±45]S,45/-45/0/45/-45/-45/45/0/-45/45,Polyester,51.0,,24.0,76.0,0.0,0.0,3.2799999713897705,,25.0,,,,,,,-24.100000381469727,-241.0,,,10.0,2.0,422.6666564941406,-384.6666564941406,22.933332443237305,,2.809999942779541,,933.0,2.969881534576416
SNL/MSU/DOE,Biax-CH13-UP2[±45/0/±45]S,45/-45/0/45/-45/-45/45/0/-45/45,Polyester,51.0,,24.0,76.0,0.0,0.0,3.2799999713897705,,25.0,,,,,,,-24.100000381469727,-241.0,,,10.0,2.0,422.6666564941406,-384.6666564941406,22.933332443237305,,2.809999942779541,,2759.0,3.440751791000366
SNL/MSU/DOE,Biax-CH13-UP2[±45/0/±45]S,45/-45/0/45/-45/-45/45/0/-45/45,Polyester,51.0,,24.0,76.0,0.0,0.0,3.2799999713897705,,25.0,,,,,,,-24.100000381469727,-241.0,,,10.0,4.0,422.6666564941406,-384.6666564941406,22.933332443237305,,2.809999942779541,,4163.0,3.6194064617156982
SNL/MSU/DOE,Biax-CH13-UP2[±45/0/±45]S,45/-45/0/45/-45/-45/45/0/-45/45,Polyester,51.0,,24.0,76.0,0.0,0.0,3.2799999713897705,,25.0,,,,,,,-20.700000762939453,-207.0,,,10.0,10.0,422.6666564941406,-384.6666564941406,22.933332443237305,,2.809999942779541,,8887.0,3.9487552642822266
SNL/MSU/DOE,Biax-CH13-UP2[±45/0/±45]S,45/-45/0/45/-45/-45/45/0/-45/45,Polyester,51.0,,24.0,76.0,0.0,0.0,3.2799999713897705,,25.0,,,,,,,-20.700000762939453,-207.0,,,10.0,10.0,422.6666564941406,-384.6666564941406,22.933332443237305,,2.809999942779541,,10738.0,4.030923366546631
SNL/MSU/DOE,Biax-CH13-UP2[±45/0/±45]S,45/-45/0/45/-45/-45/45/0/-45/45,Polyester,51.0,,24.0,76.0,0.0,0.0,3.2799999713897705,,25.0,,,,,,,-20.700000762939453,-207.0,,,10.0,10.0,422.6666564941406,-384.6666564941406,22.933332443237305,,2.809999942779541,,15164.0,4.180813789367676
SNL/MSU/DOE,Biax-CH13-UP2[±45/0/±45]S,45/-45/0/45/-45/-45/45/0/-45/45,Polyester,51.0,,24.0,76.0,0.0,0.0,3.2799999713897705,,25.0,,,,,,,-17.200000762939453,-172.0,,,10.0,15.0,422.6666564941406,-384.6666564941406,22.933332443237305,,2.809999942779541,,109685.0,5.040147304534912
SNL/MSU/DOE,Biax-CH13-UP2[±45/0/±45]S,45/-45/0/45/-45/-45/45/0/-45/45,Polyester,51.0,,24.0,76.0,0.0,0.0,3.2799999713897705,,25.0,,,,,,,-17.200000762939453,-172.0,,,10.0,10.0,422.6666564941406,-384.6666564941406,22.933332443237305,,2.809999942779541,,61058.0,4.78574275970459
SNL/MSU/DOE,Biax-CH13-UP2[±45/0/±45]S,45/-45/0/45/-45/-45/45/0/-45/45,Polyester,51.0,,24.0,76.0,0.0,0.0,3.2799999713897705,,25.0,,,,,,,-17.200000762939453,-172.0,,,10.0,10.0,422.6666564941406,-384.6666564941406,22.933332443237305,,2.809999942779541,,228268.0,5.358445167541504
SNL/MSU/DOE,Biax-CH13-UP2[±45/0/±45]S,45/-45/0/45/-45/-45/45/0/-45/45,Polyester,51.0,,24.0,76.0,0.0,0.0,3.2799999713897705,,25.0,,,,,,,-27.600000381469727,-276.0,,,10.0,1.0,422.6666564941406,-384.6666564941406,22.933332443237305,,2.809999942779541,,174.0,2.240549325942993
SNL/MSU/DOE,Biax-CH13-UP2[±45/0/±45]S,45/-45/0/45/-45/-45/45/0/-45/45,Polyester,51.0,,24.0,76.0,0.0,0.0,3.2799999713897705,,25.0,,,,,,,-27.600000381469727,-276.0,,,10.0,1.0,422.6666564941406,-384.6666564941406,22.933332443237305,,2.809999942779541,,104.0,2.017033338546753
SNL/MSU/DOE,Biax-CH13-UP2[±45/0/±45]S,45/-45/0/45/-45/-45/45/0/-45/45,Polyester,51.0,,24.0,76.0,0.0,0.0,3.2799999713897705,,25.0,,,,,,,-27.600000381469727,-276.0,,,10.0,1.0,422.6666564941406,-384.6666564941406,22.933332443237305,,2.809999942779541,,212.0,2.326335906982422
SNL/MSU/DOE,Biax-CH14-UP2[±45/0/±45]S,45/-45/0/45/-45/-45/45/0/-45/45,Polyester,39.0,,39.0,61.0,0.0,0.0,2.490000009536743,,25.0,,,,,,,345.0,34.5,2.049999952316284,0.20499999821186066,0.10000000149011612,1.0,517.0,-412.0,22.266666412353516,,3.386666774749756,,283.0,2.451786518096924
SNL/MSU/DOE,Biax-CH14-UP2[±45/0/±45]S,45/-45/0/45/-45/-45/45/0/-45/45,Polyester,39.0,,39.0,61.0,0.0,0.0,2.490000009536743,,25.0,,,,,,,345.0,34.5,1.8700000047683716,0.18700000643730164,0.10000000149011612,1.0,517.0,-412.0,22.266666412353516,,3.386666774749756,,121.0,2.0827853679656982
SNL/MSU/DOE,Biax-CH14-UP2[±45/0/±45]S,45/-45/0/45/-45/-45/45/0/-45/45,Polyester,39.0,,39.0,61.0,0.0,0.0,2.490000009536743,,25.0,,,,,,,345.0,34.5,2.1700000762939453,0.21699999272823334,0.10000000149011612,2.0,517.0,-412.0,22.266666412353516,,3.386666774749756,,266.0,2.42488169670105
SNL/MSU/DOE,Biax-CH14-UP2[±45/0/±45]S,45/-45/0/45/-45/-45/45/0/-45/45,Polyester,39.0,,39.0,61.0,0.0,0.0,2.490000009536743,,25.0,,,,,,,276.0,27.600000381469727,1.649999976158142,0.16500000655651093,0.10000000149011612,4.0,517.0,-412.0,22.266666412353516,,3.386666774749756,,2344.0,3.369957685470581
SNL/MSU/DOE,Biax-CH14-UP2[±45/0/±45]S,45/-45/0/45/-45/-45/45/0/-45/45,Polyester,39.0,,39.0,61.0,0.0,0.0,2.490000009536743,,25.0,,,,,,,276.0,27.600000381469727,1.559999942779541,0.15600000321865082,0.10000000149011612,4.0,517.0,-412.0,22.266666412353516,,3.386666774749756,,1280.0,3.1072099208831787
SNL/MSU/DOE,Biax-CH14-UP2[±45/0/±45]S,45/-45/0/45/-45/-45/45/0/-45/45,Polyester,39.0,,39.0,61.0,0.0,0.0,2.490000009536743,,25.0,,,,,,,276.0,27.600000381469727,1.559999942779541,0.15600000321865082,0.10000000149011612,4.0,517.0,-412.0,22.266666412353516,,3.386666774749756,,1709.0,3.2327420711517334
SNL/MSU/DOE,Biax-CH14-UP2[±45/0/±45]S,45/-45/0/45/-45/-45/45/0/-45/45,Polyester,39.0,,39.0,61.0,0.0,0.0,2.490000009536743,,25.0,,,,,,,207.0,20.700000762939453,1.1200000047683716,0.1120000034570694,0.10000000149011612,10.0,517.0,-412.0,22.266666412353516,,3.386666774749756,,11600.0,4.064457893371582
SNL/MSU/DOE,Biax-CH14-UP2[±45/0/±45]S,45/-45/0/45/-45/-45/45/0/-45/45,Polyester,39.0,,39.0,61.0,0.0,0.0,2.490000009536743,,25.0,,,,,,,207.0,20.700000762939453,1.100000023841858,0.10999999940395355,0.10000000149011612,10.0,517.0,-412.0,22.266666412353516,,3.386666774749756,,17423.0,4.241122722625732
SNL/MSU/DOE,Biax-CH14-UP2[±45/0/±45]S,45/-45/0/45/-45/-45/45/0/-45/45,Polyester,39.0,,39.0,61.0,0.0,0.0,2.490000009536743,,25.0,,,,,,,207.0,20.700000762939453,1.0,0.10000000149011612,0.10000000149011612,10.0,517.0,-412.0,22.266666412353516,,3.386666774749756,,22579.0,4.353704929351807
SNL/MSU/DOE,Biax-CH14-UP2[±45/0/±45]S,45/-45/0/45/-45/-45/45/0/-45/45,Polyester,39.0,,39.0,61.0,0.0,0.0,2.490000009536743,,25.0,,,,,,,138.0,13.800000190734863,0.7300000190734863,0.0729999989271164,0.10000000149011612,20.0,517.0,-412.0,22.266666412353516,,3.386666774749756,,2054772.0,6.312763690948486
SNL/MSU/DOE,Biax-CH14-UP2[±45/0/±45]S,45/-45/0/45/-45/-45/45/0/-45/45,Polyester,39.0,,39.0,61.0,0.0,0.0,2.490000009536743,,25.0,,,,,,,172.0,17.200000762939453,0.8999999761581421,0.09000000357627869,0.10000000149011612,10.0,517.0,-412.0,22.266666412353516,,3.386666774749756,,69782.0,4.843743324279785
SNL/MSU/DOE,Biax-CH14-UP2[±45/0/±45]S,45/-45/0/45/-45/-45/45/0/-45/45,Polyester,39.0,,39.0,61.0,0.0,0.0,2.490000009536743,,25.0,,,,,,,172.0,17.200000762939453,0.8899999856948853,0.08900000154972076,0.10000000149011612,10.0,517.0,-412.0,22.266666412353516,,3.386666774749756,,57256.0,4.757821083068848
SNL/MSU/DOE,Biax-CH14-UP2[±45/0/±45]S,45/-45/0/45/-45/-45/45/0/-45/45,Polyester,39.0,,39.0,61.0,0.0,0.0,2.490000009536743,,25.0,,,,,,,172.0,17.200000762939453,0.8399999737739563,0.08399999886751175,0.10000000149011612,10.0,517.0,-412.0,22.266666412353516,,3.386666774749756,,57107.0,4.756689548492432
SNL/MSU/DOE,Biax-CH14-UP2[±45/0/±45]S,45/-45/0/45/-45/-45/45/0/-45/45,Polyester,39.0,,39.0,61.0,0.0,0.0,2.490000009536743,,25.0,,,,,,,-31.0,-310.0,,,10.0,2.0,517.0,-412.0,22.266666412353516,,3.386666774749756,,903.0,2.9556877613067627
SNL/MSU/DOE,Biax-CH14-UP2[±45/0/±45]S,45/-45/0/45/-45/-45/45/0/-45/45,Polyester,39.0,,39.0,61.0,0.0,0.0,2.490000009536743,,25.0,,,,,,,-31.0,-310.0,,,10.0,2.0,517.0,-412.0,22.266666412353516,,3.386666774749756,,2756.0,3.440279245376587
SNL/MSU/DOE,Biax-CH14-UP2[±45/0/±45]S,45/-45/0/45/-45/-45/45/0/-45/45,Polyester,39.0,,39.0,61.0,0.0,0.0,2.490000009536743,,25.0,,,,,,,-31.0,-310.0,,,10.0,2.0,517.0,-412.0,22.266666412353516,,3.386666774749756,,1188.0,3.0748164653778076
SNL/MSU/DOE,Biax-CH14-UP2[±45/0/±45]S,45/-45/0/45/-45/-45/45/0/-45/45,Polyester,39.0,,39.0,61.0,0.0,0.0,2.490000009536743,,25.0,,,,,,,-27.600000381469727,-276.0,,,10.0,5.0,517.0,-412.0,22.266666412353516,,3.386666774749756,,10716.0,4.030032634735107
SNL/MSU/DOE,Biax-CH14-UP2[±45/0/±45]S,45/-45/0/45/-45/-45/45/0/-45/45,Polyester,39.0,,39.0,61.0,0.0,0.0,2.490000009536743,,25.0,,,,,,,-27.600000381469727,-276.0,,,10.0,4.0,517.0,-412.0,22.266666412353516,,3.386666774749756,,16008.0,4.204337120056152
SNL/MSU/DOE,Biax-CH14-UP2[±45/0/±45]S,45/-45/0/45/-45/-45/45/0/-45/45,Polyester,39.0,,39.0,61.0,0.0,0.0,2.490000009536743,,25.0,,,,,,,-27.600000381469727,-276.0,,,10.0,5.0,517.0,-412.0,22.266666412353516,,3.386666774749756,,11756.0,4.0702595710754395
SNL/MSU/DOE,Biax-CH14-UP2[±45/0/±45]S,45/-45/0/45/-45/-45/45/0/-45/45,Polyester,39.0,,39.0,61.0,0.0,0.0,2.490000009536743,,25.0,,,,,,,-24.100000381469727,-241.0,,,10.0,10.0,517.0,-412.0,22.266666412353516,,3.386666774749756,,58134.0,4.764430046081543
SNL/MSU/DOE,Biax-CH14-UP2[±45/0/±45]S,45/-45/0/45/-45/-45/45/0/-45/45,Polyester,39.0,,39.0,61.0,0.0,0.0,2.490000009536743,,25.0,,,,,,,-24.100000381469727,-241.0,,,10.0,5.0,517.0,-412.0,22.266666412353516,,3.386666774749756,,86421.0,4.936619281768799
SNL/MSU/DOE,Biax-CH14-UP2[±45/0/±45]S,45/-45/0/45/-45/-45/45/0/-45/45,Polyester,39.0,,39.0,61.0,0.0,0.0,2.490000009536743,,25.0,,,,,,,-24.100000381469727,-241.0,,,10.0,10.0,517.0,-412.0,22.266666412353516,,3.386666774749756,,78283.0,4.893667697906494
SNL/MSU/DOE,Biax-CH15-UP2[±45/0/±45]S,45/-45/0/45/-45/-45/45/0/-45/45,Polyester,32.0,,28.0,61.0,0.0,0.0,2.490000009536743,,25.0,,,,,,,-24.100000381469727,-241.0,,,10.0,2.0,310.3333435058594,-345.6666564941406,14.833333015441895,,3.619999885559082,,996.0,2.9982593059539795
SNL/MSU/DOE,Biax-CH15-UP2[±45/0/±45]S,45/-45/0/45/-45/-45/45/0/-45/45,Polyester,32.0,,28.0,61.0,0.0,0.0,2.490000009536743,,25.0,,,,,,,-24.100000381469727,-241.0,,,10.0,2.0,310.3333435058594,-345.6666564941406,14.833333015441895,,3.619999885559082,,542.0,2.733999252319336
SNL/MSU/DOE,Biax-CH15-UP2[±45/0/±45]S,45/-45/0/45/-45/-45/45/0/-45/45,Polyester,32.0,,28.0,61.0,0.0,0.0,2.490000009536743,,25.0,,,,,,,-24.100000381469727,-241.0,,,10.0,2.0,310.3333435058594,-345.6666564941406,14.833333015441895,,3.619999885559082,,1345.0,3.1287221908569336
SNL/MSU/DOE,Biax-CH15-UP2[±45/0/±45]S,45/-45/0/45/-45/-45/45/0/-45/45,Polyester,32.0,,28.0,61.0,0.0,0.0,2.490000009536743,,25.0,,,,,,,-20.700000762939453,-207.0,,,10.0,4.0,310.3333435058594,-345.6666564941406,14.833333015441895,,3.619999885559082,,4825.0,3.683497428894043
SNL/MSU/DOE,Biax-CH15-UP2[±45/0/±45]S,45/-45/0/45/-45/-45/45/0/-45/45,Polyester,32.0,,28.0,61.0,0.0,0.0,2.490000009536743,,25.0,,,,,,,-20.700000762939453,-207.0,,,10.0,4.0,310.3333435058594,-345.6666564941406,14.833333015441895,,3.619999885559082,,9366.0,3.9715540409088135
SNL/MSU/DOE,Biax-CH15-UP2[±45/0/±45]S,45/-45/0/45/-45/-45/45/0/-45/45,Polyester,32.0,,28.0,61.0,0.0,0.0,2.490000009536743,,25.0,,,,,,,-20.700000762939453,-207.0,,,10.0,5.0,310.3333435058594,-345.6666564941406,14.833333015441895,,3.619999885559082,,10507.0,4.021478652954102
SNL/MSU/DOE,Biax-CH15-UP2[±45/0/±45]S,45/-45/0/45/-45/-45/45/0/-45/45,Polyester,32.0,,28.0,61.0,0.0,0.0,2.490000009536743,,25.0,,,,,,,-17.200000762939453,-172.0,,,10.0,5.0,310.3333435058594,-345.6666564941406,14.833333015441895,,3.619999885559082,,61865.0,4.791445255279541
SNL/MSU/DOE,Biax-CH15-UP2[±45/0/±45]S,45/-45/0/45/-45/-45/45/0/-45/45,Polyester,32.0,,28.0,61.0,0.0,0.0,2.490000009536743,,25.0,,,,,,,-17.200000762939453,-172.0,,,10.0,10.0,310.3333435058594,-345.6666564941406,14.833333015441895,,3.619999885559082,,54046.0,4.732763767242432
SNL/MSU/DOE,Biax-CH15-UP2[±45/0/±45]S,45/-45/0/45/-45/-45/45/0/-45/45,Polyester,32.0,,28.0,61.0,0.0,0.0,2.490000009536743,,25.0,,,,,,,-17.200000762939453,-172.0,,,10.0,10.0,310.3333435058594,-345.6666564941406,14.833333015441895,,3.619999885559082,,41806.0,4.621238708496094
SNL/MSU/DOE,Biax-CH15-UP2[±45/0/±45]S,45/-45/0/45/-45/-45/45/0/-45/45,Polyester,32.0,,28.0,61.0,0.0,0.0,2.490000009536743,,25.0,,,,,,,207.0,20.700000762939453,2.0999999046325684,0.20999999344348907,0.10000000149011612,2.0,310.3333435058594,-345.6666564941406,14.833333015441895,,3.619999885559082,,403.0,2.6053049564361572
SNL/MSU/DOE,Biax-CH15-UP2[±45/0/±45]S,45/-45/0/45/-45/-45/45/0/-45/45,Polyester,32.0,,28.0,61.0,0.0,0.0,2.490000009536743,,25.0,,,,,,,207.0,20.700000762939453,1.8700000047683716,0.18700000643730164,0.10000000149011612,2.0,310.3333435058594,-345.6666564941406,14.833333015441895,,3.619999885559082,,608.0,2.7839035987854004
SNL/MSU/DOE,Biax-CH15-UP2[±45/0/±45]S,45/-45/0/45/-45/-45/45/0/-45/45,Polyester,32.0,,28.0,61.0,0.0,0.0,2.490000009536743,,25.0,,,,,,,207.0,20.700000762939453,2.0899999141693115,0.20900000631809235,0.10000000149011612,2.0,310.3333435058594,-345.6666564941406,14.833333015441895,,3.619999885559082,,270.0,2.431363821029663
SNL/MSU/DOE,Biax-CH15-UP2[±45/0/±45]S,45/-45/0/45/-45/-45/45/0/-45/45,Polyester,32.0,,28.0,61.0,0.0,0.0,2.490000009536743,,25.0,,,,,,,172.0,17.200000762939453,1.440000057220459,0.14399999380111694,0.10000000149011612,4.0,310.3333435058594,-345.6666564941406,14.833333015441895,,3.619999885559082,,18054.0,4.25657320022583
SNL/MSU/DOE,Biax-CH15-UP2[±45/0/±45]S,45/-45/0/45/-45/-45/45/0/-45/45,Polyester,32.0,,28.0,61.0,0.0,0.0,2.490000009536743,,25.0,,,,,,,172.0,17.200000762939453,1.559999942779541,0.15600000321865082,0.10000000149011612,4.0,310.3333435058594,-345.6666564941406,14.833333015441895,,3.619999885559082,,16456.0,4.216324329376221
SNL/MSU/DOE,Biax-CH15-UP2[±45/0/±45]S,45/-45/0/45/-45/-45/45/0/-45/45,Polyester,32.0,,28.0,61.0,0.0,0.0,2.490000009536743,,25.0,,,,,,,172.0,17.200000762939453,1.5800000429153442,0.15800000727176666,0.10000000149011612,4.0,310.3333435058594,-345.6666564941406,14.833333015441895,,3.619999885559082,,11511.0,4.061112880706787
SNL/MSU/DOE,Biax-CH15-UP2[±45/0/±45]S,45/-45/0/45/-45/-45/45/0/-45/45,Polyester,32.0,,28.0,61.0,0.0,0.0,2.490000009536743,,25.0,,,,,,,138.0,13.800000190734863,1.0700000524520874,0.10700000077486038,0.10000000149011612,10.0,310.3333435058594,-345.6666564941406,14.833333015441895,,3.619999885559082,,132279.0,5.121490955352783
SNL/MSU/DOE,Biax-CH15-UP2[±45/0/±45]S,45/-45/0/45/-45/-45/45/0/-45/45,Polyester,32.0,,28.0,61.0,0.0,0.0,2.490000009536743,,25.0,,,,,,,138.0,13.800000190734863,0.9900000095367432,0.0989999994635582,0.10000000149011612,10.0,310.3333435058594,-345.6666564941406,14.833333015441895,,3.619999885559082,,350007.0,5.544076919555664
SNL/MSU/DOE,Biax-CH15-UP2[±45/0/±45]S,45/-45/0/45/-45/-45/45/0/-45/45,Polyester,32.0,,28.0,61.0,0.0,0.0,2.490000009536743,,25.0,,,,,,,138.0,13.800000190734863,1.0099999904632568,0.10100000351667404,0.10000000149011612,10.0,310.3333435058594,-345.6666564941406,14.833333015441895,,3.619999885559082,,465775.0,5.668176174163818
SNL/MSU/DOE,Biax-CH15-UP2[±45/0/±45]S,45/-45/0/45/-45/-45/45/0/-45/45,Polyester,32.0,,28.0,61.0,0.0,0.0,2.490000009536743,,25.0,,,,,,,121.0,12.100000381469727,0.8799999952316284,0.08799999952316284,0.10000000149011612,12.0,310.3333435058594,-345.6666564941406,14.833333015441895,,3.619999885559082,,1029975.0,6.012826919555664
SNL/MSU/DOE,Biax-CH16-UP2[±45/0/±45]S,45/-45/0/45/-45/-45/45/0/-45/45,Polyester,34.0,,28.0,61.0,0.0,0.0,2.359999895095825,,25.0,,,,,,,-24.100000381469727,-241.0,,,10.0,1.0,360.3333435058594,-309.0,18.266666412353516,,2.890000104904175,,371.0,2.569373846054077
SNL/MSU/DOE,Biax-CH16-UP2[±45/0/±45]S,45/-45/0/45/-45/-45/45/0/-45/45,Polyester,34.0,,28.0,61.0,0.0,0.0,2.359999895095825,,25.0,,,,,,,-24.100000381469727,-241.0,,,10.0,2.0,360.3333435058594,-309.0,18.266666412353516,,2.890000104904175,,1216.0,3.0849335193634033
SNL/MSU/DOE,Biax-CH16-UP2[±45/0/±45]S,45/-45/0/45/-45/-45/45/0/-45/45,Polyester,34.0,,28.0,61.0,0.0,0.0,2.359999895095825,,25.0,,,,,,,-24.100000381469727,-241.0,,,10.0,1.0,360.3333435058594,-309.0,18.266666412353516,,2.890000104904175,,1010.0,3.004321336746216
SNL/MSU/DOE,Biax-CH16-UP2[±45/0/±45]S,45/-45/0/45/-45/-45/45/0/-45/45,Polyester,34.0,,28.0,61.0,0.0,0.0,2.359999895095825,,25.0,,,,,,,-20.700000762939453,-207.0,,,10.0,4.0,360.3333435058594,-309.0,18.266666412353516,,2.890000104904175,,7458.0,3.872622489929199
SNL/MSU/DOE,Biax-CH16-UP2[±45/0/±45]S,45/-45/0/45/-45/-45/45/0/-45/45,Polyester,34.0,,28.0,61.0,0.0,0.0,2.359999895095825,,25.0,,,,,,,-20.700000762939453,-207.0,,,10.0,4.0,360.3333435058594,-309.0,18.266666412353516,,2.890000104904175,,11541.0,4.062243461608887
SNL/MSU/DOE,Biax-CH16-UP2[±45/0/±45]S,45/-45/0/45/-45/-45/45/0/-45/45,Polyester,34.0,,28.0,61.0,0.0,0.0,2.359999895095825,,25.0,,,,,,,-20.700000762939453,-207.0,,,10.0,4.0,360.3333435058594,-309.0,18.266666412353516,,2.890000104904175,,7137.0,3.853515625
SNL/MSU/DOE,Biax-CH16-UP2[±45/0/±45]S,45/-45/0/45/-45/-45/45/0/-45/45,Polyester,34.0,,28.0,61.0,0.0,0.0,2.359999895095825,,25.0,,,,,,,-17.200000762939453,-172.0,,,10.0,5.0,360.3333435058594,-309.0,18.266666412353516,,2.890000104904175,,162300.0,5.210318565368652
SNL/MSU/DOE,Biax-CH16-UP2[±45/0/±45]S,45/-45/0/45/-45/-45/45/0/-45/45,Polyester,34.0,,28.0,61.0,0.0,0.0,2.359999895095825,,25.0,,,,,,,-17.200000762939453,-172.0,,,10.0,12.0,360.3333435058594,-309.0,18.266666412353516,,2.890000104904175,,109008.0,5.037458419799805
SNL/MSU/DOE,Biax-CH16-UP2[±45/0/±45]S,45/-45/0/45/-45/-45/45/0/-45/45,Polyester,34.0,,28.0,61.0,0.0,0.0,2.359999895095825,,25.0,,,,,,,-17.200000762939453,-172.0,,,10.0,10.0,360.3333435058594,-309.0,18.266666412353516,,2.890000104904175,,155530.0,5.191813945770264
SNL/MSU/DOE,Biax-CH16-UP2[±45/0/±45]S,45/-45/0/45/-45/-45/45/0/-45/45,Polyester,34.0,,28.0,61.0,0.0,0.0,2.359999895095825,,25.0,,,,,,,-15.5,-155.0,,,10.0,15.0,360.3333435058594,-309.0,18.266666412353516,,2.890000104904175,,596803.0,5.77583122253418
SNL/MSU/DOE,Biax-CH16-UP2[±45/0/±45]S,45/-45/0/45/-45/-45/45/0/-45/45,Polyester,34.0,,28.0,61.0,0.0,0.0,2.359999895095825,,25.0,,,,,,,241.0,24.100000381469727,1.7300000190734863,0.17299999296665192,0.10000000149011612,1.0,360.3333435058594,-309.0,18.266666412353516,,2.890000104904175,,151.0,2.1789770126342773
SNL/MSU/DOE,Biax-CH16-UP2[±45/0/±45]S,45/-45/0/45/-45/-45/45/0/-45/45,Polyester,34.0,,28.0,61.0,0.0,0.0,2.359999895095825,,25.0,,,,,,,241.0,24.100000381469727,1.8899999856948853,0.1889999955892563,0.10000000149011612,1.0,360.3333435058594,-309.0,18.266666412353516,,2.890000104904175,,421.0,2.624282121658325
SNL/MSU/DOE,Biax-CH16-UP2[±45/0/±45]S,45/-45/0/45/-45/-45/45/0/-45/45,Polyester,34.0,,28.0,61.0,0.0,0.0,2.359999895095825,,25.0,,,,,,,241.0,24.100000381469727,1.659999966621399,0.16599999368190765,0.10000000149011612,1.0,360.3333435058594,-309.0,18.266666412353516,,2.890000104904175,,580.0,2.763427972793579
SNL/MSU/DOE,Biax-CH16-UP2[±45/0/±45]S,45/-45/0/45/-45/-45/45/0/-45/45,Polyester,34.0,,28.0,61.0,0.0,0.0,2.359999895095825,,25.0,,,,,,,207.0,20.700000762939453,1.5099999904632568,0.1509999930858612,0.10000000149011612,2.0,360.3333435058594,-309.0,18.266666412353516,,2.890000104904175,,2805.0,3.4479329586029053
SNL/MSU/DOE,Biax-CH16-UP2[±45/0/±45]S,45/-45/0/45/-45/-45/45/0/-45/45,Polyester,34.0,,28.0,61.0,0.0,0.0,2.359999895095825,,25.0,,,,,,,207.0,20.700000762939453,1.4800000190734863,0.14800000190734863,0.10000000149011612,2.0,360.3333435058594,-309.0,18.266666412353516,,2.890000104904175,,1746.0,3.24204421043396
SNL/MSU/DOE,Biax-CH16-UP2[±45/0/±45]S,45/-45/0/45/-45/-45/45/0/-45/45,Polyester,34.0,,28.0,61.0,0.0,0.0,2.359999895095825,,25.0,,,,,,,207.0,20.700000762939453,1.590000033378601,0.1589999943971634,0.10000000149011612,2.0,360.3333435058594,-309.0,18.266666412353516,,2.890000104904175,,1203.0,3.080265522003174
SNL/MSU/DOE,Biax-CH16-UP2[±45/0/±45]S,45/-45/0/45/-45/-45/45/0/-45/45,Polyester,34.0,,28.0,61.0,0.0,0.0,2.359999895095825,,25.0,,,,,,,172.0,17.200000762939453,1.2100000381469727,0.12099999934434891,0.10000000149011612,4.0,360.3333435058594,-309.0,18.266666412353516,,2.890000104904175,,5928.0,3.7729082107543945
SNL/MSU/DOE,Biax-CH16-UP2[±45/0/±45]S,45/-45/0/45/-45/-45/45/0/-45/45,Polyester,34.0,,28.0,61.0,0.0,0.0,2.359999895095825,,25.0,,,,,,,172.0,17.200000762939453,1.0700000524520874,0.10700000077486038,0.10000000149011612,4.0,360.3333435058594,-309.0,18.266666412353516,,2.890000104904175,,3595.0,3.555698871612549
SNL/MSU/DOE,Biax-CH16-UP2[±45/0/±45]S,45/-45/0/45/-45/-45/45/0/-45/45,Polyester,34.0,,28.0,61.0,0.0,0.0,2.359999895095825,,25.0,,,,,,,172.0,17.200000762939453,1.0099999904632568,0.10100000351667404,0.10000000149011612,4.0,360.3333435058594,-309.0,18.266666412353516,,2.890000104904175,,4508.0,3.6539838314056396
SNL/MSU/DOE,Biax-CH16-UP2[±45/0/±45]S,45/-45/0/45/-45/-45/45/0/-45/45,Polyester,34.0,,28.0,61.0,0.0,0.0,2.359999895095825,,25.0,,,,,,,138.0,13.800000190734863,0.8899999856948853,0.08900000154972076,0.10000000149011612,5.0,360.3333435058594,-309.0,18.266666412353516,,2.890000104904175,,36647.0,4.564038276672363
SNL/MSU/DOE,Biax-CH16-UP2[±45/0/±45]S,45/-45/0/45/-45/-45/45/0/-45/45,Polyester,34.0,,28.0,61.0,0.0,0.0,2.359999895095825,,25.0,,,,,,,138.0,13.800000190734863,0.9300000071525574,0.09300000220537186,0.10000000149011612,5.0,360.3333435058594,-309.0,18.266666412353516,,2.890000104904175,,47119.0,4.673195838928223
SNL/MSU/DOE,Biax-CH16-UP2[±45/0/±45]S,45/-45/0/45/-45/-45/45/0/-45/45,Polyester,34.0,,28.0,61.0,0.0,0.0,2.359999895095825,,25.0,,,,,,,138.0,13.800000190734863,0.949999988079071,0.0949999988079071,0.10000000149011612,5.0,360.3333435058594,-309.0,18.266666412353516,,2.890000104904175,,34528.0,4.538171291351318
SNL/MSU/DOE,Biax-CH16-UP2[±45/0/±45]S,45/-45/0/45/-45/-45/45/0/-45/45,Polyester,34.0,,28.0,61.0,0.0,0.0,2.359999895095825,,25.0,,,,,,,121.0,12.100000381469727,0.75,0.07500000298023224,0.10000000149011612,10.0,360.3333435058594,-309.0,18.266666412353516,,2.890000104904175,,163247.0,5.212845325469971
SNL/MSU/DOE,Biax-CH16-UP2[±45/0/±45]S,45/-45/0/45/-45/-45/45/0/-45/45,Polyester,34.0,,28.0,61.0,0.0,0.0,2.359999895095825,,25.0,,,,,,,103.0,10.300000190734863,0.6600000262260437,0.06599999964237213,0.10000000149011612,15.0,360.3333435058594,-309.0,18.266666412353516,,2.890000104904175,,1247001.0,6.095866680145264
SNL/MSU/DOE,Biax-CH17-UP2[±45/0/±45]S,45/-45/0/45/-45/-45/45/0/-45/45,Polyester,42.0,,28.0,61.0,0.0,0.0,1.9600000381469727,,25.0,,,,,,,-24.100000381469727,-241.0,,,10.0,2.0,359.0,-301.3333435058594,17.266666412353516,,3.5799999237060547,,822.0,2.91487193107605
SNL/MSU/DOE,Biax-CH17-UP2[±45/0/±45]S,45/-45/0/45/-45/-45/45/0/-45/45,Polyester,42.0,,28.0,61.0,0.0,0.0,1.9600000381469727,,25.0,,,,,,,-24.100000381469727,-241.0,,,10.0,2.0,359.0,-301.3333435058594,17.266666412353516,,3.5799999237060547,,1359.0,3.1332194805145264
SNL/MSU/DOE,Biax-CH17-UP2[±45/0/±45]S,45/-45/0/45/-45/-45/45/0/-45/45,Polyester,42.0,,28.0,61.0,0.0,0.0,1.9600000381469727,,25.0,,,,,,,-24.100000381469727,-241.0,,,10.0,2.0,359.0,-301.3333435058594,17.266666412353516,,3.5799999237060547,,1847.0,3.2664668560028076
SNL/MSU/DOE,Biax-CH17-UP2[±45/0/±45]S,45/-45/0/45/-45/-45/45/0/-45/45,Polyester,42.0,,28.0,61.0,0.0,0.0,1.9600000381469727,,25.0,,,,,,,-20.700000762939453,-207.0,,,10.0,5.0,359.0,-301.3333435058594,17.266666412353516,,3.5799999237060547,,2279.0,3.3577442169189453
SNL/MSU/DOE,Biax-CH17-UP2[±45/0/±45]S,45/-45/0/45/-45/-45/45/0/-45/45,Polyester,42.0,,28.0,61.0,0.0,0.0,1.9600000381469727,,25.0,,,,,,,-20.700000762939453,-207.0,,,10.0,4.0,359.0,-301.3333435058594,17.266666412353516,,3.5799999237060547,,1767.0,3.247236490249634
SNL/MSU/DOE,Biax-CH17-UP2[±45/0/±45]S,45/-45/0/45/-45/-45/45/0/-45/45,Polyester,42.0,,28.0,61.0,0.0,0.0,1.9600000381469727,,25.0,,,,,,,-20.700000762939453,-207.0,,,10.0,4.0,359.0,-301.3333435058594,17.266666412353516,,3.5799999237060547,,7278.0,3.8620121479034424
SNL/MSU/DOE,Biax-CH17-UP2[±45/0/±45]S,45/-45/0/45/-45/-45/45/0/-45/45,Polyester,42.0,,28.0,61.0,0.0,0.0,1.9600000381469727,,25.0,,,,,,,-17.200000762939453,-172.0,,,10.0,5.0,359.0,-301.3333435058594,17.266666412353516,,3.5799999237060547,,227223.0,5.356452465057373
SNL/MSU/DOE,Biax-CH17-UP2[±45/0/±45]S,45/-45/0/45/-45/-45/45/0/-45/45,Polyester,42.0,,28.0,61.0,0.0,0.0,1.9600000381469727,,25.0,,,,,,,-17.200000762939453,-172.0,,,10.0,15.0,359.0,-301.3333435058594,17.266666412353516,,3.5799999237060547,,149828.0,5.17559289932251
SNL/MSU/DOE,Biax-CH17-UP2[±45/0/±45]S,45/-45/0/45/-45/-45/45/0/-45/45,Polyester,42.0,,28.0,61.0,0.0,0.0,1.9600000381469727,,25.0,,,,,,,-17.200000762939453,-172.0,,,10.0,10.0,359.0,-301.3333435058594,17.266666412353516,,3.5799999237060547,,83725.0,4.922855377197266
SNL/MSU/DOE,Biax-CH17-UP2[±45/0/±45]S,45/-45/0/45/-45/-45/45/0/-45/45,Polyester,42.0,,28.0,61.0,0.0,0.0,1.9600000381469727,,25.0,,,,,,,-15.5,-155.0,,,10.0,20.0,359.0,-301.3333435058594,17.266666412353516,,3.5799999237060547,,4030851.0,6.605396747589111
SNL/MSU/DOE,Biax-CH17-UP2[±45/0/±45]S,45/-45/0/45/-45/-45/45/0/-45/45,Polyester,42.0,,28.0,61.0,0.0,0.0,1.9600000381469727,,25.0,,,,,,,207.0,20.700000762939453,1.5299999713897705,0.15299999713897705,0.10000000149011612,2.0,359.0,-301.3333435058594,17.266666412353516,,3.5799999237060547,,1521.0,3.182129144668579
SNL/MSU/DOE,Biax-CH17-UP2[±45/0/±45]S,45/-45/0/45/-45/-45/45/0/-45/45,Polyester,42.0,,28.0,61.0,0.0,0.0,1.9600000381469727,,25.0,,,,,,,207.0,20.700000762939453,1.399999976158142,0.14000000059604645,0.10000000149011612,2.0,359.0,-301.3333435058594,17.266666412353516,,3.5799999237060547,,841.0,2.9247961044311523
SNL/MSU/DOE,Biax-CH17-UP2[±45/0/±45]S,45/-45/0/45/-45/-45/45/0/-45/45,Polyester,42.0,,28.0,61.0,0.0,0.0,1.9600000381469727,,25.0,,,,,,,207.0,20.700000762939453,1.7000000476837158,0.17000000178813934,0.10000000149011612,2.0,359.0,-301.3333435058594,17.266666412353516,,3.5799999237060547,,657.0,2.817565441131592
SNL/MSU/DOE,Biax-CH17-UP2[±45/0/±45]S,45/-45/0/45/-45/-45/45/0/-45/45,Polyester,42.0,,28.0,61.0,0.0,0.0,1.9600000381469727,,25.0,,,,,,,172.0,17.200000762939453,1.2000000476837158,0.11999999731779099,0.10000000149011612,4.0,359.0,-301.3333435058594,17.266666412353516,,3.5799999237060547,,4396.0,3.6430575847625732
SNL/MSU/DOE,Biax-CH17-UP2[±45/0/±45]S,45/-45/0/45/-45/-45/45/0/-45/45,Polyester,42.0,,28.0,61.0,0.0,0.0,1.9600000381469727,,25.0,,,,,,,172.0,17.200000762939453,1.1699999570846558,0.11699999868869781,0.10000000149011612,5.0,359.0,-301.3333435058594,17.266666412353516,,3.5799999237060547,,2826.0,3.451172113418579
SNL/MSU/DOE,Biax-CH17-UP2[±45/0/±45]S,45/-45/0/45/-45/-45/45/0/-45/45,Polyester,42.0,,28.0,61.0,0.0,0.0,1.9600000381469727,,25.0,,,,,,,172.0,17.200000762939453,1.2599999904632568,0.12600000202655792,0.10000000149011612,5.0,359.0,-301.3333435058594,17.266666412353516,,3.5799999237060547,,5024.0,3.701049566268921
SNL/MSU/DOE,Biax-CH17-UP2[±45/0/±45]S,45/-45/0/45/-45/-45/45/0/-45/45,Polyester,42.0,,28.0,61.0,0.0,0.0,1.9600000381469727,,25.0,,,,,,,138.0,13.800000190734863,0.8899999856948853,0.08900000154972076,0.10000000149011612,5.0,359.0,-301.3333435058594,17.266666412353516,,3.5799999237060547,,28190.0,4.450095176696777
SNL/MSU/DOE,Biax-CH17-UP2[±45/0/±45]S,45/-45/0/45/-45/-45/45/0/-45/45,Polyester,42.0,,28.0,61.0,0.0,0.0,1.9600000381469727,,25.0,,,,,,,138.0,13.800000190734863,1.0199999809265137,0.10199999809265137,0.10000000149011612,5.0,359.0,-301.3333435058594,17.266666412353516,,3.5799999237060547,,34959.0,4.5435590744018555
SNL/MSU/DOE,Biax-CH17-UP2[±45/0/±45]S,45/-45/0/45/-45/-45/45/0/-45/45,Polyester,42.0,,28.0,61.0,0.0,0.0,1.9600000381469727,,25.0,,,,,,,138.0,13.800000190734863,0.9800000190734863,0.09799999743700027,0.10000000149011612,5.0,359.0,-301.3333435058594,17.266666412353516,,3.5799999237060547,,21682.0,4.336099147796631
SNL/MSU/DOE,Biax-CH17-UP2[±45/0/±45]S,45/-45/0/45/-45/-45/45/0/-45/45,Polyester,42.0,,28.0,61.0,0.0,0.0,1.9600000381469727,,25.0,,,,,,,121.0,12.100000381469727,0.7400000095367432,0.07400000095367432,0.10000000149011612,5.0,359.0,-301.3333435058594,17.266666412353516,,3.5799999237060547,,44730.0,4.650599002838135
SNL/MSU/DOE,Biax-CH17-UP2[±45/0/±45]S,45/-45/0/45/-45/-45/45/0/-45/45,Polyester,42.0,,28.0,61.0,0.0,0.0,1.9600000381469727,,25.0,,,,,,,103.0,10.300000190734863,0.6100000143051147,0.061000000685453415,0.10000000149011612,5.0,359.0,-301.3333435058594,17.266666412353516,,3.5799999237060547,,183268.0,5.263086795806885
SNL/MSU/DOE,Biax-CH17-UP2[±45/0/±45]S,45/-45/0/45/-45/-45/45/0/-45/45,Polyester,42.0,,28.0,61.0,0.0,0.0,1.9600000381469727,,25.0,,,,,,,103.0,10.300000190734863,0.6499999761581421,0.06499999761581421,0.10000000149011612,5.0,359.0,-301.3333435058594,17.266666412353516,,3.5799999237060547,,196692.0,5.293786525726318
SNL/MSU/DOE,Biax-CH18-UP2[±45/0/±45]S,45/-45/0/45/-45/-45/45/0/-45/45,Polyester,45.0,,16.0,84.0,0.0,0.0,3.0999999046325684,,25.0,,,,,,,-24.100000381469727,-241.0,,,10.0,1.0,294.3333435058594,-297.6666564941406,16.16666603088379,,3.1066665649414062,,120.0,2.07918119430542
SNL/MSU/DOE,Biax-CH18-UP2[±45/0/±45]S,45/-45/0/45/-45/-45/45/0/-45/45,Polyester,45.0,,16.0,84.0,0.0,0.0,3.0999999046325684,,25.0,,,,,,,-24.100000381469727,-241.0,,,10.0,1.0,294.3333435058594,-297.6666564941406,16.16666603088379,,3.1066665649414062,,99.0,1.9956351518630981
SNL/MSU/DOE,Biax-CH18-UP2[±45/0/±45]S,45/-45/0/45/-45/-45/45/0/-45/45,Polyester,45.0,,16.0,84.0,0.0,0.0,3.0999999046325684,,25.0,,,,,,,-24.100000381469727,-241.0,,,10.0,1.0,294.3333435058594,-297.6666564941406,16.16666603088379,,3.1066665649414062,,94.0,1.973127841949463
SNL/MSU/DOE,Biax-CH18-UP2[±45/0/±45]S,45/-45/0/45/-45/-45/45/0/-45/45,Polyester,45.0,,16.0,84.0,0.0,0.0,3.0999999046325684,,25.0,,,,,,,-20.700000762939453,-207.0,,,10.0,2.0,294.3333435058594,-297.6666564941406,16.16666603088379,,3.1066665649414062,,1077.0,3.0322155952453613
SNL/MSU/DOE,Biax-CH18-UP2[±45/0/±45]S,45/-45/0/45/-45/-45/45/0/-45/45,Polyester,45.0,,16.0,84.0,0.0,0.0,3.0999999046325684,,25.0,,,,,,,-20.700000762939453,-207.0,,,10.0,2.0,294.3333435058594,-297.6666564941406,16.16666603088379,,3.1066665649414062,,783.0,2.8937618732452393
SNL/MSU/DOE,Biax-CH18-UP2[±45/0/±45]S,45/-45/0/45/-45/-45/45/0/-45/45,Polyester,45.0,,16.0,84.0,0.0,0.0,3.0999999046325684,,25.0,,,,,,,-20.700000762939453,-207.0,,,10.0,2.0,294.3333435058594,-297.6666564941406,16.16666603088379,,3.1066665649414062,,1103.0,3.0425755977630615
SNL/MSU/DOE,Biax-CH18-UP2[±45/0/±45]S,45/-45/0/45/-45/-45/45/0/-45/45,Polyester,45.0,,16.0,84.0,0.0,0.0,3.0999999046325684,,25.0,,,,,,,-17.200000762939453,-172.0,,,10.0,4.0,294.3333435058594,-297.6666564941406,16.16666603088379,,3.1066665649414062,,17383.0,4.240124702453613
SNL/MSU/DOE,Biax-CH18-UP2[±45/0/±45]S,45/-45/0/45/-45/-45/45/0/-45/45,Polyester,45.0,,16.0,84.0,0.0,0.0,3.0999999046325684,,25.0,,,,,,,-17.200000762939453,-172.0,,,10.0,5.0,294.3333435058594,-297.6666564941406,16.16666603088379,,3.1066665649414062,,14090.0,4.148910999298096
SNL/MSU/DOE,Biax-CH18-UP2[±45/0/±45]S,45/-45/0/45/-45/-45/45/0/-45/45,Polyester,45.0,,16.0,84.0,0.0,0.0,3.0999999046325684,,25.0,,,,,,,-17.200000762939453,-172.0,,,10.0,10.0,294.3333435058594,-297.6666564941406,16.16666603088379,,3.1066665649414062,,18452.0,4.266043663024902
SNL/MSU/DOE,Biax-CH18-UP2[±45/0/±45]S,45/-45/0/45/-45/-45/45/0/-45/45,Polyester,45.0,,16.0,84.0,0.0,0.0,3.0999999046325684,,25.0,,,,,,,-13.800000190734863,-138.0,,,10.0,15.0,294.3333435058594,-297.6666564941406,16.16666603088379,,3.1066665649414062,,64880.0,4.812110900878906
SNL/MSU/DOE,Biax-CH18-UP2[±45/0/±45]S,45/-45/0/45/-45/-45/45/0/-45/45,Polyester,45.0,,16.0,84.0,0.0,0.0,3.0999999046325684,,25.0,,,,,,,-13.800000190734863,-138.0,,,10.0,10.0,294.3333435058594,-297.6666564941406,16.16666603088379,,3.1066665649414062,,82563.0,4.91678524017334
SNL/MSU/DOE,Biax-CH18-UP2[±45/0/±45]S,45/-45/0/45/-45/-45/45/0/-45/45,Polyester,45.0,,16.0,84.0,0.0,0.0,3.0999999046325684,,25.0,,,,,,,-12.100000381469727,-121.0,,,10.0,15.0,294.3333435058594,-297.6666564941406,16.16666603088379,,3.1066665649414062,,1295428.0,6.11241340637207
