Repository: Luwen-Zhang/SNEnsemble

# Copyright Notification

## Composites

We reformat and merge fatigue testing records from SNL/MSU/DOE, OptiMat, UPWIND, and FACT databases into a single database with careful considerations, including filtering invalid entries, rename variables, fix improper calculations in the records, to obtain clean and consistent data to fit machine 
learning usages. We leave the original format ("2019_SNL_MSU_DOE_Composite-Materials-Database_Wind_29pt0.xlsx" and "Optidat UPWIND 28_3_2017.xls") in the folder. Any derived database should be directly based on the original files instead of our merged database. We are not responsible for the accuracy of the testing records.

File: data/composite_database_02232023.csv (part 21 of 47)
Data source,Material_Code,Sequence,Resin Type,Fibre Volume Fraction,Fibre Weight Fraction,Percentage of Fibre in 0-deg Direction,Percentage of Fibre in 45-deg Direction,Percentage of Fibre in 90-deg Direction,Percentage of Fibre in Other Direction,Thickness,Tab Thickness,Width,Maximum Width,Minimum Width,Length,Gauge Length,Load Length,Area,Maximum Stress,Minimum Stress,Maximum Strain,Minimum Strain,R-value,Frequency,Static Maximum Tensile Stress,Static Maximum Compressive Stress,Static Elastic Modulus,Static Compressive Modulus,Static Maximum Tensile Strain,Static Maximum Compressive Strain,Cycles to Failure,log(Cycles to Failure)
SNL/MSU/DOE,Biax-CH18-UP2[±45/0/±45]S,45/-45/0/45/-45/-45/45/0/-45/45,Polyester,45.0,,16.0,84.0,0.0,0.0,3.0999999046325684,,25.0,,,,,,,207.0,20.700000762939453,1.8700000047683716,0.18700000643730164,0.10000000149011612,2.0,294.3333435058594,-297.6666564941406,16.16666603088379,,3.1066665649414062,,343.0,2.5352940559387207
SNL/MSU/DOE,Biax-CH18-UP2[±45/0/±45]S,45/-45/0/45/-45/-45/45/0/-45/45,Polyester,45.0,,16.0,84.0,0.0,0.0,3.0999999046325684,,25.0,,,,,,,207.0,20.700000762939453,1.9299999475479126,0.19300000369548798,0.10000000149011612,2.0,294.3333435058594,-297.6666564941406,16.16666603088379,,3.1066665649414062,,187.0,2.271841526031494
SNL/MSU/DOE,Biax-CH18-UP2[±45/0/±45]S,45/-45/0/45/-45/-45/45/0/-45/45,Polyester,45.0,,16.0,84.0,0.0,0.0,3.0999999046325684,,25.0,,,,,,,207.0,20.700000762939453,1.8700000047683716,0.18700000643730164,0.10000000149011612,2.0,294.3333435058594,-297.6666564941406,16.16666603088379,,3.1066665649414062,,269.0,2.4297523498535156
SNL/MSU/DOE,Biax-CH18-UP2[±45/0/±45]S,45/-45/0/45/-45/-45/45/0/-45/45,Polyester,45.0,,16.0,84.0,0.0,0.0,3.0999999046325684,,25.0,,,,,,,172.0,17.200000762939453,1.4500000476837158,0.14499999582767487,0.10000000149011612,4.0,294.3333435058594,-297.6666564941406,16.16666603088379,,3.1066665649414062,,1360.0,3.1335389614105225
SNL/MSU/DOE,Biax-CH18-UP2[±45/0/±45]S,45/-45/0/45/-45/-45/45/0/-45/45,Polyester,45.0,,16.0,84.0,0.0,0.0,3.0999999046325684,,25.0,,,,,,,172.0,17.200000762939453,1.440000057220459,0.14399999380111694,0.10000000149011612,4.0,294.3333435058594,-297.6666564941406,16.16666603088379,,3.1066665649414062,,1424.0,3.153510093688965
SNL/MSU/DOE,Biax-CH18-UP2[±45/0/±45]S,45/-45/0/45/-45/-45/45/0/-45/45,Polyester,45.0,,16.0,84.0,0.0,0.0,3.0999999046325684,,25.0,,,,,,,172.0,17.200000762939453,1.399999976158142,0.14000000059604645,0.10000000149011612,4.0,294.3333435058594,-297.6666564941406,16.16666603088379,,3.1066665649414062,,1875.0,3.273001194000244
SNL/MSU/DOE,Biax-CH18-UP2[±45/0/±45]S,45/-45/0/45/-45/-45/45/0/-45/45,Polyester,45.0,,16.0,84.0,0.0,0.0,3.0999999046325684,,25.0,,,,,,,138.0,13.800000190734863,1.1200000047683716,0.1120000034570694,0.10000000149011612,4.0,294.3333435058594,-297.6666564941406,16.16666603088379,,3.1066665649414062,,12279.0,4.089162826538086
SNL/MSU/DOE,Biax-CH18-UP2[±45/0/±45]S,45/-45/0/45/-45/-45/45/0/-45/45,Polyester,45.0,,16.0,84.0,0.0,0.0,3.0999999046325684,,25.0,,,,,,,138.0,13.800000190734863,0.9399999976158142,0.09399999678134918,0.10000000149011612,5.0,294.3333435058594,-297.6666564941406,16.16666603088379,,3.1066665649414062,,7623.0,3.8821258544921875
SNL/MSU/DOE,Biax-CH18-UP2[±45/0/±45]S,45/-45/0/45/-45/-45/45/0/-45/45,Polyester,45.0,,16.0,84.0,0.0,0.0,3.0999999046325684,,25.0,,,,,,,138.0,13.800000190734863,1.100000023841858,0.10999999940395355,0.10000000149011612,4.0,294.3333435058594,-297.6666564941406,16.16666603088379,,3.1066665649414062,,8671.0,3.9380691051483154
SNL/MSU/DOE,Biax-CH18-UP2[±45/0/±45]S,45/-45/0/45/-45/-45/45/0/-45/45,Polyester,45.0,,16.0,84.0,0.0,0.0,3.0999999046325684,,25.0,,,,,,,103.0,10.300000190734863,0.6899999976158142,0.0689999982714653,0.10000000149011612,5.0,294.3333435058594,-297.6666564941406,16.16666603088379,,3.1066665649414062,,119853.0,5.078649044036865
SNL/MSU/DOE,Biax-CH18-UP2[±45/0/±45]S,45/-45/0/45/-45/-45/45/0/-45/45,Polyester,45.0,,16.0,84.0,0.0,0.0,3.0999999046325684,,25.0,,,,,,,103.0,10.300000190734863,0.7300000190734863,0.0729999989271164,0.10000000149011612,5.0,294.3333435058594,-297.6666564941406,16.16666603088379,,3.1066665649414062,,73139.0,4.86414909362793
SNL/MSU/DOE,Biax-CH18-UP2[±45/0/±45]S,45/-45/0/45/-45/-45/45/0/-45/45,Polyester,45.0,,16.0,84.0,0.0,0.0,3.0999999046325684,,25.0,,,,,,,86.0,8.600000381469727,0.5600000023841858,0.0560000017285347,0.10000000149011612,10.0,294.3333435058594,-297.6666564941406,16.16666603088379,,3.1066665649414062,,585178.0,5.7672882080078125
SNL/MSU/DOE,Biax-CH19-UP2[±45/0/±45]S,45/-45/0/45/-45/-45/45/0/-45/45,Polyester,33.0,,16.0,84.0,0.0,0.0,4.599999904632568,,25.0,,,,,,,-17.200000762939453,-172.0,,,10.0,1.0,193.0,-251.3333282470703,11.366666793823242,,3.866666555404663,,167.0,2.2227165699005127
SNL/MSU/DOE,Biax-CH19-UP2[±45/0/±45]S,45/-45/0/45/-45/-45/45/0/-45/45,Polyester,33.0,,16.0,84.0,0.0,0.0,4.599999904632568,,25.0,,,,,,,-17.600000381469727,-176.0,,,10.0,1.0,193.0,-251.3333282470703,11.366666793823242,,3.866666555404663,,82.0,1.913813829421997
SNL/MSU/DOE,Biax-CH19-UP2[±45/0/±45]S,45/-45/0/45/-45/-45/45/0/-45/45,Polyester,33.0,,16.0,84.0,0.0,0.0,4.599999904632568,,25.0,,,,,,,-17.200000762939453,-172.0,,,10.0,1.0,193.0,-251.3333282470703,11.366666793823242,,3.866666555404663,,56.0,1.7481880187988281
SNL/MSU/DOE,Biax-CH19-UP2[±45/0/±45]S,45/-45/0/45/-45/-45/45/0/-45/45,Polyester,33.0,,16.0,84.0,0.0,0.0,4.599999904632568,,25.0,,,,,,,-13.800000190734863,-138.0,,,10.0,2.0,193.0,-251.3333282470703,11.366666793823242,,3.866666555404663,,476.0,2.6776070594787598
SNL/MSU/DOE,Biax-CH19-UP2[±45/0/±45]S,45/-45/0/45/-45/-45/45/0/-45/45,Polyester,33.0,,16.0,84.0,0.0,0.0,4.599999904632568,,25.0,,,,,,,-13.800000190734863,-138.0,,,10.0,1.0,193.0,-251.3333282470703,11.366666793823242,,3.866666555404663,,801.0,2.903632402420044
SNL/MSU/DOE,Biax-CH19-UP2[±45/0/±45]S,45/-45/0/45/-45/-45/45/0/-45/45,Polyester,33.0,,16.0,84.0,0.0,0.0,4.599999904632568,,25.0,,,,,,,-13.800000190734863,-138.0,,,10.0,1.0,193.0,-251.3333282470703,11.366666793823242,,3.866666555404663,,1702.0,3.23095965385437
SNL/MSU/DOE,Biax-CH19-UP2[±45/0/±45]S,45/-45/0/45/-45/-45/45/0/-45/45,Polyester,33.0,,16.0,84.0,0.0,0.0,4.599999904632568,,25.0,,,,,,,-10.300000190734863,-103.0,,,10.0,4.0,193.0,-251.3333282470703,11.366666793823242,,3.866666555404663,,28708.0,4.458003044128418
SNL/MSU/DOE,Biax-CH19-UP2[±45/0/±45]S,45/-45/0/45/-45/-45/45/0/-45/45,Polyester,33.0,,16.0,84.0,0.0,0.0,4.599999904632568,,25.0,,,,,,,-10.300000190734863,-103.0,,,10.0,5.0,193.0,-251.3333282470703,11.366666793823242,,3.866666555404663,,14379.0,4.157728672027588
SNL/MSU/DOE,Biax-CH19-UP2[±45/0/±45]S,45/-45/0/45/-45/-45/45/0/-45/45,Polyester,33.0,,16.0,84.0,0.0,0.0,4.599999904632568,,25.0,,,,,,,-10.300000190734863,-103.0,,,10.0,10.0,193.0,-251.3333282470703,11.366666793823242,,3.866666555404663,,51234.0,4.709558486938477
SNL/MSU/DOE,Biax-CH19-UP2[±45/0/±45]S,45/-45/0/45/-45/-45/45/0/-45/45,Polyester,33.0,,16.0,84.0,0.0,0.0,4.599999904632568,,25.0,,,,,,,-8.600000381469727,-86.0,,,10.0,10.0,193.0,-251.3333282470703,11.366666793823242,,3.866666555404663,,928343.0,5.967708587646484
SNL/MSU/DOE,Biax-CH19-UP2[±45/0/±45]S,45/-45/0/45/-45/-45/45/0/-45/45,Polyester,33.0,,16.0,84.0,0.0,0.0,4.599999904632568,,25.0,,,,,,,-8.600000381469727,-86.0,,,10.0,15.0,193.0,-251.3333282470703,11.366666793823242,,3.866666555404663,,622350.0,5.794034481048584
SNL/MSU/DOE,Biax-CH19-UP2[±45/0/±45]S,45/-45/0/45/-45/-45/45/0/-45/45,Polyester,33.0,,16.0,84.0,0.0,0.0,4.599999904632568,,25.0,,,,,,,121.0,12.100000381469727,1.2100000381469727,0.12099999934434891,0.10000000149011612,4.0,193.0,-251.3333282470703,11.366666793823242,,3.866666555404663,,5507.0,3.740915060043335
SNL/MSU/DOE,Biax-CH19-UP2[±45/0/±45]S,45/-45/0/45/-45/-45/45/0/-45/45,Polyester,33.0,,16.0,84.0,0.0,0.0,4.599999904632568,,25.0,,,,,,,121.0,12.100000381469727,1.350000023841858,0.13500000536441803,0.10000000149011612,2.0,193.0,-251.3333282470703,11.366666793823242,,3.866666555404663,,4586.0,3.6614339351654053
SNL/MSU/DOE,Biax-CH19-UP2[±45/0/±45]S,45/-45/0/45/-45/-45/45/0/-45/45,Polyester,33.0,,16.0,84.0,0.0,0.0,4.599999904632568,,25.0,,,,,,,121.0,12.100000381469727,1.1299999952316284,0.11299999803304672,0.10000000149011612,2.0,193.0,-251.3333282470703,11.366666793823242,,3.866666555404663,,5100.0,3.7075700759887695
SNL/MSU/DOE,Biax-CH19-UP2[±45/0/±45]S,45/-45/0/45/-45/-45/45/0/-45/45,Polyester,33.0,,16.0,84.0,0.0,0.0,4.599999904632568,,25.0,,,,,,,103.0,10.300000190734863,1.0499999523162842,0.10499999672174454,0.10000000149011612,5.0,193.0,-251.3333282470703,11.366666793823242,,3.866666555404663,,32613.0,4.51339054107666
SNL/MSU/DOE,Biax-CH19-UP2[±45/0/±45]S,45/-45/0/45/-45/-45/45/0/-45/45,Polyester,33.0,,16.0,84.0,0.0,0.0,4.599999904632568,,25.0,,,,,,,103.0,10.300000190734863,0.9900000095367432,0.0989999994635582,0.10000000149011612,5.0,193.0,-251.3333282470703,11.366666793823242,,3.866666555404663,,17152.0,4.234314918518066
SNL/MSU/DOE,Biax-CH19-UP2[±45/0/±45]S,45/-45/0/45/-45/-45/45/0/-45/45,Polyester,33.0,,16.0,84.0,0.0,0.0,4.599999904632568,,25.0,,,,,,,86.0,8.600000381469727,0.7799999713897705,0.07800000160932541,0.10000000149011612,10.0,193.0,-251.3333282470703,11.366666793823242,,3.866666555404663,,324779.0,5.511588096618652
SNL/MSU/DOE,Biax-CH19-UP2[±45/0/±45]S,45/-45/0/45/-45/-45/45/0/-45/45,Polyester,33.0,,16.0,84.0,0.0,0.0,4.599999904632568,,25.0,,,,,,,103.0,10.300000190734863,1.0499999523162842,0.10499999672174454,0.10000000149011612,5.0,193.0,-251.3333282470703,11.366666793823242,,3.866666555404663,,27183.0,4.434297561645508
SNL/MSU/DOE,Biax-CH19-UP2[±45/0/±45]S,45/-45/0/45/-45/-45/45/0/-45/45,Polyester,33.0,,16.0,84.0,0.0,0.0,4.599999904632568,,25.0,,,,,,,86.0,8.600000381469727,0.8299999833106995,0.08299999684095383,0.10000000149011612,10.0,193.0,-251.3333282470703,11.366666793823242,,3.866666555404663,,278576.0,5.444943904876709
SNL/MSU/DOE,Biax-CH19-UP2[±45/0/±45]S,45/-45/0/45/-45/-45/45/0/-45/45,Polyester,33.0,,16.0,84.0,0.0,0.0,4.599999904632568,,25.0,,,,,,,86.0,8.600000381469727,0.8199999928474426,0.0820000022649765,0.10000000149011612,12.0,193.0,-251.3333282470703,11.366666793823242,,3.866666555404663,,423198.0,5.6265435218811035
SNL/MSU/DOE,Biax-CH19-UP2[±45/0/±45]S,45/-45/0/45/-45/-45/45/0/-45/45,Polyester,33.0,,16.0,84.0,0.0,0.0,4.599999904632568,,25.0,,,,,,,138.0,13.800000190734863,1.4299999475479126,0.14300000667572021,0.10000000149011612,1.0,193.0,-251.3333282470703,11.366666793823242,,3.866666555404663,,850.0,2.9294190406799316
SNL/MSU/DOE,Biax-CH19-UP2[±45/0/±45]S,45/-45/0/45/-45/-45/45/0/-45/45,Polyester,33.0,,16.0,84.0,0.0,0.0,4.599999904632568,,25.0,,,,,,,138.0,13.800000190734863,1.5499999523162842,0.1550000011920929,0.10000000149011612,1.0,193.0,-251.3333282470703,11.366666793823242,,3.866666555404663,,1414.0,3.150449514389038
SNL/MSU/DOE,Biax-CH20-UP2[(±45)3]S,45/-45/45/-45/45/-45/-45/45/-45/45/-45/45,Polyester,26.0,,0.0,92.0,0.0,8.0,3.759999990463257,,25.0,,,,,,,52.0,5.199999809265137,0.5199999809265137,0.052000001072883606,0.10000000149011612,12.0,133.6666717529297,-229.6666717529297,10.566666603088379,,1.5666667222976685,,136994.0,5.136701583862305
SNL/MSU/DOE,Biax-CH20-UP2[(±45)3]S,45/-45/45/-45/45/-45/-45/45/-45/45/-45/45,Polyester,26.0,,0.0,92.0,0.0,8.0,3.759999990463257,,25.0,,,,,,,86.0,8.600000381469727,1.090000033378601,0.10899999737739563,0.10000000149011612,2.0,133.6666717529297,-229.6666717529297,10.566666603088379,,1.5666667222976685,,1458.0,3.163757562637329
SNL/MSU/DOE,Biax-CH20-UP2[(±45)3]S,45/-45/45/-45/45/-45/-45/45/-45/45/-45/45,Polyester,26.0,,0.0,92.0,0.0,8.0,3.759999990463257,,25.0,,,,,,,86.0,8.600000381469727,0.9599999785423279,0.09600000083446503,0.10000000149011612,2.0,133.6666717529297,-229.6666717529297,10.566666603088379,,1.5666667222976685,,1169.0,3.067814588546753
SNL/MSU/DOE,Biax-CH20-UP2[(±45)3]S,45/-45/45/-45/45/-45/-45/45/-45/45/-45/45,Polyester,26.0,,0.0,92.0,0.0,8.0,3.759999990463257,,25.0,,,,,,,86.0,8.600000381469727,1.25,0.125,0.10000000149011612,2.0,133.6666717529297,-229.6666717529297,10.566666603088379,,1.5666667222976685,,1456.0,3.163161277770996
SNL/MSU/DOE,Biax-CH20-UP2[(±45)3]S,45/-45/45/-45/45/-45/-45/45/-45/45/-45/45,Polyester,26.0,,0.0,92.0,0.0,8.0,3.759999990463257,,25.0,,,,,,,69.0,6.900000095367432,0.7599999904632568,0.07599999755620956,0.10000000149011612,4.0,133.6666717529297,-229.6666717529297,10.566666603088379,,1.5666667222976685,,9530.0,3.979092836380005
SNL/MSU/DOE,Biax-CH20-UP2[(±45)3]S,45/-45/45/-45/45/-45/-45/45/-45/45/-45/45,Polyester,26.0,,0.0,92.0,0.0,8.0,3.759999990463257,,25.0,,,,,,,52.0,5.199999809265137,0.5600000023841858,0.0560000017285347,0.10000000149011612,4.0,133.6666717529297,-229.6666717529297,10.566666603088379,,1.5666667222976685,,199855.0,5.30071496963501
SNL/MSU/DOE,Biax-CH20-UP2[(±45)3]S,45/-45/45/-45/45/-45/-45/45/-45/45/-45/45,Polyester,26.0,,0.0,92.0,0.0,8.0,3.759999990463257,,25.0,,,,,,,69.0,6.900000095367432,0.8299999833106995,0.08299999684095383,0.10000000149011612,5.0,133.6666717529297,-229.6666717529297,10.566666603088379,,1.5666667222976685,,10324.0,4.013847827911377
SNL/MSU/DOE,Biax-CH20-UP2[(±45)3]S,45/-45/45/-45/45/-45/-45/45/-45/45/-45/45,Polyester,26.0,,0.0,92.0,0.0,8.0,3.759999990463257,,25.0,,,,,,,69.0,6.900000095367432,0.8199999928474426,0.0820000022649765,0.10000000149011612,4.0,133.6666717529297,-229.6666717529297,10.566666603088379,,1.5666667222976685,,7214.0,3.8581762313842773
SNL/MSU/DOE,Biax-CH23-UP2[±45/0/±45]S,45/-45/0/45/-45/-45/45/0/-45/45,Polyester,32.0,,39.0,56.0,0.0,5.0,2.950000047683716,,25.0,,,,,,,276.0,27.600000381469727,1.5099999904632568,0.1509999930858612,0.10000000149011612,2.0,393.6666564941406,-447.6666564941406,19.200000762939453,,2.2066667079925537,,331.0,2.5198280811309814
SNL/MSU/DOE,Biax-CH23-UP2[±45/0/±45]S,45/-45/0/45/-45/-45/45/0/-45/45,Polyester,32.0,,39.0,56.0,0.0,5.0,2.950000047683716,,25.0,,,,,,,207.0,20.700000762939453,1.350000023841858,0.13500000536441803,0.10000000149011612,4.0,393.6666564941406,-447.6666564941406,19.200000762939453,,2.2066667079925537,,2311.0,3.363800048828125
SNL/MSU/DOE,Biax-CH23-UP2[±45/0/±45]S,45/-45/0/45/-45/-45/45/0/-45/45,Polyester,32.0,,39.0,56.0,0.0,5.0,2.950000047683716,,25.0,,,,,,,207.0,20.700000762939453,1.2899999618530273,0.1289999932050705,0.10000000149011612,4.0,393.6666564941406,-447.6666564941406,19.200000762939453,,2.2066667079925537,,2596.0,3.414304733276367
SNL/MSU/DOE,Biax-CH23-UP2[±45/0/±45]S,45/-45/0/45/-45/-45/45/0/-45/45,Polyester,32.0,,39.0,56.0,0.0,5.0,2.950000047683716,,25.0,,,,,,,207.0,20.700000762939453,1.2400000095367432,0.12399999797344208,0.10000000149011612,4.0,393.6666564941406,-447.6666564941406,19.200000762939453,,2.2066667079925537,,3577.0,3.5535190105438232
SNL/MSU/DOE,Biax-CH23-UP2[±45/0/±45]S,45/-45/0/45/-45/-45/45/0/-45/45,Polyester,32.0,,39.0,56.0,0.0,5.0,2.950000047683716,,25.0,,,,,,,138.0,13.800000190734863,0.7599999904632568,0.07599999755620956,0.10000000149011612,5.0,393.6666564941406,-447.6666564941406,19.200000762939453,,2.2066667079925537,,84094.0,4.924765110015869
SNL/MSU/DOE,Biax-CH23-UP2[±45/0/±45]S,45/-45/0/45/-45/-45/45/0/-45/45,Polyester,32.0,,39.0,56.0,0.0,5.0,2.950000047683716,,25.0,,,,,,,138.0,13.800000190734863,0.7900000214576721,0.07900000363588333,0.10000000149011612,5.0,393.6666564941406,-447.6666564941406,19.200000762939453,,2.2066667079925537,,69137.0,4.839710712432861
SNL/MSU/DOE,Biax-CH23-UP2[±45/0/±45]S,45/-45/0/45/-45/-45/45/0/-45/45,Polyester,32.0,,39.0,56.0,0.0,5.0,2.950000047683716,,25.0,,,,,,,-20.700000762939453,-207.0,,,10.0,5.0,393.6666564941406,-447.6666564941406,19.200000762939453,,2.2066667079925537,,147440.0,5.168615341186523
SNL/MSU/DOE,Biax-CH23-UP2[±45/0/±45]S,45/-45/0/45/-45/-45/45/0/-45/45,Polyester,32.0,,39.0,56.0,0.0,5.0,2.950000047683716,,25.0,,,,,,,-20.700000762939453,-207.0,,,10.0,5.0,393.6666564941406,-447.6666564941406,19.200000762939453,,2.2066667079925537,,81067.0,4.908843994140625
SNL/MSU/DOE,Biax-CH23-UP2[±45/0/±45]S,45/-45/0/45/-45/-45/45/0/-45/45,Polyester,32.0,,39.0,56.0,0.0,5.0,2.950000047683716,,25.0,,,,,,,-27.600000381469727,-276.0,,,10.0,4.0,393.6666564941406,-447.6666564941406,19.200000762939453,,2.2066667079925537,,7443.0,3.8717479705810547
SNL/MSU/DOE,Biax-CH23-UP2[±45/0/±45]S,45/-45/0/45/-45/-45/45/0/-45/45,Polyester,32.0,,39.0,56.0,0.0,5.0,2.950000047683716,,25.0,,,,,,,-27.600000381469727,-276.0,,,10.0,4.0,393.6666564941406,-447.6666564941406,19.200000762939453,,2.2066667079925537,,1786.0,3.2518813610076904
SNL/MSU/DOE,Biax-CH23-UP2[±45/0/±45]S,45/-45/0/45/-45/-45/45/0/-45/45,Polyester,32.0,,39.0,56.0,0.0,5.0,2.950000047683716,,25.0,,,,,,,-27.600000381469727,-276.0,,,10.0,4.0,393.6666564941406,-447.6666564941406,19.200000762939453,,2.2066667079925537,,6288.0,3.7985124588012695
SNL/MSU/DOE,Biax-CH23-UP2[±45/0/±45]S,45/-45/0/45/-45/-45/45/0/-45/45,Polyester,32.0,,39.0,56.0,0.0,5.0,2.950000047683716,,25.0,,,,,,,-20.700000762939453,-207.0,,,10.0,10.0,393.6666564941406,-447.6666564941406,19.200000762939453,,2.2066667079925537,,128233.0,5.107999801635742
SNL/MSU/DOE,Biax-CH23-UP2[±45/0/±45]S,45/-45/0/45/-45/-45/45/0/-45/45,Polyester,32.0,,39.0,56.0,0.0,5.0,2.950000047683716,,25.0,,,,,,,276.0,27.600000381469727,1.659999966621399,0.16599999368190765,0.10000000149011612,1.0,393.6666564941406,-447.6666564941406,19.200000762939453,,2.2066667079925537,,77.0,1.8864907026290894
SNL/MSU/DOE,Biax-CH23-UP2[±45/0/±45]S,45/-45/0/45/-45/-45/45/0/-45/45,Polyester,32.0,,39.0,56.0,0.0,5.0,2.950000047683716,,25.0,,,,,,,276.0,27.600000381469727,1.9299999475479126,0.19300000369548798,0.10000000149011612,2.0,393.6666564941406,-447.6666564941406,19.200000762939453,,2.2066667079925537,,403.0,2.6053049564361572
SNL/MSU/DOE,Biax-CH23-UP2[±45/0/±45]S,45/-45/0/45/-45/-45/45/0/-45/45,Polyester,32.0,,39.0,56.0,0.0,5.0,2.950000047683716,,25.0,,,,,,,138.0,13.800000190734863,0.7900000214576721,0.07900000363588333,0.10000000149011612,10.0,393.6666564941406,-447.6666564941406,19.200000762939453,,2.2066667079925537,,98304.0,4.9925713539123535
SNL/MSU/DOE,MD-DD-UP2[0/±45/(0)3/±45/0],0/45/-45/0/0/0/45/-45/0,Polyester,51.0,,76.0,24.0,0.0,0.0,2.6700000762939453,,22.0,,,,,,,552.0,55.20000076293945,1.7599999904632568,0.17599999904632568,0.10000000149011612,2.0,910.0,-788.0,30.5,,3.003333330154419,,1065.0,3.0273497104644775
SNL/MSU/DOE,MD-DD-UP2[0/±45/(0)3/±45/0],0/45/-45/0/0/0/45/-45/0,Polyester,51.0,,76.0,24.0,0.0,0.0,2.6700000762939453,,22.0,,,,,,,552.0,55.20000076293945,1.7000000476837158,0.17000000178813934,0.10000000149011612,2.0,910.0,-788.0,30.5,,3.003333330154419,,807.0,2.9068734645843506
SNL/MSU/DOE,MD-DD-UP2[0/±45/(0)3/±45/0],0/45/-45/0/0/0/45/-45/0,Polyester,51.0,,76.0,24.0,0.0,0.0,2.6700000762939453,,22.0,,,,,,,552.0,55.20000076293945,1.899999976158142,0.1899999976158142,0.10000000149011612,2.0,910.0,-788.0,30.5,,3.003333330154419,,631.0,2.8000292778015137
SNL/MSU/DOE,MD-DD-UP2[0/±45/(0)3/±45/0],0/45/-45/0/0/0/45/-45/0,Polyester,51.0,,76.0,24.0,0.0,0.0,2.6700000762939453,,22.0,,,,,,,483.0,48.29999923706055,1.5800000429153442,0.15800000727176666,0.10000000149011612,5.0,910.0,-788.0,30.5,,3.003333330154419,,3044.0,3.4834446907043457
SNL/MSU/DOE,MD-DD-UP2[0/±45/(0)3/±45/0],0/45/-45/0/0/0/45/-45/0,Polyester,51.0,,76.0,24.0,0.0,0.0,2.6700000762939453,,22.0,,,,,,,483.0,48.29999923706055,1.559999942779541,0.15600000321865082,0.10000000149011612,5.0,910.0,-788.0,30.5,,3.003333330154419,,1937.0,3.2871296405792236
SNL/MSU/DOE,MD-DD-UP2[0/±45/(0)3/±45/0],0/45/-45/0/0/0/45/-45/0,Polyester,51.0,,76.0,24.0,0.0,0.0,2.6700000762939453,,22.0,,,,,,,483.0,48.29999923706055,1.5800000429153442,0.15800000727176666,0.10000000149011612,5.0,910.0,-788.0,30.5,,3.003333330154419,,2377.0,3.3760292530059814
SNL/MSU/DOE,MD-DD-UP2[0/±45/(0)3/±45/0],0/45/-45/0/0/0/45/-45/0,Polyester,51.0,,76.0,24.0,0.0,0.0,2.6700000762939453,,22.0,,,,,,,414.0,41.400001525878906,1.3200000524520874,0.13199999928474426,0.10000000149011612,5.0,910.0,-788.0,30.5,,3.003333330154419,,4997.0,3.69870924949646
SNL/MSU/DOE,MD-DD-UP2[0/±45/(0)3/±45/0],0/45/-45/0/0/0/45/-45/0,Polyester,51.0,,76.0,24.0,0.0,0.0,2.6700000762939453,,22.0,,,,,,,414.0,41.400001525878906,1.2699999809265137,0.12700000405311584,0.10000000149011612,5.0,910.0,-788.0,30.5,,3.003333330154419,,8143.0,3.9107844829559326
SNL/MSU/DOE,MD-DD-UP2[0/±45/(0)3/±45/0],0/45/-45/0/0/0/45/-45/0,Polyester,51.0,,76.0,24.0,0.0,0.0,2.6700000762939453,,22.0,,,,,,,345.0,34.5,1.059999942779541,0.10599999874830246,0.10000000149011612,5.0,910.0,-788.0,30.5,,3.003333330154419,,25503.0,4.406591415405273
SNL/MSU/DOE,MD-DD-UP2[0/±45/(0)3/±45/0],0/45/-45/0/0/0/45/-45/0,Polyester,51.0,,76.0,24.0,0.0,0.0,2.6700000762939453,,22.0,,,,,,,345.0,34.5,1.1399999856948853,0.11400000005960464,0.10000000149011612,5.0,910.0,-788.0,30.5,,3.003333330154419,,28657.0,4.457230567932129
SNL/MSU/DOE,MD-DD-UP2[0/±45/(0)3/±45/0],0/45/-45/0/0/0/45/-45/0,Polyester,51.0,,76.0,24.0,0.0,0.0,2.6700000762939453,,22.0,,,,,,,276.0,27.600000381469727,0.7799999713897705,0.07800000160932541,0.10000000149011612,15.0,910.0,-788.0,30.5,,3.003333330154419,,64373.0,4.808703899383545
SNL/MSU/DOE,MD-DD-UP2[0/±45/(0)3/±45/0],0/45/-45/0/0/0/45/-45/0,Polyester,51.0,,76.0,24.0,0.0,0.0,2.6700000762939453,,22.0,,,,,,,276.0,27.600000381469727,0.9200000166893005,0.09200000017881393,0.10000000149011612,15.0,910.0,-788.0,30.5,,3.003333330154419,,87936.0,4.944166660308838
SNL/MSU/DOE,MD-DD-UP2[0/±45/(0)3/±45/0],0/45/-45/0/0/0/45/-45/0,Polyester,51.0,,76.0,24.0,0.0,0.0,2.6700000762939453,,22.0,,,,,,,207.0,20.700000762939453,0.6299999952316284,0.06300000101327896,0.10000000149011612,15.0,910.0,-788.0,30.5,,3.003333330154419,,704401.0,5.847819805145264
SNL/MSU/DOE,MD-DD-UP2[0/±45/(0)3/±45/0],0/45/-45/0/0/0/45/-45/0,Polyester,51.0,,76.0,24.0,0.0,0.0,2.6700000762939453,,22.0,,,,,,,207.0,20.700000762939453,0.6800000071525574,0.06800000369548798,0.10000000149011612,15.0,910.0,-788.0,30.5,,3.003333330154419,,1062397.0,6.026286602020264
SNL/MSU/DOE,MD-DD-UP2[0/±45/(0)3/±45/0],0/45/-45/0/0/0/45/-45/0,Polyester,51.0,,76.0,24.0,0.0,0.0,2.6700000762939453,,22.0,,,,,,,207.0,20.700000762939453,0.6299999952316284,0.06300000101327896,0.10000000149011612,20.0,910.0,-788.0,30.5,,3.003333330154419,,947447.0,5.976554870605469
SNL/MSU/DOE,MD-DD2-UP2[0/±45/0]S,0/45/-45/0/0/-45/45/0,Polyester,44.0,,72.0,28.0,0.0,0.0,2.640000104904175,,25.0,,,,,,,414.0,41.400001525878906,1.5199999809265137,0.15199999511241913,0.10000000149011612,5.0,751.6666870117188,-580.6666870117188,28.100000381469727,,2.7100000381469727,,9691.0,3.9863686561584473
SNL/MSU/DOE,MD-DD2-UP2[0/±45/0]S,0/45/-45/0/0/-45/45/0,Polyester,44.0,,72.0,28.0,0.0,0.0,2.640000104904175,,22.0,,,,,,,414.0,41.400001525878906,1.6100000143051147,0.16099999845027924,0.10000000149011612,5.0,751.6666870117188,-580.6666870117188,28.100000381469727,,2.7100000381469727,,6904.0,3.8391008377075195
SNL/MSU/DOE,MD-DD2-UP2[0/±45/0]S,0/45/-45/0/0/-45/45/0,Polyester,44.0,,72.0,28.0,0.0,0.0,2.640000104904175,,22.0,,,,,,,483.0,48.29999923706055,1.7999999523162842,0.18000000715255737,0.10000000149011612,4.0,751.6666870117188,-580.6666870117188,28.100000381469727,,2.7100000381469727,,883.0,2.945960760116577
SNL/MSU/DOE,MD-DD2-UP2[0/±45/0]S,0/45/-45/0/0/-45/45/0,Polyester,44.0,,72.0,28.0,0.0,0.0,2.640000104904175,,22.0,,,,,,,483.0,48.29999923706055,1.850000023841858,0.1850000023841858,0.10000000149011612,4.0,751.6666870117188,-580.6666870117188,28.100000381469727,,2.7100000381469727,,1055.0,3.023252487182617
SNL/MSU/DOE,MD-DD2-UP2[0/±45/0]S,0/45/-45/0/0/-45/45/0,Polyester,44.0,,72.0,28.0,0.0,0.0,2.640000104904175,,22.0,,,,,,,276.0,27.600000381469727,1.100000023841858,0.10999999940395355,0.10000000149011612,15.0,751.6666870117188,-580.6666870117188,28.100000381469727,,2.7100000381469727,,766525.0,5.884526252746582
SNL/MSU/DOE,MD-DD2-UP2[0/±45/0]S,0/45/-45/0/0/-45/45/0,Polyester,44.0,,72.0,28.0,0.0,0.0,2.640000104904175,,22.0,,,,,,,345.0,34.5,1.2699999809265137,0.12700000405311584,0.10000000149011612,15.0,751.6666870117188,-580.6666870117188,28.100000381469727,,2.7100000381469727,,71702.0,4.855531215667725
SNL/MSU/DOE,MD-DD2-UP2[0/±45/0]S,0/45/-45/0/0/-45/45/0,Polyester,44.0,,72.0,28.0,0.0,0.0,2.640000104904175,,22.0,,,,,,,345.0,34.5,1.190000057220459,0.11900000274181366,0.10000000149011612,20.0,751.6666870117188,-580.6666870117188,28.100000381469727,,2.7100000381469727,,59123.0,4.771756649017334
SNL/MSU/DOE,MD-DD2-UP2[0/±45/0]S,0/45/-45/0/0/-45/45/0,Polyester,44.0,,72.0,28.0,0.0,0.0,2.640000104904175,,22.0,,,,,,,345.0,34.5,1.2300000190734863,0.12300000339746475,0.10000000149011612,15.0,751.6666870117188,-580.6666870117188,28.100000381469727,,2.7100000381469727,,62149.0,4.793434143066406
SNL/MSU/DOE,MD-DD2-UP2[0/±45/0]S,0/45/-45/0/0/-45/45/0,Polyester,44.0,,72.0,28.0,0.0,0.0,2.640000104904175,,22.0,,,,,,,276.0,27.600000381469727,1.1100000143051147,0.11100000143051147,0.10000000149011612,15.0,751.6666870117188,-580.6666870117188,28.100000381469727,,2.7100000381469727,,655028.0,5.816259860992432
SNL/MSU/DOE,MD-DD2-UP2[0/±45/0]S,0/45/-45/0/0/-45/45/0,Polyester,44.0,,72.0,28.0,0.0,0.0,2.640000104904175,,22.0,,,,,,,276.0,27.600000381469727,1.0800000429153442,0.1080000028014183,0.10000000149011612,20.0,751.6666870117188,-580.6666870117188,28.100000381469727,,2.7100000381469727,,697390.0,5.843475818634033
SNL/MSU/DOE,MD-DD2-UP2[0/±45/0]S,0/45/-45/0/0/-45/45/0,Polyester,44.0,,72.0,28.0,0.0,0.0,2.640000104904175,,25.0,,,,,,,-41.400001525878906,-414.0,,,10.0,2.0,751.6666870117188,-580.6666870117188,28.100000381469727,,2.7100000381469727,,2311.0,3.363800048828125
SNL/MSU/DOE,MD-DD2-UP2[0/±45/0]S,0/45/-45/0/0/-45/45/0,Polyester,44.0,,72.0,28.0,0.0,0.0,2.640000104904175,,25.0,,,,,,,-41.400001525878906,-414.0,,,10.0,5.0,751.6666870117188,-580.6666870117188,28.100000381469727,,2.7100000381469727,,3675.0,3.5652573108673096
SNL/MSU/DOE,MD-DD2-UP2[0/±45/0]S,0/45/-45/0/0/-45/45/0,Polyester,44.0,,72.0,28.0,0.0,0.0,2.640000104904175,,25.0,,,,,,,-37.900001525878906,-379.0,,,10.0,5.0,751.6666870117188,-580.6666870117188,28.100000381469727,,2.7100000381469727,,24450.0,4.388278961181641
SNL/MSU/DOE,MD-DD2-UP2[0/±45/0]S,0/45/-45/0/0/-45/45/0,Polyester,44.0,,72.0,28.0,0.0,0.0,2.640000104904175,,25.0,,,,,,,-37.900001525878906,-379.0,,,10.0,5.0,751.6666870117188,-580.6666870117188,28.100000381469727,,2.7100000381469727,,18781.0,4.27371883392334
SNL/MSU/DOE,MD-DD2-UP2[0/±45/0]S,0/45/-45/0/0/-45/45/0,Polyester,44.0,,72.0,28.0,0.0,0.0,2.640000104904175,,25.0,,,,,,,-34.5,-345.0,,,10.0,15.0,751.6666870117188,-580.6666870117188,28.100000381469727,,2.7100000381469727,,82800.0,4.918030261993408
SNL/MSU/DOE,MD-DD2-UP2[0/±45/0]S,0/45/-45/0/0/-45/45/0,Polyester,44.0,,72.0,28.0,0.0,0.0,2.640000104904175,,25.0,,,,,,,-37.20000076293945,-372.0,,,10.0,10.0,751.6666870117188,-580.6666870117188,28.100000381469727,,2.7100000381469727,,19205.0,4.283414363861084
SNL/MSU/DOE,MD-DD2-UP2[0/±45/0]S,0/45/-45/0/0/-45/45/0,Polyester,44.0,,72.0,28.0,0.0,0.0,2.640000104904175,,25.0,,,,,,,-31.0,-310.0,,,10.0,20.0,751.6666870117188,-580.6666870117188,28.100000381469727,,2.7100000381469727,,636142.0,5.803554058074951
SNL/MSU/DOE,MD-DD2-UP2[0/±45/0]S,0/45/-45/0/0/-45/45/0,Polyester,44.0,,72.0,28.0,0.0,0.0,2.640000104904175,,25.0,,,,,,,-31.0,-310.0,,,10.0,20.0,751.6666870117188,-580.6666870117188,28.100000381469727,,2.7100000381469727,,868215.0,5.938627243041992
SNL/MSU/DOE,MD-DD2-UP2[0/±45/0]S,0/45/-45/0/0/-45/45/0,Polyester,44.0,,72.0,28.0,0.0,0.0,2.640000104904175,,25.0,,,,,,,-34.5,-345.0,,,10.0,15.0,751.6666870117188,-580.6666870117188,28.100000381469727,,2.7100000381469727,,111458.0,5.0471110343933105
SNL/MSU/DOE,MD-DD2-UP2[0/±45/0]S,0/45/-45/0/0/-45/45/0,Polyester,44.0,,72.0,28.0,0.0,0.0,2.640000104904175,,25.0,,,,,,,-41.400001525878906,-414.0,,,10.0,5.0,751.6666870117188,-580.6666870117188,28.100000381469727,,2.7100000381469727,,3775.0,3.5769169330596924
SNL/MSU/DOE,MD-DD2-UP2[0/±45/0]S,0/45/-45/0/0/-45/45/0,Polyester,44.0,,72.0,28.0,0.0,0.0,2.640000104904175,,25.0,,,,,,,-34.5,-345.0,,,10.0,10.0,751.6666870117188,-580.6666870117188,28.100000381469727,,2.7100000381469727,,147520.0,5.168850898742676
SNL/MSU/DOE,MD-DD2-UP2[0/±45/0]S,0/45/-45/0/0/-45/45/0,Polyester,44.0,,72.0,28.0,0.0,0.0,2.640000104904175,,25.0,,,,,,,-31.0,-310.0,,,10.0,20.0,751.6666870117188,-580.6666870117188,28.100000381469727,,2.7100000381469727,,1054781.0,6.023162364959717
SNL/MSU/DOE,MD-DD2A-UP2[0/±45/0]S,0/45/-45/0/0/-45/45/0,Polyester,45.0,,72.0,28.0,0.0,0.0,2.609999895095825,,22.0,,,,,,,345.0,34.5,1.2899999618530273,0.1289999932050705,0.10000000149011612,5.0,985.6666870117188,,29.266666412353516,,3.366666555404663,,124809.0,5.096245765686035
SNL/MSU/DOE,MD-DD2A-UP2[0/±45/0]S,0/45/-45/0/0/-45/45/0,Polyester,45.0,,72.0,28.0,0.0,0.0,2.609999895095825,,22.0,,,,,,,345.0,34.5,1.3300000429153442,0.13300000131130219,0.10000000149011612,4.0,985.6666870117188,,29.266666412353516,,3.366666555404663,,126545.0,5.102244853973389
SNL/MSU/DOE,MD-DD2A-UP2[0/±45/0]S,0/45/-45/0/0/-45/45/0,Polyester,45.0,,72.0,28.0,0.0,0.0,2.609999895095825,,22.0,,,,,,,345.0,34.5,1.2799999713897705,0.12800000607967377,0.10000000149011612,4.0,985.6666870117188,,29.266666412353516,,3.366666555404663,,153886.0,5.187199115753174
SNL/MSU/DOE,MD-DD2A-UP2[0/±45/0]S,0/45/-45/0/0/-45/45/0,Polyester,45.0,,72.0,28.0,0.0,0.0,2.609999895095825,,22.0,,,,,,,276.0,27.600000381469727,1.0199999809265137,0.10199999809265137,0.10000000149011612,10.0,985.6666870117188,,29.266666412353516,,3.366666555404663,,1490033.0,6.173195838928223
SNL/MSU/DOE,MD-DD2A-UP2[0/±45/0]S,0/45/-45/0/0/-45/45/0,Polyester,45.0,,72.0,28.0,0.0,0.0,2.609999895095825,,22.0,,,,,,,276.0,27.600000381469727,0.9900000095367432,0.0989999994635582,0.10000000149011612,8.0,985.6666870117188,,29.266666412353516,,3.366666555404663,,564480.0,5.751648426055908
SNL/MSU/DOE,MD-DD2A-UP2[0/±45/0]S,0/45/-45/0/0/-45/45/0,Polyester,45.0,,72.0,28.0,0.0,0.0,2.609999895095825,,25.0,,,,,,,276.0,27.600000381469727,1.0,0.10000000149011612,0.10000000149011612,8.0,985.6666870117188,,29.266666412353516,,3.366666555404663,,1849488.0,6.267051696777344
SNL/MSU/DOE,MD-DD4-UP2[0/±45/0]S,0/45/-45/0/0/-45/45/0,Polyester,48.0,,72.0,28.0,0.0,0.0,2.359999895095825,,22.0,,,,,,,276.0,27.600000381469727,1.0,0.10000000149011612,0.10000000149011612,15.0,93.44444274902344,,29.433332443237305,,3.066666603088379,,106008.0,5.025338649749756
SNL/MSU/DOE,MD-DD4-UP2[0/±45/0]S,0/45/-45/0/0/-45/45/0,Polyester,48.0,,72.0,28.0,0.0,0.0,2.359999895095825,,22.0,,,,,,,276.0,27.600000381469727,0.9700000286102295,0.09700000286102295,0.10000000149011612,15.0,93.44444274902344,,29.433332443237305,,3.066666603088379,,74777.0,4.873767852783203
SNL/MSU/DOE,MD-DD4-UP2[0/±45/0]S,0/45/-45/0/0/-45/45/0,Polyester,48.0,,72.0,28.0,0.0,0.0,2.359999895095825,,22.0,,,,,,,414.0,41.400001525878906,1.409999966621399,0.14100000262260437,0.10000000149011612,5.0,93.44444274902344,,29.433332443237305,,3.066666603088379,,6714.0,3.82698130607605
SNL/MSU/DOE,MD-DD4-UP2[0/±45/0]S,0/45/-45/0/0/-45/45/0,Polyester,48.0,,72.0,28.0,0.0,0.0,2.359999895095825,,22.0,,,,,,,414.0,41.400001525878906,1.2799999713897705,0.12800000607967377,0.10000000149011612,5.0,93.44444274902344,,29.433332443237305,,3.066666603088379,,8257.0,3.9168221950531006
SNL/MSU/DOE,MD-DD4-UP2[0/±45/0]S,0/45/-45/0/0/-45/45/0,Polyester,48.0,,72.0,28.0,0.0,0.0,2.359999895095825,,22.0,,,,,,,414.0,41.400001525878906,1.350000023841858,0.13500000536441803,0.10000000149011612,5.0,93.44444274902344,,29.433332443237305,,3.066666603088379,,8821.0,3.9455177783966064
SNL/MSU/DOE,MD-DD4-UP2[0/±45/0]S,0/45/-45/0/0/-45/45/0,Polyester,48.0,,72.0,28.0,0.0,0.0,2.359999895095825,,22.0,,,,,,,517.0,51.70000076293945,1.4600000381469727,0.1459999978542328,0.10000000149011612,4.0,93.44444274902344,,29.433332443237305,,3.066666603088379,,1438.0,3.157758951187134
SNL/MSU/DOE,MD-DD4-UP2[0/±45/0]S,0/45/-45/0/0/-45/45/0,Polyester,48.0,,72.0,28.0,0.0,0.0,2.359999895095825,,22.0,,,,,,,517.0,51.70000076293945,,,0.10000000149011612,4.0,93.44444274902344,,29.433332443237305,,3.066666603088379,,1284.0,3.108565092086792
SNL/MSU/DOE,MD-DD4-UP2[0/±45/0]S,0/45/-45/0/0/-45/45/0,Polyester,48.0,,72.0,28.0,0.0,0.0,2.359999895095825,,22.0,,,,,,,345.0,34.5,1.0199999809265137,0.10199999809265137,0.10000000149011612,10.0,93.44444274902344,,29.433332443237305,,3.066666603088379,,18821.0,4.274642467498779
SNL/MSU/DOE,MD-DD4-UP2[0/±45/0]S,0/45/-45/0/0/-45/45/0,Polyester,48.0,,72.0,28.0,0.0,0.0,2.359999895095825,,22.0,,,,,,,345.0,34.5,0.9900000095367432,0.0989999994635582,0.10000000149011612,10.0,93.44444274902344,,29.433332443237305,,3.066666603088379,,18293.0,4.262284755706787
SNL/MSU/DOE,MD-DD4-UP2[0/±45/0]S,0/45/-45/0/0/-45/45/0,Polyester,48.0,,72.0,28.0,0.0,0.0,2.359999895095825,,22.0,,,,,,,345.0,34.5,,,0.10000000149011612,10.0,93.44444274902344,,29.433332443237305,,3.066666603088379,,22542.0,4.352992534637451
SNL/MSU/DOE,MD-DD4-UP2[0/±45/0]S,0/45/-45/0/0/-45/45/0,Polyester,48.0,,72.0,28.0,0.0,0.0,2.359999895095825,,22.0,,,,,,,276.0,27.600000381469727,0.8399999737739563,0.08399999886751175,0.10000000149011612,15.0,93.44444274902344,,29.433332443237305,,3.066666603088379,,118241.0,5.072768211364746
SNL/MSU/DOE,MD-DD4-UP2[0/±45/0]S,0/45/-45/0/0/-45/45/0,Polyester,48.0,,72.0,28.0,0.0,0.0,2.359999895095825,,22.0,,,,,,,207.0,20.700000762939453,0.6600000262260437,0.06599999964237213,0.10000000149011612,15.0,93.44444274902344,,29.433332443237305,,3.066666603088379,,278835.0,5.445347309112549
SNL/MSU/DOE,MD-DD4-UP2[0/±45/0]S,0/45/-45/0/0/-45/45/0,Polyester,48.0,,72.0,28.0,0.0,0.0,2.359999895095825,,22.0,,,,,,,207.0,20.700000762939453,0.7300000190734863,0.0729999989271164,0.10000000149011612,20.0,93.44444274902344,,29.433332443237305,,3.066666603088379,,386766.0,5.5874481201171875
SNL/MSU/DOE,MD-DD4-UP2[0/±45/0]S,0/45/-45/0/0/-45/45/0,Polyester,48.0,,72.0,28.0,0.0,0.0,2.359999895095825,,22.0,,,,,,,193.0,19.299999237060547,,,0.10000000149011612,20.0,93.44444274902344,,29.433332443237305,,3.066666603088379,,2426414.0,6.384964942932129
SNL/MSU/DOE,MD-DD4-UP2[0/±45/0]S,0/45/-45/0/0/-45/45/0,Polyester,48.0,,72.0,28.0,0.0,0.0,2.359999895095825,,25.0,,,,,,,345.0,-345.0,,,-1.0,2.0,93.44444274902344,,29.433332443237305,,3.066666603088379,,972.0,2.987666368484497
SNL/MSU/DOE,MD-DD4-UP2[0/±45/0]S,0/45/-45/0/0/-45/45/0,Polyester,48.0,,72.0,28.0,0.0,0.0,2.359999895095825,,25.0,,,,,,,345.0,-345.0,,,-1.0,2.0,93.44444274902344,,29.433332443237305,,3.066666603088379,,793.0,2.899273157119751
SNL/MSU/DOE,MD-DD4-UP2[0/±45/0]S,0/45/-45/0/0/-45/45/0,Polyester,48.0,,72.0,28.0,0.0,0.0,2.359999895095825,,25.0,,,,,,,345.0,-345.0,,,-1.0,2.0,93.44444274902344,,29.433332443237305,,3.066666603088379,,1436.0,3.1571543216705322
SNL/MSU/DOE,MD-DD4-UP2[0/±45/0]S,0/45/-45/0/0/-45/45/0,Polyester,48.0,,72.0,28.0,0.0,0.0,2.359999895095825,,25.0,,,,,,,207.0,-207.0,,,-1.0,5.0,93.44444274902344,,29.433332443237305,,3.066666603088379,,83385.0,4.921087741851807
SNL/MSU/DOE,MD-DD4-UP2[0/±45/0]S,0/45/-45/0/0/-45/45/0,Polyester,48.0,,72.0,28.0,0.0,0.0,2.359999895095825,,25.0,,,,,,,276.0,-276.0,,,-1.0,4.0,93.44444274902344,,29.433332443237305,,3.066666603088379,,13351.0,4.125514030456543
SNL/MSU/DOE,MD-DD4-UP2[0/±45/0]S,0/45/-45/0/0/-45/45/0,Polyester,48.0,,72.0,28.0,0.0,0.0,2.359999895095825,,25.0,,,,,,,276.0,-276.0,,,-1.0,4.0,93.44444274902344,,29.433332443237305,,3.066666603088379,,17873.0,4.252197265625
SNL/MSU/DOE,MD-DD4-UP2[0/±45/0]S,0/45/-45/0/0/-45/45/0,Polyester,48.0,,72.0,28.0,0.0,0.0,2.359999895095825,,25.0,,,,,,,276.0,-276.0,,,-1.0,4.0,93.44444274902344,,29.433332443237305,,3.066666603088379,,9178.0,3.9627480506896973
SNL/MSU/DOE,MD-DD4-UP2[0/±45/0]S,0/45/-45/0/0/-45/45/0,Polyester,48.0,,72.0,28.0,0.0,0.0,2.359999895095825,,25.0,,,,,,,172.0,-172.0,,,-1.0,8.0,93.44444274902344,,29.433332443237305,,3.066666603088379,,218504.0,5.339459419250488
SNL/MSU/DOE,MD-DD4-UP2[0/±45/0]S,0/45/-45/0/0/-45/45/0,Polyester,48.0,,72.0,28.0,0.0,0.0,2.359999895095825,,25.0,,,,,,,207.0,-207.0,,,-1.0,5.0,93.44444274902344,,29.433332443237305,,3.066666603088379,,47671.0,4.678254127502441
SNL/MSU/DOE,MD-DD4-UP2[0/±45/0]S,0/45/-45/0/0/-45/45/0,Polyester,48.0,,72.0,28.0,0.0,0.0,2.359999895095825,,25.0,,,,,,,207.0,-207.0,,,-1.0,4.0,93.44444274902344,,29.433332443237305,,3.066666603088379,,63270.0,4.8011980056762695
SNL/MSU/DOE,MD-DD5-UP2[0/±45/0]S,0/45/-45/0/0/-45/45/0,Polyester,37.0,,72.0,28.0,0.0,0.0,2.9700000286102295,,22.0,,,,,,,483.0,48.29999923706055,2.0,0.20000000298023224,0.10000000149011612,2.0,724.0,-660.75,24.700000762939453,,3.0,-2.625,2386.0,3.3776705265045166
SNL/MSU/DOE,MD-DD5-UP2[0/±45/0]S,0/45/-45/0/0/-45/45/0,Polyester,37.0,,72.0,28.0,0.0,0.0,2.9700000286102295,,22.0,,,,,,,483.0,48.29999923706055,1.7200000286102295,0.1720000058412552,0.10000000149011612,2.0,724.0,-660.75,24.700000762939453,,3.0,-2.625,2650.0,3.423245906829834
SNL/MSU/DOE,MD-DD5-UP2[0/±45/0]S,0/45/-45/0/0/-45/45/0,Polyester,37.0,,72.0,28.0,0.0,0.0,2.9700000286102295,,22.0,,,,,,,483.0,48.29999923706055,1.7999999523162842,0.18000000715255737,0.10000000149011612,2.0,724.0,-660.75,24.700000762939453,,3.0,-2.625,1996.0,3.3001606464385986
SNL/MSU/DOE,MD-DD5-UP2[0/±45/0]S,0/45/-45/0/0/-45/45/0,Polyester,37.0,,72.0,28.0,0.0,0.0,2.9700000286102295,,22.0,,,,,,,414.0,41.400001525878906,1.6699999570846558,0.16699999570846558,0.10000000149011612,5.0,724.0,-660.75,24.700000762939453,,3.0,-2.625,20246.0,4.306339263916016
SNL/MSU/DOE,MD-DD5-UP2[0/±45/0]S,0/45/-45/0/0/-45/45/0,Polyester,37.0,,72.0,28.0,0.0,0.0,2.9700000286102295,,22.0,,,,,,,414.0,41.400001525878906,1.6299999952316284,0.16300000250339508,0.10000000149011612,15.0,724.0,-660.75,24.700000762939453,,3.0,-2.625,14980.0,4.175511837005615
SNL/MSU/DOE,MD-DD5-UP2[0/±45/0]S,0/45/-45/0/0/-45/45/0,Polyester,37.0,,72.0,28.0,0.0,0.0,2.9700000286102295,,22.0,,,,,,,414.0,41.400001525878906,1.4700000286102295,0.1469999998807907,0.10000000149011612,15.0,724.0,-660.75,24.700000762939453,,3.0,-2.625,12469.0,4.095831394195557
SNL/MSU/DOE,MD-DD5-UP2[0/±45/0]S,0/45/-45/0/0/-45/45/0,Polyester,37.0,,72.0,28.0,0.0,0.0,2.9700000286102295,,22.0,,,,,,,276.0,27.600000381469727,1.0299999713897705,0.10300000011920929,0.10000000149011612,20.0,724.0,-660.75,24.700000762939453,,3.0,-2.625,1103247.0,6.042672634124756
SNL/MSU/DOE,MD-DD5-UP2[0/±45/0]S,0/45/-45/0/0/-45/45/0,Polyester,37.0,,72.0,28.0,0.0,0.0,2.9700000286102295,,22.0,,,,,,,345.0,34.5,1.5099999904632568,0.1509999930858612,0.10000000149011612,15.0,724.0,-660.75,24.700000762939453,,3.0,-2.625,127898.0,5.106863975524902
SNL/MSU/DOE,MD-DD5-UP2[0/±45/0]S,0/45/-45/0/0/-45/45/0,Polyester,37.0,,72.0,28.0,0.0,0.0,2.9700000286102295,,22.0,,,,,,,345.0,34.5,1.5,0.15000000596046448,0.10000000149011612,15.0,724.0,-660.75,24.700000762939453,,3.0,-2.625,145581.0,5.16310453414917
SNL/MSU/DOE,MD-DD5-UP2[0/±45/0]S,0/45/-45/0/0/-45/45/0,Polyester,37.0,,72.0,28.0,0.0,0.0,2.9700000286102295,,22.0,,,,,,,345.0,34.5,1.3700000047683716,0.13699999451637268,0.10000000149011612,15.0,724.0,-660.75,24.700000762939453,,3.0,-2.625,169754.0,5.229820251464844
SNL/MSU/DOE,MD-DD5-UP2[0/±45/0]S,0/45/-45/0/0/-45/45/0,Polyester,37.0,,72.0,28.0,0.0,0.0,2.9700000286102295,,22.0,,,,,,,276.0,27.600000381469727,1.2000000476837158,0.11999999731779099,0.10000000149011612,20.0,724.0,-660.75,24.700000762939453,,3.0,-2.625,1033583.0,6.014345169067383
SNL/MSU/DOE,MD-DD5E-Epon9410[0/±45/0]S,0/45/-45/0/0/-45/45/0,Epoxy,36.0,,72.0,28.0,0.0,0.0,3.0999999046325684,,25.0,,,,,,,-34.5,-345.0,-0.1459999978542328,-1.4600000381469727,10.0,10.0,372.8333435058594,-520.6666870117188,15.551666259765625,26.566667556762695,1.9116666316986084,-2.200000047683716,334460.0,5.524343967437744
SNL/MSU/DOE,MD-DD5E-Epon9410[0/±45/0]S,0/45/-45/0/0/-45/45/0,Epoxy,36.0,,72.0,28.0,0.0,0.0,3.0999999046325684,,25.0,,,,,,,-34.5,-345.0,-0.1459999978542328,-1.4600000381469727,10.0,5.0,372.8333435058594,-520.6666870117188,15.551666259765625,26.566667556762695,1.9116666316986084,-2.200000047683716,1176784.0,6.070696830749512
SNL/MSU/DOE,MD-DD5E-Epon9410[0/±45/0]S,0/45/-45/0/0/-45/45/0,Epoxy,36.0,,72.0,28.0,0.0,0.0,3.0999999046325684,,25.0,,,,,,,-37.900001525878906,-379.0,-0.16099999845027924,-1.6100000143051147,10.0,4.0,372.8333435058594,-520.6666870117188,15.551666259765625,26.566667556762695,1.9116666316986084,-2.200000047683716,85056.0,4.9297051429748535
SNL/MSU/DOE,MD-DD5E-Epon9410[0/±45/0]S,0/45/-45/0/0/-45/45/0,Epoxy,36.0,,72.0,28.0,0.0,0.0,3.0999999046325684,,25.0,,,,,,,-37.900001525878906,-379.0,-0.16099999845027924,-1.6100000143051147,10.0,4.0,372.8333435058594,-520.6666870117188,15.551666259765625,26.566667556762695,1.9116666316986084,-2.200000047683716,59318.0,4.773186683654785
