Repository: Luwen-Zhang/SNEnsemble

# Copyright Notification

## Composites

We reformat and merge fatigue testing records from SNL/MSU/DOE, OptiMat, UPWIND, and FACT databases into a single database with careful considerations, including filtering invalid entries, rename variables, fix improper calculations in the records, to obtain clean and consistent data to fit machine 
learning usages. We leave the original format ("2019_SNL_MSU_DOE_Composite-Materials-Database_Wind_29pt0.xlsx" and "Optidat UPWIND 28_3_2017.xls") in the folder. Any derived database should be directly based on the original files instead of our merged database. We are not responsible for the accuracy of the testing records.

File: data/composite_database_02232023.csv (part 22 of 47)
Data source,Material_Code,Sequence,Resin Type,Fibre Volume Fraction,Fibre Weight Fraction,Percentage of Fibre in 0-deg Direction,Percentage of Fibre in 45-deg Direction,Percentage of Fibre in 90-deg Direction,Percentage of Fibre in Other Direction,Thickness,Tab Thickness,Width,Maximum Width,Minimum Width,Length,Gauge Length,Load Length,Area,Maximum Stress,Minimum Stress,Maximum Strain,Minimum Strain,R-value,Frequency,Static Maximum Tensile Stress,Static Maximum Compressive Stress,Static Elastic Modulus,Static Compressive Modulus,Static Maximum Tensile Strain,Static Maximum Compressive Strain,Cycles to Failure,log(Cycles to Failure)
SNL/MSU/DOE,MD-DD5E-Epon9410[0/±45/0]S,0/45/-45/0/0/-45/45/0,Epoxy,36.0,,72.0,28.0,0.0,0.0,3.0999999046325684,,25.0,,,,,,,-37.900001525878906,-379.0,-0.16099999845027924,-1.6100000143051147,10.0,4.0,372.8333435058594,-520.6666870117188,15.551666259765625,26.566667556762695,1.9116666316986084,-2.200000047683716,143526.0,5.156930446624756
SNL/MSU/DOE,MD-DD5E-Epon9410[0/±45/0]S,0/45/-45/0/0/-45/45/0,Epoxy,36.0,,72.0,28.0,0.0,0.0,3.0999999046325684,,25.0,,,,,,,-41.400001525878906,-414.0,-0.17599999904632568,-1.7599999904632568,10.0,2.0,372.8333435058594,-520.6666870117188,15.551666259765625,26.566667556762695,1.9116666316986084,-2.200000047683716,5232.0,3.71866774559021
SNL/MSU/DOE,MD-DD5E-Epon9410[0/±45/0]S,0/45/-45/0/0/-45/45/0,Epoxy,36.0,,72.0,28.0,0.0,0.0,3.0999999046325684,,25.0,,,,,,,-41.400001525878906,-414.0,-0.17599999904632568,-1.7599999904632568,10.0,2.0,372.8333435058594,-520.6666870117188,15.551666259765625,26.566667556762695,1.9116666316986084,-2.200000047683716,7541.0,3.8774290084838867
SNL/MSU/DOE,MD-DD5E-Epon9410[0/±45/0]S,0/45/-45/0/0/-45/45/0,Epoxy,36.0,,72.0,28.0,0.0,0.0,3.0999999046325684,,25.0,,,,,,,-41.400001525878906,-414.0,-0.17599999904632568,-1.7599999904632568,10.0,4.0,372.8333435058594,-520.6666870117188,15.551666259765625,26.566667556762695,1.9116666316986084,-2.200000047683716,3855.0,3.586024284362793
SNL/MSU/DOE,MD-DD5E-Epon9410[0/±45/0]S,0/45/-45/0/0/-45/45/0,Epoxy,36.0,,72.0,28.0,0.0,0.0,3.0999999046325684,,22.0,,,,,,,276.0,27.600000381469727,1.190000057220459,0.11900000274181366,0.10000000149011612,10.0,372.8333435058594,-520.6666870117188,15.551666259765625,26.566667556762695,1.9116666316986084,-2.200000047683716,348038.0,5.541626453399658
SNL/MSU/DOE,MD-DD5E-Epon9410[0/±45/0]S,0/45/-45/0/0/-45/45/0,Epoxy,36.0,,72.0,28.0,0.0,0.0,3.0999999046325684,,22.0,,,,,,,276.0,27.600000381469727,1.309999942779541,0.13099999725818634,0.10000000149011612,10.0,372.8333435058594,-520.6666870117188,15.551666259765625,26.566667556762695,1.9116666316986084,-2.200000047683716,498494.0,5.697659969329834
SNL/MSU/DOE,MD-DD5E-Epon9410[0/±45/0]S,0/45/-45/0/0/-45/45/0,Epoxy,36.0,,72.0,28.0,0.0,0.0,3.0999999046325684,,22.0,,,,,,,276.0,27.600000381469727,1.2400000095367432,0.12399999797344208,0.10000000149011612,10.0,372.8333435058594,-520.6666870117188,15.551666259765625,26.566667556762695,1.9116666316986084,-2.200000047683716,899308.0,5.953908443450928
SNL/MSU/DOE,MD-DD5E-Epon9410[0/±45/0]S,0/45/-45/0/0/-45/45/0,Epoxy,36.0,,72.0,28.0,0.0,0.0,3.0999999046325684,,22.0,,,,,,,345.0,34.5,1.5099999904632568,0.1509999930858612,0.10000000149011612,5.0,372.8333435058594,-520.6666870117188,15.551666259765625,26.566667556762695,1.9116666316986084,-2.200000047683716,34642.0,4.539602756500244
SNL/MSU/DOE,MD-DD5E-Epon9410[0/±45/0]S,0/45/-45/0/0/-45/45/0,Epoxy,36.0,,72.0,28.0,0.0,0.0,3.0999999046325684,,22.0,,,,,,,345.0,34.5,1.5399999618530273,0.15399999916553497,0.10000000149011612,5.0,372.8333435058594,-520.6666870117188,15.551666259765625,26.566667556762695,1.9116666316986084,-2.200000047683716,67480.0,4.829174995422363
SNL/MSU/DOE,MD-DD5E-Epon9410[0/±45/0]S,0/45/-45/0/0/-45/45/0,Epoxy,36.0,,72.0,28.0,0.0,0.0,3.0999999046325684,,22.0,,,,,,,414.0,41.400001525878906,1.8300000429153442,0.18299999833106995,0.10000000149011612,2.0,372.8333435058594,-520.6666870117188,15.551666259765625,26.566667556762695,1.9116666316986084,-2.200000047683716,878.0,2.9434945583343506
SNL/MSU/DOE,MD-DD5E-Epon9410[0/±45/0]S,0/45/-45/0/0/-45/45/0,Epoxy,36.0,,72.0,28.0,0.0,0.0,3.0999999046325684,,22.0,,,,,,,414.0,41.400001525878906,1.7599999904632568,0.17599999904632568,0.10000000149011612,2.0,372.8333435058594,-520.6666870117188,15.551666259765625,26.566667556762695,1.9116666316986084,-2.200000047683716,2429.0,3.385427474975586
SNL/MSU/DOE,MD-DD5E-Epon9410[0/±45/0]S,0/45/-45/0/0/-45/45/0,Epoxy,36.0,,72.0,28.0,0.0,0.0,3.0999999046325684,,22.0,,,,,,,345.0,34.5,1.5399999618530273,0.15399999916553497,0.10000000149011612,5.0,372.8333435058594,-520.6666870117188,15.551666259765625,26.566667556762695,1.9116666316986084,-2.200000047683716,52731.0,4.7220659255981445
SNL/MSU/DOE,MD-DD5E-Epon9410[0/±45/0]S,0/45/-45/0/0/-45/45/0,Epoxy,36.0,,72.0,28.0,0.0,0.0,3.0999999046325684,,22.0,,,,,,,483.0,48.29999923706055,2.2799999713897705,0.2280000001192093,0.10000000149011612,1.0,372.8333435058594,-520.6666870117188,15.551666259765625,26.566667556762695,1.9116666316986084,-2.200000047683716,69.0,1.8388490676879883
SNL/MSU/DOE,MD-DD5E-Epon9410[0/±45/0]S,0/45/-45/0/0/-45/45/0,Epoxy,36.0,,72.0,28.0,0.0,0.0,3.0999999046325684,,22.0,,,,,,,241.0,24.100000381469727,1.190000057220459,0.11900000274181366,0.10000000149011612,15.0,372.8333435058594,-520.6666870117188,15.551666259765625,26.566667556762695,1.9116666316986084,-2.200000047683716,2441330.0,6.387626647949219
SNL/MSU/DOE,MD-DD5E-Epon9410[0/±45/0]S,0/45/-45/0/0/-45/45/0,Epoxy,36.0,,72.0,28.0,0.0,0.0,3.0999999046325684,,25.0,,,,,,,310.0,-310.0,1.340000033378601,-1.340000033378601,-1.0,2.0,372.8333435058594,-520.6666870117188,15.551666259765625,26.566667556762695,1.9116666316986084,-2.200000047683716,1387.0,3.1420764923095703
SNL/MSU/DOE,MD-DD5E-Epon9410[0/±45/0]S,0/45/-45/0/0/-45/45/0,Epoxy,36.0,,72.0,28.0,0.0,0.0,3.0999999046325684,,25.0,,,,,,,310.0,-310.0,1.340000033378601,-1.340000033378601,-1.0,2.0,372.8333435058594,-520.6666870117188,15.551666259765625,26.566667556762695,1.9116666316986084,-2.200000047683716,380.0,2.5797836780548096
SNL/MSU/DOE,MD-DD5E-Epon9410[0/±45/0]S,0/45/-45/0/0/-45/45/0,Epoxy,36.0,,72.0,28.0,0.0,0.0,3.0999999046325684,,25.0,,,,,,,310.0,-310.0,1.340000033378601,-1.340000033378601,-1.0,2.0,372.8333435058594,-520.6666870117188,15.551666259765625,26.566667556762695,1.9116666316986084,-2.200000047683716,1130.0,3.0530784130096436
SNL/MSU/DOE,MD-DD5E-Epon9410[0/±45/0]S,0/45/-45/0/0/-45/45/0,Epoxy,36.0,,72.0,28.0,0.0,0.0,3.0999999046325684,,25.0,,,,,,,207.0,-207.0,0.8899999856948853,-0.8899999856948853,-1.0,4.0,372.8333435058594,-520.6666870117188,15.551666259765625,26.566667556762695,1.9116666316986084,-2.200000047683716,23990.0,4.380030155181885
SNL/MSU/DOE,MD-DD5E-Epon9410[0/±45/0]S,0/45/-45/0/0/-45/45/0,Epoxy,36.0,,72.0,28.0,0.0,0.0,3.0999999046325684,,25.0,,,,,,,207.0,-207.0,0.8899999856948853,-0.8899999856948853,-1.0,4.0,372.8333435058594,-520.6666870117188,15.551666259765625,26.566667556762695,1.9116666316986084,-2.200000047683716,31172.0,4.493764877319336
SNL/MSU/DOE,MD-DD5E-Epon9410[0/±45/0]S,0/45/-45/0/0/-45/45/0,Epoxy,36.0,,72.0,28.0,0.0,0.0,3.0999999046325684,,25.0,,,,,,,207.0,-207.0,0.8899999856948853,-0.8899999856948853,-1.0,4.0,372.8333435058594,-520.6666870117188,15.551666259765625,26.566667556762695,1.9116666316986084,-2.200000047683716,92394.0,4.965643882751465
SNL/MSU/DOE,MD-DD5E-Epon9410[0/±45/0]S,0/45/-45/0/0/-45/45/0,Epoxy,36.0,,72.0,28.0,0.0,0.0,3.0999999046325684,,25.0,,,,,,,172.0,-172.0,0.7400000095367432,-0.7400000095367432,-1.0,5.0,372.8333435058594,-520.6666870117188,15.551666259765625,26.566667556762695,1.9116666316986084,-2.200000047683716,191803.0,5.28285551071167
SNL/MSU/DOE,MD-DD5E-Epon9410[0/±45/0]S,0/45/-45/0/0/-45/45/0,Epoxy,36.0,,72.0,28.0,0.0,0.0,3.0999999046325684,,25.0,,,,,,,276.0,-276.0,1.190000057220459,-1.190000057220459,-1.0,2.0,372.8333435058594,-520.6666870117188,15.551666259765625,26.566667556762695,1.9116666316986084,-2.200000047683716,1072.0,3.0301947593688965
SNL/MSU/DOE,MD-DD5E-Epon9410[0/±45/0]S,0/45/-45/0/0/-45/45/0,Epoxy,36.0,,72.0,28.0,0.0,0.0,3.0999999046325684,,25.0,,,,,,,276.0,-276.0,1.190000057220459,-1.190000057220459,-1.0,2.0,372.8333435058594,-520.6666870117188,15.551666259765625,26.566667556762695,1.9116666316986084,-2.200000047683716,601.0,2.778874397277832
SNL/MSU/DOE,MD-DD5E-Epon9410[0/±45/0]S,0/45/-45/0/0/-45/45/0,Epoxy,36.0,,72.0,28.0,0.0,0.0,3.0999999046325684,,25.0,,,,,,,276.0,-276.0,1.190000057220459,-1.190000057220459,-1.0,2.0,372.8333435058594,-520.6666870117188,15.551666259765625,26.566667556762695,1.9116666316986084,-2.200000047683716,2665.0,3.4256973266601562
SNL/MSU/DOE,MD-DD5E-Epon9410[0/±45/0]S,0/45/-45/0/0/-45/45/0,Epoxy,36.0,,72.0,28.0,0.0,0.0,3.0999999046325684,,25.0,,,,,,,155.0,-155.0,0.6700000166893005,-0.6700000166893005,-1.0,10.0,372.8333435058594,-520.6666870117188,15.551666259765625,26.566667556762695,1.9116666316986084,-2.200000047683716,1060993.0,6.025712490081787
SNL/MSU/DOE,MD-DD5E-Epon9410[0/±45/0]S,0/45/-45/0/0/-45/45/0,Epoxy,36.0,,72.0,28.0,0.0,0.0,3.0999999046325684,,25.0,,,,,,,172.0,-172.0,0.7400000095367432,-0.7400000095367432,-1.0,10.0,372.8333435058594,-520.6666870117188,15.551666259765625,26.566667556762695,1.9116666316986084,-2.200000047683716,168947.0,5.227750301361084
SNL/MSU/DOE,MD-DD5E-Epon9410[0/±45/0]S,0/45/-45/0/0/-45/45/0,Epoxy,36.0,,72.0,28.0,0.0,0.0,3.0999999046325684,,25.0,,,,,,,172.0,-172.0,0.7400000095367432,-0.7400000095367432,-1.0,10.0,372.8333435058594,-520.6666870117188,15.551666259765625,26.566667556762695,1.9116666316986084,-2.200000047683716,305106.0,5.484450817108154
SNL/MSU/DOE,MD-DD5E-Epon9410[0/±45/0]S,0/45/-45/0/0/-45/45/0,Epoxy,36.0,,72.0,28.0,0.0,0.0,3.0999999046325684,,25.0,,,,,,,155.0,-155.0,0.6700000166893005,-0.6700000166893005,-1.0,12.0,372.8333435058594,-520.6666870117188,15.551666259765625,26.566667556762695,1.9116666316986084,-2.200000047683716,1463729.0,6.165460586547852
SNL/MSU/DOE,MD-DD5E3-EP3[0/±45/0]S,0/45/-45/0/0/-45/45/0,Epoxy,36.0,,72.0,28.0,0.0,0.0,3.140000104904175,,25.0,,,,,,,-34.5,-345.0,,,10.0,4.0,776.0,-583.25,23.83333396911621,,3.253333330154419,,238243.0,5.377020359039307
SNL/MSU/DOE,MD-DD5E3-EP3[0/±45/0]S,0/45/-45/0/0/-45/45/0,Epoxy,36.0,,72.0,28.0,0.0,0.0,3.140000104904175,,25.0,,,,,,,-34.5,-345.0,,,10.0,4.0,776.0,-583.25,23.83333396911621,,3.253333330154419,,506692.0,5.7047438621521
SNL/MSU/DOE,MD-DD5E3-EP3[0/±45/0]S,0/45/-45/0/0/-45/45/0,Epoxy,36.0,,72.0,28.0,0.0,0.0,3.140000104904175,,25.0,,,,,,,-34.5,-345.0,,,10.0,4.0,776.0,-583.25,23.83333396911621,,3.253333330154419,,148535.0,5.171828746795654
SNL/MSU/DOE,MD-DD5E3-EP3[0/±45/0]S,0/45/-45/0/0/-45/45/0,Epoxy,36.0,,72.0,28.0,0.0,0.0,3.140000104904175,,25.0,,,,,,,-31.0,-310.0,,,10.0,6.0,776.0,-583.25,23.83333396911621,,3.253333330154419,,1698851.0,6.2301554679870605
SNL/MSU/DOE,MD-DD5E3-EP3[0/±45/0]S,0/45/-45/0/0/-45/45/0,Epoxy,36.0,,72.0,28.0,0.0,0.0,3.140000104904175,,25.0,,,,,,,-41.400001525878906,-414.0,,,10.0,2.0,776.0,-583.25,23.83333396911621,,3.253333330154419,,14696.0,4.16719913482666
SNL/MSU/DOE,MD-DD5E3-EP3[0/±45/0]S,0/45/-45/0/0/-45/45/0,Epoxy,36.0,,72.0,28.0,0.0,0.0,3.140000104904175,,25.0,,,,,,,-41.400001525878906,-414.0,,,10.0,2.0,776.0,-583.25,23.83333396911621,,3.253333330154419,,6857.0,3.836134195327759
SNL/MSU/DOE,MD-DD5E3-EP3[0/±45/0]S,0/45/-45/0/0/-45/45/0,Epoxy,36.0,,72.0,28.0,0.0,0.0,3.140000104904175,,25.0,,,,,,,-41.400001525878906,-414.0,,,10.0,2.0,776.0,-583.25,23.83333396911621,,3.253333330154419,,4644.0,3.6668922901153564
SNL/MSU/DOE,MD-DD5E3-EP3[0/±45/0]S,0/45/-45/0/0/-45/45/0,Epoxy,36.0,,72.0,28.0,0.0,0.0,3.140000104904175,,25.0,,,,,,,-31.0,-310.0,,,10.0,6.0,776.0,-583.25,23.83333396911621,,3.253333330154419,,5286161.0,6.723140239715576
SNL/MSU/DOE,MD-DD5E3-EP3[0/±45/0]S,0/45/-45/0/0/-45/45/0,Epoxy,36.0,,72.0,28.0,0.0,0.0,3.140000104904175,,25.0,,,,,,,-31.0,-310.0,,,10.0,6.0,776.0,-583.25,23.83333396911621,,3.253333330154419,,3370820.0,6.527735710144043
SNL/MSU/DOE,MD-DD5E3-EP3[0/±45/0]S,0/45/-45/0/0/-45/45/0,Epoxy,36.0,,72.0,28.0,0.0,0.0,3.140000104904175,,25.0,,,,,,,-48.29999923706055,-483.0,,,10.0,1.0,776.0,-583.25,23.83333396911621,,3.253333330154419,,165.0,2.2174839973449707
SNL/MSU/DOE,MD-DD5E3-EP3[0/±45/0]S,0/45/-45/0/0/-45/45/0,Epoxy,36.0,,72.0,28.0,0.0,0.0,3.140000104904175,,25.0,,,,,,,-48.29999923706055,-483.0,,,10.0,1.0,776.0,-583.25,23.83333396911621,,3.253333330154419,,48.0,1.6812412738800049
SNL/MSU/DOE,MD-DD5E3-EP3[0/±45/0]S,0/45/-45/0/0/-45/45/0,Epoxy,36.0,,72.0,28.0,0.0,0.0,3.140000104904175,,25.0,,,,,,,-48.29999923706055,-483.0,,,10.0,1.0,776.0,-583.25,23.83333396911621,,3.253333330154419,,21.0,1.3222192525863647
SNL/MSU/DOE,MD-DD5E3-EP3[0/±45/0]S,0/45/-45/0/0/-45/45/0,Epoxy,36.0,,72.0,28.0,0.0,0.0,3.140000104904175,,25.0,,,,,,,310.0,-310.0,,,-1.0,1.0,776.0,-583.25,23.83333396911621,,3.253333330154419,,2760.0,3.4409091472625732
SNL/MSU/DOE,MD-DD5E3-EP3[0/±45/0]S,0/45/-45/0/0/-45/45/0,Epoxy,36.0,,72.0,28.0,0.0,0.0,3.140000104904175,,25.0,,,,,,,207.0,-207.0,,,-1.0,3.0,776.0,-583.25,23.83333396911621,,3.253333330154419,,318717.0,5.5034050941467285
SNL/MSU/DOE,MD-DD5E3-EP3[0/±45/0]S,0/45/-45/0/0/-45/45/0,Epoxy,36.0,,72.0,28.0,0.0,0.0,3.140000104904175,,25.0,,,,,,,207.0,-207.0,,,-1.0,3.0,776.0,-583.25,23.83333396911621,,3.253333330154419,,363610.0,5.560636043548584
SNL/MSU/DOE,MD-DD5E3-EP3[0/±45/0]S,0/45/-45/0/0/-45/45/0,Epoxy,36.0,,72.0,28.0,0.0,0.0,3.140000104904175,,25.0,,,,,,,207.0,-207.0,,,-1.0,2.0,776.0,-583.25,23.83333396911621,,3.253333330154419,,280106.0,5.447322368621826
SNL/MSU/DOE,MD-DD5E3-EP3[0/±45/0]S,0/45/-45/0/0/-45/45/0,Epoxy,36.0,,72.0,28.0,0.0,0.0,3.140000104904175,,25.0,,,,,,,310.0,-310.0,,,-1.0,1.0,776.0,-583.25,23.83333396911621,,3.253333330154419,,3397.0,3.531095504760742
SNL/MSU/DOE,MD-DD5E3-EP3[0/±45/0]S,0/45/-45/0/0/-45/45/0,Epoxy,36.0,,72.0,28.0,0.0,0.0,3.140000104904175,,25.0,,,,,,,310.0,-310.0,,,-1.0,1.0,776.0,-583.25,23.83333396911621,,3.253333330154419,,8244.0,3.916137933731079
SNL/MSU/DOE,MD-DD5E3-EP3[0/±45/0]S,0/45/-45/0/0/-45/45/0,Epoxy,36.0,,72.0,28.0,0.0,0.0,3.140000104904175,,25.0,,,,,,,172.0,-172.0,,,-1.0,4.0,776.0,-583.25,23.83333396911621,,3.253333330154419,,1948998.0,6.289811611175537
SNL/MSU/DOE,MD-DD5E3-EP3[0/±45/0]S,0/45/-45/0/0/-45/45/0,Epoxy,36.0,,72.0,28.0,0.0,0.0,3.140000104904175,,25.0,,,,,,,172.0,-172.0,,,-1.0,5.0,776.0,-583.25,23.83333396911621,,3.253333330154419,,3170897.0,6.5011820793151855
SNL/MSU/DOE,MD-DD5E3-EP3[0/±45/0]S,0/45/-45/0/0/-45/45/0,Epoxy,36.0,,72.0,28.0,0.0,0.0,3.140000104904175,,25.0,,,,,,,414.0,-414.0,,,-1.0,1.0,776.0,-583.25,23.83333396911621,,3.253333330154419,,93.0,1.9684829711914062
SNL/MSU/DOE,MD-DD5E3-EP3[0/±45/0]S,0/45/-45/0/0/-45/45/0,Epoxy,36.0,,72.0,28.0,0.0,0.0,3.140000104904175,,25.0,,,,,,,414.0,-414.0,,,-1.0,1.0,776.0,-583.25,23.83333396911621,,3.253333330154419,,22.0,1.3424227237701416
SNL/MSU/DOE,MD-DD5E3-EP3[0/±45/0]S,0/45/-45/0/0/-45/45/0,Epoxy,36.0,,72.0,28.0,0.0,0.0,3.140000104904175,,25.0,,,,,,,414.0,-414.0,,,-1.0,1.0,776.0,-583.25,23.83333396911621,,3.253333330154419,,35.0,1.5440680980682373
SNL/MSU/DOE,MD-DD5E3-EP3[0/±45/0]S,0/45/-45/0/0/-45/45/0,Epoxy,36.0,,72.0,28.0,0.0,0.0,3.140000104904175,,25.0,,,,,,,-41.400001525878906,-414.0,,,10.0,3.0,776.0,-583.25,23.83333396911621,,3.253333330154419,,3331.0,3.5225746631622314
SNL/MSU/DOE,MD-DD5E3-EP3[0/±45/0]S,0/45/-45/0/0/-45/45/0,Epoxy,36.0,,72.0,28.0,0.0,0.0,3.140000104904175,,25.0,,,,,,,-37.900001525878906,-379.0,,,10.0,4.0,776.0,-583.25,23.83333396911621,,3.253333330154419,,17797.0,4.250346660614014
SNL/MSU/DOE,MD-DD5E3-EP3[0/±45/0]S,0/45/-45/0/0/-45/45/0,Epoxy,36.0,,72.0,28.0,0.0,0.0,3.140000104904175,,25.0,,,,,,,-34.5,-345.0,,,10.0,3.0,776.0,-583.25,23.83333396911621,,3.253333330154419,,157762.0,5.198002338409424
SNL/MSU/DOE,MD-DD5E3-EP3[0/±45/0]S,0/45/-45/0/0/-45/45/0,Epoxy,36.0,,72.0,28.0,0.0,0.0,3.140000104904175,,25.0,,,,,,,-34.5,-345.0,,,10.0,3.0,776.0,-583.25,23.83333396911621,,3.253333330154419,,465515.0,5.667933464050293
SNL/MSU/DOE,MD-DD5E3-EP3[0/±45/0]S,0/45/-45/0/0/-45/45/0,Epoxy,36.0,,72.0,28.0,0.0,0.0,3.140000104904175,,25.0,,,,,,,-34.5,-345.0,,,10.0,4.0,776.0,-583.25,23.83333396911621,,3.253333330154419,,286557.0,5.457211017608643
SNL/MSU/DOE,MD-DD5E3-EP3[0/±45/0]S,0/45/-45/0/0/-45/45/0,Epoxy,36.0,,72.0,28.0,0.0,0.0,3.140000104904175,,25.0,,,,,,,-37.900001525878906,-379.0,,,10.0,2.0,776.0,-583.25,23.83333396911621,,3.253333330154419,,50640.0,4.704493522644043
SNL/MSU/DOE,MD-DD5E3-EP3[0/±45/0]S,0/45/-45/0/0/-45/45/0,Epoxy,36.0,,72.0,28.0,0.0,0.0,3.140000104904175,,25.0,,,,,,,-37.900001525878906,-379.0,,,10.0,2.0,776.0,-583.25,23.83333396911621,,3.253333330154419,,54304.0,4.734831809997559
SNL/MSU/DOE,MD-DD5E4-Jeffco1401[0/±45/0]S,0/45/-45/0/0/-45/45/0,Epoxy,35.0,,72.0,28.0,0.0,0.0,3.200000047683716,,25.0,,,,,,,-37.900001525878906,-379.0,,,10.0,3.0,756.6666870117188,-561.1304321289062,23.83333396911621,23.799999237060547,,,86481.0,4.936920642852783
SNL/MSU/DOE,MD-DD5E4-Jeffco1401[0/±45/0]S,0/45/-45/0/0/-45/45/0,Epoxy,35.0,,72.0,28.0,0.0,0.0,3.200000047683716,,25.0,,,,,,,-37.900001525878906,-379.0,,,10.0,3.0,756.6666870117188,-561.1304321289062,23.83333396911621,23.799999237060547,,,20718.0,4.316347599029541
SNL/MSU/DOE,MD-DD5E4-Jeffco1401[0/±45/0]S,0/45/-45/0/0/-45/45/0,Epoxy,35.0,,72.0,28.0,0.0,0.0,3.200000047683716,,25.0,,,,,,,-36.20000076293945,-362.0,,,10.0,4.0,756.6666870117188,-561.1304321289062,23.83333396911621,23.799999237060547,,,192134.0,5.283604145050049
SNL/MSU/DOE,MD-DD5E4-Jeffco1401[0/±45/0]S,0/45/-45/0/0/-45/45/0,Epoxy,35.0,,72.0,28.0,0.0,0.0,3.200000047683716,,25.0,,,,,,,-36.20000076293945,-362.0,,,10.0,4.0,756.6666870117188,-561.1304321289062,23.83333396911621,23.799999237060547,,,320026.0,5.505185127258301
SNL/MSU/DOE,MD-DD5E4-Jeffco1401[0/±45/0]S,0/45/-45/0/0/-45/45/0,Epoxy,35.0,,72.0,28.0,0.0,0.0,3.200000047683716,,25.0,,,,,,,-63.20000076293945,-632.0,,,10.0,4.0,756.6666870117188,-561.1304321289062,23.83333396911621,23.799999237060547,,,253637.0,5.404212474822998
SNL/MSU/DOE,MD-DD5E4-Jeffco1401[0/±45/0]S,0/45/-45/0/0/-45/45/0,Epoxy,35.0,,72.0,28.0,0.0,0.0,3.200000047683716,,25.0,,,,,,,-37.900001525878906,-379.0,,,10.0,2.0,756.6666870117188,-561.1304321289062,23.83333396911621,23.799999237060547,,,25520.0,4.406880855560303
SNL/MSU/DOE,MD-DD5P-UP2[0/±45/0]S,0/45/-45/0/0/-45/45/0,Polyester,37.0,,72.0,28.0,0.0,0.0,3.0199999809265137,,25.0,,,,,,,-41.400001525878906,-414.0,,,10.0,2.0,752.7346801757812,-613.4225463867188,23.53333282470703,25.5,2.8266665935516357,,5041.0,3.702516794204712
SNL/MSU/DOE,MD-DD5P-UP2[0/±45/0]S,0/45/-45/0/0/-45/45/0,Polyester,37.0,,72.0,28.0,0.0,0.0,3.0199999809265137,,25.0,,,,,,,-41.400001525878906,-414.0,,,10.0,2.0,752.7346801757812,-613.4225463867188,23.53333282470703,25.5,2.8266665935516357,,9422.0,3.9741430282592773
SNL/MSU/DOE,MD-DD5P-UP2[0/±45/0]S,0/45/-45/0/0/-45/45/0,Polyester,37.0,,72.0,28.0,0.0,0.0,3.0199999809265137,,25.0,,,,,,,-41.400001525878906,-414.0,,,10.0,2.0,752.7346801757812,-613.4225463867188,23.53333282470703,25.5,2.8266665935516357,,8491.0,3.9289588928222656
SNL/MSU/DOE,MD-DD5P-UP2[0/±45/0]S,0/45/-45/0/0/-45/45/0,Polyester,37.0,,72.0,28.0,0.0,0.0,3.0199999809265137,,25.0,,,,,,,-37.900001525878906,-379.0,,,10.0,5.0,752.7346801757812,-613.4225463867188,23.53333282470703,25.5,2.8266665935516357,,178704.0,5.252134323120117
SNL/MSU/DOE,MD-DD5P-UP2[0/±45/0]S,0/45/-45/0/0/-45/45/0,Polyester,37.0,,72.0,28.0,0.0,0.0,3.0199999809265137,,25.0,,,,,,,-37.900001525878906,-379.0,,,10.0,5.0,752.7346801757812,-613.4225463867188,23.53333282470703,25.5,2.8266665935516357,,63853.0,4.805181503295898
SNL/MSU/DOE,MD-DD5P-UP2[0/±45/0]S,0/45/-45/0/0/-45/45/0,Polyester,37.0,,72.0,28.0,0.0,0.0,3.0199999809265137,,25.0,,,,,,,-37.900001525878906,-379.0,,,10.0,4.0,752.7346801757812,-613.4225463867188,23.53333282470703,25.5,2.8266665935516357,,72641.0,4.861181735992432
SNL/MSU/DOE,MD-DD5P-UP2[0/±45/0]S,0/45/-45/0/0/-45/45/0,Polyester,37.0,,72.0,28.0,0.0,0.0,3.0199999809265137,,25.0,,,,,,,-34.5,-345.0,,,10.0,10.0,752.7346801757812,-613.4225463867188,23.53333282470703,25.5,2.8266665935516357,,344570.0,5.537277698516846
SNL/MSU/DOE,MD-DD5P-UP2[0/±45/0]S,0/45/-45/0/0/-45/45/0,Polyester,37.0,,72.0,28.0,0.0,0.0,3.0199999809265137,,25.0,,,,,,,-34.5,-345.0,,,10.0,10.0,752.7346801757812,-613.4225463867188,23.53333282470703,25.5,2.8266665935516357,,424220.0,5.627591133117676
SNL/MSU/DOE,MD-DD5P-UP2[0/±45/0]S,0/45/-45/0/0/-45/45/0,Polyester,37.0,,72.0,28.0,0.0,0.0,3.0199999809265137,,25.0,,,,,,,-34.5,-345.0,,,10.0,15.0,752.7346801757812,-613.4225463867188,23.53333282470703,25.5,2.8266665935516357,,661103.0,5.8202691078186035
SNL/MSU/DOE,MD-DD5P-UP2[0/±45/0]S,0/45/-45/0/0/-45/45/0,Polyester,37.0,,72.0,28.0,0.0,0.0,3.0199999809265137,,22.0,,,,,,,483.0,48.29999923706055,2.200000047683716,0.2199999988079071,0.10000000149011612,1.0,752.7346801757812,-613.4225463867188,23.53333282470703,25.5,2.8266665935516357,,86.0,1.9344984292984009
SNL/MSU/DOE,MD-DD5P-UP2[0/±45/0]S,0/45/-45/0/0/-45/45/0,Polyester,37.0,,72.0,28.0,0.0,0.0,3.0199999809265137,,22.0,,,,,,,414.0,41.400001525878906,1.850000023841858,0.1850000023841858,0.10000000149011612,2.0,752.7346801757812,-613.4225463867188,23.53333282470703,25.5,2.8266665935516357,,2102.0,3.3226327896118164
SNL/MSU/DOE,MD-DD5P-UP2[0/±45/0]S,0/45/-45/0/0/-45/45/0,Polyester,37.0,,72.0,28.0,0.0,0.0,3.0199999809265137,,22.0,,,,,,,414.0,41.400001525878906,1.7400000095367432,0.17399999499320984,0.10000000149011612,2.0,752.7346801757812,-613.4225463867188,23.53333282470703,25.5,2.8266665935516357,,1045.0,3.0191164016723633
SNL/MSU/DOE,MD-DD5P-UP2[0/±45/0]S,0/45/-45/0/0/-45/45/0,Polyester,37.0,,72.0,28.0,0.0,0.0,3.0199999809265137,,22.0,,,,,,,345.0,34.5,1.4800000190734863,0.14800000190734863,0.10000000149011612,4.0,752.7346801757812,-613.4225463867188,23.53333282470703,25.5,2.8266665935516357,,36290.0,4.559786796569824
SNL/MSU/DOE,MD-DD5P-UP2[0/±45/0]S,0/45/-45/0/0/-45/45/0,Polyester,37.0,,72.0,28.0,0.0,0.0,3.0199999809265137,,22.0,,,,,,,345.0,34.5,1.6699999570846558,0.16699999570846558,0.10000000149011612,5.0,752.7346801757812,-613.4225463867188,23.53333282470703,25.5,2.8266665935516357,,43703.0,4.6405110359191895
SNL/MSU/DOE,MD-DD5P-UP2[0/±45/0]S,0/45/-45/0/0/-45/45/0,Polyester,37.0,,72.0,28.0,0.0,0.0,3.0199999809265137,,22.0,,,,,,,345.0,34.5,1.4299999475479126,0.14300000667572021,0.10000000149011612,5.0,752.7346801757812,-613.4225463867188,23.53333282470703,25.5,2.8266665935516357,,28269.0,4.451310634613037
SNL/MSU/DOE,MD-DD5P-UP2[0/±45/0]S,0/45/-45/0/0/-45/45/0,Polyester,37.0,,72.0,28.0,0.0,0.0,3.0199999809265137,,22.0,,,,,,,276.0,27.600000381469727,1.2400000095367432,0.12399999797344208,0.10000000149011612,10.0,752.7346801757812,-613.4225463867188,23.53333282470703,25.5,2.8266665935516357,,857025.0,5.932993412017822
SNL/MSU/DOE,MD-DD5P-UP2[0/±45/0]S,0/45/-45/0/0/-45/45/0,Polyester,37.0,,72.0,28.0,0.0,0.0,3.0199999809265137,,22.0,,,,,,,276.0,27.600000381469727,1.2200000286102295,0.12200000137090683,0.10000000149011612,10.0,752.7346801757812,-613.4225463867188,23.53333282470703,25.5,2.8266665935516357,,357553.0,5.553340435028076
SNL/MSU/DOE,MD-DD5P-UP2[0/±45/0]S,0/45/-45/0/0/-45/45/0,Polyester,37.0,,72.0,28.0,0.0,0.0,3.0199999809265137,,22.0,,,,,,,276.0,27.600000381469727,1.1799999475479126,0.11800000071525574,0.10000000149011612,10.0,752.7346801757812,-613.4225463867188,23.53333282470703,25.5,2.8266665935516357,,481129.0,5.6822614669799805
SNL/MSU/DOE,MD-DD5P-UP2[0/±45/0]S,0/45/-45/0/0/-45/45/0,Polyester,37.0,,72.0,28.0,0.0,0.0,3.0199999809265137,,25.0,,,,,,,414.0,-414.0,,,-1.0,2.0,752.7346801757812,-613.4225463867188,23.53333282470703,25.5,2.8266665935516357,,21.0,1.3222192525863647
SNL/MSU/DOE,MD-DD5P-UP2[0/±45/0]S,0/45/-45/0/0/-45/45/0,Polyester,37.0,,72.0,28.0,0.0,0.0,3.0199999809265137,,25.0,,,,,,,345.0,-345.0,,,-1.0,2.0,752.7346801757812,-613.4225463867188,23.53333282470703,25.5,2.8266665935516357,,634.0,2.802089214324951
SNL/MSU/DOE,MD-DD5P-UP2[0/±45/0]S,0/45/-45/0/0/-45/45/0,Polyester,37.0,,72.0,28.0,0.0,0.0,3.0199999809265137,,25.0,,,,,,,345.0,-345.0,,,-1.0,1.0,752.7346801757812,-613.4225463867188,23.53333282470703,25.5,2.8266665935516357,,121.0,2.0827853679656982
SNL/MSU/DOE,MD-DD5P-UP2[0/±45/0]S,0/45/-45/0/0/-45/45/0,Polyester,37.0,,72.0,28.0,0.0,0.0,3.0199999809265137,,25.0,,,,,,,345.0,-345.0,,,-1.0,2.0,752.7346801757812,-613.4225463867188,23.53333282470703,25.5,2.8266665935516357,,810.0,2.908484935760498
SNL/MSU/DOE,MD-DD5P-UP2[0/±45/0]S,0/45/-45/0/0/-45/45/0,Polyester,37.0,,72.0,28.0,0.0,0.0,3.0199999809265137,,25.0,,,,,,,310.0,-310.0,,,-1.0,2.0,752.7346801757812,-613.4225463867188,23.53333282470703,25.5,2.8266665935516357,,1360.0,3.1335389614105225
SNL/MSU/DOE,MD-DD5P-UP2[0/±45/0]S,0/45/-45/0/0/-45/45/0,Polyester,37.0,,72.0,28.0,0.0,0.0,3.0199999809265137,,25.0,,,,,,,310.0,-310.0,,,-1.0,1.0,752.7346801757812,-613.4225463867188,23.53333282470703,25.5,2.8266665935516357,,163.0,2.2121875286102295
SNL/MSU/DOE,MD-DD5P-UP2[0/±45/0]S,0/45/-45/0/0/-45/45/0,Polyester,37.0,,72.0,28.0,0.0,0.0,3.0199999809265137,,25.0,,,,,,,276.0,-276.0,,,-1.0,2.0,752.7346801757812,-613.4225463867188,23.53333282470703,25.5,2.8266665935516357,,5179.0,3.7142457962036133
SNL/MSU/DOE,MD-DD5P-UP2[0/±45/0]S,0/45/-45/0/0/-45/45/0,Polyester,37.0,,72.0,28.0,0.0,0.0,3.0199999809265137,,25.0,,,,,,,276.0,-276.0,,,-1.0,2.0,752.7346801757812,-613.4225463867188,23.53333282470703,25.5,2.8266665935516357,,2038.0,3.3092041015625
SNL/MSU/DOE,MD-DD5P-UP2[0/±45/0]S,0/45/-45/0/0/-45/45/0,Polyester,37.0,,72.0,28.0,0.0,0.0,3.0199999809265137,,25.0,,,,,,,276.0,-276.0,,,-1.0,2.0,752.7346801757812,-613.4225463867188,23.53333282470703,25.5,2.8266665935516357,,2131.0,3.3285834789276123
SNL/MSU/DOE,MD-DD5P-UP2[0/±45/0]S,0/45/-45/0/0/-45/45/0,Polyester,37.0,,72.0,28.0,0.0,0.0,3.0199999809265137,,25.0,,,,,,,207.0,-207.0,,,-1.0,4.0,752.7346801757812,-613.4225463867188,23.53333282470703,25.5,2.8266665935516357,,16718.0,4.223184108734131
SNL/MSU/DOE,MD-DD5P-UP2[0/±45/0]S,0/45/-45/0/0/-45/45/0,Polyester,37.0,,72.0,28.0,0.0,0.0,3.0199999809265137,,25.0,,,,,,,207.0,-207.0,,,-1.0,4.0,752.7346801757812,-613.4225463867188,23.53333282470703,25.5,2.8266665935516357,,26796.0,4.428070068359375
SNL/MSU/DOE,MD-DD5P-UP2[0/±45/0]S,0/45/-45/0/0/-45/45/0,Polyester,37.0,,72.0,28.0,0.0,0.0,3.0199999809265137,,25.0,,,,,,,172.0,-172.0,,,-1.0,5.0,752.7346801757812,-613.4225463867188,23.53333282470703,25.5,2.8266665935516357,,106267.0,5.026398181915283
SNL/MSU/DOE,MD-DD5P-UP2[0/±45/0]S,0/45/-45/0/0/-45/45/0,Polyester,37.0,,72.0,28.0,0.0,0.0,3.0199999809265137,,25.0,,,,,,,172.0,-172.0,,,-1.0,4.0,752.7346801757812,-613.4225463867188,23.53333282470703,25.5,2.8266665935516357,,79563.0,4.9007110595703125
SNL/MSU/DOE,MD-DD5P-UP2[0/±45/0]S,0/45/-45/0/0/-45/45/0,Polyester,37.0,,72.0,28.0,0.0,0.0,3.0199999809265137,,25.0,,,,,,,155.0,-155.0,,,-1.0,10.0,752.7346801757812,-613.4225463867188,23.53333282470703,25.5,2.8266665935516357,,561486.0,5.7493391036987305
SNL/MSU/DOE,MD-DD5P-UP2[0/±45/0]S,0/45/-45/0/0/-45/45/0,Polyester,37.0,,72.0,28.0,0.0,0.0,3.0199999809265137,,22.0,,,,,,,414.0,41.400001525878906,1.5800000429153442,0.15800000727176666,0.10000000149011612,2.0,752.7346801757812,-613.4225463867188,23.53333282470703,25.5,2.8266665935516357,,8157.0,3.9115304946899414
SNL/MSU/DOE,MD-DD5P-UP2[0/±45/0]S,0/45/-45/0/0/-45/45/0,Polyester,37.0,,72.0,28.0,0.0,0.0,3.0199999809265137,,22.0,,,,,,,414.0,41.400001525878906,1.6399999856948853,0.164000004529953,0.10000000149011612,2.0,752.7346801757812,-613.4225463867188,23.53333282470703,25.5,2.8266665935516357,,12185.0,4.085825443267822
SNL/MSU/DOE,MD-DD5P-UP2[0/±45/0]S,0/45/-45/0/0/-45/45/0,Polyester,37.0,,72.0,28.0,0.0,0.0,3.0199999809265137,,22.0,,,,,,,414.0,41.400001525878906,1.7000000476837158,0.17000000178813934,0.10000000149011612,2.0,752.7346801757812,-613.4225463867188,23.53333282470703,25.5,2.8266665935516357,,11533.0,4.061942100524902
SNL/MSU/DOE,MD-DD5P-UP2[0/±45/0]S,0/45/-45/0/0/-45/45/0,Polyester,37.0,,72.0,28.0,0.0,0.0,3.0199999809265137,,22.0,,,,,,,414.0,41.400001525878906,1.7100000381469727,0.17100000381469727,0.10000000149011612,2.0,752.7346801757812,-613.4225463867188,23.53333282470703,25.5,2.8266665935516357,,6716.0,3.827110767364502
SNL/MSU/DOE,MD-DD5P-UP2[0/±45/0]S,0/45/-45/0/0/-45/45/0,Polyester,37.0,,72.0,28.0,0.0,0.0,3.0199999809265137,,22.0,,,,,,,414.0,41.400001525878906,1.7200000286102295,0.1720000058412552,0.10000000149011612,2.0,752.7346801757812,-613.4225463867188,23.53333282470703,25.5,2.8266665935516357,,12041.0,4.080662727355957
SNL/MSU/DOE,MD-DD5P-UP2[0/±45/0]S,0/45/-45/0/0/-45/45/0,Polyester,37.0,,72.0,28.0,0.0,0.0,3.0199999809265137,,22.0,,,,,,,414.0,41.400001525878906,1.6100000143051147,0.16099999845027924,0.10000000149011612,2.0,752.7346801757812,-613.4225463867188,23.53333282470703,25.5,2.8266665935516357,,7640.0,3.8830933570861816
SNL/MSU/DOE,MD-DD5P-UP2[0/±45/0]S,0/45/-45/0/0/-45/45/0,Polyester,37.0,,72.0,28.0,0.0,0.0,3.0199999809265137,,22.0,,,,,,,414.0,41.400001525878906,1.6699999570846558,0.16699999570846558,0.10000000149011612,2.0,752.7346801757812,-613.4225463867188,23.53333282470703,25.5,2.8266665935516357,,11085.0,4.044735908508301
SNL/MSU/DOE,MD-DD5P-UP2[0/±45/0]S,0/45/-45/0/0/-45/45/0,Polyester,37.0,,72.0,28.0,0.0,0.0,3.0199999809265137,,22.0,,,,,,,414.0,41.400001525878906,1.649999976158142,0.16500000655651093,0.10000000149011612,2.0,752.7346801757812,-613.4225463867188,23.53333282470703,25.5,2.8266665935516357,,9930.0,3.9969491958618164
SNL/MSU/DOE,MD-DD5P-UP2[0/±45/0]S,0/45/-45/0/0/-45/45/0,Polyester,37.0,,72.0,28.0,0.0,0.0,3.0199999809265137,,22.0,,,,,,,414.0,41.400001525878906,1.659999966621399,0.16599999368190765,0.10000000149011612,2.0,752.7346801757812,-613.4225463867188,23.53333282470703,25.5,2.8266665935516357,,9191.0,3.963362693786621
SNL/MSU/DOE,MD-DD5P-UP2[0/±45/0]S,0/45/-45/0/0/-45/45/0,Polyester,37.0,,72.0,28.0,0.0,0.0,3.0199999809265137,,22.0,,,,,,,414.0,41.400001525878906,1.7300000190734863,0.17299999296665192,0.10000000149011612,2.0,752.7346801757812,-613.4225463867188,23.53333282470703,25.5,2.8266665935516357,,9067.0,3.957463502883911
SNL/MSU/DOE,MD-DD5P-UP2[0/±45/0]S,0/45/-45/0/0/-45/45/0,Polyester,37.0,,72.0,28.0,0.0,0.0,3.0199999809265137,,22.0,,,,,,,310.0,31.0,1.2599999904632568,0.12600000202655792,0.10000000149011612,10.0,752.7346801757812,-613.4225463867188,23.53333282470703,25.5,2.8266665935516357,,514201.0,5.711133003234863
SNL/MSU/DOE,MD-DD5P-UP2[0/±45/0]S,0/45/-45/0/0/-45/45/0,Polyester,37.0,,72.0,28.0,0.0,0.0,3.0199999809265137,,22.0,,,,,,,310.0,31.0,1.2799999713897705,0.12800000607967377,0.10000000149011612,10.0,752.7346801757812,-613.4225463867188,23.53333282470703,25.5,2.8266665935516357,,285386.0,5.455432891845703
SNL/MSU/DOE,MD-DD5P-UP2[0/±45/0]S,0/45/-45/0/0/-45/45/0,Polyester,37.0,,72.0,28.0,0.0,0.0,3.0199999809265137,,22.0,,,,,,,310.0,31.0,1.2200000286102295,0.12200000137090683,0.10000000149011612,10.0,752.7346801757812,-613.4225463867188,23.53333282470703,25.5,2.8266665935516357,,351717.0,5.5461931228637695
SNL/MSU/DOE,MD-DD5P-UP2[0/±45/0]S,0/45/-45/0/0/-45/45/0,Polyester,37.0,,72.0,28.0,0.0,0.0,3.0199999809265137,,22.0,,,,,,,310.0,31.0,1.309999942779541,0.13099999725818634,0.10000000149011612,10.0,752.7346801757812,-613.4225463867188,23.53333282470703,25.5,2.8266665935516357,,345652.0,5.538639068603516
SNL/MSU/DOE,MD-DD5P-UP2[0/±45/0]S,0/45/-45/0/0/-45/45/0,Polyester,37.0,,72.0,28.0,0.0,0.0,3.0199999809265137,,22.0,,,,,,,310.0,31.0,1.340000033378601,0.1340000033378601,0.10000000149011612,10.0,752.7346801757812,-613.4225463867188,23.53333282470703,25.5,2.8266665935516357,,749084.0,5.87453031539917
SNL/MSU/DOE,MD-DD5P-UP2[0/±45/0]S,0/45/-45/0/0/-45/45/0,Polyester,37.0,,72.0,28.0,0.0,0.0,3.0199999809265137,,22.0,,,,,,,310.0,31.0,1.2799999713897705,0.12800000607967377,0.10000000149011612,10.0,752.7346801757812,-613.4225463867188,23.53333282470703,25.5,2.8266665935516357,,579002.0,5.7626800537109375
SNL/MSU/DOE,MD-DD5P-UP2[0/±45/0]S,0/45/-45/0/0/-45/45/0,Polyester,37.0,,72.0,28.0,0.0,0.0,3.0199999809265137,,22.0,,,,,,,414.0,41.400001525878906,1.690000057220459,0.16899999976158142,0.10000000149011612,2.0,752.7346801757812,-613.4225463867188,23.53333282470703,25.5,2.8266665935516357,,9912.0,3.9961612224578857
SNL/MSU/DOE,MD-DD5P-UP2[0/±45/0]S,0/45/-45/0/0/-45/45/0,Polyester,37.0,,72.0,28.0,0.0,0.0,3.0199999809265137,,22.0,,,,,,,414.0,41.400001525878906,,,0.10000000149011612,2.0,752.7346801757812,-613.4225463867188,23.53333282470703,25.5,2.8266665935516357,,16271.0,4.211414337158203
SNL/MSU/DOE,MD-DD5P-UP2[0/±45/0]S,0/45/-45/0/0/-45/45/0,Polyester,37.0,,72.0,28.0,0.0,0.0,3.0199999809265137,,22.0,,,,,,,414.0,41.400001525878906,,,0.10000000149011612,2.0,752.7346801757812,-613.4225463867188,23.53333282470703,25.5,2.8266665935516357,,5305.0,3.7246854305267334
SNL/MSU/DOE,MD-DD5P-UP2[0/±45/0]S,0/45/-45/0/0/-45/45/0,Polyester,37.0,,72.0,28.0,0.0,0.0,3.0199999809265137,,22.0,,,,,,,414.0,41.400001525878906,,,0.10000000149011612,2.0,752.7346801757812,-613.4225463867188,23.53333282470703,25.5,2.8266665935516357,,10499.0,4.021147727966309
SNL/MSU/DOE,MD-DD5P-UP2[0/±45/0]S,0/45/-45/0/0/-45/45/0,Polyester,37.0,,72.0,28.0,0.0,0.0,3.0199999809265137,,22.0,,,,,,,310.0,31.0,,,0.10000000149011612,10.0,752.7346801757812,-613.4225463867188,23.53333282470703,25.5,2.8266665935516357,,342738.0,5.534962177276611
SNL/MSU/DOE,MD-DD5P-UP2[0/±45/0]S,0/45/-45/0/0/-45/45/0,Polyester,37.0,,72.0,28.0,0.0,0.0,3.0199999809265137,,22.0,,,,,,,310.0,31.0,,,0.10000000149011612,10.0,752.7346801757812,-613.4225463867188,23.53333282470703,25.5,2.8266665935516357,,228420.0,5.358734130859375
SNL/MSU/DOE,MD-DD5P-UP2[0/±45/0]S,0/45/-45/0/0/-45/45/0,Polyester,37.0,,72.0,28.0,0.0,0.0,3.0199999809265137,,22.0,,,,,,,310.0,31.0,,,0.10000000149011612,10.0,752.7346801757812,-613.4225463867188,23.53333282470703,25.5,2.8266665935516357,,376933.0,5.576264381408691
SNL/MSU/DOE,MD-DD5P-UP2[0/±45/0]S,0/45/-45/0/0/-45/45/0,Polyester,37.0,,72.0,28.0,0.0,0.0,3.0199999809265137,,22.0,,,,,,,414.0,41.400001525878906,,,0.10000000149011612,2.0,752.7346801757812,-613.4225463867188,23.53333282470703,25.5,2.8266665935516357,,8883.0,3.9485597610473633
SNL/MSU/DOE,MD-DD5P-UP2[0/±45/0]S,0/45/-45/0/0/-45/45/0,Polyester,37.0,,72.0,28.0,0.0,0.0,3.0199999809265137,,22.0,,,,,,,310.0,31.0,1.2999999523162842,0.12999999523162842,0.10000000149011612,10.0,752.7346801757812,-613.4225463867188,23.53333282470703,25.5,2.8266665935516357,,403000.0,5.605305194854736
SNL/MSU/DOE,MD-DD5P-UP2[0/±45/0]S,0/45/-45/0/0/-45/45/0,Polyester,37.0,,72.0,28.0,0.0,0.0,3.0199999809265137,,8.0,,,,,,,241.0,24.100000381469727,,,0.10000000149011612,30.0,752.7346801757812,-613.4225463867188,23.53333282470703,25.5,2.8266665935516357,,2820426.0,6.450314521789551
SNL/MSU/DOE,MD-DD5P-UP2[0/±45/0]S,0/45/-45/0/0/-45/45/0,Polyester,37.0,,72.0,28.0,0.0,0.0,3.0199999809265137,,8.0,,,,,,,207.0,20.700000762939453,0.8899999856948853,0.08900000154972076,0.10000000149011612,40.0,752.7346801757812,-613.4225463867188,23.53333282470703,25.5,2.8266665935516357,,10027337.0,7.001185417175293
SNL/MSU/DOE,MD-DD5P-UP2[0/±45/0]S,0/45/-45/0/0/-45/45/0,Polyester,37.0,,72.0,28.0,0.0,0.0,3.0199999809265137,,8.0,,,,,,,241.0,24.100000381469727,,,0.10000000149011612,20.0,752.7346801757812,-613.4225463867188,23.53333282470703,25.5,2.8266665935516357,,1548025.0,6.189777851104736
SNL/MSU/DOE,MD-DD5P-UP2[0/±45/0]S,0/45/-45/0/0/-45/45/0,Polyester,37.0,,72.0,28.0,0.0,0.0,3.0199999809265137,,8.0,,,,,,,241.0,24.100000381469727,,,0.10000000149011612,25.0,752.7346801757812,-613.4225463867188,23.53333282470703,25.5,2.8266665935516357,,348666.0,5.542409420013428
SNL/MSU/DOE,MD-DD5P-UP2[0/±45/0]S,0/45/-45/0/0/-45/45/0,Polyester,37.0,,72.0,28.0,0.0,0.0,3.0199999809265137,,8.0,,,,,,,241.0,24.100000381469727,,,0.10000000149011612,20.0,752.7346801757812,-613.4225463867188,23.53333282470703,25.5,2.8266665935516357,,1016251.0,6.007000923156738
SNL/MSU/DOE,MD-DD5P-UP2[0/±45/0]S,0/45/-45/0/0/-45/45/0,Polyester,37.0,,72.0,28.0,0.0,0.0,3.0199999809265137,,8.0,,,,,,,241.0,24.100000381469727,1.0399999618530273,0.10400000214576721,0.10000000149011612,25.0,752.7346801757812,-613.4225463867188,23.53333282470703,25.5,2.8266665935516357,,2312896.0,6.364156246185303
SNL/MSU/DOE,MD-DD5P-UP2[0/±45/0]S,0/45/-45/0/0/-45/45/0,Polyester,37.0,,72.0,28.0,0.0,0.0,3.0199999809265137,,8.0,,,,,,,207.0,20.700000762939453,0.9100000262260437,0.09099999815225601,0.10000000149011612,40.0,752.7346801757812,-613.4225463867188,23.53333282470703,25.5,2.8266665935516357,,22002386.0,7.342469692230225
SNL/MSU/DOE,MD-DD5P-UP2[0/±45/0]S,0/45/-45/0/0/-45/45/0,Polyester,37.0,,72.0,28.0,0.0,0.0,3.0199999809265137,,8.0,,,,,,,193.0,19.299999237060547,0.8199999928474426,0.0820000022649765,0.10000000149011612,45.0,752.7346801757812,-613.4225463867188,23.53333282470703,25.5,2.8266665935516357,,39082108.0,7.591978073120117
SNL/MSU/DOE,MD-DD5P-UP2[0/±45/0]S,0/45/-45/0/0/-45/45/0,Polyester,37.0,,72.0,28.0,0.0,0.0,3.0199999809265137,,8.0,,,,,,,414.0,41.400001525878906,,,0.10000000149011612,2.0,752.7346801757812,-613.4225463867188,23.53333282470703,25.5,2.8266665935516357,,8123.0,3.9097163677215576
SNL/MSU/DOE,MD-DD5P-UP2[0/±45/0]S,0/45/-45/0/0/-45/45/0,Polyester,37.0,,72.0,28.0,0.0,0.0,3.0199999809265137,,8.0,,,,,,,414.0,41.400001525878906,,,0.10000000149011612,2.0,752.7346801757812,-613.4225463867188,23.53333282470703,25.5,2.8266665935516357,,18264.0,4.261595726013184
SNL/MSU/DOE,MD-DD5P-UP2[0/±45/0]S,0/45/-45/0/0/-45/45/0,Polyester,37.0,,72.0,28.0,0.0,0.0,3.0199999809265137,,8.0,,,,,,,414.0,41.400001525878906,,,0.10000000149011612,2.0,752.7346801757812,-613.4225463867188,23.53333282470703,25.5,2.8266665935516357,,8358.0,3.922102451324463
SNL/MSU/DOE,MD-DD5P-UP2[0/±45/0]S,0/45/-45/0/0/-45/45/0,Polyester,37.0,,72.0,28.0,0.0,0.0,3.0199999809265137,,8.0,,,,,,,241.0,24.100000381469727,,,0.10000000149011612,10.0,752.7346801757812,-613.4225463867188,23.53333282470703,25.5,2.8266665935516357,,2668144.0,6.426209449768066
SNL/MSU/DOE,MD-DD5P-UP2[0/±45/0]S,0/45/-45/0/0/-45/45/0,Polyester,37.0,,72.0,28.0,0.0,0.0,3.0199999809265137,,8.0,,,,,,,241.0,24.100000381469727,,,0.10000000149011612,10.0,752.7346801757812,-613.4225463867188,23.53333282470703,25.5,2.8266665935516357,,2823516.0,6.4507904052734375
SNL/MSU/DOE,MD-DD5P-UP2[0/±45/0]S,0/45/-45/0/0/-45/45/0,Polyester,37.0,,72.0,28.0,0.0,0.0,3.0199999809265137,,8.0,,,,,,,241.0,24.100000381469727,,,0.10000000149011612,10.0,752.7346801757812,-613.4225463867188,23.53333282470703,25.5,2.8266665935516357,,3554421.0,6.550768852233887
SNL/MSU/DOE,MD-DD5P-UP2[0/±45/0]S,0/45/-45/0/0/-45/45/0,Polyester,37.0,,72.0,28.0,0.0,0.0,3.0199999809265137,,8.0,,,,,,,310.0,31.0,,,0.10000000149011612,10.0,752.7346801757812,-613.4225463867188,23.53333282470703,25.5,2.8266665935516357,,594298.0,5.7740044593811035
SNL/MSU/DOE,MD-DD5P-UP2[0/±45/0]S,0/45/-45/0/0/-45/45/0,Polyester,37.0,,72.0,28.0,0.0,0.0,3.0199999809265137,,8.0,,,,,,,310.0,31.0,,,0.10000000149011612,10.0,752.7346801757812,-613.4225463867188,23.53333282470703,25.5,2.8266665935516357,,537593.0,5.7304534912109375
SNL/MSU/DOE,MD-DD5P-UP2[0/±45/0]S,0/45/-45/0/0/-45/45/0,Polyester,37.0,,72.0,28.0,0.0,0.0,3.0199999809265137,,8.0,,,,,,,310.0,31.0,,,0.10000000149011612,10.0,752.7346801757812,-613.4225463867188,23.53333282470703,25.5,2.8266665935516357,,252317.0,5.401946544647217
SNL/MSU/DOE,MD-DD5P-UP2[0/±45/0]S,0/45/-45/0/0/-45/45/0,Polyester,37.0,,72.0,28.0,0.0,0.0,3.0199999809265137,,8.0,,,,,,,310.0,31.0,,,0.10000000149011612,10.0,752.7346801757812,-613.4225463867188,23.53333282470703,25.5,2.8266665935516357,,296456.0,5.471960067749023
SNL/MSU/DOE,MD-DD5P-UP2[0/±45/0]S,0/45/-45/0/0/-45/45/0,Polyester,37.0,,72.0,28.0,0.0,0.0,3.0199999809265137,,8.0,,,,,,,310.0,31.0,,,0.10000000149011612,10.0,752.7346801757812,-613.4225463867188,23.53333282470703,25.5,2.8266665935516357,,275551.0,5.440201759338379
SNL/MSU/DOE,MD-DD5P-UP2[0/±45/0]S,0/45/-45/0/0/-45/45/0,Polyester,37.0,,72.0,28.0,0.0,0.0,3.0199999809265137,,8.0,,,,,,,310.0,31.0,,,0.10000000149011612,10.0,752.7346801757812,-613.4225463867188,23.53333282470703,25.5,2.8266665935516357,,261531.0,5.417523384094238
SNL/MSU/DOE,MD-DD5P-UP2[0/±45/0]S,0/45/-45/0/0/-45/45/0,Polyester,37.0,,72.0,28.0,0.0,0.0,3.0199999809265137,,8.0,,,,,,,310.0,31.0,,,0.10000000149011612,5.0,752.7346801757812,-613.4225463867188,23.53333282470703,25.5,2.8266665935516357,,379674.0,5.579411029815674
SNL/MSU/DOE,MD-DD5P-UP2[0/±45/0]S,0/45/-45/0/0/-45/45/0,Polyester,37.0,,72.0,28.0,0.0,0.0,3.0199999809265137,,8.0,,,,,,,310.0,31.0,,,0.10000000149011612,5.0,752.7346801757812,-613.4225463867188,23.53333282470703,25.5,2.8266665935516357,,240098.0,5.3803887367248535
