Repository: Luwen-Zhang/SNEnsemble

# Copyright Notification

## Composites

We reformat and merge fatigue testing records from SNL/MSU/DOE, OptiMat, UPWIND, and FACT databases into a single database with careful considerations, including filtering invalid entries, rename variables, fix improper calculations in the records, to obtain clean and consistent data to fit machine 
learning usages. We leave the original format ("2019_SNL_MSU_DOE_Composite-Materials-Database_Wind_29pt0.xlsx" and "Optidat UPWIND 28_3_2017.xls") in the folder. Any derived database should be directly based on the original files instead of our merged database. We are not responsible for the accuracy of the testing records.

File: data/composite_database_02232023.csv (part 23 of 47)
Data source,Material_Code,Sequence,Resin Type,Fibre Volume Fraction,Fibre Weight Fraction,Percentage of Fibre in 0-deg Direction,Percentage of Fibre in 45-deg Direction,Percentage of Fibre in 90-deg Direction,Percentage of Fibre in Other Direction,Thickness,Tab Thickness,Width,Maximum Width,Minimum Width,Length,Gauge Length,Load Length,Area,Maximum Stress,Minimum Stress,Maximum Strain,Minimum Strain,R-value,Frequency,Static Maximum Tensile Stress,Static Maximum Compressive Stress,Static Elastic Modulus,Static Compressive Modulus,Static Maximum Tensile Strain,Static Maximum Compressive Strain,Cycles to Failure,log(Cycles to Failure)
SNL/MSU/DOE,MD-DD5P-UP2[0/±45/0]S,0/45/-45/0/0/-45/45/0,Polyester,37.0,,72.0,28.0,0.0,0.0,3.0199999809265137,,8.0,,,,,,,310.0,31.0,,,0.10000000149011612,5.0,752.7346801757812,-613.4225463867188,23.53333282470703,25.5,2.8266665935516357,,458684.0,5.661513805389404
SNL/MSU/DOE,MD-DD5P-UP2[0/±45/0]S,0/45/-45/0/0/-45/45/0,Polyester,37.0,,72.0,28.0,0.0,0.0,3.0199999809265137,,8.0,,,,,,,310.0,31.0,,,0.10000000149011612,2.0,752.7346801757812,-613.4225463867188,23.53333282470703,25.5,2.8266665935516357,,304764.0,5.483963489532471
SNL/MSU/DOE,MD-DD5P-UP2[0/±45/0]S,0/45/-45/0/0/-45/45/0,Polyester,37.0,,72.0,28.0,0.0,0.0,3.0199999809265137,,8.0,,,,,,,310.0,31.0,,,0.10000000149011612,2.0,752.7346801757812,-613.4225463867188,23.53333282470703,25.5,2.8266665935516357,,227372.0,5.35673713684082
SNL/MSU/DOE,MD-DD5P-UP2[0/±45/0]S,0/45/-45/0/0/-45/45/0,Polyester,37.0,,72.0,28.0,0.0,0.0,3.0199999809265137,,8.0,,,,,,,310.0,31.0,,,0.10000000149011612,2.0,752.7346801757812,-613.4225463867188,23.53333282470703,25.5,2.8266665935516357,,247249.0,5.393134593963623
SNL/MSU/DOE,MD-DD5P-UP2[0/±45/0]S,0/45/-45/0/0/-45/45/0,Polyester,37.0,,72.0,28.0,0.0,0.0,3.0199999809265137,,8.0,,,,,,,310.0,31.0,,,0.10000000149011612,20.0,752.7346801757812,-613.4225463867188,23.53333282470703,25.5,2.8266665935516357,,404285.0,5.606687545776367
SNL/MSU/DOE,MD-DD5P-UP2[0/±45/0]S,0/45/-45/0/0/-45/45/0,Polyester,37.0,,72.0,28.0,0.0,0.0,3.0199999809265137,,8.0,,,,,,,310.0,31.0,,,0.10000000149011612,20.0,752.7346801757812,-613.4225463867188,23.53333282470703,25.5,2.8266665935516357,,432281.0,5.63576602935791
SNL/MSU/DOE,MD-DD5P-UP2[0/±45/0]S,0/45/-45/0/0/-45/45/0,Polyester,37.0,,72.0,28.0,0.0,0.0,3.0199999809265137,,8.0,,,,,,,310.0,31.0,,,0.10000000149011612,20.0,752.7346801757812,-613.4225463867188,23.53333282470703,25.5,2.8266665935516357,,731478.0,5.864201068878174
SNL/MSU/DOE,MD-DD5P-UP2[0/±45/0]S,0/45/-45/0/0/-45/45/0,Polyester,37.0,,72.0,28.0,0.0,0.0,3.0199999809265137,,8.0,,,,,,,310.0,31.0,,,0.10000000149011612,2.0,752.7346801757812,-613.4225463867188,23.53333282470703,25.5,2.8266665935516357,,196929.0,5.294309616088867
SNL/MSU/DOE,MD-DD5P-UP2[0/±45/0]S,0/45/-45/0/0/-45/45/0,Polyester,37.0,,72.0,28.0,0.0,0.0,3.0199999809265137,,8.0,,,,,,,310.0,31.0,,,0.10000000149011612,30.0,752.7346801757812,-613.4225463867188,23.53333282470703,25.5,2.8266665935516357,,59971.0,4.7779412269592285
SNL/MSU/DOE,MD-DD5P-UP2[0/±45/0]S,0/45/-45/0/0/-45/45/0,Polyester,37.0,,72.0,28.0,0.0,0.0,3.0199999809265137,,22.0,,,,,,,310.0,31.0,1.2100000381469727,0.12099999934434891,0.10000000149011612,1.0,752.7346801757812,-613.4225463867188,23.53333282470703,25.5,2.8266665935516357,,284133.0,5.453521728515625
SNL/MSU/DOE,MD-DD5P-UP2[0/±45/0]S,0/45/-45/0/0/-45/45/0,Polyester,37.0,,72.0,28.0,0.0,0.0,3.0199999809265137,,22.0,,,,,,,310.0,31.0,,,0.10000000149011612,1.0,752.7346801757812,-613.4225463867188,23.53333282470703,25.5,2.8266665935516357,,213190.0,5.328766822814941
SNL/MSU/DOE,MD-DD5P-UP2[0/±45/0]S,0/45/-45/0/0/-45/45/0,Polyester,37.0,,72.0,28.0,0.0,0.0,3.0199999809265137,,22.0,,,,,,,310.0,31.0,,,0.10000000149011612,1.0,752.7346801757812,-613.4225463867188,23.53333282470703,25.5,2.8266665935516357,,198210.0,5.297125339508057
SNL/MSU/DOE,MD-DD5P-UP2[90/±45/90]S,90/45/-45/90/90/-45/45/90,Polyester,37.0,,0.0,28.0,72.0,0.0,3.0199999809265137,,25.0,,,,,,,24.0,2.4000000953674316,0.28999999165534973,0.028999999165534973,0.10000000149011612,10.0,60.16666793823242,-155.1666717529297,9.006667137145996,,0.9649999737739563,,3846149.0,6.585026264190674
SNL/MSU/DOE,MD-DD5P-UP2[90/±45/90]S,90/45/-45/90/90/-45/45/90,Polyester,37.0,,0.0,28.0,72.0,0.0,3.0199999809265137,,25.0,,,,,,,31.0,3.0999999046325684,0.44999998807907104,0.04500000178813934,0.10000000149011612,5.0,60.16666793823242,-155.1666717529297,9.006667137145996,,0.9649999737739563,,160829.0,5.206364154815674
SNL/MSU/DOE,MD-DD5P-UP2[90/±45/90]S,90/45/-45/90/90/-45/45/90,Polyester,37.0,,0.0,28.0,72.0,0.0,3.0199999809265137,,25.0,,,,,,,31.0,3.0999999046325684,0.47999998927116394,0.04800000041723251,0.10000000149011612,5.0,60.16666793823242,-155.1666717529297,9.006667137145996,,0.9649999737739563,,84821.0,4.928503513336182
SNL/MSU/DOE,MD-DD5P-UP2[90/±45/90]S,90/45/-45/90/90/-45/45/90,Polyester,37.0,,0.0,28.0,72.0,0.0,3.0199999809265137,,25.0,,,,,,,35.0,3.5,0.5699999928474426,0.05700000002980232,0.10000000149011612,5.0,60.16666793823242,-155.1666717529297,9.006667137145996,,0.9649999737739563,,39239.0,4.5937180519104
SNL/MSU/DOE,MD-DD5P-UP2[90/±45/90]S,90/45/-45/90/90/-45/45/90,Polyester,37.0,,0.0,28.0,72.0,0.0,3.0199999809265137,,25.0,,,,,,,31.0,3.0999999046325684,0.5,0.05000000074505806,0.10000000149011612,5.0,60.16666793823242,-155.1666717529297,9.006667137145996,,0.9649999737739563,,105856.0,5.024715423583984
SNL/MSU/DOE,MD-DD5P-UP2[90/±45/90]S,90/45/-45/90/90/-45/45/90,Polyester,37.0,,0.0,28.0,72.0,0.0,3.0199999809265137,,25.0,,,,,,,28.0,2.799999952316284,0.33000001311302185,0.032999999821186066,0.10000000149011612,5.0,60.16666793823242,-155.1666717529297,9.006667137145996,,0.9649999737739563,,329077.0,5.517297744750977
SNL/MSU/DOE,MD-DD5P-UP2[90/±45/90]S,90/45/-45/90/90/-45/45/90,Polyester,37.0,,0.0,28.0,72.0,0.0,3.0199999809265137,,25.0,,,,,,,35.0,3.5,0.5400000214576721,0.05400000140070915,0.10000000149011612,5.0,60.16666793823242,-155.1666717529297,9.006667137145996,,0.9649999737739563,,25383.0,4.404542922973633
SNL/MSU/DOE,MD-DD5P-UP2[90/±45/90]S,90/45/-45/90/90/-45/45/90,Polyester,37.0,,0.0,28.0,72.0,0.0,3.0199999809265137,,25.0,,,,,,,35.0,3.5,0.6499999761581421,0.06499999761581421,0.10000000149011612,5.0,60.16666793823242,-155.1666717529297,9.006667137145996,,0.9649999737739563,,39867.0,4.600613594055176
SNL/MSU/DOE,MD-DD5P-UP2[90/±45/90]S,90/45/-45/90/90/-45/45/90,Polyester,37.0,,0.0,28.0,72.0,0.0,3.0199999809265137,,25.0,,,,,,,38.0,3.799999952316284,1.100000023841858,0.10999999940395355,0.10000000149011612,2.0,60.16666793823242,-155.1666717529297,9.006667137145996,,0.9649999737739563,,4765.0,3.678062915802002
SNL/MSU/DOE,MD-DD5P-UP2[90/±45/90]S,90/45/-45/90/90/-45/45/90,Polyester,37.0,,0.0,28.0,72.0,0.0,3.0199999809265137,,25.0,,,,,,,38.0,3.799999952316284,1.090000033378601,0.10899999737739563,0.10000000149011612,2.0,60.16666793823242,-155.1666717529297,9.006667137145996,,0.9649999737739563,,10816.0,4.034066677093506
SNL/MSU/DOE,MD-DD5P-UP2[90/±45/90]S,90/45/-45/90/90/-45/45/90,Polyester,37.0,,0.0,28.0,72.0,0.0,3.0199999809265137,,25.0,,,,,,,41.0,4.099999904632568,1.25,0.125,0.10000000149011612,2.0,60.16666793823242,-155.1666717529297,9.006667137145996,,0.9649999737739563,,7778.0,3.8908679485321045
SNL/MSU/DOE,MD-DD5P-UP2[90/±45/90]S,90/45/-45/90/90/-45/45/90,Polyester,37.0,,0.0,28.0,72.0,0.0,3.0199999809265137,,25.0,,,,,,,28.0,2.799999952316284,0.3199999928474426,0.03200000151991844,0.10000000149011612,5.0,60.16666793823242,-155.1666717529297,9.006667137145996,,0.9649999737739563,,4025994.0,6.604873180389404
SNL/MSU/DOE,MD-DD5P-UP2[90/±45/90]S,90/45/-45/90/90/-45/45/90,Polyester,37.0,,0.0,28.0,72.0,0.0,3.0199999809265137,,25.0,,,,,,,28.0,2.799999952316284,0.3400000035762787,0.03400000184774399,0.10000000149011612,7.0,60.16666793823242,-155.1666717529297,9.006667137145996,,0.9649999737739563,,930682.0,5.968801498413086
SNL/MSU/DOE,MD-DD5P-UP2[90/±45/90]S,90/45/-45/90/90/-45/45/90,Polyester,37.0,,0.0,28.0,72.0,0.0,3.0199999809265137,,25.0,,,,,,,38.0,3.799999952316284,,,0.10000000149011612,4.0,60.16666793823242,-155.1666717529297,9.006667137145996,,0.9649999737739563,,9712.0,3.9873087406158447
SNL/MSU/DOE,MD-DD5P-UP2[0/±45/0]S,0/45/-45/0/0/-45/45/0,Polyester,37.0,,72.0,28.0,0.0,0.0,3.0199999809265137,,8.0,,,,,,,207.0,20.700000762939453,,,0.10000000149011612,25.0,752.7346801757812,-613.4225463867188,23.53333282470703,25.5,2.8266665935516357,,8672644.0,6.9381513595581055
SNL/MSU/DOE,MD-DD5P-UP2[0/±45/0]S,0/45/-45/0/0/-45/45/0,Polyester,37.0,,72.0,28.0,0.0,0.0,3.0199999809265137,,8.0,,,,,,,207.0,20.700000762939453,,,0.10000000149011612,25.0,752.7346801757812,-613.4225463867188,23.53333282470703,25.5,2.8266665935516357,,9754976.0,6.989226341247559
SNL/MSU/DOE,MD-DD5P-UP2[0/±45/0]S,0/45/-45/0/0/-45/45/0,Polyester,37.0,,72.0,28.0,0.0,0.0,3.0199999809265137,,8.0,,,,,,,207.0,20.700000762939453,,,0.10000000149011612,25.0,752.7346801757812,-613.4225463867188,23.53333282470703,25.5,2.8266665935516357,,11452158.0,7.058887481689453
SNL/MSU/DOE,MD-DD5P-UP2[0/±45/0]S,0/45/-45/0/0/-45/45/0,Polyester,37.0,,72.0,28.0,0.0,0.0,3.0199999809265137,,8.0,,,,,,,172.0,17.200000762939453,,,0.10000000149011612,60.0,752.7346801757812,-613.4225463867188,23.53333282470703,25.5,2.8266665935516357,,78244896.0,7.893455982208252
SNL/MSU/DOE,MD-DD5P-UP2[0/±45/0]S,0/45/-45/0/0/-45/45/0,Polyester,37.0,,72.0,28.0,0.0,0.0,3.0199999809265137,,8.0,,,,,,,138.0,-138.0,,,-1.0,15.0,752.7346801757812,-613.4225463867188,23.53333282470703,25.5,2.8266665935516357,,6276710.0,6.797731876373291
SNL/MSU/DOE,MD-DD5P-UP2[0/±45/0]S,0/45/-45/0/0/-45/45/0,Polyester,37.0,,72.0,28.0,0.0,0.0,3.0199999809265137,,8.0,,,,,,,138.0,-138.0,,,-1.0,15.0,752.7346801757812,-613.4225463867188,23.53333282470703,25.5,2.8266665935516357,,3601668.0,6.556503772735596
SNL/MSU/DOE,MD-DD5P-UP2[0/±45/0]S,0/45/-45/0/0/-45/45/0,Polyester,37.0,,72.0,28.0,0.0,0.0,3.0199999809265137,,8.0,,,,,,,138.0,-138.0,,,-1.0,15.0,752.7346801757812,-613.4225463867188,23.53333282470703,25.5,2.8266665935516357,,6071355.0,6.783285617828369
SNL/MSU/DOE,MD-DD5P-UP2[0/±45/0]S,0/45/-45/0/0/-45/45/0,Polyester,37.0,,72.0,28.0,0.0,0.0,3.0199999809265137,,8.0,,,,,,,121.0,-121.0,,,-1.0,15.0,752.7346801757812,-613.4225463867188,23.53333282470703,25.5,2.8266665935516357,,18077742.0,7.257143974304199
SNL/MSU/DOE,MD-DD5P-UP2[0/±45/0]S,0/45/-45/0/0/-45/45/0,Polyester,37.0,,72.0,28.0,0.0,0.0,3.0199999809265137,,8.0,,,,,,,121.0,-121.0,,,-1.0,15.0,752.7346801757812,-613.4225463867188,23.53333282470703,25.5,2.8266665935516357,,32308210.0,7.509313106536865
SNL/MSU/DOE,MD-DD5P-UP2[0/±45/0]S,0/45/-45/0/0/-45/45/0,Polyester,37.0,,72.0,28.0,0.0,0.0,3.0199999809265137,,8.0,,,,,,,379.0,190.0,,,0.5,10.0,752.7346801757812,-613.4225463867188,23.53333282470703,25.5,2.8266665935516357,,438618.0,5.642086505889893
SNL/MSU/DOE,MD-DD5P-UP2[0/±45/0]S,0/45/-45/0/0/-45/45/0,Polyester,37.0,,72.0,28.0,0.0,0.0,3.0199999809265137,,8.0,,,,,,,379.0,190.0,,,0.5,10.0,752.7346801757812,-613.4225463867188,23.53333282470703,25.5,2.8266665935516357,,610270.0,5.785521984100342
SNL/MSU/DOE,MD-DD5P-UP2[0/±45/0]S,0/45/-45/0/0/-45/45/0,Polyester,37.0,,72.0,28.0,0.0,0.0,3.0199999809265137,,8.0,,,,,,,379.0,190.0,,,0.5,10.0,752.7346801757812,-613.4225463867188,23.53333282470703,25.5,2.8266665935516357,,297323.0,5.473228454589844
SNL/MSU/DOE,MD-DD5P-UP2[0/±45/0]S,0/45/-45/0/0/-45/45/0,Polyester,37.0,,72.0,28.0,0.0,0.0,3.0199999809265137,,8.0,,,,,,,310.0,155.0,,,0.5,30.0,752.7346801757812,-613.4225463867188,23.53333282470703,25.5,2.8266665935516357,,13320248.0,7.124512195587158
SNL/MSU/DOE,MD-DD5P-UP2[0/±45/0]S,0/45/-45/0/0/-45/45/0,Polyester,37.0,,72.0,28.0,0.0,0.0,3.0199999809265137,,8.0,,,,,,,310.0,155.0,,,0.5,40.0,752.7346801757812,-613.4225463867188,23.53333282470703,25.5,2.8266665935516357,,3809795.0,6.580901622772217
SNL/MSU/DOE,MD-DD5P-UP2[0/±45/0]S,0/45/-45/0/0/-45/45/0,Polyester,37.0,,72.0,28.0,0.0,0.0,3.0199999809265137,,8.0,,,,,,,310.0,155.0,,,0.5,40.0,752.7346801757812,-613.4225463867188,23.53333282470703,25.5,2.8266665935516357,,8730709.0,6.941049575805664
SNL/MSU/DOE,MD-DD5P-UP2[0/±45/0]S,0/45/-45/0/0/-45/45/0,Polyester,37.0,,72.0,28.0,0.0,0.0,3.0199999809265137,,8.0,,,,,,,276.0,138.0,,,0.5,40.0,752.7346801757812,-613.4225463867188,23.53333282470703,25.5,2.8266665935516357,,30480698.0,7.484025001525879
SNL/MSU/DOE,MD-DD5P-UP2[0/±45/0]S,0/45/-45/0/0/-45/45/0,Polyester,37.0,,72.0,28.0,0.0,0.0,3.0199999809265137,,8.0,,,,,,,276.0,138.0,,,0.5,40.0,752.7346801757812,-613.4225463867188,23.53333282470703,25.5,2.8266665935516357,,26841282.0,7.428803443908691
SNL/MSU/DOE,MD-DD5P-UP2[0/±45/0]S,0/45/-45/0/0/-45/45/0,Polyester,37.0,,72.0,28.0,0.0,0.0,3.0199999809265137,,8.0,,,,,,,276.0,138.0,,,0.5,50.0,752.7346801757812,-613.4225463867188,23.53333282470703,25.5,2.8266665935516357,,47918328.0,7.680501461029053
SNL/MSU/DOE,MD-DD5P-UP2[0/±45/0]S,0/45/-45/0/0/-45/45/0,Polyester,37.0,,72.0,28.0,0.0,0.0,3.0199999809265137,,25.0,,,,,,,-31.0,-310.0,,,10.0,10.0,752.7346801757812,-613.4225463867188,23.53333282470703,25.5,2.8266665935516357,,2747477.0,6.438933849334717
SNL/MSU/DOE,MD-DD5P-UP2[0/±45/0]S,0/45/-45/0/0/-45/45/0,Polyester,37.0,,72.0,28.0,0.0,0.0,3.0199999809265137,,25.0,,,,,,,-31.0,-310.0,,,10.0,10.0,752.7346801757812,-613.4225463867188,23.53333282470703,25.5,2.8266665935516357,,1143005.0,6.058048248291016
SNL/MSU/DOE,MD-DD5P-UP2[0/±45/0]S,0/45/-45/0/0/-45/45/0,Polyester,37.0,,72.0,28.0,0.0,0.0,3.0199999809265137,,25.0,,,,,,,-31.0,-310.0,,,10.0,10.0,752.7346801757812,-613.4225463867188,23.53333282470703,25.5,2.8266665935516357,,531709.0,5.725674152374268
SNL/MSU/DOE,MD-DD5P-UP2[0/±45/0]S,0/45/-45/0/0/-45/45/0,Polyester,37.0,,72.0,28.0,0.0,0.0,3.0199999809265137,,,,,,,,,-20.700000762939453,-207.0,,,10.0,20.0,752.7346801757812,-613.4225463867188,23.53333282470703,25.5,2.8266665935516357,,1520607.0,6.182016849517822
SNL/MSU/DOE,MD-DD5P-UP2[0/±45/0]S,0/45/-45/0/0/-45/45/0,Polyester,37.0,,72.0,28.0,0.0,0.0,3.0199999809265137,,,,,,,,,-27.600000381469727,-276.0,,,10.0,40.0,752.7346801757812,-613.4225463867188,23.53333282470703,25.5,2.8266665935516357,,41110.0,4.61394739151001
SNL/MSU/DOE,MD-DD5P-UP2[0/±45/0]S,0/45/-45/0/0/-45/45/0,Polyester,37.0,,72.0,28.0,0.0,0.0,3.0199999809265137,,,,,,,,,-27.600000381469727,-276.0,,,10.0,20.0,752.7346801757812,-613.4225463867188,23.53333282470703,25.5,2.8266665935516357,,106947.0,5.029168605804443
SNL/MSU/DOE,MD-DD5V-VE1[0/±45/0]S,0/45/-45/0/0/-45/45/0,Vinyl ester,37.0,,72.0,28.0,0.0,0.0,3.049999952316284,,22.0,,,,,,,483.0,48.29999923706055,2.299999952316284,0.23000000417232513,0.10000000149011612,2.0,674.6666870117188,-530.0,22.53333282470703,,3.1633334159851074,,283.0,2.451786518096924
SNL/MSU/DOE,MD-DD5V-VE1[0/±45/0]S,0/45/-45/0/0/-45/45/0,Vinyl ester,37.0,,72.0,28.0,0.0,0.0,3.049999952316284,,22.0,,,,,,,414.0,41.400001525878906,1.8899999856948853,0.1889999955892563,0.10000000149011612,4.0,674.6666870117188,-530.0,22.53333282470703,,3.1633334159851074,,5751.0,3.7597434520721436
SNL/MSU/DOE,MD-DD5V-VE1[0/±45/0]S,0/45/-45/0/0/-45/45/0,Vinyl ester,37.0,,72.0,28.0,0.0,0.0,3.049999952316284,,22.0,,,,,,,414.0,41.400001525878906,1.659999966621399,0.16599999368190765,0.10000000149011612,2.0,674.6666870117188,-530.0,22.53333282470703,,3.1633334159851074,,8529.0,3.9308981895446777
SNL/MSU/DOE,MD-DD5V-VE1[0/±45/0]S,0/45/-45/0/0/-45/45/0,Vinyl ester,37.0,,72.0,28.0,0.0,0.0,3.049999952316284,,22.0,,,,,,,276.0,27.600000381469727,1.0800000429153442,0.1080000028014183,0.10000000149011612,10.0,674.6666870117188,-530.0,22.53333282470703,,3.1633334159851074,,392541.0,5.5938849449157715
SNL/MSU/DOE,MD-DD5V-VE1[0/±45/0]S,0/45/-45/0/0/-45/45/0,Vinyl ester,37.0,,72.0,28.0,0.0,0.0,3.049999952316284,,22.0,,,,,,,345.0,34.5,1.559999942779541,0.15600000321865082,0.10000000149011612,5.0,674.6666870117188,-530.0,22.53333282470703,,3.1633334159851074,,54570.0,4.7369537353515625
SNL/MSU/DOE,MD-DD5V-VE1[0/±45/0]S,0/45/-45/0/0/-45/45/0,Vinyl ester,37.0,,72.0,28.0,0.0,0.0,3.049999952316284,,22.0,,,,,,,345.0,34.5,1.4600000381469727,0.1459999978542328,0.10000000149011612,5.0,674.6666870117188,-530.0,22.53333282470703,,3.1633334159851074,,68513.0,4.83577299118042
SNL/MSU/DOE,MD-DD5V-VE1[0/±45/0]S,0/45/-45/0/0/-45/45/0,Vinyl ester,37.0,,72.0,28.0,0.0,0.0,3.049999952316284,,22.0,,,,,,,345.0,34.5,1.5199999809265137,0.15199999511241913,0.10000000149011612,5.0,674.6666870117188,-530.0,22.53333282470703,,3.1633334159851074,,58782.0,4.769244194030762
SNL/MSU/DOE,MD-DD5V-VE1[0/±45/0]S,0/45/-45/0/0/-45/45/0,Vinyl ester,37.0,,72.0,28.0,0.0,0.0,3.049999952316284,,22.0,,,,,,,241.0,24.100000381469727,1.0199999809265137,0.10199999809265137,0.10000000149011612,15.0,674.6666870117188,-530.0,22.53333282470703,,3.1633334159851074,,3673144.0,6.565037727355957
SNL/MSU/DOE,MD-DD5V-VE1[0/±45/0]S,0/45/-45/0/0/-45/45/0,Vinyl ester,37.0,,72.0,28.0,0.0,0.0,3.049999952316284,,22.0,,,,,,,276.0,27.600000381469727,1.2999999523162842,0.12999999523162842,0.10000000149011612,5.0,674.6666870117188,-530.0,22.53333282470703,,3.1633334159851074,,618125.0,5.791076183319092
SNL/MSU/DOE,MD-DD5V-VE1[0/±45/0]S,0/45/-45/0/0/-45/45/0,Vinyl ester,37.0,,72.0,28.0,0.0,0.0,3.049999952316284,,25.0,,,,,,,-41.400001525878906,-414.0,,,10.0,5.0,674.6666870117188,-530.0,22.53333282470703,,3.1633334159851074,,9981.0,3.999174118041992
SNL/MSU/DOE,MD-DD5V-VE1[0/±45/0]S,0/45/-45/0/0/-45/45/0,Vinyl ester,37.0,,72.0,28.0,0.0,0.0,3.049999952316284,,25.0,,,,,,,-41.400001525878906,-414.0,,,10.0,4.0,674.6666870117188,-530.0,22.53333282470703,,3.1633334159851074,,18310.0,4.262688159942627
SNL/MSU/DOE,MD-DD5V-VE1[0/±45/0]S,0/45/-45/0/0/-45/45/0,Vinyl ester,37.0,,72.0,28.0,0.0,0.0,3.049999952316284,,25.0,,,,,,,-41.400001525878906,-414.0,,,10.0,5.0,674.6666870117188,-530.0,22.53333282470703,,3.1633334159851074,,11920.0,4.0762763023376465
SNL/MSU/DOE,MD-DD5V-VE1[0/±45/0]S,0/45/-45/0/0/-45/45/0,Vinyl ester,37.0,,72.0,28.0,0.0,0.0,3.049999952316284,,25.0,,,,,,,-34.5,-345.0,,,10.0,10.0,674.6666870117188,-530.0,22.53333282470703,,3.1633334159851074,,1462167.0,6.164997100830078
SNL/MSU/DOE,MD-DD5V-VE1[0/±45/0]S,0/45/-45/0/0/-45/45/0,Vinyl ester,37.0,,72.0,28.0,0.0,0.0,3.049999952316284,,25.0,,,,,,,-34.5,-345.0,,,10.0,20.0,674.6666870117188,-530.0,22.53333282470703,,3.1633334159851074,,943258.0,5.974630355834961
SNL/MSU/DOE,MD-DD5V-VE1[0/±45/0]S,0/45/-45/0/0/-45/45/0,Vinyl ester,37.0,,72.0,28.0,0.0,0.0,3.049999952316284,,25.0,,,,,,,-37.900001525878906,-379.0,,,10.0,5.0,674.6666870117188,-530.0,22.53333282470703,,3.1633334159851074,,179421.0,5.253873348236084
SNL/MSU/DOE,MD-DD5V-VE1[0/±45/0]S,0/45/-45/0/0/-45/45/0,Vinyl ester,37.0,,72.0,28.0,0.0,0.0,3.049999952316284,,25.0,,,,,,,-37.900001525878906,-379.0,,,10.0,5.0,674.6666870117188,-530.0,22.53333282470703,,3.1633334159851074,,84516.0,4.926939010620117
SNL/MSU/DOE,MD-DD5V-VE1[0/±45/0]S,0/45/-45/0/0/-45/45/0,Vinyl ester,37.0,,72.0,28.0,0.0,0.0,3.049999952316284,,25.0,,,,,,,-37.900001525878906,-379.0,,,10.0,5.0,674.6666870117188,-530.0,22.53333282470703,,3.1633334159851074,,73591.0,4.866824626922607
SNL/MSU/DOE,MD-DD5V-VE1[0/±45/0]S,0/45/-45/0/0/-45/45/0,Vinyl ester,37.0,,72.0,28.0,0.0,0.0,3.049999952316284,,25.0,,,,,,,-37.900001525878906,-379.0,,,10.0,5.0,674.6666870117188,-530.0,22.53333282470703,,3.1633334159851074,,107610.0,5.031852722167969
SNL/MSU/DOE,MD-DD5V-VE1[0/±45/0]S,0/45/-45/0/0/-45/45/0,Vinyl ester,37.0,,72.0,28.0,0.0,0.0,3.049999952316284,,22.0,,,,,,,345.0,34.5,1.440000057220459,0.14399999380111694,0.10000000149011612,5.0,674.6666870117188,-530.0,22.53333282470703,,3.1633334159851074,,42916.0,4.632619380950928
SNL/MSU/DOE,MD-DD5V2-VE2[0/±45/0]S,0/45/-45/0/0/-45/45/0,Vinyl ester,37.0,,72.0,28.0,0.0,0.0,3.049999952316284,,22.0,,,,,,,276.0,27.600000381469727,,,0.10000000149011612,10.0,712.90478515625,-541.8787841796875,22.433332443237305,,3.3333332538604736,,3326186.0,6.521946430206299
SNL/MSU/DOE,MD-DD5V2-VE2[0/±45/0]S,0/45/-45/0/0/-45/45/0,Vinyl ester,37.0,,72.0,28.0,0.0,0.0,3.049999952316284,,22.0,,,,,,,414.0,41.400001525878906,1.940000057220459,0.1940000057220459,0.10000000149011612,4.0,712.90478515625,-541.8787841796875,22.433332443237305,,3.3333332538604736,,20070.0,4.302547454833984
SNL/MSU/DOE,MD-DD5V2-VE2[0/±45/0]S,0/45/-45/0/0/-45/45/0,Vinyl ester,37.0,,72.0,28.0,0.0,0.0,3.049999952316284,,22.0,,,,,,,414.0,41.400001525878906,1.8899999856948853,0.1889999955892563,0.10000000149011612,3.0,712.90478515625,-541.8787841796875,22.433332443237305,,3.3333332538604736,,35015.0,4.544254302978516
SNL/MSU/DOE,MD-DD5V2-VE2[0/±45/0]S,0/45/-45/0/0/-45/45/0,Vinyl ester,37.0,,72.0,28.0,0.0,0.0,3.049999952316284,,22.0,,,,,,,345.0,34.5,1.6100000143051147,0.16099999845027924,0.10000000149011612,5.0,712.90478515625,-541.8787841796875,22.433332443237305,,3.3333332538604736,,454290.0,5.6573333740234375
SNL/MSU/DOE,MD-DD5V2-VE2[0/±45/0]S,0/45/-45/0/0/-45/45/0,Vinyl ester,37.0,,72.0,28.0,0.0,0.0,3.049999952316284,,22.0,,,,,,,345.0,34.5,1.5299999713897705,0.15299999713897705,0.10000000149011612,5.0,712.90478515625,-541.8787841796875,22.433332443237305,,3.3333332538604736,,228519.0,5.358922481536865
SNL/MSU/DOE,MD-DD5V2-VE2[0/±45/0]S,0/45/-45/0/0/-45/45/0,Vinyl ester,37.0,,72.0,28.0,0.0,0.0,3.049999952316284,,22.0,,,,,,,345.0,34.5,1.6200000047683716,0.16200000047683716,0.10000000149011612,5.0,712.90478515625,-541.8787841796875,22.433332443237305,,3.3333332538604736,,375206.0,5.574269771575928
SNL/MSU/DOE,MD-DD5V2-VE2[0/±45/0]S,0/45/-45/0/0/-45/45/0,Vinyl ester,37.0,,72.0,28.0,0.0,0.0,3.049999952316284,,22.0,,,,,,,414.0,41.400001525878906,1.8899999856948853,0.1889999955892563,0.10000000149011612,4.0,712.90478515625,-541.8787841796875,22.433332443237305,,3.3333332538604736,,18445.0,4.265878677368164
SNL/MSU/DOE,MD-DD5V2-VE2[0/±45/0]S,0/45/-45/0/0/-45/45/0,Vinyl ester,37.0,,72.0,28.0,0.0,0.0,3.049999952316284,,22.0,,,,,,,276.0,27.600000381469727,1.25,0.125,0.10000000149011612,7.0,712.90478515625,-541.8787841796875,22.433332443237305,,3.3333332538604736,,3738875.0,6.5727410316467285
SNL/MSU/DOE,MD-DD5V2-VE2[0/±45/0]S,0/45/-45/0/0/-45/45/0,Vinyl ester,37.0,,72.0,28.0,0.0,0.0,3.049999952316284,,25.0,,,,,,,-41.400001525878906,-414.0,,,10.0,6.0,712.90478515625,-541.8787841796875,22.433332443237305,,3.3333332538604736,,366453.0,5.564018249511719
SNL/MSU/DOE,MD-DD5V2-VE2[0/±45/0]S,0/45/-45/0/0/-45/45/0,Vinyl ester,37.0,,72.0,28.0,0.0,0.0,3.049999952316284,,25.0,,,,,,,-41.400001525878906,-414.0,,,10.0,6.0,712.90478515625,-541.8787841796875,22.433332443237305,,3.3333332538604736,,122340.0,5.087568283081055
SNL/MSU/DOE,MD-DD5V2-VE2[0/±45/0]S,0/45/-45/0/0/-45/45/0,Vinyl ester,37.0,,72.0,28.0,0.0,0.0,3.049999952316284,,25.0,,,,,,,-41.400001525878906,-414.0,,,10.0,5.0,712.90478515625,-541.8787841796875,22.433332443237305,,3.3333332538604736,,63740.0,4.804411888122559
SNL/MSU/DOE,MD-DD5V2-VE2[0/±45/0]S,0/45/-45/0/0/-45/45/0,Vinyl ester,37.0,,72.0,28.0,0.0,0.0,3.049999952316284,,25.0,,,,,,,-44.79999923706055,-448.0,,,10.0,2.0,712.90478515625,-541.8787841796875,22.433332443237305,,3.3333332538604736,,4337.0,3.6371893882751465
SNL/MSU/DOE,MD-DD5V2-VE2[0/±45/0]S,0/45/-45/0/0/-45/45/0,Vinyl ester,37.0,,72.0,28.0,0.0,0.0,3.049999952316284,,25.0,,,,,,,-44.79999923706055,-448.0,,,10.0,3.0,712.90478515625,-541.8787841796875,22.433332443237305,,3.3333332538604736,,11119.0,4.046065807342529
SNL/MSU/DOE,MD-DD5V2-VE2[0/±45/0]S,0/45/-45/0/0/-45/45/0,Vinyl ester,37.0,,72.0,28.0,0.0,0.0,3.049999952316284,,25.0,,,,,,,-44.79999923706055,-448.0,,,10.0,3.0,712.90478515625,-541.8787841796875,22.433332443237305,,3.3333332538604736,,12549.0,4.09860897064209
SNL/MSU/DOE,MD-DD5V2-VE2[0/±45/0]S,0/45/-45/0/0/-45/45/0,Vinyl ester,37.0,,72.0,28.0,0.0,0.0,3.049999952316284,,25.0,,,,,,,-37.900001525878906,-379.0,,,10.0,5.0,712.90478515625,-541.8787841796875,22.433332443237305,,3.3333332538604736,,783925.0,5.894274711608887
SNL/MSU/DOE,MD-DD5V2-VE2[0/±45/0]S,0/45/-45/0/0/-45/45/0,Vinyl ester,37.0,,72.0,28.0,0.0,0.0,3.049999952316284,,25.0,,,,,,,-37.900001525878906,-379.0,,,10.0,6.0,712.90478515625,-541.8787841796875,22.433332443237305,,3.3333332538604736,,91821.0,4.962942123413086
SNL/MSU/DOE,MD-DD5V2-VE2[0/±45/0]S,0/45/-45/0/0/-45/45/0,Vinyl ester,37.0,,72.0,28.0,0.0,0.0,3.049999952316284,,25.0,,,,,,,345.0,-345.0,,,-1.0,1.0,712.90478515625,-541.8787841796875,22.433332443237305,,3.3333332538604736,,765.0,2.8836615085601807
SNL/MSU/DOE,MD-DD5V2-VE2[0/±45/0]S,0/45/-45/0/0/-45/45/0,Vinyl ester,37.0,,72.0,28.0,0.0,0.0,3.049999952316284,,25.0,,,,,,,345.0,-345.0,,,-1.0,1.0,712.90478515625,-541.8787841796875,22.433332443237305,,3.3333332538604736,,549.0,2.739572286605835
SNL/MSU/DOE,MD-DD5V2-VE2[0/±45/0]S,0/45/-45/0/0/-45/45/0,Vinyl ester,37.0,,72.0,28.0,0.0,0.0,3.049999952316284,,25.0,,,,,,,345.0,-345.0,,,-1.0,1.0,712.90478515625,-541.8787841796875,22.433332443237305,,3.3333332538604736,,984.0,2.992995023727417
SNL/MSU/DOE,MD-DD5V2-VE2[0/±45/0]S,0/45/-45/0/0/-45/45/0,Vinyl ester,37.0,,72.0,28.0,0.0,0.0,3.049999952316284,,25.0,,,,,,,310.0,-310.0,,,-1.0,2.0,712.90478515625,-541.8787841796875,22.433332443237305,,3.3333332538604736,,1675.0,3.2240147590637207
SNL/MSU/DOE,MD-DD5V2-VE2[0/±45/0]S,0/45/-45/0/0/-45/45/0,Vinyl ester,37.0,,72.0,28.0,0.0,0.0,3.049999952316284,,25.0,,,,,,,310.0,-310.0,,,-1.0,1.0,712.90478515625,-541.8787841796875,22.433332443237305,,3.3333332538604736,,1463.0,3.1652443408966064
SNL/MSU/DOE,MD-DD5V2-VE2[0/±45/0]S,0/45/-45/0/0/-45/45/0,Vinyl ester,37.0,,72.0,28.0,0.0,0.0,3.049999952316284,,25.0,,,,,,,310.0,-310.0,,,-1.0,2.0,712.90478515625,-541.8787841796875,22.433332443237305,,3.3333332538604736,,3443.0,3.5369369983673096
SNL/MSU/DOE,MD-DD5V2-VE2[0/±45/0]S,0/45/-45/0/0/-45/45/0,Vinyl ester,37.0,,72.0,28.0,0.0,0.0,3.049999952316284,,25.0,,,,,,,207.0,-207.0,,,-1.0,5.0,712.90478515625,-541.8787841796875,22.433332443237305,,3.3333332538604736,,46477.0,4.667238235473633
SNL/MSU/DOE,MD-DD5V2-VE2[0/±45/0]S,0/45/-45/0/0/-45/45/0,Vinyl ester,37.0,,72.0,28.0,0.0,0.0,3.049999952316284,,25.0,,,,,,,172.0,-172.0,,,-1.0,5.0,712.90478515625,-541.8787841796875,22.433332443237305,,3.3333332538604736,,471449.0,5.673434734344482
SNL/MSU/DOE,MD-DD5V2-VE2[0/±45/0]S,0/45/-45/0/0/-45/45/0,Vinyl ester,37.0,,72.0,28.0,0.0,0.0,3.049999952316284,,25.0,,,,,,,172.0,-172.0,,,-1.0,5.0,712.90478515625,-541.8787841796875,22.433332443237305,,3.3333332538604736,,342089.0,5.534139156341553
SNL/MSU/DOE,MD-DD5V2-VE2[0/±45/0]S,0/45/-45/0/0/-45/45/0,Vinyl ester,37.0,,72.0,28.0,0.0,0.0,3.049999952316284,,25.0,,,,,,,172.0,-172.0,,,-1.0,6.0,712.90478515625,-541.8787841796875,22.433332443237305,,3.3333332538604736,,941295.0,5.97372579574585
SNL/MSU/DOE,MD-DD5V3-Dion9800[0/±45/0]S,0/45/-45/0/0/-45/45/0,Vinyl ester,37.0,,72.0,28.0,0.0,0.0,3.0799999237060547,,25.0,,,,,,,-37.900001525878906,-379.0,,,10.0,4.0,796.3333129882812,-601.0,24.933332443237305,,3.0333333015441895,,1897586.0,6.278201580047607
SNL/MSU/DOE,MD-DD5V3-Dion9800[0/±45/0]S,0/45/-45/0/0/-45/45/0,Vinyl ester,37.0,,72.0,28.0,0.0,0.0,3.0799999237060547,,25.0,,,,,,,-41.400001525878906,-414.0,,,10.0,3.0,796.3333129882812,-601.0,24.933332443237305,,3.0333333015441895,,14143.0,4.150541305541992
SNL/MSU/DOE,MD-DD5V3-Dion9800[0/±45/0]S,0/45/-45/0/0/-45/45/0,Vinyl ester,37.0,,72.0,28.0,0.0,0.0,3.0799999237060547,,25.0,,,,,,,-39.599998474121094,-396.0,,,10.0,3.0,796.3333129882812,-601.0,24.933332443237305,,3.0333333015441895,,78206.0,4.893239974975586
SNL/MSU/DOE,MD-DD5V3-Dion9800[0/±45/0]S,0/45/-45/0/0/-45/45/0,Vinyl ester,37.0,,72.0,28.0,0.0,0.0,3.0799999237060547,,25.0,,,,,,,-39.599998474121094,-396.0,,,10.0,3.0,796.3333129882812,-601.0,24.933332443237305,,3.0333333015441895,,1765.0,3.2467446327209473
SNL/MSU/DOE,MD-DD5V3-Dion9800[0/±45/0]S,0/45/-45/0/0/-45/45/0,Vinyl ester,37.0,,72.0,28.0,0.0,0.0,3.0799999237060547,,25.0,,,,,,,-39.599998474121094,-396.0,,,10.0,3.0,796.3333129882812,-601.0,24.933332443237305,,3.0333333015441895,,54781.0,4.7386298179626465
SNL/MSU/DOE,MD-DD5V3-Dion9800[0/±45/0]S,0/45/-45/0/0/-45/45/0,Vinyl ester,37.0,,72.0,28.0,0.0,0.0,3.0799999237060547,,25.0,,,,,,,-37.900001525878906,-379.0,,,10.0,4.0,796.3333129882812,-601.0,24.933332443237305,,3.0333333015441895,,282291.0,5.45069694519043
SNL/MSU/DOE,MD-DD5V3-Dion9800[0/±45/0]S,0/45/-45/0/0/-45/45/0,Vinyl ester,37.0,,72.0,28.0,0.0,0.0,3.0799999237060547,,25.0,,,,,,,-37.900001525878906,-379.0,,,10.0,4.0,796.3333129882812,-601.0,24.933332443237305,,3.0333333015441895,,306492.0,5.486419200897217
SNL/MSU/DOE,MD-DD5CYC-T[0/±45/0]S,0/45/-45/0/0/-45/45/0,,36.0,,72.0,28.0,0.0,0.0,3.190000057220459,,10.0,,,,,,,414.0,41.400001525878906,1.7400000095367432,0.17399999499320984,0.10000000149011612,2.0,835.5,-473.5,22.899999618530273,,0.762499988079071,,1984.0,3.297541618347168
SNL/MSU/DOE,MD-DD5CYC-T[0/±45/0]S,0/45/-45/0/0/-45/45/0,,36.0,,72.0,28.0,0.0,0.0,3.190000057220459,,10.0,,,,,,,414.0,41.400001525878906,1.7400000095367432,0.17399999499320984,0.10000000149011612,2.0,835.5,-473.5,22.899999618530273,,0.762499988079071,,1709.0,3.2327420711517334
SNL/MSU/DOE,MD-DD5CYC-T[0/±45/0]S,0/45/-45/0/0/-45/45/0,,36.0,,72.0,28.0,0.0,0.0,3.190000057220459,,10.0,,,,,,,414.0,41.400001525878906,1.7400000095367432,0.17399999499320984,0.10000000149011612,2.0,835.5,-473.5,22.899999618530273,,0.762499988079071,,2813.0,3.449169635772705
SNL/MSU/DOE,MD-DD5CYC-T[0/±45/0]S,0/45/-45/0/0/-45/45/0,,36.0,,72.0,28.0,0.0,0.0,3.190000057220459,,10.0,,,,,,,310.0,31.0,1.2999999523162842,0.12999999523162842,0.10000000149011612,2.5,835.5,-473.5,22.899999618530273,,0.762499988079071,,30770.0,4.488127708435059
SNL/MSU/DOE,MD-DD5CYC-T[0/±45/0]S,0/45/-45/0/0/-45/45/0,,36.0,,72.0,28.0,0.0,0.0,3.190000057220459,,10.0,,,,,,,172.0,17.200000762939453,0.7200000286102295,0.07199999690055847,0.10000000149011612,3.5,835.5,-473.5,22.899999618530273,,0.762499988079071,,762063.0,5.881990909576416
SNL/MSU/DOE,MD-DD5CYC-T[0/±45/0]S,0/45/-45/0/0/-45/45/0,,36.0,,72.0,28.0,0.0,0.0,3.190000057220459,,10.0,,,,,,,172.0,17.200000762939453,0.7200000286102295,0.07199999690055847,0.10000000149011612,3.5,835.5,-473.5,22.899999618530273,,0.762499988079071,,598895.0,5.777350902557373
SNL/MSU/DOE,MD-DD5CYC-T[0/±45/0]S,0/45/-45/0/0/-45/45/0,,36.0,,72.0,28.0,0.0,0.0,3.190000057220459,,10.0,,,,,,,241.0,24.100000381469727,1.0099999904632568,0.10100000351667404,0.10000000149011612,2.5,835.5,-473.5,22.899999618530273,,0.762499988079071,,71668.0,4.855325222015381
SNL/MSU/DOE,MD-DD5CYC-T[0/±45/0]S,0/45/-45/0/0/-45/45/0,,36.0,,72.0,28.0,0.0,0.0,3.190000057220459,,10.0,,,,,,,241.0,24.100000381469727,1.0099999904632568,0.10100000351667404,0.10000000149011612,2.5,835.5,-473.5,22.899999618530273,,0.762499988079071,,61079.0,4.785892009735107
SNL/MSU/DOE,MD-DD5CYC-T[0/±45/0]S,0/45/-45/0/0/-45/45/0,,36.0,,72.0,28.0,0.0,0.0,3.190000057220459,,10.0,,,,,,,172.0,17.200000762939453,0.7200000286102295,0.07199999690055847,0.10000000149011612,3.5,835.5,-473.5,22.899999618530273,,0.762499988079071,,408030.0,5.610692024230957
SNL/MSU/DOE,MD-DD5CYC-T[0/±45/0]S,0/45/-45/0/0/-45/45/0,,36.0,,72.0,28.0,0.0,0.0,3.190000057220459,,10.0,,,,,,,-345.0,-3450.0,-1.4500000476837158,,10.0,2.0,835.5,-473.5,22.899999618530273,,0.762499988079071,,626848.0,5.797162055969238
SNL/MSU/DOE,MD-DD5CYC-T[0/±45/0]S,0/45/-45/0/0/-45/45/0,,36.0,,72.0,28.0,0.0,0.0,3.190000057220459,,10.0,,,,,,,-414.0,-4140.0,-1.7400000095367432,,10.0,1.0,835.5,-473.5,22.899999618530273,,0.762499988079071,,818.0,2.9127533435821533
SNL/MSU/DOE,MD-DD5CYC-T[0/±45/0]S,0/45/-45/0/0/-45/45/0,,36.0,,72.0,28.0,0.0,0.0,3.190000057220459,,10.0,,,,,,,-379.0,-3790.0,-1.590000033378601,,10.0,1.0,835.5,-473.5,22.899999618530273,,0.762499988079071,,3116.0,3.4935975074768066
SNL/MSU/DOE,MD-DD5CYC-T[0/±45/0]S,0/45/-45/0/0/-45/45/0,,36.0,,72.0,28.0,0.0,0.0,3.190000057220459,,10.0,,,,,,,-345.0,-3450.0,-1.4500000476837158,,10.0,2.0,835.5,-473.5,22.899999618530273,,0.762499988079071,,148446.0,5.171568393707275
SNL/MSU/DOE,MD-DD5CYC-T[0/±45/0]S,0/45/-45/0/0/-45/45/0,,36.0,,72.0,28.0,0.0,0.0,3.190000057220459,,10.0,,,,,,,-379.0,-3790.0,-1.590000033378601,,10.0,2.0,835.5,-473.5,22.899999618530273,,0.762499988079071,,8019.0,3.9041202068328857
SNL/MSU/DOE,MD-DD5CYC-T[0/±45/0]S,0/45/-45/0/0/-45/45/0,,36.0,,72.0,28.0,0.0,0.0,3.190000057220459,,10.0,,,,,,,-414.0,-4140.0,-1.7400000095367432,,10.0,2.0,835.5,-473.5,22.899999618530273,,0.762499988079071,,284.0,2.4533183574676514
SNL/MSU/DOE,MD-DD6-UP2[0/±45/0]S,0/45/-45/0/0/-45/45/0,Polyester,32.0,,72.0,28.0,0.0,0.0,3.5299999713897705,,22.0,,,,,,,414.0,41.400001525878906,1.850000023841858,0.1850000023841858,0.10000000149011612,5.0,604.6666870117188,-468.1111145019531,22.433332443237305,,2.700000047683716,,928.0,2.96754789352417
SNL/MSU/DOE,MD-DD6-UP2[0/±45/0]S,0/45/-45/0/0/-45/45/0,Polyester,32.0,,72.0,28.0,0.0,0.0,3.5299999713897705,,22.0,,,,,,,414.0,41.400001525878906,1.940000057220459,0.1940000057220459,0.10000000149011612,2.0,604.6666870117188,-468.1111145019531,22.433332443237305,,2.700000047683716,,841.0,2.9247961044311523
SNL/MSU/DOE,MD-DD6-UP2[0/±45/0]S,0/45/-45/0/0/-45/45/0,Polyester,32.0,,72.0,28.0,0.0,0.0,3.5299999713897705,,22.0,,,,,,,414.0,41.400001525878906,2.0899999141693115,0.20900000631809235,0.10000000149011612,2.0,604.6666870117188,-468.1111145019531,22.433332443237305,,2.700000047683716,,1302.0,3.1146109104156494
SNL/MSU/DOE,MD-DD6-UP2[0/±45/0]S,0/45/-45/0/0/-45/45/0,Polyester,32.0,,72.0,28.0,0.0,0.0,3.5299999713897705,,22.0,,,,,,,345.0,34.5,1.7899999618530273,0.17900000512599945,0.10000000149011612,5.0,604.6666870117188,-468.1111145019531,22.433332443237305,,2.700000047683716,,17421.0,4.241073131561279
SNL/MSU/DOE,MD-DD6-UP2[0/±45/0]S,0/45/-45/0/0/-45/45/0,Polyester,32.0,,72.0,28.0,0.0,0.0,3.5299999713897705,,22.0,,,,,,,345.0,34.5,1.7599999904632568,0.17599999904632568,0.10000000149011612,10.0,604.6666870117188,-468.1111145019531,22.433332443237305,,2.700000047683716,,26109.0,4.416790008544922
SNL/MSU/DOE,MD-DD6-UP2[0/±45/0]S,0/45/-45/0/0/-45/45/0,Polyester,32.0,,72.0,28.0,0.0,0.0,3.5299999713897705,,22.0,,,,,,,345.0,34.5,1.7899999618530273,0.17900000512599945,0.10000000149011612,10.0,604.6666870117188,-468.1111145019531,22.433332443237305,,2.700000047683716,,18696.0,4.2717485427856445
SNL/MSU/DOE,MD-DD6-UP2[0/±45/0]S,0/45/-45/0/0/-45/45/0,Polyester,32.0,,72.0,28.0,0.0,0.0,3.5299999713897705,,22.0,,,,,,,276.0,27.600000381469727,1.2799999713897705,0.12800000607967377,0.10000000149011612,15.0,604.6666870117188,-468.1111145019531,22.433332443237305,,2.700000047683716,,193637.0,5.286988258361816
SNL/MSU/DOE,MD-DD6-UP2[0/±45/0]S,0/45/-45/0/0/-45/45/0,Polyester,32.0,,72.0,28.0,0.0,0.0,3.5299999713897705,,22.0,,,,,,,276.0,27.600000381469727,1.350000023841858,0.13500000536441803,0.10000000149011612,10.0,604.6666870117188,-468.1111145019531,22.433332443237305,,2.700000047683716,,406267.0,5.608811378479004
SNL/MSU/DOE,MD-DD6-UP2[0/±45/0]S,0/45/-45/0/0/-45/45/0,Polyester,32.0,,72.0,28.0,0.0,0.0,3.5299999713897705,,25.0,,,,,,,-27.600000381469727,-276.0,,,10.0,15.0,604.6666870117188,-468.1111145019531,22.433332443237305,,2.700000047683716,,1918022.0,6.282853603363037
SNL/MSU/DOE,MD-DD6-UP2[0/±45/0]S,0/45/-45/0/0/-45/45/0,Polyester,32.0,,72.0,28.0,0.0,0.0,3.5299999713897705,,25.0,,,,,,,-27.600000381469727,-276.0,,,10.0,20.0,604.6666870117188,-468.1111145019531,22.433332443237305,,2.700000047683716,,1223779.0,6.087703227996826
SNL/MSU/DOE,MD-DD6-UP2[0/±45/0]S,0/45/-45/0/0/-45/45/0,Polyester,32.0,,72.0,28.0,0.0,0.0,3.5299999713897705,,25.0,,,,,,,-34.5,-345.0,,,10.0,10.0,604.6666870117188,-468.1111145019531,22.433332443237305,,2.700000047683716,,54759.0,4.738455295562744
SNL/MSU/DOE,MD-DD6-UP2[0/±45/0]S,0/45/-45/0/0/-45/45/0,Polyester,32.0,,72.0,28.0,0.0,0.0,3.5299999713897705,,25.0,,,,,,,-34.5,-345.0,,,10.0,15.0,604.6666870117188,-468.1111145019531,22.433332443237305,,2.700000047683716,,35062.0,4.544836521148682
SNL/MSU/DOE,MD-DD6-UP2[0/±45/0]S,0/45/-45/0/0/-45/45/0,Polyester,32.0,,72.0,28.0,0.0,0.0,3.5299999713897705,,25.0,,,,,,,-37.900001525878906,-379.0,,,10.0,10.0,604.6666870117188,-468.1111145019531,22.433332443237305,,2.700000047683716,,15355.0,4.186249732971191
SNL/MSU/DOE,MD-DD6-UP2[0/±45/0]S,0/45/-45/0/0/-45/45/0,Polyester,32.0,,72.0,28.0,0.0,0.0,3.5299999713897705,,25.0,,,,,,,-37.900001525878906,-379.0,,,10.0,10.0,604.6666870117188,-468.1111145019531,22.433332443237305,,2.700000047683716,,10750.0,4.031408309936523
SNL/MSU/DOE,MD-DD6-UP2[0/±45/0]S,0/45/-45/0/0/-45/45/0,Polyester,32.0,,72.0,28.0,0.0,0.0,3.5299999713897705,,25.0,,,,,,,-34.5,-345.0,,,10.0,10.0,604.6666870117188,-468.1111145019531,22.433332443237305,,2.700000047683716,,42786.0,4.6313018798828125
SNL/MSU/DOE,MD-DD6-UP2[0/±45/0]S,0/45/-45/0/0/-45/45/0,Polyester,32.0,,72.0,28.0,0.0,0.0,3.5299999713897705,,25.0,,,,,,,-31.0,-310.0,,,10.0,15.0,604.6666870117188,-468.1111145019531,22.433332443237305,,2.700000047683716,,423811.0,5.627171993255615
SNL/MSU/DOE,MD-DD6-UP2[0/±45/0]S,0/45/-45/0/0/-45/45/0,Polyester,32.0,,72.0,28.0,0.0,0.0,3.5299999713897705,,25.0,,,,,,,-37.900001525878906,-379.0,,,10.0,5.0,604.6666870117188,-468.1111145019531,22.433332443237305,,2.700000047683716,,9779.0,3.9902944564819336
SNL/MSU/DOE,MD-DD6-UP2[0/±45/0]S,0/45/-45/0/0/-45/45/0,Polyester,32.0,,72.0,28.0,0.0,0.0,3.5299999713897705,,25.0,,,,,,,-31.0,-310.0,,,10.0,15.0,604.6666870117188,-468.1111145019531,22.433332443237305,,2.700000047683716,,324531.0,5.511256217956543
SNL/MSU/DOE,MD-DD6-UP2[0/±45/0]S,0/45/-45/0/0/-45/45/0,Polyester,32.0,,72.0,28.0,0.0,0.0,3.5299999713897705,,25.0,,,,,,,-31.0,-310.0,,,10.0,20.0,604.6666870117188,-468.1111145019531,22.433332443237305,,2.700000047683716,,284644.0,5.454301834106445
SNL/MSU/DOE,MD-DD6-UP2[0/±45/0]S,0/45/-45/0/0/-45/45/0,Polyester,32.0,,72.0,28.0,0.0,0.0,3.5299999713897705,,25.0,,,,,,,-27.600000381469727,-276.0,,,10.0,20.0,604.6666870117188,-468.1111145019531,22.433332443237305,,2.700000047683716,,2012851.0,6.303811550140381
SNL/MSU/DOE,MD-DD6-UP2[0/±45/0]S,0/45/-45/0/0/-45/45/0,Polyester,32.0,,72.0,28.0,0.0,0.0,3.5299999713897705,,25.0,,,,,,,-41.400001525878906,-414.0,,,10.0,4.0,604.6666870117188,-468.1111145019531,22.433332443237305,,2.700000047683716,,1883.0,3.274850368499756
SNL/MSU/DOE,MD-DD6-UP2[0/±45/0]S,0/45/-45/0/0/-45/45/0,Polyester,32.0,,72.0,28.0,0.0,0.0,3.5299999713897705,,25.0,,,,,,,-41.400001525878906,-414.0,,,10.0,4.0,604.6666870117188,-468.1111145019531,22.433332443237305,,2.700000047683716,,2341.0,3.369401454925537
SNL/MSU/DOE,MD-DD7-UP2[0/±45/0]S,0/45/-45/0/0/-45/45/0,Polyester,54.0,,72.0,28.0,0.0,0.0,2.109999895095825,,22.0,,,,,,,483.0,48.29999923706055,1.4800000190734863,0.14800000190734863,0.10000000149011612,2.0,831.5,-581.3333129882812,32.474998474121094,,2.700000047683716,,978.0,2.9903388023376465
SNL/MSU/DOE,MD-DD7-UP2[0/±45/0]S,0/45/-45/0/0/-45/45/0,Polyester,54.0,,72.0,28.0,0.0,0.0,2.109999895095825,,22.0,,,,,,,483.0,48.29999923706055,1.5199999809265137,0.15199999511241913,0.10000000149011612,2.0,831.5,-581.3333129882812,32.474998474121094,,2.700000047683716,,784.0,2.8943159580230713
SNL/MSU/DOE,MD-DD7-UP2[0/±45/0]S,0/45/-45/0/0/-45/45/0,Polyester,54.0,,72.0,28.0,0.0,0.0,2.109999895095825,,22.0,,,,,,,414.0,41.400001525878906,1.4299999475479126,0.14300000667572021,0.10000000149011612,5.0,831.5,-581.3333129882812,32.474998474121094,,2.700000047683716,,3379.0,3.5287880897521973
SNL/MSU/DOE,MD-DD7-UP2[0/±45/0]S,0/45/-45/0/0/-45/45/0,Polyester,54.0,,72.0,28.0,0.0,0.0,2.109999895095825,,22.0,,,,,,,414.0,41.400001525878906,1.4299999475479126,0.14300000667572021,0.10000000149011612,5.0,831.5,-581.3333129882812,32.474998474121094,,2.700000047683716,,2916.0,3.464787483215332
SNL/MSU/DOE,MD-DD7-UP2[0/±45/0]S,0/45/-45/0/0/-45/45/0,Polyester,54.0,,72.0,28.0,0.0,0.0,2.109999895095825,,22.0,,,,,,,345.0,34.5,,,0.10000000149011612,10.0,831.5,-581.3333129882812,32.474998474121094,,2.700000047683716,,9304.0,3.9686696529388428
SNL/MSU/DOE,MD-DD7-UP2[0/±45/0]S,0/45/-45/0/0/-45/45/0,Polyester,54.0,,72.0,28.0,0.0,0.0,2.109999895095825,,22.0,,,,,,,345.0,34.5,,,0.10000000149011612,10.0,831.5,-581.3333129882812,32.474998474121094,,2.700000047683716,,14481.0,4.1607985496521
SNL/MSU/DOE,MD-DD7-UP2[0/±45/0]S,0/45/-45/0/0/-45/45/0,Polyester,54.0,,72.0,28.0,0.0,0.0,2.109999895095825,,22.0,,,,,,,276.0,27.600000381469727,,,0.10000000149011612,10.0,831.5,-581.3333129882812,32.474998474121094,,2.700000047683716,,29331.0,4.467326641082764
SNL/MSU/DOE,MD-DD7-UP2[0/±45/0]S,0/45/-45/0/0/-45/45/0,Polyester,54.0,,72.0,28.0,0.0,0.0,2.109999895095825,,22.0,,,,,,,276.0,27.600000381469727,,,0.10000000149011612,10.0,831.5,-581.3333129882812,32.474998474121094,,2.700000047683716,,25746.0,4.410709857940674
