Repository: Luwen-Zhang/SNEnsemble

# Copyright Notification

## Composites

We reformat and merge fatigue testing records from SNL/MSU/DOE, OptiMat, UPWIND, and FACT databases into a single database with careful considerations, including filtering invalid entries, rename variables, fix improper calculations in the records, to obtain clean and consistent data to fit machine 
learning usages. We leave the original format ("2019_SNL_MSU_DOE_Composite-Materials-Database_Wind_29pt0.xlsx" and "Optidat UPWIND 28_3_2017.xls") in the folder. Any derived database should be directly based on the original files instead of our merged database. We are not responsible for the accuracy of the testing records.

File: data/composite_database_02232023.csv (part 24 of 47)
Data source,Material_Code,Sequence,Resin Type,Fibre Volume Fraction,Fibre Weight Fraction,Percentage of Fibre in 0-deg Direction,Percentage of Fibre in 45-deg Direction,Percentage of Fibre in 90-deg Direction,Percentage of Fibre in Other Direction,Thickness,Tab Thickness,Width,Maximum Width,Minimum Width,Length,Gauge Length,Load Length,Area,Maximum Stress,Minimum Stress,Maximum Strain,Minimum Strain,R-value,Frequency,Static Maximum Tensile Stress,Static Maximum Compressive Stress,Static Elastic Modulus,Static Compressive Modulus,Static Maximum Tensile Strain,Static Maximum Compressive Strain,Cycles to Failure,log(Cycles to Failure)
SNL/MSU/DOE,MD-DD7-UP2[0/±45/0]S,0/45/-45/0/0/-45/45/0,Polyester,54.0,,72.0,28.0,0.0,0.0,2.109999895095825,,22.0,,,,,,,207.0,20.700000762939453,,,0.10000000149011612,20.0,831.5,-581.3333129882812,32.474998474121094,,2.700000047683716,,127887.0,5.106826305389404
SNL/MSU/DOE,MD-DD7-UP2[0/±45/0]S,0/45/-45/0/0/-45/45/0,Polyester,54.0,,72.0,28.0,0.0,0.0,2.109999895095825,,22.0,,,,,,,207.0,20.700000762939453,,,0.10000000149011612,20.0,831.5,-581.3333129882812,32.474998474121094,,2.700000047683716,,94292.0,4.974474906921387
SNL/MSU/DOE,MD-DD7-UP2[0/±45/0]S,0/45/-45/0/0/-45/45/0,Polyester,54.0,,72.0,28.0,0.0,0.0,2.109999895095825,,25.0,,,,,,,-27.600000381469727,-276.0,,,10.0,20.0,831.5,-581.3333129882812,32.474998474121094,,2.700000047683716,,2761322.0,6.441117286682129
SNL/MSU/DOE,MD-DD7-UP2[0/±45/0]S,0/45/-45/0/0/-45/45/0,Polyester,54.0,,72.0,28.0,0.0,0.0,2.109999895095825,,25.0,,,,,,,-31.0,-310.0,,,10.0,20.0,831.5,-581.3333129882812,32.474998474121094,,2.700000047683716,,4919032.0,6.691879749298096
SNL/MSU/DOE,MD-DD7-UP2[0/±45/0]S,0/45/-45/0/0/-45/45/0,Polyester,54.0,,72.0,28.0,0.0,0.0,2.109999895095825,,25.0,,,,,,,-37.900001525878906,-379.0,,,10.0,10.0,831.5,-581.3333129882812,32.474998474121094,,2.700000047683716,,45445.0,4.6574859619140625
SNL/MSU/DOE,MD-DD7-UP2[0/±45/0]S,0/45/-45/0/0/-45/45/0,Polyester,54.0,,72.0,28.0,0.0,0.0,2.109999895095825,,25.0,,,,,,,-37.900001525878906,-379.0,,,10.0,10.0,831.5,-581.3333129882812,32.474998474121094,,2.700000047683716,,66177.0,4.820706844329834
SNL/MSU/DOE,MD-DD7-UP2[0/±45/0]S,0/45/-45/0/0/-45/45/0,Polyester,54.0,,72.0,28.0,0.0,0.0,2.109999895095825,,25.0,,,,,,,-37.900001525878906,-379.0,,,10.0,10.0,831.5,-581.3333129882812,32.474998474121094,,2.700000047683716,,52848.0,4.723028659820557
SNL/MSU/DOE,MD-DD7-UP2[0/±45/0]S,0/45/-45/0/0/-45/45/0,Polyester,54.0,,72.0,28.0,0.0,0.0,2.109999895095825,,25.0,,,,,,,-34.5,-345.0,,,10.0,10.0,831.5,-581.3333129882812,32.474998474121094,,2.700000047683716,,928436.0,5.967751979827881
SNL/MSU/DOE,MD-DD7-UP2[0/±45/0]S,0/45/-45/0/0/-45/45/0,Polyester,54.0,,72.0,28.0,0.0,0.0,2.109999895095825,,25.0,,,,,,,-34.5,-345.0,,,10.0,15.0,831.5,-581.3333129882812,32.474998474121094,,2.700000047683716,,511438.0,5.7087931632995605
SNL/MSU/DOE,MD-DD7-UP2[0/±45/0]S,0/45/-45/0/0/-45/45/0,Polyester,54.0,,72.0,28.0,0.0,0.0,2.109999895095825,,25.0,,,,,,,-44.79999923706055,-448.0,,,10.0,4.0,831.5,-581.3333129882812,32.474998474121094,,2.700000047683716,,843.0,2.9258275032043457
SNL/MSU/DOE,MD-DD7-UP2[0/±45/0]S,0/45/-45/0/0/-45/45/0,Polyester,54.0,,72.0,28.0,0.0,0.0,2.109999895095825,,25.0,,,,,,,-34.5,-345.0,,,10.0,20.0,831.5,-581.3333129882812,32.474998474121094,,2.700000047683716,,781113.0,5.892714023590088
SNL/MSU/DOE,MD-DD7-UP2[0/±45/0]S,0/45/-45/0/0/-45/45/0,Polyester,54.0,,72.0,28.0,0.0,0.0,2.109999895095825,,25.0,,,,,,,-44.79999923706055,-448.0,,,10.0,4.0,831.5,-581.3333129882812,32.474998474121094,,2.700000047683716,,1307.0,3.1162755489349365
SNL/MSU/DOE,MD-DD7-UP2[0/±45/0]S,0/45/-45/0/0/-45/45/0,Polyester,54.0,,72.0,28.0,0.0,0.0,2.109999895095825,,25.0,,,,,,,-41.400001525878906,-414.0,,,10.0,5.0,831.5,-581.3333129882812,32.474998474121094,,2.700000047683716,,10902.0,4.037506103515625
SNL/MSU/DOE,MD-DD7-UP2[0/±45/0]S,0/45/-45/0/0/-45/45/0,Polyester,54.0,,72.0,28.0,0.0,0.0,2.109999895095825,,25.0,,,,,,,-41.400001525878906,-414.0,,,10.0,5.0,831.5,-581.3333129882812,32.474998474121094,,2.700000047683716,,8454.0,3.9270622730255127
SNL/MSU/DOE,MD-DD7-UP2[0/±45/0]S,0/45/-45/0/0/-45/45/0,Polyester,54.0,,72.0,28.0,0.0,0.0,2.109999895095825,,25.0,,,,,,,-31.0,-310.0,,,10.0,20.0,831.5,-581.3333129882812,32.474998474121094,,2.700000047683716,,5322151.0,6.7260870933532715
SNL/MSU/DOE,MD-DD8-UP2[0/±45/0]S,0/45/-45/0/0/-45/45/0,Polyester,44.0,,72.0,28.0,0.0,0.0,2.6700000762939453,,22.0,,,,,,,483.0,48.29999923706055,,,0.10000000149011612,4.0,778.25,-581.5,29.375,,2.369999885559082,,12460.0,4.095518112182617
SNL/MSU/DOE,MD-DD8-UP2[0/±45/0]S,0/45/-45/0/0/-45/45/0,Polyester,44.0,,72.0,28.0,0.0,0.0,2.6700000762939453,,22.0,,,,,,,483.0,48.29999923706055,,,0.10000000149011612,4.0,778.25,-581.5,29.375,,2.369999885559082,,7139.0,3.853637456893921
SNL/MSU/DOE,MD-DD8-UP2[0/±45/0]S,0/45/-45/0/0/-45/45/0,Polyester,44.0,,72.0,28.0,0.0,0.0,2.6700000762939453,,22.0,,,,,,,414.0,41.400001525878906,1.8799999952316284,0.18799999356269836,0.10000000149011612,10.0,778.25,-581.5,29.375,,2.369999885559082,,63076.0,4.799864292144775
SNL/MSU/DOE,MD-DD8-UP2[0/±45/0]S,0/45/-45/0/0/-45/45/0,Polyester,44.0,,72.0,28.0,0.0,0.0,2.6700000762939453,,22.0,,,,,,,414.0,41.400001525878906,,,0.10000000149011612,10.0,778.25,-581.5,29.375,,2.369999885559082,,46816.0,4.670394420623779
SNL/MSU/DOE,MD-DD8-UP2[0/±45/0]S,0/45/-45/0/0/-45/45/0,Polyester,44.0,,72.0,28.0,0.0,0.0,2.6700000762939453,,22.0,,,,,,,345.0,34.5,,,0.10000000149011612,10.0,778.25,-581.5,29.375,,2.369999885559082,,298339.0,5.474709987640381
SNL/MSU/DOE,MD-DD8-UP2[0/±45/0]S,0/45/-45/0/0/-45/45/0,Polyester,44.0,,72.0,28.0,0.0,0.0,2.6700000762939453,,22.0,,,,,,,345.0,34.5,,,0.10000000149011612,15.0,778.25,-581.5,29.375,,2.369999885559082,,567522.0,5.7539825439453125
SNL/MSU/DOE,MD-DD8-UP2[0/±45/0]S,0/45/-45/0/0/-45/45/0,Polyester,44.0,,72.0,28.0,0.0,0.0,2.6700000762939453,,22.0,,,,,,,483.0,48.29999923706055,1.309999942779541,0.13099999725818634,0.10000000149011612,4.0,778.25,-581.5,29.375,,2.369999885559082,,5846.0,3.7668588161468506
SNL/MSU/DOE,MD-DD8-UP2[0/±45/0]S,0/45/-45/0/0/-45/45/0,Polyester,44.0,,72.0,28.0,0.0,0.0,2.6700000762939453,,22.0,,,,,,,345.0,34.5,,,0.10000000149011612,10.0,778.25,-581.5,29.375,,2.369999885559082,,462481.0,5.665093898773193
SNL/MSU/DOE,MD-DD8A-UP2[0/±45/0]S,0/45/-45/0/0/-45/45/0,Polyester,45.0,,72.0,28.0,0.0,0.0,2.609999895095825,,22.0,,,,,,,345.0,34.5,1.149999976158142,0.11500000208616257,0.10000000149011612,5.0,,,,,,,475424.0,5.677081108093262
SNL/MSU/DOE,MD-DD8A-UP2[0/±45/0]S,0/45/-45/0/0/-45/45/0,Polyester,45.0,,72.0,28.0,0.0,0.0,2.609999895095825,,22.0,,,,,,,345.0,34.5,1.2200000286102295,0.12200000137090683,0.10000000149011612,5.0,,,,,,,385518.0,5.586044788360596
SNL/MSU/DOE,MD-DD8A-UP2[0/±45/0]S,0/45/-45/0/0/-45/45/0,Polyester,45.0,,72.0,28.0,0.0,0.0,2.609999895095825,,22.0,,,,,,,345.0,34.5,1.2699999809265137,0.12700000405311584,0.10000000149011612,5.0,,,,,,,321056.0,5.506580829620361
SNL/MSU/DOE,MD-DD8B-UP2[0/±45/0]S,0/45/-45/0/0/-45/45/0,Polyester,44.0,,72.0,28.0,0.0,0.0,2.640000104904175,,22.0,,,,,,,345.0,34.5,1.2899999618530273,0.1289999932050705,0.10000000149011612,5.0,,,,,,,366371.0,5.563920974731445
SNL/MSU/DOE,MD-DD8B-UP2[0/±45/0]S,0/45/-45/0/0/-45/45/0,Polyester,44.0,,72.0,28.0,0.0,0.0,2.640000104904175,,22.0,,,,,,,345.0,34.5,1.3700000047683716,0.13699999451637268,0.10000000149011612,5.0,,,,,,,244659.0,5.388561248779297
SNL/MSU/DOE,MD-DD8B-UP2[0/±45/0]S,0/45/-45/0/0/-45/45/0,Polyester,44.0,,72.0,28.0,0.0,0.0,2.640000104904175,,22.0,,,,,,,345.0,34.5,1.2200000286102295,0.12200000137090683,0.10000000149011612,5.0,,,,,,,199990.0,5.301008224487305
SNL/MSU/DOE,MD-DD9-UP2[0/±45/0]S,0/45/-45/0/0/-45/45/0,Polyester,56.0,,72.0,28.0,0.0,0.0,2.0299999713897705,,22.0,,,,,,,414.0,41.400001525878906,1.2000000476837158,0.11999999731779099,0.10000000149011612,10.0,906.6666870117188,-556.0,,,,,8603.0,3.93464994430542
SNL/MSU/DOE,MD-DD9-UP2[0/±45/0]S,0/45/-45/0/0/-45/45/0,Polyester,56.0,,72.0,28.0,0.0,0.0,2.0299999713897705,,22.0,,,,,,,483.0,48.29999923706055,1.4199999570846558,0.1420000046491623,0.10000000149011612,5.0,906.6666870117188,-556.0,,,,,2695.0,3.430558681488037
SNL/MSU/DOE,MD-DD9-UP2[0/±45/0]S,0/45/-45/0/0/-45/45/0,Polyester,56.0,,72.0,28.0,0.0,0.0,2.0299999713897705,,22.0,,,,,,,414.0,41.400001525878906,1.2300000190734863,0.12300000339746475,0.10000000149011612,5.0,906.6666870117188,-556.0,,,,,6359.0,3.803388833999634
SNL/MSU/DOE,MD-DD9-UP2[0/±45/0]S,0/45/-45/0/0/-45/45/0,Polyester,56.0,,72.0,28.0,0.0,0.0,2.0299999713897705,,22.0,,,,,,,345.0,34.5,1.0399999618530273,0.10400000214576721,0.10000000149011612,10.0,906.6666870117188,-556.0,,,,,29276.0,4.4665117263793945
SNL/MSU/DOE,MD-DD9-UP2[0/±45/0]S,0/45/-45/0/0/-45/45/0,Polyester,56.0,,72.0,28.0,0.0,0.0,2.0299999713897705,,22.0,,,,,,,207.0,20.700000762939453,0.6000000238418579,0.05999999865889549,0.10000000149011612,15.0,906.6666870117188,-556.0,,,,,432809.0,5.636296272277832
SNL/MSU/DOE,MD-DD9-UP2[0/±45/0]S,0/45/-45/0/0/-45/45/0,Polyester,56.0,,72.0,28.0,0.0,0.0,2.0299999713897705,,22.0,,,,,,,483.0,48.29999923706055,1.3600000143051147,0.13600000739097595,0.10000000149011612,4.0,906.6666870117188,-556.0,,,,,3294.0,3.517723560333252
SNL/MSU/DOE,MD-DD9-UP2[0/±45/0]S,0/45/-45/0/0/-45/45/0,Polyester,56.0,,72.0,28.0,0.0,0.0,2.0299999713897705,,22.0,,,,,,,345.0,34.5,0.9300000071525574,0.09300000220537186,0.10000000149011612,10.0,906.6666870117188,-556.0,,,,,38377.0,4.584071159362793
SNL/MSU/DOE,MD-DD9-UP2[0/±45/0]S,0/45/-45/0/0/-45/45/0,Polyester,56.0,,72.0,28.0,0.0,0.0,2.0299999713897705,,22.0,,,,,,,276.0,27.600000381469727,,,0.10000000149011612,10.0,906.6666870117188,-556.0,,,,,94262.0,4.974336624145508
SNL/MSU/DOE,MD-DD9-UP2[0/±45/0]S,0/45/-45/0/0/-45/45/0,Polyester,56.0,,72.0,28.0,0.0,0.0,2.0299999713897705,,22.0,,,,,,,207.0,20.700000762939453,,,0.10000000149011612,10.0,906.6666870117188,-556.0,,,,,432480.0,5.635965824127197
SNL/MSU/DOE,MD-DD10-UP2[0/±45/0]S,0/45/-45/0/0/-45/45/0,Polyester,62.0,,72.0,28.0,0.0,0.0,1.7300000190734863,,22.0,,,,,,,483.0,48.29999923706055,1.1200000047683716,0.1120000034570694,0.10000000149011612,4.0,956.0,-552.0,41.5,,2.309999942779541,,3132.0,3.495821714401245
SNL/MSU/DOE,MD-DD10-UP2[0/±45/0]S,0/45/-45/0/0/-45/45/0,Polyester,62.0,,72.0,28.0,0.0,0.0,1.7300000190734863,,22.0,,,,,,,483.0,48.29999923706055,1.2000000476837158,0.11999999731779099,0.10000000149011612,4.0,956.0,-552.0,41.5,,2.309999942779541,,2128.0,3.3279716968536377
SNL/MSU/DOE,MD-DD10-UP2[0/±45/0]S,0/45/-45/0/0/-45/45/0,Polyester,62.0,,72.0,28.0,0.0,0.0,1.7300000190734863,,22.0,,,,,,,414.0,41.400001525878906,1.1799999475479126,0.11800000071525574,0.10000000149011612,5.0,956.0,-552.0,41.5,,2.309999942779541,,7291.0,3.8627870082855225
SNL/MSU/DOE,MD-DD10-UP2[0/±45/0]S,0/45/-45/0/0/-45/45/0,Polyester,62.0,,72.0,28.0,0.0,0.0,1.7300000190734863,,22.0,,,,,,,414.0,41.400001525878906,1.1100000143051147,0.11100000143051147,0.10000000149011612,5.0,956.0,-552.0,41.5,,2.309999942779541,,11251.0,4.051191329956055
SNL/MSU/DOE,MD-DD10-UP2[0/±45/0]S,0/45/-45/0/0/-45/45/0,Polyester,62.0,,72.0,28.0,0.0,0.0,1.7300000190734863,,22.0,,,,,,,276.0,27.600000381469727,0.5899999737739563,0.05900000035762787,0.10000000149011612,10.0,956.0,-552.0,41.5,,2.309999942779541,,72116.0,4.858031749725342
SNL/MSU/DOE,MD-DD10-UP2[0/±45/0]S,0/45/-45/0/0/-45/45/0,Polyester,62.0,,72.0,28.0,0.0,0.0,1.7300000190734863,,22.0,,,,,,,276.0,27.600000381469727,0.6600000262260437,0.06599999964237213,0.10000000149011612,10.0,956.0,-552.0,41.5,,2.309999942779541,,94297.0,4.9744977951049805
SNL/MSU/DOE,MD-DD10-UP2[0/±45/0]S,0/45/-45/0/0/-45/45/0,Polyester,62.0,,72.0,28.0,0.0,0.0,1.7300000190734863,,22.0,,,,,,,276.0,27.600000381469727,0.6399999856948853,0.06400000303983688,0.10000000149011612,10.0,956.0,-552.0,41.5,,2.309999942779541,,152411.0,5.183016300201416
SNL/MSU/DOE,MD-DD10-UP2[0/±45/0]S,0/45/-45/0/0/-45/45/0,Polyester,62.0,,72.0,28.0,0.0,0.0,1.7300000190734863,,25.0,,,,,,,-41.400001525878906,-414.0,,,10.0,2.0,956.0,-552.0,41.5,,2.309999942779541,,266.0,2.42488169670105
SNL/MSU/DOE,MD-DD10-UP2[0/±45/0]S,0/45/-45/0/0/-45/45/0,Polyester,62.0,,72.0,28.0,0.0,0.0,1.7300000190734863,,25.0,,,,,,,-37.900001525878906,-379.0,,,10.0,12.0,956.0,-552.0,41.5,,2.309999942779541,,798311.0,5.902172088623047
SNL/MSU/DOE,MD-DD10-UP2[0/±45/0]S,0/45/-45/0/0/-45/45/0,Polyester,62.0,,72.0,28.0,0.0,0.0,1.7300000190734863,,25.0,,,,,,,-37.900001525878906,-379.0,,,10.0,12.0,956.0,-552.0,41.5,,2.309999942779541,,576424.0,5.7607421875
SNL/MSU/DOE,MD-DD10-UP2[0/±45/0]S,0/45/-45/0/0/-45/45/0,Polyester,62.0,,72.0,28.0,0.0,0.0,1.7300000190734863,,25.0,,,,,,,-37.900001525878906,-379.0,,,10.0,12.0,956.0,-552.0,41.5,,2.309999942779541,,1678467.0,6.224912643432617
SNL/MSU/DOE,MD-DD10-UP2[0/±45/0]S,0/45/-45/0/0/-45/45/0,Polyester,62.0,,72.0,28.0,0.0,0.0,1.7300000190734863,,25.0,,,,,,,-37.900001525878906,-379.0,,,10.0,12.0,956.0,-552.0,41.5,,2.309999942779541,,844707.0,5.926706314086914
SNL/MSU/DOE,MD-DD10-UP2[0/±45/0]S,0/45/-45/0/0/-45/45/0,Polyester,62.0,,72.0,28.0,0.0,0.0,1.7300000190734863,,25.0,,,,,,,-37.900001525878906,-379.0,,,10.0,12.0,956.0,-552.0,41.5,,2.309999942779541,,553651.0,5.743236064910889
SNL/MSU/DOE,MD-DD11-UP2[0/±45/0]S,0/45/-45/0/0/-45/45/0,Polyester,30.0,,68.0,32.0,0.0,0.0,3.190000057220459,,22.0,,,,,,,276.0,27.600000381469727,1.2799999713897705,0.12800000607967377,0.10000000149011612,5.0,591.3333129882812,-318.3333435058594,19.399999618530273,,3.0,,328394.0,5.516395092010498
SNL/MSU/DOE,MD-DD11-UP2[0/±45/0]S,0/45/-45/0/0/-45/45/0,Polyester,30.0,,68.0,32.0,0.0,0.0,3.190000057220459,,22.0,,,,,,,276.0,27.600000381469727,1.4500000476837158,0.14499999582767487,0.10000000149011612,5.0,591.3333129882812,-318.3333435058594,19.399999618530273,,3.0,,144473.0,5.159786701202393
SNL/MSU/DOE,MD-DD11-UP2[0/±45/0]S,0/45/-45/0/0/-45/45/0,Polyester,30.0,,68.0,32.0,0.0,0.0,3.190000057220459,,22.0,,,,,,,414.0,41.400001525878906,2.0799999237060547,0.20800000429153442,0.10000000149011612,1.0,591.3333129882812,-318.3333435058594,19.399999618530273,,3.0,,602.0,2.7795965671539307
SNL/MSU/DOE,MD-DD11-UP2[0/±45/0]S,0/45/-45/0/0/-45/45/0,Polyester,30.0,,68.0,32.0,0.0,0.0,3.190000057220459,,22.0,,,,,,,414.0,41.400001525878906,2.4000000953674316,0.23999999463558197,0.10000000149011612,1.0,591.3333129882812,-318.3333435058594,19.399999618530273,,3.0,,859.0,2.933993101119995
SNL/MSU/DOE,MD-DD11-UP2[0/±45/0]S,0/45/-45/0/0/-45/45/0,Polyester,30.0,,68.0,32.0,0.0,0.0,3.190000057220459,,22.0,,,,,,,414.0,41.400001525878906,2.0,0.20000000298023224,0.10000000149011612,1.0,591.3333129882812,-318.3333435058594,19.399999618530273,,3.0,,359.0,2.5550944805145264
SNL/MSU/DOE,MD-DD11-UP2[0/±45/0]S,0/45/-45/0/0/-45/45/0,Polyester,30.0,,68.0,32.0,0.0,0.0,3.190000057220459,,22.0,,,,,,,345.0,34.5,1.899999976158142,0.1899999976158142,0.10000000149011612,2.0,591.3333129882812,-318.3333435058594,19.399999618530273,,3.0,,5733.0,3.7583818435668945
SNL/MSU/DOE,MD-DD11-UP2[0/±45/0]S,0/45/-45/0/0/-45/45/0,Polyester,30.0,,68.0,32.0,0.0,0.0,3.190000057220459,,22.0,,,,,,,345.0,34.5,1.7799999713897705,0.17800000309944153,0.10000000149011612,2.0,591.3333129882812,-318.3333435058594,19.399999618530273,,3.0,,4560.0,3.6589648723602295
SNL/MSU/DOE,MD-DD11-UP2[0/±45/0]S,0/45/-45/0/0/-45/45/0,Polyester,30.0,,68.0,32.0,0.0,0.0,3.190000057220459,,22.0,,,,,,,241.0,24.100000381469727,1.2000000476837158,0.11999999731779099,0.10000000149011612,12.0,591.3333129882812,-318.3333435058594,19.399999618530273,,3.0,,3880803.0,6.588921546936035
SNL/MSU/DOE,MD-DD11-UP2[0/±45/0]S,0/45/-45/0/0/-45/45/0,Polyester,30.0,,68.0,32.0,0.0,0.0,3.190000057220459,,22.0,,,,,,,276.0,27.600000381469727,1.3799999952316284,0.1379999965429306,0.10000000149011612,5.0,591.3333129882812,-318.3333435058594,19.399999618530273,,3.0,,109080.0,5.037744998931885
SNL/MSU/DOE,MD-DD11-UP2[0/±45/0]S,0/45/-45/0/0/-45/45/0,Polyester,30.0,,68.0,32.0,0.0,0.0,3.190000057220459,,22.0,,,,,,,345.0,34.5,1.75,0.17499999701976776,0.10000000149011612,2.0,591.3333129882812,-318.3333435058594,19.399999618530273,,3.0,,3741.0,3.5729877948760986
SNL/MSU/DOE,MD-DD11-UP2[0/±45/0]S,0/45/-45/0/0/-45/45/0,Polyester,30.0,,68.0,32.0,0.0,0.0,3.190000057220459,,25.0,,,,,,,-24.100000381469727,-241.0,,,10.0,1.0,591.3333129882812,-318.3333435058594,19.399999618530273,,3.0,,189.0,2.2764618396759033
SNL/MSU/DOE,MD-DD11-UP2[0/±45/0]S,0/45/-45/0/0/-45/45/0,Polyester,30.0,,68.0,32.0,0.0,0.0,3.190000057220459,,25.0,,,,,,,-20.700000762939453,-207.0,,,10.0,2.0,591.3333129882812,-318.3333435058594,19.399999618530273,,3.0,,2411.0,3.382197141647339
SNL/MSU/DOE,MD-DD11-UP2[0/±45/0]S,0/45/-45/0/0/-45/45/0,Polyester,30.0,,68.0,32.0,0.0,0.0,3.190000057220459,,25.0,,,,,,,-20.700000762939453,-207.0,,,10.0,2.0,591.3333129882812,-318.3333435058594,19.399999618530273,,3.0,,1882.0,3.2746195793151855
SNL/MSU/DOE,MD-DD11-UP2[0/±45/0]S,0/45/-45/0/0/-45/45/0,Polyester,30.0,,68.0,32.0,0.0,0.0,3.190000057220459,,25.0,,,,,,,-20.700000762939453,-207.0,,,10.0,2.0,591.3333129882812,-318.3333435058594,19.399999618530273,,3.0,,1530.0,3.1846914291381836
SNL/MSU/DOE,MD-DD11-UP2[0/±45/0]S,0/45/-45/0/0/-45/45/0,Polyester,30.0,,68.0,32.0,0.0,0.0,3.190000057220459,,25.0,,,,,,,-17.200000762939453,-172.0,,,10.0,10.0,591.3333129882812,-318.3333435058594,19.399999618530273,,3.0,,137454.0,5.138157367706299
SNL/MSU/DOE,MD-DD11-UP2[0/±45/0]S,0/45/-45/0/0/-45/45/0,Polyester,30.0,,68.0,32.0,0.0,0.0,3.190000057220459,,25.0,,,,,,,-17.200000762939453,-172.0,,,10.0,10.0,591.3333129882812,-318.3333435058594,19.399999618530273,,3.0,,87211.0,4.940571308135986
SNL/MSU/DOE,MD-DD11-UP2[0/±45/0]S,0/45/-45/0/0/-45/45/0,Polyester,30.0,,68.0,32.0,0.0,0.0,3.190000057220459,,25.0,,,,,,,-17.200000762939453,-172.0,,,10.0,10.0,591.3333129882812,-318.3333435058594,19.399999618530273,,3.0,,123600.0,5.0920186042785645
SNL/MSU/DOE,MD-DD11-UP2[0/±45/0]S,0/45/-45/0/0/-45/45/0,Polyester,30.0,,68.0,32.0,0.0,0.0,3.190000057220459,,25.0,,,,,,,-15.5,-155.0,,,10.0,12.0,591.3333129882812,-318.3333435058594,19.399999618530273,,3.0,,356114.0,5.551589012145996
SNL/MSU/DOE,MD-DD11-UP2[90/±45/90]S,90/45/-45/90/90/-45/45/90,Polyester,30.0,,0.0,32.0,68.0,0.0,3.190000057220459,,25.0,,,,,,,35.0,3.5,1.4700000286102295,0.1469999998807907,0.10000000149011612,1.0,39.66666793823242,,7.796666622161865,,0.5566666722297668,,21.0,1.3222192525863647
SNL/MSU/DOE,MD-DD11-UP2[90/±45/90]S,90/45/-45/90/90/-45/45/90,Polyester,30.0,,0.0,32.0,68.0,0.0,3.190000057220459,,25.0,,,,,,,21.0,2.0999999046325684,,,0.10000000149011612,4.0,39.66666793823242,,7.796666622161865,,0.5566666722297668,,69027.0,4.839018821716309
SNL/MSU/DOE,MD-DD11-UP2[90/±45/90]S,90/45/-45/90/90/-45/45/90,Polyester,30.0,,0.0,32.0,68.0,0.0,3.190000057220459,,25.0,,,,,,,21.0,2.0999999046325684,0.25,0.02500000037252903,0.10000000149011612,5.0,39.66666793823242,,7.796666622161865,,0.5566666722297668,,112343.0,5.050546169281006
SNL/MSU/DOE,MD-DD11-UP2[90/±45/90]S,90/45/-45/90/90/-45/45/90,Polyester,30.0,,0.0,32.0,68.0,0.0,3.190000057220459,,25.0,,,,,,,21.0,2.0999999046325684,0.25999999046325684,0.026000000536441803,0.10000000149011612,5.0,39.66666793823242,,7.796666622161865,,0.5566666722297668,,104931.0,5.020903587341309
SNL/MSU/DOE,MD-DD11-UP2[90/±45/90]S,90/45/-45/90/90/-45/45/90,Polyester,30.0,,0.0,32.0,68.0,0.0,3.190000057220459,,25.0,,,,,,,24.0,2.4000000953674316,0.30000001192092896,0.029999999329447746,0.10000000149011612,5.0,39.66666793823242,,7.796666622161865,,0.5566666722297668,,24784.0,4.394171237945557
SNL/MSU/DOE,MD-DD11-UP2[90/±45/90]S,90/45/-45/90/90/-45/45/90,Polyester,30.0,,0.0,32.0,68.0,0.0,3.190000057220459,,25.0,,,,,,,24.0,2.4000000953674316,0.3100000023841858,0.03099999949336052,0.10000000149011612,4.0,39.66666793823242,,7.796666622161865,,0.5566666722297668,,10054.0,4.002338886260986
SNL/MSU/DOE,MD-DD11-UP2[90/±45/90]S,90/45/-45/90/90/-45/45/90,Polyester,30.0,,0.0,32.0,68.0,0.0,3.190000057220459,,25.0,,,,,,,24.0,2.4000000953674316,0.3100000023841858,0.03099999949336052,0.10000000149011612,4.0,39.66666793823242,,7.796666622161865,,0.5566666722297668,,8202.0,3.913919687271118
SNL/MSU/DOE,MD-DD11-UP2[0/±45/0]S,0/45/-45/0/0/-45/45/0,Polyester,30.0,,68.0,32.0,0.0,0.0,3.190000057220459,,25.0,,,,,,,103.0,-103.0,,,-1.0,5.0,591.3333129882812,-318.3333435058594,19.399999618530273,,3.0,,1695591.0,6.229321002960205
SNL/MSU/DOE,MD-DD11-UP2[0/±45/0]S,0/45/-45/0/0/-45/45/0,Polyester,30.0,,68.0,32.0,0.0,0.0,3.190000057220459,,25.0,,,,,,,138.0,-138.0,,,-1.0,5.0,591.3333129882812,-318.3333435058594,19.399999618530273,,3.0,,79076.0,4.898044586181641
SNL/MSU/DOE,MD-DD11-UP2[0/±45/0]S,0/45/-45/0/0/-45/45/0,Polyester,30.0,,68.0,32.0,0.0,0.0,3.190000057220459,,25.0,,,,,,,103.0,-103.0,,,-1.0,5.0,591.3333129882812,-318.3333435058594,19.399999618530273,,3.0,,1767448.0,6.247346878051758
SNL/MSU/DOE,MD-DD11-UP2[0/±45/0]S,0/45/-45/0/0/-45/45/0,Polyester,30.0,,68.0,32.0,0.0,0.0,3.190000057220459,,25.0,,,,,,,138.0,-138.0,,,-1.0,5.0,591.3333129882812,-318.3333435058594,19.399999618530273,,3.0,,40380.0,4.606166362762451
SNL/MSU/DOE,MD-DD11-UP2[0/±45/0]S,0/45/-45/0/0/-45/45/0,Polyester,30.0,,68.0,32.0,0.0,0.0,3.190000057220459,,25.0,,,,,,,138.0,-138.0,,,-1.0,5.0,591.3333129882812,-318.3333435058594,19.399999618530273,,3.0,,118395.0,5.073333263397217
SNL/MSU/DOE,MD-DD11-UP2[0/±45/0]S,0/45/-45/0/0/-45/45/0,Polyester,30.0,,68.0,32.0,0.0,0.0,3.190000057220459,,25.0,,,,,,,138.0,-138.0,,,-1.0,5.0,591.3333129882812,-318.3333435058594,19.399999618530273,,3.0,,32677.0,4.514242172241211
SNL/MSU/DOE,MD-DD11-UP2[0/±45/0]S,0/45/-45/0/0/-45/45/0,Polyester,30.0,,68.0,32.0,0.0,0.0,3.190000057220459,,25.0,,,,,,,121.0,-121.0,,,-1.0,5.0,591.3333129882812,-318.3333435058594,19.399999618530273,,3.0,,269627.0,5.430763244628906
SNL/MSU/DOE,MD-DD11-UP2[0/±45/0]S,0/45/-45/0/0/-45/45/0,Polyester,30.0,,68.0,32.0,0.0,0.0,3.190000057220459,,25.0,,,,,,,121.0,-121.0,,,-1.0,5.0,591.3333129882812,-318.3333435058594,19.399999618530273,,3.0,,406842.0,5.6094255447387695
SNL/MSU/DOE,MD-DD11-UP2[0/±45/0]S,0/45/-45/0/0/-45/45/0,Polyester,30.0,,68.0,32.0,0.0,0.0,3.190000057220459,,25.0,,,,,,,121.0,-121.0,,,-1.0,5.0,591.3333129882812,-318.3333435058594,19.399999618530273,,3.0,,464001.0,5.666518688201904
SNL/MSU/DOE,MD-DD11-UP2[0/±45/0]S,0/45/-45/0/0/-45/45/0,Polyester,30.0,,68.0,32.0,0.0,0.0,3.190000057220459,,25.0,,,,,,,103.0,-103.0,,,-1.0,5.0,591.3333129882812,-318.3333435058594,19.399999618530273,,3.0,,2148180.0,6.332070827484131
SNL/MSU/DOE,MD-DD11-UP2[0/±45/0]S,0/45/-45/0/0/-45/45/0,Polyester,30.0,,68.0,32.0,0.0,0.0,3.190000057220459,,25.0,,,,,,,172.0,-172.0,,,-1.0,5.0,591.3333129882812,-318.3333435058594,19.399999618530273,,3.0,,9734.0,3.9882912635803223
SNL/MSU/DOE,MD-DD11-UP2[0/±45/0]S,0/45/-45/0/0/-45/45/0,Polyester,30.0,,68.0,32.0,0.0,0.0,3.190000057220459,,25.0,,,,,,,172.0,-172.0,,,-1.0,5.0,591.3333129882812,-318.3333435058594,19.399999618530273,,3.0,,11680.0,4.067442893981934
SNL/MSU/DOE,MD-DD11-UP2[0/±45/0]S,0/45/-45/0/0/-45/45/0,Polyester,30.0,,68.0,32.0,0.0,0.0,3.190000057220459,,25.0,,,,,,,172.0,-172.0,,,-1.0,3.0,591.3333129882812,-318.3333435058594,19.399999618530273,,3.0,,6888.0,3.8380930423736572
SNL/MSU/DOE,MD-DD11-UP2[0/±45/0]S,0/45/-45/0/0/-45/45/0,Polyester,30.0,,68.0,32.0,0.0,0.0,3.190000057220459,,25.0,,,,,,,207.0,-207.0,,,-1.0,1.0,591.3333129882812,-318.3333435058594,19.399999618530273,,3.0,,1144.0,3.0584261417388916
SNL/MSU/DOE,MD-DD11-UP2[0/±45/0]S,0/45/-45/0/0/-45/45/0,Polyester,30.0,,68.0,32.0,0.0,0.0,3.190000057220459,,25.0,,,,,,,207.0,-207.0,,,-1.0,1.0,591.3333129882812,-318.3333435058594,19.399999618530273,,3.0,,987.0,2.994317054748535
SNL/MSU/DOE,MD-DD11-UP2[0/±45/0]S,0/45/-45/0/0/-45/45/0,Polyester,30.0,,68.0,32.0,0.0,0.0,3.190000057220459,,25.0,,,,,,,207.0,-207.0,,,-1.0,1.0,591.3333129882812,-318.3333435058594,19.399999618530273,,3.0,,2953.0,3.4702634811401367
SNL/MSU/DOE,MD-DD11-UP2[0/±45/0]S,0/45/-45/0/0/-45/45/0,Polyester,30.0,,68.0,32.0,0.0,0.0,3.190000057220459,,25.0,,,,,,,138.0,-138.0,,,-1.0,10.0,591.3333129882812,-318.3333435058594,19.399999618530273,,3.0,,1023726.0,6.010183811187744
SNL/MSU/DOE,MD-DD11E3-EP3[0/±45/0]S,0/45/-45/0/0/-45/45/0,Epoxy,32.0,,68.0,32.0,0.0,0.0,3.069999933242798,,25.0,,,,,,,-17.200000762939453,-172.0,,,10.0,2.0,624.3333129882812,-264.5,20.366666793823242,,3.066666603088379,,3171.0,3.5011961460113525
SNL/MSU/DOE,MD-DD11E3-EP3[0/±45/0]S,0/45/-45/0/0/-45/45/0,Epoxy,32.0,,68.0,32.0,0.0,0.0,3.069999933242798,,25.0,,,,,,,-10.300000190734863,-103.0,,,10.0,6.0,624.3333129882812,-264.5,20.366666793823242,,3.066666603088379,,3316245.0,6.520646572113037
SNL/MSU/DOE,MD-DD11E3-EP3[0/±45/0]S,0/45/-45/0/0/-45/45/0,Epoxy,32.0,,68.0,32.0,0.0,0.0,3.069999933242798,,25.0,,,,,,,-13.800000190734863,-138.0,,,10.0,4.0,624.3333129882812,-264.5,20.366666793823242,,3.066666603088379,,628028.0,5.79797887802124
SNL/MSU/DOE,MD-DD11E3-EP3[0/±45/0]S,0/45/-45/0/0/-45/45/0,Epoxy,32.0,,68.0,32.0,0.0,0.0,3.069999933242798,,25.0,,,,,,,-13.800000190734863,-138.0,,,10.0,4.0,624.3333129882812,-264.5,20.366666793823242,,3.066666603088379,,142149.0,5.152743816375732
SNL/MSU/DOE,MD-DD11E3-EP3[0/±45/0]S,0/45/-45/0/0/-45/45/0,Epoxy,32.0,,68.0,32.0,0.0,0.0,3.069999933242798,,25.0,,,,,,,-13.800000190734863,-138.0,,,10.0,4.0,624.3333129882812,-264.5,20.366666793823242,,3.066666603088379,,73148.0,4.864202499389648
SNL/MSU/DOE,MD-DD11E3-EP3[0/±45/0]S,0/45/-45/0/0/-45/45/0,Epoxy,32.0,,68.0,32.0,0.0,0.0,3.069999933242798,,25.0,,,,,,,-17.200000762939453,-172.0,,,10.0,1.0,624.3333129882812,-264.5,20.366666793823242,,3.066666603088379,,4063.0,3.60884690284729
SNL/MSU/DOE,MD-DD11E3-EP3[0/±45/0]S,0/45/-45/0/0/-45/45/0,Epoxy,32.0,,68.0,32.0,0.0,0.0,3.069999933242798,,25.0,,,,,,,-17.200000762939453,-172.0,,,10.0,1.0,624.3333129882812,-264.5,20.366666793823242,,3.066666603088379,,7803.0,3.892261505126953
SNL/MSU/DOE,MD-DD11E3-EP3[0/±45/0]S,0/45/-45/0/0/-45/45/0,Epoxy,32.0,,68.0,32.0,0.0,0.0,3.069999933242798,,25.0,,,,,,,-103.0,-10.300000190734863,,,10.0,6.0,624.3333129882812,-264.5,20.366666793823242,,3.066666603088379,,6853926.0,6.835939407348633
SNL/MSU/DOE,MD-DD11E3-EP3[0/±45/0]S,0/45/-45/0/0/-45/45/0,Epoxy,32.0,,68.0,32.0,0.0,0.0,3.069999933242798,,25.0,,,,,,,-207.0,-20.700000762939453,,,10.0,1.0,624.3333129882812,-264.5,20.366666793823242,,3.066666603088379,,68.0,1.83250892162323
SNL/MSU/DOE,MD-DD11E3-EP3[0/±45/0]S,0/45/-45/0/0/-45/45/0,Epoxy,32.0,,68.0,32.0,0.0,0.0,3.069999933242798,,25.0,,,,,,,-207.0,-20.700000762939453,,,10.0,1.0,624.3333129882812,-264.5,20.366666793823242,,3.066666603088379,,81.0,1.9084850549697876
SNL/MSU/DOE,MD-DD11E3-EP3[0/±45/0]S,0/45/-45/0/0/-45/45/0,Epoxy,32.0,,68.0,32.0,0.0,0.0,3.069999933242798,,25.0,,,,,,,-207.0,-20.700000762939453,,,10.0,1.0,624.3333129882812,-264.5,20.366666793823242,,3.066666603088379,,53.0,1.724275827407837
SNL/MSU/DOE,MD-DD11E3-EP3[0/±45/0]S,0/45/-45/0/0/-45/45/0,Epoxy,32.0,,68.0,32.0,0.0,0.0,3.069999933242798,,25.0,,,,,,,103.0,-103.0,,,-1.0,3.0,624.3333129882812,-264.5,20.366666793823242,,3.066666603088379,,4879300.0,6.688357353210449
SNL/MSU/DOE,MD-DD11E3-EP3[0/±45/0]S,0/45/-45/0/0/-45/45/0,Epoxy,32.0,,68.0,32.0,0.0,0.0,3.069999933242798,,25.0,,,,,,,138.0,-138.0,,,-1.0,2.0,624.3333129882812,-264.5,20.366666793823242,,3.066666603088379,,17757.0,4.2493696212768555
SNL/MSU/DOE,MD-DD11E3-EP3[0/±45/0]S,0/45/-45/0/0/-45/45/0,Epoxy,32.0,,68.0,32.0,0.0,0.0,3.069999933242798,,25.0,,,,,,,138.0,-138.0,,,-1.0,2.0,624.3333129882812,-264.5,20.366666793823242,,3.066666603088379,,35759.0,4.553385257720947
SNL/MSU/DOE,MD-DD11E3-EP3[0/±45/0]S,0/45/-45/0/0/-45/45/0,Epoxy,32.0,,68.0,32.0,0.0,0.0,3.069999933242798,,25.0,,,,,,,138.0,-138.0,,,-1.0,2.0,624.3333129882812,-264.5,20.366666793823242,,3.066666603088379,,64341.0,4.808487892150879
SNL/MSU/DOE,MD-DD11E3-EP3[0/±45/0]S,0/45/-45/0/0/-45/45/0,Epoxy,32.0,,68.0,32.0,0.0,0.0,3.069999933242798,,25.0,,,,,,,103.0,-103.0,,,-1.0,4.0,624.3333129882812,-264.5,20.366666793823242,,3.066666603088379,,1850142.0,6.267205238342285
SNL/MSU/DOE,MD-DD11E3-EP3[0/±45/0]S,0/45/-45/0/0/-45/45/0,Epoxy,32.0,,68.0,32.0,0.0,0.0,3.069999933242798,,25.0,,,,,,,172.0,-172.0,,,-1.0,1.0,624.3333129882812,-264.5,20.366666793823242,,3.066666603088379,,646.0,2.810232400894165
SNL/MSU/DOE,MD-DD11E3-EP3[0/±45/0]S,0/45/-45/0/0/-45/45/0,Epoxy,32.0,,68.0,32.0,0.0,0.0,3.069999933242798,,25.0,,,,,,,172.0,-172.0,,,-1.0,1.0,624.3333129882812,-264.5,20.366666793823242,,3.066666603088379,,3778.0,3.5772619247436523
SNL/MSU/DOE,MD-DD11E3-EP3[0/±45/0]S,0/45/-45/0/0/-45/45/0,Epoxy,32.0,,68.0,32.0,0.0,0.0,3.069999933242798,,25.0,,,,,,,172.0,-172.0,,,-1.0,1.0,624.3333129882812,-264.5,20.366666793823242,,3.066666603088379,,1680.0,3.225309371948242
SNL/MSU/DOE,MD-DD11E3-EP3[0/±45/0]S,0/45/-45/0/0/-45/45/0,Epoxy,32.0,,68.0,32.0,0.0,0.0,3.069999933242798,,25.0,,,,,,,-241.0,-24.100000381469727,,,10.0,1.0,624.3333129882812,-264.5,20.366666793823242,,3.066666603088379,,9.0,0.9542425274848938
SNL/MSU/DOE,MD-DD11E3-EP3[0/±45/0]S,0/45/-45/0/0/-45/45/0,Epoxy,32.0,,68.0,32.0,0.0,0.0,3.069999933242798,,25.0,,,,,,,-172.0,-17.200000762939453,,,10.0,2.0,624.3333129882812,-264.5,20.366666793823242,,3.066666603088379,,14155.0,4.150909900665283
SNL/MSU/DOE,MD-DD11E3-EP3[0/±45/0]S,0/45/-45/0/0/-45/45/0,Epoxy,32.0,,68.0,32.0,0.0,0.0,3.069999933242798,,25.0,,,,,,,-138.0,-13.800000190734863,,,10.0,4.0,624.3333129882812,-264.5,20.366666793823242,,3.066666603088379,,100092.0,5.000399589538574
SNL/MSU/DOE,MD-DD12-UP2[0/±45/0]S,0/45/-45/0/0/-45/45/0,Polyester,41.0,,68.0,32.0,0.0,0.0,2.4000000953674316,,22.0,,,,,,,414.0,41.400001525878906,1.5299999713897705,0.15299999713897705,0.10000000149011612,2.0,210.5,,26.46666717529297,,2.7266666889190674,,4967.0,3.696094274520874
SNL/MSU/DOE,MD-DD12-UP2[0/±45/0]S,0/45/-45/0/0/-45/45/0,Polyester,41.0,,68.0,32.0,0.0,0.0,2.4000000953674316,,22.0,,,,,,,276.0,27.600000381469727,0.9399999976158142,0.09399999678134918,0.10000000149011612,12.0,210.5,,26.46666717529297,,2.7266666889190674,,272993.0,5.436151504516602
SNL/MSU/DOE,MD-DD12-UP2[0/±45/0]S,0/45/-45/0/0/-45/45/0,Polyester,41.0,,68.0,32.0,0.0,0.0,2.4000000953674316,,22.0,,,,,,,276.0,27.600000381469727,1.1200000047683716,0.1120000034570694,0.10000000149011612,12.0,210.5,,26.46666717529297,,2.7266666889190674,,252590.0,5.402416229248047
SNL/MSU/DOE,MD-DD12-UP2[0/±45/0]S,0/45/-45/0/0/-45/45/0,Polyester,41.0,,68.0,32.0,0.0,0.0,2.4000000953674316,,22.0,,,,,,,241.0,24.100000381469727,0.8999999761581421,0.09000000357627869,0.10000000149011612,12.0,210.5,,26.46666717529297,,2.7266666889190674,,721943.0,5.8585028648376465
SNL/MSU/DOE,MD-DD12-UP2[0/±45/0]S,0/45/-45/0/0/-45/45/0,Polyester,41.0,,68.0,32.0,0.0,0.0,2.4000000953674316,,22.0,,,,,,,345.0,34.5,1.4600000381469727,0.1459999978542328,0.10000000149011612,5.0,210.5,,26.46666717529297,,2.7266666889190674,,27280.0,4.435844421386719
SNL/MSU/DOE,MD-DD12-UP2[0/±45/0]S,0/45/-45/0/0/-45/45/0,Polyester,41.0,,68.0,32.0,0.0,0.0,2.4000000953674316,,22.0,,,,,,,345.0,34.5,1.4199999570846558,0.1420000046491623,0.10000000149011612,5.0,210.5,,26.46666717529297,,2.7266666889190674,,55126.0,4.741356372833252
SNL/MSU/DOE,MD-DD12-UP2[0/±45/0]S,0/45/-45/0/0/-45/45/0,Polyester,41.0,,68.0,32.0,0.0,0.0,2.4000000953674316,,22.0,,,,,,,345.0,34.5,1.4900000095367432,0.14900000393390656,0.10000000149011612,5.0,210.5,,26.46666717529297,,2.7266666889190674,,50100.0,4.699837684631348
SNL/MSU/DOE,MD-DD12-UP2[0/±45/0]S,0/45/-45/0/0/-45/45/0,Polyester,41.0,,68.0,32.0,0.0,0.0,2.4000000953674316,,22.0,,,,,,,276.0,27.600000381469727,1.0499999523162842,0.10499999672174454,0.10000000149011612,5.0,210.5,,26.46666717529297,,2.7266666889190674,,199436.0,5.299803733825684
SNL/MSU/DOE,MD-DD13-UP2[0/±45/0]S,0/45/-45/0/0/-45/45/0,Polyester,46.0,,68.0,32.0,0.0,0.0,2.130000114440918,,22.0,,,,,,,414.0,41.400001525878906,1.600000023841858,0.1599999964237213,0.10000000149011612,4.0,821.0,-314.0,30.96666717529297,,2.693333387374878,,5769.0,3.7611005306243896
SNL/MSU/DOE,MD-DD13-UP2[0/±45/0]S,0/45/-45/0/0/-45/45/0,Polyester,46.0,,68.0,32.0,0.0,0.0,2.130000114440918,,22.0,,,,,,,414.0,41.400001525878906,1.3899999856948853,0.13899999856948853,0.10000000149011612,4.0,821.0,-314.0,30.96666717529297,,2.693333387374878,,7805.0,3.8923728466033936
SNL/MSU/DOE,MD-DD13-UP2[0/±45/0]S,0/45/-45/0/0/-45/45/0,Polyester,46.0,,68.0,32.0,0.0,0.0,2.130000114440918,,22.0,,,,,,,345.0,34.5,1.2599999904632568,0.12600000202655792,0.10000000149011612,5.0,821.0,-314.0,30.96666717529297,,2.693333387374878,,17253.0,4.2368645668029785
SNL/MSU/DOE,MD-DD13-UP2[0/±45/0]S,0/45/-45/0/0/-45/45/0,Polyester,46.0,,68.0,32.0,0.0,0.0,2.130000114440918,,22.0,,,,,,,207.0,20.700000762939453,0.7699999809265137,0.07699999958276749,0.10000000149011612,12.0,821.0,-314.0,30.96666717529297,,2.693333387374878,,1397049.0,6.145211696624756
SNL/MSU/DOE,MD-DD13-UP2[0/±45/0]S,0/45/-45/0/0/-45/45/0,Polyester,46.0,,68.0,32.0,0.0,0.0,2.130000114440918,,22.0,,,,,,,345.0,34.5,1.149999976158142,0.11500000208616257,0.10000000149011612,5.0,821.0,-314.0,30.96666717529297,,2.693333387374878,,28437.0,4.453883647918701
SNL/MSU/DOE,MD-DD13-UP2[0/±45/0]S,0/45/-45/0/0/-45/45/0,Polyester,46.0,,68.0,32.0,0.0,0.0,2.130000114440918,,22.0,,,,,,,345.0,34.5,1.4900000095367432,0.14900000393390656,0.10000000149011612,5.0,821.0,-314.0,30.96666717529297,,2.693333387374878,,19323.0,4.286074638366699
SNL/MSU/DOE,MD-DD13-UP2[0/±45/0]S,0/45/-45/0/0/-45/45/0,Polyester,46.0,,68.0,32.0,0.0,0.0,2.130000114440918,,22.0,,,,,,,276.0,27.600000381469727,0.9700000286102295,0.09700000286102295,0.10000000149011612,10.0,821.0,-314.0,30.96666717529297,,2.693333387374878,,145120.0,5.161727428436279
SNL/MSU/DOE,MD-DD13-UP2[0/±45/0]S,0/45/-45/0/0/-45/45/0,Polyester,46.0,,68.0,32.0,0.0,0.0,2.130000114440918,,22.0,,,,,,,276.0,27.600000381469727,0.9100000262260437,0.09099999815225601,0.10000000149011612,10.0,821.0,-314.0,30.96666717529297,,2.693333387374878,,85412.0,4.931519031524658
SNL/MSU/DOE,MD-DD13-UP2[0/±45/0]S,0/45/-45/0/0/-45/45/0,Polyester,46.0,,68.0,32.0,0.0,0.0,2.130000114440918,,22.0,,,,,,,276.0,27.600000381469727,0.8899999856948853,0.08900000154972076,0.10000000149011612,10.0,821.0,-314.0,30.96666717529297,,2.693333387374878,,124822.0,5.0962910652160645
SNL/MSU/DOE,MD-DD13-UP2[0/±45/0]S,0/45/-45/0/0/-45/45/0,Polyester,46.0,,68.0,32.0,0.0,0.0,2.130000114440918,,25.0,,,,,,,-20.700000762939453,-207.0,,,10.0,2.0,821.0,-314.0,30.96666717529297,,2.693333387374878,,1870.0,3.271841526031494
SNL/MSU/DOE,MD-DD13-UP2[0/±45/0]S,0/45/-45/0/0/-45/45/0,Polyester,46.0,,68.0,32.0,0.0,0.0,2.130000114440918,,25.0,,,,,,,-20.700000762939453,-207.0,,,10.0,2.0,821.0,-314.0,30.96666717529297,,2.693333387374878,,9529.0,3.9790472984313965
SNL/MSU/DOE,MD-DD13-UP2[0/±45/0]S,0/45/-45/0/0/-45/45/0,Polyester,46.0,,68.0,32.0,0.0,0.0,2.130000114440918,,25.0,,,,,,,-20.700000762939453,-207.0,,,10.0,2.0,821.0,-314.0,30.96666717529297,,2.693333387374878,,4017.0,3.6039018630981445
SNL/MSU/DOE,MD-DD13-UP2[0/±45/0]S,0/45/-45/0/0/-45/45/0,Polyester,46.0,,68.0,32.0,0.0,0.0,2.130000114440918,,25.0,,,,,,,-17.200000762939453,-172.0,,,10.0,10.0,821.0,-314.0,30.96666717529297,,2.693333387374878,,59117.0,4.771712303161621
SNL/MSU/DOE,MD-DD13-UP2[0/±45/0]S,0/45/-45/0/0/-45/45/0,Polyester,46.0,,68.0,32.0,0.0,0.0,2.130000114440918,,25.0,,,,,,,-17.200000762939453,-172.0,,,10.0,10.0,821.0,-314.0,30.96666717529297,,2.693333387374878,,35801.0,4.553894996643066
SNL/MSU/DOE,MD-DD13-UP2[0/±45/0]S,0/45/-45/0/0/-45/45/0,Polyester,46.0,,68.0,32.0,0.0,0.0,2.130000114440918,,25.0,,,,,,,-17.200000762939453,-172.0,,,10.0,12.0,821.0,-314.0,30.96666717529297,,2.693333387374878,,45057.0,4.653762340545654
SNL/MSU/DOE,MD-DD13-UP2[0/±45/0]S,0/45/-45/0/0/-45/45/0,Polyester,46.0,,68.0,32.0,0.0,0.0,2.130000114440918,,25.0,,,,,,,-15.5,-155.0,,,10.0,10.0,821.0,-314.0,30.96666717529297,,2.693333387374878,,443122.0,5.646523475646973
SNL/MSU/DOE,MD-DD14-UP2[0/±45/0]S,0/45/-45/0/0/-45/45/0,Polyester,43.0,,72.0,28.0,0.0,0.0,2.7100000381469727,,22.0,,,,,,,345.0,34.5,1.4800000190734863,0.14800000190734863,0.10000000149011612,2.0,728.3333129882812,-428.0,24.83333396911621,,3.0,,5851.0,3.7672300338745117
SNL/MSU/DOE,MD-DD14-UP2[0/±45/0]S,0/45/-45/0/0/-45/45/0,Polyester,43.0,,72.0,28.0,0.0,0.0,2.7100000381469727,,22.0,,,,,,,345.0,34.5,1.3799999952316284,0.1379999965429306,0.10000000149011612,2.0,728.3333129882812,-428.0,24.83333396911621,,3.0,,8812.0,3.9450745582580566
SNL/MSU/DOE,MD-DD14-UP2[0/±45/0]S,0/45/-45/0/0/-45/45/0,Polyester,43.0,,72.0,28.0,0.0,0.0,2.7100000381469727,,22.0,,,,,,,345.0,34.5,1.559999942779541,0.15600000321865082,0.10000000149011612,2.0,728.3333129882812,-428.0,24.83333396911621,,3.0,,6090.0,3.7846171855926514
SNL/MSU/DOE,MD-DD14-UP2[0/±45/0]S,0/45/-45/0/0/-45/45/0,Polyester,43.0,,72.0,28.0,0.0,0.0,2.7100000381469727,,22.0,,,,,,,276.0,27.600000381469727,1.090000033378601,0.10899999737739563,0.10000000149011612,6.0,728.3333129882812,-428.0,24.83333396911621,,3.0,,26391.0,4.4214558601379395
SNL/MSU/DOE,MD-DD14-UP2[0/±45/0]S,0/45/-45/0/0/-45/45/0,Polyester,43.0,,72.0,28.0,0.0,0.0,2.7100000381469727,,22.0,,,,,,,276.0,27.600000381469727,1.1299999952316284,0.11299999803304672,0.10000000149011612,5.0,728.3333129882812,-428.0,24.83333396911621,,3.0,,25357.0,4.404098033905029
SNL/MSU/DOE,MD-DD14-UP2[0/±45/0]S,0/45/-45/0/0/-45/45/0,Polyester,43.0,,72.0,28.0,0.0,0.0,2.7100000381469727,,22.0,,,,,,,207.0,20.700000762939453,0.7799999713897705,0.07800000160932541,0.10000000149011612,10.0,728.3333129882812,-428.0,24.83333396911621,,3.0,,432261.0,5.635746002197266
SNL/MSU/DOE,MD-DD14-UP2[0/±45/0]S,0/45/-45/0/0/-45/45/0,Polyester,43.0,,72.0,28.0,0.0,0.0,2.7100000381469727,,22.0,,,,,,,276.0,27.600000381469727,1.2000000476837158,0.11999999731779099,0.10000000149011612,5.0,728.3333129882812,-428.0,24.83333396911621,,3.0,,47275.0,4.674631595611572
SNL/MSU/DOE,MD-DD14-UP2[0/±45/0]S,0/45/-45/0/0/-45/45/0,Polyester,43.0,,72.0,28.0,0.0,0.0,2.7100000381469727,,22.0,,,,,,,207.0,20.700000762939453,0.8500000238418579,0.08500000089406967,0.10000000149011612,10.0,728.3333129882812,-428.0,24.83333396911621,,3.0,,513840.0,5.710827827453613
SNL/MSU/DOE,MD-DD14-UP2[0/±45/0]S,0/45/-45/0/0/-45/45/0,Polyester,43.0,,72.0,28.0,0.0,0.0,2.7100000381469727,,22.0,,,,,,,207.0,20.700000762939453,0.800000011920929,0.07999999821186066,0.10000000149011612,10.0,728.3333129882812,-428.0,24.83333396911621,,3.0,,210479.0,5.323208808898926
SNL/MSU/DOE,MD-DD16-UP2[90/0/±45/0]S,90/0/45/-45/0/0/-45/45/0/90,Polyester,33.0,,53.0,21.0,26.0,0.0,4.619999885559082,,25.0,,,,,,,284.0,28.399999618530273,1.8300000429153442,0.18299999833106995,0.10000000149011612,2.0,,-413.71429443359375,,,,,32965.0,4.51805305480957
SNL/MSU/DOE,MD-DD16-UP2[90/0/±45/0]S,90/0/45/-45/0/0/-45/45/0/90,Polyester,33.0,,53.0,21.0,26.0,0.0,4.619999885559082,,25.0,,,,,,,204.0,20.399999618530273,1.2599999904632568,0.12600000202655792,0.10000000149011612,10.0,,-413.71429443359375,,,,,844744.0,5.926724910736084
SNL/MSU/DOE,MD-DD16-UP2[90/0/±45/0]S,90/0/45/-45/0/0/-45/45/0/90,Polyester,33.0,,53.0,21.0,26.0,0.0,4.619999885559082,,25.0,,,,,,,206.0,20.600000381469727,1.2400000095367432,0.12399999797344208,0.10000000149011612,10.0,,-413.71429443359375,,,,,274618.0,5.4387288093566895
SNL/MSU/DOE,MD-DD16-UP2[90/0/±45/0]S,90/0/45/-45/0/0/-45/45/0/90,Polyester,33.0,,53.0,21.0,26.0,0.0,4.619999885559082,,25.0,,,,,,,204.0,20.399999618530273,1.2699999809265137,0.12700000405311584,0.10000000149011612,10.0,,-413.71429443359375,,,,,658704.0,5.818690299987793
SNL/MSU/DOE,MD-DD16-UP2[90/0/±45/0]S,90/0/45/-45/0/0/-45/45/0/90,Polyester,33.0,,53.0,21.0,26.0,0.0,4.619999885559082,,25.0,,,,,,,214.0,21.399999618530273,1.2999999523162842,0.12999999523162842,0.10000000149011612,10.0,,-413.71429443359375,,,,,523116.0,5.718597888946533
SNL/MSU/DOE,MD-DD16-UP2[90/0/±45/0]S,90/0/45/-45/0/0/-45/45/0/90,Polyester,33.0,,53.0,21.0,26.0,0.0,4.619999885559082,,25.0,,,,,,,284.0,28.399999618530273,1.6799999475479126,0.1679999977350235,0.10000000149011612,2.0,,-413.71429443359375,,,,,29313.0,4.467060089111328
SNL/MSU/DOE,MD-DD16-UP2[90/0/±45/0]S,90/0/45/-45/0/0/-45/45/0/90,Polyester,33.0,,53.0,21.0,26.0,0.0,4.619999885559082,,25.0,,,,,,,-27.600000381469727,-276.0,,,10.0,2.0,,-413.71429443359375,,,,,41771.0,4.620874881744385
SNL/MSU/DOE,MD-DD16-UP2[90/0/±45/0]S,90/0/45/-45/0/0/-45/45/0/90,Polyester,33.0,,53.0,21.0,26.0,0.0,4.619999885559082,,25.0,,,,,,,-24.100000381469727,-241.0,,,10.0,5.0,,-413.71429443359375,,,,,174382.0,5.241501808166504
SNL/MSU/DOE,MD-DD16-UP2[90/0/±45/0]S,90/0/45/-45/0/0/-45/45/0/90,Polyester,33.0,,53.0,21.0,26.0,0.0,4.619999885559082,,25.0,,,,,,,-27.600000381469727,-276.0,,,10.0,2.0,,-413.71429443359375,,,,,20148.0,4.304232120513916
