Repository: Luwen-Zhang/SNEnsemble

# Copyright Notification

## Composites

We reformat and merge fatigue testing records from SNL/MSU/DOE, OptiMat, UPWIND, and FACT databases into a single database with careful considerations, including filtering invalid entries, rename variables, fix improper calculations in the records, to obtain clean and consistent data to fit machine 
learning usages. We leave the original format ("2019_SNL_MSU_DOE_Composite-Materials-Database_Wind_29pt0.xlsx" and "Optidat UPWIND 28_3_2017.xls") in the folder. Any derived database should be directly based on the original files instead of our merged database. We are not responsible for the accuracy of the testing records.

File: data/composite_database_02232023.csv (part 25 of 47)
Data source,Material_Code,Sequence,Resin Type,Fibre Volume Fraction,Fibre Weight Fraction,Percentage of Fibre in 0-deg Direction,Percentage of Fibre in 45-deg Direction,Percentage of Fibre in 90-deg Direction,Percentage of Fibre in Other Direction,Thickness,Tab Thickness,Width,Maximum Width,Minimum Width,Length,Gauge Length,Load Length,Area,Maximum Stress,Minimum Stress,Maximum Strain,Minimum Strain,R-value,Frequency,Static Maximum Tensile Stress,Static Maximum Compressive Stress,Static Elastic Modulus,Static Compressive Modulus,Static Maximum Tensile Strain,Static Maximum Compressive Strain,Cycles to Failure,log(Cycles to Failure)
SNL/MSU/DOE,MD-DD16-UP2[90/0/±45/0]S,90/0/45/-45/0/0/-45/45/0/90,Polyester,33.0,,53.0,21.0,26.0,0.0,4.619999885559082,,25.0,,,,,,,-27.600000381469727,-276.0,,,10.0,2.0,,-413.71429443359375,,,,,13173.0,4.11968469619751
SNL/MSU/DOE,MD-DD16-UP2[90/0/±45/0]S,90/0/45/-45/0/0/-45/45/0/90,Polyester,33.0,,53.0,21.0,26.0,0.0,4.619999885559082,,25.0,,,,,,,-27.600000381469727,-276.0,,,10.0,4.0,,-413.71429443359375,,,,,8358.0,3.922102451324463
SNL/MSU/DOE,MD-DD16-UP2[90/0/±45/0]S,90/0/45/-45/0/0/-45/45/0/90,Polyester,33.0,,53.0,21.0,26.0,0.0,4.619999885559082,,25.0,,,,,,,-24.100000381469727,-241.0,,,10.0,8.0,,-413.71429443359375,,,,,464269.0,5.666769504547119
SNL/MSU/DOE,MD-DD16-UP2[90/0/±45/0]S,90/0/45/-45/0/0/-45/45/0/90,Polyester,33.0,,53.0,21.0,26.0,0.0,4.619999885559082,,25.0,,,,,,,-24.100000381469727,-241.0,,,10.0,6.0,,-413.71429443359375,,,,,670467.0,5.8263773918151855
SNL/MSU/DOE,MD-DD16-UP2[90/0/±45/0]S,90/0/45/-45/0/0/-45/45/0/90,Polyester,33.0,,53.0,21.0,26.0,0.0,4.619999885559082,,25.0,,,,,,,-20.700000762939453,-207.0,,,10.0,12.0,,-413.71429443359375,,,,,12328786.0,7.090920448303223
SNL/MSU/DOE,MD-DD17-UP2[0/±45/0]S,0/45/-45/0/0/-45/45/0,Polyester,44.5,,72.0,28.0,0.0,0.0,,,25.0,,,,,,,445.0,44.5,,,0.10000000149011612,2.0,782.0,-420.3333435058594,,,,,1317.0,3.1195857524871826
SNL/MSU/DOE,MD-DD17-UP2[0/±45/0]S,0/45/-45/0/0/-45/45/0,Polyester,44.5,,72.0,28.0,0.0,0.0,,,25.0,,,,,,,448.0,44.79999923706055,,,0.10000000149011612,2.0,782.0,-420.3333435058594,,,,,1210.0,3.0827853679656982
SNL/MSU/DOE,MD-DD17-UP2[0/±45/0]S,0/45/-45/0/0/-45/45/0,Polyester,44.5,,72.0,28.0,0.0,0.0,,,25.0,,,,,,,333.0,33.29999923706055,,,0.10000000149011612,2.0,782.0,-420.3333435058594,,,,,8591.0,3.9340436458587646
SNL/MSU/DOE,MD-DD17-UP2[0/±45/0]S,0/45/-45/0/0/-45/45/0,Polyester,44.5,,72.0,28.0,0.0,0.0,,,25.0,,,,,,,328.0,32.79999923706055,,,0.10000000149011612,2.0,782.0,-420.3333435058594,,,,,7151.0,3.8543667793273926
SNL/MSU/DOE,MD-DD17-UP2[0/±45/0]S,0/45/-45/0/0/-45/45/0,Polyester,44.5,,72.0,28.0,0.0,0.0,,,25.0,,,,,,,165.0,16.5,,,0.10000000149011612,10.0,782.0,-420.3333435058594,,,,,198817.0,5.298453330993652
SNL/MSU/DOE,MD-DD17-UP2[0/±45/0]S,0/45/-45/0/0/-45/45/0,Polyester,44.5,,72.0,28.0,0.0,0.0,,,25.0,,,,,,,111.0,11.100000381469727,,,0.10000000149011612,12.0,782.0,-420.3333435058594,,,,,889958.0,5.949369430541992
SNL/MSU/DOE,MD-DD17-UP2[0/±45/0]S,0/45/-45/0/0/-45/45/0,Polyester,44.5,,72.0,28.0,0.0,0.0,,,25.0,,,,,,,108.0,10.800000190734863,,,0.10000000149011612,12.0,782.0,-420.3333435058594,,,,,2048532.0,6.311442852020264
SNL/MSU/DOE,MD-DD17-UP2[0/±45/0]S,0/45/-45/0/0/-45/45/0,Polyester,44.5,,72.0,28.0,0.0,0.0,,,25.0,,,,,,,165.0,16.5,,,0.10000000149011612,12.0,782.0,-420.3333435058594,,,,,218200.0,5.338854789733887
SNL/MSU/DOE,MD-DD17-UP2[0/±45/0]S,0/45/-45/0/0/-45/45/0,Polyester,44.5,,72.0,28.0,0.0,0.0,,,25.0,,,,,,,166.0,16.600000381469727,,,0.10000000149011612,10.0,782.0,-420.3333435058594,,,,,225558.0,5.35325813293457
SNL/MSU/DOE,MD-DD17-UP2[0/±45/0]S,0/45/-45/0/0/-45/45/0,Polyester,44.5,,72.0,28.0,0.0,0.0,,,25.0,,,,,,,334.0,33.400001525878906,,,0.10000000149011612,2.0,782.0,-420.3333435058594,,,,,5342.0,3.727703809738159
SNL/MSU/DOE,MD-DD17-UP2[0/±45/0]S,0/45/-45/0/0/-45/45/0,Polyester,44.5,,72.0,28.0,0.0,0.0,,,25.0,,,,,,,-27.600000381469727,-276.0,,,10.0,4.0,782.0,-420.3333435058594,,,,,8751.0,3.9420576095581055
SNL/MSU/DOE,MD-DD17-UP2[0/±45/0]S,0/45/-45/0/0/-45/45/0,Polyester,44.5,,72.0,28.0,0.0,0.0,,,25.0,,,,,,,-27.600000381469727,-276.0,,,10.0,4.0,782.0,-420.3333435058594,,,,,21582.0,4.334091663360596
SNL/MSU/DOE,MD-DD17-UP2[0/±45/0]S,0/45/-45/0/0/-45/45/0,Polyester,44.5,,72.0,28.0,0.0,0.0,,,25.0,,,,,,,-27.600000381469727,-276.0,,,10.0,3.0,782.0,-420.3333435058594,,,,,4910.0,3.6910815238952637
SNL/MSU/DOE,MD-DD17-UP2[0/±45/0]S,0/45/-45/0/0/-45/45/0,Polyester,44.5,,72.0,28.0,0.0,0.0,,,25.0,,,,,,,-20.700000762939453,-207.0,,,10.0,20.0,782.0,-420.3333435058594,,,,,1184170.0,6.073413848876953
SNL/MSU/DOE,MD-DD17-UP2[0/±45/0]S,0/45/-45/0/0/-45/45/0,Polyester,44.5,,72.0,28.0,0.0,0.0,,,25.0,,,,,,,-20.700000762939453,-207.0,,,10.0,20.0,782.0,-420.3333435058594,,,,,5357313.0,6.728947162628174
SNL/MSU/DOE,MD-DD17-UP2[0/±45/0]S,0/45/-45/0/0/-45/45/0,Polyester,44.5,,72.0,28.0,0.0,0.0,,,25.0,,,,,,,-20.700000762939453,-207.0,,,10.0,20.0,782.0,-420.3333435058594,,,,,890895.0,5.949826717376709
SNL/MSU/DOE,MD-DD17A-UP2[0/±45/0]S,0/45/-45/0/0/-45/45/0,Polyester,39.5,,68.0,32.0,0.0,0.0,,,25.0,,,,,,,414.0,41.400001525878906,1.8700000047683716,0.18700000643730164,0.10000000149011612,2.0,646.0,-265.0,23.33333396911621,,3.0,,870.0,2.939519166946411
SNL/MSU/DOE,MD-DD17A-UP2[0/±45/0]S,0/45/-45/0/0/-45/45/0,Polyester,39.5,,68.0,32.0,0.0,0.0,,,25.0,,,,,,,414.0,41.400001525878906,1.8799999952316284,0.18799999356269836,0.10000000149011612,2.0,646.0,-265.0,23.33333396911621,,3.0,,993.0,2.9969491958618164
SNL/MSU/DOE,MD-DD17A-UP2[0/±45/0]S,0/45/-45/0/0/-45/45/0,Polyester,39.5,,68.0,32.0,0.0,0.0,,,25.0,,,,,,,345.0,34.5,1.649999976158142,0.16500000655651093,0.10000000149011612,4.0,646.0,-265.0,23.33333396911621,,3.0,,1637.0,3.2140486240386963
SNL/MSU/DOE,MD-DD17A-UP2[0/±45/0]S,0/45/-45/0/0/-45/45/0,Polyester,39.5,,68.0,32.0,0.0,0.0,,,25.0,,,,,,,345.0,34.5,1.5199999809265137,0.15199999511241913,0.10000000149011612,4.0,646.0,-265.0,23.33333396911621,,3.0,,7677.0,3.8851914405822754
SNL/MSU/DOE,MD-DD17A-UP2[0/±45/0]S,0/45/-45/0/0/-45/45/0,Polyester,39.5,,68.0,32.0,0.0,0.0,,,25.0,,,,,,,345.0,34.5,1.600000023841858,0.1599999964237213,0.10000000149011612,4.0,646.0,-265.0,23.33333396911621,,3.0,,3156.0,3.4991369247436523
SNL/MSU/DOE,MD-DD17A-UP2[0/±45/0]S,0/45/-45/0/0/-45/45/0,Polyester,39.5,,68.0,32.0,0.0,0.0,,,25.0,,,,,,,345.0,34.5,1.5199999809265137,0.15199999511241913,0.10000000149011612,4.0,646.0,-265.0,23.33333396911621,,3.0,,2866.0,3.4572761058807373
SNL/MSU/DOE,MD-DD17A-UP2[0/±45/0]S,0/45/-45/0/0/-45/45/0,Polyester,39.5,,68.0,32.0,0.0,0.0,,,25.0,,,,,,,276.0,27.600000381469727,1.2999999523162842,0.12999999523162842,0.10000000149011612,5.0,646.0,-265.0,23.33333396911621,,3.0,,23820.0,4.376941680908203
SNL/MSU/DOE,MD-DD17A-UP2[0/±45/0]S,0/45/-45/0/0/-45/45/0,Polyester,39.5,,68.0,32.0,0.0,0.0,,,25.0,,,,,,,276.0,27.600000381469727,1.3300000429153442,0.13300000131130219,0.10000000149011612,4.0,646.0,-265.0,23.33333396911621,,3.0,,52327.0,4.718725681304932
SNL/MSU/DOE,MD-DD17A-UP2[0/±45/0]S,0/45/-45/0/0/-45/45/0,Polyester,39.5,,68.0,32.0,0.0,0.0,,,25.0,,,,,,,276.0,27.600000381469727,1.2899999618530273,0.1289999932050705,0.10000000149011612,4.0,646.0,-265.0,23.33333396911621,,3.0,,15558.0,4.191953659057617
SNL/MSU/DOE,MD-DD17A-UP2[0/±45/0]S,0/45/-45/0/0/-45/45/0,Polyester,39.5,,68.0,32.0,0.0,0.0,,,25.0,,,,,,,207.0,20.700000762939453,0.9700000286102295,0.09700000286102295,0.10000000149011612,5.0,646.0,-265.0,23.33333396911621,,3.0,,385099.0,5.585572242736816
SNL/MSU/DOE,MD-DD17A-UP2[0/±45/0]S,0/45/-45/0/0/-45/45/0,Polyester,39.5,,68.0,32.0,0.0,0.0,,,25.0,,,,,,,207.0,20.700000762939453,0.9200000166893005,0.09200000017881393,0.10000000149011612,5.0,646.0,-265.0,23.33333396911621,,3.0,,186232.0,5.270054340362549
SNL/MSU/DOE,MD-DD17A-UP2[0/±45/0]S,0/45/-45/0/0/-45/45/0,Polyester,39.5,,68.0,32.0,0.0,0.0,,,25.0,,,,,,,207.0,20.700000762939453,0.9599999785423279,0.09600000083446503,0.10000000149011612,5.0,646.0,-265.0,23.33333396911621,,3.0,,119502.0,5.077375411987305
SNL/MSU/DOE,MD-DD17A-UP2[0/±45/0]S,0/45/-45/0/0/-45/45/0,Polyester,39.5,,68.0,32.0,0.0,0.0,,,25.0,,,,,,,207.0,20.700000762939453,0.9599999785423279,0.09600000083446503,0.10000000149011612,5.0,646.0,-265.0,23.33333396911621,,3.0,,584702.0,5.766934394836426
SNL/MSU/DOE,MD-DD17A-UP2[0/±45/0]S,0/45/-45/0/0/-45/45/0,Polyester,39.5,,68.0,32.0,0.0,0.0,,,25.0,,,,,,,276.0,27.600000381469727,1.1799999475479126,0.11800000071525574,0.10000000149011612,2.0,646.0,-265.0,23.33333396911621,,3.0,,65356.0,4.815285682678223
SNL/MSU/DOE,MD-DD17A-UP2[0/±45/0]S,0/45/-45/0/0/-45/45/0,Polyester,39.5,,68.0,32.0,0.0,0.0,,,25.0,,,,,,,190.0,19.0,0.8600000143051147,0.0860000029206276,0.10000000149011612,8.0,646.0,-265.0,23.33333396911621,,3.0,,843279.0,5.925971508026123
SNL/MSU/DOE,MD-DD17A-UP2[0/±45/0]S,0/45/-45/0/0/-45/45/0,Polyester,39.5,,68.0,32.0,0.0,0.0,,,25.0,,,,,,,190.0,19.0,0.9399999976158142,0.09399999678134918,0.10000000149011612,8.0,646.0,-265.0,23.33333396911621,,3.0,,510998.0,5.708419322967529
SNL/MSU/DOE,MD-DD17A-UP2[0/±45/0]S,0/45/-45/0/0/-45/45/0,Polyester,39.5,,68.0,32.0,0.0,0.0,,,25.0,,,,,,,172.0,17.200000762939453,0.800000011920929,0.07999999821186066,0.10000000149011612,8.0,646.0,-265.0,23.33333396911621,,3.0,,6125824.0,6.787164688110352
SNL/MSU/DOE,MD-DD17A-UP2[0/±45/0]S,0/45/-45/0/0/-45/45/0,Polyester,39.5,,68.0,32.0,0.0,0.0,,,25.0,,,,,,,345.0,34.5,1.6399999856948853,0.164000004529953,0.10000000149011612,2.0,646.0,-265.0,23.33333396911621,,3.0,,2414.0,3.382737159729004
SNL/MSU/DOE,MD-DD17A-UP2[0/±45/0]S,0/45/-45/0/0/-45/45/0,Polyester,39.5,,68.0,32.0,0.0,0.0,,,25.0,,,,,,,345.0,34.5,1.7000000476837158,0.17000000178813934,0.10000000149011612,3.0,646.0,-265.0,23.33333396911621,,3.0,,12349.0,4.091631889343262
SNL/MSU/DOE,MD-DD17A-UP2[0/±45/0]S,0/45/-45/0/0/-45/45/0,Polyester,39.5,,68.0,32.0,0.0,0.0,,,25.0,,,,,,,276.0,27.600000381469727,1.2000000476837158,0.11999999731779099,0.10000000149011612,4.0,646.0,-265.0,23.33333396911621,,3.0,,43591.0,4.639396667480469
SNL/MSU/DOE,MD-DD17A-UP2[0/±45/0]S,0/45/-45/0/0/-45/45/0,Polyester,39.5,,68.0,32.0,0.0,0.0,,,25.0,,,,,,,-20.700000762939453,-207.0,,,10.0,2.0,646.0,-265.0,23.33333396911621,,3.0,,118.0,2.0718820095062256
SNL/MSU/DOE,MD-DD17A-UP2[0/±45/0]S,0/45/-45/0/0/-45/45/0,Polyester,39.5,,68.0,32.0,0.0,0.0,,,25.0,,,,,,,-20.700000762939453,-207.0,,,10.0,4.0,646.0,-265.0,23.33333396911621,,3.0,,584.0,2.7664127349853516
SNL/MSU/DOE,MD-DD17A-UP2[0/±45/0]S,0/45/-45/0/0/-45/45/0,Polyester,39.5,,68.0,32.0,0.0,0.0,,,25.0,,,,,,,-20.700000762939453,-207.0,,,10.0,2.0,646.0,-265.0,23.33333396911621,,3.0,,506.0,2.704150438308716
SNL/MSU/DOE,MD-DD17A-UP2[0/±45/0]S,0/45/-45/0/0/-45/45/0,Polyester,39.5,,68.0,32.0,0.0,0.0,,,25.0,,,,,,,-13.800000190734863,-138.0,,,10.0,10.0,646.0,-265.0,23.33333396911621,,3.0,,1496838.0,6.175174713134766
SNL/MSU/DOE,MD-DD17A-UP2[0/±45/0]S,0/45/-45/0/0/-45/45/0,Polyester,39.5,,68.0,32.0,0.0,0.0,,,25.0,,,,,,,-13.800000190734863,-138.0,,,10.0,15.0,646.0,-265.0,23.33333396911621,,3.0,,499160.0,5.698239803314209
SNL/MSU/DOE,MD-DD17A-UP2[0/±45/0]S,0/45/-45/0/0/-45/45/0,Polyester,39.5,,68.0,32.0,0.0,0.0,,,25.0,,,,,,,-13.800000190734863,-138.0,,,10.0,10.0,646.0,-265.0,23.33333396911621,,3.0,,1296088.0,6.112634658813477
SNL/MSU/DOE,MD-DD18-UP2[0/±45/0]S,0/45/-45/0/0/-45/45/0,Polyester,37.0,,72.0,28.0,0.0,0.0,3.3499999046325684,,25.0,,,,,,,241.0,24.100000381469727,1.1200000047683716,0.1120000034570694,0.10000000149011612,10.0,729.6666870117188,-508.3333435058594,22.100000381469727,,3.3333332538604736,,268555.0,5.429033279418945
SNL/MSU/DOE,MD-DD18-UP2[0/±45/0]S,0/45/-45/0/0/-45/45/0,Polyester,37.0,,72.0,28.0,0.0,0.0,3.3499999046325684,,25.0,,,,,,,241.0,24.100000381469727,1.149999976158142,0.11500000208616257,0.10000000149011612,10.0,729.6666870117188,-508.3333435058594,22.100000381469727,,3.3333332538604736,,328011.0,5.515888214111328
SNL/MSU/DOE,MD-DD18-UP2[0/±45/0]S,0/45/-45/0/0/-45/45/0,Polyester,37.0,,72.0,28.0,0.0,0.0,3.3499999046325684,,25.0,,,,,,,241.0,24.100000381469727,1.2400000095367432,0.12399999797344208,0.10000000149011612,10.0,729.6666870117188,-508.3333435058594,22.100000381469727,,3.3333332538604736,,463110.0,5.665684223175049
SNL/MSU/DOE,MD-DD18-UP2[0/±45/0]S,0/45/-45/0/0/-45/45/0,Polyester,37.0,,72.0,28.0,0.0,0.0,3.3499999046325684,,25.0,,,,,,,414.0,41.400001525878906,1.909999966621399,0.19099999964237213,0.10000000149011612,2.0,729.6666870117188,-508.3333435058594,22.100000381469727,,3.3333332538604736,,12899.0,4.110556125640869
SNL/MSU/DOE,MD-DD18-UP2[0/±45/0]S,0/45/-45/0/0/-45/45/0,Polyester,37.0,,72.0,28.0,0.0,0.0,3.3499999046325684,,25.0,,,,,,,414.0,41.400001525878906,1.9900000095367432,0.19900000095367432,0.10000000149011612,2.0,729.6666870117188,-508.3333435058594,22.100000381469727,,3.3333332538604736,,10402.0,4.017117023468018
SNL/MSU/DOE,MD-DD18-UP2[0/±45/0]S,0/45/-45/0/0/-45/45/0,Polyester,37.0,,72.0,28.0,0.0,0.0,3.3499999046325684,,25.0,,,,,,,414.0,41.400001525878906,2.049999952316284,0.20499999821186066,0.10000000149011612,2.0,729.6666870117188,-508.3333435058594,22.100000381469727,,3.3333332538604736,,8310.0,3.9196009635925293
SNL/MSU/DOE,MD-DD18-UP2[0/±45/0]S,0/45/-45/0/0/-45/45/0,Polyester,37.0,,72.0,28.0,0.0,0.0,3.3499999046325684,,25.0,,,,,,,345.0,34.5,1.659999966621399,0.16599999368190765,0.10000000149011612,5.0,729.6666870117188,-508.3333435058594,22.100000381469727,,3.3333332538604736,,49566.0,4.695183753967285
SNL/MSU/DOE,MD-DD18-UP2[0/±45/0]S,0/45/-45/0/0/-45/45/0,Polyester,37.0,,72.0,28.0,0.0,0.0,3.3499999046325684,,25.0,,,,,,,345.0,34.5,1.4700000286102295,0.1469999998807907,0.10000000149011612,5.0,729.6666870117188,-508.3333435058594,22.100000381469727,,3.3333332538604736,,25373.0,4.404371738433838
SNL/MSU/DOE,MD-DD18-UP2[0/±45/0]S,0/45/-45/0/0/-45/45/0,Polyester,37.0,,72.0,28.0,0.0,0.0,3.3499999046325684,,25.0,,,,,,,345.0,34.5,1.4800000190734863,0.14800000190734863,0.10000000149011612,5.0,729.6666870117188,-508.3333435058594,22.100000381469727,,3.3333332538604736,,45228.0,4.655407428741455
SNL/MSU/DOE,MD-DD18-UP2[0/±45/0]S,0/45/-45/0/0/-45/45/0,Polyester,37.0,,72.0,28.0,0.0,0.0,3.3499999046325684,,25.0,,,,,,,207.0,20.700000762939453,0.8999999761581421,0.09000000357627869,0.10000000149011612,12.0,729.6666870117188,-508.3333435058594,22.100000381469727,,3.3333332538604736,,2661881.0,6.4251885414123535
SNL/MSU/DOE,MD-DD18A-UP2[0/±45/0]S,0/45/-45/0/0/-45/45/0,Polyester,39.5,,72.0,28.0,0.0,0.0,2.7799999713897705,,25.0,,,,,,,414.0,41.400001525878906,2.130000114440918,0.21299999952316284,0.10000000149011612,2.0,699.6666870117188,-325.3333435058594,23.233333587646484,,3.109999895095825,,913.0,2.960470676422119
SNL/MSU/DOE,MD-DD18A-UP2[0/±45/0]S,0/45/-45/0/0/-45/45/0,Polyester,39.5,,72.0,28.0,0.0,0.0,2.7799999713897705,,25.0,,,,,,,345.0,34.5,1.7899999618530273,0.17900000512599945,0.10000000149011612,4.0,699.6666870117188,-325.3333435058594,23.233333587646484,,3.109999895095825,,5846.0,3.7668588161468506
SNL/MSU/DOE,MD-DD18A-UP2[0/±45/0]S,0/45/-45/0/0/-45/45/0,Polyester,39.5,,72.0,28.0,0.0,0.0,2.7799999713897705,,25.0,,,,,,,276.0,27.600000381469727,1.1799999475479126,0.11800000071525574,0.10000000149011612,5.0,699.6666870117188,-325.3333435058594,23.233333587646484,,3.109999895095825,,78800.0,4.896526336669922
SNL/MSU/DOE,MD-DD18A-UP2[0/±45/0]S,0/45/-45/0/0/-45/45/0,Polyester,39.5,,72.0,28.0,0.0,0.0,2.7799999713897705,,25.0,,,,,,,414.0,41.400001525878906,1.9600000381469727,0.19599999487400055,0.10000000149011612,2.0,699.6666870117188,-325.3333435058594,23.233333587646484,,3.109999895095825,,1508.0,3.178401231765747
SNL/MSU/DOE,MD-DD18A-UP2[0/±45/0]S,0/45/-45/0/0/-45/45/0,Polyester,39.5,,72.0,28.0,0.0,0.0,2.7799999713897705,,25.0,,,,,,,414.0,41.400001525878906,2.0,0.20000000298023224,0.10000000149011612,2.0,699.6666870117188,-325.3333435058594,23.233333587646484,,3.109999895095825,,815.0,2.9111576080322266
SNL/MSU/DOE,MD-DD18A-UP2[0/±45/0]S,0/45/-45/0/0/-45/45/0,Polyester,39.5,,72.0,28.0,0.0,0.0,2.7799999713897705,,25.0,,,,,,,207.0,20.700000762939453,1.149999976158142,0.11500000208616257,0.10000000149011612,8.0,699.6666870117188,-325.3333435058594,23.233333587646484,,3.109999895095825,,654689.0,5.816035270690918
SNL/MSU/DOE,MD-DD18A-UP2[0/±45/0]S,0/45/-45/0/0/-45/45/0,Polyester,39.5,,72.0,28.0,0.0,0.0,2.7799999713897705,,25.0,,,,,,,345.0,34.5,1.6699999570846558,0.16699999570846558,0.10000000149011612,4.0,699.6666870117188,-325.3333435058594,23.233333587646484,,3.109999895095825,,3418.0,3.5337719917297363
SNL/MSU/DOE,MD-DD18A-UP2[0/±45/0]S,0/45/-45/0/0/-45/45/0,Polyester,39.5,,72.0,28.0,0.0,0.0,2.7799999713897705,,25.0,,,,,,,345.0,34.5,1.5499999523162842,0.1550000011920929,0.10000000149011612,3.0,699.6666870117188,-325.3333435058594,23.233333587646484,,3.109999895095825,,8292.0,3.918659210205078
SNL/MSU/DOE,MD-DD18A-UP2[0/±45/0]S,0/45/-45/0/0/-45/45/0,Polyester,39.5,,72.0,28.0,0.0,0.0,2.7799999713897705,,25.0,,,,,,,276.0,27.600000381469727,1.2200000286102295,0.12200000137090683,0.10000000149011612,5.0,699.6666870117188,-325.3333435058594,23.233333587646484,,3.109999895095825,,65338.0,4.815165996551514
SNL/MSU/DOE,MD-DD18A-UP2[0/±45/0]S,0/45/-45/0/0/-45/45/0,Polyester,39.5,,72.0,28.0,0.0,0.0,2.7799999713897705,,25.0,,,,,,,276.0,27.600000381469727,1.2899999618530273,0.1289999932050705,0.10000000149011612,5.0,699.6666870117188,-325.3333435058594,23.233333587646484,,3.109999895095825,,67612.0,4.830023765563965
SNL/MSU/DOE,MD-DD19-UP2[0/±45/0]S,0/45/-45/0/0/-45/45/0,Polyester,40.5,,72.0,28.0,0.0,0.0,3.390000104904175,,25.0,,,,,,,414.0,41.400001525878906,2.1700000762939453,0.21699999272823334,0.10000000149011612,2.0,709.6666870117188,-374.6666564941406,21.700000762939453,,3.299999952316284,,2235.0,3.3492774963378906
SNL/MSU/DOE,MD-DD19-UP2[0/±45/0]S,0/45/-45/0/0/-45/45/0,Polyester,40.5,,72.0,28.0,0.0,0.0,3.390000104904175,,25.0,,,,,,,241.0,24.100000381469727,1.2300000190734863,0.12300000339746475,0.10000000149011612,8.0,709.6666870117188,-374.6666564941406,21.700000762939453,,3.299999952316284,,57266.0,4.757896900177002
SNL/MSU/DOE,MD-DD19-UP2[0/±45/0]S,0/45/-45/0/0/-45/45/0,Polyester,40.5,,72.0,28.0,0.0,0.0,3.390000104904175,,25.0,,,,,,,241.0,24.100000381469727,1.2400000095367432,0.12399999797344208,0.10000000149011612,5.0,709.6666870117188,-374.6666564941406,21.700000762939453,,3.299999952316284,,92441.0,4.965864658355713
SNL/MSU/DOE,MD-DD19-UP2[0/±45/0]S,0/45/-45/0/0/-45/45/0,Polyester,40.5,,72.0,28.0,0.0,0.0,3.390000104904175,,25.0,,,,,,,241.0,24.100000381469727,1.2000000476837158,0.11999999731779099,0.10000000149011612,5.0,709.6666870117188,-374.6666564941406,21.700000762939453,,3.299999952316284,,77008.0,4.88653564453125
SNL/MSU/DOE,MD-DD19-UP2[0/±45/0]S,0/45/-45/0/0/-45/45/0,Polyester,40.5,,72.0,28.0,0.0,0.0,3.390000104904175,,25.0,,,,,,,155.0,15.5,0.75,0.07500000298023224,0.10000000149011612,12.0,709.6666870117188,-374.6666564941406,21.700000762939453,,3.299999952316284,,1354001.0,6.131618976593018
SNL/MSU/DOE,MD-DD19-UP2[0/±45/0]S,0/45/-45/0/0/-45/45/0,Polyester,40.5,,72.0,28.0,0.0,0.0,3.390000104904175,,25.0,,,,,,,155.0,15.5,0.6800000071525574,0.06800000369548798,0.10000000149011612,12.0,709.6666870117188,-374.6666564941406,21.700000762939453,,3.299999952316284,,955238.0,5.980111598968506
SNL/MSU/DOE,MD-DD19-UP2[0/±45/0]S,0/45/-45/0/0/-45/45/0,Polyester,40.5,,72.0,28.0,0.0,0.0,3.390000104904175,,25.0,,,,,,,155.0,15.5,0.8299999833106995,0.08299999684095383,0.10000000149011612,12.0,709.6666870117188,-374.6666564941406,21.700000762939453,,3.299999952316284,,3104534.0,6.4919962882995605
SNL/MSU/DOE,MD-DD19-UP2[0/±45/0]S,0/45/-45/0/0/-45/45/0,Polyester,40.5,,72.0,28.0,0.0,0.0,3.390000104904175,,25.0,,,,,,,345.0,34.5,,,0.10000000149011612,2.0,709.6666870117188,-374.6666564941406,21.700000762939453,,3.299999952316284,,9055.0,3.956888437271118
SNL/MSU/DOE,MD-DD19-UP2[0/±45/0]S,0/45/-45/0/0/-45/45/0,Polyester,40.5,,72.0,28.0,0.0,0.0,3.390000104904175,,25.0,,,,,,,345.0,34.5,,,0.10000000149011612,1.0,709.6666870117188,-374.6666564941406,21.700000762939453,,3.299999952316284,,8722.0,3.9406161308288574
SNL/MSU/DOE,MD-DD19-UP2[0/±45/0]S,0/45/-45/0/0/-45/45/0,Polyester,40.5,,72.0,28.0,0.0,0.0,3.390000104904175,,25.0,,,,,,,-20.700000762939453,-207.0,,,10.0,10.0,709.6666870117188,-374.6666564941406,21.700000762939453,,3.299999952316284,,93523.0,4.970918655395508
SNL/MSU/DOE,MD-DD19-UP2[0/±45/0]S,0/45/-45/0/0/-45/45/0,Polyester,40.5,,72.0,28.0,0.0,0.0,3.390000104904175,,25.0,,,,,,,-20.700000762939453,-207.0,,,10.0,15.0,709.6666870117188,-374.6666564941406,21.700000762939453,,3.299999952316284,,3000000.0,6.477121353149414
SNL/MSU/DOE,MD-DD19-UP2[0/±45/0]S,0/45/-45/0/0/-45/45/0,Polyester,40.5,,72.0,28.0,0.0,0.0,3.390000104904175,,25.0,,,,,,,-27.600000381469727,-276.0,,,10.0,10.0,709.6666870117188,-374.6666564941406,21.700000762939453,,3.299999952316284,,27769.0,4.4435601234436035
SNL/MSU/DOE,MD-DD19-UP2[0/±45/0]S,0/45/-45/0/0/-45/45/0,Polyester,40.5,,72.0,28.0,0.0,0.0,3.390000104904175,,25.0,,,,,,,-27.600000381469727,-276.0,,,10.0,5.0,709.6666870117188,-374.6666564941406,21.700000762939453,,3.299999952316284,,1397.0,3.1451964378356934
SNL/MSU/DOE,MD-DD19-UP2[0/±45/0]S,0/45/-45/0/0/-45/45/0,Polyester,40.5,,72.0,28.0,0.0,0.0,3.390000104904175,,25.0,,,,,,,-27.600000381469727,-276.0,,,10.0,5.0,709.6666870117188,-374.6666564941406,21.700000762939453,,3.299999952316284,,18564.0,4.26867151260376
SNL/MSU/DOE,MD-DD19-UP2[0/±45/0]S,0/45/-45/0/0/-45/45/0,Polyester,40.5,,72.0,28.0,0.0,0.0,3.390000104904175,,25.0,,,,,,,-24.100000381469727,-241.0,,,10.0,5.0,709.6666870117188,-374.6666564941406,21.700000762939453,,3.299999952316284,,5710.0,3.756636142730713
SNL/MSU/DOE,MD-DD19A-UP2[0/±45/0]S,0/45/-45/0/0/-45/45/0,Polyester,42.5,,68.0,32.0,0.0,0.0,2.7799999713897705,,25.0,,,,,,,207.0,20.700000762939453,0.8799999952316284,0.08799999952316284,0.10000000149011612,7.0,651.3333129882812,-293.0,22.566667556762695,,3.066666603088379,,31090.0,4.492620944976807
SNL/MSU/DOE,MD-DD19A-UP2[0/±45/0]S,0/45/-45/0/0/-45/45/0,Polyester,42.5,,68.0,32.0,0.0,0.0,2.7799999713897705,,25.0,,,,,,,345.0,34.5,1.5,0.15000000596046448,0.10000000149011612,2.0,651.3333129882812,-293.0,22.566667556762695,,3.066666603088379,,877.0,2.9429996013641357
SNL/MSU/DOE,MD-DD19A-UP2[0/±45/0]S,0/45/-45/0/0/-45/45/0,Polyester,42.5,,68.0,32.0,0.0,0.0,2.7799999713897705,,25.0,,,,,,,345.0,34.5,1.6100000143051147,0.16099999845027924,0.10000000149011612,2.0,651.3333129882812,-293.0,22.566667556762695,,3.066666603088379,,1088.0,3.0366289615631104
SNL/MSU/DOE,MD-DD19A-UP2[0/±45/0]S,0/45/-45/0/0/-45/45/0,Polyester,42.5,,68.0,32.0,0.0,0.0,2.7799999713897705,,25.0,,,,,,,345.0,34.5,1.690000057220459,0.16899999976158142,0.10000000149011612,2.0,651.3333129882812,-293.0,22.566667556762695,,3.066666603088379,,1590.0,3.201397180557251
SNL/MSU/DOE,MD-DD19A-UP2[0/±45/0]S,0/45/-45/0/0/-45/45/0,Polyester,42.5,,68.0,32.0,0.0,0.0,2.7799999713897705,,25.0,,,,,,,276.0,27.600000381469727,1.340000033378601,0.1340000033378601,0.10000000149011612,4.0,651.3333129882812,-293.0,22.566667556762695,,3.066666603088379,,8594.0,3.9341952800750732
SNL/MSU/DOE,MD-DD19A-UP2[0/±45/0]S,0/45/-45/0/0/-45/45/0,Polyester,42.5,,68.0,32.0,0.0,0.0,2.7799999713897705,,25.0,,,,,,,276.0,27.600000381469727,1.350000023841858,0.13500000536441803,0.10000000149011612,4.0,651.3333129882812,-293.0,22.566667556762695,,3.066666603088379,,31283.0,4.4953083992004395
SNL/MSU/DOE,MD-DD19A-UP2[0/±45/0]S,0/45/-45/0/0/-45/45/0,Polyester,42.5,,68.0,32.0,0.0,0.0,2.7799999713897705,,25.0,,,,,,,276.0,27.600000381469727,1.3600000143051147,0.13600000739097595,0.10000000149011612,5.0,651.3333129882812,-293.0,22.566667556762695,,3.066666603088379,,11012.0,4.041866302490234
SNL/MSU/DOE,MD-DD19A-UP2[0/±45/0]S,0/45/-45/0/0/-45/45/0,Polyester,42.5,,68.0,32.0,0.0,0.0,2.7799999713897705,,25.0,,,,,,,207.0,20.700000762939453,0.9599999785423279,0.09600000083446503,0.10000000149011612,7.0,651.3333129882812,-293.0,22.566667556762695,,3.066666603088379,,108773.0,5.036520957946777
SNL/MSU/DOE,MD-DD19A-UP2[0/±45/0]S,0/45/-45/0/0/-45/45/0,Polyester,42.5,,68.0,32.0,0.0,0.0,2.7799999713897705,,25.0,,,,,,,207.0,20.700000762939453,1.1100000143051147,0.11100000143051147,0.10000000149011612,7.0,651.3333129882812,-293.0,22.566667556762695,,3.066666603088379,,72092.0,4.857887268066406
SNL/MSU/DOE,MD-DD19A-UP2[0/±45/0]S,0/45/-45/0/0/-45/45/0,Polyester,42.5,,68.0,32.0,0.0,0.0,2.7799999713897705,,25.0,,,,,,,172.0,17.200000762939453,0.8299999833106995,0.08299999684095383,0.10000000149011612,8.0,651.3333129882812,-293.0,22.566667556762695,,3.066666603088379,,143171.0,5.155855178833008
SNL/MSU/DOE,MD-DD19A-UP2[0/±45/0]S,0/45/-45/0/0/-45/45/0,Polyester,42.5,,68.0,32.0,0.0,0.0,2.7799999713897705,,25.0,,,,,,,172.0,17.200000762939453,,,0.10000000149011612,5.0,651.3333129882812,-293.0,22.566667556762695,,3.066666603088379,,95294.0,4.979065418243408
SNL/MSU/DOE,MD-DD19A-UP2[0/±45/0]S,0/45/-45/0/0/-45/45/0,Polyester,42.5,,68.0,32.0,0.0,0.0,2.7799999713897705,,25.0,,,,,,,-17.200000762939453,-172.0,,,10.0,10.0,651.3333129882812,-293.0,22.566667556762695,,3.066666603088379,,88437.0,4.946633815765381
SNL/MSU/DOE,MD-DD19A-UP2[0/±45/0]S,0/45/-45/0/0/-45/45/0,Polyester,42.5,,68.0,32.0,0.0,0.0,2.7799999713897705,,25.0,,,,,,,-13.800000190734863,-138.0,,,10.0,10.0,651.3333129882812,-293.0,22.566667556762695,,3.066666603088379,,4312570.0,6.634736061096191
SNL/MSU/DOE,MD-DD19A-UP2[0/±45/0]S,0/45/-45/0/0/-45/45/0,Polyester,42.5,,68.0,32.0,0.0,0.0,2.7799999713897705,,25.0,,,,,,,-17.200000762939453,-172.0,,,10.0,10.0,651.3333129882812,-293.0,22.566667556762695,,3.066666603088379,,62730.0,4.797475337982178
SNL/MSU/DOE,MD-DD19A-UP2[0/±45/0]S,0/45/-45/0/0/-45/45/0,Polyester,42.5,,68.0,32.0,0.0,0.0,2.7799999713897705,,25.0,,,,,,,-17.200000762939453,-172.0,,,10.0,10.0,651.3333129882812,-293.0,22.566667556762695,,3.066666603088379,,124618.0,5.095580577850342
SNL/MSU/DOE,MD-DD19A-UP2[90/±45/90]S,90/45/-45/90/90/-45/45/90,Polyester,42.5,,0.0,32.0,68.0,0.0,2.7799999713897705,,25.0,,,,,,,38.0,3.799999952316284,0.3700000047683716,0.03700000047683716,0.10000000149011612,2.0,68.33333587646484,,10.146666526794434,,0.6966666579246521,,13061.0,4.115976333618164
SNL/MSU/DOE,MD-DD19A-UP2[90/±45/90]S,90/45/-45/90/90/-45/45/90,Polyester,42.5,,0.0,32.0,68.0,0.0,2.7799999713897705,,25.0,,,,,,,35.0,3.5,0.3400000035762787,0.03400000184774399,0.10000000149011612,4.0,68.33333587646484,,10.146666526794434,,0.6966666579246521,,39706.0,4.598855972290039
SNL/MSU/DOE,MD-DD19A-UP2[90/±45/90]S,90/45/-45/90/90/-45/45/90,Polyester,42.5,,0.0,32.0,68.0,0.0,2.7799999713897705,,25.0,,,,,,,35.0,3.5,0.3400000035762787,0.03400000184774399,0.10000000149011612,4.0,68.33333587646484,,10.146666526794434,,0.6966666579246521,,85033.0,4.929587364196777
SNL/MSU/DOE,MD-DD19A-UP2[90/±45/90]S,90/45/-45/90/90/-45/45/90,Polyester,42.5,,0.0,32.0,68.0,0.0,2.7799999713897705,,25.0,,,,,,,28.0,2.799999952316284,0.25999999046325684,0.026000000536441803,0.10000000149011612,12.0,68.33333587646484,,10.146666526794434,,0.6966666579246521,,930960.0,5.968931198120117
SNL/MSU/DOE,MD-DD19A-UP2[90/±45/90]S,90/45/-45/90/90/-45/45/90,Polyester,42.5,,0.0,32.0,68.0,0.0,2.7799999713897705,,25.0,,,,,,,28.0,2.799999952316284,0.25999999046325684,0.026000000536441803,0.10000000149011612,12.0,68.33333587646484,,10.146666526794434,,0.6966666579246521,,2571689.0,6.410218238830566
SNL/MSU/DOE,MD-DD19A-UP2[90/±45/90]S,90/45/-45/90/90/-45/45/90,Polyester,42.5,,0.0,32.0,68.0,0.0,2.7799999713897705,,25.0,,,,,,,28.0,2.799999952316284,0.23999999463558197,0.024000000208616257,0.10000000149011612,15.0,68.33333587646484,,10.146666526794434,,0.6966666579246521,,2461981.0,6.391284465789795
SNL/MSU/DOE,MD-DD19B-UP2[0/±45/0]S,0/45/-45/0/0/-45/45/0,Polyester,39.5,,68.0,32.0,0.0,0.0,2.7799999713897705,,25.0,,,,,,,276.0,27.600000381469727,1.090000033378601,0.10899999737739563,0.10000000149011612,4.0,693.6666870117188,,25.066667556762695,,2.943333387374878,,27705.0,4.442558288574219
SNL/MSU/DOE,MD-DD19B-UP2[0/±45/0]S,0/45/-45/0/0/-45/45/0,Polyester,39.5,,68.0,32.0,0.0,0.0,2.7799999713897705,,25.0,,,,,,,276.0,27.600000381469727,1.2000000476837158,0.11999999731779099,0.10000000149011612,4.0,693.6666870117188,,25.066667556762695,,2.943333387374878,,18014.0,4.25560998916626
SNL/MSU/DOE,MD-DD19B-UP2[0/±45/0]S,0/45/-45/0/0/-45/45/0,Polyester,39.5,,68.0,32.0,0.0,0.0,2.7799999713897705,,25.0,,,,,,,276.0,27.600000381469727,1.1299999952316284,0.11299999803304672,0.10000000149011612,4.0,693.6666870117188,,25.066667556762695,,2.943333387374878,,10666.0,4.02800178527832
SNL/MSU/DOE,MD-DD19B-UP2[0/±45/0]S,0/45/-45/0/0/-45/45/0,Polyester,39.5,,68.0,32.0,0.0,0.0,2.7799999713897705,,25.0,,,,,,,241.0,24.100000381469727,1.0299999713897705,0.10300000011920929,0.10000000149011612,4.0,693.6666870117188,,25.066667556762695,,2.943333387374878,,46870.0,4.670895099639893
SNL/MSU/DOE,MD-DD19B-UP2[0/±45/0]S,0/45/-45/0/0/-45/45/0,Polyester,39.5,,68.0,32.0,0.0,0.0,2.7799999713897705,,25.0,,,,,,,207.0,20.700000762939453,0.8799999952316284,0.08799999952316284,0.10000000149011612,5.0,693.6666870117188,,25.066667556762695,,2.943333387374878,,123726.0,5.092461109161377
SNL/MSU/DOE,MD-DD19B-UP2[0/±45/0]S,0/45/-45/0/0/-45/45/0,Polyester,39.5,,68.0,32.0,0.0,0.0,2.7799999713897705,,25.0,,,,,,,207.0,20.700000762939453,0.7799999713897705,0.07800000160932541,0.10000000149011612,7.0,693.6666870117188,,25.066667556762695,,2.943333387374878,,711185.0,5.851982593536377
SNL/MSU/DOE,MD-DD19B-UP2[0/±45/0]S,0/45/-45/0/0/-45/45/0,Polyester,39.5,,68.0,32.0,0.0,0.0,2.7799999713897705,,25.0,,,,,,,241.0,24.100000381469727,1.0700000524520874,0.10700000077486038,0.10000000149011612,4.0,693.6666870117188,,25.066667556762695,,2.943333387374878,,17022.0,4.231010437011719
SNL/MSU/DOE,MD-DD19B-UP2[0/±45/0]S,0/45/-45/0/0/-45/45/0,Polyester,39.5,,68.0,32.0,0.0,0.0,2.7799999713897705,,25.0,,,,,,,241.0,24.100000381469727,1.149999976158142,0.11500000208616257,0.10000000149011612,4.0,693.6666870117188,,25.066667556762695,,2.943333387374878,,62757.0,4.797662258148193
SNL/MSU/DOE,MD-DD19B-UP2[0/±45/0]S,0/45/-45/0/0/-45/45/0,Polyester,39.5,,68.0,32.0,0.0,0.0,2.7799999713897705,,25.0,,,,,,,207.0,20.700000762939453,0.800000011920929,0.07999999821186066,0.10000000149011612,6.0,693.6666870117188,,25.066667556762695,,2.943333387374878,,377162.0,5.576528072357178
SNL/MSU/DOE,MD-DD20-UP2[(0)2/±45/0]S,0/0/45/-45/0/0/-45/45/0/0,Polyester,34.0,,73.0,27.0,0.0,0.0,2.890000104904175,,22.0,,,,,,,310.0,31.0,1.5499999523162842,0.1550000011920929,0.10000000149011612,2.0,586.6666870117188,-313.0,22.96666717529297,,2.7333333492279053,,8408.0,3.9246926307678223
SNL/MSU/DOE,MD-DD20-UP2[(0)2/±45/0]S,0/0/45/-45/0/0/-45/45/0/0,Polyester,34.0,,73.0,27.0,0.0,0.0,2.890000104904175,,22.0,,,,,,,310.0,31.0,1.5800000429153442,0.15800000727176666,0.10000000149011612,4.0,586.6666870117188,-313.0,22.96666717529297,,2.7333333492279053,,4899.0,3.6901073455810547
SNL/MSU/DOE,MD-DD20-UP2[(0)2/±45/0]S,0/0/45/-45/0/0/-45/45/0/0,Polyester,34.0,,73.0,27.0,0.0,0.0,2.890000104904175,,22.0,,,,,,,310.0,31.0,1.4600000381469727,0.1459999978542328,0.10000000149011612,4.0,586.6666870117188,-313.0,22.96666717529297,,2.7333333492279053,,5860.0,3.767897605895996
SNL/MSU/DOE,MD-DD20-UP2[(0)2/±45/0]S,0/0/45/-45/0/0/-45/45/0/0,Polyester,34.0,,73.0,27.0,0.0,0.0,2.890000104904175,,22.0,,,,,,,207.0,20.700000762939453,0.9599999785423279,0.09600000083446503,0.10000000149011612,5.0,586.6666870117188,-313.0,22.96666717529297,,2.7333333492279053,,27916.0,4.445853233337402
SNL/MSU/DOE,MD-DD20-UP2[(0)2/±45/0]S,0/0/45/-45/0/0/-45/45/0/0,Polyester,34.0,,73.0,27.0,0.0,0.0,2.890000104904175,,22.0,,,,,,,172.0,17.200000762939453,0.8299999833106995,0.08299999684095383,0.10000000149011612,10.0,586.6666870117188,-313.0,22.96666717529297,,2.7333333492279053,,87234.0,4.940685749053955
SNL/MSU/DOE,MD-DD20-UP2[(0)2/±45/0]S,0/0/45/-45/0/0/-45/45/0/0,Polyester,34.0,,73.0,27.0,0.0,0.0,2.890000104904175,,22.0,,,,,,,172.0,17.200000762939453,0.8899999856948853,0.08900000154972076,0.10000000149011612,5.0,586.6666870117188,-313.0,22.96666717529297,,2.7333333492279053,,65250.0,4.81458044052124
SNL/MSU/DOE,MD-DD20-UP2[(0)2/±45/0]S,0/0/45/-45/0/0/-45/45/0/0,Polyester,34.0,,73.0,27.0,0.0,0.0,2.890000104904175,,22.0,,,,,,,138.0,13.800000190734863,0.6299999952316284,0.06300000101327896,0.10000000149011612,7.0,586.6666870117188,-313.0,22.96666717529297,,2.7333333492279053,,484310.0,5.685123443603516
SNL/MSU/DOE,MD-DD20-UP2[(0)2/±45/0]S,0/0/45/-45/0/0/-45/45/0/0,Polyester,34.0,,73.0,27.0,0.0,0.0,2.890000104904175,,22.0,,,,,,,138.0,13.800000190734863,0.6899999976158142,0.0689999982714653,0.10000000149011612,7.0,586.6666870117188,-313.0,22.96666717529297,,2.7333333492279053,,459000.0,5.661812782287598
SNL/MSU/DOE,MD-DD20-UP2[(0)2/±45/0]S,0/0/45/-45/0/0/-45/45/0/0,Polyester,34.0,,73.0,27.0,0.0,0.0,2.890000104904175,,22.0,,,,,,,138.0,13.800000190734863,0.699999988079071,0.07000000029802322,0.10000000149011612,7.0,586.6666870117188,-313.0,22.96666717529297,,2.7333333492279053,,362971.0,5.559872150421143
SNL/MSU/DOE,MD-DD20A-UP2[(0)2/±45/0]S,0/0/45/-45/0/0/-45/45/0/0,Polyester,38.0,,73.0,27.0,0.0,0.0,2.6600000858306885,,22.0,,,,,,,310.0,31.0,1.350000023841858,0.13500000536441803,0.10000000149011612,3.0,639.0,,24.83333396911621,,2.696666717529297,,5006.0,3.699490785598755
SNL/MSU/DOE,MD-DD20A-UP2[(0)2/±45/0]S,0/0/45/-45/0/0/-45/45/0/0,Polyester,38.0,,73.0,27.0,0.0,0.0,2.6600000858306885,,22.0,,,,,,,310.0,31.0,1.350000023841858,0.13500000536441803,0.10000000149011612,3.0,639.0,,24.83333396911621,,2.696666717529297,,6014.0,3.779163360595703
SNL/MSU/DOE,MD-DD20A-UP2[(0)2/±45/0]S,0/0/45/-45/0/0/-45/45/0/0,Polyester,38.0,,73.0,27.0,0.0,0.0,2.6600000858306885,,22.0,,,,,,,310.0,31.0,1.409999966621399,0.14100000262260437,0.10000000149011612,3.0,639.0,,24.83333396911621,,2.696666717529297,,5207.0,3.716587543487549
SNL/MSU/DOE,MD-DD20A-UP2[(0)2/±45/0]S,0/0/45/-45/0/0/-45/45/0/0,Polyester,38.0,,73.0,27.0,0.0,0.0,2.6600000858306885,,22.0,,,,,,,207.0,20.700000762939453,0.8299999833106995,0.08299999684095383,0.10000000149011612,8.0,639.0,,24.83333396911621,,2.696666717529297,,38386.0,4.58417272567749
SNL/MSU/DOE,MD-DD20A-UP2[(0)2/±45/0]S,0/0/45/-45/0/0/-45/45/0/0,Polyester,38.0,,73.0,27.0,0.0,0.0,2.6600000858306885,,22.0,,,,,,,207.0,20.700000762939453,0.800000011920929,0.07999999821186066,0.10000000149011612,8.0,639.0,,24.83333396911621,,2.696666717529297,,24080.0,4.381656646728516
SNL/MSU/DOE,MD-DD20A-UP2[(0)2/±45/0]S,0/0/45/-45/0/0/-45/45/0/0,Polyester,38.0,,73.0,27.0,0.0,0.0,2.6600000858306885,,22.0,,,,,,,207.0,20.700000762939453,0.8799999952316284,0.08799999952316284,0.10000000149011612,8.0,639.0,,24.83333396911621,,2.696666717529297,,44850.0,4.65176248550415
SNL/MSU/DOE,MD-DD20A-UP2[(0)2/±45/0]S,0/0/45/-45/0/0/-45/45/0/0,Polyester,38.0,,73.0,27.0,0.0,0.0,2.6600000858306885,,22.0,,,,,,,138.0,13.800000190734863,0.6000000238418579,0.05999999865889549,0.10000000149011612,12.0,639.0,,24.83333396911621,,2.696666717529297,,1209687.0,6.082673072814941
SNL/MSU/DOE,MD-DD20A-UP2[(0)2/±45/0]S,0/0/45/-45/0/0/-45/45/0/0,Polyester,38.0,,73.0,27.0,0.0,0.0,2.6600000858306885,,22.0,,,,,,,172.0,17.200000762939453,,,0.10000000149011612,10.0,639.0,,24.83333396911621,,2.696666717529297,,46058.0,4.663305282592773
SNL/MSU/DOE,MD-DD22-UP2[(0)2/±45/0]S,0/0/45/-45/0/0/-45/45/0/0,Polyester,31.0,,70.0,30.0,0.0,0.0,2.859999895095825,,22.0,,,,,,,207.0,20.700000762939453,1.059999942779541,0.10599999874830246,0.10000000149011612,5.0,549.3333129882812,-389.0,20.53333282470703,,2.7666666507720947,,1873215.0,6.272587776184082
SNL/MSU/DOE,MD-DD22-UP2[(0)2/±45/0]S,0/0/45/-45/0/0/-45/45/0/0,Polyester,31.0,,70.0,30.0,0.0,0.0,2.859999895095825,,22.0,,,,,,,276.0,27.600000381469727,1.6699999570846558,0.16699999570846558,0.10000000149011612,4.0,549.3333129882812,-389.0,20.53333282470703,,2.7666666507720947,,62055.0,4.792776584625244
SNL/MSU/DOE,MD-DD22-UP2[(0)2/±45/0]S,0/0/45/-45/0/0/-45/45/0/0,Polyester,31.0,,70.0,30.0,0.0,0.0,2.859999895095825,,22.0,,,,,,,276.0,27.600000381469727,1.6100000143051147,0.16099999845027924,0.10000000149011612,3.0,549.3333129882812,-389.0,20.53333282470703,,2.7666666507720947,,88185.0,4.945394515991211
SNL/MSU/DOE,MD-DD22-UP2[(0)2/±45/0]S,0/0/45/-45/0/0/-45/45/0/0,Polyester,31.0,,70.0,30.0,0.0,0.0,2.859999895095825,,22.0,,,,,,,276.0,27.600000381469727,1.5399999618530273,0.15399999916553497,0.10000000149011612,3.0,549.3333129882812,-389.0,20.53333282470703,,2.7666666507720947,,58843.0,4.769694805145264
SNL/MSU/DOE,MD-DD22-UP2[(0)2/±45/0]S,0/0/45/-45/0/0/-45/45/0/0,Polyester,31.0,,70.0,30.0,0.0,0.0,2.859999895095825,,22.0,,,,,,,241.0,24.100000381469727,1.2699999809265137,0.12700000405311584,0.10000000149011612,4.0,549.3333129882812,-389.0,20.53333282470703,,2.7666666507720947,,384914.0,5.585363864898682
SNL/MSU/DOE,MD-DD22-UP2[(0)2/±45/0]S,0/0/45/-45/0/0/-45/45/0/0,Polyester,31.0,,70.0,30.0,0.0,0.0,2.859999895095825,,22.0,,,,,,,241.0,24.100000381469727,1.25,0.125,0.10000000149011612,10.0,549.3333129882812,-389.0,20.53333282470703,,2.7666666507720947,,960823.0,5.9826436042785645
SNL/MSU/DOE,MD-DD24-UP2[0/±45/(0)3/±45/0],0/45/-45/0/0/0/45/-45/0,Polyester,39.0,,70.0,30.0,0.0,0.0,2.5899999141693115,,22.0,,,,,,,345.0,34.5,1.5199999809265137,,0.10000000149011612,8.0,729.6666870117188,-510.5,26.350000381469727,,2.933333396911621,,40767.0,4.610308647155762
SNL/MSU/DOE,MD-DD24-UP2[0/±45/(0)3/±45/0],0/45/-45/0/0/0/45/-45/0,Polyester,39.0,,70.0,30.0,0.0,0.0,2.5899999141693115,,22.0,,,,,,,345.0,34.5,0.15199999511241913,0.15299999713897705,0.10000000149011612,8.0,729.6666870117188,-510.5,26.350000381469727,,2.933333396911621,,17433.0,4.241372108459473
SNL/MSU/DOE,MD-DD24-UP2[0/±45/(0)3/±45/0],0/45/-45/0/0/0/45/-45/0,Polyester,39.0,,70.0,30.0,0.0,0.0,2.5899999141693115,,22.0,,,,,,,345.0,34.5,1.5,0.15000000596046448,0.10000000149011612,8.0,729.6666870117188,-510.5,26.350000381469727,,2.933333396911621,,20925.0,4.32066535949707
SNL/MSU/DOE,MD-DD24-UP2[0/±45/(0)3/±45/0],0/45/-45/0/0/0/45/-45/0,Polyester,39.0,,70.0,30.0,0.0,0.0,2.5899999141693115,,22.0,,,,,,,276.0,27.600000381469727,1.309999942779541,0.13099999725818634,0.10000000149011612,8.0,729.6666870117188,-510.5,26.350000381469727,,2.933333396911621,,190571.0,5.280056953430176
SNL/MSU/DOE,MD-DD24-UP2[0/±45/(0)3/±45/0],0/45/-45/0/0/0/45/-45/0,Polyester,39.0,,70.0,30.0,0.0,0.0,2.5899999141693115,,22.0,,,,,,,241.0,24.100000381469727,1.0800000429153442,0.1080000028014183,0.10000000149011612,12.0,729.6666870117188,-510.5,26.350000381469727,,2.933333396911621,,696493.0,5.842916965484619
SNL/MSU/DOE,MD-DD24-UP2[0/±45/(0)3/±45/0],0/45/-45/0/0/0/45/-45/0,Polyester,39.0,,70.0,30.0,0.0,0.0,2.5899999141693115,,22.0,,,,,,,241.0,24.100000381469727,1.1200000047683716,0.1120000034570694,0.10000000149011612,12.0,729.6666870117188,-510.5,26.350000381469727,,2.933333396911621,,314716.0,5.497918605804443
SNL/MSU/DOE,MD-DD25-UP2[0/±45/0]S,0/45/-45/0/0/-45/45/0,Polyester,46.0,,76.0,24.0,0.0,0.0,2.890000104904175,,22.0,,,,,,,345.0,34.5,1.4199999570846558,0.1420000046491623,0.10000000149011612,7.0,743.0,-483.0,27.866666793823242,,2.933333396911621,,1621.0,3.2097830772399902
SNL/MSU/DOE,MD-DD25-UP2[0/±45/0]S,0/45/-45/0/0/-45/45/0,Polyester,46.0,,76.0,24.0,0.0,0.0,2.890000104904175,,22.0,,,,,,,207.0,20.700000762939453,0.7300000190734863,0.0729999989271164,0.10000000149011612,10.0,743.0,-483.0,27.866666793823242,,2.933333396911621,,205450.0,5.312705993652344
SNL/MSU/DOE,MD-DD25-UP2[0/±45/0]S,0/45/-45/0/0/-45/45/0,Polyester,46.0,,76.0,24.0,0.0,0.0,2.890000104904175,,22.0,,,,,,,276.0,27.600000381469727,1.100000023841858,0.10999999940395355,0.10000000149011612,5.0,743.0,-483.0,27.866666793823242,,2.933333396911621,,37442.0,4.57335901260376
SNL/MSU/DOE,MD-DD25-UP2[0/±45/0]S,0/45/-45/0/0/-45/45/0,Polyester,46.0,,76.0,24.0,0.0,0.0,2.890000104904175,,22.0,,,,,,,276.0,27.600000381469727,0.9900000095367432,0.0989999994635582,0.10000000149011612,5.0,743.0,-483.0,27.866666793823242,,2.933333396911621,,50003.0,4.698996067047119
SNL/MSU/DOE,MD-DD25-UP2[0/±45/0]S,0/45/-45/0/0/-45/45/0,Polyester,46.0,,76.0,24.0,0.0,0.0,2.890000104904175,,22.0,,,,,,,276.0,27.600000381469727,1.0099999904632568,0.10100000351667404,0.10000000149011612,5.0,743.0,-483.0,27.866666793823242,,2.933333396911621,,48799.0,4.688410758972168
SNL/MSU/DOE,MD-DD25-UP2[0/±45/0]S,0/45/-45/0/0/-45/45/0,Polyester,46.0,,76.0,24.0,0.0,0.0,2.890000104904175,,22.0,,,,,,,207.0,20.700000762939453,0.6800000071525574,0.06800000369548798,0.10000000149011612,12.0,743.0,-483.0,27.866666793823242,,2.933333396911621,,778703.0,5.891371726989746
