Repository: Luwen-Zhang/SNEnsemble

# Copyright Notification

## Composites

We reformat and merge fatigue testing records from SNL/MSU/DOE, OptiMat, UPWIND, and FACT databases into a single database with careful considerations, including filtering invalid entries, rename variables, fix improper calculations in the records, to obtain clean and consistent data to fit machine 
learning usages. We leave the original format ("2019_SNL_MSU_DOE_Composite-Materials-Database_Wind_29pt0.xlsx" and "Optidat UPWIND 28_3_2017.xls") in the folder. Any derived database should be directly based on the original files instead of our merged database. We are not responsible for the accuracy of the testing records.

File: data/composite_database_02232023.csv (part 26 of 47)
Data source,Material_Code,Sequence,Resin Type,Fibre Volume Fraction,Fibre Weight Fraction,Percentage of Fibre in 0-deg Direction,Percentage of Fibre in 45-deg Direction,Percentage of Fibre in 90-deg Direction,Percentage of Fibre in Other Direction,Thickness,Tab Thickness,Width,Maximum Width,Minimum Width,Length,Gauge Length,Load Length,Area,Maximum Stress,Minimum Stress,Maximum Strain,Minimum Strain,R-value,Frequency,Static Maximum Tensile Stress,Static Maximum Compressive Stress,Static Elastic Modulus,Static Compressive Modulus,Static Maximum Tensile Strain,Static Maximum Compressive Strain,Cycles to Failure,log(Cycles to Failure)
SNL/MSU/DOE,MD-DD25-UP2[0/±45/0]S,0/45/-45/0/0/-45/45/0,Polyester,46.0,,76.0,24.0,0.0,0.0,2.890000104904175,,22.0,,,,,,,345.0,34.5,1.3700000047683716,0.13699999451637268,0.10000000149011612,2.0,743.0,-483.0,27.866666793823242,,2.933333396911621,,8578.0,3.9333860874176025
SNL/MSU/DOE,MD-DD25-UP2[0/±45/0]S,0/45/-45/0/0/-45/45/0,Polyester,46.0,,76.0,24.0,0.0,0.0,2.890000104904175,,22.0,,,,,,,345.0,34.5,1.2200000286102295,0.12200000137090683,0.10000000149011612,2.0,743.0,-483.0,27.866666793823242,,2.933333396911621,,17706.0,4.248120307922363
SNL/MSU/DOE,MD-DD25-UP2[0/±45/0]S,0/45/-45/0/0/-45/45/0,Polyester,46.0,,76.0,24.0,0.0,0.0,2.890000104904175,,22.0,,,,,,,207.0,20.700000762939453,0.7799999713897705,0.07800000160932541,0.10000000149011612,8.0,743.0,-483.0,27.866666793823242,,2.933333396911621,,982766.0,5.99245023727417
SNL/MSU/DOE,MD-DD25-UP2[0/±45/0]S,0/45/-45/0/0/-45/45/0,Polyester,46.0,,76.0,24.0,0.0,0.0,2.890000104904175,,25.0,,,,,,,-24.100000381469727,-241.0,,,10.0,15.0,743.0,-483.0,27.866666793823242,,2.933333396911621,,1322357.0,6.121348857879639
SNL/MSU/DOE,MD-DD25-UP2[0/±45/0]S,0/45/-45/0/0/-45/45/0,Polyester,46.0,,76.0,24.0,0.0,0.0,2.890000104904175,,25.0,,,,,,,-24.100000381469727,-241.0,,,10.0,15.0,743.0,-483.0,27.866666793823242,,2.933333396911621,,524658.0,5.719876289367676
SNL/MSU/DOE,MD-DD25A-UP2[0/±45/0]S,0/45/-45/0/0/-45/45/0,Polyester,49.0,,76.0,24.0,0.0,0.0,2.890000104904175,,22.0,,,,,,,207.0,20.700000762939453,0.7400000095367432,0.07400000095367432,0.10000000149011612,10.0,782.6666870117188,-628.5,27.899999618530273,,2.9000000953674316,,1015979.0,6.006884574890137
SNL/MSU/DOE,MD-DD25A-UP2[0/±45/0]S,0/45/-45/0/0/-45/45/0,Polyester,49.0,,76.0,24.0,0.0,0.0,2.890000104904175,,22.0,,,,,,,241.0,24.100000381469727,0.8600000143051147,0.0860000029206276,0.10000000149011612,10.0,782.6666870117188,-628.5,27.899999618530273,,2.9000000953674316,,503924.0,5.702364921569824
SNL/MSU/DOE,MD-DD25A-UP2[0/±45/0]S,0/45/-45/0/0/-45/45/0,Polyester,49.0,,76.0,24.0,0.0,0.0,2.890000104904175,,22.0,,,,,,,241.0,24.100000381469727,0.9100000262260437,0.09099999815225601,0.10000000149011612,10.0,782.6666870117188,-628.5,27.899999618530273,,2.9000000953674316,,740566.0,5.869563579559326
SNL/MSU/DOE,MD-DD25A-UP2[0/±45/0]S,0/45/-45/0/0/-45/45/0,Polyester,49.0,,76.0,24.0,0.0,0.0,2.890000104904175,,22.0,,,,,,,241.0,24.100000381469727,,,0.10000000149011612,12.0,782.6666870117188,-628.5,27.899999618530273,,2.9000000953674316,,1178054.0,6.071165084838867
SNL/MSU/DOE,MD-DD25A-UP2[0/±45/0]S,0/45/-45/0/0/-45/45/0,Polyester,49.0,,76.0,24.0,0.0,0.0,2.890000104904175,,22.0,,,,,,,276.0,27.600000381469727,1.0099999904632568,0.10100000351667404,0.10000000149011612,10.0,782.6666870117188,-628.5,27.899999618530273,,2.9000000953674316,,135192.0,5.130950927734375
SNL/MSU/DOE,MD-DD25A-UP2[0/±45/0]S,0/45/-45/0/0/-45/45/0,Polyester,49.0,,76.0,24.0,0.0,0.0,2.890000104904175,,22.0,,,,,,,276.0,27.600000381469727,0.9700000286102295,0.09700000286102295,0.10000000149011612,4.0,782.6666870117188,-628.5,27.899999618530273,,2.9000000953674316,,146154.0,5.164810657501221
SNL/MSU/DOE,MD-DD25A-UP2[0/±45/0]S,0/45/-45/0/0/-45/45/0,Polyester,49.0,,76.0,24.0,0.0,0.0,2.890000104904175,,22.0,,,,,,,276.0,27.600000381469727,0.9900000095367432,0.0989999994635582,0.10000000149011612,4.0,782.6666870117188,-628.5,27.899999618530273,,2.9000000953674316,,253259.0,5.403564929962158
SNL/MSU/DOE,MD-DD25A-UP2[0/±45/0]S,0/45/-45/0/0/-45/45/0,Polyester,49.0,,76.0,24.0,0.0,0.0,2.890000104904175,,22.0,,,,,,,345.0,34.5,1.2300000190734863,0.12300000339746475,0.10000000149011612,4.0,782.6666870117188,-628.5,27.899999618530273,,2.9000000953674316,,20249.0,4.306403636932373
SNL/MSU/DOE,MD-DD25A-UP2[0/±45/0]S,0/45/-45/0/0/-45/45/0,Polyester,49.0,,76.0,24.0,0.0,0.0,2.890000104904175,,22.0,,,,,,,345.0,34.5,1.2400000095367432,0.12399999797344208,0.10000000149011612,4.0,782.6666870117188,-628.5,27.899999618530273,,2.9000000953674316,,44823.0,4.651500701904297
SNL/MSU/DOE,MD-DD25A-UP2[0/±45/0]S,0/45/-45/0/0/-45/45/0,Polyester,49.0,,76.0,24.0,0.0,0.0,2.890000104904175,,22.0,,,,,,,345.0,34.5,1.2000000476837158,0.11999999731779099,0.10000000149011612,4.0,782.6666870117188,-628.5,27.899999618530273,,2.9000000953674316,,44578.0,4.649120807647705
SNL/MSU/DOE,MD-DD25B-UP2[0/±45/0]S,0/45/-45/0/0/-45/45/0,Polyester,31.0,,76.0,24.0,0.0,0.0,4.269999980926514,,22.0,,,,,,,241.0,24.100000381469727,,,0.10000000149011612,5.0,514.0,-418.75,18.96666717529297,,2.799999952316284,,118550.0,5.073901653289795
SNL/MSU/DOE,MD-DD25B-UP2[0/±45/0]S,0/45/-45/0/0/-45/45/0,Polyester,31.0,,76.0,24.0,0.0,0.0,4.269999980926514,,22.0,,,,,,,241.0,24.100000381469727,1.3799999952316284,0.1379999965429306,0.10000000149011612,10.0,514.0,-418.75,18.96666717529297,,2.799999952316284,,178659.0,5.252025127410889
SNL/MSU/DOE,MD-DD25B-UP2[0/±45/0]S,0/45/-45/0/0/-45/45/0,Polyester,31.0,,76.0,24.0,0.0,0.0,4.269999980926514,,22.0,,,,,,,241.0,24.100000381469727,1.4600000381469727,0.1459999978542328,0.10000000149011612,10.0,514.0,-418.75,18.96666717529297,,2.799999952316284,,70464.0,4.847967147827148
SNL/MSU/DOE,MD-DD25B-UP2[0/±45/0]S,0/45/-45/0/0/-45/45/0,Polyester,31.0,,76.0,24.0,0.0,0.0,4.269999980926514,,22.0,,,,,,,276.0,27.600000381469727,1.409999966621399,0.14100000262260437,0.10000000149011612,4.0,514.0,-418.75,18.96666717529297,,2.799999952316284,,49497.0,4.694578647613525
SNL/MSU/DOE,MD-DD25B-UP2[0/±45/0]S,0/45/-45/0/0/-45/45/0,Polyester,31.0,,76.0,24.0,0.0,0.0,4.269999980926514,,22.0,,,,,,,276.0,27.600000381469727,1.4800000190734863,0.14800000190734863,0.10000000149011612,4.0,514.0,-418.75,18.96666717529297,,2.799999952316284,,17956.0,4.254209518432617
SNL/MSU/DOE,MD-DD25B-UP2[0/±45/0]S,0/45/-45/0/0/-45/45/0,Polyester,31.0,,76.0,24.0,0.0,0.0,4.269999980926514,,22.0,,,,,,,276.0,27.600000381469727,1.5199999809265137,0.15199999511241913,0.10000000149011612,4.0,514.0,-418.75,18.96666717529297,,2.799999952316284,,41266.0,4.6155924797058105
SNL/MSU/DOE,MD-DD25B-UP2[0/±45/0]S,0/45/-45/0/0/-45/45/0,Polyester,31.0,,76.0,24.0,0.0,0.0,4.269999980926514,,22.0,,,,,,,310.0,31.0,1.5399999618530273,0.15399999916553497,0.10000000149011612,2.0,514.0,-418.75,18.96666717529297,,2.799999952316284,,5663.0,3.7530465126037598
SNL/MSU/DOE,MD-DD25D-UP2[0/±45/0]S,0/45/-45/0/0/-45/45/0,Polyester,40.0,,76.0,24.0,0.0,0.0,,,25.0,,,,,,,179.0,17.899999618530273,1.1699999570846558,0.11699999868869781,0.10000000149011612,5.0,478.0,,25.5,,2.200000047683716,,110424.0,5.043063640594482
SNL/MSU/DOE,MD-DD25D-UP2[0/±45/0]S,0/45/-45/0/0/-45/45/0,Polyester,40.0,,76.0,24.0,0.0,0.0,,,25.0,,,,,,,181.0,18.100000381469727,0.9399999976158142,0.09399999678134918,0.10000000149011612,4.0,478.0,,25.5,,2.200000047683716,,180832.0,5.257275104522705
SNL/MSU/DOE,MD-DD25D-UP2[0/±45/0]S,0/45/-45/0/0/-45/45/0,Polyester,40.0,,76.0,24.0,0.0,0.0,,,25.0,,,,,,,155.0,15.5,0.8299999833106995,0.08299999684095383,0.10000000149011612,7.0,478.0,,25.5,,2.200000047683716,,584489.0,5.7667765617370605
SNL/MSU/DOE,MD-DD25D-UP2[0/±45/0]S,0/45/-45/0/0/-45/45/0,Polyester,40.0,,76.0,24.0,0.0,0.0,,,25.0,,,,,,,155.0,15.5,,,0.10000000149011612,8.0,478.0,,25.5,,2.200000047683716,,252968.0,5.4030656814575195
SNL/MSU/DOE,MD-DD25D-UP2[0/±45/0]S,0/45/-45/0/0/-45/45/0,Polyester,40.0,,76.0,24.0,0.0,0.0,,,25.0,,,,,,,176.0,17.600000381469727,,,0.10000000149011612,4.0,478.0,,25.5,,2.200000047683716,,66875.0,4.825263977050781
SNL/MSU/DOE,MD-DD25D-UP2[0/±45/0]S,0/45/-45/0/0/-45/45/0,Polyester,40.0,,76.0,24.0,0.0,0.0,,,25.0,,,,,,,153.0,15.300000190734863,,,0.10000000149011612,8.0,478.0,,25.5,,2.200000047683716,,182727.0,5.261802673339844
SNL/MSU/DOE,MD-DD25D-UP2[0/±45/0]S,0/45/-45/0/0/-45/45/0,Polyester,40.0,,76.0,24.0,0.0,0.0,,,25.0,,,,,,,156.0,15.600000381469727,,,0.10000000149011612,5.0,478.0,,25.5,,2.200000047683716,,347113.0,5.540471076965332
SNL/MSU/DOE,MD-DD25D-UP2[0/±45/0]S,0/45/-45/0/0/-45/45/0,Polyester,40.0,,76.0,24.0,0.0,0.0,,,25.0,,,,,,,180.0,18.0,,,0.10000000149011612,5.0,478.0,,25.5,,2.200000047683716,,159308.0,5.202237606048584
SNL/MSU/DOE,MD-DD26-UP2[0/±45/0]S,0/45/-45/0/0/-45/45/0,Polyester,47.0,,76.0,24.0,0.0,0.0,2.609999895095825,,22.0,,,,,,,414.0,41.400001525878906,1.4500000476837158,0.14499999582767487,0.10000000149011612,4.0,853.0,-567.25,30.66666603088379,,2.8333332538604736,,10628.0,4.026451587677002
SNL/MSU/DOE,MD-DD26-UP2[0/±45/0]S,0/45/-45/0/0/-45/45/0,Polyester,47.0,,76.0,24.0,0.0,0.0,2.609999895095825,,22.0,,,,,,,414.0,41.400001525878906,1.5299999713897705,0.15299999713897705,0.10000000149011612,4.0,853.0,-567.25,30.66666603088379,,2.8333332538604736,,13112.0,4.117669105529785
SNL/MSU/DOE,MD-DD26-UP2[0/±45/0]S,0/45/-45/0/0/-45/45/0,Polyester,47.0,,76.0,24.0,0.0,0.0,2.609999895095825,,22.0,,,,,,,414.0,41.400001525878906,1.4500000476837158,0.14499999582767487,0.10000000149011612,4.0,853.0,-567.25,30.66666603088379,,2.8333332538604736,,9883.0,3.9948887825012207
SNL/MSU/DOE,MD-DD26-UP2[0/±45/0]S,0/45/-45/0/0/-45/45/0,Polyester,47.0,,76.0,24.0,0.0,0.0,2.609999895095825,,22.0,,,,,,,345.0,34.5,1.25,0.125,0.10000000149011612,8.0,853.0,-567.25,30.66666603088379,,2.8333332538604736,,39204.0,4.593330383300781
SNL/MSU/DOE,MD-DD26-UP2[0/±45/0]S,0/45/-45/0/0/-45/45/0,Polyester,47.0,,76.0,24.0,0.0,0.0,2.609999895095825,,22.0,,,,,,,345.0,34.5,1.2000000476837158,0.11999999731779099,0.10000000149011612,8.0,853.0,-567.25,30.66666603088379,,2.8333332538604736,,44872.0,4.651975631713867
SNL/MSU/DOE,MD-DD26-UP2[0/±45/0]S,0/45/-45/0/0/-45/45/0,Polyester,47.0,,76.0,24.0,0.0,0.0,2.609999895095825,,22.0,,,,,,,241.0,24.100000381469727,0.800000011920929,0.07999999821186066,0.10000000149011612,12.0,853.0,-567.25,30.66666603088379,,2.8333332538604736,,780507.0,5.892376899719238
SNL/MSU/DOE,MD-DD26-UP2[0/±45/0]S,0/45/-45/0/0/-45/45/0,Polyester,47.0,,76.0,24.0,0.0,0.0,2.609999895095825,,22.0,,,,,,,345.0,34.5,1.2400000095367432,0.12399999797344208,0.10000000149011612,5.0,853.0,-567.25,30.66666603088379,,2.8333332538604736,,92698.0,4.967070579528809
SNL/MSU/DOE,MD-DD26-UP2[0/±45/0]S,0/45/-45/0/0/-45/45/0,Polyester,47.0,,76.0,24.0,0.0,0.0,2.609999895095825,,22.0,,,,,,,241.0,24.100000381469727,0.8999999761581421,0.09000000357627869,0.10000000149011612,12.0,853.0,-567.25,30.66666603088379,,2.8333332538604736,,609415.0,5.784913063049316
SNL/MSU/DOE,MD-DD26-UP2[0/±45/0]S,0/45/-45/0/0/-45/45/0,Polyester,47.0,,76.0,24.0,0.0,0.0,2.609999895095825,,22.0,,,,,,,241.0,24.100000381469727,0.8299999833106995,0.08299999684095383,0.10000000149011612,10.0,853.0,-567.25,30.66666603088379,,2.8333332538604736,,2019100.0,6.305157661437988
SNL/MSU/DOE,MD-DD26-UP2[0/±45/0]S,0/45/-45/0/0/-45/45/0,Polyester,47.0,,76.0,24.0,0.0,0.0,2.609999895095825,,22.0,,,,,,,241.0,24.100000381469727,0.8299999833106995,0.08299999684095383,0.10000000149011612,10.0,853.0,-567.25,30.66666603088379,,2.8333332538604736,,1568929.0,6.195603370666504
SNL/MSU/DOE,MD-DD26-UP2[0/±45/0]S,0/45/-45/0/0/-45/45/0,Polyester,47.0,,76.0,24.0,0.0,0.0,2.609999895095825,,25.0,,,,,,,-31.0,-310.0,,,10.0,10.0,853.0,-567.25,30.66666603088379,,2.8333332538604736,,103105.0,5.013279914855957
SNL/MSU/DOE,MD-DD26-UP2[0/±45/0]S,0/45/-45/0/0/-45/45/0,Polyester,47.0,,76.0,24.0,0.0,0.0,2.609999895095825,,25.0,,,,,,,-27.600000381469727,-276.0,,,10.0,12.0,853.0,-567.25,30.66666603088379,,2.8333332538604736,,2851058.0,6.455006122589111
SNL/MSU/DOE,MD-DD26-UP2[0/±45/0]S,0/45/-45/0/0/-45/45/0,Polyester,47.0,,76.0,24.0,0.0,0.0,2.609999895095825,,25.0,,,,,,,-27.600000381469727,-276.0,,,10.0,12.0,853.0,-567.25,30.66666603088379,,2.8333332538604736,,2185867.0,6.339623928070068
SNL/MSU/DOE,MD-DD26-UP2[0/±45/0]S,0/45/-45/0/0/-45/45/0,Polyester,47.0,,76.0,24.0,0.0,0.0,2.609999895095825,,25.0,,,,,,,-27.600000381469727,-276.0,,,10.0,12.0,853.0,-567.25,30.66666603088379,,2.8333332538604736,,1343877.0,6.128359317779541
SNL/MSU/DOE,Triax-DD27A-UP2[0/±45]S,0/45/-45/-45/45/0,Polyester,32.0,,76.0,24.0,0.0,0.0,4.079999923706055,,22.0,,,,,,,207.0,20.700000762939453,1.2200000286102295,0.12200000137090683,0.10000000149011612,3.0,566.3333129882812,-380.6666564941406,21.633333206176758,,3.0,,11981.0,4.078493118286133
SNL/MSU/DOE,Triax-DD27A-UP2[0/±45]S,0/45/-45/-45/45/0,Polyester,32.0,,76.0,24.0,0.0,0.0,4.079999923706055,,22.0,,,,,,,207.0,20.700000762939453,1.090000033378601,0.10899999737739563,0.10000000149011612,3.0,566.3333129882812,-380.6666564941406,21.633333206176758,,3.0,,16202.0,4.209568500518799
SNL/MSU/DOE,Triax-DD27A-UP2[0/±45]S,0/45/-45/-45/45/0,Polyester,32.0,,76.0,24.0,0.0,0.0,4.079999923706055,,22.0,,,,,,,138.0,13.800000190734863,0.6299999952316284,0.06300000101327896,0.10000000149011612,4.0,566.3333129882812,-380.6666564941406,21.633333206176758,,3.0,,381380.0,5.581357955932617
SNL/MSU/DOE,Triax-DD27A-UP2[0/±45]S,0/45/-45/-45/45/0,Polyester,32.0,,76.0,24.0,0.0,0.0,4.079999923706055,,22.0,,,,,,,207.0,20.700000762939453,1.1699999570846558,0.11699999868869781,0.10000000149011612,3.0,566.3333129882812,-380.6666564941406,21.633333206176758,,3.0,,17327.0,4.238723278045654
SNL/MSU/DOE,Triax-DD27A-UP2[0/±45]S,0/45/-45/-45/45/0,Polyester,32.0,,76.0,24.0,0.0,0.0,4.079999923706055,,22.0,,,,,,,138.0,13.800000190734863,0.6700000166893005,0.06700000166893005,0.10000000149011612,6.0,566.3333129882812,-380.6666564941406,21.633333206176758,,3.0,,468496.0,5.670705795288086
SNL/MSU/DOE,Triax-DD27A-UP2[0/±45]S,0/45/-45/-45/45/0,Polyester,32.0,,76.0,24.0,0.0,0.0,4.079999923706055,,22.0,,,,,,,138.0,13.800000190734863,0.75,0.07500000298023224,0.10000000149011612,6.0,566.3333129882812,-380.6666564941406,21.633333206176758,,3.0,,256311.0,5.408767223358154
SNL/MSU/DOE,Triax-DD27A-UP2[0/±45]S,0/45/-45/-45/45/0,Polyester,32.0,,76.0,24.0,0.0,0.0,4.079999923706055,,22.0,,,,,,,276.0,27.600000381469727,1.350000023841858,0.13500000536441803,0.10000000149011612,1.0,566.3333129882812,-380.6666564941406,21.633333206176758,,3.0,,2115.0,3.325310468673706
SNL/MSU/DOE,Triax-DD27A-UP2[0/±45]S,0/45/-45/-45/45/0,Polyester,32.0,,76.0,24.0,0.0,0.0,4.079999923706055,,22.0,,,,,,,276.0,27.600000381469727,1.6200000047683716,0.16200000047683716,0.10000000149011612,1.0,566.3333129882812,-380.6666564941406,21.633333206176758,,3.0,,1585.0,3.2000293731689453
SNL/MSU/DOE,Triax-DD27A-UP2[0/±45]S,0/45/-45/-45/45/0,Polyester,32.0,,76.0,24.0,0.0,0.0,4.079999923706055,,22.0,,,,,,,103.0,10.300000190734863,0.5299999713897705,0.05299999937415123,0.10000000149011612,8.0,566.3333129882812,-380.6666564941406,21.633333206176758,,3.0,,2780943.0,6.444191932678223
SNL/MSU/DOE,Triax-DD27A-UP2[0/±45]S,0/45/-45/-45/45/0,Polyester,32.0,,76.0,24.0,0.0,0.0,4.079999923706055,,22.0,,,,,,,103.0,10.300000190734863,0.5400000214576721,0.05400000140070915,0.10000000149011612,8.0,566.3333129882812,-380.6666564941406,21.633333206176758,,3.0,,1889675.0,6.2763872146606445
SNL/MSU/DOE,Triax-DD27A-UP2[0/±45]S,0/45/-45/-45/45/0,Polyester,32.0,,76.0,24.0,0.0,0.0,4.079999923706055,,22.0,,,,,,,103.0,10.300000190734863,0.5199999809265137,0.052000001072883606,0.10000000149011612,8.0,566.3333129882812,-380.6666564941406,21.633333206176758,,3.0,,1299207.0,6.113678455352783
SNL/MSU/DOE,Triax-DD27B-UP2[0/±45]S,0/45/-45/-45/45/0,Polyester,42.0,,76.0,24.0,0.0,0.0,3.1600000858306885,,22.0,,,,,,,345.0,34.5,1.4299999475479126,0.14300000667572021,0.10000000149011612,1.0,667.3333129882812,-321.3333435058594,25.433332443237305,,2.933333396911621,,1918.0,3.282848596572876
SNL/MSU/DOE,Triax-DD27B-UP2[0/±45]S,0/45/-45/-45/45/0,Polyester,42.0,,76.0,24.0,0.0,0.0,3.1600000858306885,,22.0,,,,,,,345.0,34.5,1.559999942779541,0.15600000321865082,0.10000000149011612,1.0,667.3333129882812,-321.3333435058594,25.433332443237305,,2.933333396911621,,2312.0,3.363987922668457
SNL/MSU/DOE,Triax-DD27B-UP2[0/±45]S,0/45/-45/-45/45/0,Polyester,42.0,,76.0,24.0,0.0,0.0,3.1600000858306885,,22.0,,,,,,,345.0,34.5,1.6399999856948853,0.164000004529953,0.10000000149011612,1.0,667.3333129882812,-321.3333435058594,25.433332443237305,,2.933333396911621,,3316.0,3.5206146240234375
SNL/MSU/DOE,Triax-DD27B-UP2[0/±45]S,0/45/-45/-45/45/0,Polyester,42.0,,76.0,24.0,0.0,0.0,3.1600000858306885,,22.0,,,,,,,276.0,27.600000381469727,1.100000023841858,0.10999999940395355,0.10000000149011612,2.0,667.3333129882812,-321.3333435058594,25.433332443237305,,2.933333396911621,,13355.0,4.125643730163574
SNL/MSU/DOE,Triax-DD27B-UP2[0/±45]S,0/45/-45/-45/45/0,Polyester,42.0,,76.0,24.0,0.0,0.0,3.1600000858306885,,22.0,,,,,,,276.0,27.600000381469727,1.1299999952316284,0.11299999803304672,0.10000000149011612,2.0,667.3333129882812,-321.3333435058594,25.433332443237305,,2.933333396911621,,10804.0,4.0335845947265625
SNL/MSU/DOE,Triax-DD27B-UP2[0/±45]S,0/45/-45/-45/45/0,Polyester,42.0,,76.0,24.0,0.0,0.0,3.1600000858306885,,22.0,,,,,,,172.0,17.200000762939453,0.6499999761581421,0.06499999761581421,0.10000000149011612,5.0,667.3333129882812,-321.3333435058594,25.433332443237305,,2.933333396911621,,633513.0,5.801755428314209
SNL/MSU/DOE,Triax-DD27B-UP2[0/±45]S,0/45/-45/-45/45/0,Polyester,42.0,,76.0,24.0,0.0,0.0,3.1600000858306885,,22.0,,,,,,,276.0,27.600000381469727,1.1699999570846558,0.11699999868869781,0.10000000149011612,2.0,667.3333129882812,-321.3333435058594,25.433332443237305,,2.933333396911621,,11011.0,4.0418267250061035
SNL/MSU/DOE,Triax-DD27B-UP2[0/±45]S,0/45/-45/-45/45/0,Polyester,42.0,,76.0,24.0,0.0,0.0,3.1600000858306885,,22.0,,,,,,,207.0,20.700000762939453,0.8700000047683716,0.08699999749660492,0.10000000149011612,4.0,667.3333129882812,-321.3333435058594,25.433332443237305,,2.933333396911621,,105010.0,5.021230697631836
SNL/MSU/DOE,Triax-DD27B-UP2[0/±45]S,0/45/-45/-45/45/0,Polyester,42.0,,76.0,24.0,0.0,0.0,3.1600000858306885,,22.0,,,,,,,207.0,20.700000762939453,0.8899999856948853,0.08900000154972076,0.10000000149011612,4.0,667.3333129882812,-321.3333435058594,25.433332443237305,,2.933333396911621,,127727.0,5.106282711029053
SNL/MSU/DOE,Triax-DD27B-UP2[0/±45]S,0/45/-45/-45/45/0,Polyester,42.0,,76.0,24.0,0.0,0.0,3.1600000858306885,,22.0,,,,,,,207.0,20.700000762939453,0.8399999737739563,0.08399999886751175,0.10000000149011612,4.0,667.3333129882812,-321.3333435058594,25.433332443237305,,2.933333396911621,,122565.0,5.088366508483887
SNL/MSU/DOE,Triax-DD27B-UP2[0/±45]S,0/45/-45/-45/45/0,Polyester,42.0,,76.0,24.0,0.0,0.0,3.1600000858306885,,22.0,,,,,,,138.0,13.800000190734863,0.5400000214576721,0.05400000140070915,0.10000000149011612,8.0,667.3333129882812,-321.3333435058594,25.433332443237305,,2.933333396911621,,1432060.0,6.155961036682129
SNL/MSU/DOE,Triax-DD27B-UP2[0/±45]S,0/45/-45/-45/45/0,Polyester,42.0,,76.0,24.0,0.0,0.0,3.1600000858306885,,22.0,,,,,,,172.0,17.200000762939453,0.6800000071525574,0.06800000369548798,0.10000000149011612,5.0,667.3333129882812,-321.3333435058594,25.433332443237305,,2.933333396911621,,497241.0,5.696567058563232
SNL/MSU/DOE,Triax-DD27B-UP2[0/±45]S,0/45/-45/-45/45/0,Polyester,42.0,,76.0,24.0,0.0,0.0,3.1600000858306885,,22.0,,,,,,,138.0,13.800000190734863,0.5,0.05000000074505806,0.10000000149011612,8.0,667.3333129882812,-321.3333435058594,25.433332443237305,,2.933333396911621,,2067242.0,6.315391540527344
SNL/MSU/DOE,MD-FFA-UP2[±45/0/0/±45]S,45/-45/0/0/45/-45/-45/45/0/0/-45/45,Polyester,36.0,,56.0,44.0,0.0,0.0,3.7799999713897705,,25.0,,,,,,,414.0,41.400001525878906,1.9800000190734863,0.1979999989271164,0.10000000149011612,2.0,716.0,-553.0,24.233333587646484,,2.9666666984558105,,1832.0,3.262925386428833
SNL/MSU/DOE,MD-FFA-UP2[±45/0/0/±45]S,45/-45/0/0/45/-45/-45/45/0/0/-45/45,Polyester,36.0,,56.0,44.0,0.0,0.0,3.7799999713897705,,25.0,,,,,,,414.0,41.400001525878906,2.140000104904175,0.21400000154972076,0.10000000149011612,2.0,716.0,-553.0,24.233333587646484,,2.9666666984558105,,757.0,2.8790957927703857
SNL/MSU/DOE,MD-FFA-UP2[±45/0/0/±45]S,45/-45/0/0/45/-45/-45/45/0/0/-45/45,Polyester,36.0,,56.0,44.0,0.0,0.0,3.7799999713897705,,25.0,,,,,,,414.0,41.400001525878906,2.049999952316284,0.20499999821186066,0.10000000149011612,2.0,716.0,-553.0,24.233333587646484,,2.9666666984558105,,926.0,2.966610908508301
SNL/MSU/DOE,MD-FFA-UP2[±45/0/0/±45]S,45/-45/0/0/45/-45/-45/45/0/0/-45/45,Polyester,36.0,,56.0,44.0,0.0,0.0,3.7799999713897705,,25.0,,,,,,,345.0,34.5,1.6299999952316284,0.16300000250339508,0.10000000149011612,4.0,716.0,-553.0,24.233333587646484,,2.9666666984558105,,4233.0,3.626648187637329
SNL/MSU/DOE,MD-FFA-UP2[±45/0/0/±45]S,45/-45/0/0/45/-45/-45/45/0/0/-45/45,Polyester,36.0,,56.0,44.0,0.0,0.0,3.7799999713897705,,25.0,,,,,,,276.0,27.600000381469727,1.2100000381469727,0.12099999934434891,0.10000000149011612,4.0,716.0,-553.0,24.233333587646484,,2.9666666984558105,,30201.0,4.4800214767456055
SNL/MSU/DOE,MD-FFA-UP2[±45/0/0/±45]S,45/-45/0/0/45/-45/-45/45/0/0/-45/45,Polyester,36.0,,56.0,44.0,0.0,0.0,3.7799999713897705,,25.0,,,,,,,345.0,34.5,1.6299999952316284,0.16300000250339508,0.10000000149011612,2.0,716.0,-553.0,24.233333587646484,,2.9666666984558105,,4642.0,3.6667051315307617
SNL/MSU/DOE,MD-FFA-UP2[±45/0/0/±45]S,45/-45/0/0/45/-45/-45/45/0/0/-45/45,Polyester,36.0,,56.0,44.0,0.0,0.0,3.7799999713897705,,25.0,,,,,,,276.0,27.600000381469727,1.2899999618530273,0.1289999932050705,0.10000000149011612,4.0,716.0,-553.0,24.233333587646484,,2.9666666984558105,,37675.0,4.576053142547607
SNL/MSU/DOE,MD-FFA-UP2[±45/0/0/±45]S,45/-45/0/0/45/-45/-45/45/0/0/-45/45,Polyester,36.0,,56.0,44.0,0.0,0.0,3.7799999713897705,,25.0,,,,,,,345.0,34.5,1.6299999952316284,0.16300000250339508,0.10000000149011612,2.0,716.0,-553.0,24.233333587646484,,2.9666666984558105,,2420.0,3.383815288543701
SNL/MSU/DOE,MD-FFA-UP2[±45/0/0/±45]S,45/-45/0/0/45/-45/-45/45/0/0/-45/45,Polyester,36.0,,56.0,44.0,0.0,0.0,3.7799999713897705,,25.0,,,,,,,276.0,27.600000381469727,1.2799999713897705,0.12800000607967377,0.10000000149011612,4.0,716.0,-553.0,24.233333587646484,,2.9666666984558105,,18064.0,4.256814002990723
SNL/MSU/DOE,MD-FFA-UP2[±45/0/0/±45]S,45/-45/0/0/45/-45/-45/45/0/0/-45/45,Polyester,36.0,,56.0,44.0,0.0,0.0,3.7799999713897705,,25.0,,,,,,,207.0,20.700000762939453,0.9300000071525574,0.09300000220537186,0.10000000149011612,10.0,716.0,-553.0,24.233333587646484,,2.9666666984558105,,1123713.0,6.050655364990234
SNL/MSU/DOE,MD-FFA-UP2[±45/0/0/±45]S,45/-45/0/0/45/-45/-45/45/0/0/-45/45,Polyester,36.0,,56.0,44.0,0.0,0.0,3.7799999713897705,,25.0,,,,,,,207.0,20.700000762939453,0.9900000095367432,0.0989999994635582,0.10000000149011612,12.0,716.0,-553.0,24.233333587646484,,2.9666666984558105,,372007.0,5.570550918579102
SNL/MSU/DOE,MD-FFA-UP2[±45/0/0/±45]S,45/-45/0/0/45/-45/-45/45/0/0/-45/45,Polyester,36.0,,56.0,44.0,0.0,0.0,3.7799999713897705,,25.0,,,,,,,207.0,20.700000762939453,1.0199999809265137,0.10199999809265137,0.10000000149011612,12.0,716.0,-553.0,24.233333587646484,,2.9666666984558105,,612692.0,5.787242412567139
SNL/MSU/DOE,MD-FFA-UP2[±45/0/0/±45]S,45/-45/0/0/45/-45/-45/45/0/0/-45/45,Polyester,36.0,,56.0,44.0,0.0,0.0,3.7799999713897705,,25.0,,,,,,,207.0,20.700000762939453,1.0199999809265137,0.10199999809265137,0.10000000149011612,12.0,716.0,-553.0,24.233333587646484,,2.9666666984558105,,926563.0,5.966875076293945
SNL/MSU/DOE,MD-FFA-UP2[±45/0/0/±45]S,45/-45/0/0/45/-45/-45/45/0/0/-45/45,Polyester,36.0,,56.0,44.0,0.0,0.0,3.7799999713897705,,25.0,,,,,,,345.0,34.5,1.6299999952316284,0.16300000250339508,0.10000000149011612,2.0,716.0,-553.0,24.233333587646484,,2.9666666984558105,,2039.0,3.309417247772217
SNL/MSU/DOE,MD-FFA-UP2[±45/0/0/±45]S,45/-45/0/0/45/-45/-45/45/0/0/-45/45,Polyester,36.0,,56.0,44.0,0.0,0.0,3.7799999713897705,,25.0,,,,,,,207.0,20.700000762939453,1.0199999809265137,0.10199999809265137,0.10000000149011612,20.0,716.0,-553.0,24.233333587646484,,2.9666666984558105,,42809.0,4.631535053253174
SNL/MSU/DOE,MD-FFA-UP2[±45/0/0/±45]S,45/-45/0/0/45/-45/-45/45/0/0/-45/45,Polyester,36.0,,56.0,44.0,0.0,0.0,3.7799999713897705,,25.0,,,,,,,345.0,34.5,1.6299999952316284,0.16300000250339508,0.10000000149011612,20.0,716.0,-553.0,24.233333587646484,,2.9666666984558105,,820.0,2.913813829421997
SNL/MSU/DOE,MD-FFA-UP2[±45/0/0/±45]S,45/-45/0/0/45/-45/-45/45/0/0/-45/45,Polyester,36.0,,56.0,44.0,0.0,0.0,3.7799999713897705,,25.0,,,,,,,276.0,27.600000381469727,,,0.10000000149011612,20.0,716.0,-553.0,24.233333587646484,,2.9666666984558105,,5899.0,3.7707784175872803
SNL/MSU/DOE,MD-FFA-UP2[±45/0/0/±45]S,45/-45/0/0/45/-45/-45/45/0/0/-45/45,Polyester,36.0,,56.0,44.0,0.0,0.0,3.7799999713897705,,25.0,,,,,,,172.0,17.200000762939453,,,0.10000000149011612,20.0,716.0,-553.0,24.233333587646484,,2.9666666984558105,,157623.0,5.197619438171387
SNL/MSU/DOE,MD-FFA-UP2[±45/0/0/±45]S,45/-45/0/0/45/-45/-45/45/0/0/-45/45,Polyester,36.0,,56.0,44.0,0.0,0.0,3.7799999713897705,,25.0,,,,,,,138.0,13.800000190734863,,,0.10000000149011612,20.0,716.0,-553.0,24.233333587646484,,2.9666666984558105,,5000000.0,6.698969841003418
SNL/MSU/DOE,MD-FFB-UP2[0/±45/0/±45/0]S,0/45/-45/0/45/-45/0/0/-45/45/0/-45/45/0,Polyester,36.0,,56.0,44.0,0.0,0.0,3.809999942779541,,25.0,,,,,,,414.0,41.400001525878906,1.9700000286102295,0.19699999690055847,0.10000000149011612,2.0,624.5,-506.3333435058594,24.133333206176758,,2.9000000953674316,,803.0,2.9047155380249023
SNL/MSU/DOE,MD-FFB-UP2[0/±45/0/±45/0]S,0/45/-45/0/45/-45/0/0/-45/45/0/-45/45/0,Polyester,36.0,,56.0,44.0,0.0,0.0,3.809999942779541,,25.0,,,,,,,414.0,41.400001525878906,2.0399999618530273,0.20399999618530273,0.10000000149011612,2.0,624.5,-506.3333435058594,24.133333206176758,,2.9000000953674316,,1391.0,3.143327236175537
SNL/MSU/DOE,MD-FFB-UP2[0/±45/0/±45/0]S,0/45/-45/0/45/-45/0/0/-45/45/0/-45/45/0,Polyester,36.0,,56.0,44.0,0.0,0.0,3.809999942779541,,25.0,,,,,,,345.0,34.5,1.6799999475479126,0.1679999977350235,0.10000000149011612,2.0,624.5,-506.3333435058594,24.133333206176758,,2.9000000953674316,,2293.0,3.3604040145874023
SNL/MSU/DOE,MD-FFB-UP2[0/±45/0/±45/0]S,0/45/-45/0/45/-45/0/0/-45/45/0/-45/45/0,Polyester,36.0,,56.0,44.0,0.0,0.0,3.809999942779541,,25.0,,,,,,,345.0,34.5,1.6799999475479126,0.1679999977350235,0.10000000149011612,2.0,624.5,-506.3333435058594,24.133333206176758,,2.9000000953674316,,1.909000039100647,0.28080591559410095
SNL/MSU/DOE,MD-FFB-UP2[0/±45/0/±45/0]S,0/45/-45/0/45/-45/0/0/-45/45/0/-45/45/0,Polyester,36.0,,56.0,44.0,0.0,0.0,3.809999942779541,,25.0,,,,,,,276.0,27.600000381469727,1.409999966621399,0.14100000262260437,0.10000000149011612,4.0,624.5,-506.3333435058594,24.133333206176758,,2.9000000953674316,,16986.0,4.230091094970703
SNL/MSU/DOE,MD-FFB-UP2[0/±45/0/±45/0]S,0/45/-45/0/45/-45/0/0/-45/45/0/-45/45/0,Polyester,36.0,,56.0,44.0,0.0,0.0,3.809999942779541,,25.0,,,,,,,276.0,27.600000381469727,1.2300000190734863,0.12300000339746475,0.10000000149011612,2.0,624.5,-506.3333435058594,24.133333206176758,,2.9000000953674316,,22313.0,4.348557949066162
SNL/MSU/DOE,MD-FFB-UP2[0/±45/0/±45/0]S,0/45/-45/0/45/-45/0/0/-45/45/0/-45/45/0,Polyester,36.0,,56.0,44.0,0.0,0.0,3.809999942779541,,25.0,,,,,,,207.0,20.700000762939453,0.9800000190734863,0.09799999743700027,0.10000000149011612,12.0,624.5,-506.3333435058594,24.133333206176758,,2.9000000953674316,,486273.0,5.686880111694336
SNL/MSU/DOE,MD-FFB-UP2[0/±45/0/±45/0]S,0/45/-45/0/45/-45/0/0/-45/45/0/-45/45/0,Polyester,36.0,,56.0,44.0,0.0,0.0,3.809999942779541,,25.0,,,,,,,207.0,20.700000762939453,1.0299999713897705,0.10300000011920929,0.10000000149011612,12.0,624.5,-506.3333435058594,24.133333206176758,,2.9000000953674316,,393660.0,5.595121383666992
SNL/MSU/DOE,MD-FFB-UP2[0/±45/0/±45/0]S,0/45/-45/0/45/-45/0/0/-45/45/0/-45/45/0,Polyester,36.0,,56.0,44.0,0.0,0.0,3.809999942779541,,25.0,,,,,,,207.0,20.700000762939453,0.949999988079071,0.0949999988079071,0.10000000149011612,12.0,624.5,-506.3333435058594,24.133333206176758,,2.9000000953674316,,540700.0,5.732956409454346
SNL/MSU/DOE,MD-FFB-UP2[0/±45/0/±45/0]S,0/45/-45/0/45/-45/0/0/-45/45/0/-45/45/0,Polyester,36.0,,56.0,44.0,0.0,0.0,3.809999942779541,,15.0,,,,,,,276.0,27.600000381469727,,,0.10000000149011612,4.0,624.5,-506.3333435058594,24.133333206176758,,2.9000000953674316,,54111.0,4.733285427093506
SNL/MSU/DOE,MD-FFB-UP2[0/±45/0/±45/0]S,0/45/-45/0/45/-45/0/0/-45/45/0/-45/45/0,Polyester,36.0,,56.0,44.0,0.0,0.0,3.809999942779541,,15.0,,,,,,,207.0,20.700000762939453,,,0.10000000149011612,12.0,624.5,-506.3333435058594,24.133333206176758,,2.9000000953674316,,849853.0,5.9293437004089355
SNL/MSU/DOE,MD-FFB-UP2[0/±45/0/±45/0]S,0/45/-45/0/45/-45/0/0/-45/45/0/-45/45/0,Polyester,36.0,,56.0,44.0,0.0,0.0,3.809999942779541,,15.0,,,,,,,414.0,41.400001525878906,,,0.10000000149011612,1.0,624.5,-506.3333435058594,24.133333206176758,,2.9000000953674316,,925.0,2.966141700744629
SNL/MSU/DOE,MD-FFB-UP2[0/±45/0/±45/0]S,0/45/-45/0/45/-45/0/0/-45/45/0/-45/45/0,Polyester,36.0,,56.0,44.0,0.0,0.0,3.809999942779541,,15.0,,,,,,,345.0,34.5,,,0.10000000149011612,2.0,624.5,-506.3333435058594,24.133333206176758,,2.9000000953674316,,5420.0,3.733999252319336
SNL/MSU/DOE,MD-FFC-UP2[0/±45/±45/0]S,0/45/-45/45/-45/0/0/-45/45/-45/45/0,Polyester,36.0,,56.0,44.0,0.0,0.0,3.809999942779541,,25.0,,,,,,,414.0,41.400001525878906,2.0,0.20000000298023224,0.10000000149011612,1.0,624.0,-499.3333435058594,23.600000381469727,,2.9000000953674316,,508.0,2.7058637142181396
SNL/MSU/DOE,MD-FFC-UP2[0/±45/±45/0]S,0/45/-45/45/-45/0/0/-45/45/-45/45/0,Polyester,36.0,,56.0,44.0,0.0,0.0,3.809999942779541,,25.0,,,,,,,414.0,41.400001525878906,,,0.10000000149011612,1.0,624.0,-499.3333435058594,23.600000381469727,,2.9000000953674316,,692.0,2.8401060104370117
SNL/MSU/DOE,MD-FFC-UP2[0/±45/±45/0]S,0/45/-45/45/-45/0/0/-45/45/-45/45/0,Polyester,36.0,,56.0,44.0,0.0,0.0,3.809999942779541,,25.0,,,,,,,345.0,34.5,1.7100000381469727,0.17100000381469727,0.10000000149011612,2.0,624.0,-499.3333435058594,23.600000381469727,,2.9000000953674316,,1621.0,3.2097830772399902
SNL/MSU/DOE,MD-FFC-UP2[0/±45/±45/0]S,0/45/-45/45/-45/0/0/-45/45/-45/45/0,Polyester,36.0,,56.0,44.0,0.0,0.0,3.809999942779541,,25.0,,,,,,,345.0,34.5,,,0.10000000149011612,2.0,624.0,-499.3333435058594,23.600000381469727,,2.9000000953674316,,3371.0,3.527758836746216
SNL/MSU/DOE,MD-FFC-UP2[0/±45/±45/0]S,0/45/-45/45/-45/0/0/-45/45/-45/45/0,Polyester,36.0,,56.0,44.0,0.0,0.0,3.809999942779541,,25.0,,,,,,,276.0,27.600000381469727,,,0.10000000149011612,4.0,624.0,-499.3333435058594,23.600000381469727,,2.9000000953674316,,31551.0,4.4990129470825195
SNL/MSU/DOE,MD-FFC-UP2[0/±45/±45/0]S,0/45/-45/45/-45/0/0/-45/45/-45/45/0,Polyester,36.0,,56.0,44.0,0.0,0.0,3.809999942779541,,25.0,,,,,,,276.0,27.600000381469727,,,0.10000000149011612,4.0,624.0,-499.3333435058594,23.600000381469727,,2.9000000953674316,,24762.0,4.3937859535217285
SNL/MSU/DOE,MD-FFC-UP2[0/±45/±45/0]S,0/45/-45/45/-45/0/0/-45/45/-45/45/0,Polyester,36.0,,56.0,44.0,0.0,0.0,3.809999942779541,,25.0,,,,,,,414.0,41.400001525878906,,,0.10000000149011612,1.0,624.0,-499.3333435058594,23.600000381469727,,2.9000000953674316,,788.0,2.896526336669922
SNL/MSU/DOE,MD-FFC-UP2[0/±45/±45/0]S,0/45/-45/45/-45/0/0/-45/45/-45/45/0,Polyester,36.0,,56.0,44.0,0.0,0.0,3.809999942779541,,25.0,,,,,,,345.0,34.5,,,0.10000000149011612,2.0,624.0,-499.3333435058594,23.600000381469727,,2.9000000953674316,,2895.0,3.461648464202881
SNL/MSU/DOE,MD-FFC-UP2[0/±45/±45/0]S,0/45/-45/45/-45/0/0/-45/45/-45/45/0,Polyester,36.0,,56.0,44.0,0.0,0.0,3.809999942779541,,25.0,,,,,,,276.0,27.600000381469727,,,0.10000000149011612,4.0,624.0,-499.3333435058594,23.600000381469727,,2.9000000953674316,,27395.0,4.437671184539795
SNL/MSU/DOE,MD-FFC-UP2[0/±45/±45/0]S,0/45/-45/45/-45/0/0/-45/45/-45/45/0,Polyester,36.0,,56.0,44.0,0.0,0.0,3.809999942779541,,25.0,,,,,,,207.0,20.700000762939453,,,0.10000000149011612,12.0,624.0,-499.3333435058594,23.600000381469727,,2.9000000953674316,,417819.0,5.620988368988037
SNL/MSU/DOE,MD-FFC-UP2[0/±45/±45/0]S,0/45/-45/45/-45/0/0/-45/45/-45/45/0,Polyester,36.0,,56.0,44.0,0.0,0.0,3.809999942779541,,25.0,,,,,,,207.0,20.700000762939453,,,0.10000000149011612,12.0,624.0,-499.3333435058594,23.600000381469727,,2.9000000953674316,,414180.0,5.617188930511475
SNL/MSU/DOE,MD-FFC-UP2[0/±45/±45/0]S,0/45/-45/45/-45/0/0/-45/45/-45/45/0,Polyester,36.0,,56.0,44.0,0.0,0.0,3.809999942779541,,25.0,,,,,,,207.0,20.700000762939453,0.9300000071525574,0.09300000220537186,0.10000000149011612,21.0,624.0,-499.3333435058594,23.600000381469727,,2.9000000953674316,,649406.0,5.812516212463379
SNL/MSU/DOE,MD-FFD-UP2[0/0/±45/±45]S,0/0/45/-45/45/-45/-45/45/-45/45/0/0,Polyester,36.0,,56.0,44.0,0.0,0.0,3.8299999237060547,,25.0,,,,,,,414.0,41.400001525878906,2.180000066757202,0.21799999475479126,0.10000000149011612,2.0,636.0,-542.0,24.0,,2.9000000953674316,,533.0,2.726727247238159
SNL/MSU/DOE,MD-FFD-UP2[0/0/±45/±45]S,0/0/45/-45/45/-45/-45/45/-45/45/0/0,Polyester,36.0,,56.0,44.0,0.0,0.0,3.8299999237060547,,6.0,,,,,,,414.0,41.400001525878906,,,0.10000000149011612,2.0,636.0,-542.0,24.0,,2.9000000953674316,,793.0,2.899273157119751
SNL/MSU/DOE,MD-FFD-UP2[0/0/±45/±45]S,0/0/45/-45/45/-45/-45/45/-45/45/0/0,Polyester,36.0,,56.0,44.0,0.0,0.0,3.8299999237060547,,6.0,,,,,,,414.0,41.400001525878906,,,0.10000000149011612,2.0,636.0,-542.0,24.0,,2.9000000953674316,,912.0,2.9599947929382324
SNL/MSU/DOE,MD-FFD-UP2[0/0/±45/±45]S,0/0/45/-45/45/-45/-45/45/-45/45/0/0,Polyester,36.0,,56.0,44.0,0.0,0.0,3.8299999237060547,,6.0,,,,,,,345.0,34.5,,,0.10000000149011612,2.0,636.0,-542.0,24.0,,2.9000000953674316,,3683.0,3.566201686859131
SNL/MSU/DOE,MD-FFD-UP2[0/0/±45/±45]S,0/0/45/-45/45/-45/-45/45/-45/45/0/0,Polyester,36.0,,56.0,44.0,0.0,0.0,3.8299999237060547,,6.0,,,,,,,345.0,34.5,,,0.10000000149011612,2.0,636.0,-542.0,24.0,,2.9000000953674316,,2923.0,3.4658288955688477
SNL/MSU/DOE,MD-FFD-UP2[0/0/±45/±45]S,0/0/45/-45/45/-45/-45/45/-45/45/0/0,Polyester,36.0,,56.0,44.0,0.0,0.0,3.8299999237060547,,6.0,,,,,,,345.0,34.5,,,0.10000000149011612,2.0,636.0,-542.0,24.0,,2.9000000953674316,,3993.0,3.601299285888672
SNL/MSU/DOE,MD-FFD-UP2[0/0/±45/±45]S,0/0/45/-45/45/-45/-45/45/-45/45/0/0,Polyester,36.0,,56.0,44.0,0.0,0.0,3.8299999237060547,,6.0,,,,,,,276.0,27.600000381469727,,,0.10000000149011612,4.0,636.0,-542.0,24.0,,2.9000000953674316,,24441.0,4.388118743896484
SNL/MSU/DOE,MD-FFD-UP2[0/0/±45/±45]S,0/0/45/-45/45/-45/-45/45/-45/45/0/0,Polyester,36.0,,56.0,44.0,0.0,0.0,3.8299999237060547,,6.0,,,,,,,276.0,27.600000381469727,,,0.10000000149011612,4.0,636.0,-542.0,24.0,,2.9000000953674316,,32380.0,4.510276794433594
SNL/MSU/DOE,MD-FFD-UP2[0/0/±45/±45]S,0/0/45/-45/45/-45/-45/45/-45/45/0/0,Polyester,36.0,,56.0,44.0,0.0,0.0,3.8299999237060547,,6.0,,,,,,,276.0,27.600000381469727,,,0.10000000149011612,4.0,636.0,-542.0,24.0,,2.9000000953674316,,21567.0,4.333789825439453
SNL/MSU/DOE,MD-FFD-UP2[0/0/±45/±45]S,0/0/45/-45/45/-45/-45/45/-45/45/0/0,Polyester,36.0,,56.0,44.0,0.0,0.0,3.8299999237060547,,6.0,,,,,,,207.0,20.700000762939453,,,0.10000000149011612,12.0,636.0,-542.0,24.0,,2.9000000953674316,,1099442.0,6.041172504425049
SNL/MSU/DOE,MD-FFD-UP2[0/0/±45/±45]S,0/0/45/-45/45/-45/-45/45/-45/45/0/0,Polyester,36.0,,56.0,44.0,0.0,0.0,3.8299999237060547,,6.0,,,,,,,207.0,20.700000762939453,,,0.10000000149011612,12.0,636.0,-542.0,24.0,,2.9000000953674316,,466758.0,5.669091701507568
SNL/MSU/DOE,MD-FFD-UP2[0/0/±45/±45]S,0/0/45/-45/45/-45/-45/45/-45/45/0/0,Polyester,36.0,,56.0,44.0,0.0,0.0,3.8299999237060547,,6.0,,,,,,,207.0,20.700000762939453,,,0.10000000149011612,12.0,636.0,-542.0,24.0,,2.9000000953674316,,650603.0,5.8133158683776855
SNL/MSU/DOE,MD-FFF-UP2[±45/±45/0/0]S,45/-45/45/-45/0/0/0/0/-45/45/-45/45,Polyester,37.0,,56.0,44.0,0.0,0.0,3.7699999809265137,,6.0,,,,,,,414.0,41.400001525878906,,,0.10000000149011612,1.0,663.6666870117188,-595.6666870117188,23.899999618530273,,2.9000000953674316,,683.0,2.834420680999756
SNL/MSU/DOE,MD-FFF-UP2[±45/±45/0/0]S,45/-45/45/-45/0/0/0/0/-45/45/-45/45,Polyester,37.0,,56.0,44.0,0.0,0.0,3.7699999809265137,,6.0,,,,,,,414.0,41.400001525878906,,,0.10000000149011612,1.0,663.6666870117188,-595.6666870117188,23.899999618530273,,2.9000000953674316,,810.0,2.908484935760498
SNL/MSU/DOE,MD-FFF-UP2[±45/±45/0/0]S,45/-45/45/-45/0/0/0/0/-45/45/-45/45,Polyester,37.0,,56.0,44.0,0.0,0.0,3.7699999809265137,,6.0,,,,,,,414.0,41.400001525878906,,,0.10000000149011612,2.0,663.6666870117188,-595.6666870117188,23.899999618530273,,2.9000000953674316,,1587.0,3.2005770206451416
SNL/MSU/DOE,MD-FFF-UP2[±45/±45/0/0]S,45/-45/45/-45/0/0/0/0/-45/45/-45/45,Polyester,37.0,,56.0,44.0,0.0,0.0,3.7699999809265137,,6.0,,,,,,,345.0,34.5,,,0.10000000149011612,2.0,663.6666870117188,-595.6666870117188,23.899999618530273,,2.9000000953674316,,7694.0,3.8861522674560547
SNL/MSU/DOE,MD-FFF-UP2[±45/±45/0/0]S,45/-45/45/-45/0/0/0/0/-45/45/-45/45,Polyester,37.0,,56.0,44.0,0.0,0.0,3.7699999809265137,,6.0,,,,,,,345.0,34.5,,,0.10000000149011612,2.0,663.6666870117188,-595.6666870117188,23.899999618530273,,2.9000000953674316,,5602.0,3.748342990875244
SNL/MSU/DOE,MD-FFF-UP2[±45/±45/0/0]S,45/-45/45/-45/0/0/0/0/-45/45/-45/45,Polyester,37.0,,56.0,44.0,0.0,0.0,3.7699999809265137,,6.0,,,,,,,345.0,34.5,,,0.10000000149011612,2.0,663.6666870117188,-595.6666870117188,23.899999618530273,,2.9000000953674316,,8381.0,3.923295736312866
SNL/MSU/DOE,MD-FFF-UP2[±45/±45/0/0]S,45/-45/45/-45/0/0/0/0/-45/45/-45/45,Polyester,37.0,,56.0,44.0,0.0,0.0,3.7699999809265137,,6.0,,,,,,,276.0,27.600000381469727,,,0.10000000149011612,4.0,663.6666870117188,-595.6666870117188,23.899999618530273,,2.9000000953674316,,30596.0,4.4856648445129395
SNL/MSU/DOE,MD-FFF-UP2[±45/±45/0/0]S,45/-45/45/-45/0/0/0/0/-45/45/-45/45,Polyester,37.0,,56.0,44.0,0.0,0.0,3.7699999809265137,,6.0,,,,,,,276.0,27.600000381469727,,,0.10000000149011612,5.0,663.6666870117188,-595.6666870117188,23.899999618530273,,2.9000000953674316,,30569.0,4.485281467437744
SNL/MSU/DOE,MD-FFF-UP2[±45/±45/0/0]S,45/-45/45/-45/0/0/0/0/-45/45/-45/45,Polyester,37.0,,56.0,44.0,0.0,0.0,3.7699999809265137,,6.0,,,,,,,276.0,27.600000381469727,,,0.10000000149011612,5.0,663.6666870117188,-595.6666870117188,23.899999618530273,,2.9000000953674316,,26561.0,4.424244403839111
SNL/MSU/DOE,MD-FFF-UP2[±45/±45/0/0]S,45/-45/45/-45/0/0/0/0/-45/45/-45/45,Polyester,37.0,,56.0,44.0,0.0,0.0,3.7699999809265137,,6.0,,,,,,,207.0,20.700000762939453,,,0.10000000149011612,12.0,663.6666870117188,-595.6666870117188,23.899999618530273,,2.9000000953674316,,374533.0,5.573490142822266
SNL/MSU/DOE,MD-FFF-UP2[±45/±45/0/0]S,45/-45/45/-45/0/0/0/0/-45/45/-45/45,Polyester,37.0,,56.0,44.0,0.0,0.0,3.7699999809265137,,6.0,,,,,,,207.0,20.700000762939453,,,0.10000000149011612,12.0,663.6666870117188,-595.6666870117188,23.899999618530273,,2.9000000953674316,,665573.0,5.823195457458496
SNL/MSU/DOE,MD-FFF-UP2[±45/±45/0/0]S,45/-45/45/-45/0/0/0/0/-45/45/-45/45,Polyester,37.0,,56.0,44.0,0.0,0.0,3.7699999809265137,,6.0,,,,,,,207.0,20.700000762939453,,,0.10000000149011612,20.0,663.6666870117188,-595.6666870117188,23.899999618530273,,2.9000000953674316,,684496.0,5.835371017456055
SNL/MSU/DOE,MD-GG-UP2[(0)2/±45/(0)2],0/0/45/-45/0/0,Polyester,40.0,,84.0,16.0,0.0,0.0,2.4600000381469727,,22.0,,,,,,,483.0,48.29999923706055,2.0,0.20000000298023224,0.10000000149011612,2.0,972.75,-628.0,27.866666793823242,,3.380000114440918,,16881.0,4.22739839553833
SNL/MSU/DOE,MD-GG-UP2[(0)2/±45/(0)2],0/0/45/-45/0/0,Polyester,40.0,,84.0,16.0,0.0,0.0,2.4600000381469727,,22.0,,,,,,,483.0,48.29999923706055,2.009999990463257,0.20100000500679016,0.10000000149011612,2.0,972.75,-628.0,27.866666793823242,,3.380000114440918,,7897.0,3.8974621295928955
SNL/MSU/DOE,MD-GG-UP2[(0)2/±45/(0)2],0/0/45/-45/0/0,Polyester,40.0,,84.0,16.0,0.0,0.0,2.4600000381469727,,22.0,,,,,,,414.0,41.400001525878906,1.6799999475479126,0.1679999977350235,0.10000000149011612,2.0,972.75,-628.0,27.866666793823242,,3.380000114440918,,47335.0,4.675182342529297
SNL/MSU/DOE,MD-GG-UP2[(0)2/±45/(0)2],0/0/45/-45/0/0,Polyester,40.0,,84.0,16.0,0.0,0.0,2.4600000381469727,,22.0,,,,,,,414.0,41.400001525878906,1.7300000190734863,0.17299999296665192,0.10000000149011612,4.0,972.75,-628.0,27.866666793823242,,3.380000114440918,,62970.0,4.799133777618408
SNL/MSU/DOE,MD-GG-UP2[(0)2/±45/(0)2],0/0/45/-45/0/0,Polyester,40.0,,84.0,16.0,0.0,0.0,2.4600000381469727,,22.0,,,,,,,345.0,34.5,1.350000023841858,0.13500000536441803,0.10000000149011612,5.0,972.75,-628.0,27.866666793823242,,3.380000114440918,,390948.0,5.592119216918945
