Repository: Luwen-Zhang/SNEnsemble

# Copyright Notification

## Composites

We reformat and merge fatigue testing records from SNL/MSU/DOE, OptiMat, UPWIND, and FACT databases into a single database with careful considerations, including filtering invalid entries, rename variables, fix improper calculations in the records, to obtain clean and consistent data to fit machine 
learning usages. We leave the original format ("2019_SNL_MSU_DOE_Composite-Materials-Database_Wind_29pt0.xlsx" and "Optidat UPWIND 28_3_2017.xls") in the folder. Any derived database should be directly based on the original files instead of our merged database. We are not responsible for the accuracy of the testing records.

File: data/composite_database_02232023.csv (part 27 of 47)
Data source,Material_Code,Sequence,Resin Type,Fibre Volume Fraction,Fibre Weight Fraction,Percentage of Fibre in 0-deg Direction,Percentage of Fibre in 45-deg Direction,Percentage of Fibre in 90-deg Direction,Percentage of Fibre in Other Direction,Thickness,Tab Thickness,Width,Maximum Width,Minimum Width,Length,Gauge Length,Load Length,Area,Maximum Stress,Minimum Stress,Maximum Strain,Minimum Strain,R-value,Frequency,Static Maximum Tensile Stress,Static Maximum Compressive Stress,Static Elastic Modulus,Static Compressive Modulus,Static Maximum Tensile Strain,Static Maximum Compressive Strain,Cycles to Failure,log(Cycles to Failure)
SNL/MSU/DOE,MD-GG-UP2[(0)2/±45/(0)2],0/0/45/-45/0/0,Polyester,40.0,,84.0,16.0,0.0,0.0,2.4600000381469727,,22.0,,,,,,,345.0,34.5,1.2599999904632568,0.12600000202655792,0.10000000149011612,5.0,972.75,-628.0,27.866666793823242,,3.380000114440918,,680831.0,5.833039283752441
SNL/MSU/DOE,MD-GG-UP2[(0)2/±45/(0)2],0/0/45/-45/0/0,Polyester,40.0,,84.0,16.0,0.0,0.0,2.4600000381469727,,22.0,,,,,,,345.0,34.5,1.309999942779541,0.13099999725818634,0.10000000149011612,5.0,972.75,-628.0,27.866666793823242,,3.380000114440918,,814868.0,5.9110870361328125
SNL/MSU/DOE,MD-GG-UP2[(0)2/±45/(0)2],0/0/45/-45/0/0,Polyester,40.0,,84.0,16.0,0.0,0.0,2.4600000381469727,,22.0,,,,,,,483.0,48.29999923706055,1.9700000286102295,0.19699999690055847,0.10000000149011612,2.0,972.75,-628.0,27.866666793823242,,3.380000114440918,,13403.0,4.127202033996582
SNL/MSU/DOE,MD-GG-UP2[(0)2/±45/(0)2],0/0/45/-45/0/0,Polyester,40.0,,84.0,16.0,0.0,0.0,2.4600000381469727,,22.0,,,,,,,414.0,41.400001525878906,1.659999966621399,0.16599999368190765,0.10000000149011612,2.0,972.75,-628.0,27.866666793823242,,3.380000114440918,,42910.0,4.632558345794678
SNL/MSU/DOE,UNI-A060-UP2[0]10,0/0/0/0/0/0/0/0/0/0,Polyester,46.0,,100.0,0.0,0.0,0.0,1.7599999904632568,,25.0,,,,,,,345.0,34.5,1.2100000381469727,0.12099999934434891,0.10000000149011612,5.0,579.6666870117188,-315.20001220703125,30.933332443237305,,1.9166666269302368,,13952.0,4.144636631011963
SNL/MSU/DOE,UNI-A060-UP2[0]10,0/0/0/0/0/0/0/0/0/0,Polyester,46.0,,100.0,0.0,0.0,0.0,1.7599999904632568,,25.0,,,,,,,345.0,34.5,1.0399999618530273,0.10400000214576721,0.10000000149011612,5.0,579.6666870117188,-315.20001220703125,30.933332443237305,,1.9166666269302368,,7687.0,3.8857569694519043
SNL/MSU/DOE,UNI-A060-UP2[0]10,0/0/0/0/0/0/0/0/0/0,Polyester,46.0,,100.0,0.0,0.0,0.0,1.7599999904632568,,25.0,,,,,,,241.0,24.100000381469727,0.7400000095367432,0.07400000095367432,0.10000000149011612,12.0,579.6666870117188,-315.20001220703125,30.933332443237305,,1.9166666269302368,,1284494.0,6.108732223510742
SNL/MSU/DOE,UNI-A060-UP2[0]10,0/0/0/0/0/0/0/0/0/0,Polyester,46.0,,100.0,0.0,0.0,0.0,1.7599999904632568,,25.0,,,,,,,345.0,34.5,1.1399999856948853,0.11400000005960464,0.10000000149011612,5.0,579.6666870117188,-315.20001220703125,30.933332443237305,,1.9166666269302368,,36913.0,4.567179203033447
SNL/MSU/DOE,UNI-A060-UP2[0]10,0/0/0/0/0/0/0/0/0/0,Polyester,46.0,,100.0,0.0,0.0,0.0,1.7599999904632568,,25.0,,,,,,,310.0,31.0,0.9900000095367432,0.0989999994635582,0.10000000149011612,10.0,579.6666870117188,-315.20001220703125,30.933332443237305,,1.9166666269302368,,84367.0,4.926172733306885
SNL/MSU/DOE,UNI-A130C-UP2[0]6,0/0/0/0/0/0,Polyester,36.0,,100.0,0.0,0.0,0.0,2.9700000286102295,,25.0,,,,,,,414.0,41.400001525878906,1.3300000429153442,0.13300000131130219,0.10000000149011612,5.0,727.6666870117188,-372.6000061035156,30.0,,2.433333396911621,,15268.0,4.18378210067749
SNL/MSU/DOE,UNI-A130C-UP2[0]6,0/0/0/0/0/0,Polyester,36.0,,100.0,0.0,0.0,0.0,2.9700000286102295,,25.0,,,,,,,414.0,41.400001525878906,1.25,0.125,0.10000000149011612,5.0,727.6666870117188,-372.6000061035156,30.0,,2.433333396911621,,17020.0,4.230959415435791
SNL/MSU/DOE,UNI-A130C-UP2[0]6,0/0/0/0/0/0,Polyester,36.0,,100.0,0.0,0.0,0.0,2.9700000286102295,,25.0,,,,,,,483.0,48.29999923706055,1.4199999570846558,0.1420000046491623,0.10000000149011612,2.0,727.6666870117188,-372.6000061035156,30.0,,2.433333396911621,,2781.0,3.4442009925842285
SNL/MSU/DOE,UNI-A130C-UP2[0]6,0/0/0/0/0/0,Polyester,36.0,,100.0,0.0,0.0,0.0,2.9700000286102295,,25.0,,,,,,,483.0,48.29999923706055,1.5099999904632568,0.1509999930858612,0.10000000149011612,2.0,727.6666870117188,-372.6000061035156,30.0,,2.433333396911621,,1986.0,3.2979793548583984
SNL/MSU/DOE,UNI-A130C-UP2[0]6,0/0/0/0/0/0,Polyester,36.0,,100.0,0.0,0.0,0.0,2.9700000286102295,,25.0,,,,,,,345.0,34.5,1.159999966621399,0.11599999666213989,0.10000000149011612,8.0,727.6666870117188,-372.6000061035156,30.0,,2.433333396911621,,425772.0,5.629177093505859
SNL/MSU/DOE,UNI-A130C-UP2[0]6,0/0/0/0/0/0,Polyester,36.0,,100.0,0.0,0.0,0.0,2.9700000286102295,,25.0,,,,,,,483.0,48.29999923706055,1.4900000095367432,0.14900000393390656,0.10000000149011612,2.0,727.6666870117188,-372.6000061035156,30.0,,2.433333396911621,,3521.0,3.546665906906128
SNL/MSU/DOE,UNI-A130C-UP2[0]6,0/0/0/0/0/0,Polyester,36.0,,100.0,0.0,0.0,0.0,2.9700000286102295,,25.0,,,,,,,414.0,41.400001525878906,1.309999942779541,0.13099999725818634,0.10000000149011612,5.0,727.6666870117188,-372.6000061035156,30.0,,2.433333396911621,,37072.0,4.5690460205078125
SNL/MSU/DOE,UNI-A130C-UP2[0]6,0/0/0/0/0/0,Polyester,36.0,,100.0,0.0,0.0,0.0,2.9700000286102295,,25.0,,,,,,,345.0,34.5,1.1200000047683716,0.1120000034570694,0.10000000149011612,10.0,727.6666870117188,-372.6000061035156,30.0,,2.433333396911621,,854215.0,5.931567192077637
SNL/MSU/DOE,UNI-A130C-UP2[0]6,0/0/0/0/0/0,Polyester,36.0,,100.0,0.0,0.0,0.0,2.9700000286102295,,25.0,,,,,,,310.0,31.0,0.9800000190734863,0.09799999743700027,0.10000000149011612,10.0,727.6666870117188,-372.6000061035156,30.0,,2.433333396911621,,4377528.0,6.641229152679443
SNL/MSU/DOE,UNI-A130C-UP2[0]6,0/0/0/0/0/0,Polyester,36.0,,100.0,0.0,0.0,0.0,2.9700000286102295,,25.0,,,,,,,345.0,34.5,1.090000033378601,0.10899999737739563,0.10000000149011612,10.0,727.6666870117188,-372.6000061035156,30.0,,2.433333396911621,,841256.0,5.924928188323975
SNL/MSU/DOE,UNI-A130C-UP2[0]6,0/0/0/0/0/0,Polyester,36.0,,100.0,0.0,0.0,0.0,2.9700000286102295,,25.0,,,,,,,-20.700000762939453,-207.0,,,10.0,12.0,727.6666870117188,-372.6000061035156,30.0,,2.433333396911621,,484312.0,5.685125350952148
SNL/MSU/DOE,UNI-A130C-UP2[0]6,0/0/0/0/0/0,Polyester,36.0,,100.0,0.0,0.0,0.0,2.9700000286102295,,25.0,,,,,,,-27.600000381469727,-276.0,,,10.0,5.0,727.6666870117188,-372.6000061035156,30.0,,2.433333396911621,,161152.0,5.207235813140869
SNL/MSU/DOE,UNI-A130C-UP2[0]6,0/0/0/0/0/0,Polyester,36.0,,100.0,0.0,0.0,0.0,2.9700000286102295,,25.0,,,,,,,-34.5,-345.0,,,10.0,1.0,727.6666870117188,-372.6000061035156,30.0,,2.433333396911621,,94.0,1.973127841949463
SNL/MSU/DOE,UNI-A130C-UP2[0]6,0/0/0/0/0/0,Polyester,36.0,,100.0,0.0,0.0,0.0,2.9700000286102295,,25.0,,,,,,,-31.0,-310.0,,,10.0,2.0,727.6666870117188,-372.6000061035156,30.0,,2.433333396911621,,2799.0,3.44700288772583
SNL/MSU/DOE,UNI-A130C-UP2[0]6,0/0/0/0/0/0,Polyester,36.0,,100.0,0.0,0.0,0.0,2.9700000286102295,,25.0,,,,,,,-31.0,-310.0,,,10.0,2.0,727.6666870117188,-372.6000061035156,30.0,,2.433333396911621,,916.0,2.96189546585083
SNL/MSU/DOE,UNI-A130C-UP2[0]6,0/0/0/0/0/0,Polyester,36.0,,100.0,0.0,0.0,0.0,2.9700000286102295,,25.0,,,,,,,-31.0,-310.0,,,10.0,2.0,727.6666870117188,-372.6000061035156,30.0,,2.433333396911621,,452.0,2.6551384925842285
SNL/MSU/DOE,UNI-A130C-UP2[0]6,0/0/0/0/0/0,Polyester,36.0,,100.0,0.0,0.0,0.0,2.9700000286102295,,25.0,,,,,,,-27.600000381469727,-276.0,,,10.0,10.0,727.6666870117188,-372.6000061035156,30.0,,2.433333396911621,,71475.0,4.854154109954834
SNL/MSU/DOE,UNI-A130C-UP2[0]6,0/0/0/0/0/0,Polyester,36.0,,100.0,0.0,0.0,0.0,2.9700000286102295,,25.0,,,,,,,-34.5,-345.0,,,10.0,1.0,727.6666870117188,-372.6000061035156,30.0,,2.433333396911621,,71.0,1.851258397102356
SNL/MSU/DOE,UNI-A130C-UP2[0]6,0/0/0/0/0/0,Polyester,36.0,,100.0,0.0,0.0,0.0,2.9700000286102295,,25.0,,,,,,,-27.600000381469727,-276.0,,,10.0,10.0,727.6666870117188,-372.6000061035156,30.0,,2.433333396911621,,62465.0,4.7956366539001465
SNL/MSU/DOE,UNI-A130G-UP2[0]6,0/0/0/0/0/0,Polyester,55.0,,100.0,0.0,0.0,0.0,4.380000114440918,,25.0,,,,,,,690.0,69.0,1.4299999475479126,0.14300000667572021,0.10000000149011612,2.0,1202.6666259765625,-423.25,45.53333282470703,,2.626666784286499,,938.0,2.972202777862549
SNL/MSU/DOE,UNI-A130G-UP2[0]6,0/0/0/0/0/0,Polyester,55.0,,100.0,0.0,0.0,0.0,4.380000114440918,,25.0,,,,,,,690.0,69.0,1.5199999809265137,0.15199999511241913,0.10000000149011612,2.0,1202.6666259765625,-423.25,45.53333282470703,,2.626666784286499,,507.0,2.705008029937744
SNL/MSU/DOE,UNI-A130G-UP2[0]6,0/0/0/0/0/0,Polyester,55.0,,100.0,0.0,0.0,0.0,4.380000114440918,,25.0,,,,,,,690.0,69.0,1.440000057220459,0.14399999380111694,0.10000000149011612,2.0,1202.6666259765625,-423.25,45.53333282470703,,2.626666784286499,,1546.0,3.189209461212158
SNL/MSU/DOE,UNI-A130G-UP2[0]6,0/0/0/0/0/0,Polyester,55.0,,100.0,0.0,0.0,0.0,4.380000114440918,,25.0,,,,,,,552.0,55.20000076293945,1.2200000286102295,0.12200000137090683,0.10000000149011612,4.0,1202.6666259765625,-423.25,45.53333282470703,,2.626666784286499,,5452.0,3.736555814743042
SNL/MSU/DOE,UNI-A130G-UP2[0]6,0/0/0/0/0/0,Polyester,55.0,,100.0,0.0,0.0,0.0,4.380000114440918,,25.0,,,,,,,552.0,55.20000076293945,1.2799999713897705,0.12800000607967377,0.10000000149011612,4.0,1202.6666259765625,-423.25,45.53333282470703,,2.626666784286499,,2952.0,3.470116376876831
SNL/MSU/DOE,UNI-A130G-UP2[0]6,0/0/0/0/0/0,Polyester,55.0,,100.0,0.0,0.0,0.0,4.380000114440918,,25.0,,,,,,,552.0,55.20000076293945,1.3700000047683716,0.13699999451637268,0.10000000149011612,4.0,1202.6666259765625,-423.25,45.53333282470703,,2.626666784286499,,4864.0,3.6869935989379883
SNL/MSU/DOE,UNI-A130G-UP2[0]6,0/0/0/0/0/0,Polyester,55.0,,100.0,0.0,0.0,0.0,4.380000114440918,,25.0,,,,,,,414.0,41.400001525878906,0.9700000286102295,0.09700000286102295,0.10000000149011612,5.0,1202.6666259765625,-423.25,45.53333282470703,,2.626666784286499,,45710.0,4.660011291503906
SNL/MSU/DOE,UNI-A130G-UP2[0]6,0/0/0/0/0/0,Polyester,55.0,,100.0,0.0,0.0,0.0,4.380000114440918,,25.0,,,,,,,414.0,41.400001525878906,1.0299999713897705,0.10300000011920929,0.10000000149011612,5.0,1202.6666259765625,-423.25,45.53333282470703,,2.626666784286499,,32282.0,4.508960247039795
SNL/MSU/DOE,UNI-A130G-UP2[0]6,0/0/0/0/0/0,Polyester,55.0,,100.0,0.0,0.0,0.0,4.380000114440918,,25.0,,,,,,,414.0,41.400001525878906,0.9100000262260437,0.09099999815225601,0.10000000149011612,4.0,1202.6666259765625,-423.25,45.53333282470703,,2.626666784286499,,28621.0,4.456684589385986
SNL/MSU/DOE,UNI-A130G-UP2[0]6,0/0/0/0/0/0,Polyester,55.0,,100.0,0.0,0.0,0.0,4.380000114440918,,25.0,,,,,,,345.0,34.5,0.8500000238418579,0.08500000089406967,0.10000000149011612,8.0,1202.6666259765625,-423.25,45.53333282470703,,2.626666784286499,,413627.0,5.6166090965271
SNL/MSU/DOE,UNI-A260-UP2[0]4,0/0/0/0,Polyester,37.0,,100.0,0.0,0.0,0.0,3.7100000381469727,,25.0,,,,,,,448.0,44.79999923706055,1.350000023841858,0.13500000536441803,0.10000000149011612,5.0,776.0,-440.8333435058594,27.299999237060547,,2.8333332538604736,,51850.0,4.714748859405518
SNL/MSU/DOE,UNI-A260-UP2[0]4,0/0/0/0,Polyester,37.0,,100.0,0.0,0.0,0.0,3.7100000381469727,,25.0,,,,,,,448.0,44.79999923706055,1.4199999570846558,0.1420000046491623,0.10000000149011612,8.0,776.0,-440.8333435058594,27.299999237060547,,2.8333332538604736,,27702.0,4.442511081695557
SNL/MSU/DOE,UNI-A260-UP2[0]4,0/0/0/0,Polyester,37.0,,100.0,0.0,0.0,0.0,3.7100000381469727,,25.0,,,,,,,448.0,44.79999923706055,1.399999976158142,0.14000000059604645,0.10000000149011612,5.0,776.0,-440.8333435058594,27.299999237060547,,2.8333332538604736,,17163.0,4.234593391418457
SNL/MSU/DOE,UNI-A260-UP2[0]4,0/0/0/0,Polyester,37.0,,100.0,0.0,0.0,0.0,3.7100000381469727,,25.0,,,,,,,379.0,37.900001525878906,1.1399999856948853,0.11400000005960464,0.10000000149011612,10.0,776.0,-440.8333435058594,27.299999237060547,,2.8333332538604736,,191959.0,5.28320837020874
SNL/MSU/DOE,UNI-A260-UP2[0]4,0/0/0/0,Polyester,37.0,,100.0,0.0,0.0,0.0,3.7100000381469727,,25.0,,,,,,,552.0,55.20000076293945,1.3600000143051147,0.13600000739097595,0.10000000149011612,2.0,776.0,-440.8333435058594,27.299999237060547,,2.8333332538604736,,4207.0,3.6239724159240723
SNL/MSU/DOE,UNI-A260-UP2[0]4,0/0/0/0,Polyester,37.0,,100.0,0.0,0.0,0.0,3.7100000381469727,,25.0,,,,,,,552.0,55.20000076293945,1.7899999618530273,0.17900000512599945,0.10000000149011612,2.0,776.0,-440.8333435058594,27.299999237060547,,2.8333332538604736,,1448.0,3.160768508911133
SNL/MSU/DOE,UNI-A260-UP2[0]4,0/0/0/0,Polyester,37.0,,100.0,0.0,0.0,0.0,3.7100000381469727,,25.0,,,,,,,552.0,55.20000076293945,1.5199999809265137,0.15199999511241913,0.10000000149011612,2.0,776.0,-440.8333435058594,27.299999237060547,,2.8333332538604736,,3348.0,3.5247855186462402
SNL/MSU/DOE,UNI-A260-UP2[0]4,0/0/0/0,Polyester,37.0,,100.0,0.0,0.0,0.0,3.7100000381469727,,25.0,,,,,,,379.0,37.900001525878906,1.2100000381469727,0.12099999934434891,0.10000000149011612,10.0,776.0,-440.8333435058594,27.299999237060547,,2.8333332538604736,,640153.0,5.806283950805664
SNL/MSU/DOE,UNI-A260-UP2[0]4,0/0/0/0,Polyester,37.0,,100.0,0.0,0.0,0.0,3.7100000381469727,,25.0,,,,,,,379.0,37.900001525878906,1.2000000476837158,0.11999999731779099,0.10000000149011612,10.0,776.0,-440.8333435058594,27.299999237060547,,2.8333332538604736,,455258.0,5.658257484436035
SNL/MSU/DOE,UNI-CM1701A-UP2[0]5,0/0/0/0/0,Polyester,38.0,,100.0,0.0,0.0,0.0,3.200000047683716,,25.0,,,,,,,483.0,48.29999923706055,1.6299999952316284,0.16300000250339508,0.10000000149011612,2.0,796.0,-573.0,30.066667556762695,,2.6666667461395264,,784.0,2.8943159580230713
SNL/MSU/DOE,UNI-CM1701A-UP2[0]5,0/0/0/0/0,Polyester,38.0,,100.0,0.0,0.0,0.0,3.200000047683716,,25.0,,,,,,,483.0,48.29999923706055,1.2899999618530273,0.1289999932050705,0.10000000149011612,2.0,796.0,-573.0,30.066667556762695,,2.6666667461395264,,1940.0,3.287801742553711
SNL/MSU/DOE,UNI-CM1701A-UP2[0]5,0/0/0/0/0,Polyester,38.0,,100.0,0.0,0.0,0.0,3.200000047683716,,25.0,,,,,,,483.0,48.29999923706055,1.4600000381469727,0.1459999978542328,0.10000000149011612,2.0,796.0,-573.0,30.066667556762695,,2.6666667461395264,,1574.0,3.197004795074463
SNL/MSU/DOE,UNI-CM1701A-UP2[0]5,0/0/0/0/0,Polyester,38.0,,100.0,0.0,0.0,0.0,3.200000047683716,,25.0,,,,,,,414.0,41.400001525878906,1.5399999618530273,0.15399999916553497,0.10000000149011612,5.0,796.0,-573.0,30.066667556762695,,2.6666667461395264,,17955.0,4.254185199737549
SNL/MSU/DOE,UNI-CM1701A-UP2[0]5,0/0/0/0/0,Polyester,38.0,,100.0,0.0,0.0,0.0,3.200000047683716,,25.0,,,,,,,414.0,41.400001525878906,1.600000023841858,0.1599999964237213,0.10000000149011612,4.0,796.0,-573.0,30.066667556762695,,2.6666667461395264,,6418.0,3.8073997497558594
SNL/MSU/DOE,UNI-CM1701A-UP2[0]5,0/0/0/0/0,Polyester,38.0,,100.0,0.0,0.0,0.0,3.200000047683716,,25.0,,,,,,,345.0,34.5,1.190000057220459,0.11900000274181366,0.10000000149011612,5.0,796.0,-573.0,30.066667556762695,,2.6666667461395264,,26217.0,4.418582916259766
SNL/MSU/DOE,UNI-CM1701A-UP2[0]5,0/0/0/0/0,Polyester,38.0,,100.0,0.0,0.0,0.0,3.200000047683716,,25.0,,,,,,,345.0,34.5,1.0,0.10000000149011612,0.10000000149011612,5.0,796.0,-573.0,30.066667556762695,,2.6666667461395264,,38086.0,4.580765247344971
SNL/MSU/DOE,UNI-CM1701A-UP2[0]5,0/0/0/0/0,Polyester,38.0,,100.0,0.0,0.0,0.0,3.200000047683716,,25.0,,,,,,,276.0,27.600000381469727,0.8899999856948853,0.08900000154972076,0.10000000149011612,10.0,796.0,-573.0,30.066667556762695,,2.6666667461395264,,81998.0,4.9138031005859375
SNL/MSU/DOE,UNI-CM1701A-UP2[0]5,0/0/0/0/0,Polyester,38.0,,100.0,0.0,0.0,0.0,3.200000047683716,,25.0,,,,,,,276.0,27.600000381469727,0.9200000166893005,0.09200000017881393,0.10000000149011612,10.0,796.0,-573.0,30.066667556762695,,2.6666667461395264,,117831.0,5.071259498596191
SNL/MSU/DOE,UNI-CM1701A-UP2[0]5,0/0/0/0/0,Polyester,38.0,,100.0,0.0,0.0,0.0,3.200000047683716,,25.0,,,,,,,-34.5,-345.0,,,10.0,4.0,796.0,-573.0,30.066667556762695,,2.6666667461395264,,42588.0,4.629287242889404
SNL/MSU/DOE,UNI-CM1701A-UP2[0]5,0/0/0/0/0,Polyester,38.0,,100.0,0.0,0.0,0.0,3.200000047683716,,25.0,,,,,,,-34.5,-345.0,,,10.0,4.0,796.0,-573.0,30.066667556762695,,2.6666667461395264,,13272.0,4.122936248779297
SNL/MSU/DOE,UNI-CM1701A-UP2[0]5,0/0/0/0/0,Polyester,38.0,,100.0,0.0,0.0,0.0,3.200000047683716,,25.0,,,,,,,-34.5,-345.0,,,10.0,4.0,796.0,-573.0,30.066667556762695,,2.6666667461395264,,80669.0,4.906706809997559
SNL/MSU/DOE,UNI-CM1701A-UP2[0]5,0/0/0/0/0,Polyester,38.0,,100.0,0.0,0.0,0.0,3.200000047683716,,25.0,,,,,,,-31.0,-310.0,,,10.0,10.0,796.0,-573.0,30.066667556762695,,2.6666667461395264,,105995.0,5.025285243988037
SNL/MSU/DOE,UNI-CM1701A-UP2[0]5,0/0/0/0/0,Polyester,38.0,,100.0,0.0,0.0,0.0,3.200000047683716,,25.0,,,,,,,-31.0,-310.0,,,10.0,12.0,796.0,-573.0,30.066667556762695,,2.6666667461395264,,532367.0,5.726211071014404
SNL/MSU/DOE,UNI-CM1701A-UP2[0]5,0/0/0/0/0,Polyester,38.0,,100.0,0.0,0.0,0.0,3.200000047683716,,25.0,,,,,,,-31.0,-310.0,,,10.0,10.0,796.0,-573.0,30.066667556762695,,2.6666667461395264,,460941.0,5.663645267486572
SNL/MSU/DOE,UNI-D072A-UP2[0]10,0/0/0/0/0/0/0/0/0/0,Polyester,33.0,,100.0,0.0,0.0,0.0,3.299999952316284,,25.0,,,,,,,-34.5,-345.0,,,10.0,5.0,799.0,-559.3333129882812,28.46666717529297,,2.8333332538604736,,87741.0,4.943202495574951
SNL/MSU/DOE,UNI-D072A-UP2[0]10,0/0/0/0/0/0/0/0/0/0,Polyester,33.0,,100.0,0.0,0.0,0.0,3.299999952316284,,25.0,,,,,,,-41.400001525878906,-414.0,,,10.0,3.0,799.0,-559.3333129882812,28.46666717529297,,2.8333332538604736,,9757.0,3.98931622505188
SNL/MSU/DOE,UNI-D072A-UP2[0]10,0/0/0/0/0/0/0/0/0/0,Polyester,33.0,,100.0,0.0,0.0,0.0,3.299999952316284,,25.0,,,,,,,-41.400001525878906,-414.0,,,10.0,4.0,799.0,-559.3333129882812,28.46666717529297,,2.8333332538604736,,2192.0,3.3408405780792236
SNL/MSU/DOE,UNI-D072A-UP2[0]10,0/0/0/0/0/0/0/0/0/0,Polyester,33.0,,100.0,0.0,0.0,0.0,3.299999952316284,,25.0,,,,,,,-34.5,-345.0,,,10.0,5.0,799.0,-559.3333129882812,28.46666717529297,,2.8333332538604736,,79404.0,4.899842262268066
SNL/MSU/DOE,UNI-D072A-UP2[0]10,0/0/0/0/0/0/0/0/0/0,Polyester,33.0,,100.0,0.0,0.0,0.0,3.299999952316284,,25.0,,,,,,,-41.400001525878906,-414.0,,,10.0,4.0,799.0,-559.3333129882812,28.46666717529297,,2.8333332538604736,,6097.0,3.785116195678711
SNL/MSU/DOE,UNI-D072A-UP2[0]10,0/0/0/0/0/0/0/0/0/0,Polyester,33.0,,100.0,0.0,0.0,0.0,3.299999952316284,,25.0,,,,,,,-34.5,-345.0,,,10.0,5.0,799.0,-559.3333129882812,28.46666717529297,,2.8333332538604736,,136908.0,5.1364288330078125
SNL/MSU/DOE,UNI-D072A-UP2[0]10,0/0/0/0/0/0/0/0/0/0,Polyester,33.0,,100.0,0.0,0.0,0.0,3.299999952316284,,25.0,,,,,,,483.0,48.29999923706055,1.8300000429153442,0.18299999833106995,0.10000000149011612,4.0,799.0,-559.3333129882812,28.46666717529297,,2.8333332538604736,,9586.0,3.981637477874756
SNL/MSU/DOE,UNI-D072A-UP2[0]10,0/0/0/0/0/0/0/0/0/0,Polyester,33.0,,100.0,0.0,0.0,0.0,3.299999952316284,,25.0,,,,,,,483.0,48.29999923706055,1.909999966621399,0.19099999964237213,0.10000000149011612,4.0,799.0,-559.3333129882812,28.46666717529297,,2.8333332538604736,,8838.0,3.9463539123535156
SNL/MSU/DOE,UNI-D072A-UP2[0]10,0/0/0/0/0/0/0/0/0/0,Polyester,33.0,,100.0,0.0,0.0,0.0,3.299999952316284,,25.0,,,,,,,310.0,31.0,0.9599999785423279,0.09600000083446503,0.10000000149011612,10.0,799.0,-559.3333129882812,28.46666717529297,,2.8333332538604736,,929460.0,5.968230724334717
SNL/MSU/DOE,UNI-D072A-UP2[0]10,0/0/0/0/0/0/0/0/0/0,Polyester,33.0,,100.0,0.0,0.0,0.0,3.299999952316284,,25.0,,,,,,,483.0,48.29999923706055,1.6299999952316284,0.16300000250339508,0.10000000149011612,4.0,799.0,-559.3333129882812,28.46666717529297,,2.8333332538604736,,5993.0,3.777644395828247
SNL/MSU/DOE,UNI-D072A-UP2[0]10,0/0/0/0/0/0/0/0/0/0,Polyester,33.0,,100.0,0.0,0.0,0.0,3.299999952316284,,25.0,,,,,,,345.0,34.5,1.1399999856948853,0.11400000005960464,0.10000000149011612,5.0,799.0,-559.3333129882812,28.46666717529297,,2.8333332538604736,,195791.0,5.291792869567871
SNL/MSU/DOE,UNI-D072A-UP2[0]10,0/0/0/0/0/0/0/0/0/0,Polyester,33.0,,100.0,0.0,0.0,0.0,3.299999952316284,,25.0,,,,,,,414.0,41.400001525878906,1.3200000524520874,0.13199999928474426,0.10000000149011612,5.0,799.0,-559.3333129882812,28.46666717529297,,2.8333332538604736,,28168.0,4.449756145477295
SNL/MSU/DOE,UNI-D072A-UP2[0]10,0/0/0/0/0/0/0/0/0/0,Polyester,33.0,,100.0,0.0,0.0,0.0,3.299999952316284,,25.0,,,,,,,414.0,41.400001525878906,1.4700000286102295,0.1469999998807907,0.10000000149011612,5.0,799.0,-559.3333129882812,28.46666717529297,,2.8333332538604736,,34247.0,4.534622669219971
SNL/MSU/DOE,UNI-D072A-UP2[0]10,0/0/0/0/0/0/0/0/0/0,Polyester,33.0,,100.0,0.0,0.0,0.0,3.299999952316284,,25.0,,,,,,,414.0,41.400001525878906,1.399999976158142,0.14000000059604645,0.10000000149011612,5.0,799.0,-559.3333129882812,28.46666717529297,,2.8333332538604736,,23522.0,4.371474266052246
SNL/MSU/DOE,UNI-D072A-UP2[0]10,0/0/0/0/0/0/0/0/0/0,Polyester,33.0,,100.0,0.0,0.0,0.0,3.299999952316284,,25.0,,,,,,,345.0,34.5,1.2999999523162842,0.12999999523162842,0.10000000149011612,10.0,799.0,-559.3333129882812,28.46666717529297,,2.8333332538604736,,162352.0,5.210457801818848
SNL/MSU/DOE,UNI-D072A-UP2[0]10,0/0/0/0/0/0/0/0/0/0,Polyester,33.0,,100.0,0.0,0.0,0.0,3.299999952316284,,25.0,,,,,,,345.0,34.5,1.2899999618530273,0.1289999932050705,0.10000000149011612,10.0,799.0,-559.3333129882812,28.46666717529297,,2.8333332538604736,,237010.0,5.374766826629639
SNL/MSU/DOE,UNI-D092B-UP2[0]9,0/0/0/0/0/0/0/0/0,Polyester,39.0,,100.0,0.0,0.0,0.0,2.759999990463257,,25.0,,,,,,,552.0,55.20000076293945,1.600000023841858,0.1599999964237213,0.10000000149011612,4.0,907.8333129882812,-674.5,34.16666793823242,,2.68666672706604,,8610.0,3.9350030422210693
SNL/MSU/DOE,UNI-D092B-UP2[0]9,0/0/0/0/0/0/0/0/0,Polyester,39.0,,100.0,0.0,0.0,0.0,2.759999990463257,,25.0,,,,,,,552.0,55.20000076293945,1.7000000476837158,0.17000000178813934,0.10000000149011612,4.0,907.8333129882812,-674.5,34.16666793823242,,2.68666672706604,,12301.0,4.089940547943115
SNL/MSU/DOE,UNI-D092B-UP2[0]9,0/0/0/0/0/0/0/0/0,Polyester,39.0,,100.0,0.0,0.0,0.0,2.759999990463257,,25.0,,,,,,,414.0,41.400001525878906,1.1299999952316284,0.11299999803304672,0.10000000149011612,15.0,907.8333129882812,-674.5,34.16666793823242,,2.68666672706604,,302338.0,5.48049259185791
SNL/MSU/DOE,UNI-D092B-UP2[0]9,0/0/0/0/0/0/0/0/0,Polyester,39.0,,100.0,0.0,0.0,0.0,2.759999990463257,,25.0,,,,,,,414.0,41.400001525878906,1.2100000381469727,0.12099999934434891,0.10000000149011612,15.0,907.8333129882812,-674.5,34.16666793823242,,2.68666672706604,,259952.0,5.41489315032959
SNL/MSU/DOE,UNI-D092B-UP2[0]9,0/0/0/0/0/0/0/0/0,Polyester,39.0,,100.0,0.0,0.0,0.0,2.759999990463257,,25.0,,,,,,,414.0,41.400001525878906,1.2999999523162842,0.12999999523162842,0.10000000149011612,15.0,907.8333129882812,-674.5,34.16666793823242,,2.68666672706604,,236479.0,5.37379264831543
SNL/MSU/DOE,UNI-D092B-UP2[0]9,0/0/0/0/0/0/0/0/0,Polyester,39.0,,100.0,0.0,0.0,0.0,2.759999990463257,,25.0,,,,,,,345.0,34.5,1.0399999618530273,0.10400000214576721,0.10000000149011612,15.0,907.8333129882812,-674.5,34.16666793823242,,2.68666672706604,,1557555.0,6.192443370819092
SNL/MSU/DOE,UNI-D092B-UP2[0]9,0/0/0/0/0/0/0/0/0,Polyester,39.0,,100.0,0.0,0.0,0.0,2.759999990463257,,25.0,,,,,,,345.0,34.5,1.090000033378601,0.10899999737739563,0.10000000149011612,15.0,907.8333129882812,-674.5,34.16666793823242,,2.68666672706604,,957554.0,5.981163501739502
SNL/MSU/DOE,UNI-D092B-UP2[0]9,0/0/0/0/0/0/0/0/0,Polyester,39.0,,100.0,0.0,0.0,0.0,2.759999990463257,,25.0,,,,,,,345.0,34.5,0.9800000190734863,0.09799999743700027,0.10000000149011612,15.0,907.8333129882812,-674.5,34.16666793823242,,2.68666672706604,,1847878.0,6.2666730880737305
SNL/MSU/DOE,UNI-D092B-UP2[0]9,0/0/0/0/0/0/0/0/0,Polyester,39.0,,100.0,0.0,0.0,0.0,2.759999990463257,,25.0,,,,,,,552.0,55.20000076293945,1.6200000047683716,0.16200000047683716,0.10000000149011612,4.0,907.8333129882812,-674.5,34.16666793823242,,2.68666672706604,,2914.0,3.464489459991455
SNL/MSU/DOE,UNI-D092B-UP2[0]9,0/0/0/0/0/0/0/0/0,Polyester,39.0,,100.0,0.0,0.0,0.0,2.759999990463257,,25.0,,,,,,,552.0,55.20000076293945,1.7100000381469727,0.17100000381469727,0.10000000149011612,4.0,907.8333129882812,-674.5,34.16666793823242,,2.68666672706604,,3142.0,3.497206211090088
SNL/MSU/DOE,UNI-D092B-UP2[0]9,0/0/0/0/0/0/0/0/0,Polyester,39.0,,100.0,0.0,0.0,0.0,2.759999990463257,,25.0,,,,,,,552.0,55.20000076293945,1.6299999952316284,0.16300000250339508,0.10000000149011612,4.0,907.8333129882812,-674.5,34.16666793823242,,2.68666672706604,,3756.0,3.57472562789917
SNL/MSU/DOE,UNI-D092B-UP2[0]9,0/0/0/0/0/0/0/0/0,Polyester,39.0,,100.0,0.0,0.0,0.0,2.759999990463257,,25.0,,,,,,,414.0,41.400001525878906,1.2599999904632568,0.12600000202655792,0.10000000149011612,10.0,907.8333129882812,-674.5,34.16666793823242,,2.68666672706604,,126113.0,5.100759983062744
SNL/MSU/DOE,UNI-D092B-UP2[0]9,0/0/0/0/0/0/0/0/0,Polyester,39.0,,100.0,0.0,0.0,0.0,2.759999990463257,,25.0,,,,,,,414.0,41.400001525878906,1.2200000286102295,0.12200000137090683,0.10000000149011612,5.0,907.8333129882812,-674.5,34.16666793823242,,2.68666672706604,,165310.0,5.21829891204834
SNL/MSU/DOE,UNI-D092B-UP2[0]9,0/0/0/0/0/0/0/0/0,Polyester,39.0,,100.0,0.0,0.0,0.0,2.759999990463257,,25.0,,,,,,,345.0,34.5,1.0199999809265137,0.10199999809265137,0.10000000149011612,12.0,907.8333129882812,-674.5,34.16666793823242,,2.68666672706604,,892557.0,5.95063591003418
SNL/MSU/DOE,UNI-D092B-UP2[0]9,0/0/0/0/0/0/0/0/0,Polyester,39.0,,100.0,0.0,0.0,0.0,2.759999990463257,,25.0,,,,,,,345.0,34.5,1.059999942779541,0.10599999874830246,0.10000000149011612,12.0,907.8333129882812,-674.5,34.16666793823242,,2.68666672706604,,1112027.0,6.046115398406982
SNL/MSU/DOE,UNI-D092B-UP2[0]9,0/0/0/0/0/0/0/0/0,Polyester,39.0,,100.0,0.0,0.0,0.0,2.759999990463257,,25.0,,,,,,,414.0,41.400001525878906,1.25,0.125,0.10000000149011612,10.0,907.8333129882812,-674.5,34.16666793823242,,2.68666672706604,,171967.0,5.235445022583008
SNL/MSU/DOE,UNI-D092D-UP2[0]7,0/0/0/0/0/0/0,Polyester,33.0,,100.0,0.0,0.0,0.0,2.640000104904175,,25.0,,,,,,,482.0,48.20000076293945,1.9800000190734863,0.1979999989271164,0.10000000149011612,2.0,730.6666870117188,-539.75,25.600000381469727,,2.8466665744781494,,3342.0,3.5240063667297363
SNL/MSU/DOE,UNI-D092D-UP2[0]7,0/0/0/0/0/0/0,Polyester,33.0,,100.0,0.0,0.0,0.0,2.640000104904175,,25.0,,,,,,,482.0,48.20000076293945,2.0399999618530273,0.20399999618530273,0.10000000149011612,4.0,730.6666870117188,-539.75,25.600000381469727,,2.8466665744781494,,2650.0,3.423245906829834
SNL/MSU/DOE,UNI-D092D-UP2[0]7,0/0/0/0/0/0/0,Polyester,33.0,,100.0,0.0,0.0,0.0,2.640000104904175,,25.0,,,,,,,414.0,41.400001525878906,1.6299999952316284,0.16300000250339508,0.10000000149011612,8.0,730.6666870117188,-539.75,25.600000381469727,,2.8466665744781494,,113301.0,5.054233551025391
SNL/MSU/DOE,UNI-D092D-UP2[0]7,0/0/0/0/0/0/0,Polyester,33.0,,100.0,0.0,0.0,0.0,2.640000104904175,,25.0,,,,,,,345.0,34.5,1.350000023841858,0.13500000536441803,0.10000000149011612,10.0,730.6666870117188,-539.75,25.600000381469727,,2.8466665744781494,,813359.0,5.910282135009766
SNL/MSU/DOE,UNI-D092D-UP2[0]7,0/0/0/0/0/0/0,Polyester,33.0,,100.0,0.0,0.0,0.0,2.640000104904175,,25.0,,,,,,,414.0,41.400001525878906,1.5099999904632568,0.1509999930858612,0.10000000149011612,8.0,730.6666870117188,-539.75,25.600000381469727,,2.8466665744781494,,75856.0,4.879990100860596
SNL/MSU/DOE,UNI-D092D-UP2[0]7,0/0/0/0/0/0/0,Polyester,33.0,,100.0,0.0,0.0,0.0,2.640000104904175,,25.0,,,,,,,345.0,34.5,1.4199999570846558,0.1420000046491623,0.10000000149011612,12.0,730.6666870117188,-539.75,25.600000381469727,,2.8466665744781494,,291147.0,5.464112281799316
SNL/MSU/DOE,UNI-D092D-UP2[0]7,0/0/0/0/0/0/0,Polyester,33.0,,100.0,0.0,0.0,0.0,2.640000104904175,,25.0,,,,,,,345.0,34.5,1.2999999523162842,0.12999999523162842,0.10000000149011612,15.0,730.6666870117188,-539.75,25.600000381469727,,2.8466665744781494,,948810.0,5.977179050445557
SNL/MSU/DOE,UNI-D092F-UP2[0]12,0/0/0/0/0/0/0/0/0/0/0/0,Polyester,49.0,,100.0,0.0,0.0,0.0,3.0,,25.0,,,,,,,414.0,41.400001525878906,0.9700000286102295,0.09700000286102295,0.10000000149011612,15.0,1134.75,-679.0,40.099998474121094,,2.924999952316284,,221920.0,5.34619665145874
SNL/MSU/DOE,UNI-D092F-UP2[0]12,0/0/0/0/0/0/0/0/0/0/0/0,Polyester,49.0,,100.0,0.0,0.0,0.0,3.0,,25.0,,,,,,,414.0,41.400001525878906,1.0299999713897705,0.10300000011920929,0.10000000149011612,15.0,1134.75,-679.0,40.099998474121094,,2.924999952316284,,92864.0,4.9678473472595215
SNL/MSU/DOE,UNI-D092F-UP2[0]12,0/0/0/0/0/0/0/0/0/0/0/0,Polyester,49.0,,100.0,0.0,0.0,0.0,3.0,,25.0,,,,,,,414.0,41.400001525878906,1.1200000047683716,0.1120000034570694,0.10000000149011612,15.0,1134.75,-679.0,40.099998474121094,,2.924999952316284,,138489.0,5.141415119171143
SNL/MSU/DOE,UNI-D092F-UP2[0]12,0/0/0/0/0/0/0/0/0/0/0/0,Polyester,49.0,,100.0,0.0,0.0,0.0,3.0,,25.0,,,,,,,345.0,34.5,0.8100000023841858,0.08100000023841858,0.10000000149011612,15.0,1134.75,-679.0,40.099998474121094,,2.924999952316284,,864540.0,5.9367852210998535
SNL/MSU/DOE,UNI-D092F-UP2[0]12,0/0/0/0/0/0/0/0/0/0/0/0,Polyester,49.0,,100.0,0.0,0.0,0.0,3.0,,25.0,,,,,,,345.0,34.5,0.8999999761581421,0.09000000357627869,0.10000000149011612,15.0,1134.75,-679.0,40.099998474121094,,2.924999952316284,,387503.0,5.588274955749512
SNL/MSU/DOE,UNI-D092F-UP2[0]12,0/0/0/0/0/0/0/0/0/0/0/0,Polyester,49.0,,100.0,0.0,0.0,0.0,3.0,,25.0,,,,,,,552.0,55.20000076293945,1.3200000524520874,0.13199999928474426,0.10000000149011612,4.0,1134.75,-679.0,40.099998474121094,,2.924999952316284,,15665.0,4.194930553436279
SNL/MSU/DOE,UNI-D092F-UP2[0]12,0/0/0/0/0/0/0/0/0/0/0/0,Polyester,49.0,,100.0,0.0,0.0,0.0,3.0,,25.0,,,,,,,552.0,55.20000076293945,1.2400000095367432,0.12399999797344208,0.10000000149011612,4.0,1134.75,-679.0,40.099998474121094,,2.924999952316284,,31284.0,4.495322227478027
SNL/MSU/DOE,UNI-D092G-UP2[0]14,0/0/0/0/0/0/0/0/0/0/0/0/0/0,Polyester,52.0,,100.0,0.0,0.0,0.0,3.25,,25.0,,,,,,,690.0,69.0,1.6200000047683716,0.16200000047683716,0.10000000149011612,2.0,1168.0,-692.25,43.36666488647461,,2.7333333492279053,,484.0,2.684845447540283
SNL/MSU/DOE,UNI-D092G-UP2[0]14,0/0/0/0/0/0/0/0/0/0/0/0/0/0,Polyester,52.0,,100.0,0.0,0.0,0.0,3.25,,25.0,,,,,,,414.0,41.400001525878906,0.9399999976158142,0.09399999678134918,0.10000000149011612,4.0,1168.0,-692.25,43.36666488647461,,2.7333333492279053,,12691.0,4.103496074676514
SNL/MSU/DOE,UNI-D092G-UP2[0]14,0/0/0/0/0/0/0/0/0/0/0/0/0/0,Polyester,52.0,,100.0,0.0,0.0,0.0,3.25,,25.0,,,,,,,414.0,41.400001525878906,0.8999999761581421,0.09000000357627869,0.10000000149011612,4.0,1168.0,-692.25,43.36666488647461,,2.7333333492279053,,15436.0,4.188534736633301
SNL/MSU/DOE,UNI-D092G-UP2[0]14,0/0/0/0/0/0/0/0/0/0/0/0/0/0,Polyester,52.0,,100.0,0.0,0.0,0.0,3.25,,25.0,,,,,,,552.0,55.20000076293945,1.309999942779541,0.13099999725818634,0.10000000149011612,1.0,1168.0,-692.25,43.36666488647461,,2.7333333492279053,,2113.0,3.324899435043335
SNL/MSU/DOE,UNI-D092G-UP2[0]14,0/0/0/0/0/0/0/0/0/0/0/0/0/0,Polyester,52.0,,100.0,0.0,0.0,0.0,3.25,,25.0,,,,,,,552.0,55.20000076293945,1.2200000286102295,0.12200000137090683,0.10000000149011612,2.0,1168.0,-692.25,43.36666488647461,,2.7333333492279053,,2942.0,3.4686427116394043
SNL/MSU/DOE,UNI-D092G-UP2[0]14,0/0/0/0/0/0/0/0/0/0/0/0/0/0,Polyester,52.0,,100.0,0.0,0.0,0.0,3.25,,25.0,,,,,,,414.0,41.400001525878906,0.9700000286102295,0.09700000286102295,0.10000000149011612,2.0,1168.0,-692.25,43.36666488647461,,2.7333333492279053,,11735.0,4.069483280181885
SNL/MSU/DOE,UNI-D092G-UP2[0]14,0/0/0/0/0/0/0/0/0/0/0/0/0/0,Polyester,52.0,,100.0,0.0,0.0,0.0,3.25,,25.0,,,,,,,552.0,55.20000076293945,1.2000000476837158,0.11999999731779099,0.10000000149011612,2.0,1168.0,-692.25,43.36666488647461,,2.7333333492279053,,2700.0,3.431363821029663
SNL/MSU/DOE,UNI-D092G-UP2[0]14,0/0/0/0/0/0/0/0/0/0/0/0/0/0,Polyester,52.0,,100.0,0.0,0.0,0.0,3.25,,25.0,,,,,,,276.0,27.600000381469727,0.6200000047683716,0.06199999898672104,0.10000000149011612,10.0,1168.0,-692.25,43.36666488647461,,2.7333333492279053,,261247.0,5.417051315307617
SNL/MSU/DOE,UNI-D092G-UP2[0]14,0/0/0/0/0/0/0/0/0/0/0/0/0/0,Polyester,52.0,,100.0,0.0,0.0,0.0,3.25,,25.0,,,,,,,276.0,27.600000381469727,0.5799999833106995,0.057999998331069946,0.10000000149011612,10.0,1168.0,-692.25,43.36666488647461,,2.7333333492279053,,159725.0,5.203372955322266
SNL/MSU/DOE,UNI-D092G-UP2[0]14,0/0/0/0/0/0/0/0/0/0/0/0/0/0,Polyester,52.0,,100.0,0.0,0.0,0.0,3.25,,25.0,,,,,,,276.0,27.600000381469727,0.550000011920929,0.054999999701976776,0.10000000149011612,10.0,1168.0,-692.25,43.36666488647461,,2.7333333492279053,,95939.0,4.981995105743408
SNL/MSU/DOE,UNI-D092G-UP2[0]14,0/0/0/0/0/0/0/0/0/0/0/0/0/0,Polyester,52.0,,100.0,0.0,0.0,0.0,3.25,,25.0,,,,,,,276.0,27.600000381469727,0.550000011920929,0.054999999701976776,0.10000000149011612,15.0,1168.0,-692.25,43.36666488647461,,2.7333333492279053,,472372.0,5.674283981323242
SNL/MSU/DOE,UNI-D092G-UP2[0]14,0/0/0/0/0/0/0/0/0/0/0/0/0/0,Polyester,52.0,,100.0,0.0,0.0,0.0,3.25,,25.0,,,,,,,276.0,27.600000381469727,0.5600000023841858,0.0560000017285347,0.10000000149011612,10.0,1168.0,-692.25,43.36666488647461,,2.7333333492279053,,494104.0,5.69381856918335
SNL/MSU/DOE,UNI-D092G-UP2[0]14,0/0/0/0/0/0/0/0/0/0/0/0/0/0,Polyester,52.0,,100.0,0.0,0.0,0.0,3.25,,25.0,,,,,,,276.0,27.600000381469727,0.5299999713897705,0.05299999937415123,0.10000000149011612,10.0,1168.0,-692.25,43.36666488647461,,2.7333333492279053,,368039.0,5.565893650054932
SNL/MSU/DOE,UNI-D092G-UP2[0]14,0/0/0/0/0/0/0/0/0/0/0/0/0/0,Polyester,52.0,,100.0,0.0,0.0,0.0,3.25,,25.0,,,,,,,414.0,41.400001525878906,0.8999999761581421,0.09000000357627869,0.10000000149011612,10.0,1168.0,-692.25,43.36666488647461,,2.7333333492279053,,36932.0,4.5674028396606445
SNL/MSU/DOE,UNI-D092G-UP2[0]14,0/0/0/0/0/0/0/0/0/0/0/0/0/0,Polyester,52.0,,100.0,0.0,0.0,0.0,3.25,,25.0,,,,,,,414.0,41.400001525878906,0.8999999761581421,0.09000000357627869,0.10000000149011612,4.0,1168.0,-692.25,43.36666488647461,,2.7333333492279053,,29096.0,4.463833332061768
SNL/MSU/DOE,UNI-D092G-UP2[0]14,0/0/0/0/0/0/0/0/0/0/0/0/0/0,Polyester,52.0,,100.0,0.0,0.0,0.0,3.25,,25.0,,,,,,,345.0,34.5,0.8100000023841858,0.08100000023841858,0.10000000149011612,12.0,1168.0,-692.25,43.36666488647461,,2.7333333492279053,,478382.0,5.679774761199951
SNL/MSU/DOE,UNI-D092G-UP2[0]14,0/0/0/0/0/0/0/0/0/0/0/0/0/0,Polyester,52.0,,100.0,0.0,0.0,0.0,3.25,,25.0,,,,,,,276.0,27.600000381469727,0.5799999833106995,0.057999998331069946,0.10000000149011612,12.0,1168.0,-692.25,43.36666488647461,,2.7333333492279053,,874379.0,5.941699504852295
SNL/MSU/DOE,UNI-D092G-UP2[0]14,0/0/0/0/0/0/0/0/0/0/0/0/0/0,Polyester,52.0,,100.0,0.0,0.0,0.0,3.25,,25.0,,,,,,,552.0,55.20000076293945,1.159999966621399,0.11599999666213989,0.10000000149011612,5.0,1168.0,-692.25,43.36666488647461,,2.7333333492279053,,12811.0,4.107583045959473
SNL/MSU/DOE,UNI-D092G-UP2[0]14,0/0/0/0/0/0/0/0/0/0/0/0/0/0,Polyester,52.0,,100.0,0.0,0.0,0.0,3.25,,25.0,,,,,,,552.0,55.20000076293945,1.3300000429153442,0.13300000131130219,0.10000000149011612,5.0,1168.0,-692.25,43.36666488647461,,2.7333333492279053,,9807.0,3.9915361404418945
SNL/MSU/DOE,UNI-D092G-UP2[0]14,0/0/0/0/0/0/0/0/0/0/0/0/0/0,Polyester,52.0,,100.0,0.0,0.0,0.0,3.25,,25.0,,,,,,,552.0,55.20000076293945,1.2200000286102295,0.12200000137090683,0.10000000149011612,5.0,1168.0,-692.25,43.36666488647461,,2.7333333492279053,,9091.0,3.9586117267608643
SNL/MSU/DOE,UNI-D092G-UP2[0]14,0/0/0/0/0/0/0/0/0/0/0/0/0/0,Polyester,52.0,,100.0,0.0,0.0,0.0,3.25,,25.0,,,,,,,690.0,69.0,1.6399999856948853,0.164000004529953,0.10000000149011612,2.0,1168.0,-692.25,43.36666488647461,,2.7333333492279053,,1360.0,3.1335389614105225
SNL/MSU/DOE,UNI-D092G-UP2[0]14,0/0/0/0/0/0/0/0/0/0/0/0/0/0,Polyester,52.0,,100.0,0.0,0.0,0.0,3.25,,25.0,,,,,,,690.0,69.0,1.5,0.15000000596046448,0.10000000149011612,2.0,1168.0,-692.25,43.36666488647461,,2.7333333492279053,,2083.0,3.3186893463134766
SNL/MSU/DOE,UNI-D092G-UP2[0]14,0/0/0/0/0/0/0/0/0/0/0/0/0/0,Polyester,52.0,,100.0,0.0,0.0,0.0,3.25,,25.0,,,,,,,414.0,41.400001525878906,0.9900000095367432,0.0989999994635582,0.10000000149011612,10.0,1168.0,-692.25,43.36666488647461,,2.7333333492279053,,113852.0,5.05634069442749
SNL/MSU/DOE,UNI-D092G-UP2[0]14,0/0/0/0/0/0/0/0/0/0/0/0/0/0,Polyester,52.0,,100.0,0.0,0.0,0.0,3.25,,25.0,,,,,,,414.0,41.400001525878906,0.9599999785423279,0.09600000083446503,0.10000000149011612,10.0,1168.0,-692.25,43.36666488647461,,2.7333333492279053,,92451.0,4.965911388397217
SNL/MSU/DOE,UNI-D092G-UP2[0]14,0/0/0/0/0/0/0/0/0/0/0/0/0/0,Polyester,52.0,,100.0,0.0,0.0,0.0,3.25,,25.0,,,,,,,276.0,27.600000381469727,0.6000000238418579,0.05999999865889549,0.10000000149011612,15.0,1168.0,-692.25,43.36666488647461,,2.7333333492279053,,6654291.0,6.823101997375488
SNL/MSU/DOE,UNI-D092G-UP2[0]14,0/0/0/0/0/0/0/0/0/0/0/0/0/0,Polyester,52.0,,100.0,0.0,0.0,0.0,3.25,,25.0,,,,,,,414.0,41.400001525878906,0.9300000071525574,0.09300000220537186,0.10000000149011612,10.0,1168.0,-692.25,43.36666488647461,,2.7333333492279053,,135121.0,5.130722999572754
SNL/MSU/DOE,UNI-D092G-UP2[0]14,0/0/0/0/0/0/0/0/0/0/0/0/0/0,Polyester,52.0,,100.0,0.0,0.0,0.0,3.25,,25.0,,,,,,,-62.099998474121094,-621.0,,,10.0,4.0,1168.0,-692.25,43.36666488647461,,2.7333333492279053,,13859.0,4.1417317390441895
SNL/MSU/DOE,UNI-D092G-UP2[0]14,0/0/0/0/0/0/0/0/0/0/0/0/0/0,Polyester,52.0,,100.0,0.0,0.0,0.0,3.25,,25.0,,,,,,,-62.099998474121094,-621.0,,,10.0,5.0,1168.0,-692.25,43.36666488647461,,2.7333333492279053,,7978.0,3.9018940925598145
SNL/MSU/DOE,UNI-D092G-UP2[0]14,0/0/0/0/0/0/0/0/0/0/0/0/0/0,Polyester,52.0,,100.0,0.0,0.0,0.0,3.25,,25.0,,,,,,,-62.099998474121094,-621.0,,,10.0,5.0,1168.0,-692.25,43.36666488647461,,2.7333333492279053,,6124.0,3.7870352268218994
SNL/MSU/DOE,UNI-D092G-UP2[0]14,0/0/0/0/0/0/0/0/0/0/0/0/0/0,Polyester,52.0,,100.0,0.0,0.0,0.0,3.25,,25.0,,,,,,,-55.20000076293945,-552.0,,,10.0,12.0,1168.0,-692.25,43.36666488647461,,2.7333333492279053,,19386.0,4.287487983703613
SNL/MSU/DOE,UNI-D092G-UP2[0]14,0/0/0/0/0/0/0/0/0/0/0/0/0/0,Polyester,52.0,,100.0,0.0,0.0,0.0,3.25,,25.0,,,,,,,-55.20000076293945,-552.0,,,10.0,12.0,1168.0,-692.25,43.36666488647461,,2.7333333492279053,,27412.0,4.43794059753418
SNL/MSU/DOE,UNI-D092G-UP2[0]14,0/0/0/0/0/0/0/0/0/0/0/0/0/0,Polyester,52.0,,100.0,0.0,0.0,0.0,3.25,,25.0,,,,,,,-55.20000076293945,-552.0,,,10.0,12.0,1168.0,-692.25,43.36666488647461,,2.7333333492279053,,11391.0,4.0565619468688965
SNL/MSU/DOE,UNI-D092G-UP2[0]14,0/0/0/0/0/0/0/0/0/0/0/0/0/0,Polyester,52.0,,100.0,0.0,0.0,0.0,3.25,,25.0,,,,,,,-41.400001525878906,-414.0,,,10.0,12.0,1168.0,-692.25,43.36666488647461,,2.7333333492279053,,1864286.0,6.270512580871582
SNL/MSU/DOE,UNI-D092G-UP2[0]14,0/0/0/0/0/0/0/0/0/0/0/0/0/0,Polyester,52.0,,100.0,0.0,0.0,0.0,3.25,,25.0,,,,,,,-48.29999923706055,-483.0,,,10.0,10.0,1168.0,-692.25,43.36666488647461,,2.7333333492279053,,481468.0,5.682567596435547
SNL/MSU/DOE,UNI-D092G-UP2[0]14,0/0/0/0/0/0/0/0/0/0/0/0/0/0,Polyester,52.0,,100.0,0.0,0.0,0.0,3.25,,25.0,,,,,,,-48.29999923706055,-483.0,,,10.0,10.0,1168.0,-692.25,43.36666488647461,,2.7333333492279053,,298071.0,5.474319934844971
SNL/MSU/DOE,UNI-D092G-UP2[0]14,0/0/0/0/0/0/0/0/0/0/0/0/0/0,Polyester,52.0,,100.0,0.0,0.0,0.0,3.25,,25.0,,,,,,,-48.29999923706055,-483.0,,,10.0,10.0,1168.0,-692.25,43.36666488647461,,2.7333333492279053,,331041.0,5.519881725311279
SNL/MSU/DOE,UNI-D155B-UP2[0]5,0/0/0/0/0,Polyester,40.0,,100.0,0.0,0.0,0.0,2.700000047683716,,25.0,,,,,,,552.0,55.20000076293945,1.8600000143051147,0.1860000044107437,0.10000000149011612,2.0,826.076904296875,-653.0,30.65999984741211,,2.7544443607330322,,1831.0,3.262688398361206
SNL/MSU/DOE,UNI-D155B-UP2[0]5,0/0/0/0/0,Polyester,40.0,,100.0,0.0,0.0,0.0,2.700000047683716,,25.0,,,,,,,552.0,55.20000076293945,1.9199999570846558,0.19200000166893005,0.10000000149011612,2.0,826.076904296875,-653.0,30.65999984741211,,2.7544443607330322,,3911.0,3.59228777885437
SNL/MSU/DOE,UNI-D155B-UP2[0]5,0/0/0/0/0,Polyester,40.0,,100.0,0.0,0.0,0.0,2.700000047683716,,25.0,,,,,,,414.0,41.400001525878906,1.440000057220459,0.14399999380111694,0.10000000149011612,5.0,826.076904296875,-653.0,30.65999984741211,,2.7544443607330322,,85156.0,4.930215358734131
SNL/MSU/DOE,UNI-D155B-UP2[0]5,0/0/0/0/0,Polyester,40.0,,100.0,0.0,0.0,0.0,2.700000047683716,,25.0,,,,,,,414.0,41.400001525878906,1.4900000095367432,0.14900000393390656,0.10000000149011612,10.0,826.076904296875,-653.0,30.65999984741211,,2.7544443607330322,,108103.0,5.033837795257568
SNL/MSU/DOE,UNI-D155B-UP2[0]5,0/0/0/0/0,Polyester,40.0,,100.0,0.0,0.0,0.0,2.700000047683716,,25.0,,,,,,,276.0,27.600000381469727,1.0800000429153442,0.1080000028014183,0.10000000149011612,20.0,826.076904296875,-653.0,30.65999984741211,,2.7544443607330322,,8000000.0,6.903090000152588
