Repository: Luwen-Zhang/SNEnsemble

# Copyright Notification

## Composites

We reformat and merge fatigue testing records from SNL/MSU/DOE, OptiMat, UPWIND, and FACT databases into a single database with careful considerations, including filtering invalid entries, rename variables, fix improper calculations in the records, to obtain clean and consistent data to fit machine 
learning usages. We leave the original format ("2019_SNL_MSU_DOE_Composite-Materials-Database_Wind_29pt0.xlsx" and "Optidat UPWIND 28_3_2017.xls") in the folder. Any derived database should be directly based on the original files instead of our merged database. We are not responsible for the accuracy of the testing records.

File: data/composite_database_02232023.csv (part 29 of 47)
Data source,Material_Code,Sequence,Resin Type,Fibre Volume Fraction,Fibre Weight Fraction,Percentage of Fibre in 0-deg Direction,Percentage of Fibre in 45-deg Direction,Percentage of Fibre in 90-deg Direction,Percentage of Fibre in Other Direction,Thickness,Tab Thickness,Width,Maximum Width,Minimum Width,Length,Gauge Length,Load Length,Area,Maximum Stress,Minimum Stress,Maximum Strain,Minimum Strain,R-value,Frequency,Static Maximum Tensile Stress,Static Maximum Compressive Stress,Static Elastic Modulus,Static Compressive Modulus,Static Maximum Tensile Strain,Static Maximum Compressive Strain,Cycles to Failure,log(Cycles to Failure)
SNL/MSU/DOE,MD-40D155-UP2[±40]3,40/-40/40/-40/40/-40,Polyester,39.0,,0.0,0.0,0.0,100.0,3.1700000762939453,,25.0,,,,,,,55.0,5.5,0.46000000834465027,0.04600000008940697,0.10000000149011612,12.0,143.6666717529297,-131.75,11.366666793823242,,13.666666984558105,,631703.0,5.800512790679932
SNL/MSU/DOE,MD-40D155-UP2[±40]3,40/-40/40/-40/40/-40,Polyester,39.0,,0.0,0.0,0.0,100.0,3.1700000762939453,,25.0,,,,,,,55.0,5.5,0.49000000953674316,0.04899999871850014,0.10000000149011612,15.0,143.6666717529297,-131.75,11.366666793823242,,13.666666984558105,,275777.0,5.440557956695557
SNL/MSU/DOE,MD-40D155-UP2[±40]3,40/-40/40/-40/40/-40,Polyester,39.0,,0.0,0.0,0.0,100.0,3.1700000762939453,,25.0,,,,,,,69.0,6.900000095367432,0.6700000166893005,0.06700000166893005,0.10000000149011612,5.0,143.6666717529297,-131.75,11.366666793823242,,13.666666984558105,,36776.0,4.5655646324157715
SNL/MSU/DOE,MD-40D155-UP2[±40]3,40/-40/40/-40/40/-40,Polyester,39.0,,0.0,0.0,0.0,100.0,3.1700000762939453,,25.0,,,,,,,69.0,6.900000095367432,0.6200000047683716,0.06199999898672104,0.10000000149011612,8.0,143.6666717529297,-131.75,11.366666793823242,,13.666666984558105,,34920.0,4.543074131011963
SNL/MSU/DOE,MD-40D155-UP2[±40]3,40/-40/40/-40/40/-40,Polyester,39.0,,0.0,0.0,0.0,100.0,3.1700000762939453,,25.0,,,,,,,55.0,5.5,0.5199999809265137,0.052000001072883606,0.10000000149011612,20.0,143.6666717529297,-131.75,11.366666793823242,,13.666666984558105,,857164.0,5.933063983917236
SNL/MSU/DOE,MD-40D155-UP2[±40]3,40/-40/40/-40/40/-40,Polyester,39.0,,0.0,0.0,0.0,100.0,3.1700000762939453,,25.0,,,,,,,-10.300000190734863,-103.0,,,10.0,2.0,143.6666717529297,-131.75,11.366666793823242,,13.666666984558105,,635.0,2.8027737140655518
SNL/MSU/DOE,MD-40D155-UP2[±40]3,40/-40/40/-40/40/-40,Polyester,39.0,,0.0,0.0,0.0,100.0,3.1700000762939453,,25.0,,,,,,,-9.0,-90.0,,,10.0,4.0,143.6666717529297,-131.75,11.366666793823242,,13.666666984558105,,5021.0,3.7007901668548584
SNL/MSU/DOE,MD-40D155-UP2[±40]3,40/-40/40/-40/40/-40,Polyester,39.0,,0.0,0.0,0.0,100.0,3.1700000762939453,,25.0,,,,,,,-9.0,-90.0,,,10.0,4.0,143.6666717529297,-131.75,11.366666793823242,,13.666666984558105,,4073.0,3.6099143028259277
SNL/MSU/DOE,MD-40D155-UP2[±40]3,40/-40/40/-40/40/-40,Polyester,39.0,,0.0,0.0,0.0,100.0,3.1700000762939453,,25.0,,,,,,,-9.0,-90.0,,,10.0,4.0,143.6666717529297,-131.75,11.366666793823242,,13.666666984558105,,2494.0,3.3968963623046875
SNL/MSU/DOE,MD-40D155-UP2[±40]3,40/-40/40/-40/40/-40,Polyester,39.0,,0.0,0.0,0.0,100.0,3.1700000762939453,,25.0,,,,,,,-6.900000095367432,-69.0,,,10.0,6.0,143.6666717529297,-131.75,11.366666793823242,,13.666666984558105,,60384.0,4.780921936035156
SNL/MSU/DOE,MD-40D155-UP2[±40]3,40/-40/40/-40/40/-40,Polyester,39.0,,0.0,0.0,0.0,100.0,3.1700000762939453,,25.0,,,,,,,-6.900000095367432,-69.0,,,10.0,6.0,143.6666717529297,-131.75,11.366666793823242,,13.666666984558105,,82612.0,4.917043209075928
SNL/MSU/DOE,MD-40D155-UP2[±40]3,40/-40/40/-40/40/-40,Polyester,39.0,,0.0,0.0,0.0,100.0,3.1700000762939453,,25.0,,,,,,,-6.900000095367432,-69.0,,,10.0,6.0,143.6666717529297,-131.75,11.366666793823242,,13.666666984558105,,129706.0,5.112959861755371
SNL/MSU/DOE,MD-40D155-UP2[±40]3,40/-40/40/-40/40/-40,Polyester,39.0,,0.0,0.0,0.0,100.0,3.1700000762939453,,25.0,,,,,,,-5.900000095367432,-59.0,,,10.0,10.0,143.6666717529297,-131.75,11.366666793823242,,13.666666984558105,,460369.0,5.6631059646606445
SNL/MSU/DOE,MD-40D155-UP2[±40]3,40/-40/40/-40/40/-40,Polyester,39.0,,0.0,0.0,0.0,100.0,3.1700000762939453,,25.0,,,,,,,-5.900000095367432,-59.0,,,10.0,10.0,143.6666717529297,-131.75,11.366666793823242,,13.666666984558105,,611713.0,5.786547660827637
SNL/MSU/DOE,MD-45D155-UP2[±45]3,45/-45/45/-45/45/-45,Polyester,39.0,,0.0,0.0,0.0,100.0,3.1700000762939453,,25.0,,,,,,,55.0,5.5,0.6499999761581421,0.06499999761581421,0.10000000149011612,12.0,107.0,-137.75,9.976666450500488,,23.66666603088379,,12908.0,4.110858917236328
SNL/MSU/DOE,MD-45D155-UP2[±45]3,45/-45/45/-45/45/-45,Polyester,39.0,,0.0,0.0,0.0,100.0,3.1700000762939453,,25.0,,,,,,,55.0,5.5,0.6800000071525574,0.06800000369548798,0.10000000149011612,10.0,107.0,-137.75,9.976666450500488,,23.66666603088379,,15899.0,4.201369762420654
SNL/MSU/DOE,MD-45D155-UP2[±45]3,45/-45/45/-45/45/-45,Polyester,39.0,,0.0,0.0,0.0,100.0,3.1700000762939453,,25.0,,,,,,,41.0,4.099999904632568,0.4099999964237213,0.04100000113248825,0.10000000149011612,15.0,107.0,-137.75,9.976666450500488,,23.66666603088379,,394632.0,5.596192359924316
SNL/MSU/DOE,MD-45D155-UP2[±45]3,45/-45/45/-45/45/-45,Polyester,39.0,,0.0,0.0,0.0,100.0,3.1700000762939453,,25.0,,,,,,,55.0,5.5,0.6399999856948853,0.06400000303983688,0.10000000149011612,10.0,107.0,-137.75,9.976666450500488,,23.66666603088379,,10671.0,4.028204917907715
SNL/MSU/DOE,MD-45D155-UP2[±45]3,45/-45/45/-45/45/-45,Polyester,39.0,,0.0,0.0,0.0,100.0,3.1700000762939453,,25.0,,,,,,,41.0,4.099999904632568,0.4300000071525574,0.0430000014603138,0.10000000149011612,20.0,107.0,-137.75,9.976666450500488,,23.66666603088379,,748125.0,5.873974323272705
SNL/MSU/DOE,MD-45D155-UP2[±45]3,45/-45/45/-45/45/-45,Polyester,39.0,,0.0,0.0,0.0,100.0,3.1700000762939453,,25.0,,,,,,,41.0,4.099999904632568,0.41999998688697815,0.041999999433755875,0.10000000149011612,12.0,107.0,-137.75,9.976666450500488,,23.66666603088379,,507811.0,5.705702304840088
SNL/MSU/DOE,MD-45D155-UP2[±45]3,45/-45/45/-45/45/-45,Polyester,39.0,,0.0,0.0,0.0,100.0,3.1700000762939453,,25.0,,,,,,,69.0,6.900000095367432,0.9200000166893005,0.09200000017881393,0.10000000149011612,2.0,107.0,-137.75,9.976666450500488,,23.66666603088379,,1885.0,3.2753114700317383
SNL/MSU/DOE,MD-45D155-UP2[±45]3,45/-45/45/-45/45/-45,Polyester,39.0,,0.0,0.0,0.0,100.0,3.1700000762939453,,25.0,,,,,,,69.0,6.900000095367432,0.9700000286102295,0.09700000286102295,0.10000000149011612,2.0,107.0,-137.75,9.976666450500488,,23.66666603088379,,1639.0,3.214578866958618
SNL/MSU/DOE,MD-45D155-UP2[±45]3,45/-45/45/-45/45/-45,Polyester,39.0,,0.0,0.0,0.0,100.0,3.1700000762939453,,25.0,,,,,,,69.0,6.900000095367432,0.9900000095367432,0.0989999994635582,0.10000000149011612,2.0,107.0,-137.75,9.976666450500488,,23.66666603088379,,3669.0,3.5645477771759033
SNL/MSU/DOE,MD-45D155-UP2[±45]3,45/-45/45/-45/45/-45,Polyester,39.0,,0.0,0.0,0.0,100.0,3.1700000762939453,,25.0,,,,,,,-9.699999809265137,-97.0,,,10.0,2.0,107.0,-137.75,9.976666450500488,,23.66666603088379,,1236.0,3.0920183658599854
SNL/MSU/DOE,MD-45D155-UP2[±45]3,45/-45/45/-45/45/-45,Polyester,39.0,,0.0,0.0,0.0,100.0,3.1700000762939453,,25.0,,,,,,,-6.900000095367432,-69.0,,,10.0,5.0,107.0,-137.75,9.976666450500488,,23.66666603088379,,523409.0,5.718841075897217
SNL/MSU/DOE,MD-45D155-UP2[±45]3,45/-45/45/-45/45/-45,Polyester,39.0,,0.0,0.0,0.0,100.0,3.1700000762939453,,25.0,,,,,,,-6.900000095367432,-69.0,,,10.0,10.0,107.0,-137.75,9.976666450500488,,23.66666603088379,,597040.0,5.776003360748291
SNL/MSU/DOE,MD-45D155-UP2[±45]3,45/-45/45/-45/45/-45,Polyester,39.0,,0.0,0.0,0.0,100.0,3.1700000762939453,,25.0,,,,,,,-6.900000095367432,-69.0,,,10.0,10.0,107.0,-137.75,9.976666450500488,,23.66666603088379,,362225.0,5.55897855758667
SNL/MSU/DOE,MD-45D155-UP2[±45]3,45/-45/45/-45/45/-45,Polyester,39.0,,0.0,0.0,0.0,100.0,3.1700000762939453,,25.0,,,,,,,-6.900000095367432,-69.0,,,10.0,10.0,107.0,-137.75,9.976666450500488,,23.66666603088379,,367979.0,5.565823078155518
SNL/MSU/DOE,MD-45D155-UP2[±45]3,45/-45/45/-45/45/-45,Polyester,39.0,,0.0,0.0,0.0,100.0,3.1700000762939453,,25.0,,,,,,,34.0,-34.0,,,-1.0,5.0,107.0,-137.75,9.976666450500488,,23.66666603088379,,153354.0,5.185695171356201
SNL/MSU/DOE,MD-45D155-UP2[±45]3,45/-45/45/-45/45/-45,Polyester,39.0,,0.0,0.0,0.0,100.0,3.1700000762939453,,25.0,,,,,,,34.0,-34.0,,,-1.0,5.0,107.0,-137.75,9.976666450500488,,23.66666603088379,,64588.0,4.810152053833008
SNL/MSU/DOE,MD-45D155-UP2[±45]3,45/-45/45/-45/45/-45,Polyester,39.0,,0.0,0.0,0.0,100.0,3.1700000762939453,,25.0,,,,,,,34.0,-34.0,,,-1.0,5.0,107.0,-137.75,9.976666450500488,,23.66666603088379,,114603.0,5.0591959953308105
SNL/MSU/DOE,MD-45D155-UP2[±45]3,45/-45/45/-45/45/-45,Polyester,39.0,,0.0,0.0,0.0,100.0,3.1700000762939453,,25.0,,,,,,,-8.300000190734863,-83.0,,,10.0,8.0,107.0,-137.75,9.976666450500488,,23.66666603088379,,19588.0,4.291990280151367
SNL/MSU/DOE,MD-45D155-UP2[±45]3,45/-45/45/-45/45/-45,Polyester,39.0,,0.0,0.0,0.0,100.0,3.1700000762939453,,25.0,,,,,,,-8.300000190734863,-83.0,,,10.0,5.0,107.0,-137.75,9.976666450500488,,23.66666603088379,,34052.0,4.532142639160156
SNL/MSU/DOE,MD-45D155-UP2[±45]3,45/-45/45/-45/45/-45,Polyester,39.0,,0.0,0.0,0.0,100.0,3.1700000762939453,,25.0,,,,,,,-8.300000190734863,-83.0,,,10.0,5.0,107.0,-137.75,9.976666450500488,,23.66666603088379,,28684.0,4.457639694213867
SNL/MSU/DOE,MD-45D155-UP2[±45]3,45/-45/45/-45/45/-45,Polyester,39.0,,0.0,0.0,0.0,100.0,3.1700000762939453,,25.0,,,,,,,-9.699999809265137,-97.0,,,10.0,2.0,107.0,-137.75,9.976666450500488,,23.66666603088379,,3655.0,3.56288743019104
SNL/MSU/DOE,MD-45D155-UP2[±45]3,45/-45/45/-45/45/-45,Polyester,39.0,,0.0,0.0,0.0,100.0,3.1700000762939453,,25.0,,,,,,,-9.699999809265137,-97.0,,,10.0,2.0,107.0,-137.75,9.976666450500488,,23.66666603088379,,4822.0,3.683227300643921
SNL/MSU/DOE,MD-45D155-UP2[±45]3,45/-45/45/-45/45/-45,Polyester,39.0,,0.0,0.0,0.0,100.0,3.1700000762939453,,25.0,,,,,,,28.0,-28.0,,,-1.0,10.0,107.0,-137.75,9.976666450500488,,23.66666603088379,,705984.0,5.848794937133789
SNL/MSU/DOE,MD-45D155-UP2[±45]3,45/-45/45/-45/45/-45,Polyester,39.0,,0.0,0.0,0.0,100.0,3.1700000762939453,,25.0,,,,,,,28.0,-28.0,,,-1.0,10.0,107.0,-137.75,9.976666450500488,,23.66666603088379,,791693.0,5.898556709289551
SNL/MSU/DOE,MD-45D155-UP2[±45]3,45/-45/45/-45/45/-45,Polyester,39.0,,0.0,0.0,0.0,100.0,3.1700000762939453,,25.0,,,,,,,41.0,-41.0,,,-1.0,2.0,107.0,-137.75,9.976666450500488,,23.66666603088379,,12406.0,4.093631744384766
SNL/MSU/DOE,MD-45D155-UP2[±45]3,45/-45/45/-45/45/-45,Polyester,39.0,,0.0,0.0,0.0,100.0,3.1700000762939453,,25.0,,,,,,,41.0,-41.0,,,-1.0,2.0,107.0,-137.75,9.976666450500488,,23.66666603088379,,10061.0,4.002641201019287
SNL/MSU/DOE,MD-45D155-UP2[±45]3,45/-45/45/-45/45/-45,Polyester,39.0,,0.0,0.0,0.0,100.0,3.1700000762939453,,25.0,,,,,,,41.0,-41.0,,,-1.0,2.0,107.0,-137.75,9.976666450500488,,23.66666603088379,,19692.0,4.294289588928223
SNL/MSU/DOE,MD-45D155V2-VE2[±45]3,45/-45/45/-45/45/-45,Vinyl ester,40.0,,0.0,0.0,0.0,100.0,3.0999999046325684,,25.0,,,,,,,-6.900000095367432,-69.0,,,10.0,12.0,135.3333282470703,-149.3333282470703,10.5,,,,2569227.0,6.409802436828613
SNL/MSU/DOE,MD-45D155V2-VE2[±45]3,45/-45/45/-45/45/-45,Vinyl ester,40.0,,0.0,0.0,0.0,100.0,3.0999999046325684,,25.0,,,,,,,-8.300000190734863,-83.0,,,10.0,5.0,135.3333282470703,-149.3333282470703,10.5,,,,148697.0,5.17230224609375
SNL/MSU/DOE,MD-45D155V2-VE2[±45]3,45/-45/45/-45/45/-45,Vinyl ester,40.0,,0.0,0.0,0.0,100.0,3.0999999046325684,,25.0,,,,,,,-8.300000190734863,-83.0,,,10.0,5.0,135.3333282470703,-149.3333282470703,10.5,,,,82143.0,4.914570331573486
SNL/MSU/DOE,MD-45D155V2-VE2[±45]3,45/-45/45/-45/45/-45,Vinyl ester,40.0,,0.0,0.0,0.0,100.0,3.0999999046325684,,25.0,,,,,,,-8.300000190734863,-83.0,,,10.0,5.0,135.3333282470703,-149.3333282470703,10.5,,,,267226.0,5.426878929138184
SNL/MSU/DOE,MD-45D155V2-VE2[±45]3,45/-45/45/-45/45/-45,Vinyl ester,40.0,,0.0,0.0,0.0,100.0,3.0999999046325684,,25.0,,,,,,,-6.900000095367432,-69.0,,,10.0,10.0,135.3333282470703,-149.3333282470703,10.5,,,,1700116.0,6.230478763580322
SNL/MSU/DOE,MD-45D155V2-VE2[±45]3,45/-45/45/-45/45/-45,Vinyl ester,40.0,,0.0,0.0,0.0,100.0,3.0999999046325684,,25.0,,,,,,,-6.900000095367432,-69.0,,,10.0,12.0,135.3333282470703,-149.3333282470703,10.5,,,,1154414.0,6.062361717224121
SNL/MSU/DOE,MD-45D155V2-VE2[±45]3,45/-45/45/-45/45/-45,Vinyl ester,40.0,,0.0,0.0,0.0,100.0,3.0999999046325684,,25.0,,,,,,,48.0,4.800000190734863,0.5299999713897705,0.05299999937415123,0.10000000149011612,5.0,135.3333282470703,-149.3333282470703,10.5,,,,137932.0,5.139665126800537
SNL/MSU/DOE,MD-45D155V2-VE2[±45]3,45/-45/45/-45/45/-45,Vinyl ester,40.0,,0.0,0.0,0.0,100.0,3.0999999046325684,,25.0,,,,,,,48.0,4.800000190734863,,,0.10000000149011612,5.0,135.3333282470703,-149.3333282470703,10.5,,,,262388.0,5.418943881988525
SNL/MSU/DOE,MD-45D155V2-VE2[±45]3,45/-45/45/-45/45/-45,Vinyl ester,40.0,,0.0,0.0,0.0,100.0,3.0999999046325684,,25.0,,,,,,,48.0,4.800000190734863,0.49000000953674316,0.04899999871850014,0.10000000149011612,5.0,135.3333282470703,-149.3333282470703,10.5,,,,321891.0,5.50770902633667
SNL/MSU/DOE,MD-45D155V2-VE2[±45]3,45/-45/45/-45/45/-45,Vinyl ester,40.0,,0.0,0.0,0.0,100.0,3.0999999046325684,,25.0,,,,,,,55.0,5.5,,,0.10000000149011612,5.0,135.3333282470703,-149.3333282470703,10.5,,,,27606.0,4.441003322601318
SNL/MSU/DOE,MD-45D155V2-VE2[±45]3,45/-45/45/-45/45/-45,Vinyl ester,40.0,,0.0,0.0,0.0,100.0,3.0999999046325684,,25.0,,,,,,,41.0,4.099999904632568,0.5099999904632568,0.050999999046325684,0.10000000149011612,10.0,135.3333282470703,-149.3333282470703,10.5,,,,770759.0,5.886918544769287
SNL/MSU/DOE,MD-45D155V2-VE2[±45]3,45/-45/45/-45/45/-45,Vinyl ester,40.0,,0.0,0.0,0.0,100.0,3.0999999046325684,,25.0,,,,,,,41.0,4.099999904632568,0.5,0.05000000074505806,0.10000000149011612,10.0,135.3333282470703,-149.3333282470703,10.5,,,,1233580.0,6.091167449951172
SNL/MSU/DOE,MD-45D155V2-VE2[±45]3,45/-45/45/-45/45/-45,Vinyl ester,40.0,,0.0,0.0,0.0,100.0,3.0999999046325684,,25.0,,,,,,,41.0,4.099999904632568,0.4399999976158142,0.04399999976158142,0.10000000149011612,10.0,135.3333282470703,-149.3333282470703,10.5,,,,1289647.0,6.110470771789551
SNL/MSU/DOE,MD-45D155P2-UP4[±45]3,45/-45/45/-45/45/-45,Polyester,40.0,,0.0,0.0,0.0,100.0,3.049999952316284,,25.0,,,,,,,55.0,5.5,0.5699999928474426,0.05700000002980232,0.10000000149011612,3.0,96.0,-160.0,11.766666412353516,,13.666666984558105,,4934.0,3.6931991577148438
SNL/MSU/DOE,MD-45D155P2-UP4[±45]3,45/-45/45/-45/45/-45,Polyester,40.0,,0.0,0.0,0.0,100.0,3.049999952316284,,25.0,,,,,,,55.0,5.5,0.6299999952316284,0.06300000101327896,0.10000000149011612,2.0,96.0,-160.0,11.766666412353516,,13.666666984558105,,5740.0,3.7589118480682373
SNL/MSU/DOE,MD-45D155P2-UP4[±45]3,45/-45/45/-45/45/-45,Polyester,40.0,,0.0,0.0,0.0,100.0,3.049999952316284,,25.0,,,,,,,41.0,4.099999904632568,0.38999998569488525,0.039000000804662704,0.10000000149011612,5.0,96.0,-160.0,11.766666412353516,,13.666666984558105,,202047.0,5.305452346801758
SNL/MSU/DOE,MD-45D155P2-UP4[±45]3,45/-45/45/-45/45/-45,Polyester,40.0,,0.0,0.0,0.0,100.0,3.049999952316284,,25.0,,,,,,,41.0,4.099999904632568,0.41999998688697815,0.041999999433755875,0.10000000149011612,5.0,96.0,-160.0,11.766666412353516,,13.666666984558105,,192822.0,5.285156726837158
SNL/MSU/DOE,MD-45D155P2-UP4[±45]3,45/-45/45/-45/45/-45,Polyester,40.0,,0.0,0.0,0.0,100.0,3.049999952316284,,25.0,,,,,,,41.0,4.099999904632568,0.4000000059604645,0.03999999910593033,0.10000000149011612,5.0,96.0,-160.0,11.766666412353516,,13.666666984558105,,179293.0,5.253563404083252
SNL/MSU/DOE,MD-45D155P2-UP4[±45]3,45/-45/45/-45/45/-45,Polyester,40.0,,0.0,0.0,0.0,100.0,3.049999952316284,,25.0,,,,,,,38.0,3.799999952316284,0.3700000047683716,0.03700000047683716,0.10000000149011612,7.0,96.0,-160.0,11.766666412353516,,13.666666984558105,,811700.0,5.909395694732666
SNL/MSU/DOE,MD-45D155P2-UP4[±45]3,45/-45/45/-45/45/-45,Polyester,40.0,,0.0,0.0,0.0,100.0,3.049999952316284,,25.0,,,,,,,55.0,5.5,0.5799999833106995,0.057999998331069946,0.10000000149011612,2.0,96.0,-160.0,11.766666412353516,,13.666666984558105,,6965.0,3.842921018600464
SNL/MSU/DOE,MD-45D155P2-UP4[±45]3,45/-45/45/-45/45/-45,Polyester,40.0,,0.0,0.0,0.0,100.0,3.049999952316284,,25.0,,,,,,,48.0,4.800000190734863,,,0.10000000149011612,3.0,96.0,-160.0,11.766666412353516,,13.666666984558105,,21334.0,4.32907247543335
SNL/MSU/DOE,MD-45D155P2-UP4[±45]3,45/-45/45/-45/45/-45,Polyester,40.0,,0.0,0.0,0.0,100.0,3.049999952316284,,25.0,,,,,,,48.0,4.800000190734863,0.5400000214576721,0.05400000140070915,0.10000000149011612,2.0,96.0,-160.0,11.766666412353516,,13.666666984558105,,17395.0,4.240424633026123
SNL/MSU/DOE,MD-45D155P2-UP4[±45]3,45/-45/45/-45/45/-45,Polyester,40.0,,0.0,0.0,0.0,100.0,3.049999952316284,,25.0,,,,,,,48.0,4.800000190734863,,,0.10000000149011612,2.0,96.0,-160.0,11.766666412353516,,13.666666984558105,,9479.0,3.976762533187866
SNL/MSU/DOE,MD-45D155P2-UP4[±45]3,45/-45/45/-45/45/-45,Polyester,40.0,,0.0,0.0,0.0,100.0,3.049999952316284,,25.0,,,,,,,38.0,3.799999952316284,0.4099999964237213,0.04100000113248825,0.10000000149011612,4.0,96.0,-160.0,11.766666412353516,,13.666666984558105,,422361.0,5.625683784484863
SNL/MSU/DOE,MD-45D155V-VE[±45]3,45/-45/45/-45/45/-45,Vinyl ester,41.0,,0.0,0.0,0.0,100.0,3.0,,25.0,,,,,,,69.0,6.900000095367432,0.8399999737739563,0.08399999886751175,0.10000000149011612,2.0,121.33333587646484,-154.0,10.466666221618652,,19.66666603088379,,4581.0,3.6609601974487305
SNL/MSU/DOE,MD-45D155V-VE[±45]3,45/-45/45/-45/45/-45,Vinyl ester,41.0,,0.0,0.0,0.0,100.0,3.0,,25.0,,,,,,,55.20000076293945,5.519999980926514,0.6399999856948853,0.06400000303983688,0.10000000149011612,3.0,121.33333587646484,-154.0,10.466666221618652,,19.66666603088379,,38539.0,4.58590030670166
SNL/MSU/DOE,MD-45D155V-VE[±45]3,45/-45/45/-45/45/-45,Vinyl ester,41.0,,0.0,0.0,0.0,100.0,3.0,,25.0,,,,,,,55.20000076293945,5.519999980926514,0.6100000143051147,0.061000000685453415,0.10000000149011612,4.0,121.33333587646484,-154.0,10.466666221618652,,19.66666603088379,,51501.0,4.71181583404541
SNL/MSU/DOE,MD-45D155V-VE[±45]3,45/-45/45/-45/45/-45,Vinyl ester,41.0,,0.0,0.0,0.0,100.0,3.0,,25.0,,,,,,,55.20000076293945,5.519999980926514,0.6000000238418579,0.05999999865889549,0.10000000149011612,3.0,121.33333587646484,-154.0,10.466666221618652,,19.66666603088379,,62968.0,4.79911994934082
SNL/MSU/DOE,MD-45D155V-VE[±45]3,45/-45/45/-45/45/-45,Vinyl ester,41.0,,0.0,0.0,0.0,100.0,3.0,,25.0,,,,,,,69.0,6.900000095367432,0.8600000143051147,0.0860000029206276,0.10000000149011612,2.0,121.33333587646484,-154.0,10.466666221618652,,19.66666603088379,,7247.0,3.8601582050323486
SNL/MSU/DOE,MD-45D155V-VE[±45]3,45/-45/45/-45/45/-45,Vinyl ester,41.0,,0.0,0.0,0.0,100.0,3.0,,25.0,,,,,,,69.0,6.900000095367432,,,0.10000000149011612,2.0,121.33333587646484,-154.0,10.466666221618652,,19.66666603088379,,6339.0,3.802020788192749
SNL/MSU/DOE,MD-50D155-UP2[±50]3,50/-50/50/-50/50/-50,Polyester,38.0,,0.0,0.0,0.0,100.0,3.2300000190734863,,25.0,,,,,,,35.0,3.5,0.4099999964237213,0.04100000113248825,0.10000000149011612,20.0,64.4000015258789,-137.75,8.619999885559082,,21.600000381469727,,136803.0,5.1360955238342285
SNL/MSU/DOE,MD-50D155-UP2[±50]3,50/-50/50/-50/50/-50,Polyester,38.0,,0.0,0.0,0.0,100.0,3.2300000190734863,,25.0,,,,,,,35.0,3.5,0.4099999964237213,0.04100000113248825,0.10000000149011612,15.0,64.4000015258789,-137.75,8.619999885559082,,21.600000381469727,,72943.0,4.862983703613281
SNL/MSU/DOE,MD-50D155-UP2[±50]3,50/-50/50/-50/50/-50,Polyester,38.0,,0.0,0.0,0.0,100.0,3.2300000190734863,,25.0,,,,,,,35.0,3.5,0.41999998688697815,0.041999999433755875,0.10000000149011612,15.0,64.4000015258789,-137.75,8.619999885559082,,21.600000381469727,,96273.0,4.983504295349121
SNL/MSU/DOE,MD-50D155-UP2[±50]3,50/-50/50/-50/50/-50,Polyester,38.0,,0.0,0.0,0.0,100.0,3.2300000190734863,,25.0,,,,,,,28.0,2.799999952316284,0.36000001430511475,0.035999998450279236,0.10000000149011612,15.0,64.4000015258789,-137.75,8.619999885559082,,21.600000381469727,,1855523.0,6.268466472625732
SNL/MSU/DOE,MD-50D155-UP2[±50]3,50/-50/50/-50/50/-50,Polyester,38.0,,0.0,0.0,0.0,100.0,3.2300000190734863,,25.0,,,,,,,41.0,4.099999904632568,0.47999998927116394,0.04800000041723251,0.10000000149011612,5.0,64.4000015258789,-137.75,8.619999885559082,,21.600000381469727,,11555.0,4.062769889831543
SNL/MSU/DOE,MD-50D155-UP2[±50]3,50/-50/50/-50/50/-50,Polyester,38.0,,0.0,0.0,0.0,100.0,3.2300000190734863,,25.0,,,,,,,41.0,4.099999904632568,0.5199999809265137,0.052000001072883606,0.10000000149011612,7.0,64.4000015258789,-137.75,8.619999885559082,,21.600000381469727,,11608.0,4.064757347106934
SNL/MSU/DOE,MD-50D155-UP2[±50]3,50/-50/50/-50/50/-50,Polyester,38.0,,0.0,0.0,0.0,100.0,3.2300000190734863,,25.0,,,,,,,41.0,4.099999904632568,0.5299999713897705,0.05299999937415123,0.10000000149011612,4.0,64.4000015258789,-137.75,8.619999885559082,,21.600000381469727,,11509.0,4.061037540435791
SNL/MSU/DOE,MD-50D155-UP2[±50]3,50/-50/50/-50/50/-50,Polyester,38.0,,0.0,0.0,0.0,100.0,3.2300000190734863,,25.0,,,,,,,28.0,2.799999952316284,0.3700000047683716,0.03700000047683716,0.10000000149011612,15.0,64.4000015258789,-137.75,8.619999885559082,,21.600000381469727,,1159160.0,6.064143180847168
SNL/MSU/DOE,MD-50D155-UP2[±50]3,50/-50/50/-50/50/-50,Polyester,38.0,,0.0,0.0,0.0,100.0,3.2300000190734863,,25.0,,,,,,,-9.0,-90.0,,,10.0,3.0,64.4000015258789,-137.75,8.619999885559082,,21.600000381469727,,10617.0,4.026001930236816
SNL/MSU/DOE,MD-50D155-UP2[±50]3,50/-50/50/-50/50/-50,Polyester,38.0,,0.0,0.0,0.0,100.0,3.2300000190734863,,25.0,,,,,,,-9.0,-90.0,,,10.0,3.0,64.4000015258789,-137.75,8.619999885559082,,21.600000381469727,,9472.0,3.9764416217803955
SNL/MSU/DOE,MD-50D155-UP2[±50]3,50/-50/50/-50/50/-50,Polyester,38.0,,0.0,0.0,0.0,100.0,3.2300000190734863,,25.0,,,,,,,-9.0,-90.0,,,10.0,3.0,64.4000015258789,-137.75,8.619999885559082,,21.600000381469727,,11783.0,4.071255683898926
SNL/MSU/DOE,MD-50D155-UP2[±50]3,50/-50/50/-50/50/-50,Polyester,38.0,,0.0,0.0,0.0,100.0,3.2300000190734863,,25.0,,,,,,,-6.900000095367432,-69.0,,,10.0,8.0,64.4000015258789,-137.75,8.619999885559082,,21.600000381469727,,2313976.0,6.364358901977539
SNL/MSU/DOE,MD-50D155-UP2[±50]3,50/-50/50/-50/50/-50,Polyester,38.0,,0.0,0.0,0.0,100.0,3.2300000190734863,,25.0,,,,,,,-7.900000095367432,-79.0,,,10.0,4.0,64.4000015258789,-137.75,8.619999885559082,,21.600000381469727,,38964.0,4.590663433074951
SNL/MSU/DOE,MD-50D155-UP2[±50]3,50/-50/50/-50/50/-50,Polyester,38.0,,0.0,0.0,0.0,100.0,3.2300000190734863,,25.0,,,,,,,-7.599999904632568,-76.0,,,10.0,4.0,64.4000015258789,-137.75,8.619999885559082,,21.600000381469727,,128196.0,5.107874393463135
SNL/MSU/DOE,MD-50D155-UP2[±50]3,50/-50/50/-50/50/-50,Polyester,38.0,,0.0,0.0,0.0,100.0,3.2300000190734863,,25.0,,,,,,,-7.900000095367432,-79.0,,,10.0,4.0,64.4000015258789,-137.75,8.619999885559082,,21.600000381469727,,83779.0,4.923135280609131
SNL/MSU/DOE,MD-50D155-UP2[±50]3,50/-50/50/-50/50/-50,Polyester,38.0,,0.0,0.0,0.0,100.0,3.2300000190734863,,25.0,,,,,,,-10.0,-100.0,,,10.0,2.0,64.4000015258789,-137.75,8.619999885559082,,21.600000381469727,,2213.0,3.3449814319610596
SNL/MSU/DOE,MD-60D155-UP2[±60]3,60/-60/60/-60/60/-60,Polyester,40.0,,0.0,0.0,0.0,100.0,3.109999895095825,,25.0,,,,,,,24.0,2.4000000953674316,0.3100000023841858,0.03099999949336052,0.10000000149011612,10.0,36.75,-141.0,7.372499942779541,,0.6299999952316284,,23872.0,4.3778886795043945
SNL/MSU/DOE,MD-60D155-UP2[±60]3,60/-60/60/-60/60/-60,Polyester,40.0,,0.0,0.0,0.0,100.0,3.109999895095825,,25.0,,,,,,,24.0,2.4000000953674316,0.3199999928474426,0.03200000151991844,0.10000000149011612,15.0,36.75,-141.0,7.372499942779541,,0.6299999952316284,,35211.0,4.54667854309082
SNL/MSU/DOE,MD-60D155-UP2[±60]3,60/-60/60/-60/60/-60,Polyester,40.0,,0.0,0.0,0.0,100.0,3.109999895095825,,25.0,,,,,,,24.0,2.4000000953674316,0.3199999928474426,0.03200000151991844,0.10000000149011612,10.0,36.75,-141.0,7.372499942779541,,0.6299999952316284,,17122.0,4.233554363250732
SNL/MSU/DOE,MD-60D155-UP2[±60]3,60/-60/60/-60/60/-60,Polyester,40.0,,0.0,0.0,0.0,100.0,3.109999895095825,,25.0,,,,,,,21.0,2.0999999046325684,0.27000001072883606,0.027000000700354576,0.10000000149011612,20.0,36.75,-141.0,7.372499942779541,,0.6299999952316284,,160347.0,5.205060958862305
SNL/MSU/DOE,MD-60D155-UP2[±60]3,60/-60/60/-60/60/-60,Polyester,40.0,,0.0,0.0,0.0,100.0,3.109999895095825,,25.0,,,,,,,21.0,2.0999999046325684,0.25,0.02500000037252903,0.10000000149011612,15.0,36.75,-141.0,7.372499942779541,,0.6299999952316284,,369336.0,5.5674214363098145
SNL/MSU/DOE,MD-60D155-UP2[±60]3,60/-60/60/-60/60/-60,Polyester,40.0,,0.0,0.0,0.0,100.0,3.109999895095825,,25.0,,,,,,,28.0,2.799999952316284,0.3799999952316284,0.03799999877810478,0.10000000149011612,4.0,36.75,-141.0,7.372499942779541,,0.6299999952316284,,4716.0,3.6735737323760986
SNL/MSU/DOE,MD-60D155-UP2[±60]3,60/-60/60/-60/60/-60,Polyester,40.0,,0.0,0.0,0.0,100.0,3.109999895095825,,25.0,,,,,,,28.0,2.799999952316284,0.3700000047683716,0.03700000047683716,0.10000000149011612,5.0,36.75,-141.0,7.372499942779541,,0.6299999952316284,,3715.0,3.5699589252471924
SNL/MSU/DOE,MD-60D155-UP2[±60]3,60/-60/60/-60/60/-60,Polyester,40.0,,0.0,0.0,0.0,100.0,3.109999895095825,,25.0,,,,,,,28.0,2.799999952316284,0.36000001430511475,0.035999998450279236,0.10000000149011612,5.0,36.75,-141.0,7.372499942779541,,0.6299999952316284,,2270.0,3.3560259342193604
SNL/MSU/DOE,MD-60D155-UP2[±60]3,60/-60/60/-60/60/-60,Polyester,40.0,,0.0,0.0,0.0,100.0,3.109999895095825,,25.0,,,,,,,19.0,1.899999976158142,0.25,0.02500000037252903,0.10000000149011612,15.0,36.75,-141.0,7.372499942779541,,0.6299999952316284,,1915213.0,6.282217025756836
SNL/MSU/DOE,MD-60D155-UP2[±60]3,60/-60/60/-60/60/-60,Polyester,40.0,,0.0,0.0,0.0,100.0,3.109999895095825,,25.0,,,,,,,21.0,2.0999999046325684,0.27000001072883606,0.027000000700354576,0.10000000149011612,10.0,36.75,-141.0,7.372499942779541,,0.6299999952316284,,217771.0,5.3379998207092285
SNL/MSU/DOE,MD-60D155-UP2[±60]3,60/-60/60/-60/60/-60,Polyester,40.0,,0.0,0.0,0.0,100.0,3.109999895095825,,25.0,,,,,,,-10.300000190734863,-103.0,,,10.0,4.0,36.75,-141.0,7.372499942779541,,0.6299999952316284,,2461.0,3.3911116123199463
SNL/MSU/DOE,MD-60D155-UP2[±60]3,60/-60/60/-60/60/-60,Polyester,40.0,,0.0,0.0,0.0,100.0,3.109999895095825,,25.0,,,,,,,-10.300000190734863,-103.0,,,10.0,4.0,36.75,-141.0,7.372499942779541,,0.6299999952316284,,1786.0,3.2518813610076904
SNL/MSU/DOE,MD-60D155-UP2[±60]3,60/-60/60/-60/60/-60,Polyester,40.0,,0.0,0.0,0.0,100.0,3.109999895095825,,25.0,,,,,,,-10.300000190734863,-103.0,,,10.0,4.0,36.75,-141.0,7.372499942779541,,0.6299999952316284,,4011.0,3.603252649307251
SNL/MSU/DOE,MD-60D155-UP2[±60]3,60/-60/60/-60/60/-60,Polyester,40.0,,0.0,0.0,0.0,100.0,3.109999895095825,,25.0,,,,,,,-8.600000381469727,-86.0,,,10.0,6.0,36.75,-141.0,7.372499942779541,,0.6299999952316284,,19416.0,4.2881598472595215
SNL/MSU/DOE,MD-60D155-UP2[±60]3,60/-60/60/-60/60/-60,Polyester,40.0,,0.0,0.0,0.0,100.0,3.109999895095825,,25.0,,,,,,,-8.600000381469727,-86.0,,,10.0,6.0,36.75,-141.0,7.372499942779541,,0.6299999952316284,,21746.0,4.337379455566406
SNL/MSU/DOE,MD-60D155-UP2[±60]3,60/-60/60/-60/60/-60,Polyester,40.0,,0.0,0.0,0.0,100.0,3.109999895095825,,25.0,,,,,,,-8.600000381469727,-86.0,,,10.0,6.0,36.75,-141.0,7.372499942779541,,0.6299999952316284,,33065.0,4.519368648529053
SNL/MSU/DOE,MD-60D155-UP2[±60]3,60/-60/60/-60/60/-60,Polyester,40.0,,0.0,0.0,0.0,100.0,3.109999895095825,,25.0,,,,,,,-7.900000095367432,-79.0,,,10.0,10.0,36.75,-141.0,7.372499942779541,,0.6299999952316284,,573969.0,5.758888244628906
SNL/MSU/DOE,MD-60D155-UP2[±60]3,60/-60/60/-60/60/-60,Polyester,40.0,,0.0,0.0,0.0,100.0,3.109999895095825,,25.0,,,,,,,-7.900000095367432,-79.0,,,10.0,10.0,36.75,-141.0,7.372499942779541,,0.6299999952316284,,434136.0,5.637625694274902
SNL/MSU/DOE,MD-70D155-UP2[±70]3,70/-70/70/-70/70/-70,Polyester,39.0,,0.0,0.0,0.0,100.0,3.1700000762939453,,25.0,,,,,,,17.0,1.7000000476837158,0.20999999344348907,0.020999999716877937,0.10000000149011612,10.0,27.75,-136.25,6.887499809265137,,0.4699999988079071,,30672.0,4.48674201965332
SNL/MSU/DOE,MD-70D155-UP2[±70]3,70/-70/70/-70/70/-70,Polyester,39.0,,0.0,0.0,0.0,100.0,3.1700000762939453,,25.0,,,,,,,17.0,1.7000000476837158,0.1899999976158142,0.01899999938905239,0.10000000149011612,12.0,27.75,-136.25,6.887499809265137,,0.4699999988079071,,51196.0,4.709236145019531
SNL/MSU/DOE,MD-70D155-UP2[±70]3,70/-70/70/-70/70/-70,Polyester,39.0,,0.0,0.0,0.0,100.0,3.1700000762939453,,25.0,,,,,,,17.0,1.7000000476837158,0.23000000417232513,0.023000000044703484,0.10000000149011612,12.0,27.75,-136.25,6.887499809265137,,0.4699999988079071,,43825.0,4.641721725463867
SNL/MSU/DOE,MD-70D155-UP2[±70]3,70/-70/70/-70/70/-70,Polyester,39.0,,0.0,0.0,0.0,100.0,3.1700000762939453,,25.0,,,,,,,14.0,1.399999976158142,0.1899999976158142,0.01899999938905239,0.10000000149011612,20.0,27.75,-136.25,6.887499809265137,,0.4699999988079071,,1045443.0,6.01930046081543
SNL/MSU/DOE,MD-70D155-UP2[±70]3,70/-70/70/-70/70/-70,Polyester,39.0,,0.0,0.0,0.0,100.0,3.1700000762939453,,25.0,,,,,,,17.0,1.7000000476837158,0.2800000011920929,0.02800000086426735,0.10000000149011612,15.0,27.75,-136.25,6.887499809265137,,0.4699999988079071,,27455.0,4.438621520996094
SNL/MSU/DOE,MD-70D155-UP2[±70]3,70/-70/70/-70/70/-70,Polyester,39.0,,0.0,0.0,0.0,100.0,3.1700000762939453,,25.0,,,,,,,16.0,1.600000023841858,0.20000000298023224,0.019999999552965164,0.10000000149011612,20.0,27.75,-136.25,6.887499809265137,,0.4699999988079071,,296781.0,5.47243595123291
SNL/MSU/DOE,MD-70D155-UP2[±70]3,70/-70/70/-70/70/-70,Polyester,39.0,,0.0,0.0,0.0,100.0,3.1700000762939453,,25.0,,,,,,,19.0,1.899999976158142,0.27000001072883606,0.027000000700354576,0.10000000149011612,5.0,27.75,-136.25,6.887499809265137,,0.4699999988079071,,8217.0,3.9147133827209473
SNL/MSU/DOE,MD-70D155-UP2[±70]3,70/-70/70/-70/70/-70,Polyester,39.0,,0.0,0.0,0.0,100.0,3.1700000762939453,,25.0,,,,,,,19.0,1.899999976158142,0.25999999046325684,0.026000000536441803,0.10000000149011612,5.0,27.75,-136.25,6.887499809265137,,0.4699999988079071,,10888.0,4.036948204040527
SNL/MSU/DOE,MD-70D155-UP2[±70]3,70/-70/70/-70/70/-70,Polyester,39.0,,0.0,0.0,0.0,100.0,3.1700000762939453,,25.0,,,,,,,19.0,1.899999976158142,0.27000001072883606,0.027000000700354576,0.10000000149011612,5.0,27.75,-136.25,6.887499809265137,,0.4699999988079071,,27256.0,4.43546199798584
SNL/MSU/DOE,MD-70D155-UP2[±70]3,70/-70/70/-70/70/-70,Polyester,39.0,,0.0,0.0,0.0,100.0,3.1700000762939453,,25.0,,,,,,,16.0,1.600000023841858,0.23999999463558197,0.024000000208616257,0.10000000149011612,15.0,27.75,-136.25,6.887499809265137,,0.4699999988079071,,246630.0,5.392045974731445
SNL/MSU/DOE,MD-70D155-UP2[±70]3,70/-70/70/-70/70/-70,Polyester,39.0,,0.0,0.0,0.0,100.0,3.1700000762939453,,25.0,,,,,,,16.0,1.600000023841858,0.2199999988079071,0.02199999988079071,0.10000000149011612,15.0,27.75,-136.25,6.887499809265137,,0.4699999988079071,,421514.0,5.624812126159668
SNL/MSU/DOE,MD-80D155-UP2[±80]3,80/-80/80/-80/80/-80,Polyester,37.0,,0.0,0.0,0.0,100.0,3.319999933242798,,25.0,,,,,,,17.0,1.7000000476837158,0.23999999463558197,0.024000000208616257,0.10000000149011612,2.0,25.77777862548828,-153.0,7.674444675445557,,0.3499999940395355,,2096.0,3.3213913440704346
SNL/MSU/DOE,MD-80D155-UP2[±80]3,80/-80/80/-80/80/-80,Polyester,37.0,,0.0,0.0,0.0,100.0,3.319999933242798,,25.0,,,,,,,17.0,1.7000000476837158,0.25,0.02500000037252903,0.10000000149011612,2.0,25.77777862548828,-153.0,7.674444675445557,,0.3499999940395355,,865.0,2.937016010284424
SNL/MSU/DOE,MD-80D155-UP2[±80]3,80/-80/80/-80/80/-80,Polyester,37.0,,0.0,0.0,0.0,100.0,3.319999933242798,,25.0,,,,,,,17.0,1.7000000476837158,0.23999999463558197,0.024000000208616257,0.10000000149011612,2.0,25.77777862548828,-153.0,7.674444675445557,,0.3499999940395355,,3673.0,3.56502103805542
SNL/MSU/DOE,MD-80D155-UP2[±80]3,80/-80/80/-80/80/-80,Polyester,37.0,,0.0,0.0,0.0,100.0,3.319999933242798,,25.0,,,,,,,16.0,1.600000023841858,0.1899999976158142,0.01899999938905239,0.10000000149011612,5.0,25.77777862548828,-153.0,7.674444675445557,,0.3499999940395355,,34973.0,4.5437331199646
SNL/MSU/DOE,MD-80D155-UP2[±80]3,80/-80/80/-80/80/-80,Polyester,37.0,,0.0,0.0,0.0,100.0,3.319999933242798,,25.0,,,,,,,16.0,1.600000023841858,0.20000000298023224,0.019999999552965164,0.10000000149011612,15.0,25.77777862548828,-153.0,7.674444675445557,,0.3499999940395355,,16756.0,4.224170207977295
SNL/MSU/DOE,MD-80D155-UP2[±80]3,80/-80/80/-80/80/-80,Polyester,37.0,,0.0,0.0,0.0,100.0,3.319999933242798,,25.0,,,,,,,16.0,1.600000023841858,0.20000000298023224,0.019999999552965164,0.10000000149011612,10.0,25.77777862548828,-153.0,7.674444675445557,,0.3499999940395355,,24111.0,4.3822150230407715
SNL/MSU/DOE,MD-80D155-UP2[±80]3,80/-80/80/-80/80/-80,Polyester,37.0,,0.0,0.0,0.0,100.0,3.319999933242798,,25.0,,,,,,,14.0,1.399999976158142,0.18000000715255737,0.017999999225139618,0.10000000149011612,10.0,25.77777862548828,-153.0,7.674444675445557,,0.3499999940395355,,135541.0,5.132070541381836
SNL/MSU/DOE,MD-80D155-UP2[±80]3,80/-80/80/-80/80/-80,Polyester,37.0,,0.0,0.0,0.0,100.0,3.319999933242798,,25.0,,,,,,,14.0,1.399999976158142,0.18000000715255737,0.017999999225139618,0.10000000149011612,10.0,25.77777862548828,-153.0,7.674444675445557,,0.3499999940395355,,261230.0,5.417023181915283
SNL/MSU/DOE,MD-80D155-UP2[±80]3,80/-80/80/-80/80/-80,Polyester,37.0,,0.0,0.0,0.0,100.0,3.319999933242798,,25.0,,,,,,,14.0,1.399999976158142,0.18000000715255737,0.017999999225139618,0.10000000149011612,10.0,25.77777862548828,-153.0,7.674444675445557,,0.3499999940395355,,186407.0,5.2704620361328125
SNL/MSU/DOE,MD-90D155-UP2[90]6,90/90/90/90/90/90,Polyester,37.0,,0.0,0.0,0.0,100.0,3.319999933242798,,25.0,,,,,,,17.0,1.7000000476837158,0.23999999463558197,0.024000000208616257,0.10000000149011612,5.0,27.0,-122.75,7.361428737640381,,0.37285715341567993,,17903.0,4.252925872802734
SNL/MSU/DOE,MD-90D155-UP2[90]6,90/90/90/90/90/90,Polyester,37.0,,0.0,0.0,0.0,100.0,3.319999933242798,,25.0,,,,,,,17.0,1.7000000476837158,0.23999999463558197,0.024000000208616257,0.10000000149011612,5.0,27.0,-122.75,7.361428737640381,,0.37285715341567993,,22344.0,4.349161148071289
SNL/MSU/DOE,MD-90D155-UP2[90]6,90/90/90/90/90/90,Polyester,37.0,,0.0,0.0,0.0,100.0,3.319999933242798,,25.0,,,,,,,17.0,1.7000000476837158,0.25,0.02500000037252903,0.10000000149011612,5.0,27.0,-122.75,7.361428737640381,,0.37285715341567993,,27113.0,4.433177471160889
SNL/MSU/DOE,MD-90D155-UP2[90]6,90/90/90/90/90/90,Polyester,37.0,,0.0,0.0,0.0,100.0,3.319999933242798,,25.0,,,,,,,14.0,1.399999976158142,0.17000000178813934,0.017000000923871994,0.10000000149011612,15.0,27.0,-122.75,7.361428737640381,,0.37285715341567993,,612541.0,5.787135124206543
SNL/MSU/DOE,MD-90D155-UP2[90]6,90/90/90/90/90/90,Polyester,37.0,,0.0,0.0,0.0,100.0,3.319999933242798,,25.0,,,,,,,19.0,1.899999976158142,0.25,0.02500000037252903,0.10000000149011612,2.0,27.0,-122.75,7.361428737640381,,0.37285715341567993,,783.0,2.8937618732452393
SNL/MSU/DOE,MD-90D155-UP2[90]6,90/90/90/90/90/90,Polyester,37.0,,0.0,0.0,0.0,100.0,3.319999933242798,,25.0,,,,,,,19.0,1.899999976158142,0.23999999463558197,0.024000000208616257,0.10000000149011612,2.0,27.0,-122.75,7.361428737640381,,0.37285715341567993,,1800.0,3.255272388458252
SNL/MSU/DOE,MD-90D155-UP2[90]6,90/90/90/90/90/90,Polyester,37.0,,0.0,0.0,0.0,100.0,3.319999933242798,,25.0,,,,,,,19.0,1.899999976158142,0.25,0.02500000037252903,0.10000000149011612,2.0,27.0,-122.75,7.361428737640381,,0.37285715341567993,,1179.0,3.0715138912200928
SNL/MSU/DOE,MD-90D155-UP2[90]6,90/90/90/90/90/90,Polyester,37.0,,0.0,0.0,0.0,100.0,3.319999933242798,,25.0,,,,,,,14.0,1.399999976158142,0.20000000298023224,0.019999999552965164,0.10000000149011612,20.0,27.0,-122.75,7.361428737640381,,0.37285715341567993,,1190051.0,6.075565338134766
SNL/MSU/DOE,MD-90D155-UP2[90]6,90/90/90/90/90/90,Polyester,37.0,,0.0,0.0,0.0,100.0,3.319999933242798,,25.0,,,,,,,14.0,1.399999976158142,0.1899999976158142,0.01899999938905239,0.10000000149011612,20.0,27.0,-122.75,7.361428737640381,,0.37285715341567993,,1712400.0,6.23360538482666
SNL/MSU/DOE,MD-90D155-UP2[90]6,90/90/90/90/90/90,Polyester,37.0,,0.0,0.0,0.0,100.0,3.319999933242798,,25.0,,,,,,,-9.0,-90.0,,,10.0,5.0,27.0,-122.75,7.361428737640381,,0.37285715341567993,,39215.0,4.593452453613281
SNL/MSU/DOE,MD-90D155-UP2[90]6,90/90/90/90/90/90,Polyester,37.0,,0.0,0.0,0.0,100.0,3.319999933242798,,25.0,,,,,,,-7.900000095367432,-79.0,,,10.0,8.0,27.0,-122.75,7.361428737640381,,0.37285715341567993,,400785.0,5.602911472320557
SNL/MSU/DOE,MD-90D155-UP2[90]6,90/90/90/90/90/90,Polyester,37.0,,0.0,0.0,0.0,100.0,3.319999933242798,,25.0,,,,,,,-7.900000095367432,-79.0,,,10.0,10.0,27.0,-122.75,7.361428737640381,,0.37285715341567993,,515123.0,5.711910724639893
SNL/MSU/DOE,MD-90D155-UP2[90]6,90/90/90/90/90/90,Polyester,37.0,,0.0,0.0,0.0,100.0,3.319999933242798,,25.0,,,,,,,-9.0,-90.0,,,10.0,5.0,27.0,-122.75,7.361428737640381,,0.37285715341567993,,27023.0,4.43173360824585
SNL/MSU/DOE,MD-90D155-UP2[90]6,90/90/90/90/90/90,Polyester,37.0,,0.0,0.0,0.0,100.0,3.319999933242798,,25.0,,,,,,,-9.0,-90.0,,,10.0,5.0,27.0,-122.75,7.361428737640381,,0.37285715341567993,,26104.0,4.4167070388793945
SNL/MSU/DOE,UNI-90D155V2-VE2[90]6,90/90/90/90/90/90,Vinyl ester,37.0,,0.0,0.0,0.0,100.0,3.309999942779541,,25.0,,,,,,,34.5,3.450000047683716,0.4099999964237213,0.04100000113248825,0.10000000149011612,2.0,52.96666717529297,-171.25,9.023333549499512,,0.5933333039283752,,1486.0,3.1720187664031982
SNL/MSU/DOE,UNI-90D155V2-VE2[90]6,90/90/90/90/90/90,Vinyl ester,37.0,,0.0,0.0,0.0,100.0,3.309999942779541,,25.0,,,,,,,27.600000381469727,2.759999990463257,0.3199999928474426,0.03200000151991844,0.10000000149011612,2.0,52.96666717529297,-171.25,9.023333549499512,,0.5933333039283752,,85350.0,4.931203365325928
SNL/MSU/DOE,UNI-90D155V2-VE2[90]6,90/90/90/90/90/90,Vinyl ester,37.0,,0.0,0.0,0.0,100.0,3.309999942779541,,25.0,,,,,,,20.700000762939453,2.069999933242798,0.23000000417232513,0.023000000044703484,0.10000000149011612,5.0,52.96666717529297,-171.25,9.023333549499512,,0.5933333039283752,,248600.0,5.395501136779785
SNL/MSU/DOE,UNI-90D155V2-VE2[90]6,90/90/90/90/90/90,Vinyl ester,37.0,,0.0,0.0,0.0,100.0,3.309999942779541,,25.0,,,,,,,20.700000762939453,2.069999933242798,0.23999999463558197,0.024000000208616257,0.10000000149011612,7.0,52.96666717529297,-171.25,9.023333549499512,,0.5933333039283752,,153624.0,5.186459064483643
SNL/MSU/DOE,UNI-90D155V2-VE2[90]6,90/90/90/90/90/90,Vinyl ester,37.0,,0.0,0.0,0.0,100.0,3.309999942779541,,25.0,,,,,,,20.700000762939453,2.069999933242798,0.23999999463558197,0.024000000208616257,0.10000000149011612,10.0,52.96666717529297,-171.25,9.023333549499512,,0.5933333039283752,,2163003.0,6.335057258605957
SNL/MSU/DOE,UNI-90D155V2-VE2[90]6,90/90/90/90/90/90,Vinyl ester,37.0,,0.0,0.0,0.0,100.0,3.309999942779541,,25.0,,,,,,,27.600000381469727,2.759999990463257,0.30000001192092896,0.029999999329447746,0.10000000149011612,5.0,52.96666717529297,-171.25,9.023333549499512,,0.5933333039283752,,10162.0,4.006978988647461
SNL/MSU/DOE,UNI-90D155V2-VE2[90]6,90/90/90/90/90/90,Vinyl ester,37.0,,0.0,0.0,0.0,100.0,3.309999942779541,,25.0,,,,,,,27.600000381469727,2.759999990463257,0.33000001311302185,0.032999999821186066,0.10000000149011612,5.0,52.96666717529297,-171.25,9.023333549499512,,0.5933333039283752,,19542.0,4.290968894958496
SNL/MSU/DOE,UNI-90D155V2-VE2[90]6,90/90/90/90/90/90,Vinyl ester,37.0,,0.0,0.0,0.0,100.0,3.309999942779541,,25.0,,,,,,,34.5,3.450000047683716,0.4099999964237213,0.04100000113248825,0.10000000149011612,1.0,52.96666717529297,-171.25,9.023333549499512,,0.5933333039283752,,422.0,2.625312566757202
SNL/MSU/DOE,UNI-90D155V2-VE2[90]6,90/90/90/90/90/90,Vinyl ester,37.0,,0.0,0.0,0.0,100.0,3.309999942779541,,25.0,,,,,,,34.5,3.450000047683716,0.4300000071525574,0.0430000014603138,0.10000000149011612,1.0,52.96666717529297,-171.25,9.023333549499512,,0.5933333039283752,,548.0,2.7387804985046387
SNL/MSU/DOE,UNI-90D155V-VE[90]6,90/90/90/90/90/90,Vinyl ester,37.0,,0.0,0.0,0.0,100.0,2.9800000190734863,,25.0,,,,,,,20.700000762939453,2.069999933242798,0.1899999976158142,0.01899999938905239,0.10000000149011612,10.0,49.266666412353516,-167.0,9.233333587646484,,0.476666659116745,,223965.0,5.350180149078369
SNL/MSU/DOE,UNI-90D155V-VE[90]6,90/90/90/90/90/90,Vinyl ester,37.0,,0.0,0.0,0.0,100.0,2.9800000190734863,,25.0,,,,,,,20.700000762939453,2.069999933242798,0.1899999976158142,0.01899999938905239,0.10000000149011612,8.0,49.266666412353516,-167.0,9.233333587646484,,0.476666659116745,,184528.0,5.266062259674072
