Repository: Luwen-Zhang/SNEnsemble

# Copyright Notification

## Composites

We reformat and merge fatigue testing records from SNL/MSU/DOE, OptiMat, UPWIND, and FACT databases into a single database with careful considerations, including filtering invalid entries, rename variables, fix improper calculations in the records, to obtain clean and consistent data to fit machine 
learning usages. We leave the original format ("2019_SNL_MSU_DOE_Composite-Materials-Database_Wind_29pt0.xlsx" and "Optidat UPWIND 28_3_2017.xls") in the folder. Any derived database should be directly based on the original files instead of our merged database. We are not responsible for the accuracy of the testing records.

File: data/composite_database_02232023.csv (part 30 of 47)
Data source,Material_Code,Sequence,Resin Type,Fibre Volume Fraction,Fibre Weight Fraction,Percentage of Fibre in 0-deg Direction,Percentage of Fibre in 45-deg Direction,Percentage of Fibre in 90-deg Direction,Percentage of Fibre in Other Direction,Thickness,Tab Thickness,Width,Maximum Width,Minimum Width,Length,Gauge Length,Load Length,Area,Maximum Stress,Minimum Stress,Maximum Strain,Minimum Strain,R-value,Frequency,Static Maximum Tensile Stress,Static Maximum Compressive Stress,Static Elastic Modulus,Static Compressive Modulus,Static Maximum Tensile Strain,Static Maximum Compressive Strain,Cycles to Failure,log(Cycles to Failure)
SNL/MSU/DOE,UNI-90D155V-VE[90]6,90/90/90/90/90/90,Vinyl ester,37.0,,0.0,0.0,0.0,100.0,2.9800000190734863,,25.0,,,,,,,20.700000762939453,2.069999933242798,0.1899999976158142,0.01899999938905239,0.10000000149011612,10.0,49.266666412353516,-167.0,9.233333587646484,,0.476666659116745,,138110.0,5.140224933624268
SNL/MSU/DOE,UNI-90D155V-VE[90]6,90/90/90/90/90/90,Vinyl ester,37.0,,0.0,0.0,0.0,100.0,2.9800000190734863,,25.0,,,,,,,27.600000381469727,2.759999990463257,0.3100000023841858,0.03099999949336052,0.10000000149011612,5.0,49.266666412353516,-167.0,9.233333587646484,,0.476666659116745,,2730.0,3.4361627101898193
SNL/MSU/DOE,UNI-90D155V-VE[90]6,90/90/90/90/90/90,Vinyl ester,37.0,,0.0,0.0,0.0,100.0,2.9800000190734863,,25.0,,,,,,,27.600000381469727,2.759999990463257,0.25999999046325684,0.026000000536441803,0.10000000149011612,5.0,49.266666412353516,-167.0,9.233333587646484,,0.476666659116745,,15581.0,4.192595481872559
SNL/MSU/DOE,UNI-90D155V-VE[90]6,90/90/90/90/90/90,Vinyl ester,37.0,,0.0,0.0,0.0,100.0,2.9800000190734863,,25.0,,,,,,,27.600000381469727,2.759999990463257,0.2800000011920929,0.02800000086426735,0.10000000149011612,4.0,49.266666412353516,-167.0,9.233333587646484,,0.476666659116745,,12939.0,4.111900806427002
SNL/MSU/DOE,UNI-90D155V-VE[90]6,90/90/90/90/90/90,Vinyl ester,37.0,,0.0,0.0,0.0,100.0,2.9800000190734863,,25.0,,,,,,,24.100000381469727,2.4100000858306885,0.3100000023841858,0.03099999949336052,0.10000000149011612,5.0,49.266666412353516,-167.0,9.233333587646484,,0.476666659116745,,77719.0,4.890527248382568
SNL/MSU/DOE,UNI-90D155V-VE[90]6,90/90/90/90/90/90,Vinyl ester,37.0,,0.0,0.0,0.0,100.0,2.9800000190734863,,25.0,,,,,,,24.100000381469727,2.4100000858306885,0.25,0.02500000037252903,0.10000000149011612,8.0,49.266666412353516,-167.0,9.233333587646484,,0.476666659116745,,52833.0,4.722905158996582
SNL/MSU/DOE,UNI-90D155V-VE[90]6,90/90/90/90/90/90,Vinyl ester,37.0,,0.0,0.0,0.0,100.0,2.9800000190734863,,25.0,,,,,,,24.100000381469727,2.4100000858306885,0.23999999463558197,0.024000000208616257,0.10000000149011612,4.0,49.266666412353516,-167.0,9.233333587646484,,0.476666659116745,,30181.0,4.479733467102051
SNL/MSU/DOE,UNI-90D155E2-SC14[90]6,90/90/90/90/90/90,Epoxy,36.0,,0.0,0.0,0.0,100.0,3.4100000858306885,,25.0,,,,,,,27.600000381469727,2.759999990463257,0.3499999940395355,0.03500000014901161,0.10000000149011612,0.10000000149011612,40.33333206176758,-151.5,7.420000076293945,,0.54666668176651,,254.0,2.4048337936401367
SNL/MSU/DOE,UNI-90D155E2-SC14[90]6,90/90/90/90/90/90,Epoxy,36.0,,0.0,0.0,0.0,100.0,3.4100000858306885,,25.0,,,,,,,20.700000762939453,2.069999933242798,0.4000000059604645,0.03999999910593033,0.10000000149011612,0.10000000149011612,40.33333206176758,-151.5,7.420000076293945,,0.54666668176651,,1161.0,3.0648322105407715
SNL/MSU/DOE,UNI-90D155E2-SC14[90]6,90/90/90/90/90/90,Epoxy,36.0,,0.0,0.0,0.0,100.0,3.4100000858306885,,25.0,,,,,,,20.700000762939453,2.069999933242798,0.4000000059604645,0.03999999910593033,0.10000000149011612,3.0,40.33333206176758,-151.5,7.420000076293945,,0.54666668176651,,8141.0,3.910677671432495
SNL/MSU/DOE,UNI-90D155E2-SC14[90]6,90/90/90/90/90/90,Epoxy,36.0,,0.0,0.0,0.0,100.0,3.4100000858306885,,25.0,,,,,,,17.200000762939453,1.7200000286102295,0.25999999046325684,0.026000000536441803,0.10000000149011612,5.0,40.33333206176758,-151.5,7.420000076293945,,0.54666668176651,,292196.0,5.46567440032959
SNL/MSU/DOE,UNI-90D155E2-SC14[90]6,90/90/90/90/90/90,Epoxy,36.0,,0.0,0.0,0.0,100.0,3.4100000858306885,,25.0,,,,,,,20.700000762939453,2.069999933242798,0.27000001072883606,0.027000000700354576,0.10000000149011612,3.0,40.33333206176758,-151.5,7.420000076293945,,0.54666668176651,,27984.0,4.4469099044799805
SNL/MSU/DOE,UNI-90D155E2-SC14[90]6,90/90/90/90/90/90,Epoxy,36.0,,0.0,0.0,0.0,100.0,3.4100000858306885,,25.0,,,,,,,26.100000381469727,2.609999895095825,0.4399999976158142,0.04399999976158142,0.10000000149011612,3.0,40.33333206176758,-151.5,7.420000076293945,,0.54666668176651,,402.0,2.6042261123657227
SNL/MSU/DOE,ROV2-UP2[0/90]4,0/90/0/90/0/90/0/90,Polyester,35.0,,50.0,0.0,50.0,100.0,4.079999923706055,,25.0,,,,,,,241.0,24.100000381469727,1.4500000476837158,,0.10000000149011612,1.0,362.3333435058594,-243.75,21.299999237060547,,1.850000023841858,,1642.0,3.2153730392456055
SNL/MSU/DOE,ROV2-UP2[0/90]4,0/90/0/90/0/90/0/90,Polyester,35.0,,50.0,0.0,50.0,100.0,4.079999923706055,,25.0,,,,,,,172.0,17.200000762939453,0.9599999785423279,,0.10000000149011612,3.0,362.3333435058594,-243.75,21.299999237060547,,1.850000023841858,,13794.0,4.139690399169922
SNL/MSU/DOE,ROV2-UP2[0/90]4,0/90/0/90/0/90/0/90,Polyester,35.0,,50.0,0.0,50.0,100.0,4.079999923706055,,25.0,,,,,,,138.0,13.800000190734863,0.7400000095367432,,0.10000000149011612,5.0,362.3333435058594,-243.75,21.299999237060547,,1.850000023841858,,608189.0,5.784038543701172
SNL/MSU/DOE,ROV2-UP2[0/90]4,0/90/0/90/0/90/0/90,Polyester,35.0,,50.0,0.0,50.0,100.0,4.079999923706055,,25.0,,,,,,,172.0,17.200000762939453,0.8700000047683716,,0.10000000149011612,2.0,362.3333435058594,-243.75,21.299999237060547,,1.850000023841858,,40071.0,4.602830410003662
SNL/MSU/DOE,ROV2-UP2[0/90]4,0/90/0/90/0/90/0/90,Polyester,35.0,,50.0,0.0,50.0,100.0,4.079999923706055,,25.0,,,,,,,172.0,17.200000762939453,0.8899999856948853,,0.10000000149011612,3.0,362.3333435058594,-243.75,21.299999237060547,,1.850000023841858,,63917.0,4.80561637878418
SNL/MSU/DOE,ROV2-UP2[0/90]4,0/90/0/90/0/90/0/90,Polyester,35.0,,50.0,0.0,50.0,100.0,4.079999923706055,,25.0,,,,,,,138.0,13.800000190734863,0.7799999713897705,,0.10000000149011612,10.0,362.3333435058594,-243.75,21.299999237060547,,1.850000023841858,,723201.0,5.859259128570557
SNL/MSU/DOE,ROV2-UP2[0/90]4,0/90/0/90/0/90/0/90,Polyester,35.0,,50.0,0.0,50.0,100.0,4.079999923706055,,25.0,,,,,,,138.0,13.800000190734863,0.8100000023841858,,0.10000000149011612,10.0,362.3333435058594,-243.75,21.299999237060547,,1.850000023841858,,483611.0,5.6844964027404785
SNL/MSU/DOE,ROV2-UP2[0/90]4,0/90/0/90/0/90/0/90,Polyester,35.0,,50.0,0.0,50.0,100.0,4.079999923706055,,25.0,,,,,,,241.0,24.100000381469727,1.5,,0.10000000149011612,1.0,362.3333435058594,-243.75,21.299999237060547,,1.850000023841858,,1043.0,3.018284320831299
SNL/MSU/DOE,ROV2-UP2[0/90]4,0/90/0/90/0/90/0/90,Polyester,35.0,,50.0,0.0,50.0,100.0,4.079999923706055,,25.0,,,,,,,241.0,24.100000381469727,1.5800000429153442,,0.10000000149011612,1.0,362.3333435058594,-243.75,21.299999237060547,,1.850000023841858,,494.0,2.6937270164489746
SNL/MSU/DOE,ROV3-UP2[0/90]5,0/90/0/90/0/90/0/90/0/90,Polyester,40.0,,50.0,0.0,50.0,100.0,3.1500000953674316,,25.0,,,,,,,207.0,20.700000762939453,1.350000023841858,0.13500000536441803,0.10000000149011612,2.0,421.6666564941406,-203.0,21.16666603088379,,2.3333332538604736,,3055.0,3.485011100769043
SNL/MSU/DOE,ROV3-UP2[0/90]5,0/90/0/90/0/90/0/90/0/90,Polyester,40.0,,50.0,0.0,50.0,100.0,3.1500000953674316,,25.0,,,,,,,207.0,20.700000762939453,1.2599999904632568,0.12600000202655792,0.10000000149011612,2.0,421.6666564941406,-203.0,21.16666603088379,,2.3333332538604736,,8236.0,3.9157164096832275
SNL/MSU/DOE,ROV3-UP2[0/90]5,0/90/0/90/0/90/0/90/0/90,Polyester,40.0,,50.0,0.0,50.0,100.0,3.1500000953674316,,25.0,,,,,,,207.0,20.700000762939453,1.340000033378601,0.1340000033378601,0.10000000149011612,3.0,421.6666564941406,-203.0,21.16666603088379,,2.3333332538604736,,3720.0,3.570543050765991
SNL/MSU/DOE,ROV3-UP2[0/90]5,0/90/0/90/0/90/0/90/0/90,Polyester,40.0,,50.0,0.0,50.0,100.0,3.1500000953674316,,25.0,,,,,,,172.0,17.200000762939453,1.100000023841858,0.10999999940395355,0.10000000149011612,4.0,421.6666564941406,-203.0,21.16666603088379,,2.3333332538604736,,23506.0,4.37117862701416
SNL/MSU/DOE,ROV3-UP2[0/90]5,0/90/0/90/0/90/0/90/0/90,Polyester,40.0,,50.0,0.0,50.0,100.0,3.1500000953674316,,25.0,,,,,,,172.0,17.200000762939453,1.059999942779541,0.10599999874830246,0.10000000149011612,4.0,421.6666564941406,-203.0,21.16666603088379,,2.3333332538604736,,14233.0,4.15329647064209
SNL/MSU/DOE,ROV3-UP2[0/90]5,0/90/0/90/0/90/0/90/0/90,Polyester,40.0,,50.0,0.0,50.0,100.0,3.1500000953674316,,25.0,,,,,,,172.0,17.200000762939453,1.0299999713897705,0.10300000011920929,0.10000000149011612,4.0,421.6666564941406,-203.0,21.16666603088379,,2.3333332538604736,,28712.0,4.45806360244751
SNL/MSU/DOE,ROV3-UP2[0/90]5,0/90/0/90/0/90/0/90/0/90,Polyester,40.0,,50.0,0.0,50.0,100.0,3.1500000953674316,,25.0,,,,,,,103.0,10.300000190734863,0.5799999833106995,0.057999998331069946,0.10000000149011612,10.0,421.6666564941406,-203.0,21.16666603088379,,2.3333332538604736,,4320474.0,6.635531425476074
SNL/MSU/DOE,ROV3-UP2[0/90]5,0/90/0/90/0/90/0/90/0/90,Polyester,40.0,,50.0,0.0,50.0,100.0,3.1500000953674316,,25.0,,,,,,,138.0,13.800000190734863,0.8500000238418579,0.08500000089406967,0.10000000149011612,6.0,421.6666564941406,-203.0,21.16666603088379,,2.3333332538604736,,351549.0,5.545985698699951
SNL/MSU/DOE,ROV3-UP2[0/90]5,0/90/0/90/0/90/0/90/0/90,Polyester,40.0,,50.0,0.0,50.0,100.0,3.1500000953674316,,25.0,,,,,,,138.0,13.800000190734863,0.7900000214576721,0.07900000363588333,0.10000000149011612,6.0,421.6666564941406,-203.0,21.16666603088379,,2.3333332538604736,,690805.0,5.83935546875
SNL/MSU/DOE,ROV3-UP2[0/90]5,0/90/0/90/0/90/0/90/0/90,Polyester,40.0,,50.0,0.0,50.0,100.0,3.1500000953674316,,25.0,,,,,,,138.0,13.800000190734863,0.800000011920929,0.07999999821186066,0.10000000149011612,6.0,421.6666564941406,-203.0,21.16666603088379,,2.3333332538604736,,216248.0,5.334951877593994
SNL/MSU/DOE,ROV3-UP2[0/90]5,0/90/0/90/0/90/0/90/0/90,Polyester,40.0,,50.0,0.0,50.0,100.0,3.1500000953674316,,25.0,,,,,,,138.0,13.800000190734863,0.8399999737739563,0.08399999886751175,0.10000000149011612,6.0,421.6666564941406,-203.0,21.16666603088379,,2.3333332538604736,,264008.0,5.421617031097412
SNL/MSU/DOE,ROV3-UP2[0/90]5,0/90/0/90/0/90/0/90/0/90,Polyester,40.0,,50.0,0.0,50.0,100.0,3.1500000953674316,,25.0,,,,,,,103.0,10.300000190734863,0.6100000143051147,0.061000000685453415,0.10000000149011612,10.0,421.6666564941406,-203.0,21.16666603088379,,2.3333332538604736,,4855537.0,6.686237335205078
SNL/MSU/DOE,ROV3-UP2[0/90]5,0/90/0/90/0/90/0/90/0/90,Polyester,40.0,,50.0,0.0,50.0,100.0,3.1500000953674316,,25.0,,,,,,,103.0,10.300000190734863,0.6299999952316284,0.06300000101327896,0.10000000149011612,8.0,421.6666564941406,-203.0,21.16666603088379,,2.3333332538604736,,5981053.0,6.776777744293213
SNL/MSU/DOE,ROV4-UP4[0/90]8,0/90/0/90/0/90/0/90/0/90/0/90/0/90/0/90,Polyester,53.0,,50.0,0.0,50.0,100.0,3.7100000381469727,,25.0,,,,,,,207.0,20.700000762939453,1.0399999618530273,0.10400000214576721,0.10000000149011612,2.0,504.6666564941406,-314.0,25.0,,2.2333333492279053,,1501.0,3.1763806343078613
SNL/MSU/DOE,ROV4-UP4[0/90]8,0/90/0/90/0/90/0/90/0/90/0/90/0/90/0/90,Polyester,53.0,,50.0,0.0,50.0,100.0,3.7100000381469727,,25.0,,,,,,,207.0,20.700000762939453,1.0499999523162842,0.10499999672174454,0.10000000149011612,2.0,504.6666564941406,-314.0,25.0,,2.2333333492279053,,1558.0,3.1925673484802246
SNL/MSU/DOE,ROV4-UP4[0/90]8,0/90/0/90/0/90/0/90/0/90/0/90/0/90/0/90,Polyester,53.0,,50.0,0.0,50.0,100.0,3.7100000381469727,,25.0,,,,,,,207.0,20.700000762939453,1.1100000143051147,0.11100000143051147,0.10000000149011612,2.0,504.6666564941406,-314.0,25.0,,2.2333333492279053,,2319.0,3.3653006553649902
SNL/MSU/DOE,ROV4-UP4[0/90]8,0/90/0/90/0/90/0/90/0/90/0/90/0/90/0/90,Polyester,53.0,,50.0,0.0,50.0,100.0,3.7100000381469727,,25.0,,,,,,,172.0,17.200000762939453,0.8299999833106995,0.08299999684095383,0.10000000149011612,3.0,504.6666564941406,-314.0,25.0,,2.2333333492279053,,4371.0,3.640580892562866
SNL/MSU/DOE,ROV4-UP4[0/90]8,0/90/0/90/0/90/0/90/0/90/0/90/0/90/0/90,Polyester,53.0,,50.0,0.0,50.0,100.0,3.7100000381469727,,25.0,,,,,,,172.0,17.200000762939453,0.9800000190734863,0.09799999743700027,0.10000000149011612,3.0,504.6666564941406,-314.0,25.0,,2.2333333492279053,,3514.0,3.5458016395568848
SNL/MSU/DOE,ROV4-UP4[0/90]8,0/90/0/90/0/90/0/90/0/90/0/90/0/90/0/90,Polyester,53.0,,50.0,0.0,50.0,100.0,3.7100000381469727,,25.0,,,,,,,172.0,17.200000762939453,0.8999999761581421,0.09000000357627869,0.10000000149011612,3.0,504.6666564941406,-314.0,25.0,,2.2333333492279053,,4498.0,3.653019428253174
SNL/MSU/DOE,ROV4-UP4[0/90]8,0/90/0/90/0/90/0/90/0/90/0/90/0/90/0/90,Polyester,53.0,,50.0,0.0,50.0,100.0,3.7100000381469727,,25.0,,,,,,,138.0,13.800000190734863,0.6700000166893005,0.06700000166893005,0.10000000149011612,5.0,504.6666564941406,-314.0,25.0,,2.2333333492279053,,14689.0,4.1669921875
SNL/MSU/DOE,ROV4-UP4[0/90]8,0/90/0/90/0/90/0/90/0/90/0/90/0/90/0/90,Polyester,53.0,,50.0,0.0,50.0,100.0,3.7100000381469727,,25.0,,,,,,,138.0,13.800000190734863,0.6499999761581421,0.06499999761581421,0.10000000149011612,5.0,504.6666564941406,-314.0,25.0,,2.2333333492279053,,8459.0,3.927319049835205
SNL/MSU/DOE,ROV4-UP4[0/90]8,0/90/0/90/0/90/0/90/0/90/0/90/0/90/0/90,Polyester,53.0,,50.0,0.0,50.0,100.0,3.7100000381469727,,25.0,,,,,,,138.0,13.800000190734863,0.6700000166893005,0.06700000166893005,0.10000000149011612,5.0,504.6666564941406,-314.0,25.0,,2.2333333492279053,,11994.0,4.0789642333984375
SNL/MSU/DOE,ROV4-UP4[0/90]8,0/90/0/90/0/90/0/90/0/90/0/90/0/90/0/90,Polyester,53.0,,50.0,0.0,50.0,100.0,3.7100000381469727,,25.0,,,,,,,103.0,10.300000190734863,0.5099999904632568,0.050999999046325684,0.10000000149011612,6.0,504.6666564941406,-314.0,25.0,,2.2333333492279053,,68112.0,4.833223819732666
SNL/MSU/DOE,ROV4-UP4[0/90]8,0/90/0/90/0/90/0/90/0/90/0/90/0/90/0/90,Polyester,53.0,,50.0,0.0,50.0,100.0,3.7100000381469727,,25.0,,,,,,,103.0,10.300000190734863,0.4699999988079071,0.04699999839067459,0.10000000149011612,5.0,504.6666564941406,-314.0,25.0,,2.2333333492279053,,76081.0,4.8812761306762695
SNL/MSU/DOE,ROV4-UP4[0/90]8,0/90/0/90/0/90/0/90/0/90/0/90/0/90/0/90,Polyester,53.0,,50.0,0.0,50.0,100.0,3.7100000381469727,,25.0,,,,,,,103.0,10.300000190734863,0.46000000834465027,0.04600000008940697,0.10000000149011612,5.0,504.6666564941406,-314.0,25.0,,2.2333333492279053,,147753.0,5.169536113739014
SNL/MSU/DOE,ROV4-UP4[0/90]8,0/90/0/90/0/90/0/90/0/90/0/90/0/90/0/90,Polyester,53.0,,50.0,0.0,50.0,100.0,3.7100000381469727,,25.0,,,,,,,86.0,8.600000381469727,0.36000001430511475,0.035999998450279236,0.10000000149011612,15.0,504.6666564941406,-314.0,25.0,,2.2333333492279053,,1965313.0,6.293431758880615
SNL/MSU/DOE,ROV4-UP4[0/90]8,0/90/0/90/0/90/0/90/0/90/0/90/0/90/0/90,Polyester,53.0,,50.0,0.0,50.0,100.0,3.7100000381469727,,25.0,,,,,,,86.0,8.600000381469727,0.3499999940395355,0.03500000014901161,0.10000000149011612,15.0,504.6666564941406,-314.0,25.0,,2.2333333492279053,,924136.0,5.965735912322998
SNL/MSU/DOE,ROV4-UP4[0/90]8,0/90/0/90/0/90/0/90/0/90/0/90/0/90/0/90,Polyester,53.0,,50.0,0.0,50.0,100.0,3.7100000381469727,,25.0,,,,,,,86.0,8.600000381469727,0.36000001430511475,0.035999998450279236,0.10000000149011612,10.0,504.6666564941406,-314.0,25.0,,2.2333333492279053,,273658.0,5.43720817565918
SNL/MSU/DOE,ROV4-UP4[0/90]8,0/90/0/90/0/90/0/90/0/90/0/90/0/90/0/90,Polyester,53.0,,50.0,0.0,50.0,100.0,3.7100000381469727,,25.0,,,,,,,86.0,8.600000381469727,0.3499999940395355,0.03500000014901161,0.10000000149011612,5.0,504.6666564941406,-314.0,25.0,,2.2333333492279053,,1135918.0,6.055346965789795
SNL/MSU/DOE,UNI-(0)2-UP2[0]2,0/0,Polyester,50.0,,100.0,0.0,0.0,0.0,0.800000011920929,,6.0,,,,,,,690.0,69.0,1.4900000095367432,0.14900000393390656,0.10000000149011612,20.0,1429.9642333984375,-608.5,40.985713958740234,39.220001220703125,2.8035483360290527,-1.6842857599258423,2982.0,3.4745075702667236
SNL/MSU/DOE,UNI-(0)2-UP2[0]2,0/0,Polyester,50.0,,100.0,0.0,0.0,0.0,0.800000011920929,,6.0,,,,,,,690.0,69.0,1.4900000095367432,0.14900000393390656,0.10000000149011612,20.0,1429.9642333984375,-608.5,40.985713958740234,39.220001220703125,2.8035483360290527,-1.6842857599258423,45845.0,4.66129207611084
SNL/MSU/DOE,UNI-(0)2-UP2[0]2,0/0,Polyester,50.0,,100.0,0.0,0.0,0.0,0.800000011920929,,6.0,,,,,,,469.0,46.900001525878906,1.0099999904632568,0.10100000351667404,0.10000000149011612,60.0,1429.9642333984375,-608.5,40.985713958740234,39.220001220703125,2.8035483360290527,-1.6842857599258423,157502.0,5.197286128997803
SNL/MSU/DOE,UNI-(0)2-UP2[0]2,0/0,Polyester,50.0,,100.0,0.0,0.0,0.0,0.800000011920929,,6.0,,,,,,,469.0,46.900001525878906,1.0099999904632568,0.10100000351667404,0.10000000149011612,60.0,1429.9642333984375,-608.5,40.985713958740234,39.220001220703125,2.8035483360290527,-1.6842857599258423,702844.0,5.846858978271484
SNL/MSU/DOE,UNI-(0)2-UP2[0]2,0/0,Polyester,50.0,,100.0,0.0,0.0,0.0,0.800000011920929,,6.0,,,,,,,414.0,41.400001525878906,0.8999999761581421,0.09000000357627869,0.10000000149011612,80.0,1429.9642333984375,-608.5,40.985713958740234,39.220001220703125,2.8035483360290527,-1.6842857599258423,602984.0,5.780305862426758
SNL/MSU/DOE,UNI-(0)2-UP2[0]2,0/0,Polyester,50.0,,100.0,0.0,0.0,0.0,0.800000011920929,,6.0,,,,,,,414.0,41.400001525878906,0.8999999761581421,0.09000000357627869,0.10000000149011612,80.0,1429.9642333984375,-608.5,40.985713958740234,39.220001220703125,2.8035483360290527,-1.6842857599258423,2269945.0,6.356015205383301
SNL/MSU/DOE,UNI-(0)2-UP2[0]2,0/0,Polyester,50.0,,100.0,0.0,0.0,0.0,0.800000011920929,,6.0,,,,,,,310.0,31.0,0.6700000166893005,0.06700000166893005,0.10000000149011612,100.0,1429.9642333984375,-608.5,40.985713958740234,39.220001220703125,2.8035483360290527,-1.6842857599258423,5902329.0,6.771023273468018
SNL/MSU/DOE,UNI-(0)2-UP2[0]2,0/0,Polyester,50.0,,100.0,0.0,0.0,0.0,0.800000011920929,,6.0,,,,,,,345.0,34.5,0.6000000238418579,0.05999999865889549,0.10000000149011612,60.0,1429.9642333984375,-608.5,40.985713958740234,39.220001220703125,2.8035483360290527,-1.6842857599258423,5151390.0,6.7119245529174805
SNL/MSU/DOE,UNI-(0)2-UP2[0]2,0/0,Polyester,50.0,,100.0,0.0,0.0,0.0,0.800000011920929,,6.0,,,,,,,345.0,34.5,0.6000000238418579,0.05999999865889549,0.10000000149011612,40.0,1429.9642333984375,-608.5,40.985713958740234,39.220001220703125,2.8035483360290527,-1.6842857599258423,772447.0,5.887868881225586
SNL/MSU/DOE,UNI-(0)2-UP2[0]2,0/0,Polyester,50.0,,100.0,0.0,0.0,0.0,0.800000011920929,,6.0,,,,,,,538.0,53.79999923706055,1.159999966621399,0.11599999666213989,0.10000000149011612,60.0,1429.9642333984375,-608.5,40.985713958740234,39.220001220703125,2.8035483360290527,-1.6842857599258423,144728.0,5.160552501678467
SNL/MSU/DOE,UNI-(0)2-UP2[0]2,0/0,Polyester,50.0,,100.0,0.0,0.0,0.0,0.800000011920929,,6.0,,,,,,,538.0,53.79999923706055,1.159999966621399,0.11599999666213989,0.10000000149011612,60.0,1429.9642333984375,-608.5,40.985713958740234,39.220001220703125,2.8035483360290527,-1.6842857599258423,891716.0,5.950226783752441
SNL/MSU/DOE,UNI-(0)2-UP2[0]2,0/0,Polyester,50.0,,100.0,0.0,0.0,0.0,0.800000011920929,,6.0,,,,,,,414.0,41.400001525878906,0.8999999761581421,0.09000000357627869,0.10000000149011612,80.0,1429.9642333984375,-608.5,40.985713958740234,39.220001220703125,2.8035483360290527,-1.6842857599258423,80439.0,4.905466556549072
SNL/MSU/DOE,UNI-(0)2-UP2[0]2,0/0,Polyester,50.0,,100.0,0.0,0.0,0.0,0.800000011920929,,6.0,,,,,,,414.0,41.400001525878906,0.8999999761581421,0.09000000357627869,0.10000000149011612,80.0,1429.9642333984375,-608.5,40.985713958740234,39.220001220703125,2.8035483360290527,-1.6842857599258423,98566.0,4.993727207183838
SNL/MSU/DOE,UNI-(0)2-UP2[0]2,0/0,Polyester,50.0,,100.0,0.0,0.0,0.0,0.800000011920929,,6.0,,,,,,,602.0,301.0,1.5399999618530273,,0.5,60.0,1429.9642333984375,-608.5,40.985713958740234,39.220001220703125,2.8035483360290527,-1.6842857599258423,235881.0,5.372693061828613
SNL/MSU/DOE,UNI-(0)2-UP2[0]2,0/0,Polyester,50.0,,100.0,0.0,0.0,0.0,0.800000011920929,,6.0,,,,,,,602.0,301.0,1.5399999618530273,,0.5,60.0,1429.9642333984375,-608.5,40.985713958740234,39.220001220703125,2.8035483360290527,-1.6842857599258423,284150.0,5.453547477722168
SNL/MSU/DOE,UNI-(0)2-UP2[0]2,0/0,Polyester,50.0,,100.0,0.0,0.0,0.0,0.800000011920929,,6.0,,,,,,,602.0,301.0,1.5399999618530273,,0.5,40.0,1429.9642333984375,-608.5,40.985713958740234,39.220001220703125,2.8035483360290527,-1.6842857599258423,2513501.0,6.4002790451049805
SNL/MSU/DOE,UNI-(0)2-UP2[0]2,0/0,Polyester,50.0,,100.0,0.0,0.0,0.0,0.800000011920929,,6.0,,,,,,,606.0,303.0,1.5399999618530273,,0.5,60.0,1429.9642333984375,-608.5,40.985713958740234,39.220001220703125,2.8035483360290527,-1.6842857599258423,850428.0,5.929637432098389
SNL/MSU/DOE,UNI-(0)2-UP2[0]2,0/0,Polyester,50.0,,100.0,0.0,0.0,0.0,0.800000011920929,,6.0,,,,,,,535.0,258.0,1.3600000143051147,,0.5,80.0,1429.9642333984375,-608.5,40.985713958740234,39.220001220703125,2.8035483360290527,-1.6842857599258423,417082.0,5.6202216148376465
SNL/MSU/DOE,UNI-(0)2-UP2[0]2,0/0,Polyester,50.0,,100.0,0.0,0.0,0.0,0.800000011920929,,6.0,,,,,,,535.0,268.0,1.3600000143051147,,0.5,80.0,1429.9642333984375,-608.5,40.985713958740234,39.220001220703125,2.8035483360290527,-1.6842857599258423,1095381.0,6.039565086364746
SNL/MSU/DOE,UNI-(0)2-UP2[0]2,0/0,Polyester,50.0,,100.0,0.0,0.0,0.0,0.800000011920929,,6.0,,,,,,,535.0,268.0,1.3600000143051147,,0.5,80.0,1429.9642333984375,-608.5,40.985713958740234,39.220001220703125,2.8035483360290527,-1.6842857599258423,4112276.0,6.614082336425781
SNL/MSU/DOE,UNI-(0)2-UP2[0]2,0/0,Polyester,50.0,,100.0,0.0,0.0,0.0,0.800000011920929,,6.0,,,,,,,535.0,268.0,1.3600000143051147,,0.5,60.0,1429.9642333984375,-608.5,40.985713958740234,39.220001220703125,2.8035483360290527,-1.6842857599258423,486856.0,5.6874003410339355
SNL/MSU/DOE,UNI-(0)2-UP2[0]2,0/0,Polyester,50.0,,100.0,0.0,0.0,0.0,0.800000011920929,,6.0,,,,,,,535.0,268.0,1.3600000143051147,,0.5,60.0,1429.9642333984375,-608.5,40.985713958740234,39.220001220703125,2.8035483360290527,-1.6842857599258423,368725.0,5.566702365875244
SNL/MSU/DOE,UNI-(0)2-UP2[0]2,0/0,Polyester,50.0,,100.0,0.0,0.0,0.0,0.800000011920929,,6.0,,,,,,,468.0,234.0,1.190000057220459,,0.5,100.0,1429.9642333984375,-608.5,40.985713958740234,39.220001220703125,2.8035483360290527,-1.6842857599258423,11927857.0,7.076562404632568
SNL/MSU/DOE,UNI-(0)2-UP2[0]2,0/0,Polyester,50.0,,100.0,0.0,0.0,0.0,0.800000011920929,,6.0,,,,,,,468.0,234.0,1.190000057220459,,0.5,100.0,1429.9642333984375,-608.5,40.985713958740234,39.220001220703125,2.8035483360290527,-1.6842857599258423,16711593.0,7.223017692565918
SNL/MSU/DOE,UNI-(0)2-UP2[0]2,0/0,Polyester,50.0,,100.0,0.0,0.0,0.0,0.800000011920929,,6.0,,,,,,,717.0,359.0,1.8200000524520874,,0.5,40.0,1429.9642333984375,-608.5,40.985713958740234,39.220001220703125,2.8035483360290527,-1.6842857599258423,474816.0,5.676525115966797
SNL/MSU/DOE,UNI-(0)2-UP2[0]2,0/0,Polyester,50.0,,100.0,0.0,0.0,0.0,0.800000011920929,,6.0,,,,,,,627.0,314.0,1.600000023841858,,0.5,60.0,1429.9642333984375,-608.5,40.985713958740234,39.220001220703125,2.8035483360290527,-1.6842857599258423,11276771.0,7.052184581756592
SNL/MSU/DOE,UNI-(0)2-UP2[0]2,0/0,Polyester,50.0,,100.0,0.0,0.0,0.0,0.800000011920929,,6.0,,,,,,,807.0,404.0,2.059999942779541,,0.5,40.0,1429.9642333984375,-608.5,40.985713958740234,39.220001220703125,2.8035483360290527,-1.6842857599258423,245223.0,5.389561176300049
SNL/MSU/DOE,UNI-(0)2-UP2[0]2,0/0,Polyester,50.0,,100.0,0.0,0.0,0.0,0.800000011920929,,6.0,,,,,,,627.0,314.0,1.600000023841858,,0.5,60.0,1429.9642333984375,-608.5,40.985713958740234,39.220001220703125,2.8035483360290527,-1.6842857599258423,3527508.0,6.547468185424805
SNL/MSU/DOE,UNI-(0)2-UP2[0]2,0/0,Polyester,48.0,,100.0,0.0,0.0,0.0,0.800000011920929,,6.0,,,,,,,-41.400001525878906,-414.0,-0.11699999868869781,-1.1699999570846558,10.0,40.0,1429.9642333984375,-608.5,40.985713958740234,39.220001220703125,2.8035483360290527,-1.6842857599258423,8226.0,3.915188789367676
SNL/MSU/DOE,UNI-(0)2-UP2[0]2,0/0,Polyester,49.0,,100.0,0.0,0.0,0.0,0.800000011920929,,6.0,,,,,,,-41.400001525878906,-414.0,-0.11699999868869781,-1.1699999570846558,10.0,40.0,1429.9642333984375,-608.5,40.985713958740234,39.220001220703125,2.8035483360290527,-1.6842857599258423,10886.0,4.036868095397949
SNL/MSU/DOE,UNI-(0)2-UP2[0]2,0/0,Polyester,61.0,,100.0,0.0,0.0,0.0,0.800000011920929,,6.0,,,,,,,-41.400001525878906,-414.0,-0.11699999868869781,-1.1699999570846558,10.0,40.0,1429.9642333984375,-608.5,40.985713958740234,39.220001220703125,2.8035483360290527,-1.6842857599258423,19210.0,4.283527374267578
SNL/MSU/DOE,UNI-(0)2-UP2[0]2,0/0,Polyester,61.0,,100.0,0.0,0.0,0.0,0.800000011920929,,6.0,,,,,,,-34.5,-345.0,-0.09700000286102295,-0.9700000286102295,10.0,60.0,1429.9642333984375,-608.5,40.985713958740234,39.220001220703125,2.8035483360290527,-1.6842857599258423,337992.0,5.528906345367432
SNL/MSU/DOE,UNI-(0)2-UP2[0]2,0/0,Polyester,46.0,,100.0,0.0,0.0,0.0,0.800000011920929,,6.0,,,,,,,-34.5,-345.0,-0.09700000286102295,-0.9700000286102295,10.0,60.0,1429.9642333984375,-608.5,40.985713958740234,39.220001220703125,2.8035483360290527,-1.6842857599258423,375478.0,5.574584484100342
SNL/MSU/DOE,UNI-(0)2-UP2[0]2,0/0,Polyester,50.0,,100.0,0.0,0.0,0.0,0.800000011920929,,6.0,,,,,,,-34.5,-345.0,-0.09700000286102295,-0.9700000286102295,10.0,60.0,1429.9642333984375,-608.5,40.985713958740234,39.220001220703125,2.8035483360290527,-1.6842857599258423,587407.0,5.768939018249512
SNL/MSU/DOE,UNI-(0)2-UP2[0]2,0/0,Polyester,50.0,,100.0,0.0,0.0,0.0,0.800000011920929,,6.0,,,,,,,-41.400001525878906,-414.0,-0.11699999868869781,-1.1699999570846558,10.0,40.0,1429.9642333984375,-608.5,40.985713958740234,39.220001220703125,2.8035483360290527,-1.6842857599258423,2688.0,3.429429292678833
SNL/MSU/DOE,UNI-(0)2-UP2[0]2,0/0,Polyester,50.0,,100.0,0.0,0.0,0.0,0.800000011920929,,6.0,,,,,,,-34.5,-345.0,-0.09700000286102295,-0.9700000286102295,10.0,60.0,1429.9642333984375,-608.5,40.985713958740234,39.220001220703125,2.8035483360290527,-1.6842857599258423,76726.0,4.884942531585693
SNL/MSU/DOE,UNI-(0)2-UP2[0]2,0/0,Polyester,50.0,,100.0,0.0,0.0,0.0,0.800000011920929,,6.0,,,,,,,-26.399999618530273,-264.0,-0.07400000095367432,-0.7400000095367432,10.0,80.0,1429.9642333984375,-608.5,40.985713958740234,39.220001220703125,2.8035483360290527,-1.6842857599258423,13990000.0,7.145817756652832
SNL/MSU/DOE,UNI-(0)2-UP2[0]2,0/0,Polyester,50.0,,100.0,0.0,0.0,0.0,0.800000011920929,,6.0,,,,,,,-34.5,-345.0,-0.09700000286102295,-0.9700000286102295,10.0,30.0,1429.9642333984375,-608.5,40.985713958740234,39.220001220703125,2.8035483360290527,-1.6842857599258423,52740.0,4.722140312194824
SNL/MSU/DOE,UNI-(0)2-UP2[0]2,0/0,Polyester,50.0,,100.0,0.0,0.0,0.0,0.800000011920929,,6.0,,,,,,,-27.600000381469727,-276.0,-0.07800000160932541,-0.7799999713897705,10.0,30.0,1429.9642333984375,-608.5,40.985713958740234,39.220001220703125,2.8035483360290527,-1.6842857599258423,10106247.0,7.004590034484863
SNL/MSU/DOE,UNI-(0)2-UP2[0]2,0/0,Polyester,50.0,,100.0,0.0,0.0,0.0,0.800000011920929,,6.0,,,,,,,-34.5,-345.0,-0.09700000286102295,-0.9700000286102295,10.0,60.0,1429.9642333984375,-608.5,40.985713958740234,39.220001220703125,2.8035483360290527,-1.6842857599258423,69631.0,4.84280252456665
SNL/MSU/DOE,UNI-(0)2-UP2[0]2,0/0,Polyester,50.0,,100.0,0.0,0.0,0.0,0.800000011920929,,6.0,,,,,,,-37.900001525878906,-379.0,-0.10599999874830246,-1.059999942779541,10.0,10.0,1429.9642333984375,-608.5,40.985713958740234,39.220001220703125,2.8035483360290527,-1.6842857599258423,4021.0,3.6043341159820557
SNL/MSU/DOE,UNI-(0)2-UP2[0]2,0/0,Polyester,50.0,,100.0,0.0,0.0,0.0,0.800000011920929,,6.0,,,,,,,-37.900001525878906,-379.0,-0.10599999874830246,-1.059999942779541,10.0,10.0,1429.9642333984375,-608.5,40.985713958740234,39.220001220703125,2.8035483360290527,-1.6842857599258423,496974.0,5.696333885192871
SNL/MSU/DOE,UNI-(0)2-UP2[0]2,0/0,Polyester,50.0,,100.0,0.0,0.0,0.0,0.800000011920929,,6.0,,,,,,,-37.900001525878906,-379.0,-0.10599999874830246,-1.059999942779541,10.0,50.0,1429.9642333984375,-608.5,40.985713958740234,39.220001220703125,2.8035483360290527,-1.6842857599258423,12660.0,4.102433681488037
SNL/MSU/DOE,UNI-(0)2-UP2[0]2,0/0,Polyester,50.0,,100.0,0.0,0.0,0.0,0.800000011920929,,6.0,,,,,,,-37.900001525878906,-379.0,-0.10599999874830246,-1.059999942779541,10.0,10.0,1429.9642333984375,-608.5,40.985713958740234,39.220001220703125,2.8035483360290527,-1.6842857599258423,3638153.0,6.5608811378479
SNL/MSU/DOE,UNI-(0)2-UP2[0]2,0/0,Polyester,50.0,,100.0,0.0,0.0,0.0,0.800000011920929,,6.0,,,,,,,-37.900001525878906,-379.0,-0.10599999874830246,-1.059999942779541,10.0,50.0,1429.9642333984375,-608.5,40.985713958740234,39.220001220703125,2.8035483360290527,-1.6842857599258423,4765.0,3.678062915802002
SNL/MSU/DOE,UNI-(0)2-UP2[0]2,0/0,Polyester,50.0,,100.0,0.0,0.0,0.0,0.800000011920929,,6.0,,,,,,,-37.900001525878906,-379.0,-0.10599999874830246,-1.059999942779541,10.0,50.0,1429.9642333984375,-608.5,40.985713958740234,39.220001220703125,2.8035483360290527,-1.6842857599258423,8349.0,3.9216344356536865
SNL/MSU/DOE,UNI-(0)2-UP2[0]2,0/0,Polyester,50.0,,100.0,0.0,0.0,0.0,0.800000011920929,,6.0,,,,,,,-37.900001525878906,-379.0,-0.10599999874830246,-1.059999942779541,10.0,10.0,1429.9642333984375,-608.5,40.985713958740234,39.220001220703125,2.8035483360290527,-1.6842857599258423,1336317.0,6.125909328460693
SNL/MSU/DOE,UNI-(0)2-UP2[0]2,0/0,Polyester,50.0,,100.0,0.0,0.0,0.0,0.800000011920929,,6.0,,,,,,,-37.900001525878906,-379.0,-0.10599999874830246,-1.059999942779541,10.0,30.0,1429.9642333984375,-608.5,40.985713958740234,39.220001220703125,2.8035483360290527,-1.6842857599258423,10192.0,4.008259296417236
SNL/MSU/DOE,UNI-(0)2-UP2[0]2,0/0,Polyester,50.0,,100.0,0.0,0.0,0.0,0.800000011920929,,6.0,,,,,,,-37.900001525878906,-379.0,-0.10599999874830246,-1.059999942779541,10.0,30.0,1429.9642333984375,-608.5,40.985713958740234,39.220001220703125,2.8035483360290527,-1.6842857599258423,6550.0,3.8162412643432617
SNL/MSU/DOE,UNI-(0)2-UP2[0]2,0/0,Polyester,50.0,,100.0,0.0,0.0,0.0,0.800000011920929,,6.0,,,,,,,-34.5,-345.0,-0.09700000286102295,-0.9700000286102295,10.0,30.0,1429.9642333984375,-608.5,40.985713958740234,39.220001220703125,2.8035483360290527,-1.6842857599258423,37274.0,4.57140588760376
SNL/MSU/DOE,UNI-(0)2-UP2[0]2,0/0,Polyester,50.0,,100.0,0.0,0.0,0.0,0.800000011920929,,6.0,,,,,,,-23.399999618530273,-234.0,-0.06599999964237213,-0.6600000262260437,10.0,60.0,1429.9642333984375,-608.5,40.985713958740234,39.220001220703125,2.8035483360290527,-1.6842857599258423,23110568.0,7.3638105392456055
SNL/MSU/DOE,UNI-(0)2-UP2[0]2,0/0,Polyester,49.0,,100.0,0.0,0.0,0.0,0.800000011920929,,6.0,,,,,,,-276.0,-552.0,-0.7799999713897705,-1.559999942779541,2.0,60.0,1429.9642333984375,-608.5,40.985713958740234,39.220001220703125,2.8035483360290527,-1.6842857599258423,9255.0,3.966376304626465
SNL/MSU/DOE,UNI-(0)2-UP2[0]2,0/0,Polyester,49.0,,100.0,0.0,0.0,0.0,0.800000011920929,,6.0,,,,,,,-276.0,-552.0,-0.7799999713897705,-1.559999942779541,2.0,60.0,1429.9642333984375,-608.5,40.985713958740234,39.220001220703125,2.8035483360290527,-1.6842857599258423,12319.0,4.090575218200684
SNL/MSU/DOE,UNI-(0)2-UP2[0]2,0/0,Polyester,49.0,,100.0,0.0,0.0,0.0,0.800000011920929,,6.0,,,,,,,-276.0,-552.0,-0.7799999713897705,-1.559999942779541,2.0,60.0,1429.9642333984375,-608.5,40.985713958740234,39.220001220703125,2.8035483360290527,-1.6842857599258423,22071.0,4.343822002410889
SNL/MSU/DOE,UNI-(0)2-UP2[0]2,0/0,Polyester,51.0,,100.0,0.0,0.0,0.0,0.800000011920929,,6.0,,,,,,,-276.0,-552.0,-0.7799999713897705,-1.559999942779541,2.0,60.0,1429.9642333984375,-608.5,40.985713958740234,39.220001220703125,2.8035483360290527,-1.6842857599258423,46085.0,4.663559436798096
SNL/MSU/DOE,UNI-(0)2-UP2[0]2,0/0,Polyester,47.0,,100.0,0.0,0.0,0.0,0.800000011920929,,6.0,,,,,,,-241.5,-483.0,-0.6800000071525574,-1.3600000143051147,2.0,80.0,1429.9642333984375,-608.5,40.985713958740234,39.220001220703125,2.8035483360290527,-1.6842857599258423,11347.0,4.0548810958862305
SNL/MSU/DOE,UNI-(0)2-UP2[0]2,0/0,Polyester,52.0,,100.0,0.0,0.0,0.0,0.800000011920929,,6.0,,,,,,,-241.5,-483.0,-0.6800000071525574,-1.3600000143051147,2.0,80.0,1429.9642333984375,-608.5,40.985713958740234,39.220001220703125,2.8035483360290527,-1.6842857599258423,38158.0,4.58158540725708
SNL/MSU/DOE,UNI-(0)2-UP2[0]2,0/0,Polyester,44.0,,100.0,0.0,0.0,0.0,0.800000011920929,,6.0,,,,,,,-241.5,-483.0,-0.6800000071525574,-1.3600000143051147,2.0,80.0,1429.9642333984375,-608.5,40.985713958740234,39.220001220703125,2.8035483360290527,-1.6842857599258423,45312.0,4.656213283538818
SNL/MSU/DOE,UNI-(0)2-UP2[0]2,0/0,Polyester,46.0,,100.0,0.0,0.0,0.0,0.800000011920929,,6.0,,,,,,,-241.5,-483.0,-0.6800000071525574,-1.3600000143051147,2.0,80.0,1429.9642333984375,-608.5,40.985713958740234,39.220001220703125,2.8035483360290527,-1.6842857599258423,103970.0,5.016908168792725
SNL/MSU/DOE,UNI-(0)2-UP2[0]2,0/0,Polyester,46.0,,100.0,0.0,0.0,0.0,0.800000011920929,,6.0,,,,,,,-224.0,-448.0,-0.6299999952316284,-1.2599999904632568,2.0,100.0,1429.9642333984375,-608.5,40.985713958740234,39.220001220703125,2.8035483360290527,-1.6842857599258423,17937.0,4.253749847412109
SNL/MSU/DOE,UNI-(0)2-UP2[0]2,0/0,Polyester,48.0,,100.0,0.0,0.0,0.0,0.800000011920929,,6.0,,,,,,,-224.0,-448.0,-0.6299999952316284,-1.2599999904632568,2.0,100.0,1429.9642333984375,-608.5,40.985713958740234,39.220001220703125,2.8035483360290527,-1.6842857599258423,3891657.0,6.590134620666504
SNL/MSU/DOE,UNI-(0)2-UP2[0]2,0/0,Polyester,50.0,,100.0,0.0,0.0,0.0,0.800000011920929,,6.0,,,,,,,-224.0,-448.0,-0.6299999952316284,-1.2599999904632568,2.0,100.0,1429.9642333984375,-608.5,40.985713958740234,39.220001220703125,2.8035483360290527,-1.6842857599258423,403736.0,5.60609769821167
SNL/MSU/DOE,UNI-(0)2-UP2[0]2,0/0,Polyester,50.0,,100.0,0.0,0.0,0.0,0.800000011920929,,6.0,,,,,,,-224.0,-448.0,-0.6299999952316284,-1.2599999904632568,2.0,100.0,1429.9642333984375,-608.5,40.985713958740234,39.220001220703125,2.8035483360290527,-1.6842857599258423,34426.0,4.536886692047119
SNL/MSU/DOE,UNI-(0)2-UP2[0]2,0/0,Polyester,50.0,,100.0,0.0,0.0,0.0,0.800000011920929,,6.0,,,,,,,-224.0,-448.0,-0.6299999952316284,-1.2599999904632568,2.0,100.0,1429.9642333984375,-608.5,40.985713958740234,39.220001220703125,2.8035483360290527,-1.6842857599258423,17937.0,4.253749847412109
SNL/MSU/DOE,UNI-(0)2-UP2[0]2,0/0,Polyester,50.0,,100.0,0.0,0.0,0.0,0.800000011920929,,6.0,,,,,,,293.0,-293.0,,,-1.0,20.0,1429.9642333984375,-608.5,40.985713958740234,39.220001220703125,2.8035483360290527,-1.6842857599258423,3596.0,3.5558197498321533
SNL/MSU/DOE,UNI-(0)2-UP2[0]2,0/0,Polyester,50.0,,100.0,0.0,0.0,0.0,0.800000011920929,,6.0,,,,,,,267.0,-267.0,,,-1.0,10.0,1429.9642333984375,-608.5,40.985713958740234,39.220001220703125,2.8035483360290527,-1.6842857599258423,146258.0,5.165119647979736
SNL/MSU/DOE,UNI-(0)2-UP2[0]2,0/0,Polyester,45.0,,100.0,0.0,0.0,0.0,0.800000011920929,,6.0,,,,,,,264.0,-264.0,0.6600000262260437,-0.6600000262260437,-1.0,30.0,1429.9642333984375,-608.5,40.985713958740234,39.220001220703125,2.8035483360290527,-1.6842857599258423,124950.0,5.096736431121826
SNL/MSU/DOE,UNI-(0)2-UP2[0]2,0/0,Polyester,45.0,,100.0,0.0,0.0,0.0,0.800000011920929,,6.0,,,,,,,264.0,-264.0,0.6600000262260437,-0.6600000262260437,-1.0,30.0,1429.9642333984375,-608.5,40.985713958740234,39.220001220703125,2.8035483360290527,-1.6842857599258423,337226.0,5.527921199798584
SNL/MSU/DOE,UNI-(0)2-UP2[0]2,0/0,Polyester,45.0,,100.0,0.0,0.0,0.0,0.800000011920929,,6.0,,,,,,,264.0,-264.0,0.6600000262260437,-0.6600000262260437,-1.0,30.0,1429.9642333984375,-608.5,40.985713958740234,39.220001220703125,2.8035483360290527,-1.6842857599258423,437113.0,5.640593528747559
SNL/MSU/DOE,UNI-(0)2-UP2[0]2,0/0,Polyester,50.0,,100.0,0.0,0.0,0.0,0.800000011920929,,6.0,,,,,,,264.0,-264.0,0.6600000262260437,-0.6600000262260437,-1.0,30.0,1429.9642333984375,-608.5,40.985713958740234,39.220001220703125,2.8035483360290527,-1.6842857599258423,1260397.0,6.1005072593688965
SNL/MSU/DOE,UNI-(0)2-UP2[0]2,0/0,Polyester,50.0,,100.0,0.0,0.0,0.0,0.800000011920929,,6.0,,,,,,,234.0,-234.0,0.5799999833106995,-0.5799999833106995,-1.0,30.0,1429.9642333984375,-608.5,40.985713958740234,39.220001220703125,2.8035483360290527,-1.6842857599258423,754410.0,5.877607345581055
SNL/MSU/DOE,UNI-(0)2-UP2[0]2,0/0,Polyester,40.0,,100.0,0.0,0.0,0.0,0.800000011920929,,6.0,,,,,,,234.0,-234.0,0.5799999833106995,-0.5799999833106995,-1.0,30.0,1429.9642333984375,-608.5,40.985713958740234,39.220001220703125,2.8035483360290527,-1.6842857599258423,591914.0,5.772258758544922
SNL/MSU/DOE,UNI-(0)2-UP2[0]2,0/0,Polyester,40.0,,100.0,0.0,0.0,0.0,0.800000011920929,,6.0,,,,,,,234.0,-234.0,0.5799999833106995,-0.5799999833106995,-1.0,30.0,1429.9642333984375,-608.5,40.985713958740234,39.220001220703125,2.8035483360290527,-1.6842857599258423,781045.0,5.892675876617432
SNL/MSU/DOE,UNI-(0)2-UP2[0]2,0/0,Polyester,40.0,,100.0,0.0,0.0,0.0,0.800000011920929,,6.0,,,,,,,234.0,-234.0,0.5799999833106995,-0.5799999833106995,-1.0,30.0,1429.9642333984375,-608.5,40.985713958740234,39.220001220703125,2.8035483360290527,-1.6842857599258423,1981821.0,6.297064304351807
SNL/MSU/DOE,UNI-(0)2-UP2[0]2,0/0,Polyester,50.0,,100.0,0.0,0.0,0.0,0.800000011920929,,6.0,,,,,,,205.0,-205.0,0.5099999904632568,-0.5099999904632568,-1.0,40.0,1429.9642333984375,-608.5,40.985713958740234,39.220001220703125,2.8035483360290527,-1.6842857599258423,2037672.0,6.309134483337402
SNL/MSU/DOE,UNI-(0)2-UP2[0]2,0/0,Polyester,35.0,,100.0,0.0,0.0,0.0,0.800000011920929,,6.0,,,,,,,205.0,-205.0,0.5099999904632568,-0.5099999904632568,-1.0,40.0,1429.9642333984375,-608.5,40.985713958740234,39.220001220703125,2.8035483360290527,-1.6842857599258423,6141627.0,6.788283348083496
SNL/MSU/DOE,UNI-(0)2-UP2[0]2,0/0,Polyester,35.0,,100.0,0.0,0.0,0.0,0.800000011920929,,6.0,,,,,,,205.0,-205.0,0.5099999904632568,-0.5099999904632568,-1.0,40.0,1429.9642333984375,-608.5,40.985713958740234,39.220001220703125,2.8035483360290527,-1.6842857599258423,7080727.0,6.8500776290893555
SNL/MSU/DOE,UNI-(0)2-UP2[0]2,0/0,Polyester,35.0,,100.0,0.0,0.0,0.0,0.800000011920929,,6.0,,,,,,,205.0,-205.0,0.5099999904632568,-0.5099999904632568,-1.0,40.0,1429.9642333984375,-608.5,40.985713958740234,39.220001220703125,2.8035483360290527,-1.6842857599258423,7605707.0,6.881139755249023
SNL/MSU/DOE,UNI-(0)2-UP2[0]2,0/0,Polyester,50.0,,100.0,0.0,0.0,0.0,0.800000011920929,,6.0,,,,,,,176.0,-176.0,0.4399999976158142,-0.4399999976158142,-1.0,50.0,1429.9642333984375,-608.5,40.985713958740234,39.220001220703125,2.8035483360290527,-1.6842857599258423,10382631.0,7.016307353973389
SNL/MSU/DOE,UNI-(0)2-UP2[0]2,0/0,Polyester,50.0,,100.0,0.0,0.0,0.0,0.800000011920929,,6.0,,,,,,,176.0,-176.0,0.4399999976158142,-0.4399999976158142,-1.0,50.0,1429.9642333984375,-608.5,40.985713958740234,39.220001220703125,2.8035483360290527,-1.6842857599258423,17272744.0,7.237361431121826
SNL/MSU/DOE,UNI-(0)2-UP2[0]2,0/0,Polyester,50.0,,100.0,0.0,0.0,0.0,0.800000011920929,,6.0,,,,,,,187.0,-187.0,0.4699999988079071,-0.4699999988079071,-1.0,40.0,1429.9642333984375,-608.5,40.985713958740234,39.220001220703125,2.8035483360290527,-1.6842857599258423,4850470.0,6.685783863067627
SNL/MSU/DOE,UNI-(0)2-UP2[0]2,0/0,Polyester,50.0,,100.0,0.0,0.0,0.0,0.800000011920929,,6.0,,,,,,,187.0,-187.0,0.4699999988079071,-0.4699999988079071,-1.0,30.0,1429.9642333984375,-608.5,40.985713958740234,39.220001220703125,2.8035483360290527,-1.6842857599258423,3267903.0,6.5142693519592285
SNL/MSU/DOE,UNI-(0)2-UP2[0]2,0/0,Polyester,50.0,,100.0,0.0,0.0,0.0,0.800000011920929,,6.0,,,,,,,187.0,-187.0,0.4699999988079071,-0.4699999988079071,-1.0,30.0,1429.9642333984375,-608.5,40.985713958740234,39.220001220703125,2.8035483360290527,-1.6842857599258423,6909213.0,6.839428424835205
SNL/MSU/DOE,UNI-(0)2-UP2[0]2,0/0,Polyester,50.0,,100.0,0.0,0.0,0.0,0.800000011920929,,6.0,,,,,,,294.0,-147.0,0.7300000190734863,-0.36500000953674316,-0.5,20.0,1429.9642333984375,-608.5,40.985713958740234,39.220001220703125,2.8035483360290527,-1.6842857599258423,54401.0,4.735606670379639
SNL/MSU/DOE,UNI-(0)2-UP2[0]2,0/0,Polyester,50.0,,100.0,0.0,0.0,0.0,0.800000011920929,,6.0,,,,,,,294.0,-147.0,0.7300000190734863,-0.36500000953674316,-0.5,20.0,1429.9642333984375,-608.5,40.985713958740234,39.220001220703125,2.8035483360290527,-1.6842857599258423,151631.0,5.180788040161133
