Repository: Luwen-Zhang/SNEnsemble

# Copyright Notification

## Composites

We reformat and merge fatigue testing records from SNL/MSU/DOE, OptiMat, UPWIND, and FACT databases into a single database with careful considerations, including filtering invalid entries, rename variables, fix improper calculations in the records, to obtain clean and consistent data to fit machine 
learning usages. We leave the original format ("2019_SNL_MSU_DOE_Composite-Materials-Database_Wind_29pt0.xlsx" and "Optidat UPWIND 28_3_2017.xls") in the folder. Any derived database should be directly based on the original files instead of our merged database. We are not responsible for the accuracy of the testing records.

File: data/composite_database_02232023.csv (part 31 of 47)
Data source,Material_Code,Sequence,Resin Type,Fibre Volume Fraction,Fibre Weight Fraction,Percentage of Fibre in 0-deg Direction,Percentage of Fibre in 45-deg Direction,Percentage of Fibre in 90-deg Direction,Percentage of Fibre in Other Direction,Thickness,Tab Thickness,Width,Maximum Width,Minimum Width,Length,Gauge Length,Load Length,Area,Maximum Stress,Minimum Stress,Maximum Strain,Minimum Strain,R-value,Frequency,Static Maximum Tensile Stress,Static Maximum Compressive Stress,Static Elastic Modulus,Static Compressive Modulus,Static Maximum Tensile Strain,Static Maximum Compressive Strain,Cycles to Failure,log(Cycles to Failure)
SNL/MSU/DOE,UNI-(0)2-UP2[0]2,0/0,Polyester,50.0,,100.0,0.0,0.0,0.0,0.800000011920929,,6.0,,,,,,,294.0,-147.0,0.7300000190734863,-0.36500000953674316,-0.5,20.0,1429.9642333984375,-608.5,40.985713958740234,39.220001220703125,2.8035483360290527,-1.6842857599258423,2215625.0,6.34549617767334
SNL/MSU/DOE,UNI-(0)2-UP2[0]2,0/0,Polyester,50.0,,100.0,0.0,0.0,0.0,0.800000011920929,,6.0,,,,,,,257.0,-128.5,0.6399999856948853,-0.3199999928474426,-0.5,20.0,1429.9642333984375,-608.5,40.985713958740234,39.220001220703125,2.8035483360290527,-1.6842857599258423,338635.0,5.529731750488281
SNL/MSU/DOE,UNI-(0)2-UP2[0]2,0/0,Polyester,50.0,,100.0,0.0,0.0,0.0,0.800000011920929,,6.0,,,,,,,257.0,-128.5,0.6399999856948853,-0.3199999928474426,-0.5,20.0,1429.9642333984375,-608.5,40.985713958740234,39.220001220703125,2.8035483360290527,-1.6842857599258423,677151.0,5.830685615539551
SNL/MSU/DOE,UNI-(0)2-UP2[0]2,0/0,Polyester,50.0,,100.0,0.0,0.0,0.0,0.800000011920929,,6.0,,,,,,,257.0,-128.5,0.6399999856948853,-0.3199999928474426,-0.5,20.0,1429.9642333984375,-608.5,40.985713958740234,39.220001220703125,2.8035483360290527,-1.6842857599258423,4237939.0,6.62715482711792
SNL/MSU/DOE,UNI-(0)2-UP2[0]2,0/0,Polyester,50.0,,100.0,0.0,0.0,0.0,0.800000011920929,,6.0,,,,,,,257.0,-128.5,0.6399999856948853,-0.3199999928474426,-0.5,20.0,1429.9642333984375,-608.5,40.985713958740234,39.220001220703125,2.8035483360290527,-1.6842857599258423,4554382.0,6.6584296226501465
SNL/MSU/DOE,UNI-(0)2-UP2[0]2,0/0,Polyester,50.0,,100.0,0.0,0.0,0.0,0.800000011920929,,6.0,,,,,,,220.0,-110.0,0.550000011920929,-0.2750000059604645,-0.5,20.0,1429.9642333984375,-608.5,40.985713958740234,39.220001220703125,2.8035483360290527,-1.6842857599258423,3089148.0,6.489838600158691
SNL/MSU/DOE,UNI-(90)4-UP2[90]4,90/90/90/90,Polyester,38.0,,0.0,0.0,100.0,0.0,1.3799999952316284,,13.0,,,,,,,-7.599999904632568,-76.0,-0.08399999886751175,-0.8399999737739563,10.0,40.0,20.52941131591797,-127.19999694824219,8.720588684082031,8.960000038146973,0.2383529394865036,-1.4119999408721924,76674.0,4.884648323059082
SNL/MSU/DOE,UNI-(90)4-UP2[90]4,90/90/90/90,Polyester,38.0,,0.0,0.0,100.0,0.0,1.3799999952316284,,13.0,,,,,,,-7.03000020980835,-70.30000305175781,-0.07900000363588333,-0.7900000214576721,10.0,50.0,20.52941131591797,-127.19999694824219,8.720588684082031,8.960000038146973,0.2383529394865036,-1.4119999408721924,13122.0,4.118000030517578
SNL/MSU/DOE,UNI-(90)4-UP2[90]4,90/90/90/90,Polyester,38.0,,0.0,0.0,100.0,0.0,1.3799999952316284,,13.0,,,,,,,-7.03000020980835,-70.30000305175781,-0.07900000363588333,-0.7900000214576721,10.0,50.0,20.52941131591797,-127.19999694824219,8.720588684082031,8.960000038146973,0.2383529394865036,-1.4119999408721924,33632.0,4.526752471923828
SNL/MSU/DOE,UNI-(90)4-UP2[90]4,90/90/90/90,Polyester,38.0,,0.0,0.0,100.0,0.0,1.3799999952316284,,13.0,,,,,,,-7.03000020980835,-70.30000305175781,-0.07900000363588333,-0.7900000214576721,10.0,50.0,20.52941131591797,-127.19999694824219,8.720588684082031,8.960000038146973,0.2383529394865036,-1.4119999408721924,268262.0,5.428559303283691
SNL/MSU/DOE,UNI-(90)4-UP2[90]4,90/90/90/90,Polyester,38.0,,0.0,0.0,100.0,0.0,1.3799999952316284,,13.0,,,,,,,-6.449999809265137,-64.5,-0.07199999690055847,-0.7200000286102295,10.0,70.0,20.52941131591797,-127.19999694824219,8.720588684082031,8.960000038146973,0.2383529394865036,-1.4119999408721924,290252.0,5.462775230407715
SNL/MSU/DOE,UNI-(90)4-UP2[90]4,90/90/90/90,Polyester,38.0,,0.0,0.0,100.0,0.0,1.3799999952316284,,13.0,,,,,,,-6.449999809265137,-64.5,-0.07199999690055847,-0.7200000286102295,10.0,70.0,20.52941131591797,-127.19999694824219,8.720588684082031,8.960000038146973,0.2383529394865036,-1.4119999408721924,697512.0,5.8435516357421875
SNL/MSU/DOE,UNI-(90)4-UP2[90]4,90/90/90/90,Polyester,38.0,,0.0,0.0,100.0,0.0,1.3799999952316284,,13.0,,,,,,,-6.449999809265137,-64.5,-0.07199999690055847,-0.7200000286102295,10.0,70.0,20.52941131591797,-127.19999694824219,8.720588684082031,8.960000038146973,0.2383529394865036,-1.4119999408721924,1330488.0,6.124011039733887
SNL/MSU/DOE,UNI-(90)4-UP2[90]4,90/90/90/90,Polyester,38.0,,0.0,0.0,100.0,0.0,1.3799999952316284,,13.0,,,,,,,-5.860000133514404,-58.599998474121094,-0.06499999761581421,-0.6499999761581421,10.0,70.0,20.52941131591797,-127.19999694824219,8.720588684082031,8.960000038146973,0.2383529394865036,-1.4119999408721924,1407676.0,6.148502826690674
SNL/MSU/DOE,UNI-(90)4-UP2[90]4,90/90/90/90,Polyester,38.0,,0.0,0.0,100.0,0.0,1.3799999952316284,,13.0,,,,,,,-5.860000133514404,-58.599998474121094,-0.06499999761581421,-0.6499999761581421,10.0,70.0,20.52941131591797,-127.19999694824219,8.720588684082031,8.960000038146973,0.2383529394865036,-1.4119999408721924,2218971.0,6.346151828765869
SNL/MSU/DOE,UNI-(90)4-UP2[90]4,90/90/90/90,Polyester,38.0,,0.0,0.0,100.0,0.0,1.3799999952316284,,13.0,,,,,,,-5.860000133514404,-58.599998474121094,-0.06499999761581421,-0.6499999761581421,10.0,100.0,20.52941131591797,-127.19999694824219,8.720588684082031,8.960000038146973,0.2383529394865036,-1.4119999408721924,45789444.0,7.660765171051025
SNL/MSU/DOE,UNI-(90)4-UP2[90]4,90/90/90/90,Polyester,38.0,,0.0,0.0,100.0,0.0,1.3799999952316284,,13.0,,,,,,,-5.860000133514404,-58.599998474121094,-0.06499999761581421,-0.6499999761581421,10.0,100.0,20.52941131591797,-127.19999694824219,8.720588684082031,8.960000038146973,0.2383529394865036,-1.4119999408721924,12000998.0,7.079217433929443
SNL/MSU/DOE,UNI-(90)4-UP2[90]4,90/90/90/90,Polyester,38.0,,0.0,0.0,100.0,0.0,1.3799999952316284,,13.0,,,,,,,-5.860000133514404,-58.599998474121094,-0.06499999761581421,-0.6499999761581421,10.0,100.0,20.52941131591797,-127.19999694824219,8.720588684082031,8.960000038146973,0.2383529394865036,-1.4119999408721924,34986168.0,7.543896198272705
SNL/MSU/DOE,UNI-(90)4-UP2[90]4,90/90/90/90,Polyester,38.0,,0.0,0.0,100.0,0.0,1.3799999952316284,,13.0,,,,,,,-43.900001525878906,-87.80000305175781,-0.49000000953674316,-0.9800000190734863,2.0,40.0,20.52941131591797,-127.19999694824219,8.720588684082031,8.960000038146973,0.2383529394865036,-1.4119999408721924,121730.0,5.085397720336914
SNL/MSU/DOE,UNI-(90)4-UP2[90]4,90/90/90/90,Polyester,38.0,,0.0,0.0,100.0,0.0,1.3799999952316284,,13.0,,,,,,,-43.900001525878906,-87.80000305175781,-0.49000000953674316,-0.9800000190734863,2.0,40.0,20.52941131591797,-127.19999694824219,8.720588684082031,8.960000038146973,0.2383529394865036,-1.4119999408721924,511744.0,5.709052562713623
SNL/MSU/DOE,UNI-(90)4-UP2[90]4,90/90/90/90,Polyester,38.0,,0.0,0.0,100.0,0.0,1.3799999952316284,,13.0,,,,,,,-43.900001525878906,-87.80000305175781,-0.49000000953674316,-0.9800000190734863,2.0,40.0,20.52941131591797,-127.19999694824219,8.720588684082031,8.960000038146973,0.2383529394865036,-1.4119999408721924,621878.0,5.793704986572266
SNL/MSU/DOE,UNI-(90)4-UP2[90]4,90/90/90/90,Polyester,38.0,,0.0,0.0,100.0,0.0,1.3799999952316284,,13.0,,,,,,,-41.04999923706055,-82.0999984741211,-0.46000000834465027,-0.9200000166893005,2.0,60.0,20.52941131591797,-127.19999694824219,8.720588684082031,8.960000038146973,0.2383529394865036,-1.4119999408721924,853552.0,5.931230068206787
SNL/MSU/DOE,UNI-(90)4-UP2[90]4,90/90/90/90,Polyester,38.0,,0.0,0.0,100.0,0.0,1.3799999952316284,,13.0,,,,,,,-41.04999923706055,-82.0999984741211,-0.46000000834465027,-0.9200000166893005,2.0,60.0,20.52941131591797,-127.19999694824219,8.720588684082031,8.960000038146973,0.2383529394865036,-1.4119999408721924,2675404.0,6.427389144897461
SNL/MSU/DOE,UNI-(90)4-UP2[90]4,90/90/90/90,Polyester,38.0,,0.0,0.0,100.0,0.0,1.3799999952316284,,13.0,,,,,,,-41.04999923706055,-82.0999984741211,-0.46000000834465027,-0.9200000166893005,2.0,60.0,20.52941131591797,-127.19999694824219,8.720588684082031,8.960000038146973,0.2383529394865036,-1.4119999408721924,3705190.0,6.56881046295166
SNL/MSU/DOE,UNI-(90)4-UP2[90]4,90/90/90/90,Polyester,38.0,,0.0,0.0,100.0,0.0,1.3799999952316284,,13.0,,,,,,,-38.099998474121094,-76.19999694824219,-0.42500001192092896,-0.8500000238418579,2.0,80.0,20.52941131591797,-127.19999694824219,8.720588684082031,8.960000038146973,0.2383529394865036,-1.4119999408721924,31971668.0,7.504765510559082
SNL/MSU/DOE,UNI-(90)4-UP2[90]4,90/90/90/90,Polyester,38.0,,0.0,0.0,100.0,0.0,1.3799999952316284,,13.0,,,,,,,-38.099998474121094,-76.19999694824219,-0.39500001072883606,-0.7900000214576721,2.0,70.0,20.52941131591797,-127.19999694824219,8.720588684082031,8.960000038146973,0.2383529394865036,-1.4119999408721924,11667961.0,7.066995143890381
SNL/MSU/DOE,UNI-(90)4-UP2[90]4,90/90/90/90,Polyester,38.0,,0.0,0.0,100.0,0.0,1.3799999952316284,,13.0,,,,,,,13.800000190734863,1.3799999952316284,0.1599999964237213,0.01600000075995922,0.10000000149011612,60.0,20.52941131591797,-127.19999694824219,8.720588684082031,8.960000038146973,0.2383529394865036,-1.4119999408721924,9383.0,3.972341775894165
SNL/MSU/DOE,UNI-(90)4-UP2[90]4,90/90/90/90,Polyester,38.0,,0.0,0.0,100.0,0.0,1.3799999952316284,,13.0,,,,,,,14.0,1.399999976158142,0.1599999964237213,0.01600000075995922,0.10000000149011612,30.0,20.52941131591797,-127.19999694824219,8.720588684082031,8.960000038146973,0.2383529394865036,-1.4119999408721924,3257.0,3.512817859649658
SNL/MSU/DOE,UNI-(90)4-UP2[90]4,90/90/90/90,Polyester,38.0,,0.0,0.0,100.0,0.0,1.3799999952316284,,13.0,,,,,,,13.199999809265137,1.3200000524520874,0.15000000596046448,0.014999999664723873,0.10000000149011612,60.0,20.52941131591797,-127.19999694824219,8.720588684082031,8.960000038146973,0.2383529394865036,-1.4119999408721924,34592.0,4.538975715637207
SNL/MSU/DOE,UNI-(90)4-UP2[90]4,90/90/90/90,Polyester,38.0,,0.0,0.0,100.0,0.0,1.3799999952316284,,13.0,,,,,,,12.899999618530273,1.2899999618530273,0.15000000596046448,0.014999999664723873,0.10000000149011612,60.0,20.52941131591797,-127.19999694824219,8.720588684082031,8.960000038146973,0.2383529394865036,-1.4119999408721924,31952.0,4.50449800491333
SNL/MSU/DOE,UNI-(90)4-UP2[90]4,90/90/90/90,Polyester,38.0,,0.0,0.0,100.0,0.0,1.3799999952316284,,13.0,,,,,,,12.399999618530273,1.2400000095367432,0.14000000059604645,0.014000000432133675,0.10000000149011612,80.0,20.52941131591797,-127.19999694824219,8.720588684082031,8.960000038146973,0.2383529394865036,-1.4119999408721924,3895837.0,6.590600967407227
SNL/MSU/DOE,UNI-(90)4-UP2[90]4,90/90/90/90,Polyester,38.0,,0.0,0.0,100.0,0.0,1.3799999952316284,,13.0,,,,,,,12.300000190734863,1.2300000190734863,0.14000000059604645,0.014000000432133675,0.10000000149011612,80.0,20.52941131591797,-127.19999694824219,8.720588684082031,8.960000038146973,0.2383529394865036,-1.4119999408721924,2372150.0,6.3751420974731445
SNL/MSU/DOE,UNI-(90)4-UP2[90]4,90/90/90/90,Polyester,38.0,,0.0,0.0,100.0,0.0,1.3799999952316284,,13.0,,,,,,,12.300000190734863,1.2300000190734863,0.14000000059604645,0.014000000432133675,0.10000000149011612,80.0,20.52941131591797,-127.19999694824219,8.720588684082031,8.960000038146973,0.2383529394865036,-1.4119999408721924,1351172.0,6.130710601806641
SNL/MSU/DOE,UNI-(90)4-UP2[90]4,90/90/90/90,Polyester,38.0,,0.0,0.0,100.0,0.0,1.3799999952316284,,13.0,,,,,,,11.699999809265137,1.1699999570846558,0.14000000059604645,0.014000000432133675,0.10000000149011612,100.0,20.52941131591797,-127.19999694824219,8.720588684082031,8.960000038146973,0.2383529394865036,-1.4119999408721924,2987855.0,6.4753594398498535
SNL/MSU/DOE,UNI-(90)4-UP2[90]4,90/90/90/90,Polyester,38.0,,0.0,0.0,100.0,0.0,1.3799999952316284,,13.0,,,,,,,12.0,1.2000000476837158,0.14000000059604645,0.014000000432133675,0.10000000149011612,80.0,20.52941131591797,-127.19999694824219,8.720588684082031,8.960000038146973,0.2383529394865036,-1.4119999408721924,3810385.0,6.580968856811523
SNL/MSU/DOE,UNI-(90)4-UP2[90]4,90/90/90/90,Polyester,38.0,,0.0,0.0,100.0,0.0,1.3799999952316284,,13.0,,,,,,,11.300000190734863,1.1299999952316284,0.12999999523162842,0.013000000268220901,0.10000000149011612,100.0,20.52941131591797,-127.19999694824219,8.720588684082031,8.960000038146973,0.2383529394865036,-1.4119999408721924,21111724.0,7.32452392578125
SNL/MSU/DOE,UNI-(90)4-UP2[90]4,90/90/90/90,Polyester,38.0,,0.0,0.0,100.0,0.0,1.3799999952316284,,13.0,,,,,,,14.0,1.399999976158142,0.1599999964237213,0.01600000075995922,0.10000000149011612,30.0,20.52941131591797,-127.19999694824219,8.720588684082031,8.960000038146973,0.2383529394865036,-1.4119999408721924,9383.0,3.972341775894165
SNL/MSU/DOE,UNI-(90)4-UP2[90]4,90/90/90/90,Polyester,38.0,,0.0,0.0,100.0,0.0,1.3799999952316284,,13.0,,,,,,,11.0,1.100000023841858,0.11999999731779099,0.012000000104308128,0.10000000149011612,40.0,20.52941131591797,-127.19999694824219,8.720588684082031,8.960000038146973,0.2383529394865036,-1.4119999408721924,1813684.0,6.258561611175537
SNL/MSU/DOE,UNI-(90)4-UP2[90]4,90/90/90/90,Polyester,38.0,,0.0,0.0,100.0,0.0,1.3799999952316284,,13.0,,,,,,,12.0,1.2000000476837158,0.14000000059604645,0.014000000432133675,0.10000000149011612,40.0,20.52941131591797,-127.19999694824219,8.720588684082031,8.960000038146973,0.2383529394865036,-1.4119999408721924,2372150.0,6.3751420974731445
SNL/MSU/DOE,UNI-(90)4-UP2[90]4,90/90/90/90,Polyester,38.0,,0.0,0.0,100.0,0.0,1.3799999952316284,,13.0,,,,,,,12.0,1.2000000476837158,0.14000000059604645,0.014000000432133675,0.10000000149011612,80.0,20.52941131591797,-127.19999694824219,8.720588684082031,8.960000038146973,0.2383529394865036,-1.4119999408721924,2987855.0,6.4753594398498535
SNL/MSU/DOE,UNI-(90)4-UP2[90]4,90/90/90/90,Polyester,38.0,,0.0,0.0,100.0,0.0,1.3799999952316284,,13.0,,,,,,,10.0,1.0,0.10999999940395355,0.010999999940395355,0.10000000149011612,100.0,20.52941131591797,-127.19999694824219,8.720588684082031,8.960000038146973,0.2383529394865036,-1.4119999408721924,208516.0,5.31913948059082
SNL/MSU/DOE,UNI-(90)4-UP2[90]4,90/90/90/90,Polyester,38.0,,0.0,0.0,100.0,0.0,1.3799999952316284,,13.0,,,,,,,13.0,1.2999999523162842,0.15000000596046448,0.014999999664723873,0.10000000149011612,70.0,20.52941131591797,-127.19999694824219,8.720588684082031,8.960000038146973,0.2383529394865036,-1.4119999408721924,2759.0,3.440751791000366
SNL/MSU/DOE,UNI-(90)4-UP2[90]4,90/90/90/90,Polyester,38.0,,0.0,0.0,100.0,0.0,1.3799999952316284,,13.0,,,,,,,13.0,1.2999999523162842,0.15000000596046448,0.014999999664723873,0.10000000149011612,40.0,20.52941131591797,-127.19999694824219,8.720588684082031,8.960000038146973,0.2383529394865036,-1.4119999408721924,385.0,2.585460662841797
SNL/MSU/DOE,UNI-(90)4-UP2[90]4,90/90/90/90,Polyester,38.0,,0.0,0.0,100.0,0.0,1.3799999952316284,,13.0,,,,,,,12.0,1.2000000476837158,0.14000000059604645,0.014000000432133675,0.10000000149011612,70.0,20.52941131591797,-127.19999694824219,8.720588684082031,8.960000038146973,0.2383529394865036,-1.4119999408721924,1471.0,3.1676127910614014
SNL/MSU/DOE,UNI-(90)4-UP2[90]4,90/90/90/90,Polyester,38.0,,0.0,0.0,100.0,0.0,1.3799999952316284,,13.0,,,,,,,12.0,1.2000000476837158,0.14000000059604645,0.014000000432133675,0.10000000149011612,60.0,20.52941131591797,-127.19999694824219,8.720588684082031,8.960000038146973,0.2383529394865036,-1.4119999408721924,647.0,2.8109042644500732
SNL/MSU/DOE,UNI-(90)4-UP2[90]4,90/90/90/90,Polyester,38.0,,0.0,0.0,100.0,0.0,1.3799999952316284,,13.0,,,,,,,19.0,1.899999976158142,0.20999999344348907,0.020999999716877937,0.10000000149011612,40.0,20.52941131591797,-127.19999694824219,8.720588684082031,8.960000038146973,0.2383529394865036,-1.4119999408721924,1707026.0,6.232240200042725
SNL/MSU/DOE,UNI-(90)4-UP2[90]4,90/90/90/90,Polyester,38.0,,0.0,0.0,100.0,0.0,1.3799999952316284,,13.0,,,,,,,21.0,2.0999999046325684,0.23000000417232513,0.023000000044703484,0.10000000149011612,40.0,20.52941131591797,-127.19999694824219,8.720588684082031,8.960000038146973,0.2383529394865036,-1.4119999408721924,49498.0,4.694587707519531
SNL/MSU/DOE,UNI-(90)4-UP2[90]4,90/90/90/90,Polyester,38.0,,0.0,0.0,100.0,0.0,1.3799999952316284,,13.0,,,,,,,24.0,2.4000000953674316,0.27000001072883606,0.027000000700354576,0.10000000149011612,80.0,20.52941131591797,-127.19999694824219,8.720588684082031,8.960000038146973,0.2383529394865036,-1.4119999408721924,112928.0,5.052801609039307
SNL/MSU/DOE,UNI-(90)4-UP2[90]4,90/90/90/90,Polyester,38.0,,0.0,0.0,100.0,0.0,1.3799999952316284,,13.0,,,,,,,24.0,2.4000000953674316,0.27000001072883606,0.027000000700354576,0.10000000149011612,80.0,20.52941131591797,-127.19999694824219,8.720588684082031,8.960000038146973,0.2383529394865036,-1.4119999408721924,46842.0,4.670635223388672
SNL/MSU/DOE,UNI-(90)4-UP2[90]4,90/90/90/90,Polyester,38.0,,0.0,0.0,100.0,0.0,1.3799999952316284,,13.0,,,,,,,15.300000190734863,7.650000095367432,0.17599999904632568,0.08799999952316284,0.5,60.0,20.52941131591797,-127.19999694824219,8.720588684082031,8.960000038146973,0.2383529394865036,-1.4119999408721924,53275.0,4.726523399353027
SNL/MSU/DOE,UNI-(90)4-UP2[90]4,90/90/90/90,Polyester,38.0,,0.0,0.0,100.0,0.0,1.3799999952316284,,13.0,,,,,,,15.300000190734863,7.650000095367432,0.17599999904632568,0.08799999952316284,0.5,60.0,20.52941131591797,-127.19999694824219,8.720588684082031,8.960000038146973,0.2383529394865036,-1.4119999408721924,114090.0,5.057247638702393
SNL/MSU/DOE,UNI-(90)4-UP2[90]4,90/90/90/90,Polyester,38.0,,0.0,0.0,100.0,0.0,1.3799999952316284,,13.0,,,,,,,15.300000190734863,7.650000095367432,0.17599999904632568,0.08799999952316284,0.5,60.0,20.52941131591797,-127.19999694824219,8.720588684082031,8.960000038146973,0.2383529394865036,-1.4119999408721924,528634.0,5.7231550216674805
SNL/MSU/DOE,UNI-(90)4-UP2[90]4,90/90/90/90,Polyester,38.0,,0.0,0.0,100.0,0.0,1.3799999952316284,,13.0,,,,,,,14.199999809265137,7.099999904632568,0.164000004529953,0.0820000022649765,0.5,80.0,20.52941131591797,-127.19999694824219,8.720588684082031,8.960000038146973,0.2383529394865036,-1.4119999408721924,1308671.0,6.116830348968506
SNL/MSU/DOE,UNI-(90)4-UP2[90]4,90/90/90/90,Polyester,38.0,,0.0,0.0,100.0,0.0,1.3799999952316284,,13.0,,,,,,,14.199999809265137,7.099999904632568,0.164000004529953,0.0820000022649765,0.5,80.0,20.52941131591797,-127.19999694824219,8.720588684082031,8.960000038146973,0.2383529394865036,-1.4119999408721924,1665220.0,6.221471786499023
SNL/MSU/DOE,UNI-(90)4-UP2[90]4,90/90/90/90,Polyester,38.0,,0.0,0.0,100.0,0.0,1.3799999952316284,,13.0,,,,,,,14.199999809265137,7.099999904632568,0.164000004529953,0.0820000022649765,0.5,80.0,20.52941131591797,-127.19999694824219,8.720588684082031,8.960000038146973,0.2383529394865036,-1.4119999408721924,9806694.0,6.991522789001465
SNL/MSU/DOE,UNI-(90)4-UP2[90]4,90/90/90/90,Polyester,38.0,,0.0,0.0,100.0,0.0,1.3799999952316284,,13.0,,,,,,,13.100000381469727,6.550000190734863,0.1509999930858612,0.0754999965429306,0.5,80.0,20.52941131591797,-127.19999694824219,8.720588684082031,8.960000038146973,0.2383529394865036,-1.4119999408721924,31443024.0,7.497524261474609
SNL/MSU/DOE,UNI-(90)4-UP2[90]4,90/90/90/90,Polyester,38.0,,0.0,0.0,100.0,0.0,1.3799999952316284,,13.0,,,,,,,13.100000381469727,6.550000190734863,0.1509999930858612,0.0754999965429306,0.5,80.0,20.52941131591797,-127.19999694824219,8.720588684082031,8.960000038146973,0.2383529394865036,-1.4119999408721924,34693648.0,7.540249824523926
SNL/MSU/DOE,UNI-(90)4-UP2[90]4,90/90/90/90,Polyester,38.0,,0.0,0.0,100.0,0.0,1.3799999952316284,,13.0,,,,,,,13.100000381469727,6.550000190734863,0.1509999930858612,0.0754999965429306,0.5,80.0,20.52941131591797,-127.19999694824219,8.720588684082031,8.960000038146973,0.2383529394865036,-1.4119999408721924,50666200.0,7.704718112945557
SNL/MSU/DOE,UNI-(90)4-UP2[90]4,90/90/90/90,Polyester,38.0,,0.0,0.0,100.0,0.0,1.3799999952316284,,13.0,,,,,,,8.069999694824219,-8.069999694824219,0.09200000017881393,-0.09200000017881393,-1.0,20.0,20.52941131591797,-127.19999694824219,8.720588684082031,8.960000038146973,0.2383529394865036,-1.4119999408721924,45172.0,4.654869556427002
SNL/MSU/DOE,UNI-(90)4-UP2[90]4,90/90/90/90,Polyester,38.0,,0.0,0.0,100.0,0.0,1.3799999952316284,,13.0,,,,,,,8.069999694824219,-8.069999694824219,0.09200000017881393,-0.09200000017881393,-1.0,30.0,20.52941131591797,-127.19999694824219,8.720588684082031,8.960000038146973,0.2383529394865036,-1.4119999408721924,151465.0,5.180312156677246
SNL/MSU/DOE,UNI-(90)4-UP2[90]4,90/90/90/90,Polyester,38.0,,0.0,0.0,100.0,0.0,1.3799999952316284,,13.0,,,,,,,8.069999694824219,-8.069999694824219,0.09200000017881393,-0.09200000017881393,-1.0,30.0,20.52941131591797,-127.19999694824219,8.720588684082031,8.960000038146973,0.2383529394865036,-1.4119999408721924,794513.0,5.900101184844971
SNL/MSU/DOE,UNI-(90)4-UP2[90]4,90/90/90/90,Polyester,38.0,,0.0,0.0,100.0,0.0,1.3799999952316284,,13.0,,,,,,,7.170000076293945,-7.170000076293945,0.0820000022649765,-0.0820000022649765,-1.0,60.0,20.52941131591797,-127.19999694824219,8.720588684082031,8.960000038146973,0.2383529394865036,-1.4119999408721924,47385.0,4.675641059875488
SNL/MSU/DOE,UNI-(90)4-UP2[90]4,90/90/90/90,Polyester,38.0,,0.0,0.0,100.0,0.0,1.3799999952316284,,13.0,,,,,,,7.170000076293945,-7.170000076293945,0.0820000022649765,-0.0820000022649765,-1.0,60.0,20.52941131591797,-127.19999694824219,8.720588684082031,8.960000038146973,0.2383529394865036,-1.4119999408721924,1043369.0,6.01843786239624
SNL/MSU/DOE,UNI-(90)4-UP2[90]4,90/90/90/90,Polyester,38.0,,0.0,0.0,100.0,0.0,1.3799999952316284,,13.0,,,,,,,7.170000076293945,-7.170000076293945,0.0820000022649765,-0.0820000022649765,-1.0,60.0,20.52941131591797,-127.19999694824219,8.720588684082031,8.960000038146973,0.2383529394865036,-1.4119999408721924,3009395.0,6.478479385375977
SNL/MSU/DOE,UNI-(90)4-UP2[90]4,90/90/90/90,Polyester,38.0,,0.0,0.0,100.0,0.0,1.3799999952316284,,13.0,,,,,,,7.170000076293945,-7.170000076293945,0.0820000022649765,-0.0820000022649765,-1.0,60.0,20.52941131591797,-127.19999694824219,8.720588684082031,8.960000038146973,0.2383529394865036,-1.4119999408721924,3973407.0,6.599163055419922
SNL/MSU/DOE,UNI-(90)4-UP2[90]4,90/90/90/90,Polyester,38.0,,0.0,0.0,100.0,0.0,1.3799999952316284,,13.0,,,,,,,6.269999980926514,-6.269999980926514,0.07100000232458115,-0.07100000232458115,-1.0,80.0,20.52941131591797,-127.19999694824219,8.720588684082031,8.960000038146973,0.2383529394865036,-1.4119999408721924,11733016.0,7.0694098472595215
SNL/MSU/DOE,Biax-M9.6/35%/BB600/G -prepreg[±45]2S,45/-45/45/-45/-45/45/-45/45,Epoxy,46.0,,0.0,100.0,0.0,0.0,2.069999933242798,,25.0,,,,,,,86.19999694824219,8.619999885559082,1.0299999713897705,0.10300000011920929,0.10000000149011612,2.0,152.2857208251953,-150.0,13.442856788635254,,1.2657142877578735,,5645.0,3.75166392326355
SNL/MSU/DOE,Biax-M9.6/35%/BB600/G -prepreg[±45]2S,45/-45/45/-45/-45/45/-45/45,Epoxy,46.0,,0.0,100.0,0.0,0.0,2.069999933242798,,25.0,,,,,,,86.19999694824219,8.619999885559082,1.0800000429153442,0.1080000028014183,0.10000000149011612,1.0,152.2857208251953,-150.0,13.442856788635254,,1.2657142877578735,,4082.0,3.610872983932495
SNL/MSU/DOE,Biax-M9.6/35%/BB600/G -prepreg[±45]2S,45/-45/45/-45/-45/45/-45/45,Epoxy,46.0,,0.0,100.0,0.0,0.0,2.069999933242798,,25.0,,,,,,,86.19999694824219,8.619999885559082,1.149999976158142,0.11500000208616257,0.10000000149011612,1.0,152.2857208251953,-150.0,13.442856788635254,,1.2657142877578735,,3924.0,3.593729019165039
SNL/MSU/DOE,Biax-M9.6/35%/BB600/G -prepreg[±45]2S,45/-45/45/-45/-45/45/-45/45,Epoxy,46.0,,0.0,100.0,0.0,0.0,2.069999933242798,,25.0,,,,,,,69.0,6.900000095367432,0.6899999976158142,0.0689999982714653,0.10000000149011612,2.0,152.2857208251953,-150.0,13.442856788635254,,1.2657142877578735,,65765.0,4.817994594573975
SNL/MSU/DOE,Biax-M9.6/35%/BB600/G -prepreg[±45]2S,45/-45/45/-45/-45/45/-45/45,Epoxy,46.0,,0.0,100.0,0.0,0.0,2.069999933242798,,25.0,,,,,,,69.0,6.900000095367432,0.7900000214576721,0.07900000363588333,0.10000000149011612,2.0,152.2857208251953,-150.0,13.442856788635254,,1.2657142877578735,,57069.0,4.756400108337402
SNL/MSU/DOE,Biax-M9.6/35%/BB600/G -prepreg[±45]2S,45/-45/45/-45/-45/45/-45/45,Epoxy,46.0,,0.0,100.0,0.0,0.0,2.069999933242798,,25.0,,,,,,,69.0,6.900000095367432,0.800000011920929,0.07999999821186066,0.10000000149011612,2.0,152.2857208251953,-150.0,13.442856788635254,,1.2657142877578735,,41228.0,4.615192413330078
SNL/MSU/DOE,Biax-M9.6/35%/BB600/G -prepreg[±45]2S,45/-45/45/-45/-45/45/-45/45,Epoxy,46.0,,0.0,100.0,0.0,0.0,2.069999933242798,,25.0,,,,,,,51.70000076293945,5.170000076293945,0.5199999809265137,0.052000001072883606,0.10000000149011612,3.0,152.2857208251953,-150.0,13.442856788635254,,1.2657142877578735,,2455697.0,6.390174865722656
SNL/MSU/DOE,Biax-M9.6/35%/BB600/G -prepreg[±45]2S,45/-45/45/-45/-45/45/-45/45,Epoxy,46.0,,0.0,100.0,0.0,0.0,2.069999933242798,,25.0,,,,,,,51.70000076293945,5.170000076293945,0.5199999809265137,0.052000001072883606,0.10000000149011612,3.0,152.2857208251953,-150.0,13.442856788635254,,1.2657142877578735,,2210032.0,6.344398498535156
SNL/MSU/DOE,Biax-M9.6/35%/BB600/G -prepreg[±45]2S,45/-45/45/-45/-45/45/-45/45,Epoxy,63.0,,0.0,100.0,0.0,0.0,1.6100000143051147,,25.0,,,,,,,51.70000076293945,5.170000076293945,0.4000000059604645,0.03999999910593033,0.10000000149011612,3.0,152.2857208251953,-150.0,13.442856788635254,,1.2657142877578735,,1010766.0,6.004650592803955
SNL/MSU/DOE,Biax-M9.6/35%/BB600/G -prepreg[±45]2S,45/-45/45/-45/-45/45/-45/45,Epoxy,63.0,,0.0,100.0,0.0,0.0,1.6100000143051147,,25.0,,,,,,,51.70000076293945,5.170000076293945,0.3799999952316284,0.03799999877810478,0.10000000149011612,3.0,152.2857208251953,-150.0,13.442856788635254,,1.2657142877578735,,1070432.0,6.029559135437012
SNL/MSU/DOE,Biax-M9.6/35%/BB600/G -prepreg[±45]2S,45/-45/45/-45/-45/45/-45/45,Epoxy,63.0,,0.0,100.0,0.0,0.0,1.6100000143051147,,25.0,,,,,,,69.0,6.900000095367432,0.5299999713897705,0.05299999937415123,0.10000000149011612,2.0,152.2857208251953,-150.0,13.442856788635254,,1.2657142877578735,,36495.0,4.5622334480285645
SNL/MSU/DOE,Biax-M9.6/35%/BB600/G -prepreg[±45]2S,45/-45/45/-45/-45/45/-45/45,Epoxy,63.0,,0.0,100.0,0.0,0.0,1.6100000143051147,,25.0,,,,,,,69.0,6.900000095367432,0.6100000143051147,0.061000000685453415,0.10000000149011612,2.0,152.2857208251953,-150.0,13.442856788635254,,1.2657142877578735,,30145.0,4.479215145111084
SNL/MSU/DOE,Biax-M9.6/35%/BB600/G -prepreg[±45]2S,45/-45/45/-45/-45/45/-45/45,Epoxy,63.0,,0.0,100.0,0.0,0.0,1.6100000143051147,,25.0,,,,,,,86.19999694824219,8.619999885559082,0.800000011920929,0.07999999821186066,0.10000000149011612,1.0,152.2857208251953,-150.0,13.442856788635254,,1.2657142877578735,,3535.0,3.548389434814453
SNL/MSU/DOE,Biax-M9.6/35%/BB600/G -prepreg[±45]2S,45/-45/45/-45/-45/45/-45/45,Epoxy,63.0,,0.0,100.0,0.0,0.0,1.6100000143051147,,25.0,,,,,,,86.19999694824219,8.619999885559082,0.800000011920929,0.07999999821186066,0.10000000149011612,1.0,152.2857208251953,-150.0,13.442856788635254,,1.2657142877578735,,2654.0,3.423900842666626
SNL/MSU/DOE,Biax-M9.6/35%/BB600/G -prepreg[±45]2S,45/-45/45/-45/-45/45/-45/45,Epoxy,63.0,,0.0,100.0,0.0,0.0,1.6100000143051147,,25.0,,,,,,,86.19999694824219,8.619999885559082,0.8899999856948853,0.08900000154972076,0.10000000149011612,1.0,152.2857208251953,-150.0,13.442856788635254,,1.2657142877578735,,3269.0,3.5144150257110596
SNL/MSU/DOE,Biax-M9.6/35%/BB600/G -prepreg[±45]2S,45/-45/45/-45/-45/45/-45/45,Epoxy,63.0,,0.0,100.0,0.0,0.0,1.6100000143051147,,25.0,,,,,,,69.0,6.900000095367432,0.5699999928474426,0.05700000002980232,0.10000000149011612,1.0,152.2857208251953,-150.0,13.442856788635254,,1.2657142877578735,,36494.0,4.562221527099609
SNL/MSU/DOE,Biax-M9.6/35%/BB600/G -prepreg[±45]2S,45/-45/45/-45/-45/45/-45/45,Epoxy,63.0,,0.0,100.0,0.0,0.0,1.6100000143051147,,25.0,,,,,,,44.79999923706055,4.480000019073486,0.28999999165534973,0.028999999165534973,0.10000000149011612,4.0,152.2857208251953,-150.0,13.442856788635254,,1.2657142877578735,,6713854.0,6.826972007751465
SNL/MSU/DOE,MD-GGP2-prepreg[0/±45/0],0/45/-45/0,Epoxy,51.0,,80.0,20.0,0.0,0.0,2.4100000858306885,,25.0,,,,,,,446.0,44.599998474121094,1.2300000190734863,0.12300000339746475,0.10000000149011612,3.0,1002.0,-729.0,33.96666717529297,,2.9666666984558105,,3615001.0,6.558108329772949
SNL/MSU/DOE,MD-GGP2-prepreg[0/±45/0],0/45/-45/0,Epoxy,51.0,,80.0,20.0,0.0,0.0,2.4100000858306885,,25.0,,,,,,,517.0,51.70000076293945,1.4199999570846558,0.1420000046491623,0.10000000149011612,2.0,1002.0,-729.0,33.96666717529297,,2.9666666984558105,,417521.0,5.620678424835205
SNL/MSU/DOE,MD-GGP2-prepreg[0/±45/0],0/45/-45/0,Epoxy,51.0,,80.0,20.0,0.0,0.0,2.4100000858306885,,25.0,,,,,,,758.0,75.80000305175781,2.140000104904175,0.21400000154972076,0.10000000149011612,1.0,1002.0,-729.0,33.96666717529297,,2.9666666984558105,,687.0,2.836956739425659
SNL/MSU/DOE,MD-GGP2-prepreg[0/±45/0],0/45/-45/0,Epoxy,51.0,,80.0,20.0,0.0,0.0,2.4100000858306885,,25.0,,,,,,,758.0,75.80000305175781,2.3299999237060547,0.2329999953508377,0.10000000149011612,1.0,1002.0,-729.0,33.96666717529297,,2.9666666984558105,,1387.0,3.1420764923095703
SNL/MSU/DOE,MD-GGP4-prepreg[0/±45/0],0/45/-45/0,Epoxy,53.0,,80.0,20.0,0.0,0.0,1.850000023841858,,20.0,,,,,,,414.0,41.400001525878906,1.7599999904632568,0.17599999904632568,0.10000000149011612,2.0,777.75,-277.5,28.125,,2.924999952316284,,27222.0,4.434919834136963
SNL/MSU/DOE,MD-GGP4-prepreg[0/±45/0],0/45/-45/0,Epoxy,53.0,,80.0,20.0,0.0,0.0,1.850000023841858,,20.0,,,,,,,414.0,41.400001525878906,1.5399999618530273,0.15399999916553497,0.10000000149011612,2.0,777.75,-277.5,28.125,,2.924999952316284,,47271.0,4.674594879150391
SNL/MSU/DOE,MD-GGP4-prepreg[0/±45/0],0/45/-45/0,Epoxy,53.0,,80.0,20.0,0.0,0.0,1.850000023841858,,20.0,,,,,,,345.0,34.5,1.2699999809265137,0.12700000405311584,0.10000000149011612,3.0,777.75,-277.5,28.125,,2.924999952316284,,102640.0,5.011316776275635
SNL/MSU/DOE,MD-GGP4-prepreg[0/±45/0],0/45/-45/0,Epoxy,53.0,,80.0,20.0,0.0,0.0,1.850000023841858,,20.0,,,,,,,345.0,34.5,1.4299999475479126,0.14300000667572021,0.10000000149011612,3.0,777.75,-277.5,28.125,,2.924999952316284,,73113.0,4.863994598388672
SNL/MSU/DOE,MD-GGP4-prepreg[0/±45/0],0/45/-45/0,Epoxy,53.0,,80.0,20.0,0.0,0.0,1.850000023841858,,20.0,,,,,,,414.0,41.400001525878906,1.6699999570846558,0.16699999570846558,0.10000000149011612,2.0,777.75,-277.5,28.125,,2.924999952316284,,18735.0,4.272653579711914
SNL/MSU/DOE,MD-GGP4-prepreg[0/±45/0],0/45/-45/0,Epoxy,53.0,,80.0,20.0,0.0,0.0,1.850000023841858,,20.0,,,,,,,345.0,34.5,1.3799999952316284,0.1379999965429306,0.10000000149011612,3.0,777.75,-277.5,28.125,,2.924999952316284,,159750.0,5.2034406661987305
SNL/MSU/DOE,MD-GGP4-prepreg[0/±45/0],0/45/-45/0,Epoxy,53.0,,80.0,20.0,0.0,0.0,1.850000023841858,,20.0,,,,,,,483.0,48.29999923706055,2.049999952316284,0.20499999821186066,0.10000000149011612,2.0,777.75,-277.5,28.125,,2.924999952316284,,11317.0,4.053731441497803
SNL/MSU/DOE,MD-GGP4-prepreg[0/±45/0],0/45/-45/0,Epoxy,53.0,,80.0,20.0,0.0,0.0,1.850000023841858,,20.0,,,,,,,483.0,48.29999923706055,2.0299999713897705,0.2029999941587448,0.10000000149011612,2.0,777.75,-277.5,28.125,,2.924999952316284,,3376.0,3.528402328491211
SNL/MSU/DOE,MD-GGP4-prepreg[0/±45/0],0/45/-45/0,Epoxy,53.0,,80.0,20.0,0.0,0.0,1.850000023841858,,20.0,,,,,,,483.0,48.29999923706055,2.0299999713897705,0.2029999941587448,0.10000000149011612,2.0,777.75,-277.5,28.125,,2.924999952316284,,6870.0,3.836956739425659
SNL/MSU/DOE,MD-GGP4-prepreg[0/±45/0],0/45/-45/0,Epoxy,53.0,,80.0,20.0,0.0,0.0,1.850000023841858,,20.0,,,,,,,552.0,55.20000076293945,2.1500000953674316,0.2150000035762787,0.10000000149011612,1.0,777.75,-277.5,28.125,,2.924999952316284,,1690.0,3.22788667678833
SNL/MSU/DOE,MD-GGP4-prepreg[0/±45/0],0/45/-45/0,Epoxy,53.0,,80.0,20.0,0.0,0.0,1.850000023841858,,20.0,,,,,,,552.0,55.20000076293945,2.2300000190734863,0.22300000488758087,0.10000000149011612,1.0,777.75,-277.5,28.125,,2.924999952316284,,1074.0,3.0310041904449463
SNL/MSU/DOE,MD-Hybrid DD23-VE[(0)2/±45/0/0C]S,0/0/45/-45/0/0/0/0/-45/45/0/0,Vinyl ester,45.0,,82.0,18.0,0.0,0.0,3.6500000953674316,,25.0,,,,,,,276.0,27.600000381469727,0.9599999785423279,0.09600000083446503,0.10000000149011612,10.0,647.4000244140625,-493.5,27.399999618530273,,,,1681606.0,6.225724220275879
SNL/MSU/DOE,MD-Hybrid DD23-VE[(0)2/±45/0/0C]S,0/0/45/-45/0/0/0/0/-45/45/0/0,Vinyl ester,45.0,,82.0,18.0,0.0,0.0,3.6500000953674316,,25.0,,,,,,,414.0,41.400001525878906,1.649999976158142,0.16500000655651093,0.10000000149011612,2.0,647.4000244140625,-493.5,27.399999618530273,,,,2803.0,3.4476230144500732
SNL/MSU/DOE,MD-Hybrid DD23-VE[(0)2/±45/0/0C]S,0/0/45/-45/0/0/0/0/-45/45/0/0,Vinyl ester,45.0,,82.0,18.0,0.0,0.0,3.6500000953674316,,25.0,,,,,,,414.0,41.400001525878906,1.6799999475479126,0.1679999977350235,0.10000000149011612,2.0,647.4000244140625,-493.5,27.399999618530273,,,,451.0,2.6541764736175537
SNL/MSU/DOE,MD-Hybrid DD23-VE[(0)2/±45/0/0C]S,0/0/45/-45/0/0/0/0/-45/45/0/0,Vinyl ester,45.0,,82.0,18.0,0.0,0.0,3.6500000953674316,,25.0,,,,,,,345.0,34.5,1.1699999570846558,0.11699999868869781,0.10000000149011612,4.0,647.4000244140625,-493.5,27.399999618530273,,,,295281.0,5.470235347747803
SNL/MSU/DOE,MD-Hybrid DD23-VE[(0)2/±45/0/0C]S,0/0/45/-45/0/0/0/0/-45/45/0/0,Vinyl ester,45.0,,82.0,18.0,0.0,0.0,3.6500000953674316,,25.0,,,,,,,345.0,34.5,1.1399999856948853,0.11400000005960464,0.10000000149011612,5.0,647.4000244140625,-493.5,27.399999618530273,,,,197270.0,5.295061111450195
SNL/MSU/DOE,MD-Hybrid DD23-VE[(0)2/±45/0/0C]S,0/0/45/-45/0/0/0/0/-45/45/0/0,Vinyl ester,45.0,,82.0,18.0,0.0,0.0,3.6500000953674316,,25.0,,,,,,,310.0,31.0,1.1200000047683716,0.1120000034570694,0.10000000149011612,5.0,647.4000244140625,-493.5,27.399999618530273,,,,526418.0,5.721330642700195
SNL/MSU/DOE,MD-Hybrid DD23-VE[(0)2/±45/0/0C]S,0/0/45/-45/0/0/0/0/-45/45/0/0,Vinyl ester,45.0,,82.0,18.0,0.0,0.0,3.6500000953674316,,25.0,,,,,,,310.0,31.0,1.0800000429153442,0.1080000028014183,0.10000000149011612,10.0,647.4000244140625,-493.5,27.399999618530273,,,,493197.0,5.693020343780518
SNL/MSU/DOE,MD-Hybrid DD23-VE[(0)2/±45/0/0C]S,0/0/45/-45/0/0/0/0/-45/45/0/0,Vinyl ester,45.0,,82.0,18.0,0.0,0.0,3.6500000953674316,,25.0,,,,,,,379.0,37.900001525878906,1.4700000286102295,0.1469999998807907,0.10000000149011612,4.0,647.4000244140625,-493.5,27.399999618530273,,,,14350.0,4.156851768493652
SNL/MSU/DOE,MD-Hybrid DD23-VE[(0)2/±45/0/0C]S,0/0/45/-45/0/0/0/0/-45/45/0/0,Vinyl ester,45.0,,82.0,18.0,0.0,0.0,3.6500000953674316,,25.0,,,,,,,379.0,37.900001525878906,1.3700000047683716,0.13699999451637268,0.10000000149011612,4.0,647.4000244140625,-493.5,27.399999618530273,,,,22335.0,4.3489861488342285
SNL/MSU/DOE,MD-Hybrid DD23-VE[(0)2/±45/0/0C]S,0/0/45/-45/0/0/0/0/-45/45/0/0,Vinyl ester,45.0,,82.0,18.0,0.0,0.0,3.6500000953674316,,25.0,,,,,,,345.0,34.5,1.1699999570846558,0.11699999868869781,0.10000000149011612,4.0,647.4000244140625,-493.5,27.399999618530273,,,,119009.0,5.075579643249512
SNL/MSU/DOE,MD-Hybrid DD23-VE[(0)2/±45/0/0C]S,0/0/45/-45/0/0/0/0/-45/45/0/0,Vinyl ester,45.0,,82.0,18.0,0.0,0.0,3.6500000953674316,,25.0,,,,,,,379.0,37.900001525878906,1.4199999570846558,0.1420000046491623,0.10000000149011612,2.0,647.4000244140625,-493.5,27.399999618530273,,,,4324.0,3.635885715484619
SNL/MSU/DOE,MD-Hybrid CG-VE[(0)2/(0)2C/0/(0)2C/(0)2],0/0/0/0/0/0/0/0/0,Vinyl ester,56.0,,100.0,0.0,0.0,0.0,2.6600000858306885,,25.0,,,,,,,414.0,41.400001525878906,0.5899999737739563,0.05900000035762787,0.10000000149011612,12.0,920.0,-474.75,67.16666412353516,,1.3733333349227905,,1368362.0,6.136200904846191
SNL/MSU/DOE,MD-Hybrid CG-VE[(0)2/(0)2C/0/(0)2C/(0)2],0/0/0/0/0/0/0/0/0,Vinyl ester,56.0,,100.0,0.0,0.0,0.0,2.6600000858306885,,25.0,,,,,,,552.0,55.20000076293945,0.7900000214576721,0.07900000363588333,0.10000000149011612,8.0,920.0,-474.75,67.16666412353516,,1.3733333349227905,,141368.0,5.150351047515869
SNL/MSU/DOE,MD-Hybrid CG-VE[(0)2/(0)2C/0/(0)2C/(0)2],0/0/0/0/0/0/0/0/0,Vinyl ester,56.0,,100.0,0.0,0.0,0.0,2.6600000858306885,,25.0,,,,,,,552.0,55.20000076293945,0.8899999856948853,0.08900000154972076,0.10000000149011612,9.0,920.0,-474.75,67.16666412353516,,1.3733333349227905,,55233.0,4.742198467254639
SNL/MSU/DOE,MD-Hybrid CG-VE[(0)2/(0)2C/0/(0)2C/(0)2],0/0/0/0/0/0/0/0/0,Vinyl ester,56.0,,100.0,0.0,0.0,0.0,2.6600000858306885,,25.0,,,,,,,483.0,48.29999923706055,0.7300000190734863,0.0729999989271164,0.10000000149011612,10.0,920.0,-474.75,67.16666412353516,,1.3733333349227905,,253069.0,5.403238773345947
SNL/MSU/DOE,MD-Hybrid CG-VE[(0)2/(0)2C/0/(0)2C/(0)2],0/0/0/0/0/0/0/0/0,Vinyl ester,56.0,,100.0,0.0,0.0,0.0,2.6600000858306885,,25.0,,,,,,,552.0,55.20000076293945,0.8100000023841858,0.08100000023841858,0.10000000149011612,5.0,920.0,-474.75,67.16666412353516,,1.3733333349227905,,109701.0,5.040210723876953
SNL/MSU/DOE,MD-Hybrid CG-VE[(0)2/(0)2C/0/(0)2C/(0)2],0/0/0/0/0/0/0/0/0,Vinyl ester,56.0,,100.0,0.0,0.0,0.0,2.6600000858306885,,25.0,,,,,,,414.0,41.400001525878906,0.5600000023841858,0.0560000017285347,0.10000000149011612,12.0,920.0,-474.75,67.16666412353516,,1.3733333349227905,,1900285.0,6.278818607330322
SNL/MSU/DOE,MD-Hybrid CG-VE[(0)2/(0)2C/0/(0)2C/(0)2],0/0/0/0/0/0/0/0/0,Vinyl ester,56.0,,100.0,0.0,0.0,0.0,2.6600000858306885,,25.0,,,,,,,690.0,69.0,1.0199999809265137,0.10199999809265137,0.10000000149011612,2.0,920.0,-474.75,67.16666412353516,,1.3733333349227905,,1969.0,3.294245719909668
SNL/MSU/DOE,MD-Hybrid CG-VE[(0)2/(0)2C/0/(0)2C/(0)2],0/0/0/0/0/0/0/0/0,Vinyl ester,56.0,,100.0,0.0,0.0,0.0,2.6600000858306885,,25.0,,,,,,,690.0,69.0,0.9399999976158142,0.09399999678134918,0.10000000149011612,2.0,920.0,-474.75,67.16666412353516,,1.3733333349227905,,13577.0,4.132803916931152
SNL/MSU/DOE,MD-Hybrid CG-VE[(0)2/(0)2C/0/(0)2C/(0)2],0/0/0/0/0/0/0/0/0,Vinyl ester,56.0,,100.0,0.0,0.0,0.0,2.6600000858306885,,25.0,,,,,,,690.0,69.0,1.0399999618530273,0.10400000214576721,0.10000000149011612,2.0,920.0,-474.75,67.16666412353516,,1.3733333349227905,,10770.0,4.032215595245361
SNL/MSU/DOE,UNI-CA-VE2[0]12,0/0/0/0/0/0/0/0/0/0/0/0,Vinyl ester,48.0,,100.0,0.0,0.0,0.0,2.819999933242798,,18.0,,,,,,,1207.0,120.69999694824219,0.8999999761581421,0.09000000357627869,0.10000000149011612,1.0,1511.3333740234375,-577.75,114.0,,1.3266667127609253,,9.0,0.9542425274848938
SNL/MSU/DOE,UNI-CA-VE2[0]12,0/0/0/0/0/0/0/0/0/0/0/0,Vinyl ester,48.0,,100.0,0.0,0.0,0.0,2.819999933242798,,18.0,,,,,,,1034.0,103.4000015258789,0.8199999928474426,0.0820000022649765,0.10000000149011612,5.0,1511.3333740234375,-577.75,114.0,,1.3266667127609253,,28497.0,4.454799175262451
SNL/MSU/DOE,UNI-CA-VE2[0]12,0/0/0/0/0/0/0/0/0/0/0/0,Vinyl ester,48.0,,100.0,0.0,0.0,0.0,2.819999933242798,,18.0,,,,,,,862.0,86.19999694824219,0.699999988079071,0.07000000029802322,0.10000000149011612,12.0,1511.3333740234375,-577.75,114.0,,1.3266667127609253,,1030350.0,6.012984752655029
SNL/MSU/DOE,UNI-CA-VE2[0]12,0/0/0/0/0/0/0/0/0/0/0/0,Vinyl ester,48.0,,100.0,0.0,0.0,0.0,2.819999933242798,,18.0,,,,,,,862.0,86.19999694824219,0.699999988079071,0.07000000029802322,0.10000000149011612,10.0,1511.3333740234375,-577.75,114.0,,1.3266667127609253,,2364140.0,6.373672962188721
SNL/MSU/DOE,MD-Hybrid JJ-VE2[(±45)/(0)3C/±45)],45/-45/0/0/0/45/-45,Vinyl ester,46.0,,46.0,54.0,0.0,0.0,3.190000057220459,,20.0,,,,,,,690.0,69.0,1.0399999618530273,0.10400000214576721,0.10000000149011612,1.0,883.75,-410.5,55.75,64.0999984741211,1.524999976158142,,214.0,2.330413818359375
SNL/MSU/DOE,MD-Hybrid JJ-VE2[(±45)/(0)3C/±45)],45/-45/0/0/0/45/-45,Vinyl ester,46.0,,46.0,54.0,0.0,0.0,3.190000057220459,,20.0,,,,,,,690.0,69.0,1.100000023841858,0.10999999940395355,0.10000000149011612,1.0,883.75,-410.5,55.75,64.0999984741211,1.524999976158142,,434.0,2.6374897956848145
SNL/MSU/DOE,MD-Hybrid JJ-VE2[(±45)/(0)3C/±45)],45/-45/0/0/0/45/-45,Vinyl ester,46.0,,46.0,54.0,0.0,0.0,3.190000057220459,,20.0,,,,,,,690.0,69.0,1.4500000476837158,0.14499999582767487,0.10000000149011612,1.0,883.75,-410.5,55.75,64.0999984741211,1.524999976158142,,15.0,1.1760913133621216
SNL/MSU/DOE,MD-Hybrid JJ-VE2[(±45)/(0)3C/±45)],45/-45/0/0/0/45/-45,Vinyl ester,46.0,,46.0,54.0,0.0,0.0,3.190000057220459,,20.0,,,,,,,690.0,69.0,1.440000057220459,0.14399999380111694,0.10000000149011612,1.0,883.75,-410.5,55.75,64.0999984741211,1.524999976158142,,579.0,2.762678623199463
SNL/MSU/DOE,MD-Hybrid JJ-VE2[(±45)/(0)3C/±45)],45/-45/0/0/0/45/-45,Vinyl ester,46.0,,46.0,54.0,0.0,0.0,3.190000057220459,,20.0,,,,,,,621.0,62.099998474121094,1.2000000476837158,0.11999999731779099,0.10000000149011612,3.0,883.75,-410.5,55.75,64.0999984741211,1.524999976158142,,21801.0,4.338476181030273
