Repository: Luwen-Zhang/SNEnsemble

# Copyright Notification

## Composites

We reformat and merge fatigue testing records from SNL/MSU/DOE, OptiMat, UPWIND, and FACT databases into a single database with careful considerations, including filtering invalid entries, rename variables, fix improper calculations in the records, to obtain clean and consistent data to fit machine 
learning usages. We leave the original format ("2019_SNL_MSU_DOE_Composite-Materials-Database_Wind_29pt0.xlsx" and "Optidat UPWIND 28_3_2017.xls") in the folder. Any derived database should be directly based on the original files instead of our merged database. We are not responsible for the accuracy of the testing records.

File: data/composite_database_02232023.csv (part 32 of 47)
Data source,Material_Code,Sequence,Resin Type,Fibre Volume Fraction,Fibre Weight Fraction,Percentage of Fibre in 0-deg Direction,Percentage of Fibre in 45-deg Direction,Percentage of Fibre in 90-deg Direction,Percentage of Fibre in Other Direction,Thickness,Tab Thickness,Width,Maximum Width,Minimum Width,Length,Gauge Length,Load Length,Area,Maximum Stress,Minimum Stress,Maximum Strain,Minimum Strain,R-value,Frequency,Static Maximum Tensile Stress,Static Maximum Compressive Stress,Static Elastic Modulus,Static Compressive Modulus,Static Maximum Tensile Strain,Static Maximum Compressive Strain,Cycles to Failure,log(Cycles to Failure)
SNL/MSU/DOE,UNI-UNI21-VE2[0]4,0/0/0/0,Vinyl ester,40.0,,100.0,0.0,0.0,0.0,3.8399999141693115,,25.0,,,,,,,-41.400001525878906,-414.0,,,10.0,1.0,965.3333129882812,-541.5,84.11666870117188,,1.1516666412353516,,7.0,0.8450980186462402
SNL/MSU/DOE,UNI-UNI21-VE2[0]4,0/0/0/0,Vinyl ester,40.0,,100.0,0.0,0.0,0.0,3.8399999141693115,,25.0,,,,,,,-34.5,-345.0,,,10.0,4.0,965.3333129882812,-541.5,84.11666870117188,,1.1516666412353516,,78890.0,4.897021770477295
SNL/MSU/DOE,UNI-UNI21-VE2[0]4,0/0/0/0,Vinyl ester,40.0,,100.0,0.0,0.0,0.0,3.8399999141693115,,25.0,,,,,,,-32.400001525878906,-324.0,,,10.0,5.0,965.3333129882812,-541.5,84.11666870117188,,1.1516666412353516,,1961937.0,6.292685031890869
SNL/MSU/DOE,UNI-UNI21-VE2[0]4,0/0/0/0,Vinyl ester,40.0,,100.0,0.0,0.0,0.0,3.8399999141693115,,25.0,,,,,,,-34.5,-345.0,,,10.0,1.0,965.3333129882812,-541.5,84.11666870117188,,1.1516666412353516,,39.0,1.5910645723342896
SNL/MSU/DOE,UNI-UNI21-VE2[0]4,0/0/0/0,Vinyl ester,40.0,,100.0,0.0,0.0,0.0,3.8399999141693115,,25.0,,,,,,,-34.5,-345.0,,,10.0,3.0,965.3333129882812,-541.5,84.11666870117188,,1.1516666412353516,,52667.0,4.721538543701172
SNL/MSU/DOE,UNI-UNI21-VE2[0]4,0/0/0/0,Vinyl ester,40.0,,100.0,0.0,0.0,0.0,3.8399999141693115,,25.0,,,,,,,-34.5,-345.0,,,10.0,4.0,965.3333129882812,-541.5,84.11666870117188,,1.1516666412353516,,240249.0,5.380661487579346
SNL/MSU/DOE,UNI-UNI21-VE2[0]4,0/0/0/0,Vinyl ester,40.0,,100.0,0.0,0.0,0.0,3.8399999141693115,,25.0,,,,,,,-34.5,-345.0,,,10.0,1.0,965.3333129882812,-541.5,84.11666870117188,,1.1516666412353516,,211.0,2.32428240776062
SNL/MSU/DOE,UNI-UNI21-VE2[0]4,0/0/0/0,Vinyl ester,40.0,,100.0,0.0,0.0,0.0,3.8399999141693115,,25.0,,,,,,,-34.5,-345.0,,,10.0,2.0,965.3333129882812,-541.5,84.11666870117188,,1.1516666412353516,,9254.0,3.966329574584961
SNL/MSU/DOE,UNI-UNI25-VE2[0],0,Vinyl ester,45.0,,100.0,0.0,0.0,0.0,1.090000033378601,,25.0,,,,,,,1069.0,106.9000015258789,,,0.10000000149011612,2.0,1270.0,-345.5,88.0,,1.5299999713897705,,174838.0,5.242635726928711
SNL/MSU/DOE,UNI-UNI25-VE2[0],0,Vinyl ester,45.0,,100.0,0.0,0.0,0.0,1.090000033378601,,25.0,,,,,,,1103.0,110.30000305175781,,,0.10000000149011612,2.0,1270.0,-345.5,88.0,,1.5299999713897705,,517.0,2.7134904861450195
SNL/MSU/DOE,UNI-UNI25-VE2[0],0,Vinyl ester,45.0,,100.0,0.0,0.0,0.0,1.090000033378601,,25.0,,,,,,,1069.0,106.9000015258789,,,0.10000000149011612,2.0,1270.0,-345.5,88.0,,1.5299999713897705,,23261.0,4.366628170013428
SNL/MSU/DOE,UNI-UNI25-VE2[0],0,Vinyl ester,45.0,,100.0,0.0,0.0,0.0,1.090000033378601,,25.0,,,,,,,1069.0,106.9000015258789,,,0.10000000149011612,2.0,1270.0,-345.5,88.0,,1.5299999713897705,,1490.0,3.1731863021850586
SNL/MSU/DOE,UNI-UNI25-VE2[0],0,Vinyl ester,45.0,,100.0,0.0,0.0,0.0,1.090000033378601,,25.0,,,,,,,1034.0,103.4000015258789,,,0.10000000149011612,2.0,1270.0,-345.5,88.0,,1.5299999713897705,,22094.0,4.344274520874023
SNL/MSU/DOE,UNI-UNI25-VE2[0],0,Vinyl ester,45.0,,100.0,0.0,0.0,0.0,1.090000033378601,,25.0,,,,,,,1103.0,110.30000305175781,,,0.10000000149011612,1.0,1270.0,-345.5,88.0,,1.5299999713897705,,828.0,2.918030261993408
SNL/MSU/DOE,UNI-UNI25-VE2[0],0,Vinyl ester,45.0,,100.0,0.0,0.0,0.0,1.090000033378601,,25.0,,,,,,,1034.0,103.4000015258789,,,0.10000000149011612,3.0,1270.0,-345.5,88.0,,1.5299999713897705,,58819.0,4.769517421722412
SNL/MSU/DOE,UNI-UNI25-VE2[0],0,Vinyl ester,45.0,,100.0,0.0,0.0,0.0,1.090000033378601,,25.0,,,,,,,1034.0,103.4000015258789,,,0.10000000149011612,3.0,1270.0,-345.5,88.0,,1.5299999713897705,,127748.0,5.106354236602783
SNL/MSU/DOE,UNI-UNI25A-VE2[0]4,0/0/0/0,Vinyl ester,45.0,,100.0,0.0,0.0,0.0,4.110000133514404,,25.0,,,,,,,-34.5,-345.0,,,10.0,3.0,,-534.75,,,,,24407.0,4.387514591217041
SNL/MSU/DOE,UNI-UNI25A-VE2[0]4,0/0/0/0,Vinyl ester,45.0,,100.0,0.0,0.0,0.0,4.110000133514404,,25.0,,,,,,,-34.5,-345.0,,,10.0,3.0,,-534.75,,,,,5640.0,3.75127911567688
SNL/MSU/DOE,UNI-UNI25A-VE2[0]4,0/0/0/0,Vinyl ester,45.0,,100.0,0.0,0.0,0.0,4.110000133514404,,25.0,,,,,,,-34.5,-345.0,,,10.0,3.0,,-534.75,,,,,11766.0,4.070628643035889
SNL/MSU/DOE,UNI-UNI25A-VE2[0]4,0/0/0/0,Vinyl ester,45.0,,100.0,0.0,0.0,0.0,4.110000133514404,,25.0,,,,,,,-37.900001525878906,-379.0,,,10.0,5.0,,-534.75,,,,,1334553.0,6.125335693359375
SNL/MSU/DOE,MD-Hybrid CGB-prepreg[(0)2C/±45/(0)2C),0/0/45/-45/0/0,Epoxy,50.0,,77.0,23.0,0.0,0.0,2.690000057220459,,25.0,,,,,,,-48.29999923706055,-483.0,,,10.0,4.0,1578.25,-612.25,98.125,,1.462499976158142,,8867.0,3.9477767944335938
SNL/MSU/DOE,MD-Hybrid CGB-prepreg[(0)2C/±45/(0)2C),0/0/45/-45/0/0,Epoxy,50.0,,77.0,23.0,0.0,0.0,2.690000057220459,,25.0,,,,,,,-48.29999923706055,-483.0,,,10.0,4.0,1578.25,-612.25,98.125,,1.462499976158142,,6482.0,3.811708927154541
SNL/MSU/DOE,MD-Hybrid CGB-prepreg[(0)2C/±45/(0)2C),0/0/45/-45/0/0,Epoxy,50.0,,77.0,23.0,0.0,0.0,2.690000057220459,,25.0,,,,,,,-48.29999923706055,-483.0,,,10.0,4.0,1578.25,-612.25,98.125,,1.462499976158142,,2018.0,3.3049211502075195
SNL/MSU/DOE,MD-Hybrid CGB-prepreg[(0)2C/±45/(0)2C),0/0/45/-45/0/0,Epoxy,50.0,,77.0,23.0,0.0,0.0,2.690000057220459,,25.0,,,,,,,-44.79999923706055,-448.0,,,10.0,6.0,1578.25,-612.25,98.125,,1.462499976158142,,611283.0,5.786242485046387
SNL/MSU/DOE,MD-Hybrid CGB-prepreg[(0)2C/±45/(0)2C),0/0/45/-45/0/0,Epoxy,50.0,,77.0,23.0,0.0,0.0,2.690000057220459,,25.0,,,,,,,-44.79999923706055,-448.0,,,10.0,6.0,1578.25,-612.25,98.125,,1.462499976158142,,87489.0,4.941953659057617
SNL/MSU/DOE,MD-Hybrid CGB3-prepreg[(±45G)/(0)3C/(±45G)],45/-45/0/0/0/45/-45,Epoxy,50.0,,55.0,45.0,0.0,0.0,2.5999999046325684,,25.0,,,,,,,-51.70000076293945,-517.0,,,10.0,1.0,1282.5,-592.125,68.8499984741211,,1.8383333683013916,,2445.0,3.3882789611816406
SNL/MSU/DOE,MD-Hybrid CGD4-VE2[(±45G)/(0)3C/(±45G)],45/-45/0/0/0/45/-45,Vinyl ester,51.0,,77.0,23.0,0.0,0.0,2.5399999618530273,,25.0,,,,,,,-41.400001525878906,-414.0,,,10.0,3.0,1095.5,-560.25,82.17500305175781,,1.375,,47832.0,4.679718494415283
SNL/MSU/DOE,MD-Hybrid CGD4-VE2[(±45G)/(0)3C/(±45G)],45/-45/0/0/0/45/-45,Vinyl ester,51.0,,77.0,23.0,0.0,0.0,2.5399999618530273,,25.0,,,,,,,-41.400001525878906,-414.0,,,10.0,3.0,1095.5,-560.25,82.17500305175781,,1.375,,2540.0,3.4048337936401367
SNL/MSU/DOE,MD-Hybrid CGD4-VE2[(±45G)/(0)3C/(±45G)],45/-45/0/0/0/45/-45,Vinyl ester,51.0,,77.0,23.0,0.0,0.0,2.5399999618530273,,25.0,,,,,,,-41.400001525878906,-414.0,,,10.0,3.0,1095.5,-560.25,82.17500305175781,,1.375,,9518.0,3.978545665740967
SNL/MSU/DOE,MD-Hybrid CGD4-VE2[(±45G)/(0)3C/(±45G)],45/-45/0/0/0/45/-45,Vinyl ester,51.0,,77.0,23.0,0.0,0.0,2.5399999618530273,,25.0,,,,,,,-39.29999923706055,-393.0,,,10.0,6.0,1095.5,-560.25,82.17500305175781,,1.375,,1138917.0,6.056491851806641
SNL/MSU/DOE,MD-Hybrid CGD4-VE2[(±45G)/(0)3C/(±45G)],45/-45/0/0/0/45/-45,Vinyl ester,51.0,,77.0,23.0,0.0,0.0,2.5399999618530273,,25.0,,,,,,,-39.29999923706055,-393.0,,,10.0,8.0,1095.5,-560.25,82.17500305175781,,1.375,,656841.0,5.817460060119629
SNL/MSU/DOE,MD-Hybrid CGD4-VE2[(±45G)/(0)3C/(±45G)],45/-45/0/0/0/45/-45,Vinyl ester,51.0,,77.0,23.0,0.0,0.0,2.5399999618530273,,25.0,,,,,,,-41.400001525878906,-414.0,,,10.0,3.0,1095.5,-560.25,82.17500305175781,,1.375,,1171500.0,6.068742275238037
SNL/MSU/DOE,MD-Hybrid CGD4-VE2[(±45G)/(0)3C/(±45G)],45/-45/0/0/0/45/-45,Vinyl ester,51.0,,77.0,23.0,0.0,0.0,2.5399999618530273,,25.0,,,,,,,-41.400001525878906,-414.0,,,10.0,3.0,1095.5,-560.25,82.17500305175781,,1.375,,8159.0,3.9116368293762207
SNL/MSU/DOE,MD-Hybrid CGD4-VE2[(±45G)/(0)3C/(±45G)],45/-45/0/0/0/45/-45,Vinyl ester,51.0,,77.0,23.0,0.0,0.0,2.5399999618530273,,25.0,,,,,,,-41.400001525878906,-414.0,,,10.0,3.0,1095.5,-560.25,82.17500305175781,,1.375,,865497.0,5.937265396118164
SNL/MSU/DOE,MD-Hybrid CGD4-VE2[(±45G)/(0)3C/(±45G)],45/-45/0/0/0/45/-45,Vinyl ester,51.0,,77.0,23.0,0.0,0.0,2.5399999618530273,,25.0,,,,,,,-41.400001525878906,-414.0,,,10.0,3.0,1095.5,-560.25,82.17500305175781,,1.375,,64312.0,4.808291912078857
SNL/MSU/DOE,MD-Hybrid CGD4-VE2[(±45G)/(0)3C/(±45G)],45/-45/0/0/0/45/-45,Vinyl ester,51.0,,77.0,23.0,0.0,0.0,2.5399999618530273,,25.0,,,,,,,-41.400001525878906,-414.0,,,10.0,3.0,1095.5,-560.25,82.17500305175781,,1.375,,158965.0,5.201301574707031
SNL/MSU/DOE,MD-Hybrid CGD4-VE2[(±45G)/(0)3C/(±45G)],45/-45/0/0/0/45/-45,Vinyl ester,51.0,,77.0,23.0,0.0,0.0,2.5399999618530273,,25.0,,,,,,,-41.400001525878906,-414.0,,,10.0,3.0,1095.5,-560.25,82.17500305175781,,1.375,,32561.0,4.512697696685791
SNL/MSU/DOE,MD-Hybrid CGD4-VE2[(±45G)/(0)3C/(±45G)],45/-45/0/0/0/45/-45,Vinyl ester,51.0,,77.0,23.0,0.0,0.0,2.5399999618530273,,25.0,,,,,,,-41.400001525878906,-414.0,,,10.0,3.0,1095.5,-560.25,82.17500305175781,,1.375,,4153.0,3.6183619499206543
SNL/MSU/DOE,MD-Hybrid CGD4-VE2[(±45G)/(0)3C/(±45G)],45/-45/0/0/0/45/-45,Vinyl ester,51.0,,77.0,23.0,0.0,0.0,2.5399999618530273,,25.0,,,,,,,-41.400001525878906,-414.0,,,10.0,3.0,1095.5,-560.25,82.17500305175781,,1.375,,10842.0,4.035109519958496
SNL/MSU/DOE,MD-Hybrid CGD4-VE2[(±45G)/(0)3C/(±45G)],45/-45/0/0/0/45/-45,Vinyl ester,51.0,,77.0,23.0,0.0,0.0,2.5399999618530273,,25.0,,,,,,,-48.29999923706055,-483.0,,,10.0,3.0,1095.5,-560.25,82.17500305175781,,1.375,,442.0,2.6454222202301025
SNL/MSU/DOE,MD-Hybrid CGD4-VE2[(±45G)/(0)3C/(±45G)],45/-45/0/0/0/45/-45,Vinyl ester,51.0,,77.0,23.0,0.0,0.0,2.5399999618530273,,25.0,,,,,,,-48.29999923706055,-483.0,,,10.0,3.0,1095.5,-560.25,82.17500305175781,,1.375,,49.0,1.6901960372924805
SNL/MSU/DOE,MD-Hybrid CGD4-VE2[(±45G)/(0)3C/(±45G)],45/-45/0/0/0/45/-45,Vinyl ester,51.0,,77.0,23.0,0.0,0.0,2.5399999618530273,,25.0,,,,,,,-41.400001525878906,-414.0,,,10.0,3.0,1095.5,-560.25,82.17500305175781,,1.375,,54768.0,4.738526821136475
SNL/MSU/DOE,MD-Hybrid CGD4-VE2[(±45G)/(0)3C/(±45G)],45/-45/0/0/0/45/-45,Vinyl ester,51.0,,77.0,23.0,0.0,0.0,2.5399999618530273,,25.0,,,,,,,-41.400001525878906,-414.0,,,10.0,3.0,1095.5,-560.25,82.17500305175781,,1.375,,17155.0,4.234390735626221
SNL/MSU/DOE,MD-Hybrid CGD4E-EP3[(±45G)/(0)3C/(±45G)],45/-45/0/0/0/45/-45,Epoxy,50.0,,77.0,23.0,0.0,0.0,2.609999895095825,,25.0,,,,,,,-55.20000076293945,-552.0,,,10.0,1.0,1159.0,-683.5999755859375,84.69999694824219,,0.019999999552965164,,669.0,2.8254261016845703
SNL/MSU/DOE,MD-Hybrid CGD4E-EP3[(±45G)/(0)3C/(±45G)],45/-45/0/0/0/45/-45,Epoxy,50.0,,77.0,23.0,0.0,0.0,2.609999895095825,,25.0,,,,,,,-48.29999923706055,-483.0,,,10.0,2.0,1159.0,-683.5999755859375,84.69999694824219,,0.019999999552965164,,11889.0,4.075145244598389
SNL/MSU/DOE,MD-Hybrid CGD4E-EP3[(±45G)/(0)3C/(±45G)],45/-45/0/0/0/45/-45,Epoxy,50.0,,77.0,23.0,0.0,0.0,2.609999895095825,,25.0,,,,,,,-48.29999923706055,-483.0,,,10.0,4.0,1159.0,-683.5999755859375,84.69999694824219,,0.019999999552965164,,311905.0,5.494022369384766
SNL/MSU/DOE,MD-Hybrid CGD4E-EP3[(±45G)/(0)3C/(±45G)],45/-45/0/0/0/45/-45,Epoxy,50.0,,77.0,23.0,0.0,0.0,2.609999895095825,,25.0,,,,,,,-48.29999923706055,-483.0,,,10.0,2.0,1159.0,-683.5999755859375,84.69999694824219,,0.019999999552965164,,29006.0,4.462487697601318
SNL/MSU/DOE,MD-Hybrid CGD4E-EP3[(±45G)/(0)3C/(±45G)],45/-45/0/0/0/45/-45,Epoxy,50.0,,77.0,23.0,0.0,0.0,2.609999895095825,,25.0,,,,,,,-48.29999923706055,-483.0,,,10.0,6.0,1159.0,-683.5999755859375,84.69999694824219,,0.019999999552965164,,3000000.0,6.477121353149414
SNL/MSU/DOE,MD-Hybrid CGD4E-EP3[(±45G)/(0)3C/(±45G)],45/-45/0/0/0/45/-45,Epoxy,50.0,,77.0,23.0,0.0,0.0,2.609999895095825,,25.0,,,,,,,-48.29999923706055,-483.0,,,10.0,4.0,1159.0,-683.5999755859375,84.69999694824219,,0.019999999552965164,,47787.0,4.679309844970703
SNL/MSU/DOE,MD-Hybrid CGD4E-EP3[(±45G)/(0)3C/(±45G)],45/-45/0/0/0/45/-45,Epoxy,50.0,,77.0,23.0,0.0,0.0,2.609999895095825,,25.0,,,,,,,-48.29999923706055,-483.0,,,10.0,4.0,1159.0,-683.5999755859375,84.69999694824219,,0.019999999552965164,,110770.0,5.044422149658203
SNL/MSU/DOE,MD-Hybrid CGD4E-EP3[(±45G)/(0)3C/(±45G)],45/-45/0/0/0/45/-45,Epoxy,50.0,,77.0,23.0,0.0,0.0,2.609999895095825,,25.0,,,,,,,-48.29999923706055,-483.0,,,10.0,4.0,1159.0,-683.5999755859375,84.69999694824219,,0.019999999552965164,,293388.0,5.467442512512207
SNL/MSU/DOE,MD-Hybrid CGD4E-EP3[(±45G)/(0)3C/(±45G)],45/-45/0/0/0/45/-45,Epoxy,50.0,,77.0,23.0,0.0,0.0,2.609999895095825,,25.0,,,,,,,-48.29999923706055,-483.0,,,10.0,4.0,1159.0,-683.5999755859375,84.69999694824219,,0.019999999552965164,,61019.0,4.785465240478516
SNL/MSU/DOE,MD-Hybrid CGD4E-EP3[(±45G)/(0)3C/(±45G)],45/-45/0/0/0/45/-45,Epoxy,50.0,,77.0,23.0,0.0,0.0,2.609999895095825,,25.0,,,,,,,-48.29999923706055,-483.0,,,10.0,4.0,1159.0,-683.5999755859375,84.69999694824219,,0.019999999552965164,,43901.0,4.64247465133667
SNL/MSU/DOE,MD-Hybrid CGD4E-EP3[(±45G)/(0)3C/(±45G)],45/-45/0/0/0/45/-45,Epoxy,50.0,,77.0,23.0,0.0,0.0,2.609999895095825,,25.0,,,,,,,-48.29999923706055,-483.0,,,10.0,4.0,1159.0,-683.5999755859375,84.69999694824219,,0.019999999552965164,,22128.0,4.344942092895508
SNL/MSU/DOE,MD-Hybrid CGD4E-EP3[(±45G)/(0)3C/(±45G)],45/-45/0/0/0/45/-45,Epoxy,50.0,,77.0,23.0,0.0,0.0,2.609999895095825,,25.0,,,,,,,-48.29999923706055,-483.0,,,10.0,4.0,1159.0,-683.5999755859375,84.69999694824219,,0.019999999552965164,,215197.0,5.332836151123047
SNL/MSU/DOE,MD-Hybrid CGD4E-EP3[(±45G)/(0)3C/(±45G)],45/-45/0/0/0/45/-45,Epoxy,50.0,,77.0,23.0,0.0,0.0,2.609999895095825,,25.0,,,,,,,345.0,-345.0,,,-1.0,2.0,1159.0,-683.5999755859375,84.69999694824219,,0.019999999552965164,,3417374.0,6.533692359924316
SNL/MSU/DOE,MD-Hybrid CGD4E-EP3[(±45G)/(0)3C/(±45G)],45/-45/0/0/0/45/-45,Epoxy,50.0,,77.0,23.0,0.0,0.0,2.609999895095825,,25.0,,,,,,,414.0,-414.0,,,-1.0,3.0,1159.0,-683.5999755859375,84.69999694824219,,0.019999999552965164,,181525.0,5.258936405181885
SNL/MSU/DOE,MD-Hybrid CGD4E-EP3[(±45G)/(0)3C/(±45G)],45/-45/0/0/0/45/-45,Epoxy,50.0,,77.0,23.0,0.0,0.0,2.609999895095825,,25.0,,,,,,,414.0,-414.0,,,-1.0,3.0,1159.0,-683.5999755859375,84.69999694824219,,0.019999999552965164,,151105.0,5.17927885055542
SNL/MSU/DOE,MD-Hybrid CGD4E-EP3[(±45G)/(0)3C/(±45G)],45/-45/0/0/0/45/-45,Epoxy,50.0,,77.0,23.0,0.0,0.0,2.609999895095825,,25.0,,,,,,,414.0,-414.0,,,-1.0,2.0,1159.0,-683.5999755859375,84.69999694824219,,0.019999999552965164,,214413.0,5.33125114440918
SNL/MSU/DOE,MD-Hybrid CGD4E-EP3[(±45G)/(0)3C/(±45G)],45/-45/0/0/0/45/-45,Epoxy,50.0,,77.0,23.0,0.0,0.0,2.609999895095825,,25.0,,,,,,,448.0,-448.0,,,-1.0,2.0,1159.0,-683.5999755859375,84.69999694824219,,0.019999999552965164,,47595.0,4.677561283111572
SNL/MSU/DOE,MD-Hybrid CGD4E-EP3[(±45G)/(0)3C/(±45G)],45/-45/0/0/0/45/-45,Epoxy,50.0,,77.0,23.0,0.0,0.0,2.609999895095825,,25.0,,,,,,,448.0,-448.0,,,-1.0,2.0,1159.0,-683.5999755859375,84.69999694824219,,0.019999999552965164,,32210.0,4.507990837097168
SNL/MSU/DOE,MD-Hybrid CGD4E-EP3[(±45G)/(0)3C/(±45G)],45/-45/0/0/0/45/-45,Epoxy,50.0,,77.0,23.0,0.0,0.0,2.609999895095825,,25.0,,,,,,,448.0,-448.0,,,-1.0,2.0,1159.0,-683.5999755859375,84.69999694824219,,0.019999999552965164,,80004.0,4.903111934661865
SNL/MSU/DOE,MD-Hybrid CGD4E-EP3[(±45G)/(0)3C/(±45G)],45/-45/0/0/0/45/-45,Epoxy,50.0,,77.0,23.0,0.0,0.0,2.609999895095825,,25.0,,,,,,,345.0,-345.0,,,-1.0,4.0,1159.0,-683.5999755859375,84.69999694824219,,0.019999999552965164,,1630782.0,6.212396144866943
SNL/MSU/DOE,MD-Hybrid CGD4E-EP3[(±45G)/(0)3C/(±45G)],45/-45/0/0/0/45/-45,Epoxy,50.0,,77.0,23.0,0.0,0.0,2.609999895095825,,25.0,,,,,,,483.0,-483.0,,,-1.0,1.0,1159.0,-683.5999755859375,84.69999694824219,,0.019999999552965164,,323.0,2.509202480316162
SNL/MSU/DOE,MD-Hybrid CGD4E-EP3[(±45G)/(0)3C/(±45G)],45/-45/0/0/0/45/-45,Epoxy,50.0,,77.0,23.0,0.0,0.0,2.609999895095825,,25.0,,,,,,,483.0,-483.0,,,-1.0,1.0,1159.0,-683.5999755859375,84.69999694824219,,0.019999999552965164,,7109.0,3.851808547973633
SNL/MSU/DOE,MD-Hybrid CGD4E-EP3[(±45G)/(0)3C/(±45G)],45/-45/0/0/0/45/-45,Epoxy,50.0,,77.0,23.0,0.0,0.0,2.609999895095825,,25.0,,,,,,,483.0,-483.0,,,-1.0,1.0,1159.0,-683.5999755859375,84.69999694824219,,0.019999999552965164,,19798.0,4.296621322631836
SNL/MSU/DOE,MD-Hybrid CGF1-EP4(±45/(0)6C/±45),45/-45/0/0/0/0/0/0/45/-45,Epoxy,50.0,,67.0,33.0,0.0,0.0,4.670000076293945,,18.0,,,,,,,1034.0,103.4000015258789,,,0.10000000149011612,1.0,,-640.875,,,,,245.0,2.3891661167144775
SNL/MSU/DOE,MD-Hybrid CGF1-EP4(±45/(0)6C/±45),45/-45/0/0/0/0/0/0/45/-45,Epoxy,50.0,,67.0,33.0,0.0,0.0,4.670000076293945,,18.0,,,,,,,1034.0,103.4000015258789,,,0.10000000149011612,1.0,,-640.875,,,,,160.0,2.204119920730591
SNL/MSU/DOE,MD-Hybrid CGF1-EP4(±45/(0)6C/±45),45/-45/0/0/0/0/0/0/45/-45,Epoxy,50.0,,67.0,33.0,0.0,0.0,4.670000076293945,,18.0,,,,,,,965.0,96.5,,,0.10000000149011612,2.0,,-640.875,,,,,413.0,2.615950107574463
SNL/MSU/DOE,MD-Hybrid CGF1-EP4(±45/(0)6C/±45),45/-45/0/0/0/0/0/0/45/-45,Epoxy,50.0,,67.0,33.0,0.0,0.0,4.670000076293945,,18.0,,,,,,,965.0,96.5,,,0.10000000149011612,2.0,,-640.875,,,,,158.0,2.1986570358276367
SNL/MSU/DOE,MD-Hybrid CGF1-EP4(±45/(0)6C/±45),45/-45/0/0/0/0/0/0/45/-45,Epoxy,50.0,,67.0,33.0,0.0,0.0,4.670000076293945,,18.0,,,,,,,1034.0,103.4000015258789,1.1799999475479126,0.11800000071525574,0.10000000149011612,1.0,,-640.875,,,,,115.0,2.0606977939605713
SNL/MSU/DOE,MD-Hybrid CGF1-EP4(±45/(0)6C/±45),45/-45/0/0/0/0/0/0/45/-45,Epoxy,50.0,,67.0,33.0,0.0,0.0,4.670000076293945,,18.0,,,,,,,1034.0,103.4000015258789,1.1399999856948853,0.11400000005960464,0.10000000149011612,1.0,,-640.875,,,,,5.0,0.6989700198173523
SNL/MSU/DOE,MD-Hybrid CGF1-EP4(±45/(0)6C/±45),45/-45/0/0/0/0/0/0/45/-45,Epoxy,50.0,,67.0,33.0,0.0,0.0,4.670000076293945,,18.0,,,,,,,-69.0,-690.0,,,10.0,1.0,,-640.875,,,,,27.0,1.431363821029663
SNL/MSU/DOE,MD-Hybrid CGF1-EP4(±45/(0)6C/±45),45/-45/0/0/0/0/0/0/45/-45,Epoxy,50.0,,67.0,33.0,0.0,0.0,4.670000076293945,,18.0,,,,,,,-58.599998474121094,-586.0,,,10.0,1.0,,-640.875,,,,,53.0,1.724275827407837
SNL/MSU/DOE,MD-Hybrid CGF1-EP4(±45/(0)6C/±45),45/-45/0/0/0/0/0/0/45/-45,Epoxy,50.0,,67.0,33.0,0.0,0.0,4.670000076293945,,18.0,,,,,,,-58.599998474121094,-586.0,,,10.0,1.0,,-640.875,,,,,39.0,1.5910645723342896
SNL/MSU/DOE,MD-Hybrid CGF1-EP4(±45/(0)6C/±45),45/-45/0/0/0/0/0/0/45/-45,Epoxy,50.0,,67.0,33.0,0.0,0.0,4.670000076293945,,18.0,,,,,,,-58.599998474121094,-586.0,,,10.0,1.0,,-640.875,,,,,118.0,2.0718820095062256
SNL/MSU/DOE,MD-Hybrid CGF1-EP4(±45/(0)6C/±45),45/-45/0/0/0/0/0/0/45/-45,Epoxy,50.0,,67.0,33.0,0.0,0.0,4.670000076293945,,18.0,,,,,,,-55.20000076293945,-552.0,,,10.0,1.0,,-640.875,,,,,141.0,2.149219036102295
SNL/MSU/DOE,MD-Hybrid CGF1-EP4(±45/(0)6C/±45),45/-45/0/0/0/0/0/0/45/-45,Epoxy,50.0,,67.0,33.0,0.0,0.0,4.670000076293945,,18.0,,,,,,,-51.70000076293945,-517.0,,,10.0,3.0,,-640.875,,,,,450955.0,5.654133319854736
SNL/MSU/DOE,MD-Hybrid CGF1-EP4(±45/(0)6C/±45),45/-45/0/0/0/0/0/0/45/-45,Epoxy,50.0,,67.0,33.0,0.0,0.0,4.670000076293945,,18.0,,,,,,,-51.70000076293945,-517.0,,,10.0,1.0,,-640.875,,,,,411.0,2.6138417720794678
SNL/MSU/DOE,MD-Hybrid CGF1-EP4(±45/(0)6C/±45),45/-45/0/0/0/0/0/0/45/-45,Epoxy,50.0,,67.0,33.0,0.0,0.0,4.670000076293945,,18.0,,,,,,,-51.70000076293945,-517.0,,,10.0,2.0,,-640.875,,,,,2222.0,3.3467440605163574
SNL/MSU/DOE,MD-Newport-prepreg[±45/(0)8/±45],45/-45/0/0/0/0/0/0/0/0/45/-45,Epoxy,54.0,,80.0,20.0,0.0,0.0,2.9700000286102295,,25.0,,,,,,,-898.0,-89.80000305175781,,-0.8999999761581421,10.0,2.0,,-720.111083984375,,,,-0.7633333206176758,1276.0,3.1058506965637207
SNL/MSU/DOE,MD-Newport-prepreg[±45/(0)8/±45],45/-45/0/0/0/0/0/0/0/0/45/-45,Epoxy,54.0,,80.0,20.0,0.0,0.0,2.9700000286102295,,25.0,,,,,,,-904.0,-90.4000015258789,,-0.8999999761581421,10.0,2.0,,-720.111083984375,,,,-0.7633333206176758,3953.0,3.5969269275665283
SNL/MSU/DOE,MD-Newport-prepreg[±45/(0)8/±45],45/-45/0/0/0/0/0/0/0/0/45/-45,Epoxy,54.0,,80.0,20.0,0.0,0.0,3.0299999713897705,,25.0,,,,,,,-653.0,-65.30000305175781,,-0.6499999761581421,10.0,2.0,,-720.111083984375,,,,-0.7633333206176758,1000.0,3.0
SNL/MSU/DOE,UNI-D155TOW4-UP2[0],0,Polyester,50.0,,100.0,0.0,0.0,0.0,,,,,,,,,,665.6378784179688,66.56378936767578,,,0.10000000149011612,10.0,1377.64599609375,,,,,,603854.0,5.7809319496154785
SNL/MSU/DOE,UNI-D155TOW4-UP2[0],0,Polyester,50.0,,100.0,0.0,0.0,0.0,,,,,,,,,,665.6378784179688,66.56378936767578,,,0.10000000149011612,10.0,1377.64599609375,,,,,,900234.0,5.954355239868164
SNL/MSU/DOE,UNI-D155TOW4-UP2[0],0,Polyester,50.0,,100.0,0.0,0.0,0.0,,,,,,,,,,665.6378784179688,66.56378936767578,,,0.10000000149011612,10.0,1377.64599609375,,,,,,470103.0,5.6721930503845215
SNL/MSU/DOE,UNI-D155TOW4-UP2[0],0,Polyester,50.0,,100.0,0.0,0.0,0.0,,,,,,,,,,665.6378784179688,66.56378936767578,,,0.10000000149011612,10.0,1377.64599609375,,,,,,1503261.0,6.177034378051758
SNL/MSU/DOE,UNI-D155TOW4-UP2[0],0,Polyester,50.0,,100.0,0.0,0.0,0.0,,,,,,,,,,665.6378784179688,66.56378936767578,,,0.10000000149011612,10.0,1377.64599609375,,,,,,852853.0,5.930874347686768
SNL/MSU/DOE,UNI-D155TOW4-UP2[0],0,Polyester,50.0,,100.0,0.0,0.0,0.0,,,,,,,,,,831.424072265625,83.14241027832031,,,0.10000000149011612,5.0,1377.64599609375,,,,,,101867.0,5.008033752441406
SNL/MSU/DOE,UNI-D155TOW4-UP2[0],0,Polyester,50.0,,100.0,0.0,0.0,0.0,,,,,,,,,,831.424072265625,83.14241027832031,,,0.10000000149011612,5.0,1377.64599609375,,,,,,15456.0,4.189096927642822
SNL/MSU/DOE,UNI-D155TOW4-UP2[0],0,Polyester,50.0,,100.0,0.0,0.0,0.0,,,,,,,,,,831.424072265625,83.14241027832031,,,0.10000000149011612,5.0,1377.64599609375,,,,,,10218.0,4.009366035461426
SNL/MSU/DOE,UNI-D155TOW4-UP2[0],0,Polyester,50.0,,100.0,0.0,0.0,0.0,,,,,,,,,,831.424072265625,83.14241027832031,,,0.10000000149011612,5.0,1377.64599609375,,,,,,10426.0,4.018117904663086
SNL/MSU/DOE,UNI-D155TOW4-UP2[0],0,Polyester,50.0,,100.0,0.0,0.0,0.0,,,,,,,,,,831.424072265625,83.14241027832031,,,0.10000000149011612,5.0,1377.64599609375,,,,,,20883.0,4.319792747497559
SNL/MSU/DOE,UNI-D155TOW4-UP2[0],0,Polyester,50.0,,100.0,0.0,0.0,0.0,,,,,,,,,,831.424072265625,83.14241027832031,,,0.10000000149011612,5.0,1377.64599609375,,,,,,59688.0,4.7758870124816895
SNL/MSU/DOE,UNI-D155TOW4-UP2[0],0,Polyester,50.0,,100.0,0.0,0.0,0.0,,,,,,,,,,554.6982421875,55.46982192993164,,,0.10000000149011612,20.0,1377.64599609375,,,,,,4002694.0,6.602352619171143
SNL/MSU/DOE,UNI-D155TOW4-UP2[0],0,Polyester,50.0,,100.0,0.0,0.0,0.0,,,,,,,,,,554.6982421875,55.46982192993164,,,0.10000000149011612,20.0,1377.64599609375,,,,,,6168942.0,6.790210723876953
SNL/MSU/DOE,UNI-D155TOW4-UP2[0],0,Polyester,50.0,,100.0,0.0,0.0,0.0,,,,,,,,,,554.6982421875,55.46982192993164,,,0.10000000149011612,20.0,1377.64599609375,,,,,,2727395.0,6.435748100280762
SNL/MSU/DOE,UNI-D155TOW4-UP2[0],0,Polyester,50.0,,100.0,0.0,0.0,0.0,,,,,,,,,,554.6982421875,55.46982192993164,,,0.10000000149011612,20.0,1377.64599609375,,,,,,5748860.0,6.759581565856934
SNL/MSU/DOE,UNI-D155TOW4-UP2[0],0,Polyester,50.0,,100.0,0.0,0.0,0.0,,,,,,,,,,554.6982421875,55.46982192993164,,,0.10000000149011612,20.0,1377.64599609375,,,,,,3634752.0,6.560474872589111
SNL/MSU/DOE,UNI-D155TOW4-UP2[0],0,Polyester,50.0,,100.0,0.0,0.0,0.0,,,,,,,,,,443.7585754394531,44.375858306884766,,,0.10000000149011612,50.0,1377.64599609375,,,,,,41981340.0,7.623056411743164
SNL/MSU/DOE,UNI-D155TOW4-UP2[0],0,Polyester,50.0,,100.0,0.0,0.0,0.0,,,,,,,,,,443.7585754394531,44.375858306884766,,,0.10000000149011612,50.0,1377.64599609375,,,,,,23548030.0,7.371954441070557
SNL/MSU/DOE,UNI-D155TOW4-UP2[0],0,Polyester,50.0,,100.0,0.0,0.0,0.0,,,,,,,,,,443.7585754394531,44.375858306884766,,,0.10000000149011612,50.0,1377.64599609375,,,,,,67748392.0,7.830899238586426
SNL/MSU/DOE,UNI-D155TOW4-UP2[0],0,Polyester,50.0,,100.0,0.0,0.0,0.0,,,,,,,,,,443.7585754394531,44.375858306884766,,,0.10000000149011612,50.0,1377.64599609375,,,,,,71247840.0,7.852771759033203
SNL/MSU/DOE,UNI-D155TOW4-UP2[0],0,Polyester,50.0,,100.0,0.0,0.0,0.0,,,,,,,,,,443.7585754394531,44.375858306884766,,,0.10000000149011612,50.0,1377.64599609375,,,,,,12245917.0,7.087991237640381
SNL/MSU/DOE,UNI-D155TOW4-UP2[0],0,Polyester,50.0,,100.0,0.0,0.0,0.0,,,,,,,,,,387.6654968261719,38.76655197143555,,,0.10000000149011612,80.0,1377.64599609375,,,,,,169484144.0,8.22912883758545
SNL/MSU/DOE,UNI-D155TOW4-UP2[0],0,Polyester,50.0,,100.0,0.0,0.0,0.0,,,,,,,,,,387.6654968261719,38.76655197143555,,,0.10000000149011612,80.0,1377.64599609375,,,,,,254226080.0,8.405220031738281
SNL/MSU/DOE,UNI-D155TOW4-UP2[0],0,Polyester,50.0,,100.0,0.0,0.0,0.0,,,,,,,,,,387.6654968261719,38.76655197143555,,,0.10000000149011612,80.0,1377.64599609375,,,,,,382095424.0,8.582171440124512
SNL/MSU/DOE,UNI-D155TOW4-UP2[0],0,Polyester,50.0,,100.0,0.0,0.0,0.0,,,,,,,,,,387.6654968261719,38.76655197143555,,,0.10000000149011612,80.0,1377.64599609375,,,,,,180760560.0,8.25710391998291
SNL/MSU/DOE,UNI-D155TOW4-UP2[0],0,Polyester,50.0,,100.0,0.0,0.0,0.0,,,,,,,,,,387.6654968261719,38.76655197143555,,,0.10000000149011612,80.0,1377.64599609375,,,,,,671734528.0,8.827198028564453
SNL/MSU/DOE,UNI-D155TOW4-UP2[0],0,Polyester,50.0,,100.0,0.0,0.0,0.0,,,,,,,,,,969.7870483398438,96.97869873046875,,,0.10000000149011612,2.0,1377.64599609375,,,,,,526.0,2.7209856510162354
SNL/MSU/DOE,UNI-D155TOW4-UP2[0],0,Polyester,50.0,,100.0,0.0,0.0,0.0,,,,,,,,,,969.7870483398438,96.97869873046875,,,0.10000000149011612,2.0,1377.64599609375,,,,,,375.0,2.574031352996826
SNL/MSU/DOE,UNI-D155TOW4-UP2[0],0,Polyester,50.0,,100.0,0.0,0.0,0.0,,,,,,,,,,969.7870483398438,96.97869873046875,,,0.10000000149011612,2.0,1377.64599609375,,,,,,160.0,2.204119920730591
SNL/MSU/DOE,UNI-D155TOW4-UP2[0],0,Polyester,50.0,,100.0,0.0,0.0,0.0,,,,,,,,,,969.7870483398438,96.97869873046875,,,0.10000000149011612,2.0,1377.64599609375,,,,,,433.0,2.6364879608154297
SNL/MSU/DOE,UNI-D155TOW4-UP2[0],0,Polyester,50.0,,100.0,0.0,0.0,0.0,,,,,,,,,,969.7870483398438,96.97869873046875,,,0.10000000149011612,2.0,1377.64599609375,,,,,,544.0,2.7355988025665283
SNL/MSU/DOE,UNI-D155TOW5-UP2[0],0,Polyester,50.0,,100.0,0.0,0.0,0.0,,,,,,,,,,969.7870483398438,96.97869873046875,,,0.10000000149011612,5.0,1473.12890625,,,,,,11640.0,4.065952777862549
SNL/MSU/DOE,UNI-D155TOW5-UP2[0],0,Polyester,50.0,,100.0,0.0,0.0,0.0,,,,,,,,,,969.7870483398438,96.97869873046875,,,0.10000000149011612,5.0,1473.12890625,,,,,,2983.0,3.4746532440185547
SNL/MSU/DOE,UNI-D155TOW5-UP2[0],0,Polyester,50.0,,100.0,0.0,0.0,0.0,,,,,,,,,,969.7870483398438,96.97869873046875,,,0.10000000149011612,5.0,1473.12890625,,,,,,4596.0,3.6623799800872803
SNL/MSU/DOE,UNI-D155TOW5-UP2[0],0,Polyester,50.0,,100.0,0.0,0.0,0.0,,,,,,,,,,969.7870483398438,96.97869873046875,,,0.10000000149011612,5.0,1473.12890625,,,,,,3678.0,3.5656118392944336
SNL/MSU/DOE,UNI-D155TOW5-UP2[0],0,Polyester,50.0,,100.0,0.0,0.0,0.0,,,,,,,,,,969.7870483398438,96.97869873046875,,,0.10000000149011612,5.0,1473.12890625,,,,,,4817.0,3.682776689529419
SNL/MSU/DOE,UNI-D155TOW5-UP2[0],0,Polyester,50.0,,100.0,0.0,0.0,0.0,,,,,,,,,,831.424072265625,83.14241027832031,,,0.10000000149011612,5.0,1473.12890625,,,,,,30953.0,4.4907026290893555
SNL/MSU/DOE,UNI-D155TOW5-UP2[0],0,Polyester,50.0,,100.0,0.0,0.0,0.0,,,,,,,,,,831.424072265625,83.14241027832031,,,0.10000000149011612,5.0,1473.12890625,,,,,,10943.0,4.0391364097595215
SNL/MSU/DOE,UNI-D155TOW5-UP2[0],0,Polyester,50.0,,100.0,0.0,0.0,0.0,,,,,,,,,,831.424072265625,83.14241027832031,,,0.10000000149011612,5.0,1473.12890625,,,,,,19520.0,4.29047966003418
SNL/MSU/DOE,UNI-D155TOW5-UP2[0],0,Polyester,50.0,,100.0,0.0,0.0,0.0,,,,,,,,,,831.424072265625,83.14241027832031,,,0.10000000149011612,5.0,1473.12890625,,,,,,10173.0,4.007449150085449
SNL/MSU/DOE,UNI-D155TOW5-UP2[0],0,Polyester,50.0,,100.0,0.0,0.0,0.0,,,,,,,,,,831.424072265625,83.14241027832031,,,0.10000000149011612,5.0,1473.12890625,,,,,,14350.0,4.156851768493652
SNL/MSU/DOE,UNI-D155TOW5-UP2[0],0,Polyester,50.0,,100.0,0.0,0.0,0.0,,,,,,,,,,665.6378784179688,66.56378936767578,,,0.10000000149011612,10.0,1473.12890625,,,,,,858810.0,5.933897018432617
SNL/MSU/DOE,UNI-D155TOW5-UP2[0],0,Polyester,50.0,,100.0,0.0,0.0,0.0,,,,,,,,,,665.6378784179688,66.56378936767578,,,0.10000000149011612,10.0,1473.12890625,,,,,,159944.0,5.203968048095703
SNL/MSU/DOE,UNI-D155TOW5-UP2[0],0,Polyester,50.0,,100.0,0.0,0.0,0.0,,,,,,,,,,665.6378784179688,66.56378936767578,,,0.10000000149011612,10.0,1473.12890625,,,,,,254240.0,5.405243873596191
SNL/MSU/DOE,UNI-D155TOW5-UP2[0],0,Polyester,50.0,,100.0,0.0,0.0,0.0,,,,,,,,,,665.6378784179688,66.56378936767578,,,0.10000000149011612,10.0,1473.12890625,,,,,,386380.0,5.587014675140381
SNL/MSU/DOE,UNI-D155TOW5-UP2[0],0,Polyester,50.0,,100.0,0.0,0.0,0.0,,,,,,,,,,665.6378784179688,66.56378936767578,,,0.10000000149011612,10.0,1473.12890625,,,,,,235364.0,5.371739864349365
SNL/MSU/DOE,UNI-D155TOW5-UP2[0],0,Polyester,50.0,,100.0,0.0,0.0,0.0,,,,,,,,,,665.6378784179688,66.56378936767578,,,0.10000000149011612,10.0,1473.12890625,,,,,,525623.0,5.720674514770508
SNL/MSU/DOE,UNI-D155TOW5-UP2[0],0,Polyester,50.0,,100.0,0.0,0.0,0.0,,,,,,,,,,554.6982421875,55.46982192993164,,,0.10000000149011612,20.0,1473.12890625,,,,,,3218504.0,6.507654190063477
SNL/MSU/DOE,UNI-D155TOW5-UP2[0],0,Polyester,50.0,,100.0,0.0,0.0,0.0,,,,,,,,,,554.6982421875,55.46982192993164,,,0.10000000149011612,20.0,1473.12890625,,,,,,3924363.0,6.593769073486328
SNL/MSU/DOE,UNI-D155TOW5-UP2[0],0,Polyester,50.0,,100.0,0.0,0.0,0.0,,,,,,,,,,554.6982421875,55.46982192993164,,,0.10000000149011612,20.0,1473.12890625,,,,,,2319792.0,6.365448951721191
SNL/MSU/DOE,UNI-D155TOW5-UP2[0],0,Polyester,50.0,,100.0,0.0,0.0,0.0,,,,,,,,,,554.6982421875,55.46982192993164,,,0.10000000149011612,20.0,1473.12890625,,,,,,6759244.0,6.829898357391357
SNL/MSU/DOE,UNI-D155TOW5-UP2[0],0,Polyester,50.0,,100.0,0.0,0.0,0.0,,,,,,,,,,554.6982421875,55.46982192993164,,,0.10000000149011612,20.0,1473.12890625,,,,,,2535198.0,6.4040117263793945
SNL/MSU/DOE,UNI-D155TOW5-UP2[0],0,Polyester,50.0,,100.0,0.0,0.0,0.0,,,,,,,,,,554.6982421875,55.46982192993164,,,0.10000000149011612,20.0,1473.12890625,,,,,,4468170.0,6.650129795074463
SNL/MSU/DOE,UNI-D155-VF50-UP2[0],0,Polyester,50.0,,100.0,0.0,0.0,0.0,,,,,,,,,,667.0,66.69999694824219,,,0.10000000149011612,10.0,1208.6666259765625,,,,,,15997.0,4.204038619995117
SNL/MSU/DOE,UNI-D155-VF50-UP2[0],0,Polyester,50.0,,100.0,0.0,0.0,0.0,,,,,,,,,,667.0,66.69999694824219,,,0.10000000149011612,10.0,1208.6666259765625,,,,,,11353.0,4.055110454559326
SNL/MSU/DOE,UNI-D155-VF50-UP2[0],0,Polyester,50.0,,100.0,0.0,0.0,0.0,,,,,,,,,,667.0,66.69999694824219,,,0.10000000149011612,10.0,1208.6666259765625,,,,,,27483.0,4.439064025878906
SNL/MSU/DOE,UNI-D155-VF50-UP2[0],0,Polyester,50.0,,100.0,0.0,0.0,0.0,,,,,,,,,,667.0,66.69999694824219,,,0.10000000149011612,10.0,1208.6666259765625,,,,,,17628.0,4.2462029457092285
SNL/MSU/DOE,UNI-D155-VF50-UP2[0],0,Polyester,50.0,,100.0,0.0,0.0,0.0,,,,,,,,,,667.0,66.69999694824219,,,0.10000000149011612,10.0,1208.6666259765625,,,,,,70000.0,4.84509801864624
SNL/MSU/DOE,UNI-D155-VF50-UP2[0],0,Polyester,50.0,,100.0,0.0,0.0,0.0,,,,,,,,,,534.0,53.400001525878906,,,0.10000000149011612,15.0,1208.6666259765625,,,,,,343667.0,5.53613805770874
SNL/MSU/DOE,UNI-D155-VF50-UP2[0],0,Polyester,50.0,,100.0,0.0,0.0,0.0,,,,,,,,,,534.0,53.400001525878906,,,0.10000000149011612,15.0,1208.6666259765625,,,,,,577139.0,5.761280536651611
SNL/MSU/DOE,UNI-D155-VF50-UP2[0],0,Polyester,50.0,,100.0,0.0,0.0,0.0,,,,,,,,,,534.0,53.400001525878906,,,0.10000000149011612,15.0,1208.6666259765625,,,,,,178556.0,5.251774311065674
SNL/MSU/DOE,UNI-D155-VF50-UP2[0],0,Polyester,50.0,,100.0,0.0,0.0,0.0,,,,,,,,,,534.0,53.400001525878906,,,0.10000000149011612,15.0,1208.6666259765625,,,,,,759224.0,5.880370140075684
SNL/MSU/DOE,UNI-D155-VF50-UP2[0],0,Polyester,50.0,,100.0,0.0,0.0,0.0,,,,,,,,,,534.0,53.400001525878906,,,0.10000000149011612,15.0,1208.6666259765625,,,,,,360357.0,5.556733131408691
SNL/MSU/DOE,UNI-D155-VF50-UP2[0],0,Polyester,50.0,,100.0,0.0,0.0,0.0,,,,,,,,,,890.0,89.0,,,0.10000000149011612,1.0,1208.6666259765625,,,,,,89.0,1.9493900537490845
SNL/MSU/DOE,UNI-D155-VF50-UP2[0],0,Polyester,50.0,,100.0,0.0,0.0,0.0,,,,,,,,,,890.0,89.0,,,0.10000000149011612,1.0,1208.6666259765625,,,,,,161.0,2.2068259716033936
SNL/MSU/DOE,UNI-D155-VF50-UP2[0],0,Polyester,50.0,,100.0,0.0,0.0,0.0,,,,,,,,,,890.0,89.0,,,0.10000000149011612,1.0,1208.6666259765625,,,,,,99.0,1.9956351518630981
SNL/MSU/DOE,UNI-D155-VF50-UP2[0],0,Polyester,50.0,,100.0,0.0,0.0,0.0,,,,,,,,,,890.0,89.0,,,0.10000000149011612,1.0,1208.6666259765625,,,,,,244.0,2.387389898300171
SNL/MSU/DOE,UNI-D155-VF50-UP2[0],0,Polyester,50.0,,100.0,0.0,0.0,0.0,,,,,,,,,,890.0,89.0,,,0.10000000149011612,1.0,1208.6666259765625,,,,,,1031.0,3.013258695602417
SNL/MSU/DOE,UNI-D155-VF50-UP2[0],0,Polyester,50.0,,100.0,0.0,0.0,0.0,,,,,,,,,,1001.0,100.0,,,0.10000000149011612,1.0,1208.6666259765625,,,,,,43.0,1.633468508720398
SNL/MSU/DOE,UNI-D155-VF50-UP2[0],0,Polyester,50.0,,100.0,0.0,0.0,0.0,,,,,,,,,,1001.0,100.0,,,0.10000000149011612,1.0,1208.6666259765625,,,,,,22.0,1.3424227237701416
SNL/MSU/DOE,UNI-D155-VF50-UP2[0],0,Polyester,50.0,,100.0,0.0,0.0,0.0,,,,,,,,,,1001.0,100.0,,,0.10000000149011612,1.0,1208.6666259765625,,,,,,19.0,1.278753638267517
SNL/MSU/DOE,UNI-D155-VF50-UP2[0],0,Polyester,50.0,,100.0,0.0,0.0,0.0,,,,,,,,,,1001.0,100.0,,,0.10000000149011612,1.0,1208.6666259765625,,,,,,18.0,1.2552725076675415
SNL/MSU/DOE,UNI-D155-VF50-UP2[0],0,Polyester,50.0,,100.0,0.0,0.0,0.0,,,,,,,,,,1001.0,100.0,,,0.10000000149011612,1.0,1208.6666259765625,,,,,,35.0,1.5440680980682373
SNL/MSU/DOE,UNI-D155-VF50-UP2[0],0,Polyester,50.0,,100.0,0.0,0.0,0.0,,,,,,,,,,356.0,35.599998474121094,,,0.10000000149011612,25.0,1208.6666259765625,,,,,,9809128.0,6.991630554199219
SNL/MSU/DOE,UNI-D155-VF50-UP2[0],0,Polyester,50.0,,100.0,0.0,0.0,0.0,,,,,,,,,,356.0,35.599998474121094,,,0.10000000149011612,25.0,1208.6666259765625,,,,,,20685678.0,7.315669536590576
SNL/MSU/DOE,UNI-D155-VF50-UP2[0],0,Polyester,50.0,,100.0,0.0,0.0,0.0,,,,,,,,,,356.0,35.599998474121094,,,0.10000000149011612,25.0,1208.6666259765625,,,,,,10963354.0,7.039943218231201
SNL/MSU/DOE,UNI-D155-VF50-UP2[0],0,Polyester,50.0,,100.0,0.0,0.0,0.0,,,,,,,,,,356.0,35.599998474121094,,,0.10000000149011612,25.0,1208.6666259765625,,,,,,6923727.0,6.8403401374816895
SNL/MSU/DOE,UNI-D155-VF50-UP2[0],0,Polyester,50.0,,100.0,0.0,0.0,0.0,,,,,,,,,,356.0,35.599998474121094,,,0.10000000149011612,25.0,1208.6666259765625,,,,,,6292156.0,6.798799514770508
SNL/MSU/DOE,UNI-D155-VF50-UP2[0],0,Polyester,50.0,,100.0,0.0,0.0,0.0,,,,,,,,,,445.0,44.5,,,0.10000000149011612,15.0,1208.6666259765625,,,,,,1854765.0,6.268289089202881
SNL/MSU/DOE,UNI-D155-VF50-UP2[0],0,Polyester,50.0,,100.0,0.0,0.0,0.0,,,,,,,,,,445.0,44.5,,,0.10000000149011612,15.0,1208.6666259765625,,,,,,817124.0,5.912288188934326
SNL/MSU/DOE,UNI-D155-VF50-UP2[0],0,Polyester,50.0,,100.0,0.0,0.0,0.0,,,,,,,,,,445.0,44.5,,,0.10000000149011612,15.0,1208.6666259765625,,,,,,1132367.0,6.0539870262146
SNL/MSU/DOE,UNI-D155-VF50-UP2[0],0,Polyester,50.0,,100.0,0.0,0.0,0.0,,,,,,,,,,445.0,44.5,,,0.10000000149011612,15.0,1208.6666259765625,,,,,,1027096.0,6.011610984802246
SNL/MSU/DOE,UNI-D155-VF50-UP2[0],0,Polyester,50.0,,100.0,0.0,0.0,0.0,,,,,,,,,,445.0,44.5,,,0.10000000149011612,15.0,1208.6666259765625,,,,,,509088.0,5.706792831420898
SNL/MSU/DOE,UNI-D155-VF56-UP2[0],0,Polyester,56.0,,100.0,0.0,0.0,0.0,,,,,,,,,,778.0,77.80000305175781,,,0.10000000149011612,5.0,1219.800048828125,,,,,,9302.0,3.968576431274414
SNL/MSU/DOE,UNI-D155-VF56-UP2[0],0,Polyester,56.0,,100.0,0.0,0.0,0.0,,,,,,,,,,778.0,77.80000305175781,,,0.10000000149011612,5.0,1219.800048828125,,,,,,5230.0,3.7185018062591553
SNL/MSU/DOE,UNI-D155-VF56-UP2[0],0,Polyester,56.0,,100.0,0.0,0.0,0.0,,,,,,,,,,778.0,77.80000305175781,,,0.10000000149011612,5.0,1219.800048828125,,,,,,2131.0,3.3285834789276123
SNL/MSU/DOE,UNI-D155-VF56-UP2[0],0,Polyester,56.0,,100.0,0.0,0.0,0.0,,,,,,,,,,778.0,77.80000305175781,,,0.10000000149011612,5.0,1219.800048828125,,,,,,5691.0,3.7551887035369873
SNL/MSU/DOE,UNI-D155-VF56-UP2[0],0,Polyester,56.0,,100.0,0.0,0.0,0.0,,,,,,,,,,778.0,77.80000305175781,,,0.10000000149011612,5.0,1219.800048828125,,,,,,2625.0,3.4191293716430664
SNL/MSU/DOE,UNI-D155-VF56-UP2[0],0,Polyester,56.0,,100.0,0.0,0.0,0.0,,,,,,,,,,667.0,66.69999694824219,,,0.10000000149011612,7.0,1219.800048828125,,,,,,22943.0,4.360650062561035
SNL/MSU/DOE,UNI-D155-VF56-UP2[0],0,Polyester,56.0,,100.0,0.0,0.0,0.0,,,,,,,,,,667.0,66.69999694824219,,,0.10000000149011612,7.0,1219.800048828125,,,,,,21805.0,4.338556289672852
SNL/MSU/DOE,UNI-D155-VF56-UP2[0],0,Polyester,56.0,,100.0,0.0,0.0,0.0,,,,,,,,,,667.0,66.69999694824219,,,0.10000000149011612,7.0,1219.800048828125,,,,,,11222.0,4.050070285797119
SNL/MSU/DOE,UNI-D155-VF56-UP2[0],0,Polyester,56.0,,100.0,0.0,0.0,0.0,,,,,,,,,,667.0,66.69999694824219,,,0.10000000149011612,7.0,1219.800048828125,,,,,,32491.0,4.511763095855713
SNL/MSU/DOE,UNI-D155-VF56-UP2[0],0,Polyester,56.0,,100.0,0.0,0.0,0.0,,,,,,,,,,667.0,66.69999694824219,,,0.10000000149011612,7.0,1219.800048828125,,,,,,15061.0,4.177853584289551
SNL/MSU/DOE,UNI-D155-VF56-UP2[0],0,Polyester,56.0,,100.0,0.0,0.0,0.0,,,,,,,,,,534.0,53.400001525878906,,,0.10000000149011612,10.0,1219.800048828125,,,,,,63975.0,4.8060102462768555
SNL/MSU/DOE,UNI-D155-VF56-UP2[0],0,Polyester,56.0,,100.0,0.0,0.0,0.0,,,,,,,,,,534.0,53.400001525878906,,,0.10000000149011612,10.0,1219.800048828125,,,,,,212610.0,5.3275837898254395
SNL/MSU/DOE,UNI-D155-VF56-UP2[0],0,Polyester,56.0,,100.0,0.0,0.0,0.0,,,,,,,,,,534.0,53.400001525878906,,,0.10000000149011612,10.0,1219.800048828125,,,,,,52326.0,4.718717575073242
SNL/MSU/DOE,UNI-D155-VF56-UP2[0],0,Polyester,56.0,,100.0,0.0,0.0,0.0,,,,,,,,,,356.0,35.599998474121094,,,0.10000000149011612,20.0,1219.800048828125,,,,,,6578336.0,6.818116188049316
SNL/MSU/DOE,UNI-D155-VF56-UP2[0],0,Polyester,56.0,,100.0,0.0,0.0,0.0,,,,,,,,,,445.0,44.5,,,0.10000000149011612,10.0,1219.800048828125,,,,,,713957.0,5.853672027587891
SNL/MSU/DOE,UNI-D155-VF56-UP2[0],0,Polyester,56.0,,100.0,0.0,0.0,0.0,,,,,,,,,,445.0,44.5,,,0.10000000149011612,10.0,1219.800048828125,,,,,,609384.0,5.784891128540039
SNL/MSU/DOE,UNI-D155-VF56-UP2[0],0,Polyester,56.0,,100.0,0.0,0.0,0.0,,,,,,,,,,445.0,44.5,,,0.10000000149011612,10.0,1219.800048828125,,,,,,476462.0,5.678028106689453
SNL/MSU/DOE,UNI-D155-VF56-UP2[0],0,Polyester,56.0,,100.0,0.0,0.0,0.0,,,,,,,,,,445.0,44.5,,,0.10000000149011612,10.0,1219.800048828125,,,,,,325807.0,5.512960433959961
SNL/MSU/DOE,UNI-D155-VF56-UP2[0],0,Polyester,56.0,,100.0,0.0,0.0,0.0,,,,,,,,,,356.0,35.599998474121094,,,0.10000000149011612,20.0,1219.800048828125,,,,,,1529184.0,6.184459686279297
SNL/MSU/DOE,UNI-D155-VF56-UP2[0],0,Polyester,56.0,,100.0,0.0,0.0,0.0,,,,,,,,,,356.0,35.599998474121094,,,0.10000000149011612,20.0,1219.800048828125,,,,,,4231823.0,6.626527309417725
SNL/MSU/DOE,UNI-D155-VF56-UP2[0],0,Polyester,56.0,,100.0,0.0,0.0,0.0,,,,,,,,,,356.0,35.599998474121094,,,0.10000000149011612,20.0,1219.800048828125,,,,,,2585711.0,6.4125800132751465
SNL/MSU/DOE,UNI-D155-VF56-UP2[0],0,Polyester,56.0,,100.0,0.0,0.0,0.0,,,,,,,,,,356.0,35.599998474121094,,,0.10000000149011612,20.0,1219.800048828125,,,,,,3562790.0,6.551790237426758
SNL/MSU/DOE,UNI-D155-VF56-UP2[0],0,Polyester,56.0,,100.0,0.0,0.0,0.0,,,,,,,,,,289.0,28.899999618530273,,,0.10000000149011612,50.0,1219.800048828125,,,,,,11296036.0,7.052926063537598
SNL/MSU/DOE,UNI-D155-VF56-UP2[0],0,Polyester,56.0,,100.0,0.0,0.0,0.0,,,,,,,,,,289.0,28.899999618530273,,,0.10000000149011612,50.0,1219.800048828125,,,,,,71487440.0,7.854229927062988
SNL/MSU/DOE,UNI-D155-VF56-UP2[0],0,Polyester,56.0,,100.0,0.0,0.0,0.0,,,,,,,,,,289.0,28.899999618530273,,,0.10000000149011612,50.0,1219.800048828125,,,,,,25158816.0,7.400690078735352
SNL/MSU/DOE,UNI-D155-VF56-UP2[0],0,Polyester,56.0,,100.0,0.0,0.0,0.0,,,,,,,,,,289.0,28.899999618530273,,,0.10000000149011612,50.0,1219.800048828125,,,,,,52054868.0,7.716461181640625
SNL/MSU/DOE,UNI-D155-VF56-UP2[0],0,Polyester,56.0,,100.0,0.0,0.0,0.0,,,,,,,,,,289.0,28.899999618530273,,,0.10000000149011612,50.0,1219.800048828125,,,,,,42239580.0,7.6257195472717285
SNL/MSU/DOE,UNI-D155-VF61-UP2[0],0,Polyester,61.0,,100.0,0.0,0.0,0.0,,,,,,,,,,667.0,66.69999694824219,,,0.10000000149011612,5.0,1176.0,,,,,,11306.0,4.053308963775635
SNL/MSU/DOE,UNI-D155-VF61-UP2[0],0,Polyester,61.0,,100.0,0.0,0.0,0.0,,,,,,,,,,667.0,66.69999694824219,,,0.10000000149011612,5.0,1176.0,,,,,,5044.0,3.702775001525879
SNL/MSU/DOE,UNI-D155-VF61-UP2[0],0,Polyester,61.0,,100.0,0.0,0.0,0.0,,,,,,,,,,667.0,66.69999694824219,,,0.10000000149011612,5.0,1176.0,,,,,,5914.0,3.771881341934204
SNL/MSU/DOE,UNI-D155-VF61-UP2[0],0,Polyester,61.0,,100.0,0.0,0.0,0.0,,,,,,,,,,667.0,66.69999694824219,,,0.10000000149011612,5.0,1176.0,,,,,,6952.0,3.8421096801757812
