Repository: Luwen-Zhang/SNEnsemble

# Copyright Notification

## Composites

We reformat and merge fatigue testing records from SNL/MSU/DOE, OptiMat, UPWIND, and FACT databases into a single database with careful considerations, including filtering invalid entries, rename variables, fix improper calculations in the records, to obtain clean and consistent data to fit machine 
learning usages. We leave the original format ("2019_SNL_MSU_DOE_Composite-Materials-Database_Wind_29pt0.xlsx" and "Optidat UPWIND 28_3_2017.xls") in the folder. Any derived database should be directly based on the original files instead of our merged database. We are not responsible for the accuracy of the testing records.

File: data/composite_database_02232023.csv (part 33 of 47)
Data source,Material_Code,Sequence,Resin Type,Fibre Volume Fraction,Fibre Weight Fraction,Percentage of Fibre in 0-deg Direction,Percentage of Fibre in 45-deg Direction,Percentage of Fibre in 90-deg Direction,Percentage of Fibre in Other Direction,Thickness,Tab Thickness,Width,Maximum Width,Minimum Width,Length,Gauge Length,Load Length,Area,Maximum Stress,Minimum Stress,Maximum Strain,Minimum Strain,R-value,Frequency,Static Maximum Tensile Stress,Static Maximum Compressive Stress,Static Elastic Modulus,Static Compressive Modulus,Static Maximum Tensile Strain,Static Maximum Compressive Strain,Cycles to Failure,log(Cycles to Failure)
SNL/MSU/DOE,UNI-D155-VF61-UP2[0],0,Polyester,61.0,,100.0,0.0,0.0,0.0,,,,,,,,,,667.0,66.69999694824219,,,0.10000000149011612,5.0,1176.0,,,,,,8436.0,3.9261364936828613
SNL/MSU/DOE,UNI-D155-VF61-UP2[0],0,Polyester,61.0,,100.0,0.0,0.0,0.0,,,,,,,,,,534.0,53.400001525878906,,,0.10000000149011612,10.0,1176.0,,,,,,174587.0,5.242012023925781
SNL/MSU/DOE,UNI-D155-VF61-UP2[0],0,Polyester,61.0,,100.0,0.0,0.0,0.0,,,,,,,,,,534.0,53.400001525878906,,,0.10000000149011612,10.0,1176.0,,,,,,98826.0,4.994871139526367
SNL/MSU/DOE,UNI-D155-VF61-UP2[0],0,Polyester,61.0,,100.0,0.0,0.0,0.0,,,,,,,,,,534.0,53.400001525878906,,,0.10000000149011612,10.0,1176.0,,,,,,116190.0,5.065168857574463
SNL/MSU/DOE,UNI-D155-VF61-UP2[0],0,Polyester,61.0,,100.0,0.0,0.0,0.0,,,,,,,,,,534.0,53.400001525878906,,,0.10000000149011612,10.0,1176.0,,,,,,51571.0,4.712405681610107
SNL/MSU/DOE,UNI-D155-VF61-UP2[0],0,Polyester,61.0,,100.0,0.0,0.0,0.0,,,,,,,,,,534.0,53.400001525878906,,,0.10000000149011612,10.0,1176.0,,,,,,37775.0,4.577204704284668
SNL/MSU/DOE,UNI-D155-VF61-UP2[0],0,Polyester,61.0,,100.0,0.0,0.0,0.0,,,,,,,,,,445.0,44.5,,,0.10000000149011612,15.0,1176.0,,,,,,266352.0,5.4254560470581055
SNL/MSU/DOE,UNI-D155-VF61-UP2[0],0,Polyester,61.0,,100.0,0.0,0.0,0.0,,,,,,,,,,445.0,44.5,,,0.10000000149011612,15.0,1176.0,,,,,,874815.0,5.941915988922119
SNL/MSU/DOE,UNI-D155-VF61-UP2[0],0,Polyester,61.0,,100.0,0.0,0.0,0.0,,,,,,,,,,445.0,44.5,,,0.10000000149011612,15.0,1176.0,,,,,,342830.0,5.535079002380371
SNL/MSU/DOE,UNI-D155-VF61-UP2[0],0,Polyester,61.0,,100.0,0.0,0.0,0.0,,,,,,,,,,445.0,44.5,,,0.10000000149011612,15.0,1176.0,,,,,,366220.0,5.563742160797119
SNL/MSU/DOE,UNI-D155-VF61-UP2[0],0,Polyester,61.0,,100.0,0.0,0.0,0.0,,,,,,,,,,445.0,44.5,,,0.10000000149011612,15.0,1176.0,,,,,,440352.0,5.643799781799316
SNL/MSU/DOE,UNI-D155-VF61-UP2[0],0,Polyester,61.0,,100.0,0.0,0.0,0.0,,,,,,,,,,289.0,28.899999618530273,,,0.10000000149011612,30.0,1176.0,,,,,,19145514.0,7.282066822052002
SNL/MSU/DOE,UNI-D155-VF61-UP2[0],0,Polyester,61.0,,100.0,0.0,0.0,0.0,,,,,,,,,,289.0,28.899999618530273,,,0.10000000149011612,30.0,1176.0,,,,,,23049604.0,7.362663269042969
SNL/MSU/DOE,UNI-D155-VF61-UP2[0],0,Polyester,61.0,,100.0,0.0,0.0,0.0,,,,,,,,,,289.0,28.899999618530273,,,0.10000000149011612,30.0,1176.0,,,,,,12041322.0,7.080674171447754
SNL/MSU/DOE,UNI-D155-VF61-UP2[0],0,Polyester,61.0,,100.0,0.0,0.0,0.0,,,,,,,,,,289.0,28.899999618530273,,,0.10000000149011612,30.0,1176.0,,,,,,38545408.0,7.585972785949707
SNL/MSU/DOE,UNI-D155-VF61-UP2[0],0,Polyester,61.0,,100.0,0.0,0.0,0.0,,,,,,,,,,356.0,35.599998474121094,,,0.10000000149011612,20.0,1176.0,,,,,,4198555.0,6.6230998039245605
SNL/MSU/DOE,UNI-D155-VF61-UP2[0],0,Polyester,61.0,,100.0,0.0,0.0,0.0,,,,,,,,,,356.0,35.599998474121094,,,0.10000000149011612,20.0,1176.0,,,,,,7886207.0,6.8968682289123535
SNL/MSU/DOE,UNI-D155-VF61-UP2[0],0,Polyester,61.0,,100.0,0.0,0.0,0.0,,,,,,,,,,356.0,35.599998474121094,,,0.10000000149011612,20.0,1176.0,,,,,,6958772.0,6.842532634735107
SNL/MSU/DOE,UNI-D155-VF61-UP2[0],0,Polyester,61.0,,100.0,0.0,0.0,0.0,,,,,,,,,,778.0,77.80000305175781,,,0.10000000149011612,1.0,1176.0,,,,,,347.0,2.5403294563293457
SNL/MSU/DOE,UNI-D155-VF61-UP2[0],0,Polyester,61.0,,100.0,0.0,0.0,0.0,,,,,,,,,,778.0,77.80000305175781,,,0.10000000149011612,1.0,1176.0,,,,,,512.0,2.7092700004577637
SNL/MSU/DOE,UNI-D155-VF61-UP2[0],0,Polyester,61.0,,100.0,0.0,0.0,0.0,,,,,,,,,,778.0,77.80000305175781,,,0.10000000149011612,1.0,1176.0,,,,,,531.0,2.7250945568084717
SNL/MSU/DOE,UNI-D155-VF61-UP2[0],0,Polyester,61.0,,100.0,0.0,0.0,0.0,,,,,,,,,,778.0,77.80000305175781,,,0.10000000149011612,1.0,1176.0,,,,,,497.0,2.6963562965393066
SNL/MSU/DOE,UNI-D155-VF61-UP2[0],0,Polyester,61.0,,100.0,0.0,0.0,0.0,,,,,,,,,,778.0,77.80000305175781,,,0.10000000149011612,1.0,1176.0,,,,,,405.0,2.607455015182495
SNL/MSU/DOE,UNI-D155-VF66-UP2[0],0,Polyester,66.0,,100.0,0.0,0.0,0.0,,,,,,,,,,667.0,66.69999694824219,,,0.10000000149011612,5.0,1213.2857666015625,,,,,,11970.0,4.078094005584717
SNL/MSU/DOE,UNI-D155-VF66-UP2[0],0,Polyester,66.0,,100.0,0.0,0.0,0.0,,,,,,,,,,667.0,66.69999694824219,,,0.10000000149011612,5.0,1213.2857666015625,,,,,,6654.0,3.823082685470581
SNL/MSU/DOE,UNI-D155-VF66-UP2[0],0,Polyester,66.0,,100.0,0.0,0.0,0.0,,,,,,,,,,667.0,66.69999694824219,,,0.10000000149011612,5.0,1213.2857666015625,,,,,,4798.0,3.681060314178467
SNL/MSU/DOE,UNI-D155-VF66-UP2[0],0,Polyester,66.0,,100.0,0.0,0.0,0.0,,,,,,,,,,667.0,66.69999694824219,,,0.10000000149011612,5.0,1213.2857666015625,,,,,,3789.0,3.578524589538574
SNL/MSU/DOE,UNI-D155-VF66-UP2[0],0,Polyester,66.0,,100.0,0.0,0.0,0.0,,,,,,,,,,667.0,66.69999694824219,,,0.10000000149011612,5.0,1213.2857666015625,,,,,,14218.0,4.152838706970215
SNL/MSU/DOE,UNI-D155-VF66-UP2[0],0,Polyester,66.0,,100.0,0.0,0.0,0.0,,,,,,,,,,534.0,53.400001525878906,,,0.10000000149011612,10.0,1213.2857666015625,,,,,,87147.0,4.940252304077148
SNL/MSU/DOE,UNI-D155-VF66-UP2[0],0,Polyester,66.0,,100.0,0.0,0.0,0.0,,,,,,,,,,534.0,53.400001525878906,,,0.10000000149011612,10.0,1213.2857666015625,,,,,,21667.0,4.335798740386963
SNL/MSU/DOE,UNI-D155-VF66-UP2[0],0,Polyester,66.0,,100.0,0.0,0.0,0.0,,,,,,,,,,534.0,53.400001525878906,,,0.10000000149011612,10.0,1213.2857666015625,,,,,,13688.0,4.136340141296387
SNL/MSU/DOE,UNI-D155-VF66-UP2[0],0,Polyester,66.0,,100.0,0.0,0.0,0.0,,,,,,,,,,534.0,53.400001525878906,,,0.10000000149011612,10.0,1213.2857666015625,,,,,,77953.0,4.8918328285217285
SNL/MSU/DOE,UNI-D155-VF66-UP2[0],0,Polyester,66.0,,100.0,0.0,0.0,0.0,,,,,,,,,,534.0,53.400001525878906,,,0.10000000149011612,10.0,1213.2857666015625,,,,,,49829.0,4.697482109069824
SNL/MSU/DOE,UNI-D155-VF66-UP2[0],0,Polyester,66.0,,100.0,0.0,0.0,0.0,,,,,,,,,,445.0,44.5,,,0.10000000149011612,10.0,1213.2857666015625,,,,,,109805.0,5.040622234344482
SNL/MSU/DOE,UNI-D155-VF66-UP2[0],0,Polyester,66.0,,100.0,0.0,0.0,0.0,,,,,,,,,,445.0,44.5,,,0.10000000149011612,10.0,1213.2857666015625,,,,,,46681.0,4.669140338897705
SNL/MSU/DOE,UNI-D155-VF66-UP2[0],0,Polyester,66.0,,100.0,0.0,0.0,0.0,,,,,,,,,,445.0,44.5,,,0.10000000149011612,10.0,1213.2857666015625,,,,,,169231.0,5.228479862213135
SNL/MSU/DOE,UNI-D155-VF66-UP2[0],0,Polyester,66.0,,100.0,0.0,0.0,0.0,,,,,,,,,,445.0,44.5,,,0.10000000149011612,10.0,1213.2857666015625,,,,,,676855.0,5.830495834350586
SNL/MSU/DOE,UNI-D155-VF66-UP2[0],0,Polyester,66.0,,100.0,0.0,0.0,0.0,,,,,,,,,,445.0,44.5,,,0.10000000149011612,10.0,1213.2857666015625,,,,,,63406.0,4.802130222320557
SNL/MSU/DOE,UNI-D155-VF66-UP2[0],0,Polyester,66.0,,100.0,0.0,0.0,0.0,,,,,,,,,,356.0,35.599998474121094,,,0.10000000149011612,15.0,1213.2857666015625,,,,,,1002081.0,6.0009026527404785
SNL/MSU/DOE,UNI-D155-VF66-UP2[0],0,Polyester,66.0,,100.0,0.0,0.0,0.0,,,,,,,,,,356.0,35.599998474121094,,,0.10000000149011612,15.0,1213.2857666015625,,,,,,1380127.0,6.139919281005859
SNL/MSU/DOE,UNI-D155-VF66-UP2[0],0,Polyester,66.0,,100.0,0.0,0.0,0.0,,,,,,,,,,356.0,35.599998474121094,,,0.10000000149011612,15.0,1213.2857666015625,,,,,,1747378.0,6.242386817932129
SNL/MSU/DOE,UNI-D155-VF66-UP2[0],0,Polyester,66.0,,100.0,0.0,0.0,0.0,,,,,,,,,,356.0,35.599998474121094,,,0.10000000149011612,15.0,1213.2857666015625,,,,,,2464214.0,6.391678333282471
SNL/MSU/DOE,UNI-D155-VF66-UP2[0],0,Polyester,66.0,,100.0,0.0,0.0,0.0,,,,,,,,,,356.0,35.599998474121094,,,0.10000000149011612,15.0,1213.2857666015625,,,,,,1244966.0,6.095157623291016
SNL/MSU/DOE,UNI-D155-VF66-UP2[0],0,Polyester,66.0,,100.0,0.0,0.0,0.0,,,,,,,,,,289.0,28.899999618530273,,,0.10000000149011612,25.0,1213.2857666015625,,,,,,21453280.0,7.331493854522705
SNL/MSU/DOE,UNI-D155-VF66-UP2[0],0,Polyester,66.0,,100.0,0.0,0.0,0.0,,,,,,,,,,289.0,28.899999618530273,,,0.10000000149011612,25.0,1213.2857666015625,,,,,,15997106.0,7.204041481018066
SNL/MSU/DOE,UNI-D155-VF66-UP2[0],0,Polyester,66.0,,100.0,0.0,0.0,0.0,,,,,,,,,,289.0,28.899999618530273,,,0.10000000149011612,25.0,1213.2857666015625,,,,,,10738800.0,7.030955791473389
SNL/MSU/DOE,UNI-D155-VF66-UP2[0],0,Polyester,66.0,,100.0,0.0,0.0,0.0,,,,,,,,,,289.0,28.899999618530273,,,0.10000000149011612,25.0,1213.2857666015625,,,,,,6269025.0,6.7972002029418945
SNL/MSU/DOE,UNI-D155-VF66-UP2[0],0,Polyester,66.0,,100.0,0.0,0.0,0.0,,,,,,,,,,289.0,28.899999618530273,,,0.10000000149011612,25.0,1213.2857666015625,,,,,,16818682.0,7.225791931152344
SNL/MSU/DOE,UNI-D155-VF66-UP2[0],0,Polyester,66.0,,100.0,0.0,0.0,0.0,,,,,,,,,,245.0,24.5,,,0.10000000149011612,40.0,1213.2857666015625,,,,,,163451120.0,8.213387489318848
SNL/MSU/DOE,UNI-D155-VF66-UP2[0],0,Polyester,66.0,,100.0,0.0,0.0,0.0,,,,,,,,,,245.0,24.5,,,0.10000000149011612,40.0,1213.2857666015625,,,,,,92509648.0,7.966187000274658
SNL/MSU/DOE,UNI-D155-VF66-UP2[0],0,Polyester,66.0,,100.0,0.0,0.0,0.0,,,,,,,,,,245.0,24.5,,,0.10000000149011612,40.0,1213.2857666015625,,,,,,13752070.0,7.138368129730225
SNL/MSU/DOE,UNI-D155-VF66-UP2[0],0,Polyester,66.0,,100.0,0.0,0.0,0.0,,,,,,,,,,890.0,89.0,,,0.10000000149011612,1.0,1213.2857666015625,,,,,,18.0,1.2552725076675415
SNL/MSU/DOE,UNI-D155-VF66-UP2[0],0,Polyester,66.0,,100.0,0.0,0.0,0.0,,,,,,,,,,890.0,89.0,,,0.10000000149011612,1.0,1213.2857666015625,,,,,,12.0,1.07918119430542
SNL/MSU/DOE,UNI-D155-VF66-UP2[0],0,Polyester,66.0,,100.0,0.0,0.0,0.0,,,,,,,,,,890.0,89.0,,,0.10000000149011612,1.0,1213.2857666015625,,,,,,17.0,1.2304489612579346
SNL/MSU/DOE,UNI-D155-VF66-UP2[0],0,Polyester,66.0,,100.0,0.0,0.0,0.0,,,,,,,,,,778.0,77.80000305175781,,,0.10000000149011612,1.0,1213.2857666015625,,,,,,347.0,2.5403294563293457
SNL/MSU/DOE,UNI-D155-VF66-UP2[0],0,Polyester,66.0,,100.0,0.0,0.0,0.0,,,,,,,,,,778.0,77.80000305175781,,,0.10000000149011612,1.0,1213.2857666015625,,,,,,254.0,2.4048337936401367
SNL/MSU/DOE,UNI-D155-VF66-UP2[0],0,Polyester,66.0,,100.0,0.0,0.0,0.0,,,,,,,,,,778.0,77.80000305175781,,,0.10000000149011612,1.0,1213.2857666015625,,,,,,304.0,2.4828736782073975
SNL/MSU/DOE,UNI-D155-VF66-UP2[0],0,Polyester,66.0,,100.0,0.0,0.0,0.0,,,,,,,,,,245.0,24.5,,,0.10000000149011612,40.0,1213.2857666015625,,,,,,8785729.0,6.943778038024902
SNL/MSU/DOE,UNI-D155-VF66-UP2[0],0,Polyester,66.0,,100.0,0.0,0.0,0.0,,,,,,,,,,245.0,24.5,,,0.10000000149011612,40.0,1213.2857666015625,,,,,,15879432.0,7.20083475112915
SNL/MSU/DOE,UNI-D155-VF66-UP2[0],0,Polyester,66.0,,100.0,0.0,0.0,0.0,,,,,,,,,,245.0,24.5,,,0.10000000149011612,40.0,1213.2857666015625,,,,,,40284284.0,7.605135440826416
SNL/MSU/DOE,UNI-D155-VF66-UP2[0],0,Polyester,66.0,,100.0,0.0,0.0,0.0,,,,,,,,,,245.0,24.5,,,0.10000000149011612,40.0,1213.2857666015625,,,,,,70326224.0,7.8471174240112305
SNL/MSU/DOE,UNI-OCTOW1-UP2[0],0,Polyester,50.0,,100.0,0.0,0.0,0.0,,,,,,,,,,1226.0,123.0,1.690000057220459,0.16899999976158142,0.10000000149011612,80.0,3165.300048828125,,,,4.371500015258789,,3151637.0,6.498536109924316
SNL/MSU/DOE,UNI-OCTOW1-UP2[0],0,Polyester,50.0,,100.0,0.0,0.0,0.0,,,,,,,,,,1270.0,127.0,1.75,0.17499999701976776,0.10000000149011612,80.0,3165.300048828125,,,,4.371500015258789,,521416.0,5.717184543609619
SNL/MSU/DOE,UNI-OCTOW1-UP2[0],0,Polyester,50.0,,100.0,0.0,0.0,0.0,,,,,,,,,,1299.0,130.0,1.7899999618530273,0.17900000512599945,0.10000000149011612,80.0,3165.300048828125,,,,4.371500015258789,,1887512.0,6.275889873504639
SNL/MSU/DOE,UNI-OCTOW1-UP2[0],0,Polyester,50.0,,100.0,0.0,0.0,0.0,,,,,,,,,,1208.0,121.0,1.6699999570846558,0.16699999570846558,0.10000000149011612,80.0,3165.300048828125,,,,4.371500015258789,,10590546.0,7.024918556213379
SNL/MSU/DOE,UNI-OCTOW1-UP2[0],0,Polyester,50.0,,100.0,0.0,0.0,0.0,,,,,,,,,,1153.0,115.0,1.590000033378601,0.1589999943971634,0.10000000149011612,80.0,3165.300048828125,,,,4.371500015258789,,660762.0,5.820044994354248
SNL/MSU/DOE,UNI-OCTOW1-UP2[0],0,Polyester,50.0,,100.0,0.0,0.0,0.0,,,,,,,,,,1282.0,128.0,1.7699999809265137,0.1770000010728836,0.10000000149011612,80.0,3165.300048828125,,,,4.371500015258789,,2970613.0,6.472846031188965
SNL/MSU/DOE,UNI-OCTOW1-UP2[0],0,Polyester,50.0,,100.0,0.0,0.0,0.0,,,,,,,,,,1318.0,132.0,1.8200000524520874,0.18199999630451202,0.10000000149011612,80.0,3165.300048828125,,,,4.371500015258789,,6271853.0,6.797395706176758
SNL/MSU/DOE,UNI-OCTOW1-UP2[0],0,Polyester,50.0,,100.0,0.0,0.0,0.0,,,,,,,,,,1342.0,134.0,1.850000023841858,0.1850000023841858,0.10000000149011612,80.0,3165.300048828125,,,,4.371500015258789,,1163044.0,6.065596103668213
SNL/MSU/DOE,UNI-OCTOW1-UP2[0],0,Polyester,50.0,,100.0,0.0,0.0,0.0,,,,,,,,,,1308.0,131.0,1.809999942779541,0.1809999942779541,0.10000000149011612,80.0,3165.300048828125,,,,4.371500015258789,,2371532.0,6.37502908706665
SNL/MSU/DOE,UNI-OCTOW1-UP2[0],0,Polyester,50.0,,100.0,0.0,0.0,0.0,,,,,,,,,,1007.0,101.0,1.3899999856948853,0.13899999856948853,0.10000000149011612,80.0,3165.300048828125,,,,4.371500015258789,,23198204.0,7.365454196929932
SNL/MSU/DOE,UNI-OCTOW1-UP2[0],0,Polyester,50.0,,100.0,0.0,0.0,0.0,,,,,,,,,,1355.0,136.0,1.8700000047683716,0.18700000643730164,0.10000000149011612,80.0,3165.300048828125,,,,4.371500015258789,,877701.0,5.9433465003967285
SNL/MSU/DOE,UNI-OCTOW1-UP2[0],0,Polyester,50.0,,100.0,0.0,0.0,0.0,,,,,,,,,,1301.0,130.0,1.7999999523162842,0.18000000715255737,0.10000000149011612,80.0,3165.300048828125,,,,4.371500015258789,,1867185.0,6.2711873054504395
SNL/MSU/DOE,UNI-OCTOW1-UP2[0],0,Polyester,50.0,,100.0,0.0,0.0,0.0,,,,,,,,,,983.0,98.30000305175781,1.3600000143051147,0.13600000739097595,0.10000000149011612,100.0,3165.300048828125,,,,4.371500015258789,,21256336.0,7.327488422393799
SNL/MSU/DOE,UNI-OCTOW1-UP2[0],0,Polyester,50.0,,100.0,0.0,0.0,0.0,,,,,,,,,,907.0,90.69999694824219,1.25,0.125,0.10000000149011612,100.0,3165.300048828125,,,,4.371500015258789,,541168064.0,8.733332633972168
SNL/MSU/DOE,UNI-OCTOW1-UP2[0],0,Polyester,50.0,,100.0,0.0,0.0,0.0,,,,,,,,,,1686.0,169.0,2.3299999237060547,0.2329999953508377,0.10000000149011612,50.0,3165.300048828125,,,,4.371500015258789,,28026.0,4.447561264038086
SNL/MSU/DOE,UNI-OCTOW1-UP2[0],0,Polyester,50.0,,100.0,0.0,0.0,0.0,,,,,,,,,,1634.0,163.0,2.259999990463257,0.22599999606609344,0.10000000149011612,50.0,3165.300048828125,,,,4.371500015258789,,117135.0,5.068686485290527
SNL/MSU/DOE,UNI-OCTOW1-UP2[0],0,Polyester,50.0,,100.0,0.0,0.0,0.0,,,,,,,,,,1699.0,170.0,2.3499999046325684,0.23499999940395355,0.10000000149011612,50.0,3165.300048828125,,,,4.371500015258789,,87956.0,4.944265365600586
SNL/MSU/DOE,UNI-OCTOW1-UP2[0],0,Polyester,50.0,,100.0,0.0,0.0,0.0,,,,,,,,,,1739.0,174.0,2.4000000953674316,0.23999999463558197,0.10000000149011612,50.0,3165.300048828125,,,,4.371500015258789,,820108.0,5.913870811462402
SNL/MSU/DOE,UNI-OCTOW1-UP2[0],0,Polyester,50.0,,100.0,0.0,0.0,0.0,,,,,,,,,,1664.0,166.0,2.299999952316284,0.23000000417232513,0.10000000149011612,50.0,3165.300048828125,,,,4.371500015258789,,37208.0,4.57063627243042
SNL/MSU/DOE,UNI-OCTOW1-UP2[0],0,Polyester,50.0,,100.0,0.0,0.0,0.0,,,,,,,,,,1725.0,173.0,2.380000114440918,0.23800000548362732,0.10000000149011612,50.0,3165.300048828125,,,,4.371500015258789,,119137.0,5.076046466827393
SNL/MSU/DOE,UNI-OCTOW1-UP2[0],0,Polyester,50.0,,100.0,0.0,0.0,0.0,,,,,,,,,,1710.0,171.0,2.359999895095825,0.23600000143051147,0.10000000149011612,50.0,3165.300048828125,,,,4.371500015258789,,834738.0,5.921550273895264
SNL/MSU/DOE,UNI-OCTOW1-UP2[0],0,Polyester,50.0,,100.0,0.0,0.0,0.0,,,,,,,,,,1734.0,173.0,2.4000000953674316,0.23999999463558197,0.10000000149011612,50.0,3165.300048828125,,,,4.371500015258789,,446679.0,5.64999532699585
SNL/MSU/DOE,UNI-OCTOW1-UP2[0],0,Polyester,50.0,,100.0,0.0,0.0,0.0,,,,,,,,,,1730.0,173.0,2.390000104904175,0.23899999260902405,0.10000000149011612,50.0,3165.300048828125,,,,4.371500015258789,,174072.0,5.240728855133057
SNL/MSU/DOE,UNI-OCTOW1-UP2[0],0,Polyester,50.0,,100.0,0.0,0.0,0.0,,,,,,,,,,1720.0,172.0,2.380000114440918,0.23800000548362732,0.10000000149011612,50.0,3165.300048828125,,,,4.371500015258789,,204871.0,5.311480522155762
SNL/MSU/DOE,UNI-OCTOW1-UP2[0],0,Polyester,50.0,,100.0,0.0,0.0,0.0,,,,,,,,,,1756.0,176.0,2.430000066757202,0.24300000071525574,0.10000000149011612,50.0,3165.300048828125,,,,4.371500015258789,,154706.0,5.189507007598877
SNL/MSU/DOE,UNI-OCTOW1-UP2[0],0,Polyester,50.0,,100.0,0.0,0.0,0.0,,,,,,,,,,1717.0,172.0,2.369999885559082,0.2370000034570694,0.10000000149011612,50.0,3165.300048828125,,,,4.371500015258789,,14218.0,4.152838706970215
SNL/MSU/DOE,UNI-OCTOW1-UP2[0],0,Polyester,50.0,,100.0,0.0,0.0,0.0,,,,,,,,,,1422.0,142.0,1.9600000381469727,0.19599999487400055,0.10000000149011612,100.0,3165.300048828125,,,,4.371500015258789,,2313678.0,6.364303112030029
SNL/MSU/DOE,UNI-OCTOW1-UP2[0],0,Polyester,50.0,,100.0,0.0,0.0,0.0,,,,,,,,,,1535.0,154.0,2.119999885559082,0.21199999749660492,0.10000000149011612,100.0,3165.300048828125,,,,4.371500015258789,,4138791.0,6.616873264312744
SNL/MSU/DOE,UNI-OCTOW1-UP2[0],0,Polyester,50.0,,100.0,0.0,0.0,0.0,,,,,,,,,,1420.0,142.0,1.9600000381469727,0.19599999487400055,0.10000000149011612,100.0,3165.300048828125,,,,4.371500015258789,,3185311.0,6.503151893615723
SNL/MSU/DOE,UNI-OCTOW1-UP2[0],0,Polyester,50.0,,100.0,0.0,0.0,0.0,,,,,,,,,,1466.0,147.0,2.0199999809265137,0.20200000703334808,0.10000000149011612,100.0,3165.300048828125,,,,4.371500015258789,,2564971.0,6.409082412719727
SNL/MSU/DOE,UNI-OCTOW1-UP2[0],0,Polyester,50.0,,100.0,0.0,0.0,0.0,,,,,,,,,,1437.0,144.0,1.9800000190734863,0.1979999989271164,0.10000000149011612,100.0,3165.300048828125,,,,4.371500015258789,,19248908.0,7.2844061851501465
SNL/MSU/DOE,UNI-OCTOW1-UP2[0],0,Polyester,50.0,,100.0,0.0,0.0,0.0,,,,,,,,,,1104.0,110.0,1.5199999809265137,0.15199999511241913,0.10000000149011612,200.0,3165.300048828125,,,,4.371500015258789,,255520000.0,8.407424926757812
SNL/MSU/DOE,UNI-OCTOW1-UP2[0],0,Polyester,50.0,,100.0,0.0,0.0,0.0,,,,,,,,,,1104.0,110.0,1.5199999809265137,0.15199999511241913,0.10000000149011612,200.0,3165.300048828125,,,,4.371500015258789,,332300000.0,8.521530151367188
SNL/MSU/DOE,UNI-OCTOW1-UP2[0],0,Polyester,50.0,,100.0,0.0,0.0,0.0,,,,,,,,,,1493.0,149.0,2.059999942779541,0.20600000023841858,0.10000000149011612,100.0,3165.300048828125,,,,4.371500015258789,,680779.0,5.833006381988525
SNL/MSU/DOE,UNI-OCTOW1-UP2[0],0,Polyester,50.0,,100.0,0.0,0.0,0.0,,,,,,,,,,1398.0,140.0,1.9299999475479126,0.19300000369548798,0.10000000149011612,100.0,3165.300048828125,,,,4.371500015258789,,917943.0,5.962815761566162
SNL/MSU/DOE,UNI-OCTOW1-UP2[0],0,Polyester,50.0,,100.0,0.0,0.0,0.0,,,,,,,,,,1398.0,140.0,1.9299999475479126,0.19300000369548798,0.10000000149011612,100.0,3165.300048828125,,,,4.371500015258789,,1667477.0,6.222059726715088
SNL/MSU/DOE,UNI-OCTOW1-UP2[0],0,Polyester,50.0,,100.0,0.0,0.0,0.0,,,,,,,,,,1531.0,153.0,2.109999895095825,0.210999995470047,0.10000000149011612,100.0,3165.300048828125,,,,4.371500015258789,,369667.0,5.567810535430908
SNL/MSU/DOE,UNI-OCTOW1-UP2[0],0,Polyester,50.0,,100.0,0.0,0.0,0.0,,,,,,,,,,1437.0,144.0,1.9900000095367432,0.19900000095367432,0.10000000149011612,100.0,3165.300048828125,,,,4.371500015258789,,1077008.0,6.032218933105469
SNL/MSU/DOE,UNI-OCTOW1-UP2[0],0,Polyester,50.0,,100.0,0.0,0.0,0.0,,,,,,,,,,1104.0,110.0,1.5199999809265137,0.15199999511241913,0.10000000149011612,200.0,3165.300048828125,,,,4.371500015258789,,827219968.0,8.917620658874512
SNL/MSU/DOE,UNI-OCTOW1-UP2[0],0,Polyester,50.0,,100.0,0.0,0.0,0.0,,,,,,,,,,1433.0,143.0,1.9800000190734863,0.1979999989271164,0.10000000149011612,100.0,3165.300048828125,,,,4.371500015258789,,6123489.0,6.786998748779297
SNL/MSU/DOE,UNI-OCTOW1-UP2[0],0,Polyester,50.0,,100.0,0.0,0.0,0.0,,,,,,,,,,1484.0,148.0,2.049999952316284,0.20499999821186066,0.10000000149011612,100.0,3165.300048828125,,,,4.371500015258789,,2798167.0,6.446873664855957
SNL/MSU/DOE,UNI-OCTOW1-UP2[0],0,Polyester,50.0,,100.0,0.0,0.0,0.0,,,,,,,,,,1124.0,112.0,1.5499999523162842,0.1550000011920929,0.10000000149011612,200.0,3165.300048828125,,,,4.371500015258789,,92310136.0,7.965249538421631
SNL/MSU/DOE,UNI-OCTOW1-UP2[0],0,Polyester,50.0,,100.0,0.0,0.0,0.0,,,,,,,,,,1147.0,115.0,1.5800000429153442,0.15800000727176666,0.10000000149011612,200.0,3165.300048828125,,,,4.371500015258789,,8164732.0,6.911942005157471
SNL/MSU/DOE,UNI-OCTOW1-UP2[0],0,Polyester,50.0,,100.0,0.0,0.0,0.0,,,,,,,,,,1160.0,116.0,1.600000023841858,0.1599999964237213,0.10000000149011612,200.0,3165.300048828125,,,,4.371500015258789,,11348757.0,7.054948329925537
SNL/MSU/DOE,UNI-OCTOW1-UP2[0],0,Polyester,50.0,,100.0,0.0,0.0,0.0,,,,,,,,,,1190.0,119.0,1.6399999856948853,0.164000004529953,0.10000000149011612,200.0,3165.300048828125,,,,4.371500015258789,,157165632.0,8.196357727050781
SNL/MSU/DOE,UNI-OCTOW1-UP2[0],0,Polyester,50.0,,100.0,0.0,0.0,0.0,,,,,,,,,,1181.0,118.0,1.6299999952316284,0.16300000250339508,0.10000000149011612,200.0,3165.300048828125,,,,4.371500015258789,,221007408.0,8.344407081604004
SNL/MSU/DOE,UNI-OCTOW1-UP2[0],0,Polyester,50.0,,100.0,0.0,0.0,0.0,,,,,,,,,,1421.0,142.0,1.9600000381469727,0.19599999487400055,0.10000000149011612,100.0,3165.300048828125,,,,4.371500015258789,,37141572.0,7.569860458374023
SNL/MSU/DOE,UNI-OCTOW1-UP2[0],0,Polyester,50.0,,100.0,0.0,0.0,0.0,,,,,,,,,,1456.0,146.0,2.009999990463257,0.20100000500679016,0.10000000149011612,100.0,3165.300048828125,,,,4.371500015258789,,7375336.0,6.867781639099121
SNL/MSU/DOE,UNI-OCTOW1-UP2[0],0,Polyester,50.0,,100.0,0.0,0.0,0.0,,,,,,,,,,1366.0,137.0,1.8899999856948853,0.1889999955892563,0.10000000149011612,100.0,3165.300048828125,,,,4.371500015258789,,39267216.0,7.594029903411865
SNL/MSU/DOE,UNI-OCTOW1-UP2[0],0,Polyester,50.0,,100.0,0.0,0.0,0.0,,,,,,,,,,1134.0,113.0,1.5700000524520874,0.15700000524520874,0.10000000149011612,200.0,3165.300048828125,,,,4.371500015258789,,262049568.0,8.418383598327637
SNL/MSU/DOE,UNI-OCTOW1-UP2[0],0,Polyester,50.0,,100.0,0.0,0.0,0.0,,,,,,,,,,1175.0,118.0,1.6200000047683716,0.16200000047683716,0.10000000149011612,200.0,3165.300048828125,,,,4.371500015258789,,572534976.0,8.75780200958252
SNL/MSU/DOE,UNI-OCTOW1-UP2[0],0,Polyester,50.0,,100.0,0.0,0.0,0.0,,,,,,,,,,1156.0,116.0,1.600000023841858,0.1599999964237213,0.10000000149011612,200.0,3165.300048828125,,,,4.371500015258789,,123108656.0,8.090288162231445
SNL/MSU/DOE,UNI-OCTOW1-UP2[0],0,Polyester,50.0,,100.0,0.0,0.0,0.0,,,,,,,,,,996.0,99.5999984741211,1.3799999952316284,0.1379999965429306,0.10000000149011612,200.0,3165.300048828125,,,,4.371500015258789,,104584112.0,8.019465446472168
SNL/MSU/DOE,UNI-OCTOW1-UP2[0],0,Polyester,50.0,,100.0,0.0,0.0,0.0,,,,,,,,,,1106.0,111.0,1.5299999713897705,0.15299999713897705,0.10000000149011612,200.0,3165.300048828125,,,,4.371500015258789,,85419552.0,7.9315571784973145
SNL/MSU/DOE,UNI-OCTOW1-UP2[0],0,Polyester,50.0,,100.0,0.0,0.0,0.0,,,,,,,,,,1212.0,121.0,1.6699999570846558,0.16699999570846558,0.10000000149011612,200.0,3165.300048828125,,,,4.371500015258789,,424245152.0,8.627616882324219
SNL/MSU/DOE,UNI-OCTOW1-UP2[0],0,Polyester,50.0,,100.0,0.0,0.0,0.0,,,,,,,,,,1138.0,114.0,1.5700000524520874,0.15700000524520874,0.10000000149011612,200.0,3165.300048828125,,,,4.371500015258789,,21256336.0,7.327488422393799
SNL/MSU/DOE,UNI-OCTOW1-UP2[0],0,Polyester,50.0,,100.0,0.0,0.0,0.0,,,,,,,,,,2255.0,226.0,3.109999895095825,0.3109999895095825,0.10000000149011612,20.0,3165.300048828125,,,,4.371500015258789,,17497.0,4.242963790893555
SNL/MSU/DOE,UNI-OCTOW1-UP2[0],0,Polyester,50.0,,100.0,0.0,0.0,0.0,,,,,,,,,,2179.0,218.0,3.009999990463257,0.3009999990463257,0.10000000149011612,20.0,3165.300048828125,,,,4.371500015258789,,824.0,2.9159271717071533
SNL/MSU/DOE,UNI-OCTOW1-UP2[0],0,Polyester,50.0,,100.0,0.0,0.0,0.0,,,,,,,,,,2200.0,220.0,3.0399999618530273,0.30399999022483826,0.10000000149011612,20.0,3165.300048828125,,,,4.371500015258789,,14796.0,4.170144557952881
SNL/MSU/DOE,UNI-OCTOW1-UP2[0],0,Polyester,50.0,,100.0,0.0,0.0,0.0,,,,,,,,,,2227.0,223.0,3.0799999237060547,0.30799999833106995,0.10000000149011612,20.0,3165.300048828125,,,,4.371500015258789,,7317.0,3.864333152770996
SNL/MSU/DOE,UNI-OCTOW1-UP2[0],0,Polyester,50.0,,100.0,0.0,0.0,0.0,,,,,,,,,,2280.0,228.0,3.1500000953674316,0.3149999976158142,0.10000000149011612,20.0,3165.300048828125,,,,4.371500015258789,,19412.0,4.288070201873779
SNL/MSU/DOE,UNI-OCTOW1-UP2[0],0,Polyester,50.0,,100.0,0.0,0.0,0.0,,,,,,,,,,2179.0,218.0,3.009999990463257,0.3009999990463257,0.10000000149011612,20.0,3165.300048828125,,,,4.371500015258789,,1899.0,3.278524875640869
SNL/MSU/DOE,UNI-OCTOW1-UP2[0],0,Polyester,50.0,,100.0,0.0,0.0,0.0,,,,,,,,,,2119.0,212.0,2.930000066757202,0.2930000126361847,0.10000000149011612,20.0,3165.300048828125,,,,4.371500015258789,,34730.0,4.540704727172852
SNL/MSU/DOE,UNI-OCTOW1-UP2[0],0,Polyester,50.0,,100.0,0.0,0.0,0.0,,,,,,,,,,2187.0,219.0,3.0199999809265137,0.3019999861717224,0.10000000149011612,20.0,3165.300048828125,,,,4.371500015258789,,8531.0,3.930999994277954
SNL/MSU/DOE,UNI-OCTOW1-UP2[0],0,Polyester,50.0,,100.0,0.0,0.0,0.0,,,,,,,,,,1901.0,190.0,2.630000114440918,0.2630000114440918,0.10000000149011612,20.0,3165.300048828125,,,,4.371500015258789,,178922.0,5.252663612365723
SNL/MSU/DOE,UNI-OCTOW1-UP2[0],0,Polyester,50.0,,100.0,0.0,0.0,0.0,,,,,,,,,,1954.0,196.0,2.700000047683716,0.27000001072883606,0.10000000149011612,20.0,3165.300048828125,,,,4.371500015258789,,161812.0,5.209010601043701
SNL/MSU/DOE,UNI-OCTOW1-UP2[0],0,Polyester,50.0,,100.0,0.0,0.0,0.0,,,,,,,,,,2007.0,201.0,2.7699999809265137,0.2770000100135803,0.10000000149011612,20.0,3165.300048828125,,,,4.371500015258789,,26774.0,4.427713394165039
SNL/MSU/DOE,UNI-OCTOW1-UP2[0],0,Polyester,50.0,,100.0,0.0,0.0,0.0,,,,,,,,,,1997.0,200.0,2.759999990463257,0.2759999930858612,0.10000000149011612,20.0,3165.300048828125,,,,4.371500015258789,,63052.0,4.799698829650879
SNL/MSU/DOE,UNI-OCTOW1-UP2[0],0,Polyester,50.0,,100.0,0.0,0.0,0.0,,,,,,,,,,2060.0,206.0,2.8499999046325684,0.2849999964237213,0.10000000149011612,20.0,3165.300048828125,,,,4.371500015258789,,14997.0,4.176004409790039
SNL/MSU/DOE,UNI-OCTOW1-UP2[0],0,Polyester,50.0,,100.0,0.0,0.0,0.0,,,,,,,,,,2049.0,205.0,2.8299999237060547,0.28299999237060547,0.10000000149011612,20.0,3165.300048828125,,,,4.371500015258789,,38614.0,4.586744785308838
SNL/MSU/DOE,UNI-OCTOW1-UP2[0],0,Polyester,50.0,,100.0,0.0,0.0,0.0,,,,,,,,,,1962.0,196.0,2.7100000381469727,0.2709999978542328,0.10000000149011612,20.0,3165.300048828125,,,,4.371500015258789,,84357.0,4.926121234893799
SNL/MSU/DOE,UNI-OCTOW1-UP2[0],0,Polyester,50.0,,100.0,0.0,0.0,0.0,,,,,,,,,,2059.0,206.0,2.8399999141693115,0.2840000092983246,0.10000000149011612,20.0,3165.300048828125,,,,4.371500015258789,,101444.0,5.006226539611816
SNL/MSU/DOE,UNI-OCTOW1-UP2[0],0,Polyester,50.0,,100.0,0.0,0.0,0.0,,,,,,,,,,1440.0,144.0,1.9900000095367432,0.19900000095367432,0.10000000149011612,200.0,3165.300048828125,,,,4.371500015258789,,8891725.0,6.948986053466797
SNL/MSU/DOE,UNI-OCTOW1-UP2[0],0,Polyester,50.0,,100.0,0.0,0.0,0.0,,,,,,,,,,1594.0,159.0,2.200000047683716,0.2199999988079071,0.10000000149011612,100.0,3165.300048828125,,,,4.371500015258789,,606191.0,5.782609462738037
SNL/MSU/DOE,UNI-OCTOW1-UP2[0],0,Polyester,50.0,,100.0,0.0,0.0,0.0,,,,,,,,,,1594.0,159.0,2.200000047683716,0.2199999988079071,0.10000000149011612,100.0,3165.300048828125,,,,4.371500015258789,,5922625.0,6.772514343261719
SNL/MSU/DOE,UNI-OCTOW1-VE2[0],0,Vinyl ester,50.0,,100.0,0.0,0.0,0.0,,,,,,,,,,2698.0,270.0,3.7300000190734863,0.37299999594688416,0.10000000149011612,5.0,3492.45458984375,,,,4.824545383453369,,324.0,2.510545015335083
SNL/MSU/DOE,UNI-OCTOW1-VE2[0],0,Vinyl ester,50.0,,100.0,0.0,0.0,0.0,,,,,,,,,,2698.0,270.0,3.7300000190734863,0.37299999594688416,0.10000000149011612,5.0,3492.45458984375,,,,4.824545383453369,,726.0,2.8609366416931152
SNL/MSU/DOE,UNI-OCTOW1-VE2[0],0,Vinyl ester,50.0,,100.0,0.0,0.0,0.0,,,,,,,,,,2698.0,270.0,3.7300000190734863,0.37299999594688416,0.10000000149011612,5.0,3492.45458984375,,,,4.824545383453369,,143.0,2.1553361415863037
SNL/MSU/DOE,UNI-OCTOW1-VE2[0],0,Vinyl ester,50.0,,100.0,0.0,0.0,0.0,,,,,,,,,,2698.0,270.0,3.7300000190734863,0.37299999594688416,0.10000000149011612,5.0,3492.45458984375,,,,4.824545383453369,,509.0,2.7067177295684814
SNL/MSU/DOE,UNI-OCTOW1-VE2[0],0,Vinyl ester,50.0,,100.0,0.0,0.0,0.0,,,,,,,,,,2698.0,270.0,3.7300000190734863,0.37299999594688416,0.10000000149011612,5.0,3492.45458984375,,,,4.824545383453369,,109.0,2.037426471710205
SNL/MSU/DOE,UNI-OCTOW1-VE2[0],0,Vinyl ester,50.0,,100.0,0.0,0.0,0.0,,,,,,,,,,2207.0,221.0,3.049999952316284,0.3050000071525574,0.10000000149011612,5.0,3492.45458984375,,,,4.824545383453369,,864.0,2.936513662338257
SNL/MSU/DOE,UNI-OCTOW1-VE2[0],0,Vinyl ester,50.0,,100.0,0.0,0.0,0.0,,,,,,,,,,2207.0,221.0,3.049999952316284,0.3050000071525574,0.10000000149011612,10.0,3492.45458984375,,,,4.824545383453369,,6344.0,3.802363157272339
SNL/MSU/DOE,UNI-OCTOW1-VE2[0],0,Vinyl ester,50.0,,100.0,0.0,0.0,0.0,,,,,,,,,,2207.0,221.0,3.049999952316284,0.3050000071525574,0.10000000149011612,10.0,3492.45458984375,,,,4.824545383453369,,3565.0,3.5520596504211426
SNL/MSU/DOE,UNI-OCTOW1-VE2[0],0,Vinyl ester,50.0,,100.0,0.0,0.0,0.0,,,,,,,,,,2207.0,221.0,3.049999952316284,0.3050000071525574,0.10000000149011612,10.0,3492.45458984375,,,,4.824545383453369,,2211.0,3.3445887565612793
SNL/MSU/DOE,UNI-OCTOW1-VE2[0],0,Vinyl ester,50.0,,100.0,0.0,0.0,0.0,,,,,,,,,,2207.0,221.0,3.049999952316284,0.3050000071525574,0.10000000149011612,10.0,3492.45458984375,,,,4.824545383453369,,4181.0,3.6212801933288574
SNL/MSU/DOE,UNI-OCTOW1-VE2[0],0,Vinyl ester,50.0,,100.0,0.0,0.0,0.0,,,,,,,,,,2207.0,221.0,3.049999952316284,0.3050000071525574,0.10000000149011612,10.0,3492.45458984375,,,,4.824545383453369,,3011.0,3.478710651397705
SNL/MSU/DOE,UNI-OCTOW1-VE2[0],0,Vinyl ester,50.0,,100.0,0.0,0.0,0.0,,,,,,,,,,2207.0,221.0,3.049999952316284,0.3050000071525574,0.10000000149011612,10.0,3492.45458984375,,,,4.824545383453369,,1452.0,3.161966562271118
SNL/MSU/DOE,UNI-OCTOW1-VE2[0],0,Vinyl ester,50.0,,100.0,0.0,0.0,0.0,,,,,,,,,,1962.0,196.0,2.7100000381469727,0.2709999978542328,0.10000000149011612,100.0,3492.45458984375,,,,4.824545383453369,,25641.0,4.408935070037842
SNL/MSU/DOE,UNI-OCTOW1-VE2[0],0,Vinyl ester,50.0,,100.0,0.0,0.0,0.0,,,,,,,,,,1962.0,196.0,2.7100000381469727,0.2709999978542328,0.10000000149011612,100.0,3492.45458984375,,,,4.824545383453369,,57871.0,4.762461185455322
SNL/MSU/DOE,UNI-OCTOW1-VE2[0],0,Vinyl ester,50.0,,100.0,0.0,0.0,0.0,,,,,,,,,,1962.0,196.0,2.7100000381469727,0.2709999978542328,0.10000000149011612,100.0,3492.45458984375,,,,4.824545383453369,,24185.0,4.383545875549316
SNL/MSU/DOE,UNI-OCTOW1-VE2[0],0,Vinyl ester,50.0,,100.0,0.0,0.0,0.0,,,,,,,,,,1962.0,196.0,2.7100000381469727,0.2709999978542328,0.10000000149011612,100.0,3492.45458984375,,,,4.824545383453369,,40864.0,4.6113409996032715
SNL/MSU/DOE,UNI-OCTOW1-VE2[0],0,Vinyl ester,50.0,,100.0,0.0,0.0,0.0,,,,,,,,,,1962.0,196.0,2.7100000381469727,0.2709999978542328,0.10000000149011612,100.0,3492.45458984375,,,,4.824545383453369,,248955.0,5.396121025085449
SNL/MSU/DOE,UNI-OCTOW1-VE2[0],0,Vinyl ester,50.0,,100.0,0.0,0.0,0.0,,,,,,,,,,1962.0,196.0,2.7100000381469727,0.2709999978542328,0.10000000149011612,100.0,3492.45458984375,,,,4.824545383453369,,36010.0,4.556423187255859
SNL/MSU/DOE,UNI-OCTOW1-VE2[0],0,Vinyl ester,50.0,,100.0,0.0,0.0,0.0,,,,,,,,,,1962.0,196.0,2.7100000381469727,0.2709999978542328,0.10000000149011612,100.0,3492.45458984375,,,,4.824545383453369,,124774.0,5.096124172210693
SNL/MSU/DOE,UNI-OCTOW1-VE2[0],0,Vinyl ester,50.0,,100.0,0.0,0.0,0.0,,,,,,,,,,1962.0,196.0,2.7100000381469727,0.2709999978542328,0.10000000149011612,100.0,3492.45458984375,,,,4.824545383453369,,306126.0,5.485900402069092
SNL/MSU/DOE,UNI-OCTOW1-VE2[0],0,Vinyl ester,50.0,,100.0,0.0,0.0,0.0,,,,,,,,,,1717.0,172.0,2.369999885559082,0.2370000034570694,0.10000000149011612,200.0,3492.45458984375,,,,4.824545383453369,,12487238.0,7.096466541290283
SNL/MSU/DOE,UNI-OCTOW1-VE2[0],0,Vinyl ester,50.0,,100.0,0.0,0.0,0.0,,,,,,,,,,1717.0,172.0,2.369999885559082,0.2370000034570694,0.10000000149011612,200.0,3492.45458984375,,,,4.824545383453369,,4117339.0,6.614616394042969
SNL/MSU/DOE,UNI-OCTOW1-VE2[0],0,Vinyl ester,50.0,,100.0,0.0,0.0,0.0,,,,,,,,,,1717.0,172.0,2.369999885559082,0.2370000034570694,0.10000000149011612,200.0,3492.45458984375,,,,4.824545383453369,,8107379.0,6.908880710601807
SNL/MSU/DOE,UNI-OCTOW1-VE2[0],0,Vinyl ester,50.0,,100.0,0.0,0.0,0.0,,,,,,,,,,1717.0,172.0,2.369999885559082,0.2370000034570694,0.10000000149011612,200.0,3492.45458984375,,,,4.824545383453369,,1556365.0,6.192111492156982
SNL/MSU/DOE,UNI-OCTOW1-VE2[0],0,Vinyl ester,50.0,,100.0,0.0,0.0,0.0,,,,,,,,,,1717.0,172.0,2.369999885559082,0.2370000034570694,0.10000000149011612,200.0,3492.45458984375,,,,4.824545383453369,,6448807.0,6.809479236602783
SNL/MSU/DOE,UNI-OCTOW1-VE2[0],0,Vinyl ester,50.0,,100.0,0.0,0.0,0.0,,,,,,,,,,1717.0,172.0,2.369999885559082,0.2370000034570694,0.10000000149011612,200.0,3492.45458984375,,,,4.824545383453369,,13798486.0,7.13983154296875
SNL/MSU/DOE,UNI-OCTOW1-VE2[0],0,Vinyl ester,50.0,,100.0,0.0,0.0,0.0,,,,,,,,,,1717.0,172.0,2.369999885559082,0.2370000034570694,0.10000000149011612,200.0,3492.45458984375,,,,4.824545383453369,,22108520.0,7.344559669494629
SNL/MSU/DOE,UNI-OCTOW1-VE2[0],0,Vinyl ester,50.0,,100.0,0.0,0.0,0.0,,,,,,,,,,1717.0,172.0,2.369999885559082,0.2370000034570694,0.10000000149011612,200.0,3492.45458984375,,,,4.824545383453369,,14543062.0,7.162655830383301
SNL/MSU/DOE,UNI-OCTOW1-VE2[0],0,Vinyl ester,50.0,,100.0,0.0,0.0,0.0,,,,,,,,,,1717.0,172.0,2.369999885559082,0.2370000034570694,0.10000000149011612,200.0,3492.45458984375,,,,4.824545383453369,,82468256.0,7.916286945343018
SNL/MSU/DOE,UNI-OCTOW1-VE2[0],0,Vinyl ester,50.0,,100.0,0.0,0.0,0.0,,,,,,,,,,1472.0,147.0,2.0299999713897705,0.2029999941587448,0.10000000149011612,200.0,3492.45458984375,,,,4.824545383453369,,64717860.0,7.811024188995361
SNL/MSU/DOE,UNI-OCTOW1-VE2[0],0,Vinyl ester,50.0,,100.0,0.0,0.0,0.0,,,,,,,,,,1472.0,147.0,2.0299999713897705,0.2029999941587448,0.10000000149011612,200.0,3492.45458984375,,,,4.824545383453369,,18724896.0,7.272419452667236
SNL/MSU/DOE,UNI-OCTOW1-VE2[0],0,Vinyl ester,50.0,,100.0,0.0,0.0,0.0,,,,,,,,,,1472.0,147.0,2.0299999713897705,0.2029999941587448,0.10000000149011612,200.0,3492.45458984375,,,,4.824545383453369,,13205451.0,7.120753288269043
SNL/MSU/DOE,UNI-OCTOW1-VE2[0],0,Vinyl ester,50.0,,100.0,0.0,0.0,0.0,,,,,,,,,,1472.0,147.0,2.0299999713897705,0.2029999941587448,0.10000000149011612,200.0,3492.45458984375,,,,4.824545383453369,,20584548.0,7.313541412353516
SNL/MSU/DOE,UNI-OCTOW1-VE2[0],0,Vinyl ester,50.0,,100.0,0.0,0.0,0.0,,,,,,,,,,1472.0,147.0,2.0299999713897705,0.2029999941587448,0.10000000149011612,200.0,3492.45458984375,,,,4.824545383453369,,135488960.0,8.131903648376465
SNL/MSU/DOE,UNI-OCTOW1-VE2[0],0,Vinyl ester,50.0,,100.0,0.0,0.0,0.0,,,,,,,,,,1472.0,147.0,2.0299999713897705,0.2029999941587448,0.10000000149011612,200.0,3492.45458984375,,,,4.824545383453369,,46800240.0,7.670248031616211
SNL/MSU/DOE,UNI-OCTOW1-VE2[0],0,Vinyl ester,50.0,,100.0,0.0,0.0,0.0,,,,,,,,,,1457.0,146.0,2.009999990463257,0.20100000500679016,0.10000000149011612,200.0,3492.45458984375,,,,4.824545383453369,,654193344.0,8.815706253051758
SNL/MSU/DOE,UNI-OCTOW1-VE2[0],0,Vinyl ester,50.0,,100.0,0.0,0.0,0.0,,,,,,,,,,1226.0,123.0,1.690000057220459,0.16899999976158142,0.10000000149011612,200.0,3492.45458984375,,,,4.824545383453369,,4000000000.0,9.602060317993164
SNL/MSU/DOE,UNI-OCTOW1-VE2[0],0,Vinyl ester,50.0,,100.0,0.0,0.0,0.0,,,,,,,,,,1226.0,123.0,1.690000057220459,0.16899999976158142,0.10000000149011612,200.0,3492.45458984375,,,,4.824545383453369,,851213760.0,8.930038452148438
SNL/MSU/DOE,UNI-OCTOW1-VE2[0],0,Vinyl ester,50.0,,100.0,0.0,0.0,0.0,,,,,,,,,,1165.0,117.0,1.6100000143051147,0.16099999845027924,0.10000000149011612,200.0,3492.45458984375,,,,4.824545383453369,,4248136960.0,9.628198623657227
SNL/MSU/DOE,UNI-OCTOW1-VE2[0],0,Vinyl ester,50.0,,100.0,0.0,0.0,0.0,,,,,,,,,,1165.0,117.0,1.6100000143051147,0.16099999845027924,0.10000000149011612,200.0,3492.45458984375,,,,4.824545383453369,,1098324864.0,9.040730476379395
SNL/MSU/DOE,UNI-OCTOW1-VE2[0],0,Vinyl ester,50.0,,100.0,0.0,0.0,0.0,,,,,,,,,,1165.0,117.0,1.6100000143051147,0.16099999845027924,0.10000000149011612,200.0,3492.45458984375,,,,4.824545383453369,,1300000000.0,9.113943099975586
SNL/MSU/DOE,UNI-OCTOW1-VE2[0],0,Vinyl ester,50.0,,100.0,0.0,0.0,0.0,,,,,,,,,,1128.0,113.0,1.559999942779541,0.15600000321865082,0.10000000149011612,200.0,3492.45458984375,,,,4.824545383453369,,1600000000.0,9.204119682312012
SNL/MSU/DOE,UNI-AGYTOW1-UP4[0],0,Polyester,50.0,,100.0,0.0,0.0,0.0,,,,,,,,,,2340.0,234.0,2.7200000286102295,0.2720000147819519,0.10000000149011612,20.0,4507.4443359375,,5.159999847412109,,4.767777919769287,,711105.0,5.85193395614624
SNL/MSU/DOE,UNI-AGYTOW1-UP4[0],0,Polyester,50.0,,100.0,0.0,0.0,0.0,,,,,,,,,,2340.0,234.0,2.7200000286102295,0.2720000147819519,0.10000000149011612,20.0,4507.4443359375,,5.159999847412109,,4.767777919769287,,628600.0,5.798374176025391
SNL/MSU/DOE,UNI-AGYTOW1-UP4[0],0,Polyester,50.0,,100.0,0.0,0.0,0.0,,,,,,,,,,2340.0,234.0,2.7200000286102295,0.2720000147819519,0.10000000149011612,20.0,4507.4443359375,,5.159999847412109,,4.767777919769287,,3331137.0,6.522592544555664
SNL/MSU/DOE,UNI-AGYTOW1-UP4[0],0,Polyester,50.0,,100.0,0.0,0.0,0.0,,,,,,,,,,2340.0,234.0,2.7200000286102295,0.2720000147819519,0.10000000149011612,20.0,4507.4443359375,,5.159999847412109,,4.767777919769287,,3790717.0,6.578721523284912
SNL/MSU/DOE,UNI-AGYTOW1-UP4[0],0,Polyester,50.0,,100.0,0.0,0.0,0.0,,,,,,,,,,2340.0,234.0,2.7200000286102295,0.2720000147819519,0.10000000149011612,20.0,4507.4443359375,,5.159999847412109,,4.767777919769287,,8779713.0,6.943480491638184
SNL/MSU/DOE,UNI-AGYTOW1-UP4[0],0,Polyester,50.0,,100.0,0.0,0.0,0.0,,,,,,,,,,2340.0,234.0,2.7200000286102295,0.2720000147819519,0.10000000149011612,20.0,4507.4443359375,,5.159999847412109,,4.767777919769287,,5652675.0,6.752254009246826
SNL/MSU/DOE,UNI-AGYTOW1-UP4[0],0,Polyester,50.0,,100.0,0.0,0.0,0.0,,,,,,,,,,2080.0,208.0,2.4100000858306885,0.2409999966621399,0.10000000149011612,30.0,4507.4443359375,,5.159999847412109,,4.767777919769287,,26800378.0,7.428141117095947
SNL/MSU/DOE,UNI-AGYTOW1-UP4[0],0,Polyester,50.0,,100.0,0.0,0.0,0.0,,,,,,,,,,2080.0,208.0,2.4100000858306885,0.2409999966621399,0.10000000149011612,30.0,4507.4443359375,,5.159999847412109,,4.767777919769287,,5718150.0,6.757255554199219
SNL/MSU/DOE,UNI-AGYTOW1-UP4[0],0,Polyester,50.0,,100.0,0.0,0.0,0.0,,,,,,,,,,2080.0,208.0,2.4100000858306885,0.2409999966621399,0.10000000149011612,30.0,4507.4443359375,,5.159999847412109,,4.767777919769287,,17342400.0,7.239109039306641
SNL/MSU/DOE,UNI-AGYTOW1-UP4[0],0,Polyester,50.0,,100.0,0.0,0.0,0.0,,,,,,,,,,2080.0,208.0,2.380000114440918,0.23800000548362732,0.10000000149011612,30.0,4507.4443359375,,5.159999847412109,,4.767777919769287,,3987507.0,6.600701332092285
SNL/MSU/DOE,UNI-AGYTOW1-UP4[0],0,Polyester,50.0,,100.0,0.0,0.0,0.0,,,,,,,,,,2080.0,208.0,2.380000114440918,0.23800000548362732,0.10000000149011612,30.0,4507.4443359375,,5.159999847412109,,4.767777919769287,,7334600.0,6.8653764724731445
SNL/MSU/DOE,UNI-AGYTOW1-UP4[0],0,Polyester,50.0,,100.0,0.0,0.0,0.0,,,,,,,,,,2080.0,208.0,2.380000114440918,0.23800000548362732,0.10000000149011612,30.0,4507.4443359375,,5.159999847412109,,4.767777919769287,,10567152.0,7.0239577293396
SNL/MSU/DOE,UNI-AGYTOW1-UP4[0],0,Polyester,50.0,,100.0,0.0,0.0,0.0,,,,,,,,,,1793.0,179.0,2.109999895095825,0.210999995470047,0.10000000149011612,50.0,4507.4443359375,,5.159999847412109,,4.767777919769287,,104448520.0,8.018902778625488
SNL/MSU/DOE,UNI-AGYTOW1-UP4[0],0,Polyester,50.0,,100.0,0.0,0.0,0.0,,,,,,,,,,1793.0,179.0,2.0799999237060547,0.20800000429153442,0.10000000149011612,50.0,4507.4443359375,,5.159999847412109,,4.767777919769287,,84964912.0,7.929239749908447
SNL/MSU/DOE,UNI-AGYTOW1-UP4[0],0,Polyester,50.0,,100.0,0.0,0.0,0.0,,,,,,,,,,1793.0,179.0,2.0799999237060547,0.20800000429153442,0.10000000149011612,50.0,4507.4443359375,,5.159999847412109,,4.767777919769287,,267557520.0,8.427416801452637
SNL/MSU/DOE,UNI-AGYTOW1-UP4[0],0,Polyester,50.0,,100.0,0.0,0.0,0.0,,,,,,,,,,1793.0,179.0,2.0799999237060547,0.20800000429153442,0.10000000149011612,50.0,4507.4443359375,,5.159999847412109,,4.767777919769287,,856152704.0,8.932551383972168
