Repository: Luwen-Zhang/SNEnsemble

# Copyright Notification

## Composites

We reformat and merge fatigue testing records from SNL/MSU/DOE, OptiMat, UPWIND, and FACT databases into a single database with careful considerations, including filtering invalid entries, rename variables, fix improper calculations in the records, to obtain clean and consistent data to fit machine 
learning usages. We leave the original format ("2019_SNL_MSU_DOE_Composite-Materials-Database_Wind_29pt0.xlsx" and "Optidat UPWIND 28_3_2017.xls") in the folder. Any derived database should be directly based on the original files instead of our merged database. We are not responsible for the accuracy of the testing records.

File: data/composite_database_02232023.csv (part 34 of 47)
Data source,Material_Code,Sequence,Resin Type,Fibre Volume Fraction,Fibre Weight Fraction,Percentage of Fibre in 0-deg Direction,Percentage of Fibre in 45-deg Direction,Percentage of Fibre in 90-deg Direction,Percentage of Fibre in Other Direction,Thickness,Tab Thickness,Width,Maximum Width,Minimum Width,Length,Gauge Length,Load Length,Area,Maximum Stress,Minimum Stress,Maximum Strain,Minimum Strain,R-value,Frequency,Static Maximum Tensile Stress,Static Maximum Compressive Stress,Static Elastic Modulus,Static Compressive Modulus,Static Maximum Tensile Strain,Static Maximum Compressive Strain,Cycles to Failure,log(Cycles to Failure)
SNL/MSU/DOE,UNI-AGYTOW1-UP4[0],0,Polyester,50.0,,100.0,0.0,0.0,0.0,,,,,,,,,,1793.0,179.0,2.0799999237060547,0.20800000429153442,0.10000000149011612,50.0,4507.4443359375,,5.159999847412109,,4.767777919769287,,1126988032.0,9.051918983459473
SNL/MSU/DOE,UNI-AGYTOW1-UP4[0],0,Polyester,50.0,,100.0,0.0,0.0,0.0,,,,,,,,,,1793.0,179.0,2.0799999237060547,0.20800000429153442,0.10000000149011612,50.0,4507.4443359375,,5.159999847412109,,4.767777919769287,,124627240.0,8.095612525939941
SNL/MSU/DOE,UNI-AGYTOW1-UP4[0],0,Polyester,50.0,,100.0,0.0,0.0,0.0,,,,,,,,,,3074.0,307.0,3.569999933242798,0.3569999933242798,0.10000000149011612,5.0,4507.4443359375,,5.159999847412109,,4.767777919769287,,12345.0,4.091491222381592
SNL/MSU/DOE,UNI-AGYTOW1-UP4[0],0,Polyester,50.0,,100.0,0.0,0.0,0.0,,,,,,,,,,3074.0,307.0,3.569999933242798,0.3569999933242798,0.10000000149011612,5.0,4507.4443359375,,5.159999847412109,,4.767777919769287,,1871.0,3.272073745727539
SNL/MSU/DOE,UNI-AGYTOW1-UP4[0],0,Polyester,50.0,,100.0,0.0,0.0,0.0,,,,,,,,,,3074.0,307.0,3.569999933242798,0.3569999933242798,0.10000000149011612,5.0,4507.4443359375,,5.159999847412109,,4.767777919769287,,4389.0,3.6423656940460205
SNL/MSU/DOE,UNI-AGYTOW1-UP4[0],0,Polyester,50.0,,100.0,0.0,0.0,0.0,,,,,,,,,,3074.0,307.0,3.569999933242798,0.3569999933242798,0.10000000149011612,5.0,4507.4443359375,,5.159999847412109,,4.767777919769287,,19111.0,4.281283378601074
SNL/MSU/DOE,UNI-AGYTOW1-UP4[0],0,Polyester,50.0,,100.0,0.0,0.0,0.0,,,,,,,,,,3074.0,307.0,3.569999933242798,0.3569999933242798,0.10000000149011612,5.0,4507.4443359375,,5.159999847412109,,4.767777919769287,,5080.0,3.7058637142181396
SNL/MSU/DOE,UNI-AGYTOW1-UP4[0],0,Polyester,50.0,,100.0,0.0,0.0,0.0,,,,,,,,,,3074.0,307.0,3.569999933242798,0.3569999933242798,0.10000000149011612,5.0,4507.4443359375,,5.159999847412109,,4.767777919769287,,8468.0,3.927780866622925
SNL/MSU/DOE,UNI-AGYTOW1-UP4[0],0,Polyester,50.0,,100.0,0.0,0.0,0.0,,,,,,,,,,2690.0,269.0,3.119999885559082,0.31200000643730164,0.10000000149011612,10.0,4507.4443359375,,5.159999847412109,,4.767777919769287,,376540.0,5.57581090927124
SNL/MSU/DOE,UNI-AGYTOW1-UP4[0],0,Polyester,50.0,,100.0,0.0,0.0,0.0,,,,,,,,,,2690.0,269.0,3.119999885559082,0.31200000643730164,0.10000000149011612,10.0,4507.4443359375,,5.159999847412109,,4.767777919769287,,51159.0,4.708921909332275
SNL/MSU/DOE,UNI-AGYTOW1-UP4[0],0,Polyester,50.0,,100.0,0.0,0.0,0.0,,,,,,,,,,2690.0,269.0,3.119999885559082,0.31200000643730164,0.10000000149011612,10.0,4507.4443359375,,5.159999847412109,,4.767777919769287,,647617.0,5.811318397521973
SNL/MSU/DOE,UNI-AGYTOW1-UP4[0],0,Polyester,50.0,,100.0,0.0,0.0,0.0,,,,,,,,,,2690.0,269.0,3.119999885559082,0.31200000643730164,0.10000000149011612,10.0,4507.4443359375,,5.159999847412109,,4.767777919769287,,73320.0,4.865222454071045
SNL/MSU/DOE,UNI-AGYTOW1-UP4[0],0,Polyester,50.0,,100.0,0.0,0.0,0.0,,,,,,,,,,2690.0,269.0,3.119999885559082,0.31200000643730164,0.10000000149011612,10.0,4507.4443359375,,5.159999847412109,,4.767777919769287,,155543.0,5.191850662231445
SNL/MSU/DOE,UNI-AGYTOW1-UP4[0],0,Polyester,50.0,,100.0,0.0,0.0,0.0,,,,,,,,,,2690.0,269.0,3.119999885559082,0.31200000643730164,0.10000000149011612,10.0,4507.4443359375,,5.159999847412109,,4.767777919769287,,267005.0,5.426519393920898
SNL/MSU/DOE,UNI-AGYTOW1-UP4[0],0,Polyester,50.0,,100.0,0.0,0.0,0.0,,,,,,,,,,1537.0,154.0,1.7799999713897705,0.17800000309944153,0.10000000149011612,150.0,4507.4443359375,,5.159999847412109,,4.767777919769287,,2393016064.0,9.378945350646973
SNL/MSU/DOE,UNI-AGYTOW1-UP4[0],0,Polyester,50.0,,100.0,0.0,0.0,0.0,,,,,,,,,,1537.0,154.0,1.7799999713897705,0.17800000309944153,0.10000000149011612,150.0,4507.4443359375,,5.159999847412109,,4.767777919769287,,1123015936.0,9.050385475158691
SNL/MSU/DOE,UNI-AGYTOW1-UP4[0],0,Polyester,50.0,,100.0,0.0,0.0,0.0,,,,,,,,,,1537.0,154.0,1.7799999713897705,0.17800000309944153,0.10000000149011612,150.0,4507.4443359375,,5.159999847412109,,4.767777919769287,,283626112.0,8.452746391296387
SNL/MSU/DOE,resin-75AQ010-MICRO----,,Polyester,0.0,,0.0,0.0,0.0,0.0,,,,,,,,,,18.790000915527344,1.8799999952316284,0.5,0.05000000074505806,0.10000000149011612,25.0,55.535518646240234,,3.490000009536743,,1.7431035041809082,,162715808.0,8.211429595947266
SNL/MSU/DOE,resin-75AQ010-MICRO----,,Polyester,0.0,,0.0,0.0,0.0,0.0,,,,,,,,,,26.010000228881836,2.5999999046325684,0.699999988079071,0.07000000029802322,0.10000000149011612,15.0,55.535518646240234,,3.490000009536743,,1.7431035041809082,,1266997.0,6.102775573730469
SNL/MSU/DOE,resin-75AQ010-MICRO----,,Polyester,0.0,,0.0,0.0,0.0,0.0,,,,,,,,,,18.770000457763672,1.8799999952316284,0.5,0.05000000074505806,0.10000000149011612,25.0,55.535518646240234,,3.490000009536743,,1.7431035041809082,,90180.0,4.9551100730896
SNL/MSU/DOE,resin-75AQ010-MICRO----,,Polyester,0.0,,0.0,0.0,0.0,0.0,,,,,,,,,,18.770000457763672,1.8799999952316284,0.5,0.05000000074505806,0.10000000149011612,25.0,55.535518646240234,,3.490000009536743,,1.7431035041809082,,9142686.0,6.961073875427246
SNL/MSU/DOE,resin-75AQ010-MICRO----,,Polyester,0.0,,0.0,0.0,0.0,0.0,,,,,,,,,,18.770000457763672,1.8799999952316284,0.5,0.05000000074505806,0.10000000149011612,25.0,55.535518646240234,,3.490000009536743,,1.7431035041809082,,67517488.0,7.829416275024414
SNL/MSU/DOE,resin-75AQ010-MICRO----,,Polyester,0.0,,0.0,0.0,0.0,0.0,,,,,,,,,,18.770000457763672,1.8799999952316284,0.5,0.05000000074505806,0.10000000149011612,25.0,55.535518646240234,,3.490000009536743,,1.7431035041809082,,587462.0,5.768979549407959
SNL/MSU/DOE,resin-75AQ010-MICRO----,,Polyester,0.0,,0.0,0.0,0.0,0.0,,,,,,,,,,18.770000457763672,1.8799999952316284,0.5,0.05000000074505806,0.10000000149011612,25.0,55.535518646240234,,3.490000009536743,,1.7431035041809082,,3678254.0,6.5656418800354
SNL/MSU/DOE,resin-75AQ010-MICRO----,,Polyester,0.0,,0.0,0.0,0.0,0.0,,,,,,,,,,18.770000457763672,1.8799999952316284,0.5,0.05000000074505806,0.10000000149011612,25.0,55.535518646240234,,3.490000009536743,,1.7431035041809082,,7065978.0,6.849172115325928
SNL/MSU/DOE,resin-75AQ010-MICRO----,,Polyester,0.0,,0.0,0.0,0.0,0.0,,,,,,,,,,18.770000457763672,1.8799999952316284,0.5,0.05000000074505806,0.10000000149011612,25.0,55.535518646240234,,3.490000009536743,,1.7431035041809082,,2825622.0,6.451114177703857
SNL/MSU/DOE,resin-75AQ010-MICRO----,,Polyester,0.0,,0.0,0.0,0.0,0.0,,,,,,,,,,18.770000457763672,1.8799999952316284,0.5,0.05000000074505806,0.10000000149011612,25.0,55.535518646240234,,3.490000009536743,,1.7431035041809082,,572502.0,5.757777214050293
SNL/MSU/DOE,resin-75AQ010-MICRO----,,Polyester,0.0,,0.0,0.0,0.0,0.0,,,,,,,,,,18.770000457763672,1.8799999952316284,0.5,0.05000000074505806,0.10000000149011612,25.0,55.535518646240234,,3.490000009536743,,1.7431035041809082,,18642852.0,7.270512580871582
SNL/MSU/DOE,resin-75AQ010-MICRO----,,Polyester,0.0,,0.0,0.0,0.0,0.0,,,,,,,,,,25.989999771118164,2.5999999046325684,0.699999988079071,0.07000000029802322,0.10000000149011612,15.0,55.535518646240234,,3.490000009536743,,1.7431035041809082,,46711.0,4.669419288635254
SNL/MSU/DOE,resin-75AQ010-MICRO----,,Polyester,0.0,,0.0,0.0,0.0,0.0,,,,,,,,,,25.989999771118164,2.5999999046325684,0.699999988079071,0.07000000029802322,0.10000000149011612,15.0,55.535518646240234,,3.490000009536743,,1.7431035041809082,,234420.0,5.369994640350342
SNL/MSU/DOE,resin-75AQ010-MICRO----,,Polyester,0.0,,0.0,0.0,0.0,0.0,,,,,,,,,,25.989999771118164,2.5999999046325684,0.699999988079071,0.07000000029802322,0.10000000149011612,15.0,55.535518646240234,,3.490000009536743,,1.7431035041809082,,5946.0,3.7742249965667725
SNL/MSU/DOE,resin-75AQ010-MICRO----,,Polyester,0.0,,0.0,0.0,0.0,0.0,,,,,,,,,,25.989999771118164,2.5999999046325684,0.699999988079071,0.07000000029802322,0.10000000149011612,15.0,55.535518646240234,,3.490000009536743,,1.7431035041809082,,15207.0,4.182043552398682
SNL/MSU/DOE,resin-75AQ010-MICRO----,,Polyester,0.0,,0.0,0.0,0.0,0.0,,,,,,,,,,25.989999771118164,2.5999999046325684,0.699999988079071,0.07000000029802322,0.10000000149011612,15.0,55.535518646240234,,3.490000009536743,,1.7431035041809082,,787768.0,5.896398544311523
SNL/MSU/DOE,resin-75AQ010-MICRO----,,Polyester,0.0,,0.0,0.0,0.0,0.0,,,,,,,,,,25.989999771118164,2.5999999046325684,0.699999988079071,0.07000000029802322,0.10000000149011612,15.0,55.535518646240234,,3.490000009536743,,1.7431035041809082,,261335.0,5.4171977043151855
SNL/MSU/DOE,resin-75AQ010-MICRO----,,Polyester,0.0,,0.0,0.0,0.0,0.0,,,,,,,,,,25.989999771118164,2.5999999046325684,0.699999988079071,0.07000000029802322,0.10000000149011612,15.0,55.535518646240234,,3.490000009536743,,1.7431035041809082,,1108.0,3.0445396900177
SNL/MSU/DOE,resin-75AQ010-MICRO----,,Polyester,0.0,,0.0,0.0,0.0,0.0,,,,,,,,,,25.989999771118164,2.5999999046325684,0.699999988079071,0.07000000029802322,0.10000000149011612,15.0,55.535518646240234,,3.490000009536743,,1.7431035041809082,,854.0,2.931457757949829
SNL/MSU/DOE,resin-75AQ010-MICRO----,,Polyester,0.0,,0.0,0.0,0.0,0.0,,,,,,,,,,25.989999771118164,2.5999999046325684,0.699999988079071,0.07000000029802322,0.10000000149011612,15.0,55.535518646240234,,3.490000009536743,,1.7431035041809082,,3541.0,3.549125909805298
SNL/MSU/DOE,resin-75AQ010-MICRO----,,Polyester,0.0,,0.0,0.0,0.0,0.0,,,,,,,,,,25.989999771118164,2.5999999046325684,0.699999988079071,0.07000000029802322,0.10000000149011612,15.0,55.535518646240234,,3.490000009536743,,1.7431035041809082,,4520.0,3.6551384925842285
SNL/MSU/DOE,resin-75AQ010-MICRO----,,Polyester,0.0,,0.0,0.0,0.0,0.0,,,,,,,,,,36.099998474121094,3.609999895095825,0.9700000286102295,0.09700000286102295,0.10000000149011612,1.0,55.535518646240234,,3.490000009536743,,1.7431035041809082,,45.0,1.653212547302246
SNL/MSU/DOE,resin-75AQ010-MICRO----,,Polyester,0.0,,0.0,0.0,0.0,0.0,,,,,,,,,,36.099998474121094,3.609999895095825,0.9700000286102295,0.09700000286102295,0.10000000149011612,1.0,55.535518646240234,,3.490000009536743,,1.7431035041809082,,509.0,2.7067177295684814
SNL/MSU/DOE,resin-75AQ010-MICRO----,,Polyester,0.0,,0.0,0.0,0.0,0.0,,,,,,,,,,36.099998474121094,3.609999895095825,0.9700000286102295,0.09700000286102295,0.10000000149011612,1.0,55.535518646240234,,3.490000009536743,,1.7431035041809082,,366.0,2.563481092453003
SNL/MSU/DOE,resin-75AQ010-MICRO----,,Polyester,0.0,,0.0,0.0,0.0,0.0,,,,,,,,,,36.099998474121094,3.609999895095825,0.9700000286102295,0.09700000286102295,0.10000000149011612,1.0,55.535518646240234,,3.490000009536743,,1.7431035041809082,,844.0,2.926342487335205
SNL/MSU/DOE,resin-75AQ010-MICRO----,,Polyester,0.0,,0.0,0.0,0.0,0.0,,,,,,,,,,36.099998474121094,3.609999895095825,0.9700000286102295,0.09700000286102295,0.10000000149011612,1.0,55.535518646240234,,3.490000009536743,,1.7431035041809082,,87.0,1.9395192861557007
SNL/MSU/DOE,resin-75AQ010-MICRO----,,Polyester,0.0,,0.0,0.0,0.0,0.0,,,,,,,,,,36.099998474121094,3.609999895095825,0.9700000286102295,0.09700000286102295,0.10000000149011612,1.0,55.535518646240234,,3.490000009536743,,1.7431035041809082,,1256.0,3.098989725112915
SNL/MSU/DOE,resin-75AQ010-MICRO----,,Polyester,0.0,,0.0,0.0,0.0,0.0,,,,,,,,,,36.099998474121094,3.609999895095825,0.9700000286102295,0.09700000286102295,0.10000000149011612,1.0,55.535518646240234,,3.490000009536743,,1.7431035041809082,,1846.0,3.2662317752838135
SNL/MSU/DOE,resin-75AQ010-MICRO----,,Polyester,0.0,,0.0,0.0,0.0,0.0,,,,,,,,,,36.099998474121094,3.609999895095825,0.9700000286102295,0.09700000286102295,0.10000000149011612,1.0,55.535518646240234,,3.490000009536743,,1.7431035041809082,,26.0,1.4149733781814575
SNL/MSU/DOE,resin-75AQ010-MICRO----,,Polyester,0.0,,0.0,0.0,0.0,0.0,,,,,,,,,,36.099998474121094,3.609999895095825,0.9700000286102295,0.09700000286102295,0.10000000149011612,1.0,55.535518646240234,,3.490000009536743,,1.7431035041809082,,35.0,1.5440680980682373
SNL/MSU/DOE,resin-75AQ010-MICRO----,,Polyester,0.0,,0.0,0.0,0.0,0.0,,,,,,,,,,36.099998474121094,3.609999895095825,0.9700000286102295,0.09700000286102295,0.10000000149011612,1.0,55.535518646240234,,3.490000009536743,,1.7431035041809082,,911.0,2.9595184326171875
SNL/MSU/DOE,resin-75AQ010-MICRO----,,Polyester,0.0,,0.0,0.0,0.0,0.0,,,,,,,,,,43.31999969482422,4.329999923706055,1.159999966621399,0.11599999666213989,0.10000000149011612,1.0,55.535518646240234,,3.490000009536743,,1.7431035041809082,,9.0,0.9542425274848938
SNL/MSU/DOE,resin-75AQ010-MICRO----,,Polyester,0.0,,0.0,0.0,0.0,0.0,,,,,,,,,,43.31999969482422,4.329999923706055,1.159999966621399,0.11599999666213989,0.10000000149011612,1.0,55.535518646240234,,3.490000009536743,,1.7431035041809082,,14.0,1.1461280584335327
SNL/MSU/DOE,resin-75AQ010-MICRO----,,Polyester,0.0,,0.0,0.0,0.0,0.0,,,,,,,,,,43.31999969482422,4.329999923706055,1.159999966621399,0.11599999666213989,0.10000000149011612,1.0,55.535518646240234,,3.490000009536743,,1.7431035041809082,,21.0,1.3222192525863647
SNL/MSU/DOE,resin-75AQ010-MICRO----,,Polyester,0.0,,0.0,0.0,0.0,0.0,,,,,,,,,,43.31999969482422,4.329999923706055,1.159999966621399,0.11599999666213989,0.10000000149011612,1.0,55.535518646240234,,3.490000009536743,,1.7431035041809082,,46.0,1.6627578735351562
SNL/MSU/DOE,resin-75AQ010-MICRO----,,Polyester,0.0,,0.0,0.0,0.0,0.0,,,,,,,,,,43.31999969482422,4.329999923706055,1.159999966621399,0.11599999666213989,0.10000000149011612,1.0,55.535518646240234,,3.490000009536743,,1.7431035041809082,,68.0,1.83250892162323
SNL/MSU/DOE,UNI-D155-EP3[0],0,Epoxy,57.0,,100.0,0.0,0.0,0.0,,,,,,,,,,1004.0,100.0,1.8200000524520874,0.18199999630451202,0.10000000149011612,4.0,1407.8125,-764.5,,,2.5531249046325684,,109019.0,5.037502288818359
SNL/MSU/DOE,UNI-D155-EP3[0],0,Epoxy,57.0,,100.0,0.0,0.0,0.0,,,,,,,,,,819.0,81.9000015258789,1.4800000190734863,0.14800000190734863,0.10000000149011612,5.0,1407.8125,-764.5,,,2.5531249046325684,,558285.0,5.746855735778809
SNL/MSU/DOE,UNI-D155-EP3[0],0,Epoxy,57.0,,100.0,0.0,0.0,0.0,,,,,,,,,,982.0,98.19999694824219,1.7799999713897705,0.17800000309944153,0.10000000149011612,5.0,1407.8125,-764.5,,,2.5531249046325684,,267301.0,5.427000522613525
SNL/MSU/DOE,UNI-D155-EP3[0],0,Epoxy,57.0,,100.0,0.0,0.0,0.0,,,,,,,,,,1310.0,131.0,2.369999885559082,0.2370000034570694,0.10000000149011612,4.0,1407.8125,-764.5,,,2.5531249046325684,,2486.0,3.395501136779785
SNL/MSU/DOE,UNI-D155-EP3[0],0,Epoxy,57.0,,100.0,0.0,0.0,0.0,,,,,,,,,,1296.0,130.0,2.3499999046325684,0.23499999940395355,0.10000000149011612,4.0,1407.8125,-764.5,,,2.5531249046325684,,2226.0,3.347525119781494
SNL/MSU/DOE,UNI-D155-EP3[0],0,Epoxy,57.0,,100.0,0.0,0.0,0.0,,,,,,,,,,1268.0,127.0,2.299999952316284,0.23000000417232513,0.10000000149011612,4.0,1407.8125,-764.5,,,2.5531249046325684,,3878.0,3.5886077880859375
SNL/MSU/DOE,UNI-D155-EP3[0],0,Epoxy,57.0,,100.0,0.0,0.0,0.0,,,,,,,,,,784.0,78.4000015258789,1.4199999570846558,0.1420000046491623,0.10000000149011612,4.0,1407.8125,-764.5,,,2.5531249046325684,,950710.0,5.978047847747803
SNL/MSU/DOE,UNI-D155-EP3[0],0,Epoxy,57.0,,100.0,0.0,0.0,0.0,,,,,,,,,,1697.0,170.0,3.0799999237060547,0.30799999833106995,0.10000000149011612,1.0,1407.8125,-764.5,,,2.5531249046325684,,81.0,1.9084850549697876
SNL/MSU/DOE,UNI-D155-EP3[0],0,Epoxy,57.0,,100.0,0.0,0.0,0.0,,,,,,,,,,1555.0,156.0,2.819999933242798,0.28200000524520874,0.10000000149011612,1.0,1407.8125,-764.5,,,2.5531249046325684,,158.0,2.1986570358276367
SNL/MSU/DOE,UNI-D155-EP3[0],0,Epoxy,57.0,,100.0,0.0,0.0,0.0,,,,,,,,,,1538.0,154.0,2.7899999618530273,0.27900001406669617,0.10000000149011612,1.0,1407.8125,-764.5,,,2.5531249046325684,,275.0,2.4393327236175537
SNL/MSU/DOE,UNI-D155-EP3[0],0,Epoxy,57.0,,100.0,0.0,0.0,0.0,,,,,,,,,,768.0,76.80000305175781,1.3899999856948853,0.13899999856948853,0.10000000149011612,4.0,1407.8125,-764.5,,,2.5531249046325684,,723879.0,5.859665870666504
SNL/MSU/DOE,UNI-D155-EP3[0],0,Epoxy,49.0,,100.0,0.0,0.0,0.0,,,,,,,,,,817.0,81.69999694824219,1.4800000190734863,0.14800000190734863,0.10000000149011612,4.0,1407.8125,-764.5,,,2.5531249046325684,,147473.0,5.168712615966797
SNL/MSU/DOE,UNI-D155-EP3[0],0,Epoxy,49.0,,100.0,0.0,0.0,0.0,,,,,,,,,,817.0,81.69999694824219,1.4800000190734863,0.14800000190734863,0.10000000149011612,4.0,1407.8125,-764.5,,,2.5531249046325684,,250577.0,5.3989410400390625
SNL/MSU/DOE,UNI-D155-EP3[0],0,Epoxy,49.0,,100.0,0.0,0.0,0.0,,,,,,,,,,785.0,78.5,1.4199999570846558,0.1420000046491623,0.10000000149011612,4.0,1407.8125,-764.5,,,2.5531249046325684,,217703.0,5.337864398956299
SNL/MSU/DOE,UNI-D155-EP3[0],0,Epoxy,49.0,,100.0,0.0,0.0,0.0,,,,,,,,,,655.0,65.5,1.190000057220459,0.11900000274181366,0.10000000149011612,4.0,1407.8125,-764.5,,,2.5531249046325684,,757589.0,5.879433631896973
SNL/MSU/DOE,UNI-D155-EP3[0],0,Epoxy,49.0,,100.0,0.0,0.0,0.0,,,,,,,,,,715.0,71.5,1.2999999523162842,0.12999999523162842,0.10000000149011612,5.0,1407.8125,-764.5,,,2.5531249046325684,,1047870.0,6.020307540893555
SNL/MSU/DOE,UNI-D155-EP3[0],0,Epoxy,49.0,,100.0,0.0,0.0,0.0,,,,,,,,,,661.0,66.0999984741211,1.2000000476837158,0.11999999731779099,0.10000000149011612,5.0,1407.8125,-764.5,,,2.5531249046325684,,1107540.0,6.04435920715332
SNL/MSU/DOE,UNI-D155-EP3[0],0,Epoxy,49.0,,100.0,0.0,0.0,0.0,,,,,,,,,,1122.0,112.0,2.0299999713897705,0.2029999941587448,0.10000000149011612,2.0,1407.8125,-764.5,,,2.5531249046325684,,6047.0,3.7815399169921875
SNL/MSU/DOE,UNI-D155-EP3[0],0,Epoxy,49.0,,100.0,0.0,0.0,0.0,,,,,,,,,,1144.0,114.0,2.069999933242798,0.2070000022649765,0.10000000149011612,2.0,1407.8125,-764.5,,,2.5531249046325684,,3284.0,3.5164031982421875
SNL/MSU/DOE,UNI-D155-EP3[0],0,Epoxy,49.0,,100.0,0.0,0.0,0.0,,,,,,,,,,1122.0,112.0,2.0299999713897705,0.2029999941587448,0.10000000149011612,2.0,1407.8125,-764.5,,,2.5531249046325684,,2399.0,3.3800301551818848
SNL/MSU/DOE,UNI-D155-EP3[0],0,Epoxy,49.0,,100.0,0.0,0.0,0.0,,,,,,,,,,1269.0,127.0,2.299999952316284,0.23000000417232513,0.10000000149011612,1.0,1407.8125,-764.5,,,2.5531249046325684,,31.0,1.4913617372512817
SNL/MSU/DOE,UNI-D155-EP3[0],0,Epoxy,49.0,,100.0,0.0,0.0,0.0,,,,,,,,,,1401.0,140.0,2.5399999618530273,0.2540000081062317,0.10000000149011612,1.0,1407.8125,-764.5,,,2.5531249046325684,,12.0,1.07918119430542
SNL/MSU/DOE,UNI-D155-EP3[0],0,Epoxy,49.0,,100.0,0.0,0.0,0.0,,,,,,,,,,1294.0,129.0,2.3499999046325684,0.23499999940395355,0.10000000149011612,1.0,1407.8125,-764.5,,,2.5531249046325684,,3.0,0.4771212637424469
SNL/MSU/DOE,UNI-D155-EP3[0],0,Epoxy,35.0,,100.0,0.0,0.0,0.0,,,,,,,,,,492.0,49.20000076293945,0.8899999856948853,0.08900000154972076,0.10000000149011612,4.0,1407.8125,-764.5,,,2.5531249046325684,,3478888.0,6.541440486907959
SNL/MSU/DOE,UNI-D155-EP3[0],0,Epoxy,35.0,,100.0,0.0,0.0,0.0,,,,,,,,,,708.0,70.80000305175781,1.2799999713897705,0.12800000607967377,0.10000000149011612,4.0,1407.8125,-764.5,,,2.5531249046325684,,4303182.0,6.633789539337158
SNL/MSU/DOE,UNI-D155-EP3[0],0,Epoxy,35.0,,100.0,0.0,0.0,0.0,,,,,,,,,,708.0,70.80000305175781,1.2799999713897705,0.12800000607967377,0.10000000149011612,4.0,1407.8125,-764.5,,,2.5531249046325684,,1741698.0,6.240972995758057
SNL/MSU/DOE,UNI-D155-EP3[0],0,Epoxy,35.0,,100.0,0.0,0.0,0.0,,,,,,,,,,850.0,85.0,1.5399999618530273,0.15399999916553497,0.10000000149011612,4.0,1407.8125,-764.5,,,2.5531249046325684,,288327.0,5.459885120391846
SNL/MSU/DOE,UNI-D155-EP3[0],0,Epoxy,35.0,,100.0,0.0,0.0,0.0,,,,,,,,,,850.0,85.0,1.5399999618530273,0.15399999916553497,0.10000000149011612,4.0,1407.8125,-764.5,,,2.5531249046325684,,328629.0,5.5167059898376465
SNL/MSU/DOE,UNI-D155-EP3[0],0,Epoxy,35.0,,100.0,0.0,0.0,0.0,,,,,,,,,,850.0,85.0,1.5399999618530273,0.15399999916553497,0.10000000149011612,4.0,1407.8125,-764.5,,,2.5531249046325684,,375882.0,5.575051307678223
SNL/MSU/DOE,UNI-D155-EP3[0],0,Epoxy,35.0,,100.0,0.0,0.0,0.0,,,,,,,,,,1133.0,113.0,2.049999952316284,0.20499999821186066,0.10000000149011612,2.0,1407.8125,-764.5,,,2.5531249046325684,,19385.0,4.287465572357178
SNL/MSU/DOE,UNI-D155-EP3[0],0,Epoxy,35.0,,100.0,0.0,0.0,0.0,,,,,,,,,,1133.0,113.0,2.049999952316284,0.20499999821186066,0.10000000149011612,2.0,1407.8125,-764.5,,,2.5531249046325684,,25934.0,4.413869380950928
SNL/MSU/DOE,UNI-D155-EP3[0],0,Epoxy,35.0,,100.0,0.0,0.0,0.0,,,,,,,,,,835.0,83.5,1.5099999904632568,0.1509999930858612,0.10000000149011612,2.0,1407.8125,-764.5,,,2.5531249046325684,,8433.0,3.9259819984436035
SNL/MSU/DOE,UNI-D155-EP3[0],0,Epoxy,35.0,,100.0,0.0,0.0,0.0,,,,,,,,,,1123.0,112.0,2.0399999618530273,0.20399999618530273,0.10000000149011612,1.0,1407.8125,-764.5,,,2.5531249046325684,,7.0,0.8450980186462402
SNL/MSU/DOE,UNI-D155-EP3[0],0,Epoxy,35.0,,100.0,0.0,0.0,0.0,,,,,,,,,,898.0,89.80000305175781,1.6299999952316284,0.16300000250339508,0.10000000149011612,1.0,1407.8125,-764.5,,,2.5531249046325684,,16.0,1.2041200399398804
SNL/MSU/DOE,UNI-D155-EP3[0],0,Epoxy,35.0,,100.0,0.0,0.0,0.0,,,,,,,,,,884.0,88.4000015258789,1.600000023841858,0.1599999964237213,0.10000000149011612,1.0,1407.8125,-764.5,,,2.5531249046325684,,27.0,1.431363821029663
SNL/MSU/DOE,UNI-D155-EP3[0],0,Epoxy,24.0,,100.0,0.0,0.0,0.0,,,,,,,,,,276.0,27.600000381469727,0.5,0.05000000074505806,0.10000000149011612,3.0,1407.8125,-764.5,,,2.5531249046325684,,3084.0,3.489114284515381
SNL/MSU/DOE,UNI-D155-EP3[0],0,Epoxy,24.0,,100.0,0.0,0.0,0.0,,,,,,,,,,275.0,27.5,0.5,0.05000000074505806,0.10000000149011612,3.0,1407.8125,-764.5,,,2.5531249046325684,,466.0,2.6683859825134277
SNL/MSU/DOE,UNI-D155-EP3[0],0,Epoxy,24.0,,100.0,0.0,0.0,0.0,,,,,,,,,,279.0,27.899999618530273,0.5099999904632568,0.050999999046325684,0.10000000149011612,3.0,1407.8125,-764.5,,,2.5531249046325684,,143.0,2.1553361415863037
SNL/MSU/DOE,UNI-D155-EP3[0],0,Epoxy,24.0,,100.0,0.0,0.0,0.0,,,,,,,,,,197.0,19.700000762939453,0.36000001430511475,0.035999998450279236,0.10000000149011612,3.0,1407.8125,-764.5,,,2.5531249046325684,,179688.0,5.254518985748291
SNL/MSU/DOE,UNI-D155-EP3[0],0,Epoxy,24.0,,100.0,0.0,0.0,0.0,,,,,,,,,,203.0,20.299999237060547,0.3700000047683716,0.03700000047683716,0.10000000149011612,3.0,1407.8125,-764.5,,,2.5531249046325684,,203660.0,5.308905601501465
SNL/MSU/DOE,UNI-D155-EP3[0],0,Epoxy,24.0,,100.0,0.0,0.0,0.0,,,,,,,,,,211.0,21.100000381469727,0.3799999952316284,0.03799999877810478,0.10000000149011612,3.0,1407.8125,-764.5,,,2.5531249046325684,,99195.0,4.996490001678467
SNL/MSU/DOE,UNI-D155-EP3[0],0,Epoxy,24.0,,100.0,0.0,0.0,0.0,,,,,,,,,,166.0,16.600000381469727,0.30000001192092896,0.029999999329447746,0.10000000149011612,5.0,1407.8125,-764.5,,,2.5531249046325684,,345242.0,5.538123607635498
SNL/MSU/DOE,UNI-D155-EP3[0],0,Epoxy,24.0,,100.0,0.0,0.0,0.0,,,,,,,,,,163.0,16.299999237060547,0.30000001192092896,0.029999999329447746,0.10000000149011612,5.0,1407.8125,-764.5,,,2.5531249046325684,,728025.0,5.862146377563477
SNL/MSU/DOE,UNI-D155-EP3[0],0,Epoxy,24.0,,100.0,0.0,0.0,0.0,,,,,,,,,,167.0,16.700000762939453,0.30000001192092896,0.029999999329447746,0.10000000149011612,5.0,1407.8125,-764.5,,,2.5531249046325684,,2068531.0,6.315661907196045
SNL/MSU/DOE,UNI-D155-EP3[0],0,Epoxy,24.0,,100.0,0.0,0.0,0.0,,,,,,,,,,317.0,31.700000762939453,0.5799999833106995,0.057999998331069946,0.10000000149011612,1.0,1407.8125,-764.5,,,2.5531249046325684,,8.0,0.9030900001525879
SNL/MSU/DOE,UNI-D155-EP3[0],0,Epoxy,24.0,,100.0,0.0,0.0,0.0,,,,,,,,,,323.0,32.29999923706055,0.5899999737739563,0.05900000035762787,0.10000000149011612,1.0,1407.8125,-764.5,,,2.5531249046325684,,15.0,1.1760913133621216
SNL/MSU/DOE,UNI-D155-EP3[0],0,Epoxy,24.0,,100.0,0.0,0.0,0.0,,,,,,,,,,352.0,35.20000076293945,0.6399999856948853,0.06400000303983688,0.10000000149011612,1.0,1407.8125,-764.5,,,2.5531249046325684,,30.0,1.4771212339401245
SNL/MSU/DOE,UNI-D155-EP3[0],0,Epoxy,16.0,,100.0,0.0,0.0,0.0,,,,,,,,,,222.0,22.200000762939453,0.4000000059604645,0.03999999910593033,0.10000000149011612,15.0,1407.8125,-764.5,,,2.5531249046325684,,3315083.0,6.52049446105957
SNL/MSU/DOE,UNI-D155-EP3[0],0,Epoxy,13.0,,100.0,0.0,0.0,0.0,,,,,,,,,,280.0,28.0,0.5099999904632568,0.050999999046325684,0.10000000149011612,2.0,1407.8125,-764.5,,,2.5531249046325684,,575.0,2.7596678733825684
SNL/MSU/DOE,UNI-D155-EP3[0],0,Epoxy,17.0,,100.0,0.0,0.0,0.0,,,,,,,,,,364.0,36.400001525878906,0.6600000262260437,0.06599999964237213,0.10000000149011612,2.0,1407.8125,-764.5,,,2.5531249046325684,,292.0,2.4653828144073486
SNL/MSU/DOE,UNI-D155-EP3[0],0,Epoxy,13.0,,100.0,0.0,0.0,0.0,,,,,,,,,,269.0,26.899999618530273,0.49000000953674316,0.04899999871850014,0.10000000149011612,2.0,1407.8125,-764.5,,,2.5531249046325684,,994.0,2.9973864555358887
SNL/MSU/DOE,UNI-D155-EP3[0],0,Epoxy,16.0,,100.0,0.0,0.0,0.0,,,,,,,,,,336.0,33.599998474121094,0.6100000143051147,0.061000000685453415,0.10000000149011612,2.0,1407.8125,-764.5,,,2.5531249046325684,,7475.0,3.8736112117767334
SNL/MSU/DOE,UNI-D155-EP3[0],0,Epoxy,13.0,,100.0,0.0,0.0,0.0,,,,,,,,,,208.0,20.799999237060547,0.3799999952316284,0.03799999877810478,0.10000000149011612,5.0,1407.8125,-764.5,,,2.5531249046325684,,42143.0,4.624725341796875
SNL/MSU/DOE,UNI-D155-EP3[0],0,Epoxy,15.0,,100.0,0.0,0.0,0.0,,,,,,,,,,240.0,24.0,0.4399999976158142,0.04399999976158142,0.10000000149011612,5.0,1407.8125,-764.5,,,2.5531249046325684,,514981.0,5.711791038513184
SNL/MSU/DOE,UNI-D155-EP3[0],0,Epoxy,15.0,,100.0,0.0,0.0,0.0,,,,,,,,,,243.0,24.299999237060547,0.4399999976158142,0.04399999976158142,0.10000000149011612,5.0,1407.8125,-764.5,,,2.5531249046325684,,852756.0,5.9308247566223145
SNL/MSU/DOE,UNI-D155-EP3[0],0,Epoxy,31.0,,100.0,0.0,0.0,0.0,,,,,,,,,,449.0,44.900001525878906,0.8100000023841858,0.08100000023841858,0.10000000149011612,10.0,1407.8125,-764.5,,,2.5531249046325684,,4110368.0,6.613880634307861
SNL/MSU/DOE,UNI-D155-EP3[0],0,Epoxy,27.0,,100.0,0.0,0.0,0.0,,,,,,,,,,355.0,35.5,0.6399999856948853,0.06400000303983688,0.10000000149011612,15.0,1407.8125,-764.5,,,2.5531249046325684,,6332223.0,6.80155611038208
SNL/MSU/DOE,UNI-D155-EP3[0],0,Epoxy,33.0,,100.0,0.0,0.0,0.0,,,,,,,,,,700.0,70.0,1.2699999809265137,0.12700000405311584,0.10000000149011612,2.0,1407.8125,-764.5,,,2.5531249046325684,,30907.0,4.490056991577148
SNL/MSU/DOE,UNI-D155-EP3[0],0,Epoxy,41.0,,100.0,0.0,0.0,0.0,,,,,,,,,,858.0,85.80000305175781,1.559999942779541,0.15600000321865082,0.10000000149011612,2.0,1407.8125,-764.5,,,2.5531249046325684,,25562.0,4.407594680786133
SNL/MSU/DOE,UNI-D155-EP3[0],0,Epoxy,28.0,,100.0,0.0,0.0,0.0,,,,,,,,,,590.0,59.0,1.0700000524520874,0.10700000077486038,0.10000000149011612,2.0,1407.8125,-764.5,,,2.5531249046325684,,137981.0,5.139819145202637
SNL/MSU/DOE,UNI-D155-EP3[0],0,Epoxy,31.0,,100.0,0.0,0.0,0.0,,,,,,,,,,519.0,51.900001525878906,0.9399999976158142,0.09399999678134918,0.10000000149011612,5.0,1407.8125,-764.5,,,2.5531249046325684,,2079613.0,6.3179826736450195
SNL/MSU/DOE,UNI-D155-EP3[0],0,Epoxy,28.0,,100.0,0.0,0.0,0.0,,,,,,,,,,459.0,45.900001525878906,0.8299999833106995,0.08299999684095383,0.10000000149011612,5.0,1407.8125,-764.5,,,2.5531249046325684,,1526347.0,6.183653354644775
SNL/MSU/DOE,UNI-D155-EP3[0],0,Epoxy,28.0,,100.0,0.0,0.0,0.0,,,,,,,,,,259.0,25.899999618530273,0.8299999833106995,0.08299999684095383,0.10000000149011612,5.0,1407.8125,-764.5,,,2.5531249046325684,,1198012.0,6.078461170196533
SNL/MSU/DOE,UNI-D155-EP3[0],0,Epoxy,52.0,,100.0,0.0,0.0,0.0,,,,,,,,,,-49.70000076293945,-497.0,,,10.0,5.0,1407.8125,-764.5,,,2.5531249046325684,,2182127.0,6.3388800621032715
SNL/MSU/DOE,UNI-D155-EP3[0],0,Epoxy,52.0,,100.0,0.0,0.0,0.0,,,,,,,,,,-57.79999923706055,-578.0,,,10.0,5.0,1407.8125,-764.5,,,2.5531249046325684,,1838.0,3.264345407485962
SNL/MSU/DOE,UNI-D155-EP3[0],0,Epoxy,52.0,,100.0,0.0,0.0,0.0,,,,,,,,,,-50.29999923706055,-503.0,,,10.0,5.0,1407.8125,-764.5,,,2.5531249046325684,,1287177.0,6.109638214111328
SNL/MSU/DOE,UNI-D155-EP3[0],0,Epoxy,52.0,,100.0,0.0,0.0,0.0,,,,,,,,,,361.0,-361.0,,,-1.0,1.0,1407.8125,-764.5,,,2.5531249046325684,,80365.0,4.905066967010498
SNL/MSU/DOE,UNI-D155-EP3[0],0,Epoxy,52.0,,100.0,0.0,0.0,0.0,,,,,,,,,,-51.0,-510.0,,,10.0,5.0,1407.8125,-764.5,,,2.5531249046325684,,7615.0,3.8816699981689453
SNL/MSU/DOE,UNI-D155-EP3[0],0,Epoxy,52.0,,100.0,0.0,0.0,0.0,,,,,,,,,,413.0,-413.0,,,-1.0,1.0,1407.8125,-764.5,,,2.5531249046325684,,37367.0,4.572488307952881
OptiMat,1017S0300MD2,45/-45/0/45/-45/0/45/-45/0/45/-45/0/45/-45,Epoxy,,,,,,,6.78000020980835,2.0,24.559999465942383,25.290000915527344,23.670000076293945,610.0,,500.0,166.52000427246094,460.4251708984375,46.042518615722656,1.8555999994277954,,0.10000000149011612,2.109999895095825,480.4750061035156,,26.729999542236328,,1.7419999837875366,,100.0,2.0
OptiMat,1017S0300MD2,45/-45/0/45/-45/0/45/-45/0/45/-45/0/45/-45,Epoxy,,,,,,,6.690000057220459,2.0,25.510000228881836,25.649999618530273,25.309999465942383,610.0,,500.0,170.10000610351562,383.8918151855469,38.389183044433594,1.5536999702453613,,0.10000000149011612,2.109999895095825,480.4750061035156,,26.860000610351562,,1.7419999837875366,,740.0,2.869231700897217
OptiMat,195R0300MD4,45/-45/0/45/-45/0/45/-45/0/45/-45/0/45/-45,Epoxy,0.0,,,,,,6.800000190734863,2.0,25.200000762939453,,,145.0,,35.0,171.36000061035156,-240.16000366210938,-24.016000747680664,-0.800000011920929,,10.0,,,,,30.020000457763672,,,1000000.0,6.0
OptiMat,195R0300MD4,45/-45/0/45/-45/0/45/-45/0/45/-45/0/45/-45,Epoxy,0.0,,,,,,6.800000190734863,2.0,25.399999618530273,,,145.0,,35.0,172.72000122070312,-290.20001220703125,-29.020000457763672,-1.0,,10.0,,,,,29.020000457763672,,,6556.0,3.816638946533203
OptiMat,195R0300MD4,45/-45/0/45/-45/0/45/-45/0/45/-45/0/45/-45,Epoxy,0.0,,,,,,6.769999980926514,2.0,25.299999237060547,,,145.0,,35.0,171.281005859375,-278.4259948730469,-27.842599868774414,-0.949999988079071,,10.0,,,,,29.308000564575195,,,32088.0,4.50634241104126
OptiMat,195R0300MD4,45/-45/0/45/-45/0/45/-45/0/45/-45/0/45/-45,Epoxy,0.0,,,,,,6.980000019073486,2.0,25.299999237060547,,,145.0,,35.0,176.593994140625,-254.07000732421875,-25.406999588012695,-0.8999999761581421,,10.0,,,,,28.229999542236328,,,3844009.0,6.584784507751465
OptiMat,195R0300MD4,45/-45/0/45/-45/0/45/-45/0/45/-45/0/45/-45,Epoxy,0.0,,,,,,6.550000190734863,2.0,25.399999618530273,,,145.0,,35.0,166.3699951171875,-276.552001953125,-27.65519905090332,-0.9200000166893005,,10.0,,,,,30.059999465942383,,,575863.0,5.760319232940674
OptiMat,195R0300MD4,45/-45/0/45/-45/0/45/-45/0/45/-45/0/45/-45,Epoxy,0.0,,,,,,6.800000190734863,2.0,25.100000381469727,,,145.0,,35.0,170.67999267578125,-266.072998046875,-26.6072998046875,-0.9300000071525574,,10.0,,,,,28.610000610351562,,,28646.0,4.457064151763916
OptiMat,195R0300MD4,45/-45/0/45/-45/0/45/-45/0/45/-45/0/45/-45,Epoxy,0.0,,,,,,6.900000095367432,2.0,25.100000381469727,,,145.0,,35.0,173.19000244140625,-266.24798583984375,-26.624799728393555,-0.9200000166893005,,10.0,,,,,28.940000534057617,,,59875.0,4.77724552154541
OptiMat,195R0300MD4,45/-45/0/45/-45/0/45/-45/0/45/-45/0/45/-45,Epoxy,0.0,,,,,,6.849999904632568,2.0,25.100000381469727,,,145.0,,35.0,171.93499755859375,-258.7130126953125,-25.871299743652344,-0.9100000262260437,,10.0,,,,,28.43000030517578,,,174166.0,5.240963459014893
OptiMat,195R0300MD4,45/-45/0/45/-45/0/45/-45/0/45/-45/0/45/-45,Epoxy,0.0,,,,,,6.800000190734863,2.0,25.200000762939453,,,145.0,,35.0,171.36000061035156,-262.4440002441406,-26.244400024414062,-0.9100000262260437,,10.0,,,,,28.84000015258789,,,44098.0,4.644418716430664
OptiMat,195R0300MD4,45/-45/0/45/-45/0/45/-45/0/45/-45/0/45/-45,Epoxy,0.0,,,,,,6.800000190734863,2.0,25.200000762939453,,,145.0,,35.0,171.36000061035156,-257.6700134277344,-25.767000198364258,-0.8999999761581421,,10.0,,,,,28.6299991607666,,,153080.0,5.184918403625488
OptiMat,1017S0300MD2,45/-45/0/45/-45/0/45/-45/0/45/-45/0/45/-45,Epoxy,,,,,,,6.98199987411499,2.0,25.36400032043457,25.420000076293945,25.260000228881836,610.0,500.0,500.0,177.08999633789062,371.3800048828125,37.13800048828125,,,0.10000000149011612,2.109999895095825,480.4750061035156,,26.200000762939453,,1.7419999837875366,,7439.0,3.8715145587921143
OptiMat,1017S0300MD2,45/-45/0/45/-45/0/45/-45/0/45/-45/0/45/-45,Epoxy,,,,,,,6.918000221252441,2.0,25.607999801635742,25.709999084472656,25.579999923706055,610.0,500.0,500.0,177.16000366210938,370.8999938964844,37.09000015258789,,,0.10000000149011612,2.109999895095825,480.4750061035156,,25.899999618530273,,1.7419999837875366,,3962.0,3.597914457321167
OptiMat,1017S0300MD2,45/-45/0/45/-45/0/45/-45/0/45/-45/0/45/-45,Epoxy,,,,,,,6.947999954223633,2.0,25.214000701904297,25.299999237060547,25.15999984741211,610.0,500.0,500.0,175.19000244140625,369.17999267578125,36.917999267578125,,,0.10000000149011612,2.109999895095825,480.4750061035156,,25.780000686645508,,1.7419999837875366,,1429.0,3.155032157897949
OptiMat,1017S0300MD2,45/-45/0/45/-45/0/45/-45/0/45/-45/0/45/-45,Epoxy,,,,,,,6.7220001220703125,2.0,25.299999237060547,25.309999465942383,25.290000915527344,610.0,500.0,500.0,170.07000732421875,398.8699951171875,39.887001037597656,,,0.10000000149011612,2.109999895095825,480.4750061035156,,26.549999237060547,,1.7419999837875366,,2006.0,3.30233097076416
OptiMat,1017S0300MD2,45/-45/0/45/-45/0/45/-45/0/45/-45/0/45/-45,Epoxy,,,,,,,6.763999938964844,2.0,25.101999282836914,25.229999542236328,24.969999313354492,610.0,500.0,500.0,169.7899932861328,262.25,26.225000381469727,,,0.10000000149011612,3.3399999141693115,480.4750061035156,,27.420000076293945,,1.7419999837875366,,1211042.0,6.08315896987915
OptiMat,1017S0300MD2,45/-45/0/45/-45/0/45/-45/0/45/-45/0/45/-45,Epoxy,,,,,,,6.53000020980835,2.0,25.106000900268555,25.209999084472656,24.889999389648438,610.0,500.0,500.0,163.94000244140625,479.7900085449219,47.979000091552734,,,0.10000000149011612,2.109999895095825,480.4750061035156,,27.34000015258789,,1.7419999837875366,,66.0,1.8195439577102661
OptiMat,1017S0300MD2,45/-45/0/45/-45/0/45/-45/0/45/-45/0/45/-45,Epoxy,,,,,,,6.684000015258789,2.0,25.128000259399414,25.229999542236328,25.079999923706055,610.0,500.0,500.0,167.9600067138672,401.1700134277344,40.117000579833984,,,0.10000000149011612,2.109999895095825,480.4750061035156,,27.899999618530273,,1.7419999837875366,,8527.0,3.9307961463928223
OptiMat,1017S0300MD2,45/-45/0/45/-45/0/45/-45/0/45/-45/0/45/-45,Epoxy,,,,,,,6.872000217437744,2.0,25.260000228881836,25.309999465942383,25.219999313354492,610.0,500.0,500.0,173.58999633789062,258.5899963378906,25.858999252319336,,,0.10000000149011612,3.3399999141693115,480.4750061035156,,26.479999542236328,,1.7419999837875366,,1784535.0,6.251524925231934
OptiMat,1017S0300MD2,45/-45/0/45/-45/0/45/-45/0/45/-45/0/45/-45,Epoxy,,,,,,,7.007999897003174,2.0,25.341999053955078,25.450000762939453,25.209999084472656,610.0,500.0,500.0,177.60000610351562,318.8900146484375,31.888999938964844,,,0.10000000149011612,2.109999895095825,480.4750061035156,,25.649999618530273,,1.7419999837875366,,214358.0,5.33113956451416
OptiMat,1017S0300MD2,45/-45/0/45/-45/0/45/-45/0/45/-45/0/45/-45,Epoxy,,,,,,,7.010000228881836,2.0,25.100000381469727,25.229999542236328,24.940000534057617,610.0,500.0,500.0,175.9499969482422,318.7799987792969,31.878000259399414,,,0.10000000149011612,2.109999895095825,480.4750061035156,,25.56999969482422,,1.7419999837875366,,146945.0,5.167154788970947
OptiMat,1017S0300MD2,45/-45/0/45/-45/0/45/-45/0/45/-45/0/45/-45,Epoxy,,,,,,,7.026000022888184,2.0,25.40399932861328,25.489999771118164,25.31999969482422,610.0,500.0,500.0,178.47000122070312,371.8999938964844,37.189998626708984,,,0.10000000149011612,2.109999895095825,480.4750061035156,,26.829999923706055,,1.7419999837875366,,336983.0,5.5276079177856445
OptiMat,1017S0300MD2,45/-45/0/45/-45/0/45/-45/0/45/-45/0/45/-45,Epoxy,,,,,,,7.0320000648498535,2.0,24.961999893188477,25.309999465942383,24.639999389648438,610.0,500.0,500.0,175.52999877929688,252.3300018310547,25.232999801635742,,,0.10000000149011612,3.3399999141693115,480.4750061035156,,27.09000015258789,,1.7419999837875366,,3502605.0,6.54439115524292
OptiMat,1017S0300MD2,45/-45/0/45/-45/0/45/-45/0/45/-45/0/45/-45,Epoxy,,,,,,,6.888000011444092,2.0,25.07200050354004,25.200000762939453,24.950000762939453,610.0,500.0,500.0,172.6999969482422,389.2200012207031,38.922000885009766,,,0.10000000149011612,2.109999895095825,480.4750061035156,,27.31999969482422,,1.7419999837875366,,443.0,2.6464037895202637
OptiMat,1016S3200MD2,45/-45/0/45/-45/0/45/-45/0/45/-45/0/45/-45,Epoxy,,,,,,,7.943999767303467,2.0,25.31399917602539,25.3700008392334,25.299999237060547,610.0,,500.0,201.08999633789062,165.49099731445312,16.549100875854492,,,0.10000000149011612,6.099999904632568,366.2256774902344,,28.860000610351562,,1.3658000230789185,,31752.0,4.501770973205566
OptiMat,1016S3200MD2,45/-45/0/45/-45/0/45/-45/0/45/-45/0/45/-45,Epoxy,,,,,,,7.866000175476074,2.0,24.875999450683594,24.90999984741211,24.84000015258789,610.0,,500.0,195.6699981689453,254.83999633789062,25.483999252319336,,,0.10000000149011612,2.109999895095825,366.2256774902344,,29.190000534057617,,1.3658000230789185,,1028.0,3.011993169784546
OptiMat,1016S3200MD2,45/-45/0/45/-45/0/45/-45/0/45/-45/0/45/-45,Epoxy,,,,,,,8.001999855041504,2.0,25.31800079345703,25.639999389648438,25.09000015258789,610.0,,500.0,202.58999633789062,125.22100067138672,12.522100448608398,,,0.10000000149011612,6.099999904632568,366.2256774902344,,25.368999481201172,,1.3658000230789185,,415521.0,5.618592739105225
OptiMat,1016S3200MD2,45/-45/0/45/-45/0/45/-45/0/45/-45/0/45/-45,Epoxy,,,,,,,8.420000076293945,2.0,25.176000595092773,25.350000381469727,24.979999542236328,610.0,,500.0,211.97999572753906,155.92599487304688,15.592599868774414,,,0.10000000149011612,6.099999904632568,366.2256774902344,,26.31999969482422,,1.3658000230789185,,68842.0,4.83785343170166
OptiMat,1016S3200MD2,45/-45/0/45/-45/0/45/-45/0/45/-45/0/45/-45,Epoxy,,,,,,,7.958000183105469,2.0,25.218000411987305,25.229999542236328,25.190000534057617,610.0,,500.0,200.67999267578125,165.0989990234375,16.509899139404297,,,0.10000000149011612,6.099999904632568,366.2256774902344,,27.790000915527344,,1.3658000230789185,,81198.0,4.909545421600342
OptiMat,1016S3200MD2,45/-45/0/45/-45/0/45/-45/0/45/-45/0/45/-45,Epoxy,,,,,,,8.404000282287598,2.0,25.04599952697754,25.1200008392334,24.93000030517578,610.0,,500.0,210.49000549316406,210.98300170898438,21.09830093383789,,,0.10000000149011612,3.3399999141693115,366.2256774902344,,25.979999542236328,,1.3658000230789185,,4831.0,3.68403697013855
OptiMat,1016S3200MD2,45/-45/0/45/-45/0/45/-45/0/45/-45/0/45/-45,Epoxy,,,,,,,8.12600040435791,2.0,25.091999053955078,25.260000228881836,25.020000457763672,610.0,,500.0,203.89999389648438,218.07000732421875,21.80699920654297,,,0.10000000149011612,3.3399999141693115,366.2256774902344,,26.729999542236328,,1.3658000230789185,,3150.0,3.4983105659484863
OptiMat,1016S3200MD2,45/-45/0/45/-45/0/45/-45/0/45/-45/0/45/-45,Epoxy,,,,,,,8.092000007629395,2.0,25.187999725341797,25.239999771118164,25.15999984741211,610.0,,500.0,203.82000732421875,162.27000427246094,16.226999282836914,,,0.10000000149011612,6.099999904632568,366.2256774902344,,26.709999084472656,,1.3658000230789185,,64458.0,4.809277057647705
OptiMat,1016S3200MD2,45/-45/0/45/-45/0/45/-45/0/45/-45/0/45/-45,Epoxy,,,,,,,7.973999977111816,2.0,24.97800064086914,25.100000381469727,24.84000015258789,610.0,,500.0,199.1699981689453,223.82000732421875,22.381999969482422,,,0.10000000149011612,3.3399999141693115,366.2256774902344,,28.68000030517578,,1.3658000230789185,,2964.0,3.4718782901763916
OptiMat,1016S3200MD2,45/-45/0/45/-45/0/45/-45/0/45/-45/0/45/-45,Epoxy,,,,,,,8.20199966430664,2.0,25.143999099731445,25.200000762939453,25.100000381469727,610.0,,500.0,206.22999572753906,244.27999877929688,24.42799949645996,,,0.10000000149011612,2.109999895095825,366.2256774902344,,27.350000381469727,,1.3658000230789185,,1415.0,3.150756359100342
OptiMat,1016S3200MD2,45/-45/0/45/-45/0/45/-45/0/45/-45/0/45/-45,Epoxy,,,,,,,8.206000328063965,2.0,25.351999282836914,25.3799991607666,25.299999237060547,610.0,,500.0,208.0399932861328,244.05999755859375,24.4060001373291,,,0.10000000149011612,2.109999895095825,366.2256774902344,,27.389999389648438,,1.3658000230789185,,637.0,2.8041393756866455
OptiMat,1016S3200MD2,45/-45/0/45/-45/0/45/-45/0/45/-45/0/45/-45,Epoxy,,,,,,,8.017999649047852,2.0,24.9060001373291,25.0,24.850000381469727,610.0,,500.0,199.6999969482422,131.3000030517578,13.130000114440918,,,0.10000000149011612,6.099999904632568,366.2256774902344,,27.670000076293945,,1.3658000230789185,,300000.0,5.477121353149414
