Repository: Luwen-Zhang/SNEnsemble

# Copyright Notification

## Composites

We reformat and merge fatigue testing records from SNL/MSU/DOE, OptiMat, UPWIND, and FACT databases into a single database with careful considerations, including filtering invalid entries, rename variables, fix improper calculations in the records, to obtain clean and consistent data to fit machine 
learning usages. We leave the original format ("2019_SNL_MSU_DOE_Composite-Materials-Database_Wind_29pt0.xlsx" and "Optidat UPWIND 28_3_2017.xls") in the folder. Any derived database should be directly based on the original files instead of our merged database. We are not responsible for the accuracy of the testing records.

File: data/composite_database_02232023.csv (part 35 of 47)
Data source,Material_Code,Sequence,Resin Type,Fibre Volume Fraction,Fibre Weight Fraction,Percentage of Fibre in 0-deg Direction,Percentage of Fibre in 45-deg Direction,Percentage of Fibre in 90-deg Direction,Percentage of Fibre in Other Direction,Thickness,Tab Thickness,Width,Maximum Width,Minimum Width,Length,Gauge Length,Load Length,Area,Maximum Stress,Minimum Stress,Maximum Strain,Minimum Strain,R-value,Frequency,Static Maximum Tensile Stress,Static Maximum Compressive Stress,Static Elastic Modulus,Static Compressive Modulus,Static Maximum Tensile Strain,Static Maximum Compressive Strain,Cycles to Failure,log(Cycles to Failure)
OptiMat,1016S3200MD2,45/-45/0/45/-45/0/45/-45/0/45/-45/0/45/-45,Epoxy,,,,,,,8.017999649047852,2.0,25.170000076293945,25.170000076293945,24.290000915527344,610.0,,500.0,201.8130645751953,131.32000732421875,13.131999969482422,,,0.10000000149011612,6.099999904632568,366.2256774902344,,27.700000762939453,,1.3658000230789185,,398098.0,5.599989891052246
OptiMat,1016S3200MD2,45/-45/0/45/-45/0/45/-45/0/45/-45/0/45/-45,Epoxy,,,,,,,8.07800006866455,2.0,25.215999603271484,25.520000457763672,24.979999542236328,610.0,,500.0,203.69000244140625,124.2300033569336,12.42300033569336,,,0.10000000149011612,6.099999904632568,366.2256774902344,,28.100000381469727,,1.3658000230789185,,541853.0,5.73388147354126
OptiMat,200I1000MD5,,Epoxy,50.40999984741211,68.58999633789062,,,,,3.943333387374878,,26.293333053588867,26.309999465942383,26.280000686645508,250.0,,150.0,103.68338012695312,42.629783630371094,4.262978553771973,,,0.10000000149011612,3.4200000762939453,92.28941345214844,,13.4399995803833,,,,941394.0,5.973771572113037
OptiMat,200I1000MD5,,Epoxy,50.40999984741211,68.58999633789062,,,,,3.9733333587646484,,26.303333282470703,26.389999389648438,26.219999313354492,250.0,,150.0,104.51190948486328,42.6267204284668,4.262671947479248,,,0.10000000149011612,3.4200000762939453,92.28941345214844,,13.180000305175781,,,,1474783.0,6.168728351593018
OptiMat,200I1000MD5,,Epoxy,50.40999984741211,68.58999633789062,,,,,3.93666672706604,,26.10333251953125,26.239999771118164,25.969999313354492,250.0,,150.0,102.76012420654297,42.633270263671875,4.263327121734619,,,0.10000000149011612,5.0,92.28941345214844,,13.460000038146973,,,,1835285.0,6.263703346252441
OptiMat,200I1000MD5,,Epoxy,50.40999984741211,68.58999633789062,,,,,3.946666717529297,,26.143333435058594,26.15999984741211,26.1200008392334,250.0,,150.0,103.17902374267578,42.63463592529297,4.263463497161865,,,0.10000000149011612,5.0,92.28941345214844,,12.970000267028809,,,,642246.0,5.807701587677002
OptiMat,200I1000MD5,,Epoxy,50.40999984741211,68.58999633789062,,,,,3.9166667461395264,,26.25666618347168,26.350000381469727,26.15999984741211,250.0,,150.0,102.83860778808594,42.62990188598633,4.262990474700928,,,0.10000000149011612,5.0,92.28941345214844,,12.760000228881836,,,,862517.0,5.935767650604248
OptiMat,200I1000MD5,,Epoxy,50.40999984741211,68.58999633789062,,,,,3.9733333587646484,,25.293333053588867,25.309999465942383,25.280000686645508,250.0,,150.0,100.49884796142578,42.627357482910156,4.262735366821289,,,0.10000000149011612,3.4200000762939453,92.28941345214844,,13.550000190734863,,,,1884371.0,6.2751665115356445
OptiMat,195R0300UD4,0/0/0/0,Epoxy,0.0,,,,,,6.650000095367432,2.0,24.959999084472656,24.959999084472656,24.959999084472656,145.0,35.0,35.0,165.98399353027344,361.4806213378906,36.14806365966797,1.4700000286102295,,0.10000000149011612,0.75,,,,,,,1646.0,3.2164299488067627
OptiMat,195R0300UD4,0/0/0/0,Epoxy,0.0,,,,,,6.699999809265137,2.0,25.18000030517578,25.18000030517578,25.18000030517578,145.0,35.0,35.0,168.70599365234375,296.3735656738281,29.637357711791992,,,0.10000000149011612,1.0,,,,,,,10275.0,4.011781692504883
OptiMat,195R0300UD4,0/0/0/0,Epoxy,0.0,,,,,,6.650000095367432,2.0,25.399999618530273,25.399999618530273,25.399999618530273,145.0,35.0,35.0,168.91000366210938,272.3343811035156,27.23343849182129,,,0.10000000149011612,1.0,,,,,,,15531.0,4.19119930267334
OptiMat,195R0300UD4,0/0/0/0,Epoxy,0.0,,,,,,6.480000019073486,2.0,25.399999618530273,25.399999618530273,25.399999618530273,145.0,35.0,35.0,164.5919952392578,243.02517700195312,24.30251693725586,1.1100000143051147,,0.10000000149011612,1.0,,,,,,,87285.0,4.940939426422119
OptiMat,195R0300UD4,0/0/0/0,Epoxy,0.0,,,,,,6.539999961853027,2.0,25.25,25.25,25.25,145.0,35.0,35.0,165.13499450683594,230.11476135253906,23.011474609375,0.515999972820282,,0.10000000149011612,1.5,,,,,,,120318.0,5.0803303718566895
OptiMat,195R0300UD4,0/0/0/0,Epoxy,0.0,,,,,,6.539999961853027,2.0,25.25,25.25,25.25,145.0,35.0,35.0,165.13499450683594,230.11476135253906,23.011474609375,0.8169999718666077,,0.10000000149011612,1.25,,,,,,,173546.0,5.239414691925049
OptiMat,195R0300UD4,0/0/0/0,Epoxy,0.0,,,,,,6.559999942779541,2.0,25.209999084472656,25.209999084472656,25.209999084472656,145.0,35.0,35.0,165.37759399414062,217.68365478515625,21.76836585998535,0.7440000176429749,,0.10000000149011612,1.5,,,,,,,161876.0,5.209182262420654
OptiMat,195R0300UD4,0/0/0/0,Epoxy,0.0,,,,,,6.599999904632568,2.0,25.06999969482422,25.06999969482422,25.06999969482422,145.0,35.0,35.0,165.46200561523438,217.57261657714844,21.757261276245117,0.7540000081062317,,0.10000000149011612,1.5,,,,,,,148760.0,5.172486305236816
OptiMat,195R0300UD4,0/0/0/0,Epoxy,0.0,,,,,,6.599999904632568,2.0,25.18000030517578,25.18000030517578,25.18000030517578,145.0,35.0,35.0,166.18800354003906,210.6048583984375,21.06048583984375,0.7099999785423279,,0.10000000149011612,1.75,,,,,,,248745.0,5.395754337310791
OptiMat,193R0400MD4,45/-45/0/45/-45/0/45/-45/0/45/-45/0/45/-45,Epoxy,0.0,,,,,,6.590000152587891,2.0,25.479999542236328,25.5,25.459999084472656,150.0,39.744998931884766,40.0,167.78140258789062,198.9493408203125,19.894935607910156,,,0.10000000149011612,6.099999904632568,656.714111328125,-451.9538879394531,28.524999618530273,28.75,2.8519999980926514,,1217152.0,6.0853447914123535
OptiMat,193R0300MD4,45/-45/0/45/-45/0/45/-45/0/45/-45/0/45/-45,Epoxy,0.0,,,,,,6.900000095367432,2.0,25.184999465942383,25.190000534057617,25.18000030517578,145.0,34.212501525878906,35.0,173.74200439453125,189.82168579101562,18.982168197631836,,,0.10000000149011612,6.099999904632568,,,27.155000686645508,27.354999542236328,,,3889792.0,6.589926242828369
OptiMat,193R0300MD4,45/-45/0/45/-45/0/45/-45/0/45/-45/0/45/-45,Epoxy,0.0,,,,,,6.514999866485596,2.0,25.5,25.510000228881836,25.489999771118164,145.0,34.63999938964844,35.0,166.06735229492188,201.1232147216797,20.112321853637695,,,0.10000000149011612,6.099999904632568,,,29.235000610351562,29.395000457763672,,,468226.0,5.670455455780029
OptiMat,fill inS0700TMD,,Epoxy,,,,,,,28.860000610351562,32.849998474121094,139.6199951171875,140.1999969482422,139.1999969482422,1980.0,1180.0,1380.0,4029.43310546875,161.31300354003906,16.131301879882812,0.5299999713897705,,0.10000000149011612,1.0,510.5940246582031,,31.780000686645508,,1.7100000381469727,,2029335.0,6.307353973388672
OptiMat,fill inS0700TMD,,Epoxy,,,,,,,28.780000686645508,32.849998474121094,139.8000030517578,140.39999389648438,139.0,1980.0,1181.0,1380.0,4023.444091796875,186.407470703125,18.6407470703125,0.6100000143051147,,0.10000000149011612,1.0,510.5940246582031,,32.44499969482422,,1.7100000381469727,,208378.0,5.318851947784424
OptiMat,fill inS0700TMD,,Epoxy,,,,,,,28.559999465942383,32.849998474121094,139.89999389648438,140.10000610351562,139.6999969482422,1980.0,1182.0,1380.0,3995.5439453125,175.19515991210938,17.519515991210938,0.5299999713897705,,0.10000000149011612,1.0,510.5940246582031,,32.9900016784668,,1.7100000381469727,,301148.0,5.4787797927856445
OptiMat,fill inS0700TMD,,Epoxy,,,,,,,28.209999084472656,32.849998474121094,138.97999572753906,139.10000610351562,138.89999389648438,1980.0,1183.0,1380.0,3920.625732421875,204.04905700683594,20.404905319213867,0.6499999761581421,,0.10000000149011612,1.0,510.5940246582031,,32.849998474121094,,1.7100000381469727,,15954.0,4.202869415283203
OptiMat,fill inS0700TMD,,Epoxy,,,,,,,28.6200008392334,32.849998474121094,137.27999877929688,138.60000610351562,136.1999969482422,1980.0,1184.0,1380.0,3928.95361328125,171.8014678955078,17.180147171020508,0.5400000214576721,,0.10000000149011612,1.0,510.5940246582031,,32.68000030517578,,1.7100000381469727,,268027.0,5.428178310394287
OptiMat,87R0400MD2,45/-45/0/45/-45/0/45/-45/0/45/-45/0/45/-45,Epoxy,53.256866455078125,72.93714904785156,,,,,6.429999828338623,2.0,25.299999237060547,,,150.0,,40.0,162.6790008544922,-299.9772644042969,749.943115234375,,,-2.5,1.059999942779541,,,,,,,3050.0,3.484299898147583
OptiMat,75R0400MD2,45/-45/0/45/-45/0/45/-45/0/45/-45/0/45/-45,Epoxy,52.06187438964844,,,,,,6.53000020980835,2.0,25.200000762939453,,,150.0,,40.0,164.55599975585938,-249.9453125,624.86328125,,,-2.5,1.5299999713897705,595.7251586914062,,24.209999084472656,,2.7215569019317627,,93144.0,4.9691548347473145
OptiMat,87R0400MD2,45/-45/0/45/-45/0/45/-45/0/45/-45/0/45/-45,Epoxy,53.256866455078125,72.93714904785156,,,,,6.369999885559082,2.0,25.299999237060547,,,150.0,,40.0,161.16099548339844,-274.998291015625,687.4957275390625,,,-2.5,1.2599999904632568,,,,,,,2755.0,3.440121650695801
OptiMat,87R0400MD2,45/-45/0/45/-45/0/45/-45/0/45/-45/0/45/-45,Epoxy,53.256866455078125,72.93714904785156,,,,,6.449999809265137,2.0,25.200000762939453,,,150.0,,40.0,162.5399932861328,-150.3629913330078,375.907470703125,,,-2.5,4.25,,,,,,,3322798.0,6.521503925323486
OptiMat,193R0400MD4,45/-45/0/45/-45/0/45/-45/0/45/-45/0/45/-45,Epoxy,0.0,,,,,,6.800000190734863,2.0,25.479999542236328,,,150.0,,40.0,173.26400756835938,192.65399169921875,19.265398025512695,,,0.10000000149011612,6.099999904632568,656.714111328125,-451.9538879394531,28.21666717529297,28.742000579833984,2.8519999980926514,,1377528.0,6.139100551605225
OptiMat,193R0400MD4,45/-45/0/45/-45/0/45/-45/0/45/-45/0/45/-45,Epoxy,0.0,,,,,,6.78000020980835,2.0,25.530000686645508,,,150.0,,40.0,173.09339904785156,153.38539123535156,15.338540077209473,,,0.10000000149011612,9.680000305175781,656.714111328125,-451.9538879394531,28.21666717529297,28.742000579833984,2.8519999980926514,,11116738.0,7.045977592468262
OptiMat,193R0400MD4,45/-45/0/45/-45/0/45/-45/0/45/-45/0/45/-45,Epoxy,0.0,,,,,,6.699999809265137,2.0,25.450000762939453,25.459999084472656,25.440000534057617,150.0,39.439998626708984,40.0,170.447998046875,195.5435028076172,19.554351806640625,,,0.10000000149011612,6.099999904632568,195.5435028076172,-451.9538879394531,27.78499984741211,28.0049991607666,2.8519999980926514,,2014107.0,6.30408239364624
OptiMat,193R0400MD4,45/-45/0/45/-45/0/45/-45/0/45/-45/0/45/-45,Epoxy,0.0,,,,,,6.679999828338623,2.0,25.46500015258789,25.469999313354492,25.459999084472656,150.0,39.34000015258789,40.0,170.0727996826172,264.8865661621094,26.488656997680664,,,0.10000000149011612,3.3399999141693115,264.8865661621094,-451.9538879394531,28.770000457763672,28.96500015258789,2.8519999980926514,,90734.0,4.957769870758057
OptiMat,193R0400MD4,45/-45/0/45/-45/0/45/-45/0/45/-45/0/45/-45,Epoxy,0.0,,,,,,6.599999904632568,2.0,25.415000915527344,25.450000762939453,25.3799991607666,150.0,39.57500076293945,40.0,167.50799560546875,338.6106872558594,33.86106872558594,,,0.10000000149011612,2.0999999046325684,338.6106872558594,-451.9538879394531,29.260000228881836,29.5,2.8519999980926514,,7466.0,3.8730878829956055
OptiMat,193R0400MD4,45/-45/0/45/-45/0/45/-45/0/45/-45/0/45/-45,Epoxy,0.0,,,,,,6.635000228881836,2.0,25.424999237060547,25.440000534057617,25.40999984741211,150.0,39.689998626708984,40.0,168.59535217285156,266.8519592285156,26.685195922851562,,,0.10000000149011612,3.3399999141693115,266.8519592285156,-451.9538879394531,28.645000457763672,28.594999313354492,2.8519999980926514,,55075.0,4.740954399108887
OptiMat,193R0300MD4,45/-45/0/45/-45/0/45/-45/0/45/-45/0/45/-45,Epoxy,0.0,,,,,,6.914999961853027,2.0,25.165000915527344,25.170000076293945,25.15999984741211,145.0,34.17250061035156,35.0,173.9813995361328,255.88941955566406,25.58894157409668,,,0.10000000149011612,3.3399999141693115,255.88941955566406,,27.7450008392334,27.920000076293945,,,107237.0,5.030344486236572
OptiMat,193R0300MD4,45/-45/0/45/-45/0/45/-45/0/45/-45/0/45/-45,Epoxy,0.0,,,,,,6.565000057220459,2.0,25.184999465942383,25.190000534057617,25.18000030517578,145.0,34.67499923706055,35.0,165.30670166015625,339.61114501953125,33.961116790771484,,,0.10000000149011612,2.0999999046325684,339.61114501953125,,28.604999542236328,28.81999969482422,,,2906.0,3.4632956981658936
OptiMat,193R0300MD4,45/-45/0/45/-45/0/45/-45/0/45/-45/0/45/-45,Epoxy,0.0,,,,,,6.690000057220459,2.0,25.06999969482422,25.079999923706055,25.059999465942383,145.0,34.45750045776367,35.0,167.65139770507812,264.5966491699219,26.459665298461914,,,0.10000000149011612,3.3399999141693115,264.5966491699219,,28.75,28.954999923706055,,,63334.0,4.801636695861816
OptiMat,94R0300UD2,0/0/0/0,Epoxy,51.104225158691406,71.3748779296875,,,,,3.619999885559082,2.0,25.25,25.25,25.25,145.0,,35.0,91.40499877929688,399.3216857910156,39.93217086791992,,,0.10000000149011612,3.0,,,,,,,22852.0,4.358924388885498
OptiMat,94R0300UD2,0/0/0/0,Epoxy,51.104225158691406,71.3748779296875,,,,,3.8399999141693115,2.0,25.25,25.25,25.25,145.0,,35.0,96.95999908447266,330.0329895019531,33.003299713134766,,,0.10000000149011612,3.0,,,,,,,71763.0,4.855900764465332
OptiMat,94R0300UD2,0/0/0/0,Epoxy,51.104225158691406,71.3748779296875,,,,,3.799999952316284,2.0,25.280000686645508,25.280000686645508,25.280000686645508,145.0,,35.0,96.06400299072266,317.4966735839844,31.749666213989258,,,0.10000000149011612,3.0,,,,,,,128482.0,5.108842372894287
OptiMat,94R0300UD2,0/0/0/0,Epoxy,51.104225158691406,71.3748779296875,,,,,3.819999933242798,2.0,25.290000915527344,25.290000915527344,25.290000915527344,145.0,,35.0,96.60780334472656,315.7095031738281,31.57094955444336,,,0.10000000149011612,3.0,,,,,,,102339.0,5.010041236877441
OptiMat,94R0300UD2,0/0/0/0,Epoxy,51.104225158691406,71.3748779296875,,,,,3.7799999713897705,2.0,25.290000915527344,25.290000915527344,25.290000915527344,145.0,,35.0,95.59619903564453,282.4380187988281,28.24380111694336,,,0.10000000149011612,4.0,,,,,,,556732.0,5.745645999908447
OptiMat,94R0300UD2,0/0/0/0,Epoxy,51.104225158691406,71.3748779296875,,,,,3.8299999237060547,2.0,25.25,25.25,25.25,145.0,,35.0,96.7074966430664,258.5115051269531,25.85114860534668,,,0.10000000149011612,4.0,,,,,,,1010327.0,6.004461765289307
OptiMat,94R0300UD2,0/0/0/0,Epoxy,51.104225158691406,71.3748779296875,,,,,3.7799999713897705,2.0,25.229999542236328,25.229999542236328,25.229999542236328,145.0,,35.0,95.36940002441406,283.10968017578125,28.31096839904785,,,0.10000000149011612,4.0,,,,,,,159510.0,5.20278787612915
OptiMat,186I1000MD5,,Epoxy,0.0,,,,,,4.076666831970215,,25.10333251953125,25.15999984741211,25.040000915527344,250.0,150.0,150.0,102.33792114257812,69.39753723144531,6.939754009246826,,,0.10000000149011612,1.309999942779541,,,13.4399995803833,,,,6700.0,3.8260748386383057
OptiMat,186I1000MD5,,Epoxy,0.0,,,,,,4.0966668128967285,,24.926666259765625,25.100000381469727,24.690000534057617,250.0,150.0,150.0,102.11624145507812,69.40129852294922,6.94012975692749,,,0.10000000149011612,1.309999942779541,,,13.569999694824219,,,,6017.0,3.7793800830841064
OptiMat,186I1000MD5,,Epoxy,0.0,,,,,,4.079999923706055,,24.99333381652832,25.030000686645508,24.940000534057617,250.0,150.0,150.0,101.9728012084961,69.40086364746094,6.9400858879089355,,,0.10000000149011612,1.309999942779541,,,12.229999542236328,,,,6568.0,3.8174331188201904
OptiMat,186I1000MD5,,Epoxy,0.0,,,,,,4.079999923706055,,25.030000686645508,25.09000015258789,24.93000030517578,250.0,150.0,150.0,102.12239837646484,56.5106201171875,5.65106201171875,,,0.10000000149011612,1.9900000095367432,,,13.449999809265137,,,,66644.0,4.823760986328125
OptiMat,186I1000MD5,,Epoxy,0.0,,,,,,4.03000020980835,,25.079999923706055,25.139999389648438,24.989999771118164,250.0,150.0,150.0,101.07240295410156,56.51394271850586,5.651394367218018,,,0.10000000149011612,1.9900000095367432,,,12.930000305175781,,,,72631.0,4.861122131347656
OptiMat,186I1000MD5,,Epoxy,0.0,,,,,,4.090000152587891,,25.09000015258789,25.18000030517578,24.989999771118164,250.0,150.0,150.0,102.61810302734375,56.510498046875,5.651050090789795,,,0.10000000149011612,1.9900000095367432,,,12.489999771118164,,,,47002.0,4.672116279602051
OptiMat,186I1000MD5,,Epoxy,0.0,,,,,,4.103333473205566,,25.06333351135254,25.149999618530273,24.940000534057617,250.0,150.0,150.0,102.84320831298828,42.627994537353516,4.2627997398376465,,,0.10000000149011612,3.4200000762939453,,,12.8100004196167,,,,4642869.0,6.666786193847656
OptiMat,186I1000MD5,,Epoxy,0.0,,,,,,4.116666793823242,,25.013334274291992,25.09000015258789,24.920000076293945,250.0,150.0,150.0,102.9715576171875,46.24578094482422,4.62457799911499,,,0.10000000149011612,3.4200000762939453,,,12.960000038146973,,,,460099.0,5.662851333618164
OptiMat,186I1000MD5,,Epoxy,0.0,,,,,,4.1533331871032715,,24.66666603088379,24.729999542236328,24.610000610351562,250.0,150.0,150.0,102.44889068603516,46.24745178222656,4.624744892120361,,,0.10000000149011612,3.4200000762939453,,,12.640000343322754,,,,946031.0,5.975905418395996
OptiMat,186I1000MD5,,Epoxy,0.0,,,,,,4.139999866485596,,24.856666564941406,24.90999984741211,24.799999237060547,250.0,150.0,150.0,102.90660095214844,46.245819091796875,4.624581813812256,,,0.10000000149011612,3.4200000762939453,,,12.649999618530273,,,,787016.0,5.895983695983887
OptiMat,199I1000MD5,,Epoxy,48.97999954223633,68.2300033569336,,,,,3.990000009536743,,26.233333587646484,26.34000015258789,26.139999389648438,250.0,150.0,150.0,104.6709976196289,69.39839935302734,6.939839839935303,,,0.10000000149011612,5.0,,,13.369999885559082,,,,2875.0,3.4586379528045654
OptiMat,199I1000MD5,,Epoxy,48.97999954223633,68.2300033569336,,,,,3.9766666889190674,,26.236665725708008,26.31999969482422,26.149999618530273,250.0,150.0,150.0,104.33448028564453,69.40179443359375,6.940179347991943,,,0.10000000149011612,5.0,,,13.510000228881836,,,,2452.0,3.3895204067230225
OptiMat,199I1000MD5,,Epoxy,48.97999954223633,68.2300033569336,,,,,4.016666889190674,,26.176666259765625,26.280000686645508,26.06999969482422,250.0,150.0,150.0,105.1429443359375,69.4007568359375,6.940075874328613,,,0.10000000149011612,5.0,,,13.470000267028809,,,,2612.0,3.416973114013672
OptiMat,199I1000MD5,,Epoxy,48.97999954223633,68.2300033569336,,,,,4.019999980926514,,26.196666717529297,26.299999237060547,26.100000381469727,250.0,150.0,150.0,105.31060028076172,69.39472198486328,6.939472198486328,,,0.10000000149011612,1.309999942779541,,,12.770000457763672,,,,2537.0,3.404320478439331
OptiMat,199I1000MD5,,Epoxy,48.97999954223633,68.2300033569336,,,,,4.043333530426025,,26.19333267211914,26.290000915527344,26.100000381469727,250.0,150.0,150.0,105.90837860107422,69.39961242675781,6.939960956573486,,,0.10000000149011612,1.309999942779541,,,13.5600004196167,,,,3493.0,3.543198585510254
OptiMat,199I1000MD5,,Epoxy,48.97999954223633,68.2300033569336,,,,,4.0366668701171875,,26.309999465942383,26.329999923706055,26.270000457763672,250.0,150.0,150.0,106.20469665527344,69.39429473876953,6.93942928314209,,,0.10000000149011612,1.309999942779541,,,13.279999732971191,,,,2452.0,3.3895204067230225
OptiMat,199I1000MD5,,Epoxy,48.97999954223633,68.2300033569336,,,,,4.039999961853027,,26.209999084472656,26.299999237060547,26.149999618530273,250.0,150.0,150.0,105.88839721679688,56.5123291015625,5.651232719421387,,,0.10000000149011612,5.0,,,12.949999809265137,,,,26242.0,4.418996810913086
OptiMat,199I1000MD5,,Epoxy,48.97999954223633,68.2300033569336,,,,,4.059999942779541,,26.24333381652832,26.309999465942383,26.18000030517578,250.0,150.0,150.0,106.54793548583984,56.5097770690918,5.650977611541748,,,0.10000000149011612,5.0,,,12.800000190734863,,,,23572.0,4.372396469116211
OptiMat,199I1000MD5,,Epoxy,48.97999954223633,68.2300033569336,,,,,3.990000009536743,,26.3266658782959,26.350000381469727,26.299999237060547,250.0,150.0,150.0,105.04340362548828,56.50997543334961,5.650997638702393,,,0.10000000149011612,1.9900000095367432,,,13.390000343322754,,,,34190.0,4.533899307250977
OptiMat,199I1000MD5,,Epoxy,48.97999954223633,68.2300033569336,,,,,3.9733333587646484,,26.19333267211914,26.290000915527344,26.100000381469727,250.0,150.0,150.0,104.07484436035156,56.50741195678711,5.650741100311279,,,0.10000000149011612,5.0,,,12.850000381469727,,,,27961.0,4.446552753448486
OptiMat,199I1000MD5,,Epoxy,48.97999954223633,68.2300033569336,,,,,4.03000020980835,,26.31999969482422,26.389999389648438,26.239999771118164,250.0,150.0,150.0,106.0696029663086,56.510066986083984,5.651006698608398,,,0.10000000149011612,1.9900000095367432,,,12.880000114440918,,,,32545.0,4.512484073638916
OptiMat,199I1000MD5,,Epoxy,48.97999954223633,68.2300033569336,,,,,4.016666889190674,,26.323333740234375,26.360000610351562,26.290000915527344,250.0,150.0,150.0,105.7320556640625,56.510772705078125,5.6510772705078125,,,0.10000000149011612,1.9900000095367432,,,13.600000381469727,,,,26921.0,4.430091381072998
OptiMat,199I1000MD5,,Epoxy,48.97999954223633,68.2300033569336,,,,,3.9833333492279053,,25.270000457763672,25.329999923706055,25.18000030517578,250.0,150.0,150.0,100.6588363647461,40.1200065612793,4.012000560760498,,,0.10000000149011612,5.0,,,12.270000457763672,,,,1025260.0,6.010834217071533
OptiMat,193R0400MD4,45/-45/0/45/-45/0/45/-45/0/45/-45/0/45/-45,Epoxy,0.0,,,,,,6.650000095367432,2.0,25.295000076293945,25.31999969482422,25.270000457763672,150.0,39.29999923706055,40.0,168.04550170898438,182.51010131835938,-182.51010131835938,,,-1.0,1.440000057220459,656.714111328125,-451.9538879394531,28.729999542236328,29.020000457763672,2.8519999980926514,,155789.0,5.1925368309021
OptiMat,128S0300MD2,45/-45/0/45/-45/0/45/-45/0/45/-45/0/45/-45,Epoxy,55.43000030517578,73.9000015258789,,,,,6.434999942779541,2.0,25.850000381469727,,,610.0,500.0,500.0,166.34475708007812,203.4329376220703,20.343292236328125,,,0.10000000149011612,6.099999904632568,620.05078125,,28.983333587646484,,2.5840001106262207,,119300.0,5.076640605926514
OptiMat,128S0300MD2,45/-45/0/45/-45/0/45/-45/0/45/-45/0/45/-45,Epoxy,55.43000030517578,73.9000015258789,,,,,6.389999866485596,2.0,25.43000030517578,,,610.0,500.0,500.0,162.49769592285156,276.8039245605469,27.680391311645508,,,0.10000000149011612,3.3399999141693115,620.05078125,,28.983333587646484,,2.5840001106262207,,10873.0,4.036349296569824
OptiMat,126S0300MD2,45/-45/0/45/-45/0/45/-45/0/45/-45/0/45/-45,Epoxy,52.83000183105469,71.80000305175781,,,,,6.360000133514404,2.0,25.209999084472656,,,610.0,500.0,500.0,160.33560180664062,163.34487915039062,16.334487915039062,,,0.10000000149011612,6.099999904632568,619.9563598632812,,29.135000228881836,,2.434999942779541,,1334485.0,6.125313758850098
OptiMat,126S0300MD2,45/-45/0/45/-45/0/45/-45/0/45/-45/0/45/-45,Epoxy,52.83000183105469,71.80000305175781,,,,,6.489999771118164,2.0,25.219999313354492,,,610.0,500.0,500.0,163.67779541015625,160.07057189941406,16.007057189941406,,,0.10000000149011612,6.099999904632568,619.9563598632812,,29.43000030517578,,2.434999942779541,,1524481.0,6.183122158050537
OptiMat,126S0300MD2,45/-45/0/45/-45/0/45/-45/0/45/-45/0/45/-45,Epoxy,52.83000183105469,71.80000305175781,,,,,6.510000228881836,2.0,25.239999771118164,,,610.0,500.0,500.0,164.31239318847656,159.57408142089844,15.95740795135498,,,0.10000000149011612,6.099999904632568,619.9563598632812,,28.010000228881836,,2.434999942779541,,1372317.0,6.137454509735107
OptiMat,193R0400MD4,45/-45/0/45/-45/0/45/-45/0/45/-45/0/45/-45,Epoxy,0.0,,,,,,6.630000114440918,2.0,25.5,25.540000915527344,25.459999084472656,150.0,39.5625,40.0,168.7998046875,133.5309600830078,-133.5309600830078,,,-1.0,2.569999933242798,656.714111328125,-451.9538879394531,28.989999771118164,29.209999084472656,2.8519999980926514,,1861829.0,6.26993989944458
OptiMat,193R0400MD4,45/-45/0/45/-45/0/45/-45/0/45/-45/0/45/-45,Epoxy,0.0,,,,,,6.784999847412109,2.0,25.354999542236328,25.40999984741211,25.299999237060547,150.0,39.54750061035156,40.0,171.66050720214844,178.89962768554688,-178.89962768554688,,,-1.0,1.440000057220459,656.714111328125,-451.9538879394531,28.485000610351562,28.729999542236328,2.8519999980926514,,135082.0,5.1305975914001465
OptiMat,193R0400MD4,45/-45/0/45/-45/0/45/-45/0/45/-45/0/45/-45,Epoxy,0.0,,,,,,6.804999828338623,2.0,25.5,25.579999923706055,25.420000076293945,150.0,39.525001525878906,40.0,172.98309326171875,130.0705108642578,-130.0705108642578,,,-1.0,2.569999933242798,656.714111328125,-451.9538879394531,28.440000534057617,28.665000915527344,2.8519999980926514,,4002788.0,6.602362632751465
OptiMat,193R0400MD4,45/-45/0/45/-45/0/45/-45/0/45/-45/0/45/-45,Epoxy,0.0,,,,,,6.755000114440918,2.0,25.44499969482422,25.459999084472656,25.43000030517578,150.0,39.20750045776367,40.0,171.77964782714844,179.6487579345703,-179.6487579345703,,,-1.0,1.440000057220459,656.714111328125,-451.9538879394531,26.434999465942383,26.790000915527344,2.8519999980926514,,140168.0,5.14664888381958
OptiMat,193R0400MD4,45/-45/0/45/-45/0/45/-45/0/45/-45/0/45/-45,Epoxy,0.0,,,,,,6.815000057220459,2.0,25.469999313354492,25.469999313354492,25.469999313354492,150.0,39.43000030517578,40.0,173.5780487060547,226.9872283935547,-226.9872283935547,,,-1.0,0.8799999952316284,656.714111328125,-451.9538879394531,27.924999237060547,28.742000579833984,2.8519999980926514,,3227.0,3.5087990760803223
OptiMat,193R0400MD4,45/-45/0/45/-45/0/45/-45/0/45/-45/0/45/-45,Epoxy,0.0,,,,,,6.769999980926514,2.0,25.510000228881836,25.520000457763672,25.5,150.0,39.227500915527344,40.0,172.63499450683594,228.45889282226562,-228.45889282226562,,,-1.0,0.8799999952316284,656.714111328125,-451.9538879394531,28.479999542236328,28.69499969482422,2.8519999980926514,,12575.0,4.099507808685303
OptiMat,193R0400MD4,45/-45/0/45/-45/0/45/-45/0/45/-45/0/45/-45,Epoxy,0.0,,,,,,6.525000095367432,2.0,25.5,25.5,25.5,150.0,39.79999923706055,40.0,166.3874969482422,186.01156616210938,-186.01156616210938,,,-1.0,1.440000057220459,656.714111328125,-451.9538879394531,29.06999969482422,29.19499969482422,2.8519999980926514,,120841.0,5.08221435546875
OptiMat,193R0400MD4,45/-45/0/45/-45/0/45/-45/0/45/-45/0/45/-45,Epoxy,0.0,,,,,,6.820000171661377,2.0,25.469999313354492,25.479999542236328,25.459999084472656,150.0,39.349998474121094,40.0,173.63720703125,177.95726013183594,-177.95726013183594,,,-1.0,1.440000057220459,656.714111328125,-451.9538879394531,28.024999618530273,28.315000534057617,2.8519999980926514,,80680.0,4.906765937805176
OptiMat,fill inS0700TMD,,Epoxy,,,,,,,28.850000381469727,32.849998474121094,139.5,139.5,139.5,1980.0,1180.0,1380.0,4024.574951171875,314.4928283691406,31.449283599853516,1.0399999618530273,,0.10000000149011612,0.5,510.5940246582031,,32.51499938964844,,1.7100000381469727,,1323.0,3.1215598583221436
OptiMat,fill inS0700TMD,,Epoxy,,,,,,,29.5,32.849998474121094,138.5,138.5,138.5,1980.0,1180.0,1380.0,4085.75,208.8000030517578,20.8799991607666,0.7300000190734863,,0.10000000149011612,0.5,510.5940246582031,,30.329999923706055,,1.7100000381469727,,27482.0,4.4390482902526855
OptiMat,133S3100MD2,45/-45/0/45/-45/0/45/-45/0/45/-45/0/45/-45,Epoxy,53.9900016784668,72.62000274658203,,,,,7.449999809265137,2.0,25.489999771118164,,,610.0,500.0,500.0,189.89999389648438,236.17694091796875,23.617692947387695,,,0.10000000149011612,3.3399999141693115,480.4147644042969,,31.31999969482422,,,,5197.0,3.715752601623535
OptiMat,180S3200MD2,45/-45/0/45/-45/0/45/-45/0/45/-45/0/45/-45,Epoxy,51.130001068115234,70.62999725341797,,,,,6.570000171661377,2.0,25.239999771118164,,,610.0,500.0,500.0,165.82679748535156,199.24403381347656,19.924402236938477,,,0.10000000149011612,6.099999904632568,,,27.165000915527344,,,,5229.0,3.718418598175049
OptiMat,180S3200MD2,45/-45/0/45/-45/0/45/-45/0/45/-45/0/45/-45,Epoxy,51.130001068115234,70.62999725341797,,,,,6.269999980926514,2.0,25.649999618530273,,,610.0,500.0,500.0,160.82550048828125,282.0448303222656,28.204483032226562,,,0.10000000149011612,3.3399999141693115,,,25.700000762939453,,,,669.0,2.8254261016845703
OptiMat,193R0400MD4,45/-45/0/45/-45/0/45/-45/0/45/-45/0/45/-45,Epoxy,0.0,,,,,,6.659999847412109,2.0,25.559999465942383,,,150.0,,40.0,170.22959899902344,334.83599853515625,33.48360061645508,,,0.10000000149011612,2.109999895095825,656.714111328125,-451.9538879394531,28.21666717529297,28.742000579833984,2.8519999980926514,,6408.0,3.806722402572632
OptiMat,193R0400MD4,45/-45/0/45/-45/0/45/-45/0/45/-45/0/45/-45,Epoxy,0.0,,,,,,6.610000133514404,2.0,25.809999465942383,,,150.0,,40.0,170.60409545898438,267.7778625488281,26.777786254882812,,,0.10000000149011612,3.3399999141693115,656.714111328125,-451.9538879394531,28.21666717529297,28.742000579833984,2.8519999980926514,,64868.0,4.81203031539917
OptiMat,193R0400MD4,45/-45/0/45/-45/0/45/-45/0/45/-45/0/45/-45,Epoxy,0.0,,,,,,6.739999771118164,2.0,25.43000030517578,,,150.0,,40.0,171.398193359375,194.34275817871094,19.434276580810547,,,0.10000000149011612,6.099999904632568,656.714111328125,-451.9538879394531,28.21666717529297,28.742000579833984,2.8519999980926514,,1946304.0,6.289210796356201
OptiMat,193R0400MD4,45/-45/0/45/-45/0/45/-45/0/45/-45/0/45/-45,Epoxy,0.0,,,,,,6.800000190734863,2.0,25.600000381469727,,,150.0,,40.0,174.0800018310547,327.941162109375,32.79411697387695,,,0.10000000149011612,2.109999895095825,656.714111328125,-451.9538879394531,28.21666717529297,28.742000579833984,2.8519999980926514,,6754.0,3.8295609951019287
OptiMat,193R0400MD4,45/-45/0/45/-45/0/45/-45/0/45/-45/0/45/-45,Epoxy,0.0,,,,,,6.639999866485596,2.0,25.469999313354492,,,150.0,,40.0,169.1208038330078,266.5668640136719,26.65668487548828,,,0.10000000149011612,3.3399999141693115,656.714111328125,-451.9538879394531,28.21666717529297,28.742000579833984,2.8519999980926514,,51634.0,4.712935924530029
OptiMat,193R0400MD4,45/-45/0/45/-45/0/45/-45/0/45/-45/0/45/-45,Epoxy,0.0,,,,,,6.659999847412109,2.0,25.59000015258789,,,150.0,,40.0,170.4293975830078,334.83660888671875,33.48365783691406,,,0.10000000149011612,2.109999895095825,656.714111328125,-451.9538879394531,28.21666717529297,28.742000579833984,2.8519999980926514,,7356.0,3.8666417598724365
OptiMat,193R0400MD4,45/-45/0/45/-45/0/45/-45/0/45/-45/0/45/-45,Epoxy,0.0,,,,,,6.559999942779541,2.0,25.530000686645508,,,150.0,,40.0,167.476806640625,269.81646728515625,26.981647491455078,,,0.10000000149011612,3.3399999141693115,656.714111328125,-451.9538879394531,28.21666717529297,28.742000579833984,2.8519999980926514,,42044.0,4.623703956604004
OptiMat,193R0400MD4,45/-45/0/45/-45/0/45/-45/0/45/-45/0/45/-45,Epoxy,0.0,,,,,,6.590000152587891,2.0,25.700000762939453,,,150.0,,40.0,169.36300659179688,268.5887756347656,26.858877182006836,,,0.10000000149011612,3.3399999141693115,656.714111328125,-451.9538879394531,28.21666717529297,28.742000579833984,2.8519999980926514,,46507.0,4.667518138885498
OptiMat,193R0400MD4,45/-45/0/45/-45/0/45/-45/0/45/-45/0/45/-45,Epoxy,0.0,,,,,,6.570000171661377,2.0,25.520000457763672,,,150.0,,40.0,167.66639709472656,199.38401794433594,19.93840217590332,,,0.10000000149011612,6.110000133514404,656.714111328125,-451.9538879394531,28.21666717529297,28.742000579833984,2.8519999980926514,,956059.0,5.980484485626221
OptiMat,53R0300UD2,0/0/0/0,Epoxy,53.39670944213867,72.83836364746094,,,,,3.740000009536743,2.0,25.424999237060547,25.43000030517578,25.420000076293945,145.0,34.73749923706055,35.0,95.07080078125,-473.12109375,-47.31210708618164,,,10.0,4.199999809265137,,,,38.459999084472656,,,26772.0,4.427680969238281
OptiMat,73R0300UD2,0/0/0/0,Epoxy,53.62009811401367,72.3065185546875,,,,,3.6549999713897705,2.0,25.2450008392334,25.299999237060547,25.190000534057617,145.0,34.712501525878906,35.0,92.06945037841797,-473.12109375,-47.312110900878906,,,10.0,4.199999809265137,1065.26318359375,-491.8229675292969,40.05500030517578,40.23500061035156,2.7699999809265137,,8000.0,3.903090000152588
OptiMat,113R0300UD2,0/0/0/0,Epoxy,52.380001068115234,,,,,,3.617500066757202,2.0,25.604999542236328,25.610000610351562,25.600000381469727,145.0,34.689998626708984,35.0,92.60800170898438,229.8937530517578,22.9893741607666,,,0.10000000149011612,9.930000305175781,1038.3212890625,,40.35499954223633,40.54499816894531,2.794443368911743,,2909837.0,6.463868618011475
OptiMat,133S3100MD2,45/-45/0/45/-45/0/45/-45/0/45/-45/0/45/-45,Epoxy,53.9900016784668,,,,,,7.420000076293945,2.0,25.459999084472656,25.459999084472656,25.459999084472656,610.0,,500.0,188.91319274902344,238.36343383789062,23.83634376525879,,,0.10000000149011612,3.3399999141693115,480.4147644042969,,,,,,4364.0,3.6398847103118896
OptiMat,133S3100MD2,45/-45/0/45/-45/0/45/-45/0/45/-45/0/45/-45,Epoxy,53.9900016784668,,,,,,7.340000152587891,2.0,25.440000534057617,25.440000534057617,25.440000534057617,610.0,,500.0,186.72959899902344,141.54156494140625,14.154156684875488,,,0.10000000149011612,6.099999904632568,480.4147644042969,,,,,,510509.0,5.708003520965576
OptiMat,133S3100MD2,45/-45/0/45/-45/0/45/-45/0/45/-45/0/45/-45,Epoxy,53.9900016784668,,,,,,7.559999942779541,2.0,24.34000015258789,24.34000015258789,24.34000015258789,610.0,,500.0,184.00999450683594,,,,,0.10000000149011612,3.3399999141693115,480.4147644042969,,,,,,4093.0,3.612041711807251
OptiMat,126S0300MD2,45/-45/0/45/-45/0/45/-45/0/45/-45/0/45/-45,Epoxy,52.83000183105469,,,,,,6.364999771118164,2.0,25.209999084472656,25.209999084472656,25.209999084472656,610.0,,500.0,160.46165466308594,205.6566162109375,20.565662384033203,,,0.10000000149011612,6.099999904632568,619.9563598632812,,29.50779914855957,,2.434999942779541,,165953.0,5.219985008239746
OptiMat,133S3100MD2,45/-45/0/45/-45/0/45/-45/0/45/-45/0/45/-45,Epoxy,53.9900016784668,,,,,,6.630000114440918,2.0,25.350000381469727,25.350000381469727,25.350000381469727,610.0,,500.0,168.07049560546875,197.47665405273438,19.747665405273438,,,0.10000000149011612,6.099999904632568,480.4147644042969,,,,,,55332.0,4.742976188659668
OptiMat,133S3100MD2,45/-45/0/45/-45/0/45/-45/0/45/-45/0/45/-45,Epoxy,53.9900016784668,,,,,,6.78000020980835,2.0,25.229999542236328,25.229999542236328,25.229999542236328,610.0,,500.0,171.0594024658203,193.0908203125,19.30908203125,,,0.10000000149011612,6.099999904632568,480.4147644042969,,,,,,11136.0,4.04672908782959
OptiMat,133S3100MD2,45/-45/0/45/-45/0/45/-45/0/45/-45/0/45/-45,Epoxy,53.9900016784668,,,,,,7.429999828338623,2.0,25.3700008392334,25.3700008392334,25.3700008392334,610.0,,500.0,188.4990997314453,176.18121337890625,17.618122100830078,,,0.10000000149011612,6.099999904632568,480.4147644042969,,,,,,102220.0,5.009535789489746
OptiMat,133S3100MD2,45/-45/0/45/-45/0/45/-45/0/45/-45/0/45/-45,Epoxy,53.9900016784668,,,,,,7.409999847412109,2.0,25.450000762939453,25.450000762939453,25.450000762939453,610.0,,500.0,188.58450317382812,140.20240783691406,14.02023983001709,,,0.10000000149011612,6.099999904632568,480.4147644042969,,,,,,495304.0,5.69487190246582
OptiMat,133S3100MD2,45/-45/0/45/-45/0/45/-45/0/45/-45/0/45/-45,Epoxy,53.9900016784668,,,,,,7.420000076293945,2.0,25.420000076293945,25.420000076293945,25.420000076293945,610.0,,500.0,188.61639404296875,140.01963806152344,14.00196361541748,,,0.10000000149011612,6.099999904632568,480.4147644042969,,,,,,385178.0,5.5856614112854
OptiMat,133S3100MD2,45/-45/0/45/-45/0/45/-45/0/45/-45/0/45/-45,Epoxy,53.9900016784668,,,,,,7.340000152587891,2.0,25.3700008392334,25.3700008392334,25.3700008392334,610.0,,500.0,186.21580505371094,178.3414764404297,17.83414649963379,,,0.10000000149011612,6.099999904632568,480.4147644042969,,,,,,72780.0,4.862011909484863
OptiMat,133S3100MD2,45/-45/0/45/-45/0/45/-45/0/45/-45/0/45/-45,Epoxy,53.9900016784668,72.62000274658203,,,,,7.480000019073486,2.0,24.309999465942383,24.309999465942383,24.309999465942383,610.0,,500.0,181.83880615234375,236.4731903076172,23.64731788635254,,,0.10000000149011612,3.3399999141693115,480.4147644042969,,,,,,1032.0,3.0136797428131104
OptiMat,133S3100MD2,45/-45/0/45/-45/0/45/-45/0/45/-45/0/45/-45,Epoxy,53.9900016784668,72.62000274658203,,,,,7.400000095367432,2.0,25.399999618530273,25.399999618530273,25.399999618530273,610.0,,500.0,187.9600067138672,239.0934295654297,23.90934181213379,,,0.10000000149011612,3.3399999141693115,480.4147644042969,,,,,,4959.0,3.6953940391540527
OptiMat,133S3100MD2,45/-45/0/45/-45/0/45/-45/0/45/-45/0/45/-45,Epoxy,53.9900016784668,72.62000274658203,,,,,7.360000133514404,2.0,25.399999618530273,25.399999618530273,25.399999618530273,610.0,,500.0,186.94400024414062,141.16526794433594,14.11652660369873,,,0.10000000149011612,6.099999904632568,480.4147644042969,,,,,,473897.0,5.675683975219727
OptiMat,131S3200MD2,45/-45/0/45/-45/0/45/-45/0/45/-45/0/45/-45,Epoxy,51.77000045776367,,,,,,6.400000095367432,2.0,24.549999237060547,24.549999237060547,24.549999237060547,610.0,,500.0,157.1199951171875,162.2963409423828,16.229633331298828,,,0.10000000149011612,6.099999904632568,449.0352783203125,,31.019399642944336,,1.609179973602295,,37861.0,4.578192234039307
OptiMat,131S3200MD2,45/-45/0/45/-45/0/45/-45/0/45/-45/0/45/-45,Epoxy,51.77000045776367,,,,,,6.349999904632568,2.0,24.700000762939453,24.700000762939453,24.700000762939453,610.0,,500.0,156.84500122070312,163.60101318359375,16.36009979248047,,,0.10000000149011612,6.099999904632568,449.0352783203125,,31.019399642944336,,1.609179973602295,,164550.0,5.2162981033325195
OptiMat,131S3200MD2,45/-45/0/45/-45/0/45/-45/0/45/-45/0/45/-45,Epoxy,51.77000045776367,,,,,,6.46999979019165,2.0,24.829999923706055,24.829999923706055,24.829999923706055,610.0,,500.0,160.6501007080078,136.69459533691406,13.669459342956543,,,0.10000000149011612,6.099999904632568,449.0352783203125,,31.019399642944336,,1.609179973602295,,27424.0,4.438130855560303
OptiMat,131S3200MD2,45/-45/0/45/-45/0/45/-45/0/45/-45/0/45/-45,Epoxy,51.77000045776367,,,,,,6.489999771118164,2.0,24.729999542236328,24.729999542236328,24.729999542236328,610.0,,500.0,160.49769592285156,100.87371826171875,10.087371826171875,,,0.10000000149011612,6.099999904632568,449.0352783203125,,26.94499969482422,,1.609179973602295,,3280434.0,6.515931129455566
OptiMat,131S3200MD2,45/-45/0/45/-45/0/45/-45/0/45/-45/0/45/-45,Epoxy,51.77000045776367,,,,,,6.489999771118164,2.0,24.280000686645508,24.280000686645508,24.280000686645508,610.0,,500.0,157.5771942138672,201.7423858642578,20.174238204956055,,,0.10000000149011612,6.099999904632568,449.0352783203125,,27.600000381469727,,1.609179973602295,,3668.0,3.56442928314209
OptiMat,180S3200MD2,45/-45/0/45/-45/0/45/-45/0/45/-45/0/45/-45,Epoxy,51.130001068115234,,,,,,6.110000133514404,2.0,25.200000762939453,25.200000762939453,25.200000762939453,610.0,,500.0,153.9720001220703,214.25973510742188,21.425973892211914,,,0.10000000149011612,6.099999904632568,,,25.9950008392334,,,,1930.0,3.285557270050049
OptiMat,180S3200MD2,45/-45/0/45/-45/0/45/-45/0/45/-45/0/45/-45,Epoxy,51.130001068115234,,,,,,6.380000114440918,2.0,24.579999923706055,24.579999923706055,24.579999923706055,610.0,,500.0,156.82040405273438,162.86146545410156,16.28614616394043,,,0.10000000149011612,6.099999904632568,,,26.764999389648438,,,,44057.0,4.644014835357666
OptiMat,180S3200MD2,45/-45/0/45/-45/0/45/-45/0/45/-45/0/45/-45,Epoxy,51.130001068115234,,,,,,6.510000228881836,2.0,24.450000762939453,24.450000762939453,24.450000762939453,610.0,,500.0,159.16949462890625,100.52177429199219,10.052177429199219,,,0.10000000149011612,6.099999904632568,,,26.780000686645508,,,,6229685.0,6.794466018676758
OptiMat,180S3200MD2,45/-45/0/45/-45/0/45/-45/0/45/-45/0/45/-45,Epoxy,51.130001068115234,,,,,,6.429999828338623,2.0,25.559999465942383,25.559999465942383,25.559999465942383,610.0,,500.0,164.35079956054688,161.54469299316406,16.154470443725586,,,0.10000000149011612,6.099999904632568,,,26.145000457763672,,,,27556.0,4.440216064453125
OptiMat,180S3200MD2,45/-45/0/45/-45/0/45/-45/0/45/-45/0/45/-45,Epoxy,51.130001068115234,,,,,,6.380000114440918,2.0,24.81999969482422,24.81999969482422,24.81999969482422,610.0,,500.0,158.35159301757812,162.86541748046875,16.286542892456055,,,0.10000000149011612,6.099999904632568,,,,,,,28295.0,4.451709747314453
OptiMat,131S3200MD2,45/-45/0/45/-45/0/45/-45/0/45/-45/0/45/-45,Epoxy,51.77000045776367,,,,,,6.489999771118164,2.0,24.40999984741211,24.40999984741211,24.40999984741211,610.0,,500.0,158.4208984375,160.07989501953125,16.00798797607422,,,0.10000000149011612,6.099999904632568,449.0352783203125,,31.019399642944336,,1.609179973602295,,37642.0,4.575672626495361
OptiMat,76R0400MD2,45/-45/0/45/-45/0/45/-45/0/45/-45/0/45/-45,Epoxy,51.50596237182617,70.7439956665039,,,,,6.599999904632568,2.0,24.899999618530273,,,150.0,40.0,40.0,164.33999633789062,213.58160400390625,106.79080200195312,,,0.5,7.5,,,,,,,13287026.0,7.123427867889404
