Repository: Luwen-Zhang/SNEnsemble

# Copyright Notification

## Composites

We reformat and merge fatigue testing records from SNL/MSU/DOE, OptiMat, UPWIND, and FACT databases into a single database with careful considerations, including filtering invalid entries, rename variables, fix improper calculations in the records, to obtain clean and consistent data to fit machine 
learning usages. We leave the original format ("2019_SNL_MSU_DOE_Composite-Materials-Database_Wind_29pt0.xlsx" and "Optidat UPWIND 28_3_2017.xls") in the folder. Any derived database should be directly based on the original files instead of our merged database. We are not responsible for the accuracy of the testing records.

File: data/composite_database_02232023.csv (part 36 of 47)
Data source,Material_Code,Sequence,Resin Type,Fibre Volume Fraction,Fibre Weight Fraction,Percentage of Fibre in 0-deg Direction,Percentage of Fibre in 45-deg Direction,Percentage of Fibre in 90-deg Direction,Percentage of Fibre in Other Direction,Thickness,Tab Thickness,Width,Maximum Width,Minimum Width,Length,Gauge Length,Load Length,Area,Maximum Stress,Minimum Stress,Maximum Strain,Minimum Strain,R-value,Frequency,Static Maximum Tensile Stress,Static Maximum Compressive Stress,Static Elastic Modulus,Static Compressive Modulus,Static Maximum Tensile Strain,Static Maximum Compressive Strain,Cycles to Failure,log(Cycles to Failure)
OptiMat,87R0400MD2,45/-45/0/45/-45/0/45/-45/0/45/-45/0/45/-45,Epoxy,53.256866455078125,72.93714904785156,,,,,6.400000095367432,2.0,25.450000762939453,,,150.0,40.0,40.0,162.8800048828125,276.583984375,138.2919921875,,,0.5,3.3499999046325684,,,,,,,72890.0,4.862668037414551
OptiMat,87R0400MD2,45/-45/0/45/-45/0/45/-45/0/45/-45/0/45/-45,Epoxy,53.256866455078125,72.93714904785156,,,,,6.449999809265137,2.0,25.350000381469727,,,150.0,40.0,40.0,163.50750732421875,274.4216613769531,137.21083068847656,,,0.5,3.3499999046325684,,,,,,,82582.0,4.9168853759765625
OptiMat,76R0400MD2,45/-45/0/45/-45/0/45/-45/0/45/-45/0/45/-45,Epoxy,51.50596237182617,70.7439956665039,,,,,6.5,2.0,25.0,,,150.0,40.0,40.0,162.5,272.30767822265625,136.15383911132812,,,0.5,3.3499999046325684,,,,,,,852309.0,5.930597305297852
OptiMat,87R0400MD2,45/-45/0/45/-45/0/45/-45/0/45/-45/0/45/-45,Epoxy,53.256866455078125,72.93714904785156,,,,,6.449999809265137,2.0,25.25,,,150.0,40.0,40.0,162.8625030517578,355.0234069824219,177.51170349121094,,,0.5,2.0999999046325684,,,,,,,10840.0,4.035029411315918
OptiMat,87R0400MD2,45/-45/0/45/-45/0/45/-45/0/45/-45/0/45/-45,Epoxy,53.256866455078125,72.93714904785156,,,,,6.449999809265137,2.0,25.25,,,150.0,40.0,40.0,162.8625030517578,355.0234069824219,177.51170349121094,,,0.5,2.0999999046325684,,,,,,,8738.0,3.9414119720458984
OptiMat,76R0400MD2,45/-45/0/45/-45/0/45/-45/0/45/-45/0/45/-45,Epoxy,51.50596237182617,70.7439956665039,,,,,6.5,2.0,25.100000381469727,,,150.0,40.0,40.0,163.14999389648438,352.3138122558594,176.1569061279297,,,0.5,2.0999999046325684,,,,,,,47983.0,4.681087493896484
OptiMat,177R0400MD2,45/-45/0/45/-45/0/45/-45/0/45/-45/0/45/-45,Epoxy,0.0,,,,,,6.696666717529297,2.0,24.8700008392334,24.8799991607666,24.860000610351562,150.0,39.1974983215332,40.0,166.4791259765625,-390.4393310546875,-195.21966552734375,,,2.0,1.5,603.3004760742188,-470.6537780761719,26.950000762939453,26.684999465942383,2.6624999046325684,,291201.0,5.464192867279053
OptiMat,128S0300MD2,45/-45/0/45/-45/0/45/-45/0/45/-45/0/45/-45,Epoxy,55.43000030517578,73.9000015258789,,,,,6.425000190734863,2.0,25.579999923706055,25.579999923706055,25.579999923706055,610.0,500.0,500.0,164.35150146484375,203.7705841064453,20.377058029174805,0.800000011920929,,0.10000000149011612,6.099999904632568,620.05078125,,28.735000610351562,,2.5840001106262207,,106078.0,5.025625228881836
OptiMat,128S0300MD2,45/-45/0/45/-45/0/45/-45/0/45/-45/0/45/-45,Epoxy,55.43000030517578,73.9000015258789,,,,,6.449999809265137,2.0,25.579999923706055,25.579999923706055,25.579999923706055,610.0,500.0,500.0,164.99099731445312,274.19677734375,27.419677734375,1.100000023841858,,0.10000000149011612,3.3399999141693115,620.05078125,,28.600000381469727,,2.5840001106262207,,11053.0,4.043480396270752
OptiMat,128S0300MD2,45/-45/0/45/-45/0/45/-45/0/45/-45/0/45/-45,Epoxy,55.43000030517578,73.9000015258789,,,,,6.329999923706055,2.0,25.799999237060547,25.799999237060547,25.799999237060547,610.0,500.0,500.0,163.31399536132812,352.0824890136719,35.208248138427734,1.4800000190734863,,0.10000000149011612,2.0999999046325684,620.05078125,,28.983333587646484,,2.5840001106262207,,2193.0,3.341038703918457
OptiMat,128S0300MD2,45/-45/0/45/-45/0/45/-45/0/45/-45/0/45/-45,Epoxy,55.43000030517578,73.9000015258789,,,,,6.485000133514404,2.0,25.899999618530273,25.899999618530273,25.899999618530273,610.0,500.0,500.0,167.9615020751953,272.7410888671875,27.274106979370117,,,0.10000000149011612,3.3399999141693115,620.05078125,,28.983333587646484,,2.5840001106262207,,10838.0,4.03494930267334
OptiMat,128S0300MD2,45/-45/0/45/-45/0/45/-45/0/45/-45/0/45/-45,Epoxy,55.43000030517578,73.9000015258789,,,,,6.510000228881836,2.0,25.829999923706055,25.829999923706055,25.829999923706055,610.0,500.0,500.0,168.15330505371094,271.6568603515625,27.165687561035156,,,0.10000000149011612,3.3399999141693115,620.05078125,,26.28499984741211,,2.5840001106262207,,9241.0,3.965718984603882
OptiMat,128S0300MD2,45/-45/0/45/-45/0/45/-45/0/45/-45/0/45/-45,Epoxy,55.43000030517578,73.9000015258789,,,,,6.375,2.0,25.610000610351562,25.610000610351562,25.610000610351562,610.0,500.0,500.0,163.2637481689453,349.61834716796875,34.96183395385742,1.4950000047683716,,0.10000000149011612,2.0999999046325684,620.05078125,,27.5049991607666,,2.5840001106262207,,1972.0,3.2949068546295166
OptiMat,128S0300MD2,45/-45/0/45/-45/0/45/-45/0/45/-45/0/45/-45,Epoxy,55.43000030517578,73.9000015258789,,,,,6.494999885559082,2.0,25.739999771118164,25.739999771118164,25.739999771118164,610.0,500.0,500.0,167.18130493164062,201.57757568359375,20.157756805419922,,,0.10000000149011612,6.099999904632568,620.05078125,,28.983333587646484,,2.5840001106262207,,111818.0,5.048511505126953
OptiMat,126S0300MD2,45/-45/0/45/-45/0/45/-45/0/45/-45/0/45/-45,Epoxy,52.83000183105469,71.80000305175781,,,,,6.574999809265137,2.0,25.1299991607666,25.1299991607666,25.1299991607666,610.0,500.0,500.0,165.22975158691406,338.9825439453125,33.89825439453125,1.4149999618530273,,0.10000000149011612,2.0999999046325684,619.9563598632812,,27.360000610351562,,2.434999942779541,,2151.0,3.3326404094696045
OptiMat,127S0300MD2,45/-45/0/45/-45/0/45/-45/0/45/-45/0/45/-45,Epoxy,55.84000015258789,,,,,,6.480000019073486,2.0,25.31999969482422,25.31999969482422,25.31999969482422,610.0,500.0,500.0,164.07359313964844,272.9263000488281,27.29262924194336,,,0.10000000149011612,3.3399999141693115,616.7954711914062,,29.875,,,,10502.0,4.0212721824646
OptiMat,127S0300MD2,45/-45/0/45/-45/0/45/-45/0/45/-45/0/45/-45,Epoxy,55.84000015258789,,,,,,6.485000133514404,2.0,25.3799991607666,25.3799991607666,25.3799991607666,610.0,500.0,500.0,164.58929443359375,201.896484375,20.189647674560547,,,0.10000000149011612,6.099999904632568,616.7954711914062,,29.875,,,,49736.0,4.696671009063721
OptiMat,127S0300MD2,45/-45/0/45/-45/0/45/-45/0/45/-45/0/45/-45,Epoxy,55.84000015258789,,,,,,6.445000171661377,2.0,25.329999923706055,25.329999923706055,25.329999923706055,610.0,500.0,500.0,163.25184631347656,345.7847595214844,34.57847595214844,1.4299999475479126,,0.10000000149011612,2.0999999046325684,616.7954711914062,,26.739999771118164,,,,1540.0,3.187520742416382
OptiMat,127S0300MD2,45/-45/0/45/-45/0/45/-45/0/45/-45/0/45/-45,Epoxy,55.84000015258789,,,,,,6.385000228881836,2.0,25.260000228881836,25.260000228881836,25.260000228881836,610.0,500.0,500.0,161.28509521484375,205.04063415527344,20.504064559936523,0.8299999833106995,,0.10000000149011612,6.099999904632568,616.7954711914062,,29.825000762939453,,,,117709.0,5.070809841156006
OptiMat,127S0300MD2,45/-45/0/45/-45/0/45/-45/0/45/-45/0/45/-45,Epoxy,55.84000015258789,,,,,,6.34499979019165,2.0,25.219999313354492,25.219999313354492,25.219999313354492,610.0,500.0,500.0,160.02090454101562,206.34805297851562,20.634803771972656,0.7850000262260437,,0.10000000149011612,6.099999904632568,616.7954711914062,,28.3799991607666,,,,133890.0,5.126748085021973
OptiMat,113R0300UD2,0/0/0/0,Epoxy,52.380001068115234,,,,,,3.672499895095825,2.0,25.5049991607666,25.530000686645508,25.479999542236328,145.0,34.397499084472656,35.0,93.57530212402344,286.82781982421875,28.682783126831055,,,0.10000000149011612,6.190000057220459,1038.3212890625,,38.06999969482422,38.57500076293945,2.794443368911743,,359875.0,5.556151866912842
OptiMat,177R0400MD2,45/-45/0/45/-45/0/45/-45/0/45/-45/0/45/-45,Epoxy,0.0,,,,,,6.746666431427002,2.0,24.844999313354492,24.8700008392334,24.81999969482422,150.0,,40.0,167.4522705078125,194.0254364013672,19.402544021606445,,,0.10000000149011612,6.099999904632568,603.3004760742188,-470.6537780761719,27.514999389648438,27.476667404174805,2.6624999046325684,,1148206.0,6.0600199699401855
OptiMat,103R0300UD2,0/0/0/0,Epoxy,54.310001373291016,,,,,,3.634999990463257,2.0,25.0049991607666,25.049999237060547,24.959999084472656,145.0,34.92499923706055,35.0,90.72959899902344,-358.2072448730469,-35.82072448730469,,,10.0,6.0,,,,,,,2602762.0,6.41543436050415
OptiMat,87R0400MD2,45/-45/0/45/-45/0/45/-45/0/45/-45/0/45/-45,Epoxy,53.256866455078125,72.93714904785156,,,,,6.5,2.0,25.100000381469727,,,150.0,,40.0,163.14999389648438,343.05853271484375,34.30585479736328,,,0.10000000149011612,2.109999895095825,,,,,,,3058.0,3.4854373931884766
OptiMat,87R0400MD2,45/-45/0/45/-45/0/45/-45/0/45/-45/0/45/-45,Epoxy,53.256866455078125,72.93714904785156,,,,,6.449999809265137,2.0,25.200000762939453,,,150.0,,40.0,162.5399932861328,274.39398193359375,137.19699096679688,,,0.5,3.3499999046325684,,,,,,,79300.0,4.89927339553833
OptiMat,75R0400MD2,45/-45/0/45/-45/0/45/-45/0/45/-45/0/45/-45,Epoxy,52.06187438964844,,,,,,6.650000095367432,2.0,25.100000381469727,,,150.0,40.0,40.0,166.9149932861328,103.76538848876953,-103.76538848876953,,,-1.0,4.389999866485596,595.7251586914062,,24.209999084472656,,2.7215569019317627,,596635.0,5.7757086753845215
OptiMat,73R0300UD2,0/0/0/0,Epoxy,53.62009811401367,72.3065185546875,,,,,3.634999990463257,2.0,25.149999618530273,25.190000534057617,25.110000610351562,145.0,34.9474983215332,35.0,91.27484893798828,-437.5398254394531,-43.75398254394531,,,10.0,4.5,1065.26318359375,-491.8229675292969,39.54999923706055,42.650001525878906,2.7699999809265137,,120225.0,5.0799946784973145
OptiMat,114R0300UD2,0/0/0/0,Epoxy,53.150001525878906,,,,,,3.7249999046325684,2.0,25.55500030517578,25.56999969482422,25.540000915527344,145.0,34.709999084472656,35.0,95.1364974975586,-483.23199462890625,-48.32319641113281,,,10.0,3.9000000953674316,965.8508911132812,,,,,,617.0,2.790285110473633
OptiMat,174R0400MD2,45/-45/0/45/-45/0/45/-45/0/45/-45/0/45/-45,Epoxy,54.959999084472656,,,,,,6.409999847412109,2.0,24.915000915527344,24.920000076293945,24.90999984741211,150.0,39.752498626708984,40.0,159.673095703125,189.28631591796875,-189.28631591796875,,,-1.0,1.440000057220459,537.780029296875,,27.8794002532959,,,,22500.0,4.352182388305664
OptiMat,176R0400MD2,45/-45/0/45/-45/0/45/-45/0/45/-45/0/45/-45,Epoxy,0.0,,,,,,6.724999904632568,2.0,25.290000915527344,25.200000762939453,25.3799991607666,150.0,39.6775016784668,40.0,170.6804962158203,-411.58251953125,-205.791259765625,1.465000033378601,,2.0,1.0,,,,30.600000381469727,,,424258.0,5.627630233764648
OptiMat,102R0300UD2,0/0/0/0,Epoxy,53.84000015258789,,,,,,3.5999999046325684,2.0,24.920000076293945,24.920000076293945,24.920000076293945,145.0,34.369998931884766,35.0,89.71199798583984,-445.8712463378906,-44.58712387084961,,,10.0,4.5,,,,,,,434230.0,5.637719631195068
OptiMat,103R0300UD2,0/0/0/0,Epoxy,54.310001373291016,,,,,,3.5899999141693115,2.0,24.989999771118164,25.0,24.979999542236328,145.0,34.94499969482422,35.0,89.6781997680664,-390.1282043457031,-39.012821197509766,,,10.0,5.099999904632568,,,,,,,99431.0,4.997521877288818
OptiMat,102R0300UD2,0/0/0/0,Epoxy,53.84000015258789,,,,,,3.5899999141693115,2.0,25.030000686645508,25.049999237060547,25.010000228881836,145.0,34.84000015258789,35.0,89.78589630126953,186.18325805664062,-186.18325805664062,,,-1.0,4.559999942779541,,,,44.599998474121094,,,609465.0,5.784948825836182
OptiMat,82R0400MD2,45/-45/0/45/-45/0/45/-45/0/45/-45/0/45/-45,Epoxy,51.53639602661133,71.30717468261719,,,,,6.65500020980835,2.0,25.280000686645508,25.34000015258789,25.219999313354492,150.0,39.412498474121094,40.0,167.83909606933594,274.3131103515625,-274.3131103515625,,,-1.0,0.6299999952316284,,-421.63922119140625,,24.899999618530273,,,26736.0,4.427096366882324
OptiMat,177R0400MD2,45/-45/0/45/-45/0/45/-45/0/45/-45/0/45/-45,Epoxy,0.0,,,,,,6.78000020980835,2.0,24.905000686645508,24.959999084472656,24.850000381469727,150.0,,40.0,168.48300170898438,-310.5606689453125,-31.056066513061523,,,10.0,2.180000066757202,603.3004760742188,-470.6537780761719,29.475000381469727,29.795000076293945,2.6624999046325684,,154108.0,5.1878252029418945
OptiMat,177R0400MD2,45/-45/0/45/-45/0/45/-45/0/45/-45/0/45/-45,Epoxy,0.0,,,,,,6.8433332443237305,2.0,25.020000457763672,25.049999237060547,24.989999771118164,150.0,,40.0,171.014892578125,-307.96600341796875,-30.796600341796875,,,10.0,2.180000066757202,603.3004760742188,-470.6537780761719,29.3700008392334,30.0049991607666,2.6624999046325684,,263886.0,5.421416282653809
OptiMat,177R0400MD2,45/-45/0/45/-45/0/45/-45/0/45/-45/0/45/-45,Epoxy,0.0,,,,,,6.820000171661377,2.0,24.719999313354492,24.739999771118164,24.700000762939453,150.0,,40.0,168.45399475097656,-309.1516418457031,-30.915164947509766,,,10.0,2.180000066757202,603.3004760742188,-470.6537780761719,26.59749984741211,29.584999084472656,2.6624999046325684,,101563.0,5.006735324859619
OptiMat,75R0400MD2,45/-45/0/45/-45/0/45/-45/0/45/-45/0/45/-45,Epoxy,52.06187438964844,,,,,,6.599999904632568,2.0,25.100000381469727,,,150.0,40.0,40.0,165.66000366210938,95.43643951416016,-38.17457580566406,,,-0.4000000059604645,7.900000095367432,595.7251586914062,,24.209999084472656,,2.7215569019317627,,39393908.0,7.595428943634033
OptiMat,65R0300UD2,0/0/0/0,Epoxy,51.197181701660156,72.0385513305664,,,,,3.736999988555908,2.0,25.23699951171875,25.260000228881836,25.200000762939453,145.0,,35.0,94.3106689453125,-440.268310546875,-44.026832580566406,-1.114063024520874,,10.0,3.7799999713897705,,,,39.810001373291016,,,4605.0,3.6632297039031982
OptiMat,65R0300UD2,0/0/0/0,Epoxy,51.197181701660156,72.0385513305664,,,,,3.7269999980926514,2.0,25.336999893188477,25.360000610351562,25.309999465942383,145.0,,35.0,94.43099975585938,270.0384521484375,27.00384521484375,,,0.10000000149011612,6.699999809265137,,,,,,,1528090.0,6.184148788452148
OptiMat,66R0300UD2,0/0/0/0,Epoxy,49.065223693847656,71.13687133789062,,,,,3.7829999923706055,2.0,25.19700050354004,25.209999084472656,25.18000030517578,145.0,,35.0,95.32025146484375,267.51922607421875,26.751922607421875,,,0.10000000149011612,6.699999809265137,,,,,,,1081746.0,6.034125328063965
OptiMat,66R0300UD2,0/0/0/0,Epoxy,49.065223693847656,71.13687133789062,,,,,3.877000093460083,2.0,25.12700080871582,25.139999389648438,25.1200008392334,145.0,,35.0,97.4173812866211,-440.2807922363281,-44.028079986572266,-1.27749502658844,,10.0,3.7799999713897705,,,,36.900001525878906,,,108808.0,5.036660671234131
OptiMat,86R0300UD2,0/0/0/0,Epoxy,51.11270523071289,71.78591918945312,,,,,3.9670000076293945,2.0,25.187000274658203,25.15999984741211,25.200000762939453,145.0,,35.0,99.91683197021484,-421.9109191894531,-42.19108963012695,,,10.0,3.7799999713897705,801.9490966796875,,42.59000015258789,39.65999984741211,2.0380001068115234,,15820.0,4.199206352233887
OptiMat,86R0300UD2,0/0/0/0,Epoxy,51.11270523071289,71.78591918945312,,,,,3.7799999713897705,2.0,25.34000015258789,25.329999923706055,25.350000381469727,145.0,,35.0,95.78520202636719,-419.0522155761719,-41.90522003173828,-1.0856430530548096,,10.0,3.309999942779541,801.9490966796875,,42.59000015258789,39.08000183105469,2.0380001068115234,,93273.0,4.969756126403809
OptiMat,86R0300UD2,0/0/0/0,Epoxy,51.11270523071289,71.78591918945312,,,,,3.7899999618530273,2.0,25.309999465942383,25.299999237060547,25.31999969482422,145.0,,35.0,95.92489624023438,-440.344482421875,-44.034446716308594,-1.1379510164260864,,10.0,3.0,801.9490966796875,,42.59000015258789,39.20000076293945,2.0380001068115234,,358110.0,5.554016590118408
OptiMat,86R0300UD2,0/0/0/0,Epoxy,51.11270523071289,71.78591918945312,,,,,3.802999973297119,2.0,25.360000610351562,25.350000381469727,25.3799991607666,145.0,,35.0,96.44407653808594,-419.0718688964844,-41.90718460083008,-1.1133660078048706,,10.0,3.309999942779541,801.9490966796875,,42.59000015258789,38.31999969482422,2.0380001068115234,,4035.0,3.6058435440063477
OptiMat,86R0300UD2,0/0/0/0,Epoxy,51.11270523071289,71.78591918945312,,,,,3.812999963760376,2.0,25.10700035095215,25.06999969482422,25.149999618530273,145.0,,35.0,95.73299407958984,-440.3497619628906,-44.034976959228516,,,10.0,3.7799999713897705,801.9490966796875,,42.59000015258789,39.65999984741211,2.0380001068115234,,6517.0,3.8140478134155273
OptiMat,86R0300UD2,0/0/0/0,Epoxy,51.11270523071289,71.78591918945312,,,,,3.799999952316284,2.0,25.232999801635742,25.219999313354492,25.239999771118164,145.0,,35.0,95.8853988647461,-440.3381652832031,-44.0338134765625,,,10.0,2.5,801.9490966796875,,42.59000015258789,39.65999984741211,2.0380001068115234,,952.0,2.9786369800567627
OptiMat,86R0300UD2,0/0/0/0,Epoxy,51.11270523071289,71.78591918945312,,,,,3.7669999599456787,2.0,25.297000885009766,25.280000686645508,25.309999465942383,145.0,,35.0,95.2938003540039,-418.9989318847656,-41.89989471435547,-1.0671770572662354,,10.0,0.019999999552965164,801.9490966796875,,42.59000015258789,39.61000061035156,2.0380001068115234,,2.0,0.3010300099849701
OptiMat,86R0300UD2,0/0/0/0,Epoxy,51.11270523071289,71.78591918945312,,,,,3.806999921798706,2.0,25.34000015258789,25.329999923706055,25.350000381469727,145.0,,35.0,96.4693832397461,-418.9930419921875,-41.8993034362793,-1.061843991279602,,10.0,4.170000076293945,801.9490966796875,,42.59000015258789,39.54999923706055,2.0380001068115234,,62784.0,4.797849178314209
OptiMat,99R0410MD2,45/-45/0/45/-45/0/45/-45/0/45/-45/0/45/-45,Epoxy,54.62232971191406,73.34513092041016,,,,,6.423333168029785,2.0,25.229999542236328,25.229999542236328,25.229999542236328,150.0,,40.0,162.06069946289062,124.99637603759766,-124.99637603759766,0.43982699513435364,,-1.0,2.0,486.7536926269531,-432.7605895996094,29.1200008392334,28.3700008392334,2.153320074081421,-1.722540020942688,288857.0,5.4606828689575195
OptiMat,99R0410MD2,45/-45/0/45/-45/0/45/-45/0/45/-45/0/45/-45,Epoxy,54.62232971191406,73.34513092041016,,,,,6.46999979019165,2.0,25.02666664123535,25.059999465942383,24.959999084472656,150.0,,40.0,161.9225311279297,124.998046875,-124.998046875,0.4447070062160492,,-1.0,2.0,486.7536926269531,-432.7605895996094,28.8700008392334,28.200000762939453,2.153320074081421,-1.722540020942688,269976.0,5.4313249588012695
OptiMat,99R0410MD2,45/-45/0/45/-45/0/45/-45/0/45/-45/0/45/-45,Epoxy,54.62232971191406,73.34513092041016,,,,,6.53000020980835,2.0,25.19333267211914,25.200000762939453,25.190000534057617,150.0,,40.0,164.51246643066406,124.99964904785156,-124.99964904785156,0.4420660138130188,,-1.0,2.0,486.7536926269531,-432.7605895996094,28.81999969482422,28.1200008392334,2.153320074081421,-1.722540020942688,149301.0,5.174062728881836
OptiMat,99R0410MD2,45/-45/0/45/-45/0/45/-45/0/45/-45/0/45/-45,Epoxy,54.62232971191406,73.34513092041016,,,,,6.5,2.0,25.149999618530273,25.190000534057617,25.110000610351562,150.0,,40.0,163.47500610351562,124.9977035522461,-124.9977035522461,0.4601154327392578,,-1.0,2.0,486.7536926269531,-432.7605895996094,27.350000381469727,27.139999389648438,2.153320074081421,-1.722540020942688,159209.0,5.201967716217041
OptiMat,99R0410MD2,45/-45/0/45/-45/0/45/-45/0/45/-45/0/45/-45,Epoxy,54.62232971191406,73.34513092041016,,,,,6.46999979019165,2.0,25.1200008392334,25.1299991607666,25.110000610351562,150.0,,40.0,162.52639770507812,124.99507904052734,-124.99507904052734,0.44335800409317017,,-1.0,2.0,486.7536926269531,-432.7605895996094,28.1200008392334,27.440000534057617,2.153320074081421,-1.722540020942688,183573.0,5.263808727264404
OptiMat,104R0390UD3,0/0/0/0/0/0/0,Epoxy,53.72999954223633,72.75,,,,,6.226666450500488,2.0,25.520000457763672,25.520000457763672,25.520000457763672,145.0,,35.0,158.90452575683594,17.68986701965332,-17.68986701965332,,,-1.0,5.889999866485596,55.68123245239258,-167.4759521484375,13.83361530303955,15.008000373840332,0.421753853559494,-1.952489972114563,1507006.0,6.178114891052246
OptiMat,104R0390UD3,0/0/0/0/0/0/0,Epoxy,53.72999954223633,72.75,,,,,6.316666603088379,2.0,25.496665954589844,25.510000228881836,25.479999542236328,145.0,,35.0,161.05393981933594,20.88741111755371,2.0887410640716553,0.13555599749088287,,0.10000000149011612,7.039999961853027,58.39037322998047,-167.4759521484375,14.25,15.008000373840332,0.421753853559494,-1.952489972114563,760000.0,5.8808135986328125
OptiMat,109R0390UD3,0/0/0/0/0/0/0,Epoxy,54.75,73.20999908447266,,,,,6.300000190734863,2.0,25.1200008392334,25.15999984741211,25.09000015258789,145.0,,35.0,158.25599670410156,19.99924087524414,1.9999241828918457,0.13600000739097595,,0.10000000149011612,8.199999809265137,,-160.83558654785156,14.399999618530273,15.019444465637207,,-2.026031255722046,1347843.0,6.129639148712158
OptiMat,108R0390UD3,0/0/0/0/0/0/0,Epoxy,56.65999984741211,74.69000244140625,,,,,6.320000171661377,2.0,25.106666564941406,25.1200008392334,25.100000381469727,145.0,,35.0,158.67413330078125,14.99929428100586,-14.99929428100586,0.09443259984254837,,-1.0,5.0,50.291751861572266,,15.229999542236328,15.539999961853027,0.44960397481918335,,448772.0,5.6520256996154785
OptiMat,88R0400MD2,45/-45/0/45/-45/0/45/-45/0/45/-45/0/45/-45,Epoxy,54.10508346557617,72.90186309814453,,,,,6.400000095367432,2.0,25.06999969482422,25.06999969482422,25.06999969482422,150.0,,40.0,160.447998046875,-238.0833740234375,595.2084350585938,,,-2.5,1.5299999713897705,,-432.13494873046875,28.299999237060547,28.0,,,775565.0,5.889618396759033
OptiMat,88R0400MD2,45/-45/0/45/-45/0/45/-45/0/45/-45/0/45/-45,Epoxy,54.10508346557617,72.90186309814453,,,,,6.449999809265137,2.0,24.989999771118164,24.989999771118164,24.989999771118164,150.0,,40.0,161.1855010986328,271.7366027832031,135.86830139160156,1.0149999856948853,,0.5,3.3499999046325684,,-432.13494873046875,28.600000381469727,28.700000762939453,,,93111.0,4.969000816345215
OptiMat,88R0400MD2,45/-45/0/45/-45/0/45/-45/0/45/-45/0/45/-45,Epoxy,54.10508346557617,72.90186309814453,,,,,6.329999923706055,2.0,25.094999313354492,25.1200008392334,25.06999969482422,150.0,39.912498474121094,40.0,158.69309997558594,351.71246337890625,175.85623168945312,1.3600000143051147,,0.5,2.0999999046325684,,-432.13494873046875,27.0,25.649999618530273,,,11410.0,4.057285785675049
OptiMat,88R0400MD2,45/-45/0/45/-45/0/45/-45/0/45/-45/0/45/-45,Epoxy,54.10508346557617,72.90186309814453,,,,,6.46999979019165,2.0,25.079999923706055,25.079999923706055,25.079999923706055,150.0,,40.0,162.26759338378906,273.3755798339844,27.33755874633789,,,0.10000000149011612,3.3399999141693115,,-432.13494873046875,27.950000762939453,28.700000762939453,,,15617.0,4.193597793579102
OptiMat,83R0400MD2,45/-45/0/45/-45/0/45/-45/0/45/-45/0/45/-45,Epoxy,50.60758972167969,70.65862274169922,,,,,6.75,2.0,25.100000381469727,25.1299991607666,25.06999969482422,150.0,40.10749816894531,40.0,169.22250366210938,-288.623291015625,-28.862327575683594,1.0950000286102295,,10.0,2.549999952316284,,-423.4136657714844,,27.700000762939453,,,128583.0,5.1091837882995605
OptiMat,82R0400MD2,45/-45/0/45/-45/0/45/-45/0/45/-45/0/45/-45,Epoxy,51.53639602661133,71.30717468261719,,,,,6.735000133514404,2.0,25.170000076293945,25.18000030517578,25.15999984741211,150.0,39.834999084472656,40.0,169.45260620117188,179.56588745117188,-179.56588745117188,-0.6949999928474426,,-1.0,1.440000057220459,,-421.63922119140625,26.399999618530273,25.049999237060547,,,1980.0,3.2966651916503906
OptiMat,81R0400MD2,45/-45/0/45/-45/0/45/-45/0/45/-45/0/45/-45,Epoxy,52.889347076416016,72.2666244506836,,,,,6.735000133514404,2.0,25.25,25.280000686645508,25.219999313354492,150.0,40.127498626708984,40.0,169.85670471191406,132.01319885253906,-132.01319885253906,,,-1.0,2.569999933242798,,,,,,,1452093.0,6.161994457244873
OptiMat,82R0400MD2,45/-45/0/45/-45/0/45/-45/0/45/-45/0/45/-45,Epoxy,51.53639602661133,71.30717468261719,,,,,6.690000057220459,2.0,25.334999084472656,25.360000610351562,25.309999465942383,150.0,39.54999923706055,40.0,169.3238983154297,180.7174072265625,-180.7174072265625,,,-1.0,1.440000057220459,,-421.63922119140625,,27.350000381469727,,,3288.0,3.5169317722320557
OptiMat,54R0300UD2,0/0/0/0,Epoxy,52.41343307495117,72.27327728271484,,,,,5.179999828338623,2.0,25.360000610351562,25.420000076293945,25.299999237060547,145.0,34.845001220703125,35.0,131.0540008544922,306.6270446777344,-306.6270446777344,,,-1.0,0.4099999964237213,,,,,,,1603.0,3.2049334049224854
OptiMat,71R0300UD2,0/0/0/0,Epoxy,52.281097412109375,71.85188293457031,,,,,3.765000104904175,2.0,25.264999389648438,25.280000686645508,25.25,145.0,34.91999816894531,35.0,95.06625366210938,257.4568786621094,-257.4568786621094,,,-1.0,2.1700000762939453,,,,,,,89483.0,4.951740741729736
OptiMat,71R0300UD2,0/0/0/0,Epoxy,52.281097412109375,71.85188293457031,,,,,3.7249999046325684,2.0,25.3700008392334,25.389999389648438,25.350000381469727,145.0,34.88249969482422,35.0,94.42874908447266,424.32403564453125,-424.32403564453125,,,-1.0,0.8199999928474426,,,,,,,280.0,2.447158098220825
OptiMat,53R0300UD2,0/0/0/0,Epoxy,53.39670944213867,72.83836364746094,,,,,3.6600000858306885,2.0,25.344999313354492,25.360000610351562,25.329999923706055,145.0,34.709999084472656,35.0,92.70780181884766,-460.9611511230469,-46.09611511230469,-1.1150000095367432,,10.0,,,,,,,,143229.0,5.156031131744385
OptiMat,120R0400MD2,45/-45/0/45/-45/0/45/-45/0/45/-45/0/45/-45,Epoxy,54.59000015258789,,,,,,6.357500076293945,2.0,25.489999771118164,25.5,25.479999542236328,150.0,39.7599983215332,40.0,161.98910522460938,278.0577392578125,27.80577278137207,,,0.10000000149011612,3.3399999141693115,683.9894409179688,,31.450000762939453,,3.0783333778381348,,14413.0,4.158754348754883
OptiMat,175R0400MD2,45/-45/0/45/-45/0/45/-45/0/45/-45/0/45/-45,Epoxy,54.709999084472656,,,,,,6.505000114440918,2.0,24.670000076293945,24.690000534057617,24.649999618530273,150.0,40.01499938964844,40.0,160.34825134277344,186.44259643554688,-186.44259643554688,,,-1.0,1.440000057220459,645.2237548828125,,26.950000762939453,,2.950000047683716,,40297.0,4.6052727699279785
OptiMat,175R0400MD2,45/-45/0/45/-45/0/45/-45/0/45/-45/0/45/-45,Epoxy,54.709999084472656,,,,,,6.387499809265137,2.0,24.889999389648438,24.899999618530273,24.8799991607666,150.0,39.712501525878906,40.0,158.92100524902344,204.8622589111328,102.4311294555664,0.7699999809265137,,0.5,5.800000190734863,645.2237548828125,,27.899999618530273,,2.950000047683716,,2150910.0,6.332622051239014
OptiMat,175R0400MD2,45/-45/0/45/-45/0/45/-45/0/45/-45/0/45/-45,Epoxy,54.709999084472656,,,,,,6.400000095367432,2.0,24.700000762939453,24.700000762939453,24.700000762939453,150.0,39.994998931884766,40.0,158.0800018310547,189.6508026123047,-189.6508026123047,,,-1.0,1.440000057220459,645.2237548828125,,26.950000762939453,,2.950000047683716,,4191.0,3.6223175525665283
OptiMat,175R0400MD2,45/-45/0/45/-45/0/45/-45/0/45/-45/0/45/-45,Epoxy,54.709999084472656,,,,,,6.349999904632568,2.0,24.809999465942383,24.809999465942383,24.809999465942383,150.0,40.04249954223633,40.0,157.5435028076172,139.39007568359375,-139.39007568359375,,,-1.0,2.569999933242798,645.2237548828125,,26.950000762939453,,2.950000047683716,,637298.0,5.804342746734619
OptiMat,175R0400MD2,45/-45/0/45/-45/0/45/-45/0/45/-45/0/45/-45,Epoxy,54.709999084472656,,,,,,6.432499885559082,2.0,25.280000686645508,25.309999465942383,25.25,150.0,39.82500076293945,40.0,162.42062377929688,240.20130920410156,-240.20130920410156,,,-1.0,0.8799999952316284,645.2237548828125,,26.950000762939453,,2.950000047683716,,2793.0,3.446070909500122
OptiMat,175R0400MD2,45/-45/0/45/-45/0/45/-45/0/45/-45/0/45/-45,Epoxy,54.709999084472656,,,,,,6.514999866485596,2.0,25.264999389648438,25.280000686645508,25.25,150.0,40.087501525878906,40.0,164.50375366210938,-269.1348876953125,-26.913488388061523,,,10.0,3.1500000953674316,645.2237548828125,,26.950000762939453,,2.950000047683716,,1346734.0,6.129281997680664
OptiMat,175R0400MD2,45/-45/0/45/-45/0/45/-45/0/45/-45/0/45/-45,Epoxy,54.709999084472656,,,,,,6.472499847412109,2.0,24.915000915527344,24.950000762939453,24.8799991607666,150.0,39.497501373291016,40.0,161.03579711914062,187.27249145507812,-187.27249145507812,,,-1.0,1.440000057220459,645.2237548828125,,26.950000762939453,,2.950000047683716,,12581.0,4.099715232849121
OptiMat,176R0400MD2,45/-45/0/45/-45/0/45/-45/0/45/-45/0/45/-45,Epoxy,0.0,,,,,,6.824999809265137,2.0,25.5,25.5,25.5,150.0,39.65250015258789,40.0,174.03750610351562,294.13201904296875,-117.65280151367188,1.1649999618530273,,-0.4000000059604645,0.8999999761581421,,,27.0,25.649999618530273,,,3536.0,3.5485122203826904
OptiMat,176R0400MD2,45/-45/0/45/-45/0/45/-45/0/45/-45/0/45/-45,Epoxy,0.0,,,,,,6.920000076293945,2.0,24.975000381469727,24.950000762939453,25.0,150.0,39.685001373291016,40.0,173.0,-439.74609375,-219.873046875,,,2.0,1.0,,,,29.350000381469727,,,31042.0,4.491949558258057
OptiMat,176R0400MD2,45/-45/0/45/-45/0/45/-45/0/45/-45/0/45/-45,Epoxy,0.0,,,,,,6.882500171661377,2.0,24.959999084472656,24.940000534057617,24.979999542236328,150.0,39.61000061035156,40.0,171.9248504638672,-407.48089599609375,-203.74044799804688,1.524999976158142,,2.0,1.0,,,,29.149999618530273,,,232329.0,5.366103649139404
OptiMat,176R0400MD2,45/-45/0/45/-45/0/45/-45/0/45/-45/0/45/-45,Epoxy,0.0,,,,,,6.800000190734863,2.0,24.950000762939453,24.920000076293945,24.979999542236328,150.0,39.40999984741211,40.0,169.86399841308594,-412.5898742675781,-206.29493713378906,,,2.0,1.0,,,,30.200000762939453,,,75101.0,4.875645637512207
OptiMat,176R0400MD2,45/-45/0/45/-45/0/45/-45/0/45/-45/0/45/-45,Epoxy,0.0,,,,,,6.650000095367432,2.0,25.030000686645508,24.989999771118164,25.06999969482422,150.0,39.682498931884766,40.0,166.7154998779297,335.6573486328125,33.56573486328125,1.2200000286102295,,0.10000000149011612,2.0999999046325684,,,29.450000762939453,,,,4504.0,3.6535983085632324
OptiMat,176R0400MD2,45/-45/0/45/-45/0/45/-45/0/45/-45/0/45/-45,Epoxy,0.0,,,,,,6.835000038146973,2.0,25.079999923706055,25.059999465942383,25.100000381469727,150.0,39.505001068115234,40.0,171.55850219726562,-438.6839904785156,-219.3419952392578,1.6549999713897705,,2.0,1.0,,,,29.600000381469727,,,5916.0,3.7720282077789307
OptiMat,88R0400MD2,45/-45/0/45/-45/0/45/-45/0/45/-45/0/45/-45,Epoxy,54.10508346557617,72.90186309814453,,,,,6.397500038146973,2.0,25.079999923706055,25.110000610351562,25.190000534057617,150.0,39.375,40.0,161.1530303955078,126.08344268798828,-315.2086181640625,-1.0950000286102295,,-2.5,0.8999999761581421,,-432.13494873046875,26.350000381469727,25.899999618530273,,,23701.0,4.374766826629639
OptiMat,103R0300UD2,0/0/0/0,Epoxy,54.310001373291016,,,,,,3.6050000190734863,2.0,24.924999237060547,24.940000534057617,24.90999984741211,145.0,34.88750076293945,35.0,89.80055236816406,-389.51806640625,-38.951805114746094,,,10.0,5.099999904632568,,,,43.61000061035156,,,917908.0,5.962799072265625
OptiMat,103R0300UD2,0/0/0/0,Epoxy,54.310001373291016,,,,,,3.634999990463257,2.0,25.0049991607666,25.010000228881836,25.0,145.0,34.432498931884766,35.0,90.875,-473.08282470703125,-47.30828094482422,,,10.0,4.199999809265137,,,,43.54999923706055,,,493412.0,5.693209648132324
OptiMat,116R0300UD2,0/0/0/0,Epoxy,52.29999923706055,,,,,,3.5799999237060547,2.0,25.204999923706055,25.229999542236328,25.18000030517578,145.0,34.51750183105469,35.0,90.14440155029297,-387.8808288574219,-38.788082122802734,,,10.0,5.099999904632568,,,,43.349998474121094,,,764708.0,5.883495807647705
OptiMat,102R0300UD2,0/0/0/0,Epoxy,53.84000015258789,,,,,,3.5799999237060547,2.0,24.915000915527344,24.93000030517578,24.899999618530273,145.0,34.85749816894531,35.0,89.14199829101562,-392.3955993652344,-39.239559173583984,,,10.0,5.099999904632568,,,,43.845001220703125,,,91658.0,4.962170600891113
OptiMat,88R0400MD2,45/-45/0/45/-45/0/45/-45/0/45/-45/0/45/-45,Epoxy,54.10508346557617,72.90186309814453,,,,,6.355000019073486,2.0,25.200000762939453,25.209999084472656,25.190000534057617,150.0,39.95750045776367,40.0,160.0824432373047,81.1759262084961,-202.9398193359375,,,-2.5,3.069999933242798,,-432.13494873046875,,28.700000762939453,,,1460292.0,6.164439678192139
OptiMat,175R0400MD2,45/-45/0/45/-45/0/45/-45/0/45/-45/0/45/-45,Epoxy,54.709999084472656,,,,,,6.357500076293945,2.0,24.9950008392334,25.0,24.989999771118164,150.0,39.935001373291016,40.0,158.87393188476562,126.30131530761719,-315.7532653808594,,,-2.5,0.8999999761581421,645.2237548828125,,26.950000762939453,,2.950000047683716,,1041.0,3.0174508094787598
OptiMat,175R0400MD2,45/-45/0/45/-45/0/45/-45/0/45/-45/0/45/-45,Epoxy,54.709999084472656,,,,,,6.46999979019165,2.0,25.1200008392334,25.18000030517578,25.059999465942383,150.0,39.54249954223633,40.0,162.13819885253906,94.87689208984375,-237.19223022460938,,,-2.5,1.5299999713897705,645.2237548828125,,26.950000762939453,,2.950000047683716,,193151.0,5.2858967781066895
OptiMat,175R0400MD2,45/-45/0/45/-45/0/45/-45/0/45/-45/0/45/-45,Epoxy,54.709999084472656,,,,,,6.492499828338623,2.0,25.1200008392334,25.139999389648438,25.100000381469727,150.0,39.46500015258789,40.0,162.9617462158203,147.1565704345703,-367.89141845703125,,,-2.5,0.8999999761581421,645.2237548828125,,26.950000762939453,,2.950000047683716,,105.0,2.0211892127990723
OptiMat,38R0400MD2,45/-45/0/45/-45/0/45/-45/0/45/-45/0/45/-45,Epoxy,52.82993698120117,72.1124038696289,,,,,6.815000057220459,2.0,25.334999084472656,25.360000610351562,25.309999465942383,150.0,40.1974983215332,40.0,172.48765563964844,326.65728759765625,32.66572570800781,1.3650000095367432,,0.10000000149011612,2.0999999046325684,528.1438598632812,-465.03631591796875,26.100000381469727,30.549999237060547,2.2850000858306885,-1.649999976158142,2514.0,3.4003653526306152
OptiMat,83R0400MD2,45/-45/0/45/-45/0/45/-45/0/45/-45/0/45/-45,Epoxy,50.60758972167969,70.65862274169922,,,,,6.760000228881836,2.0,25.165000915527344,25.200000762939453,25.1299991607666,150.0,40.09749984741211,40.0,169.87879943847656,261.1168518066406,26.11168670654297,1.0449999570846558,,0.10000000149011612,3.3399999141693115,,-423.4136657714844,27.0,,,,73313.0,4.865180969238281
OptiMat,82R0400MD2,45/-45/0/45/-45/0/45/-45/0/45/-45/0/45/-45,Epoxy,51.53639602661133,71.30717468261719,,,,,6.744999885559082,2.0,25.31999969482422,25.350000381469727,25.290000915527344,150.0,39.75,40.0,170.5810546875,193.87130737304688,19.387130737304688,0.8299999833106995,,0.10000000149011612,6.099999904632568,,-421.63922119140625,,27.350000381469727,,,1495214.0,6.174703121185303
OptiMat,36R0400MD2,45/-45/0/45/-45/0/45/-45/0/45/-45/0/45/-45,Epoxy,52.42023849487305,71.82502746582031,,,,,6.559999942779541,2.0,25.309999465942383,25.34000015258789,25.280000686645508,150.0,39.942501068115234,40.0,165.83680725097656,199.35723876953125,19.93572425842285,0.7649999856948853,,0.10000000149011612,6.099999904632568,582.8270874023438,-460.562744140625,28.75,29.300552368164062,2.5,-2.7333333492279053,346505.0,5.539709568023682
OptiMat,88R0400MD2,45/-45/0/45/-45/0/45/-45/0/45/-45/0/45/-45,Epoxy,54.10508346557617,72.90186309814453,,,,,6.449999809265137,2.0,24.7450008392334,24.760000228881836,24.729999542236328,150.0,40.15250015258789,40.0,159.5084991455078,273.8005065917969,27.38005256652832,1.0149999856948853,,0.10000000149011612,3.3399999141693115,,-432.13494873046875,28.75,28.700000762939453,,,10661.0,4.027798175811768
OptiMat,88R0400MD2,45/-45/0/45/-45/0/45/-45/0/45/-45/0/45/-45,Epoxy,54.10508346557617,72.90186309814453,,,,,6.434999942779541,2.0,25.06999969482422,25.100000381469727,25.040000915527344,150.0,39.252498626708984,40.0,161.1324005126953,274.6001892089844,27.460020065307617,1.024999976158142,,0.10000000149011612,3.3399999141693115,,-432.13494873046875,28.850000381469727,28.700000762939453,,,10911.0,4.037864685058594
OptiMat,174R0400MD2,45/-45/0/45/-45/0/45/-45/0/45/-45/0/45/-45,Epoxy,54.959999084472656,,,,,,6.447500228881836,2.0,25.040000915527344,25.049999237060547,25.030000686645508,150.0,40.04999923706055,40.0,161.38092041015625,274.2103576660156,27.421035766601562,0.9700000286102295,,0.10000000149011612,3.3399999141693115,537.780029296875,,30.5,,,,14445.0,4.159717559814453
OptiMat,88R0400MD2,45/-45/0/45/-45/0/45/-45/0/45/-45/0/45/-45,Epoxy,54.10508346557617,72.90186309814453,,,,,6.380000114440918,2.0,24.969999313354492,24.989999771118164,24.950000762939453,150.0,39.90250015258789,40.0,159.18099975585938,278.3277282714844,139.1638641357422,,,0.5,3.3499999046325684,,-432.13494873046875,,28.700000762939453,,,75550.0,4.878234386444092
OptiMat,175R0400MD2,45/-45/0/45/-45/0/45/-45/0/45/-45/0/45/-45,Epoxy,54.709999084472656,,,,,,6.434999942779541,2.0,24.799999237060547,24.799999237060547,24.799999237060547,150.0,40.002498626708984,40.0,159.58799743652344,274.83270263671875,137.41635131835938,,,0.5,5.0,645.2237548828125,,26.950000762939453,,2.950000047683716,,153995.0,5.187506675720215
OptiMat,175R0400MD2,45/-45/0/45/-45/0/45/-45/0/45/-45/0/45/-45,Epoxy,54.709999084472656,,,,,,6.487500190734863,2.0,25.024999618530273,25.079999923706055,24.969999313354492,150.0,39.75749969482422,40.0,161.9928741455078,342.7785949707031,171.38929748535156,,,0.5,2.0999999046325684,645.2237548828125,,26.950000762939453,,2.950000047683716,,19411.0,4.288047790527344
OptiMat,174R0400MD2,45/-45/0/45/-45/0/45/-45/0/45/-45/0/45/-45,Epoxy,54.959999084472656,,,,,,6.400000095367432,2.0,25.010000228881836,25.020000457763672,25.0,150.0,39.77000045776367,40.0,160.0,348.1107482910156,174.0553741455078,,,0.5,2.0999999046325684,537.780029296875,,27.8794002532959,,,,15318.0,4.185202121734619
OptiMat,122R0360UD3,0/0/0/0/0/0/0,Epoxy,56.59000015258789,74.36000061035156,,,,,6.086666584014893,2.0,25.21666717529297,25.229999542236328,25.190000534057617,145.0,,35.0,153.48544311523438,33.68397521972656,3.3683974742889404,0.22895599901676178,,0.10000000149011612,5.199999809265137,72.27485656738281,-154.42031860351562,14.09000015258789,13.657999992370605,0.7997000217437744,-2.481600046157837,1028482.0,6.0121965408325195
OptiMat,122R0360UD3,0/0/0/0/0/0/0,Epoxy,56.59000015258789,74.36000061035156,,,,,6.139999866485596,2.0,25.21666717529297,25.219999313354492,25.209999084472656,145.0,,35.0,154.83033752441406,33.714324951171875,3.371432304382324,0.226759672164917,,0.10000000149011612,5.199999809265137,72.27485656738281,-154.42031860351562,13.229999542236328,13.657999992370605,0.7997000217437744,-2.481600046157837,425346.0,5.628742218017578
OptiMat,99R0410MD2,45/-45/0/45/-45/0/45/-45/0/45/-45/0/45/-45,Epoxy,54.62232971191406,73.34513092041016,,,,,6.429999828338623,2.0,25.213333129882812,25.219999313354492,25.209999084472656,150.0,,40.0,162.12173461914062,249.99732971191406,-249.99732971191406,0.9508460760116577,,-1.0,0.6000000238418579,486.7536926269531,-432.7605895996094,28.920000076293945,26.309999465942383,2.153320074081421,-1.722540020942688,481.0,2.682145118713379
OptiMat,99R0410MD2,45/-45/0/45/-45/0/45/-45/0/45/-45/0/45/-45,Epoxy,54.62232971191406,73.34513092041016,,,,,6.396666526794434,2.0,25.22333335876465,25.229999542236328,25.209999084472656,150.0,,40.0,161.3452606201172,249.99806213378906,-249.99806213378906,0.9345992207527161,,-1.0,0.6000000238418579,486.7536926269531,-432.7605895996094,29.15999984741211,26.920000076293945,2.153320074081421,-1.722540020942688,854.0,2.931457757949829
OptiMat,99R0410MD2,45/-45/0/45/-45/0/45/-45/0/45/-45/0/45/-45,Epoxy,54.62232971191406,73.34513092041016,,,,,6.436666488647461,2.0,25.18666648864746,25.190000534057617,25.18000030517578,150.0,,40.0,162.11817932128906,249.99664306640625,-249.99664306640625,0.9349913001060486,,-1.0,0.5,486.7536926269531,-432.7605895996094,29.360000610351562,26.790000915527344,2.153320074081421,-1.722540020942688,1131.0,3.053462505340576
OptiMat,99R0410MD2,45/-45/0/45/-45/0/45/-45/0/45/-45/0/45/-45,Epoxy,54.62232971191406,73.34513092041016,,,,,6.4633331298828125,2.0,25.123332977294922,25.1299991607666,25.1200008392334,150.0,,40.0,162.38047790527344,249.999267578125,-249.999267578125,1.0044281482696533,,-1.0,0.5,486.7536926269531,-432.7605895996094,27.450000762939453,25.229999542236328,2.153320074081421,-1.722540020942688,570.0,2.7558748722076416
OptiMat,99R0410MD2,45/-45/0/45/-45/0/45/-45/0/45/-45/0/45/-45,Epoxy,54.62232971191406,73.34513092041016,,,,,6.583333492279053,2.0,25.236665725708008,25.239999771118164,25.229999542236328,150.0,,40.0,166.14138793945312,249.99790954589844,-249.99790954589844,0.9842489957809448,,-1.0,0.5,486.7536926269531,-432.7605895996094,27.93000030517578,26.8700008392334,2.153320074081421,-1.722540020942688,559.0,2.7474117279052734
OptiMat,56R0400MD2,45/-45/0/45/-45/0/45/-45/0/45/-45/0/45/-45,Epoxy,52.15680694580078,71.65128326416016,,,,,6.75,2.0,25.270000457763672,,,150.0,40.0,40.0,170.57249450683594,209.99868774414062,-83.99947357177734,0.7900000214576721,,-0.4000000059604645,1.7999999523162842,,,27.600000381469727,,,,62379.0,4.795038223266602
