Repository: Luwen-Zhang/SNEnsemble

# Copyright Notification

## Composites

We reformat and merge fatigue testing records from SNL/MSU/DOE, OptiMat, UPWIND, and FACT databases into a single database with careful considerations, including filtering invalid entries, rename variables, fix improper calculations in the records, to obtain clean and consistent data to fit machine 
learning usages. We leave the original format ("2019_SNL_MSU_DOE_Composite-Materials-Database_Wind_29pt0.xlsx" and "Optidat UPWIND 28_3_2017.xls") in the folder. Any derived database should be directly based on the original files instead of our merged database. We are not responsible for the accuracy of the testing records.

File: data/composite_database_02232023.csv (part 37 of 47)
Data source,Material_Code,Sequence,Resin Type,Fibre Volume Fraction,Fibre Weight Fraction,Percentage of Fibre in 0-deg Direction,Percentage of Fibre in 45-deg Direction,Percentage of Fibre in 90-deg Direction,Percentage of Fibre in Other Direction,Thickness,Tab Thickness,Width,Maximum Width,Minimum Width,Length,Gauge Length,Load Length,Area,Maximum Stress,Minimum Stress,Maximum Strain,Minimum Strain,R-value,Frequency,Static Maximum Tensile Stress,Static Maximum Compressive Stress,Static Elastic Modulus,Static Compressive Modulus,Static Maximum Tensile Strain,Static Maximum Compressive Strain,Cycles to Failure,log(Cycles to Failure)
OptiMat,80R0400MD2,45/-45/0/45/-45/0/45/-45/0/45/-45/0/45/-45,Epoxy,51.75800323486328,71.23858642578125,,,,,6.639999866485596,2.0,25.329999923706055,,,150.0,40.0,40.0,168.19119262695312,213.86373901367188,-85.54550170898438,0.7900000214576721,,-0.4000000059604645,1.7999999523162842,,,27.06999969482422,27.969999313354492,,,103657.0,5.015598773956299
OptiMat,80R0400MD2,45/-45/0/45/-45/0/45/-45/0/45/-45/0/45/-45,Epoxy,51.75800323486328,71.23858642578125,,,,,6.630000114440918,2.0,25.219999313354492,,,150.0,40.0,40.0,167.20860290527344,239.82020568847656,-95.9280776977539,0.8999999761581421,,-0.4000000059604645,1.4500000476837158,,,26.75,26.459999084472656,,,36849.0,4.566425800323486
OptiMat,81R0400MD2,45/-45/0/45/-45/0/45/-45/0/45/-45/0/45/-45,Epoxy,52.889347076416016,72.2666244506836,,,,,6.679999828338623,2.0,25.270000457763672,,,150.0,40.0,40.0,168.80360412597656,279.9111022949219,-111.96443939208984,1.0499999523162842,,-0.4000000059604645,1.0299999713897705,,,26.68000030517578,26.420000076293945,,,14519.0,4.1619367599487305
OptiMat,81R0400MD2,45/-45/0/45/-45/0/45/-45/0/45/-45/0/45/-45,Epoxy,52.889347076416016,72.2666244506836,,,,,6.599999904632568,2.0,25.200000762939453,,,150.0,40.0,40.0,166.32000732421875,330.2669677734375,-132.10678100585938,1.2599999904632568,,-0.4000000059604645,0.7599999904632568,,,26.200000762939453,25.75,,,2265.0,3.3550682067871094
OptiMat,81R0400MD2,45/-45/0/45/-45/0/45/-45/0/45/-45/0/45/-45,Epoxy,52.889347076416016,72.2666244506836,,,,,6.650000095367432,2.0,25.219999313354492,,,150.0,40.0,40.0,167.71299743652344,150.37594604492188,-60.15037536621094,0.5600000023841858,,-0.4000000059604645,3.630000114440918,,,26.829999923706055,26.979999542236328,,,2308278.0,6.363287925720215
OptiMat,87R0400MD2,45/-45/0/45/-45/0/45/-45/0/45/-45/0/45/-45,Epoxy,53.256866455078125,72.93714904785156,,,,,6.420000076293945,2.0,25.280000686645508,,,150.0,40.0,40.0,162.297607421875,168.2095184326172,-67.28380584716797,0.5799999833106995,,-0.4000000059604645,3.109999895095825,,,29.030000686645508,29.229999542236328,,,116481.0,5.06625509262085
OptiMat,87R0400MD2,45/-45/0/45/-45/0/45/-45/0/45/-45/0/45/-45,Epoxy,53.256866455078125,72.93714904785156,,,,,6.429999828338623,2.0,25.229999542236328,,,150.0,40.0,40.0,162.22889709472656,183.5061492919922,-73.40245819091797,0.6399999856948853,,-0.4000000059604645,2.609999895095825,,,28.760000228881836,28.780000686645508,,,69767.0,4.843649864196777
OptiMat,88R0400MD2,45/-45/0/45/-45/0/45/-45/0/45/-45/0/45/-45,Epoxy,54.10508346557617,72.90186309814453,,,,,6.409999847412109,2.0,25.219999313354492,,,150.0,40.0,40.0,161.6602020263672,159.65586853027344,-63.86234664916992,0.75,,-0.4000000059604645,1.7999999523162842,,-432.13494873046875,29.510000228881836,28.700000762939453,,,10863.0,4.03594970703125
OptiMat,88R0400MD2,45/-45/0/45/-45/0/45/-45/0/45/-45/0/45/-45,Epoxy,54.10508346557617,72.90186309814453,,,,,6.300000190734863,2.0,25.100000381469727,,,150.0,40.0,40.0,158.1300048828125,225.00474548339844,-90.00189971923828,0.7799999713897705,,-0.4000000059604645,1.7999999523162842,,-432.13494873046875,28.81999969482422,28.829999923706055,,,13070.0,4.116275787353516
OptiMat,88R0400MD2,45/-45/0/45/-45/0/45/-45/0/45/-45/0/45/-45,Epoxy,54.10508346557617,72.90186309814453,,,,,6.369999885559082,2.0,25.1200008392334,,,150.0,40.0,40.0,160.014404296875,249.97750854492188,-99.99099731445312,0.8799999952316284,,-0.4000000059604645,1.4500000476837158,,-432.13494873046875,28.329999923706055,28.229999542236328,,,7567.0,3.8789236545562744
OptiMat,44R0300UD2,0/0/0/0,Epoxy,50.817562103271484,71.6865005493164,,,,,3.625999927520752,2.0,24.770000457763672,24.780000686645508,24.75,145.0,35.0,35.0,89.80000305175781,137.8373260498047,-137.8373260498047,0.34439998865127563,,-1.0,8.09000015258789,,-546.0117797851562,40.01900100708008,39.887001037597656,,,19854604.0,7.297861099243164
OptiMat,54R0300UD2,0/0/0/0,Epoxy,52.41343307495117,72.27327728271484,,,,,3.744999885559082,2.0,25.28499984741211,25.290000915527344,25.280000686645508,145.0,34.790000915527344,35.0,94.67359924316406,178.47274780273438,-178.47274780273438,0.4650000035762787,,-1.0,2.2799999713897705,,,38.5,38.349998474121094,,,999129.0,5.999621391296387
OptiMat,54R0300UD2,0/0/0/0,Epoxy,52.41343307495117,72.27327728271484,,,,,3.7300000190734863,2.0,25.440000534057617,25.489999771118164,25.389999389648438,145.0,34.75,35.0,94.70469665527344,179.1525421142578,-179.1525421142578,0.4650000035762787,,-1.0,4.559999942779541,,,39.0,39.04999923706055,,,847417.0,5.928097248077393
OptiMat,54R0300UD2,0/0/0/0,Epoxy,52.41343307495117,72.27327728271484,,,,,3.7200000286102295,2.0,25.329999923706055,25.34000015258789,25.31999969482422,145.0,34.89500045776367,35.0,94.19039916992188,180.4142303466797,-180.4142303466797,0.45500001311302185,,-1.0,2.2799999713897705,,,38.849998474121094,38.70000076293945,,,104565.0,5.019386291503906
OptiMat,71R0300UD2,0/0/0/0,Epoxy,52.281097412109375,71.85188293457031,,,,,3.7200000286102295,2.0,25.364999771118164,25.389999389648438,25.34000015258789,145.0,34.79249954223633,35.0,94.26480102539062,260.497802734375,-260.497802734375,0.6499999761581421,,-1.0,2.1700000762939453,,,39.0,39.20000076293945,,,68131.0,4.83334493637085
OptiMat,54R0300UD2,0/0/0/0,Epoxy,52.41343307495117,72.27327728271484,,,,,3.7049999237060547,2.0,25.299999237060547,25.350000381469727,25.25,145.0,34.58000183105469,35.0,93.5512466430664,426.7281188964844,-426.7281188964844,1.100000023841858,,-1.0,0.4099999964237213,,,39.75,39.900001525878906,,,666.0,2.823474168777466
OptiMat,72R0300UD2,0/0/0/0,Epoxy,52.97053527832031,71.68014526367188,,,,,3.680000066757202,2.0,25.190000534057617,25.239999771118164,25.139999389648438,145.0,34.842498779296875,35.0,92.51519775390625,428.482666015625,-428.482666015625,,,-1.0,0.8199999928474426,1043.046630859375,-511.46124267578125,,42.04999923706055,2.6600000858306885,,229.0,2.359835386276245
OptiMat,54R0300UD2,0/0/0/0,Epoxy,52.41343307495117,72.27327728271484,,,,,3.674999952316284,2.0,25.485000610351562,25.5,25.469999313354492,145.0,34.775001525878906,35.0,93.60224914550781,263.72723388671875,-263.72723388671875,0.6499999761581421,,-1.0,2.1700000762939453,,,39.70000076293945,39.54999923706055,,,19151.0,4.282191276550293
OptiMat,54R0300UD2,0/0/0/0,Epoxy,52.41343307495117,72.27327728271484,,,,,3.674999952316284,2.0,25.34000015258789,25.399999618530273,25.280000686645508,145.0,34.810001373291016,35.0,92.90399932861328,429.5325012207031,-429.5325012207031,1.1150000095367432,,-1.0,0.4099999964237213,,,39.20000076293945,39.709999084472656,,,32.0,1.5051499605178833
OptiMat,71R0300UD2,0/0/0/0,Epoxy,52.281097412109375,71.85188293457031,,,,,3.6600000858306885,2.0,25.290000915527344,25.31999969482422,25.260000228881836,145.0,35.060001373291016,35.0,92.45159912109375,431.0652160644531,-431.0652160644531,,,-1.0,0.8199999928474426,,,,,,,300.0,2.477121353149414
OptiMat,53R0300UD2,0/0/0/0,Epoxy,53.39670944213867,72.83836364746094,,,,,3.6449999809265137,2.0,25.375,25.43000030517578,25.31999969482422,145.0,34.40999984741211,35.0,92.29139709472656,266.6180114746094,-266.6180114746094,0.6700000166893005,,-1.0,2.1700000762939453,,,40.25,40.25,,,77850.0,4.891258716583252
OptiMat,54R0300UD2,0/0/0/0,Epoxy,52.41343307495117,72.27327728271484,,,,,3.640000104904175,2.0,25.375,25.450000762939453,25.299999237060547,145.0,34.779998779296875,35.0,92.09200286865234,184.05239868164062,-184.05239868164062,0.4650000035762787,,-1.0,4.559999942779541,,,39.650001525878906,39.5,,,983965.0,5.992979526519775
OptiMat,72R0300UD2,0/0/0/0,Epoxy,52.97053527832031,71.68014526367188,,,,,3.619999885559082,2.0,25.229999542236328,25.25,25.209999084472656,145.0,34.900001525878906,35.0,91.26020050048828,436.098388671875,-436.098388671875,,,-1.0,0.8199999928474426,1043.046630859375,-511.46124267578125,,42.04999923706055,2.6600000858306885,,225.0,2.352182626724243
OptiMat,54R0300UD2,0/0/0/0,Epoxy,52.41343307495117,72.27327728271484,,,,,3.799999952316284,2.0,25.3799991607666,25.510000228881836,25.25,145.0,34.724998474121094,35.0,95.94999694824219,176.26809692382812,-176.26809692382812,,,-1.0,4.650000095367432,,,,,,,1121521.0,6.049807548522949
OptiMat,71R0300UD2,0/0/0/0,Epoxy,52.281097412109375,71.85188293457031,,,,,3.7899999618530273,2.0,25.334999084472656,25.389999389648438,25.280000686645508,145.0,34.912498474121094,35.0,95.81120300292969,255.26025390625,-255.26025390625,0.6499999761581421,,-1.0,2.1700000762939453,,,39.70000076293945,39.5,,,70434.0,4.847782135009766
OptiMat,71R0300UD2,0/0/0/0,Epoxy,52.281097412109375,71.85188293457031,,,,,3.7899999618530273,2.0,25.360000610351562,25.3700008392334,25.350000381469727,145.0,34.875,35.0,96.07649993896484,417.2111511230469,-417.2111511230469,,,-1.0,0.8199999928474426,,,,,,,453.0,2.6560981273651123
OptiMat,54R0300UD2,0/0/0/0,Epoxy,52.41343307495117,72.27327728271484,,,,,3.7750000953674316,2.0,25.360000610351562,25.389999389648438,25.329999923706055,145.0,34.782501220703125,35.0,95.6207504272461,256.7530822753906,-256.7530822753906,0.6899999976158142,,-1.0,2.1700000762939453,,,37.650001525878906,37.599998474121094,,,46630.0,4.668665409088135
OptiMat,71R0300UD2,0/0/0/0,Epoxy,52.281097412109375,71.85188293457031,,,,,3.759999990463257,2.0,25.229999542236328,25.25,25.209999084472656,145.0,34.787498474121094,35.0,94.78959655761719,178.04286193847656,-178.04286193847656,0.44999998807907104,,-1.0,2.2799999713897705,,,39.349998474121094,39.45000076293945,,,1382433.0,6.140644073486328
OptiMat,54R0300UD2,0/0/0/0,Epoxy,52.41343307495117,72.27327728271484,,,,,3.759999990463257,2.0,25.469999313354492,25.479999542236328,25.459999084472656,145.0,34.75,35.0,95.72959899902344,257.9171142578125,-257.9171142578125,0.6600000262260437,,-1.0,2.1700000762939453,,,38.849998474121094,38.70000076293945,,,18829.0,4.274827480316162
OptiMat,82R0400MD2,45/-45/0/45/-45/0/45/-45/0/45/-45/0/45/-45,Epoxy,51.53639602661133,71.30717468261719,,,,,6.704999923706055,2.0,25.079999923706055,25.1200008392334,25.040000915527344,150.0,39.459999084472656,40.0,167.89320373535156,263.4373779296875,26.343738555908203,1.0549999475479126,,0.10000000149011612,3.3399999141693115,,-421.63922119140625,26.649999618530273,27.350000381469727,,,98460.0,4.993259906768799
OptiMat,88R0400MD2,45/-45/0/45/-45/0/45/-45/0/45/-45/0/45/-45,Epoxy,54.10508346557617,72.90186309814453,,,,,6.425000190734863,2.0,25.209999084472656,25.229999542236328,25.190000534057617,150.0,39.837501525878906,40.0,161.8457489013672,346.3513488769531,34.635135650634766,1.3200000524520874,,0.10000000149011612,2.0999999046325684,,-432.13494873046875,29.25,28.700000762939453,,,2139.0,3.3302106857299805
OptiMat,83R0400MD2,45/-45/0/45/-45/0/45/-45/0/45/-45/0/45/-45,Epoxy,50.60758972167969,70.65862274169922,,,,,6.795000076293945,2.0,25.274999618530273,25.299999237060547,25.25,150.0,40.087501525878906,40.0,171.57374572753906,295.20745849609375,-118.0829849243164,,,-0.4000000059604645,0.8999999761581421,,-423.4136657714844,,,,,3525.0,3.547159194946289
OptiMat,83R0400MD2,45/-45/0/45/-45/0/45/-45/0/45/-45/0/45/-45,Epoxy,50.60758972167969,70.65862274169922,,,,,6.764999866485596,2.0,25.184999465942383,25.209999084472656,25.15999984741211,150.0,40.084999084472656,40.0,170.2073974609375,227.1439666748047,-90.85758972167969,0.9599999785423279,,-0.4000000059604645,1.5,,-423.4136657714844,,,,,61144.0,4.786354064941406
OptiMat,83R0400MD2,45/-45/0/45/-45/0/45/-45/0/45/-45/0/45/-45,Epoxy,50.60758972167969,70.65862274169922,,,,,6.744999885559082,2.0,25.225000381469727,25.270000457763672,25.18000030517578,150.0,40.08000183105469,40.0,169.83909606933594,161.04136657714844,-64.41654205322266,0.6000000238418579,,-0.4000000059604645,3.0999999046325684,,-423.4136657714844,27.549999237060547,27.549999237060547,,,1340381.0,6.127228260040283
OptiMat,38R0400MD2,45/-45/0/45/-45/0/45/-45/0/45/-45/0/45/-45,Epoxy,52.82993698120117,72.1124038696289,,,,,6.730000019073486,2.0,25.334999084472656,25.3700008392334,25.299999237060547,150.0,39.97999954223633,40.0,170.2689971923828,297.93927001953125,-119.17570495605469,1.2050000429153442,,-0.4000000059604645,0.44999998807907104,528.1438598632812,-465.03631591796875,26.700000762939453,25.450000762939453,2.2850000858306885,-1.649999976158142,5253.0,3.720407485961914
OptiMat,38R0400MD2,45/-45/0/45/-45/0/45/-45/0/45/-45/0/45/-45,Epoxy,52.82993698120117,72.1124038696289,,,,,6.690000057220459,2.0,25.31999969482422,25.350000381469727,25.290000915527344,150.0,40.182498931884766,40.0,169.19009399414062,229.64646911621094,-91.85858917236328,,,-0.4000000059604645,1.5,528.1438598632812,-465.03631591796875,27.113332748413086,30.549999237060547,2.2850000858306885,-1.649999976158142,26422.0,4.421965599060059
OptiMat,36R0400MD2,45/-45/0/45/-45/0/45/-45/0/45/-45/0/45/-45,Epoxy,52.42023849487305,71.82502746582031,,,,,6.670000076293945,2.0,25.25,25.270000457763672,25.229999542236328,150.0,39.92250061035156,40.0,168.2841033935547,187.0352020263672,-74.81407928466797,0.6700000166893005,,-0.4000000059604645,3.0999999046325684,582.8270874023438,-460.562744140625,28.75,29.300552368164062,2.5,-2.7333333492279053,497640.0,5.696915149688721
OptiMat,38R0400MD2,45/-45/0/45/-45/0/45/-45/0/45/-45/0/45/-45,Epoxy,52.82993698120117,72.1124038696289,,,,,6.664999961853027,2.0,25.354999542236328,25.3700008392334,25.34000015258789,150.0,39.689998626708984,40.0,168.89109802246094,230.7814178466797,-92.31256866455078,0.8949999809265137,,-0.4000000059604645,1.5,528.1438598632812,-465.03631591796875,27.113332748413086,25.799999237060547,2.2850000858306885,-1.649999976158142,31877.0,4.503477573394775
OptiMat,36R0400MD2,45/-45/0/45/-45/0/45/-45/0/45/-45/0/45/-45,Epoxy,52.42023849487305,71.82502746582031,,,,,6.610000133514404,2.0,25.350000381469727,25.3700008392334,25.329999923706055,150.0,40.00749969482422,40.0,167.43130493164062,232.74758911132812,-93.09903717041016,0.8949999809265137,,-0.4000000059604645,0.800000011920929,582.8270874023438,-460.562744140625,28.75,26.649999618530273,2.5,-2.7333333492279053,23001.0,4.361746788024902
OptiMat,37R0400MD2,45/-45/0/45/-45/0/45/-45/0/45/-45/0/45/-45,Epoxy,51.63706588745117,71.37672424316406,,,,,6.605000019073486,2.0,25.325000762939453,25.350000381469727,25.299999237060547,150.0,39.942501068115234,40.0,167.10650634765625,164.40325927734375,-65.76129913330078,,,-0.4000000059604645,3.0999999046325684,518.2483520507812,-447.39849853515625,27.459999084472656,27.889076232910156,2.2293334007263184,-1.8861428499221802,568162.0,5.754472255706787
OptiMat,36R0400MD2,45/-45/0/45/-45/0/45/-45/0/45/-45/0/45/-45,Epoxy,52.42023849487305,71.82502746582031,,,,,6.579999923706055,2.0,25.200000762939453,25.209999084472656,25.190000534057617,150.0,39.99250030517578,40.0,165.7501983642578,233.9943084716797,-93.59772491455078,0.8799999952316284,,-0.4000000059604645,1.5,582.8270874023438,-460.562744140625,28.75,29.300552368164062,2.5,-2.7333333492279053,19593.0,4.29210090637207
OptiMat,36R0400MD2,45/-45/0/45/-45/0/45/-45/0/45/-45/0/45/-45,Epoxy,52.42023849487305,71.82502746582031,,,,,6.534999847412109,2.0,25.40999984741211,25.450000762939453,25.3700008392334,150.0,39.98500061035156,40.0,165.79295349121094,306.5261535644531,-122.61045837402344,,,-0.4000000059604645,0.8999999761581421,582.8270874023438,-460.562744140625,28.75,25.799999237060547,2.5,-2.7333333492279053,2084.0,3.3188977241516113
OptiMat,88R0400MD2,45/-45/0/45/-45/0/45/-45/0/45/-45/0/45/-45,Epoxy,54.10508346557617,72.90186309814453,,,,,6.364999771118164,2.0,25.139999389648438,25.15999984741211,25.1200008392334,150.0,39.875,40.0,159.8887939453125,171.23277282714844,-68.49311065673828,,,-0.4000000059604645,3.0999999046325684,,-432.13494873046875,,28.700000762939453,,,75607.0,4.878561973571777
OptiMat,88R0400MD2,45/-45/0/45/-45/0/45/-45/0/45/-45/0/45/-45,Epoxy,54.10508346557617,72.90186309814453,,,,,6.360000133514404,2.0,25.125,25.170000076293945,25.079999923706055,150.0,39.724998474121094,40.0,159.50880432128906,170.84388732910156,-68.33755493164062,0.5899999737739563,,-0.4000000059604645,3.0999999046325684,,-432.13494873046875,,28.700000762939453,,,100679.0,5.002938747406006
OptiMat,88R0400MD2,45/-45/0/45/-45/0/45/-45/0/45/-45/0/45/-45,Epoxy,54.10508346557617,72.90186309814453,,,,,6.300000190734863,2.0,25.184999465942383,25.209999084472656,25.15999984741211,150.0,39.86249923706055,40.0,158.50799560546875,243.90936279296875,-97.5637435913086,0.8450000286102295,,-0.4000000059604645,1.5,,-432.13494873046875,31.0,29.149999618530273,,,6878.0,3.8374621868133545
OptiMat,82R0400MD2,45/-45/0/45/-45/0/45/-45/0/45/-45/0/45/-45,Epoxy,51.53639602661133,71.30717468261719,,,,,6.849999904632568,2.0,25.020000457763672,25.030000686645508,25.010000228881836,150.0,39.86750030517578,40.0,171.31849670410156,226.21319580078125,-226.21319580078125,0.7950000166893005,,-1.0,0.6299999952316284,,-421.63922119140625,26.649999618530273,24.950000762939453,,,941.0,2.9735896587371826
OptiMat,83R0400MD2,45/-45/0/45/-45/0/45/-45/0/45/-45/0/45/-45,Epoxy,50.60758972167969,70.65862274169922,,,,,6.829999923706055,2.0,25.084999084472656,25.110000610351562,25.059999465942383,150.0,40.04750061035156,40.0,171.15980529785156,226.6962890625,-226.6962890625,0.875,,-1.0,0.6299999952316284,,-423.4136657714844,27.549999237060547,25.850000381469727,,,6764.0,3.8302035331726074
OptiMat,83R0400MD2,45/-45/0/45/-45/0/45/-45/0/45/-45/0/45/-45,Epoxy,50.60758972167969,70.65862274169922,,,,,6.764999866485596,2.0,25.174999237060547,25.200000762939453,25.149999618530273,150.0,40.08250045776367,40.0,170.13975524902344,270.2149353027344,-270.2149353027344,1.0499999523162842,,-1.0,0.3199999928474426,,-423.4136657714844,25.049999237060547,24.200000762939453,,,3910.0,3.592176675796509
OptiMat,83R0400MD2,45/-45/0/45/-45/0/45/-45/0/45/-45/0/45/-45,Epoxy,50.60758972167969,70.65862274169922,,,,,6.75,2.0,25.260000228881836,25.280000686645508,25.239999771118164,150.0,40.064998626708984,40.0,170.3699951171875,179.11497497558594,-179.11497497558594,0.6349999904632568,,-1.0,1.440000057220459,,-423.4136657714844,27.700000762939453,26.700000762939453,,,41120.0,4.614053249359131
OptiMat,82R0400MD2,45/-45/0/45/-45/0/45/-45/0/45/-45/0/45/-45,Epoxy,51.53639602661133,71.30717468261719,,,,,6.735000133514404,2.0,25.184999465942383,25.209999084472656,25.15999984741211,150.0,39.587501525878906,40.0,169.45260620117188,268.8346862792969,-268.8346862792969,,,-1.0,0.6299999952316284,,-421.63922119140625,,27.350000381469727,,,410.0,2.612783908843994
OptiMat,82R0400MD2,45/-45/0/45/-45/0/45/-45/0/45/-45/0/45/-45,Epoxy,51.53639602661133,71.30717468261719,,,,,6.730000019073486,2.0,25.174999237060547,25.190000534057617,25.15999984741211,150.0,39.522499084472656,40.0,169.32679748535156,230.18661499023438,-230.18661499023438,1.8899999856948853,,-1.0,0.6299999952316284,,-421.63922119140625,23.350000381469727,27.350000381469727,,,1256.0,3.098989725112915
OptiMat,82R0400MD2,45/-45/0/45/-45/0/45/-45/0/45/-45/0/45/-45,Epoxy,51.53639602661133,71.30717468261719,,,,,6.704999923706055,2.0,25.190000534057617,25.219999313354492,25.15999984741211,150.0,39.66999816894531,40.0,168.6977996826172,180.22610473632812,-180.22610473632812,0.6850000023841858,,-1.0,1.440000057220459,,-421.63922119140625,27.649999618530273,27.350000381469727,,,112810.0,5.052347660064697
OptiMat,82R0400MD2,45/-45/0/45/-45/0/45/-45/0/45/-45/0/45/-45,Epoxy,51.53639602661133,71.30717468261719,,,,,6.695000171661377,2.0,25.2450008392334,25.290000915527344,25.200000762939453,150.0,39.6150016784668,40.0,168.71400451660156,180.3979034423828,-180.3979034423828,0.6949999928474426,,-1.0,1.440000057220459,,-421.63922119140625,26.649999618530273,25.100000381469727,,,6412.0,3.8069934844970703
OptiMat,83R0400MD2,45/-45/0/45/-45/0/45/-45/0/45/-45/0/45/-45,Epoxy,50.60758972167969,70.65862274169922,,,,,6.690000057220459,2.0,25.174999237060547,25.200000762939453,25.149999618530273,150.0,40.11249923706055,40.0,168.2534942626953,132.88148498535156,-132.88148498535156,0.48500001430511475,,-1.0,2.569999933242798,,-423.4136657714844,,26.899999618530273,,,817473.0,5.912473201751709
OptiMat,82R0400MD2,45/-45/0/45/-45/0/45/-45/0/45/-45/0/45/-45,Epoxy,51.53639602661133,71.30717468261719,,,,,6.635000228881836,2.0,25.260000228881836,25.290000915527344,25.229999542236328,150.0,39.60499954223633,40.0,167.4010467529297,233.35308837890625,-233.35308837890625,0.800000011920929,,-1.0,0.6299999952316284,,-421.63922119140625,26.75,25.200000762939453,,,1510.0,3.1789770126342773
OptiMat,36R0400MD2,45/-45/0/45/-45/0/45/-45/0/45/-45/0/45/-45,Epoxy,52.42023849487305,71.82502746582031,,,,,6.610000133514404,2.0,25.260000228881836,25.299999237060547,25.219999313354492,150.0,40.04999923706055,40.0,166.70419311523438,182.7888641357422,-182.7888641357422,0.6499999761581421,,-1.0,0.7200000286102295,582.8270874023438,-460.562744140625,28.75,29.450000762939453,2.5,-2.7333333492279053,51545.0,4.712186336517334
OptiMat,88R0400MD2,45/-45/0/45/-45/0/45/-45/0/45/-45/0/45/-45,Epoxy,54.10508346557617,72.90186309814453,,,,,6.477499961853027,2.0,25.1200008392334,25.149999618530273,25.09000015258789,150.0,39.842498779296875,40.0,162.52047729492188,186.58413696289062,-186.58413696289062,0.5799999833106995,,-1.0,1.440000057220459,,-432.13494873046875,30.850000381469727,30.25,,,16768.0,4.224481105804443
OptiMat,88R0400MD2,45/-45/0/45/-45/0/45/-45/0/45/-45/0/45/-45,Epoxy,54.10508346557617,72.90186309814453,,,,,6.449999809265137,2.0,25.03499984741211,25.049999237060547,25.020000457763672,150.0,40.04249954223633,40.0,161.37899780273438,283.5719909667969,-283.5719909667969,1.065000057220459,,-1.0,0.6299999952316284,,-432.13494873046875,28.950000762939453,26.600000381469727,,,362.0,2.558708667755127
OptiMat,175R0400MD2,45/-45/0/45/-45/0/45/-45/0/45/-45/0/45/-45,Epoxy,54.709999084472656,,,,,,6.425000190734863,2.0,24.799999237060547,24.809999465942383,24.790000915527344,150.0,40.13249969482422,40.0,159.2757568359375,137.7557373046875,-137.7557373046875,0.4350000023841858,,-1.0,2.569999933242798,645.2237548828125,,26.950000762939453,,2.950000047683716,,1155325.0,6.062704086303711
OptiMat,175R0400MD2,45/-45/0/45/-45/0/45/-45/0/45/-45/0/45/-45,Epoxy,54.709999084472656,,,,,,6.442500114440918,2.0,24.68000030517578,24.739999771118164,24.6200008392334,150.0,39.83250045776367,40.0,158.61434936523438,239.49549865722656,-239.49549865722656,,,-1.0,0.8799999952316284,645.2237548828125,,26.950000762939453,,2.950000047683716,,2459.0,3.390758514404297
OptiMat,83R0400MD2,45/-45/0/45/-45/0/45/-45/0/45/-45/0/45/-45,Epoxy,50.60758972167969,70.65862274169922,,,,,6.800000190734863,2.0,25.15999984741211,25.190000534057617,25.1299991607666,150.0,40.037498474121094,40.0,170.88400268554688,-286.4023132324219,-28.64023208618164,-1.0549999475479126,,10.0,2.549999952316284,,-423.4136657714844,,28.549999237060547,,,20720.0,4.316389560699463
OptiMat,83R0400MD2,45/-45/0/45/-45/0/45/-45/0/45/-45/0/45/-45,Epoxy,50.60758972167969,70.65862274169922,,,,,6.75,2.0,25.184999465942383,25.219999313354492,25.149999618530273,150.0,40.102500915527344,40.0,169.7624969482422,-288.2374267578125,-28.823741912841797,,,10.0,2.549999952316284,,-423.4136657714844,,27.399999618530273,,,76130.0,4.881556034088135
OptiMat,83R0400MD2,45/-45/0/45/-45/0/45/-45/0/45/-45/0/45/-45,Epoxy,50.60758972167969,70.65862274169922,,,,,6.690000057220459,2.0,25.100000381469727,25.1200008392334,25.079999923706055,150.0,40.060001373291016,40.0,167.7852020263672,-315.0328369140625,-31.503284454345703,-1.2100000381469727,,10.0,2.180000066757202,,-423.4136657714844,,27.850000381469727,,,5288.0,3.7232913970947266
OptiMat,38R0400MD2,45/-45/0/45/-45/0/45/-45/0/45/-45/0/45/-45,Epoxy,52.82993698120117,72.1124038696289,,,,,6.690000057220459,2.0,25.375,25.40999984741211,25.34000015258789,150.0,39.939998626708984,40.0,169.52459716796875,-293.9465637207031,-29.394655227661133,,,10.0,2.549999952316284,528.1438598632812,-465.03631591796875,27.113332748413086,30.549999237060547,2.2850000858306885,-1.649999976158142,217737.0,5.337932109832764
OptiMat,82R0400MD2,45/-45/0/45/-45/0/45/-45/0/45/-45/0/45/-45,Epoxy,51.53639602661133,71.30717468261719,,,,,6.670000076293945,2.0,25.2549991607666,25.290000915527344,25.219999313354492,150.0,39.522499084472656,40.0,168.2174072265625,-315.8191223144531,-31.581912994384766,-1.149999976158142,,10.0,2.180000066757202,,-421.63922119140625,,27.600000381469727,,,4183.0,3.621487855911255
OptiMat,36R0400MD2,45/-45/0/45/-45/0/45/-45/0/45/-45/0/45/-45,Epoxy,52.42023849487305,71.82502746582031,,,,,6.639999866485596,2.0,25.309999465942383,25.329999923706055,25.290000915527344,150.0,39.755001068115234,40.0,167.92559814453125,-293.35040283203125,-29.335041046142578,,,10.0,2.549999952316284,582.8270874023438,-460.562744140625,28.75,29.300552368164062,2.5,-2.7333333492279053,99222.0,4.996607780456543
OptiMat,38R0400MD2,45/-45/0/45/-45/0/45/-45/0/45/-45/0/45/-45,Epoxy,52.82993698120117,72.1124038696289,,,,,6.590000152587891,2.0,25.399999618530273,25.420000076293945,25.3799991607666,150.0,39.92499923706055,40.0,167.2541961669922,-268.2422790527344,-26.82422637939453,-1.0,,10.0,2.549999952316284,528.1438598632812,-465.03631591796875,27.113332748413086,30.0,2.2850000858306885,-1.649999976158142,76261.0,4.882302284240723
OptiMat,36R0400MD2,45/-45/0/45/-45/0/45/-45/0/45/-45/0/45/-45,Epoxy,52.42023849487305,71.82502746582031,,,,,6.570000171661377,2.0,25.329999923706055,25.360000610351562,25.299999237060547,150.0,40.01250076293945,40.0,166.2209930419922,-266.9180908203125,-26.691808700561523,-0.9350000023841858,,10.0,3.1500000953674316,582.8270874023438,-460.562744140625,28.75,30.600000381469727,2.5,-2.7333333492279053,2112514.0,6.324799537658691
OptiMat,88R0400MD2,45/-45/0/45/-45/0/45/-45/0/45/-45/0/45/-45,Epoxy,54.10508346557617,72.90186309814453,,,,,6.485000133514404,2.0,25.040000915527344,25.049999237060547,25.030000686645508,150.0,40.03499984741211,40.0,162.31954956054688,-270.8388366699219,-27.08388328552246,-0.8500000238418579,,10.0,3.1500000953674316,,-432.13494873046875,,28.700000762939453,,,1386586.0,6.141946792602539
OptiMat,88R0400MD2,45/-45/0/45/-45/0/45/-45/0/45/-45/0/45/-45,Epoxy,54.10508346557617,72.90186309814453,,,,,6.454999923706055,2.0,25.21500015258789,25.239999771118164,25.190000534057617,150.0,39.9275016784668,40.0,162.60145568847656,-271.560791015625,-27.156078338623047,-0.875,,10.0,3.1500000953674316,,-432.13494873046875,,28.700000762939453,,,1429625.0,6.155221939086914
OptiMat,88R0400MD2,45/-45/0/45/-45/0/45/-45/0/45/-45/0/45/-45,Epoxy,54.10508346557617,72.90186309814453,,,,,6.445000171661377,2.0,25.05500030517578,25.06999969482422,25.040000915527344,150.0,40.0525016784668,40.0,161.38279724121094,-326.9765319824219,-32.697654724121094,-1.1699999570846558,,10.0,0.6299999952316284,,-432.13494873046875,,29.0,,,153121.0,5.18503475189209
OptiMat,88R0400MD2,45/-45/0/45/-45/0/45/-45/0/45/-45/0/45/-45,Epoxy,54.10508346557617,72.90186309814453,,,,,6.380000114440918,2.0,25.059999465942383,25.09000015258789,25.030000686645508,150.0,39.98249816894531,40.0,159.69140625,317.73272705078125,-127.09309387207031,1.190000057220459,,-0.4000000059604645,0.8999999761581421,,-432.13494873046875,28.350000381469727,28.700000762939453,,,868.0,2.9385197162628174
OptiMat,88R0400MD2,45/-45/0/45/-45/0/45/-45/0/45/-45/0/45/-45,Epoxy,54.10508346557617,72.90186309814453,,,,,6.375,2.0,25.204999923706055,25.229999542236328,25.18000030517578,150.0,39.80500030517578,40.0,160.5225067138672,-275.07769775390625,-27.507770538330078,-0.9700000286102295,,10.0,3.1500000953674316,,-432.13494873046875,,28.700000762939453,,,1170995.0,6.068554878234863
OptiMat,88R0400MD2,45/-45/0/45/-45/0/45/-45/0/45/-45/0/45/-45,Epoxy,54.10508346557617,72.90186309814453,,,,,6.289999961853027,2.0,25.135000228881836,25.15999984741211,25.110000610351562,150.0,39.849998474121094,40.0,157.94189453125,-335.232666015625,-33.52326583862305,,,10.0,2.180000066757202,,-432.13494873046875,,28.700000762939453,,,27511.0,4.439506530761719
OptiMat,51R0300UD2,0/0/0/0,Epoxy,53.498191833496094,72.87450408935547,,,,,3.799999952316284,2.0,25.420000076293945,,25.420000076293945,145.0,35.0,35.0,96.59600067138672,210.10911560058594,-210.10911560058594,,,-1.0,3.200000047683716,,,,,,,227499.5,5.356980323791504
OptiMat,51R0300UD2,0/0/0/0,Epoxy,53.498191833496094,72.87450408935547,,,,,3.75,2.0,25.399999618530273,,25.399999618530273,145.0,35.0,35.0,95.25,159.9696044921875,-159.9696044921875,,,-1.0,5.5,,,,,,,1375999.0,6.138617992401123
OptiMat,51R0300UD2,0/0/0/0,Epoxy,53.498191833496094,72.87450408935547,,,,,3.700000047683716,2.0,25.450000762939453,,25.450000762939453,145.0,35.0,35.0,94.16500091552734,265.0722351074219,-265.0722351074219,,,-1.0,2.0,,,,,,,34348.5,4.535907745361328
OptiMat,52R0300UD2,0/0/0/0,Epoxy,53.27606201171875,72.54625701904297,,,,,3.700000047683716,2.0,25.399999618530273,,25.399999618530273,145.0,35.0,35.0,93.9800033569336,181.3704833984375,-181.3704833984375,,,-1.0,4.300000190734863,,,,,,,803999.5,5.9052557945251465
OptiMat,52R0300UD2,0/0/0/0,Epoxy,53.27606201171875,72.54625701904297,,,,,3.700000047683716,2.0,25.399999618530273,,25.399999618530273,145.0,35.0,35.0,93.9800033569336,181.2110137939453,-181.2110137939453,,,-1.0,4.319998264312744,,,,,,,689999.5,5.83884859085083
OptiMat,52R0300UD2,0/0/0/0,Epoxy,53.27606201171875,72.54625701904297,,,,,3.700000047683716,2.0,25.399999618530273,,25.399999618530273,145.0,35.0,35.0,93.9800033569336,181.09521484375,-181.09521484375,,,-1.0,4.319998741149902,,,,,,,860499.5,5.934750556945801
OptiMat,52R0300UD2,0/0/0/0,Epoxy,53.27606201171875,72.54625701904297,,,,,3.75,2.0,25.399999618530273,,25.399999618530273,145.0,35.0,35.0,95.25,212.98538208007812,-212.98538208007812,,,-1.0,3.200000047683716,,,,,,,119499.5,5.077365875244141
OptiMat,52R0300UD2,0/0/0/0,Epoxy,53.27606201171875,72.54625701904297,,,,,3.799999952316284,2.0,25.350000381469727,,25.350000381469727,145.0,35.0,35.0,96.33000183105469,210.16798400878906,-210.16798400878906,,,-1.0,3.200000047683716,,,,,,,155999.5,5.1931233406066895
OptiMat,1R0300UD2,0/0/0/0,Epoxy,53.310001373291016,73.2300033569336,,,,,3.7300000190734863,2.0,25.110000610351562,25.110000610351562,25.110000610351562,145.0,35.0,35.0,93.6603012084961,-239.4810028076172,-23.94809913635254,-0.5899999737739563,,10.0,4.8303608894348145,806.8394165039062,-526.5913696289062,40.59000015258789,40.59000015258789,0.0,-1.3098499774932861,674709.0,5.829116344451904
OptiMat,1R0300UD2,0/0/0/0,Epoxy,53.310001373291016,73.2300033569336,,,,,3.759999990463257,2.0,25.1299991607666,25.1299991607666,25.1299991607666,145.0,35.0,35.0,94.48880004882812,-339.4419860839844,-33.94419860839844,-0.8600000143051147,,10.0,2.337968349456787,806.8394165039062,-526.5913696289062,39.470001220703125,39.470001220703125,0.0,-1.3098499774932861,74629.0,4.872907638549805
OptiMat,1R0300UD2,0/0/0/0,Epoxy,53.310001373291016,73.2300033569336,,,,,3.680000066757202,2.0,25.15999984741211,25.15999984741211,25.15999984741211,145.0,35.0,35.0,92.58879852294922,-385.70001220703125,-38.56999969482422,-0.949999988079071,,10.0,1.8626420497894287,806.8394165039062,-526.5913696289062,40.599998474121094,40.599998474121094,0.0,-1.3098499774932861,35325.0,4.54808235168457
OptiMat,1R0300UD2,0/0/0/0,Epoxy,53.310001373291016,73.2300033569336,,,,,3.690000057220459,2.0,25.110000610351562,25.110000610351562,25.110000610351562,145.0,35.0,35.0,92.65589904785156,-415.7919921875,-41.579200744628906,-1.0399999618530273,,10.0,1.5783132314682007,806.8394165039062,-526.5913696289062,39.97999954223633,39.97999954223633,0.0,-1.3098499774932861,598.0,2.7767012119293213
OptiMat,159R0300UD3,0/0/0/0/0/0/0,Epoxy,0.0,,,,,,6.3433332443237305,2.0,25.296667098999023,25.309999465942383,25.280000686645508,145.0,,35.0,160.46519470214844,-427.00225830078125,-42.700225830078125,-1.0381580591201782,,10.0,0.7400000095367432,,-577.4141235351562,,41.220001220703125,,-1.404039978981018,1382817.0,6.1407647132873535
OptiMat,159R0300UD3,0/0/0/0/0/0/0,Epoxy,0.0,,,,,,6.369999885559082,2.0,25.036666870117188,25.049999237060547,25.030000686645508,145.0,,35.0,159.4835662841797,-450.0150146484375,-45.001502990722656,-1.0670050382614136,,10.0,0.6700000166893005,,-577.4141235351562,,42.349998474121094,,-1.404039978981018,12758.0,4.105782508850098
OptiMat,108R0390UD3,0/0/0/0/0/0/0,Epoxy,56.65999984741211,74.69000244140625,,,,,6.333333492279053,2.0,25.03333282470703,25.059999465942383,25.010000228881836,145.0,,35.0,158.54444885253906,35.64931106567383,-35.64931106567383,0.23093849420547485,,-1.0,1.4500000476837158,57.278751373291016,,14.720000267028809,15.829999923706055,0.44960397481918335,,8185.0,3.9130187034606934
OptiMat,108R0390UD3,0/0/0/0/0/0/0,Epoxy,56.65999984741211,74.69000244140625,,,,,6.383333206176758,2.0,25.1299991607666,25.139999389648438,25.1200008392334,145.0,,35.0,160.4131622314453,35.65168762207031,-35.65168762207031,0.2395309954881668,,-1.0,1.4500000476837158,57.278751373291016,,14.600000381469727,15.239999771118164,0.44960397481918335,,3389.0,3.530071496963501
OptiMat,108R0390UD3,0/0/0/0/0/0/0,Epoxy,56.65999984741211,74.69000244140625,,,,,6.316666603088379,2.0,25.18000030517578,25.190000534057617,25.170000076293945,145.0,,35.0,159.0536651611328,35.648345947265625,-35.648345947265625,0.2302599996328354,,-1.0,1.4500000476837158,57.278751373291016,,15.100000381469727,15.829999923706055,0.44960397481918335,,5010.0,3.6998376846313477
OptiMat,104R0390UD3,0/0/0/0/0/0/0,Epoxy,53.72999954223633,72.75,,,,,6.233333110809326,2.0,25.503334045410156,25.510000228881836,25.5,145.0,,35.0,158.9707794189453,17.688785552978516,-17.688785552978516,0.11152900010347366,,-1.0,5.889999866485596,53.86470031738281,-167.4759521484375,14.640000343322754,14.930000305175781,0.421753853559494,-1.952489972114563,5038477.0,6.702299118041992
OptiMat,104R0390UD3,0/0/0/0/0/0/0,Epoxy,53.72999954223633,72.75,,,,,6.273333549499512,2.0,25.496665954589844,25.510000228881836,25.489999771118164,145.0,,35.0,159.94908142089844,40.669189453125,4.066918849945068,0.2859260141849518,,0.10000000149011612,1.8600000143051147,53.86470031738281,-167.4759521484375,14.5,15.008000373840332,0.421753853559494,-1.952489972114563,9836.0,3.992818593978882
OptiMat,104R0390UD3,0/0/0/0/0/0/0,Epoxy,53.72999954223633,72.75,,,,,6.276666641235352,2.0,25.553333282470703,25.559999465942383,25.540000915527344,145.0,,35.0,160.38975524902344,40.669681549072266,4.066967964172363,0.2734389901161194,,0.10000000149011612,1.8600000143051147,53.86470031738281,-167.4759521484375,14.079999923706055,15.008000373840332,0.421753853559494,-1.952489972114563,8846.0,3.946746826171875
OptiMat,104R0390UD3,0/0/0/0/0/0/0,Epoxy,53.72999954223633,72.75,,,,,6.25,2.0,25.476667404174805,25.510000228881836,25.440000534057617,145.0,,35.0,159.2291717529297,40.67094039916992,4.067093849182129,0.2848930060863495,,0.10000000149011612,1.8600000143051147,53.86470031738281,-167.4759521484375,14.260000228881836,15.008000373840332,0.421753853559494,-1.952489972114563,8165.0,3.9119560718536377
OptiMat,122R0360UD3,0/0/0/0/0/0/0,Epoxy,56.59000015258789,74.36000061035156,,,,,6.133333206176758,2.0,25.15999984741211,25.18000030517578,25.139999389648438,145.0,,35.0,154.31466674804688,33.69738006591797,3.3697381019592285,0.22916699945926666,,0.10000000149011612,5.199999809265137,72.27485656738281,-154.42031860351562,14.149999618530273,13.657999992370605,0.7997000217437744,-2.481600046157837,350731.0,5.544974327087402
OptiMat,122R0360UD3,0/0/0/0/0/0/0,Epoxy,56.59000015258789,74.36000061035156,,,,,6.063333511352539,2.0,25.18000030517578,25.190000534057617,25.170000076293945,145.0,,35.0,152.6747283935547,33.666343688964844,3.3666343688964844,0.23950600624084473,,0.10000000149011612,5.199999809265137,72.27485656738281,-154.42031860351562,13.0600004196167,13.657999992370605,0.7997000217437744,-2.481600046157837,569373.0,5.755396842956543
OptiMat,156R0460MD2,45/-45/0/45/-45/0/45/-45/0/45/-45/0/45/-45,Epoxy,51.25,71.27999877929688,,,,,6.506666660308838,2.0,25.203332901000977,25.209999084472656,25.190000534057617,150.0,,40.0,163.98968505859375,58.381717681884766,-58.381717681884766,0.33461400866508484,,-1.0,2.5,196.17550659179688,-250.77516174316406,17.360000610351562,18.440000534057617,2.085599899291992,-1.8904600143432617,246717.0,5.3921990394592285
OptiMat,156R0460MD2,45/-45/0/45/-45/0/45/-45/0/45/-45/0/45/-45,Epoxy,51.25,71.27999877929688,,,,,6.4666666984558105,2.0,25.24333381652832,25.260000228881836,25.229999542236328,150.0,,40.0,163.24021911621094,58.380218505859375,-58.380218505859375,0.3393220007419586,,-1.0,2.5,196.17550659179688,-250.77516174316406,17.100000381469727,18.200000762939453,2.085599899291992,-1.8904600143432617,186756.0,5.271274566650391
OptiMat,156R0460MD2,45/-45/0/45/-45/0/45/-45/0/45/-45/0/45/-45,Epoxy,51.25,71.27999877929688,,,,,6.643333435058594,2.0,24.8700008392334,24.90999984741211,24.850000381469727,150.0,,40.0,165.21969604492188,58.37681579589844,-58.37681579589844,0.3365451395511627,,-1.0,2.5,196.17550659179688,-250.77516174316406,17.040000915527344,18.190000534057617,2.085599899291992,-1.8904600143432617,241253.0,5.382472515106201
OptiMat,156R0460MD2,45/-45/0/45/-45/0/45/-45/0/45/-45/0/45/-45,Epoxy,51.25,71.27999877929688,,,,,6.433333396911621,2.0,25.31999969482422,25.329999923706055,25.309999465942383,150.0,,40.0,162.89199829101562,58.376102447509766,-58.376102447509766,0.3220685124397278,,-1.0,2.5,196.17550659179688,-250.77516174316406,18.040000915527344,19.170000076293945,2.085599899291992,-1.8904600143432617,353089.0,5.547883987426758
OptiMat,156R0460MD2,45/-45/0/45/-45/0/45/-45/0/45/-45/0/45/-45,Epoxy,51.25,71.27999877929688,,,,,6.473333358764648,2.0,25.296667098999023,25.31999969482422,25.270000457763672,150.0,,40.0,163.75375366210938,58.37423324584961,-58.37423324584961,0.33510199189186096,,-1.0,2.5,196.17550659179688,-250.77516174316406,17.260000228881836,18.3799991607666,2.085599899291992,-1.8904600143432617,283412.0,5.452418327331543
OptiMat,104R0390UD3,0/0/0/0/0/0/0,Epoxy,53.72999954223633,72.75,,,,,6.393333435058594,2.0,25.5,25.510000228881836,25.479999542236328,145.0,,35.0,163.02999877929688,31.098569869995117,3.1098570823669434,0.22193799912929535,,0.10000000149011612,3.0999999046325684,53.86470031738281,-167.4759521484375,13.880000114440918,15.008000373840332,0.421753853559494,-1.952489972114563,155609.0,5.192034721374512
OptiMat,104R0390UD3,0/0/0/0/0/0/0,Epoxy,53.72999954223633,72.75,,,,,6.293333530426025,2.0,25.420000076293945,25.459999084472656,25.420000076293945,145.0,,35.0,159.97653198242188,31.117063522338867,3.111706495285034,,,0.10000000149011612,3.0999999046325684,53.86470031738281,-167.4759521484375,13.83361530303955,15.008000373840332,0.421753853559494,-1.952489972114563,54558.0,4.736858367919922
OptiMat,104R0390UD3,0/0/0/0/0/0/0,Epoxy,53.72999954223633,72.75,,,,,6.340000152587891,2.0,25.176666259765625,25.200000762939453,25.15999984741211,145.0,,35.0,159.6200714111328,31.098846435546875,3.109884738922119,,,0.10000000149011612,3.0999999046325684,53.86470031738281,-167.4759521484375,13.83361530303955,15.008000373840332,0.421753853559494,-1.952489972114563,35879.0,4.554840564727783
OptiMat,122R0310UD3,0/0/0/0/0/0/0,Epoxy,56.59000015258789,74.36000061035156,,,,,6.166666507720947,2.0,25.110000610351562,25.1299991607666,25.09000015258789,145.0,,35.0,154.84500122070312,282.9171142578125,28.291711807250977,0.9194106459617615,,0.10000000149011612,1.5,393.93536376953125,-379.00238037109375,36.709999084472656,36.262001037597656,1.565000057220459,-1.4663399457931519,1033.0,3.0141003131866455
OptiMat,122R0310UD3,0/0/0/0/0/0/0,Epoxy,56.59000015258789,74.36000061035156,,,,,6.076666831970215,2.0,25.09000015258789,25.1200008392334,25.06999969482422,145.0,,35.0,152.46356201171875,282.9180908203125,28.29180908203125,0.8948516249656677,,0.10000000149011612,1.5,393.93536376953125,-379.00238037109375,36.20000076293945,36.262001037597656,1.565000057220459,-1.4663399457931519,1175.0,3.070037841796875
