Repository: Luwen-Zhang/SNEnsemble

# Copyright Notification

## Composites

We reformat and merge fatigue testing records from SNL/MSU/DOE, OptiMat, UPWIND, and FACT databases into a single database with careful considerations, including filtering invalid entries, rename variables, fix improper calculations in the records, to obtain clean and consistent data to fit machine 
learning usages. We leave the original format ("2019_SNL_MSU_DOE_Composite-Materials-Database_Wind_29pt0.xlsx" and "Optidat UPWIND 28_3_2017.xls") in the folder. Any derived database should be directly based on the original files instead of our merged database. We are not responsible for the accuracy of the testing records.

File: data/composite_database_02232023.csv (part 38 of 47)
Data source,Material_Code,Sequence,Resin Type,Fibre Volume Fraction,Fibre Weight Fraction,Percentage of Fibre in 0-deg Direction,Percentage of Fibre in 45-deg Direction,Percentage of Fibre in 90-deg Direction,Percentage of Fibre in Other Direction,Thickness,Tab Thickness,Width,Maximum Width,Minimum Width,Length,Gauge Length,Load Length,Area,Maximum Stress,Minimum Stress,Maximum Strain,Minimum Strain,R-value,Frequency,Static Maximum Tensile Stress,Static Maximum Compressive Stress,Static Elastic Modulus,Static Compressive Modulus,Static Maximum Tensile Strain,Static Maximum Compressive Strain,Cycles to Failure,log(Cycles to Failure)
OptiMat,122R0310UD3,0/0/0/0/0/0/0,Epoxy,56.59000015258789,74.36000061035156,,,,,6.1533331871032715,2.0,25.226667404174805,25.25,25.190000534057617,145.0,,35.0,155.22808837890625,282.917236328125,28.291723251342773,0.9043009877204895,,0.10000000149011612,1.5,393.93536376953125,-379.00238037109375,36.65999984741211,36.262001037597656,1.565000057220459,-1.4663399457931519,1533.0,3.185542106628418
OptiMat,122R0310UD3,0/0/0/0/0/0/0,Epoxy,56.59000015258789,74.36000061035156,,,,,6.12666654586792,2.0,25.19333267211914,25.200000762939453,25.190000534057617,145.0,,35.0,154.3511505126953,283.0299377441406,28.302995681762695,0.8984888792037964,,0.10000000149011612,1.5,393.93536376953125,-379.00238037109375,36.310001373291016,36.262001037597656,1.565000057220459,-1.4663399457931519,1362.0,3.1341772079467773
OptiMat,122R0310UD3,0/0/0/0/0/0/0,Epoxy,56.59000015258789,74.36000061035156,,,,,6.2133331298828125,2.0,25.229999542236328,25.239999771118164,25.219999313354492,145.0,,35.0,156.7624053955078,282.9186096191406,28.291860580444336,0.8797940015792847,,0.10000000149011612,1.5,393.93536376953125,-379.00238037109375,36.400001525878906,36.262001037597656,1.565000057220459,-1.4663399457931519,1194.0,3.0770044326782227
OptiMat,122R0360UD3,0/0/0/0/0/0/0,Epoxy,56.59000015258789,74.36000061035156,,,,,6.053333282470703,2.0,25.19333267211914,25.209999084472656,25.18000030517578,145.0,,35.0,152.50364685058594,54.34624099731445,5.434624195098877,0.4383772611618042,,0.10000000149011612,2.0,72.27485656738281,-154.42031860351562,13.869999885559082,13.657999992370605,0.7997000217437744,-2.481600046157837,2358.0,3.3725438117980957
OptiMat,122R0360UD3,0/0/0/0/0/0/0,Epoxy,56.59000015258789,74.36000061035156,,,,,6.053333282470703,2.0,25.19333267211914,25.209999084472656,25.170000076293945,145.0,,35.0,152.50364685058594,54.34624099731445,5.434624195098877,0.4563939869403839,,0.10000000149011612,1.0,72.27485656738281,-154.42031860351562,13.550000190734863,13.657999992370605,0.7997000217437744,-2.481600046157837,3709.0,3.5692567825317383
OptiMat,122R0360UD3,0/0/0/0/0/0/0,Epoxy,56.59000015258789,74.36000061035156,,,,,6.066666603088379,2.0,25.196666717529297,25.200000762939453,25.190000534057617,145.0,,35.0,152.85977172851562,54.34653854370117,5.4346537590026855,0.4239310026168823,,0.10000000149011612,2.0,72.27485656738281,-154.42031860351562,14.489999771118164,13.657999992370605,0.7997000217437744,-2.481600046157837,3972.0,3.5990092754364014
OptiMat,122R0360UD3,0/0/0/0/0/0/0,Epoxy,56.59000015258789,74.36000061035156,,,,,6.136666774749756,2.0,25.209999084472656,25.209999084472656,25.209999084472656,145.0,,35.0,154.7053680419922,54.34588623046875,5.434588432312012,0.43712475895881653,,0.10000000149011612,2.0,72.27485656738281,-154.42031860351562,13.930000305175781,13.657999992370605,0.7997000217437744,-2.481600046157837,2416.0,3.383096933364868
OptiMat,122R0360UD3,0/0/0/0/0/0/0,Epoxy,56.59000015258789,74.36000061035156,,,,,6.056666851043701,2.0,25.19333267211914,25.200000762939453,25.190000534057617,145.0,,35.0,152.58761596679688,54.34647750854492,5.434648036956787,0.41588398814201355,,0.10000000149011612,1.5,72.27485656738281,-154.42031860351562,14.619999885559082,13.657999992370605,0.7997000217437744,-2.481600046157837,3964.0,3.5981335639953613
OptiMat,104R0390UD3,0/0/0/0/0/0/0,Epoxy,53.72999954223633,72.75,,,,,6.303333282470703,2.0,25.366666793823242,25.3700008392334,25.360000610351562,145.0,,35.0,159.89456176757812,31.495756149291992,3.149575710296631,0.20919199287891388,,0.10000000149011612,3.0999999046325684,53.86470031738281,-167.4759521484375,14.430000305175781,15.008000373840332,0.421753853559494,-1.952489972114563,90546.0,4.956869125366211
OptiMat,156R0460MD2,45/-45/0/45/-45/0/45/-45/0/45/-45/0/45/-45,Epoxy,51.25,71.27999877929688,,,,,6.420000076293945,2.0,25.253334045410156,25.270000457763672,25.229999542236328,150.0,,40.0,162.12640380859375,95.21582794189453,-95.21582794189453,0.5735576748847961,,-1.0,0.6000000238418579,196.17550659179688,-250.77516174316406,18.799999237060547,17.290000915527344,2.085599899291992,-1.8904600143432617,6177.0,3.7907776832580566
OptiMat,156R0460MD2,45/-45/0/45/-45/0/45/-45/0/45/-45/0/45/-45,Epoxy,51.25,71.27999877929688,,,,,6.413333415985107,2.0,25.260000228881836,25.260000228881836,25.260000228881836,150.0,,40.0,162.00079345703125,113.4315414428711,-113.4315414428711,0.733990490436554,,-1.0,0.6000000238418579,196.17550659179688,-250.77516174316406,19.079999923706055,16.450000762939453,2.085599899291992,-1.8904600143432617,1297.0,3.1129400730133057
OptiMat,156R0460MD2,45/-45/0/45/-45/0/45/-45/0/45/-45/0/45/-45,Epoxy,51.25,71.27999877929688,,,,,6.546666622161865,2.0,25.260000228881836,25.280000686645508,25.239999771118164,150.0,,40.0,165.36880493164062,113.43131256103516,-113.43131256103516,0.7422652244567871,,-1.0,0.6000000238418579,196.17550659179688,-250.77516174316406,18.389999389648438,16.15999984741211,2.085599899291992,-1.8904600143432617,1601.0,3.2043912410736084
OptiMat,156R0460MD2,45/-45/0/45/-45/0/45/-45/0/45/-45/0/45/-45,Epoxy,51.25,71.27999877929688,,,,,6.503333568572998,2.0,25.24333381652832,25.270000457763672,25.209999084472656,150.0,,40.0,164.1658172607422,113.43409729003906,-113.43409729003906,0.7335420250892639,,-1.0,0.6000000238418579,196.17550659179688,-250.77516174316406,18.969999313354492,16.489999771118164,2.085599899291992,-1.8904600143432617,1587.0,3.2005770206451416
OptiMat,156R0460MD2,45/-45/0/45/-45/0/45/-45/0/45/-45/0/45/-45,Epoxy,51.25,71.27999877929688,,,,,6.513333320617676,2.0,25.236665725708008,25.239999771118164,25.229999542236328,150.0,,40.0,164.37481689453125,113.43586730957031,-113.43586730957031,0.7388522624969482,,-1.0,0.6000000238418579,196.17550659179688,-250.77516174316406,18.549999237060547,16.270000457763672,2.085599899291992,-1.8904600143432617,1616.0,3.2084412574768066
OptiMat,104R0390UD3,0/0/0/0/0/0/0,Epoxy,53.72999954223633,72.75,,,,,6.519999980926514,2.0,25.03333282470703,25.040000915527344,25.030000686645508,145.0,,35.0,163.2173309326172,26.29010009765625,-26.29010009765625,,,-1.0,2.6700000762939453,53.86470031738281,-167.4759521484375,13.83361530303955,15.008000373840332,0.421753853559494,-1.952489972114563,47141.0,4.673398971557617
OptiMat,159R0300UD3,0/0/0/0/0/0/0,Epoxy,0.0,,,,,,6.253333568572998,2.0,25.343334197998047,25.3700008392334,25.31999969482422,145.0,,35.0,158.48031616210938,-504.7945556640625,-50.47945785522461,-1.2442070245742798,,10.0,2.0,,-577.4141235351562,,41.02000045776367,,-1.404039978981018,875.0,2.9420080184936523
OptiMat,159R0300UD3,0/0/0/0/0/0/0,Epoxy,0.0,,,,,,6.353333473205566,2.0,25.16666603088379,25.170000076293945,25.15999984741211,145.0,,35.0,159.89222717285156,-485.09552001953125,-48.509552001953125,-1.185763955116272,,10.0,0.5,,-577.4141235351562,,41.43000030517578,,-1.404039978981018,80.0,1.903090000152588
OptiMat,108R0390UD3,0/0/0/0/0/0/0,Epoxy,56.65999984741211,74.69000244140625,,,,,6.309999942779541,2.0,25.086666107177734,25.15999984741211,25.049999237060547,145.0,,35.0,158.29685974121094,47.9984245300293,4.799842357635498,0.33448854088783264,,0.10000000149011612,1.3350000381469727,57.278751373291016,,15.020000457763672,,0.44960397481918335,,836.0,2.922206163406372
OptiMat,108R0390UD3,0/0/0/0/0/0/0,Epoxy,56.65999984741211,74.69000244140625,,,,,6.309999942779541,2.0,25.350000381469727,25.3700008392334,25.309999465942383,145.0,,35.0,159.95849609375,47.99995040893555,4.799994945526123,0.32973673939704895,,0.10000000149011612,1.3350000381469727,57.278751373291016,,15.130000114440918,,0.44960397481918335,,756.0,2.878521680831909
OptiMat,108R0390UD3,0/0/0/0/0/0/0,Epoxy,56.65999984741211,74.69000244140625,,,,,6.320000171661377,2.0,25.236665725708008,25.260000228881836,25.219999313354492,145.0,,35.0,159.4957275390625,48.001285552978516,4.80012845993042,0.3371430039405823,,0.10000000149011612,1.3350000381469727,57.278751373291016,,14.930000305175781,,0.44960397481918335,,113.0,2.0530784130096436
OptiMat,108R0390UD3,0/0/0/0/0/0/0,Epoxy,56.65999984741211,74.69000244140625,,,,,6.306666851043701,2.0,25.219999313354492,25.229999542236328,25.209999084472656,145.0,,35.0,159.05413818359375,48.002525329589844,4.800252437591553,0.3355787396430969,,0.10000000149011612,1.3350000381469727,57.278751373291016,,14.920000076293945,,0.44960397481918335,,83.0,1.9190781116485596
OptiMat,108R0390UD3,0/0/0/0/0/0/0,Epoxy,56.65999984741211,74.69000244140625,,,,,6.276666641235352,2.0,25.239999771118164,25.260000228881836,25.219999313354492,145.0,,35.0,158.42306518554688,47.99806213378906,4.799806118011475,0.31663599610328674,,0.10000000149011612,0.019999999552965164,57.278751373291016,,15.640000343322754,,0.44960397481918335,,4.0,0.6020600199699402
OptiMat,108R0390UD3,0/0/0/0/0/0/0,Epoxy,56.65999984741211,74.69000244140625,,,,,6.269999980926514,2.0,25.21666717529297,25.219999313354492,25.209999084472656,145.0,,35.0,158.10850524902344,17.690383911132812,-17.690383911132812,0.1072549968957901,,-1.0,5.889999866485596,57.278751373291016,,16.059999465942383,16.219999313354492,0.44960397481918335,,470047.0,5.672141075134277
OptiMat,159R0300UD3,0/0/0/0/0/0/0,Epoxy,0.0,,,,,,6.320000171661377,2.0,25.373332977294922,25.389999389648438,25.360000610351562,145.0,,35.0,160.35946655273438,-474.0038146972656,-47.40038299560547,-1.142212986946106,,10.0,0.6000000238418579,,-577.4141235351562,,41.970001220703125,,-1.404039978981018,18595.0,4.2693963050842285
OptiMat,159R0300UD3,0/0/0/0/0/0/0,Epoxy,0.0,,,,,,6.396666526794434,2.0,25.286666870117188,25.290000915527344,25.280000686645508,145.0,,35.0,161.75038146972656,-474.0019836425781,-47.40019989013672,-1.1513910293579102,,10.0,0.6000000238418579,,-577.4141235351562,,41.36000061035156,,-1.404039978981018,78266.0,4.89357328414917
OptiMat,122R0360UD3,0/0/0/0/0/0/0,Epoxy,56.59000015258789,74.36000061035156,,,,,6.050000190734863,2.0,25.203332901000977,25.209999084472656,25.190000534057617,145.0,,35.0,152.48016357421875,34.99471664428711,3.499471426010132,0.2377839982509613,,0.10000000149011612,4.820000171661377,72.27485656738281,-154.42031860351562,13.050000190734863,13.657999992370605,0.7997000217437744,-2.481600046157837,229729.0,5.361215591430664
OptiMat,57R0400MD2,45/-45/0/45/-45/0/45/-45/0/45/-45/0/45/-45,Epoxy,52.98474884033203,71.75785064697266,,,,,6.619999885559082,2.0,25.209999084472656,,25.209999084472656,150.0,40.0,40.0,166.89019775390625,-249.98472595214844,-24.998472213745117,-0.9420127272605896,,10.0,3.700000047683716,,,,28.01631736755371,,,10173865.0,7.007485866546631
OptiMat,57R0400MD2,45/-45/0/45/-45/0/45/-45/0/45/-45/0/45/-45,Epoxy,52.98474884033203,71.75785064697266,,,,,6.650000095367432,2.0,25.190000534057617,,25.190000534057617,150.0,40.0,40.0,167.5135040283203,-350.00164794921875,-35.00016403198242,-1.3383163213729858,,10.0,1.8899999856948853,,,,28.471220016479492,,,917.0,2.962369441986084
OptiMat,57R0400MD2,45/-45/0/45/-45/0/45/-45/0/45/-45/0/45/-45,Epoxy,52.98474884033203,71.75785064697266,,,,,6.650000095367432,2.0,25.149999618530273,,25.149999618530273,150.0,40.0,40.0,167.24749755859375,-299.9745788574219,-29.997459411621094,-1.1162344217300415,,10.0,2.569999933242798,,,,28.849000930786133,,,4206.0,3.6238691806793213
OptiMat,57R0400MD2,45/-45/0/45/-45/0/45/-45/0/45/-45/0/45/-45,Epoxy,52.98474884033203,71.75785064697266,,,,,6.579999923706055,2.0,25.299999237060547,,25.299999237060547,150.0,40.0,40.0,166.4739990234375,-299.9867858886719,-29.99867820739746,-1.122868537902832,,10.0,2.569999933242798,,,,28.22340202331543,,,16743.0,4.223833084106445
OptiMat,57R0400MD2,45/-45/0/45/-45/0/45/-45/0/45/-45/0/45/-45,Epoxy,52.98474884033203,71.75785064697266,,,,,6.659999847412109,2.0,25.329999923706055,,25.329999923706055,150.0,40.0,40.0,168.6977996826172,-274.98876953125,-27.498876571655273,-1.0289884805679321,,10.0,3.059999942779541,,,,28.575899124145508,,,231071.0,5.363745212554932
OptiMat,57R0400MD2,45/-45/0/45/-45/0/45/-45/0/45/-45/0/45/-45,Epoxy,52.98474884033203,71.75785064697266,,,,,6.590000152587891,2.0,25.190000534057617,,25.190000534057617,150.0,40.0,40.0,166.00210571289062,-324.9958801269531,-32.49958801269531,-1.212314248085022,,10.0,2.190000057220459,,,,28.31615447998047,,,2303.0,3.3622939586639404
OptiMat,57R0400MD2,45/-45/0/45/-45/0/45/-45/0/45/-45/0/45/-45,Epoxy,52.98474884033203,71.75785064697266,,,,,6.639999866485596,2.0,25.280000686645508,,25.280000686645508,150.0,40.0,40.0,167.8592071533203,-264.9839782714844,-26.498397827148438,-0.9892751574516296,,10.0,3.200000047683716,,,,28.54153823852539,,,4744812.0,6.6762189865112305
OptiMat,57R0400MD2,45/-45/0/45/-45/0/45/-45/0/45/-45/0/45/-45,Epoxy,52.98474884033203,71.75785064697266,,,,,6.599999904632568,2.0,25.31999969482422,,25.31999969482422,150.0,40.0,40.0,167.11199951171875,-337.13916015625,-33.71391677856445,-1.2994678020477295,,10.0,2.0799999237060547,,,,27.985136032104492,,,1540.0,3.187520742416382
OptiMat,57R0400MD2,45/-45/0/45/-45/0/45/-45/0/45/-45/0/45/-45,Epoxy,52.98474884033203,71.75785064697266,,,,,6.630000114440918,2.0,25.31999969482422,,25.31999969482422,150.0,40.0,40.0,167.87159729003906,-294.09381103515625,-29.409381866455078,-1.1124743223190308,,10.0,2.4000000953674316,,,,28.163532257080078,,,20876.0,4.319647312164307
OptiMat,57R0400MD2,45/-45/0/45/-45/0/45/-45/0/45/-45/0/45/-45,Epoxy,52.98474884033203,71.75785064697266,,,,,6.579999923706055,2.0,25.229999542236328,,25.229999542236328,150.0,40.0,40.0,166.01339721679688,-269.0144348144531,-26.901443481445312,-1.0062222480773926,,10.0,3.0399999618530273,,,,28.422470092773438,,,735964.0,5.866856575012207
OptiMat,57R0400MD2,45/-45/0/45/-45/0/45/-45/0/45/-45/0/45/-45,Epoxy,52.98474884033203,71.75785064697266,,,,,6.570000171661377,2.0,25.149999618530273,,25.149999618530273,150.0,40.0,40.0,165.23550415039062,-339.45489501953125,-33.945491790771484,-1.2707021236419678,,10.0,1.9500000476837158,,,,28.754962921142578,,,1986.0,3.2979793548583984
OptiMat,57R0400MD2,45/-45/0/45/-45/0/45/-45/0/45/-45/0/45/-45,Epoxy,52.98474884033203,71.75785064697266,,,,,6.639999866485596,2.0,25.299999237060547,,25.299999237060547,150.0,40.0,40.0,167.99200439453125,-293.6449279785156,-29.36449432373047,-1.0862046480178833,,10.0,2.5399999618530273,,,,28.71271324157715,,,53888.0,4.731492042541504
OptiMat,57R0400MD2,45/-45/0/45/-45/0/45/-45/0/45/-45/0/45/-45,Epoxy,52.98474884033203,71.75785064697266,,,,,6.550000190734863,2.0,25.06999969482422,,25.06999969482422,150.0,40.0,40.0,164.20849609375,-297.7312316894531,-29.77312469482422,-1.1467971801757812,,10.0,2.5399999618530273,,,,27.65108871459961,,,27302.0,4.43619441986084
OptiMat,88R0400MD2,45/-45/0/45/-45/0/45/-45/0/45/-45/0/45/-45,Epoxy,54.10508346557617,72.90186309814453,,,,,6.369999885559082,2.0,25.040000915527344,,25.040000915527344,150.0,40.0,40.0,159.5048065185547,-277.8599853515625,-27.78599739074707,-0.9457699656486511,,10.0,3.0399999618530273,,-432.13494873046875,,31.1299991607666,,,876261.0,5.942633628845215
OptiMat,57R0400MD2,45/-45/0/45/-45/0/45/-45/0/45/-45/0/45/-45,Epoxy,52.98474884033203,71.75785064697266,,,,,6.630000114440918,2.0,25.3799991607666,,25.3799991607666,150.0,40.0,40.0,168.26939392089844,-294.1116943359375,-29.411170959472656,-1.1035724878311157,,10.0,2.6700000762939453,,,,28.654315948486328,,,5538.0,3.7433528900146484
OptiMat,57R0400MD2,45/-45/0/45/-45/0/45/-45/0/45/-45/0/45/-45,Epoxy,52.98474884033203,71.75785064697266,,,,,6.519999980926514,2.0,25.350000381469727,,25.350000381469727,150.0,40.0,40.0,165.28199768066406,-271.47540283203125,-27.147541046142578,-0.9933975338935852,,10.0,3.0399999618530273,,,,28.68807601928711,,,74741.0,4.87355899810791
OptiMat,31R0400MD2,45/-45/0/45/-45/0/45/-45/0/45/-45/0/45/-45,Epoxy,50.83954620361328,71.46868133544922,,,,,6.599999904632568,2.0,25.260000228881836,,25.260000228881836,150.0,40.0,40.0,166.71600341796875,149.9556121826172,-149.9556121826172,0.5757626295089722,,-1.0,4.480000019073486,,-486.29681396484375,27.149999618530273,26.604999542236328,,-1.9869999885559082,1822.0,3.2605483531951904
OptiMat,31R0400MD2,45/-45/0/45/-45/0/45/-45/0/45/-45/0/45/-45,Epoxy,50.83954620361328,71.46868133544922,,,,,6.650000095367432,2.0,25.040000915527344,,25.040000915527344,150.0,40.0,40.0,166.51600646972656,150.13572692871094,-150.13572692871094,0.5859236121177673,,-1.0,2.180000066757202,,-486.29681396484375,26.635000228881836,26.143999099731445,,-1.9869999885559082,4595.0,3.662285566329956
OptiMat,31R0400MD2,45/-45/0/45/-45/0/45/-45/0/45/-45/0/45/-45,Epoxy,50.83954620361328,71.46868133544922,,,,,6.570000171661377,2.0,25.290000915527344,,25.290000915527344,150.0,40.0,40.0,166.15530395507812,249.82652282714844,-249.82652282714844,0.9945783019065857,,-1.0,0.75,,-486.29681396484375,26.261999130249023,25.360000610351562,,-1.9869999885559082,959.0,2.981818675994873
OptiMat,32R0400MD2,45/-45/0/45/-45/0/45/-45/0/45/-45/0/45/-45,Epoxy,49.69349670410156,71.15965270996094,,,,,6.610000133514404,2.0,25.219999313354492,,25.219999313354492,150.0,40.0,40.0,166.70419311523438,276.4177551269531,-276.4177551269531,,,-1.0,0.6200000047683716,,,,,,,727.0,2.861534357070923
OptiMat,58R0400MD2,45/-45/0/45/-45/0/45/-45/0/45/-45/0/45/-45,Epoxy,52.5411376953125,71.43014526367188,,,,,6.599999904632568,2.0,25.229999542236328,,25.229999542236328,150.0,40.0,40.0,166.51800537109375,234.38307189941406,-234.38307189941406,,,-1.0,0.8399999737739563,,,,,,,4265.0,3.6299190521240234
OptiMat,43R0300UD2,0/0/0/0,Epoxy,50.86750411987305,72.28011322021484,,,,,3.802000045776367,2.0,24.829999923706055,24.850000381469727,24.809999465942383,145.0,35.0,35.0,94.32762145996094,415.555908203125,-415.555908203125,1.1052000522613525,,-1.0,0.8199999928474426,,,39.79999923706055,39.560001373291016,,,252.0,2.401400566101074
OptiMat,43R0300UD2,0/0/0/0,Epoxy,50.86750411987305,72.28011322021484,,,,,3.6700000762939453,2.0,24.834999084472656,24.8799991607666,24.790000915527344,145.0,35.0,35.0,90.97930145263672,430.30596923828125,-430.30596923828125,1.1004999876022339,,-1.0,0.8199999928474426,,,40.11399841308594,40.159000396728516,,,352.0,2.5465426445007324
OptiMat,43R0300UD2,0/0/0/0,Epoxy,50.86750411987305,72.28011322021484,,,,,3.5959999561309814,2.0,24.854999542236328,24.8700008392334,24.84000015258789,145.0,35.0,35.0,89.32463836669922,439.255126953125,-439.255126953125,1.1260000467300415,,-1.0,0.8199999928474426,,,40.071998596191406,40.02399826049805,,,428.0,2.631443738937378
OptiMat,43R0300UD2,0/0/0/0,Epoxy,50.86750411987305,72.28011322021484,,,,,3.640000104904175,2.0,24.850000381469727,24.8799991607666,24.81999969482422,145.0,35.0,35.0,90.34480285644531,266.43377685546875,-266.43377685546875,0.6790000200271606,,-1.0,2.1700000762939453,,,40.00699996948242,40.20500183105469,,,60877.0,4.784453392028809
OptiMat,43R0300UD2,0/0/0/0,Epoxy,50.86750411987305,72.28011322021484,,,,,3.621999979019165,2.0,24.860000610351562,24.8799991607666,24.84000015258789,145.0,35.0,35.0,89.9704818725586,267.87225341796875,-267.87225341796875,0.6747000217437744,,-1.0,2.1700000762939453,,,40.47600173950195,40.2760009765625,,,66715.0,4.824223518371582
OptiMat,43R0300UD2,0/0/0/0,Epoxy,50.86750411987305,72.28011322021484,,,,,3.696000099182129,2.0,24.725000381469727,24.739999771118164,24.709999084472656,145.0,35.0,35.0,91.32816314697266,262.5197448730469,-262.5197448730469,0.6729000210762024,,-1.0,2.1700000762939453,,,39.92599868774414,39.53200149536133,,,3653.0,3.562649726867676
OptiMat,43R0300UD2,0/0/0/0,Epoxy,50.86750411987305,72.28011322021484,,,,,3.7079999446868896,2.0,24.799999237060547,24.81999969482422,24.780000686645508,145.0,35.0,35.0,91.88423919677734,180.73390197753906,-180.73390197753906,0.459199994802475,,-1.0,4.559999942779541,,,39.720001220703125,39.59000015258789,,,1488745.0,6.172820091247559
OptiMat,44R0300UD2,0/0/0/0,Epoxy,50.817562103271484,71.6865005493164,,,,,3.75600004196167,2.0,24.829999923706055,24.84000015258789,24.81999969482422,145.0,35.0,35.0,93.22392272949219,178.42308044433594,-178.42308044433594,0.45080000162124634,,-1.0,4.559999942779541,,-546.0117797851562,39.79800033569336,39.92599868774414,,,1829136.0,6.262246131896973
OptiMat,44R0300UD2,0/0/0/0,Epoxy,50.817562103271484,71.6865005493164,,,,,3.684000015258789,2.0,24.655000686645508,24.690000534057617,24.6200008392334,145.0,35.0,35.0,90.70008087158203,181.8802032470703,-181.8802032470703,0.46149998903274536,,-1.0,4.559999942779541,,-546.0117797851562,39.65800094604492,39.70800018310547,,,1795752.0,6.254246234893799
OptiMat,44R0300UD2,0/0/0/0,Epoxy,50.817562103271484,71.6865005493164,,,,,3.615999937057495,2.0,24.795000076293945,24.799999237060547,24.790000915527344,145.0,35.0,35.0,89.64064025878906,500.67633056640625,50.06763458251953,1.267899990081787,,0.10000000149011612,2.0899999141693115,,-546.0117797851562,40.02199935913086,,,,2965.0,3.47202467918396
OptiMat,44R0300UD2,0/0/0/0,Epoxy,50.817562103271484,71.6865005493164,,,,,3.6760001182556152,2.0,24.75,24.790000915527344,24.709999084472656,145.0,35.0,35.0,90.8339614868164,492.4104919433594,49.241050720214844,1.239400029182434,,0.10000000149011612,2.0899999141693115,,-546.0117797851562,40.529998779296875,,,,2522.0,3.401745080947876
OptiMat,44R0300UD2,0/0/0/0,Epoxy,50.817562103271484,71.6865005493164,,,,,3.6440000534057617,2.0,24.850000381469727,24.8799991607666,24.81999969482422,145.0,35.0,35.0,90.44407653808594,496.50262451171875,49.65026092529297,1.2822999954223633,,0.10000000149011612,2.0899999141693115,,-546.0117797851562,39.444000244140625,,,,3722.0,3.5707764625549316
OptiMat,44R0300UD2,0/0/0/0,Epoxy,50.817562103271484,71.6865005493164,,,,,3.5759999752044678,2.0,24.739999771118164,24.760000228881836,24.719999313354492,145.0,35.0,35.0,88.39871978759766,399.9084777832031,39.990848541259766,1.4769999980926514,,0.10000000149011612,3.3499999046325684,,-546.0117797851562,39.13399887084961,,,,28601.0,4.456381320953369
OptiMat,43R0300UD2,0/0/0/0,Epoxy,50.86750411987305,72.28011322021484,,,,,3.5959999561309814,2.0,24.93000030517578,24.969999313354492,24.889999389648438,145.0,35.0,35.0,89.50444030761719,291.9186096191406,29.19186019897461,0.7402999997138977,,0.10000000149011612,6.190000057220459,,,39.74599838256836,,,,255280.0,5.407016754150391
OptiMat,43R0300UD2,0/0/0/0,Epoxy,50.86750411987305,72.28011322021484,,,,,3.628000020980835,2.0,24.854999542236328,24.8700008392334,24.84000015258789,145.0,35.0,35.0,90.11952209472656,394.2380676269531,39.423805236816406,0.9983999729156494,,0.10000000149011612,3.3499999046325684,,,39.821998596191406,,,,22067.0,4.343743324279785
OptiMat,43R0300UD2,0/0/0/0,Epoxy,50.86750411987305,72.28011322021484,,,,,3.5799999237060547,2.0,24.829999923706055,24.860000610351562,24.799999237060547,145.0,35.0,35.0,88.78399658203125,293.1667175292969,29.31667137145996,0.7218000292778015,,0.10000000149011612,6.190000057220459,,,40.85499954223633,,,,533113.0,5.726819038391113
OptiMat,44R0300UD2,0/0/0/0,Epoxy,50.817562103271484,71.6865005493164,,,,,3.6659998893737793,2.0,24.770000457763672,24.799999237060547,24.739999771118164,145.0,35.0,35.0,90.69683837890625,389.94866943359375,38.994869232177734,0.9921000003814697,,0.10000000149011612,3.3499999046325684,,-546.0117797851562,39.88600158691406,,,,18764.0,4.273325443267822
OptiMat,43R0300UD2,0/0/0/0,Epoxy,50.86750411987305,72.28011322021484,,,,,3.6080000400543213,2.0,24.844999313354492,24.860000610351562,24.829999923706055,145.0,35.0,35.0,89.58663940429688,290.9390869140625,29.093908309936523,0.7293000221252441,,0.10000000149011612,6.190000057220459,,,40.25,,,,526177.0,5.721131801605225
OptiMat,104R0390UD3,0/0/0/0/0/0/0,Epoxy,53.72999954223633,72.75,,,,,6.353333473205566,2.0,25.463333129882812,25.510000228881836,25.420000076293945,145.0,,35.0,161.77703857421875,30.739837646484375,3.073983669281006,0.2087486982345581,,0.10000000149011612,3.25,53.86470031738281,-167.4759521484375,14.5,15.008000373840332,0.421753853559494,-1.952489972114563,145420.0,5.162624359130859
OptiMat,104R0390UD3,0/0/0/0/0/0/0,Epoxy,53.72999954223633,72.75,,,,,6.273333549499512,2.0,25.56333351135254,25.579999923706055,25.540000915527344,145.0,,35.0,160.3673095703125,-113.85736846923828,-11.385736465454102,-0.8899000287055969,,10.0,4.960000038146973,53.86470031738281,-167.4759521484375,13.83361530303955,14.930000305175781,0.421753853559494,-1.952489972114563,150538.0,5.177646160125732
OptiMat,104R0390UD3,0/0/0/0/0/0/0,Epoxy,53.72999954223633,72.75,,,,,6.2133331298828125,2.0,25.50666618347168,25.530000686645508,25.489999771118164,145.0,,35.0,158.48141479492188,-113.86192321777344,-11.386192321777344,-0.8910220265388489,,10.0,4.960000038146973,53.86470031738281,-167.4759521484375,13.83361530303955,14.630000114440918,0.421753853559494,-1.952489972114563,107930.0,5.03314208984375
OptiMat,104R0390UD3,0/0/0/0/0/0/0,Epoxy,53.72999954223633,72.75,,,,,6.226666450500488,2.0,25.520000457763672,25.540000915527344,25.479999542236328,145.0,,35.0,158.90452575683594,17.68986701965332,-17.68986701965332,0.11850488930940628,,-1.0,5.889999866485596,52.987789154052734,-167.4759521484375,14.739999771118164,15.020000457763672,0.421753853559494,-1.952489972114563,2505205.0,6.398843288421631
OptiMat,104R0390UD3,0/0/0/0/0/0/0,Epoxy,53.72999954223633,72.75,,,,,6.293333530426025,2.0,25.503334045410156,25.510000228881836,25.5,145.0,,35.0,160.5009765625,-31.495134353637695,-3.1495134830474854,-0.2168560028076172,,10.0,3.0999999046325684,59.6881103515625,-167.4759521484375,13.83361530303955,14.520000457763672,0.421753853559494,-1.952489972114563,538325.0,5.731044769287109
OptiMat,153I1000MD3,45/-45/45/-45/45/-45/45/-45/45/-45,Epoxy,52.529998779296875,71.91999816894531,,,,,3.75,,25.030000686645508,25.229999542236328,24.8700008392334,250.0,,150.0,93.86250305175781,48.40058517456055,4.84005880355835,0.3257044851779938,,0.10000000149011612,3.438999891281128,112.4944839477539,,15.460000038146973,,,,1102177.0,6.042251110076904
OptiMat,153I1000MD3,45/-45/45/-45/45/-45/45/-45/45/-45,Epoxy,52.529998779296875,71.91999816894531,,,,,3.743333339691162,,25.33333396911621,25.3700008392334,25.299999237060547,250.0,,150.0,94.83110809326172,89.74903106689453,8.974903106689453,0.9032660126686096,,0.10000000149011612,1.0,112.4944839477539,,14.920000076293945,,,,693.0,2.840733289718628
OptiMat,153I1000MD3,45/-45/45/-45/45/-45/45/-45/45/-45,Epoxy,52.529998779296875,71.91999816894531,,,,,3.7733333110809326,,25.309999465942383,25.329999923706055,25.290000915527344,250.0,,150.0,95.50306701660156,89.75627899169922,8.975627899169922,0.7785969972610474,,0.10000000149011612,1.0,112.4944839477539,,15.6899995803833,,,,1815.0,3.2588765621185303
OptiMat,153I1000MD3,45/-45/45/-45/45/-45/45/-45/45/-45,Epoxy,52.529998779296875,71.91999816894531,,,,,3.7833333015441895,,25.316667556762695,25.31999969482422,25.309999465942383,250.0,,150.0,95.78138732910156,67.30952453613281,6.730952739715576,0.5475253462791443,,0.10000000149011612,1.777999997138977,112.4944839477539,,14.319999694824219,,,,32140.0,4.507045745849609
OptiMat,153I1000MD3,45/-45/45/-45/45/-45/45/-45/45/-45,Epoxy,52.529998779296875,71.91999816894531,,,,,3.7666666507720947,,25.336666107177734,25.459999084472656,25.260000228881836,250.0,,150.0,95.43477630615234,51.53257751464844,5.153257846832275,0.38671401143074036,,0.10000000149011612,3.0969998836517334,112.4944839477539,,14.199999809265137,,,,449282.0,5.652519226074219
OptiMat,153I1000MD3,45/-45/45/-45/45/-45/45/-45/45/-45,Epoxy,52.529998779296875,71.91999816894531,,,,,3.7866666316986084,,25.329999923706055,25.3799991607666,25.25,250.0,,150.0,95.91626739501953,48.39637756347656,4.839637756347656,0.32333898544311523,,0.10000000149011612,3.438999891281128,112.4944839477539,,15.170000076293945,,,,1163293.0,6.0656890869140625
OptiMat,153I1000MD3,45/-45/45/-45/45/-45/45/-45/45/-45,Epoxy,52.529998779296875,71.91999816894531,,,,,3.740000009536743,,25.31333351135254,25.360000610351562,25.260000228881836,250.0,,150.0,94.67186737060547,67.31672668457031,6.731672286987305,0.537908673286438,,0.10000000149011612,1.777999997138977,112.4944839477539,,14.609999656677246,,,,33338.0,4.522939682006836
OptiMat,153I1000MD3,45/-45/45/-45/45/-45/45/-45/45/-45,Epoxy,52.529998779296875,71.91999816894531,,,,,3.753333330154419,,25.270000457763672,25.31999969482422,25.219999313354492,250.0,,150.0,94.84673309326172,48.4044075012207,4.84044075012207,0.35839998722076416,,0.10000000149011612,3.438999891281128,112.4944839477539,,14.0600004196167,,,,681733.0,5.833614349365234
OptiMat,154I1000MD3,45/-45/45/-45/45/-45/45/-45/45/-45,Epoxy,52.779998779296875,72.18000030517578,,,,,3.806666612625122,,25.229999542236328,25.239999771118164,25.219999313354492,250.0,,150.0,96.04219818115234,50.998416900634766,5.099841594696045,0.34941133856773376,,0.10000000149011612,3.0969998836517334,,,14.930000305175781,,,,409880.0,5.612656593322754
OptiMat,154I1000MD3,45/-45/45/-45/45/-45/45/-45/45/-45,Epoxy,52.779998779296875,72.18000030517578,,,,,3.799999952316284,,25.226667404174805,25.239999771118164,25.209999084472656,250.0,,150.0,95.86133575439453,89.75464630126953,8.975464820861816,0.8352002501487732,,0.10000000149011612,1.0,,,15.3100004196167,,,,1013.0,3.0056095123291016
OptiMat,154I1000MD3,45/-45/45/-45/45/-45/45/-45/45/-45,Epoxy,52.779998779296875,72.18000030517578,,,,,3.7899999618530273,,25.22333335876465,25.25,25.200000762939453,250.0,,150.0,95.596435546875,67.31422424316406,6.7314229011535645,0.5339516401290894,,0.10000000149011612,1.777999997138977,,,14.699999809265137,,,,25897.0,4.413249492645264
OptiMat,154I1000MD3,45/-45/45/-45/45/-45/45/-45/45/-45,Epoxy,52.779998779296875,72.18000030517578,,,,,3.806666612625122,,25.25,25.31999969482422,25.200000762939453,250.0,,150.0,96.11833190917969,67.31285858154297,6.73128604888916,0.5313159823417664,,0.10000000149011612,1.777999997138977,,,14.710000038146973,,,,37031.0,4.568565368652344
OptiMat,154I1000MD3,45/-45/45/-45/45/-45/45/-45/45/-45,Epoxy,52.779998779296875,72.18000030517578,,,,,3.7699999809265137,,25.200000762939453,25.239999771118164,25.149999618530273,250.0,,150.0,95.00399780273438,48.3979606628418,4.83979606628418,0.3441160023212433,,0.10000000149011612,3.438999891281128,,,14.15999984741211,,,,1151684.0,6.061333179473877
OptiMat,154I1000MD3,45/-45/45/-45/45/-45/45/-45/45/-45,Epoxy,52.779998779296875,72.18000030517578,,,,,3.7699999809265137,,25.209999084472656,25.219999313354492,25.200000762939453,250.0,,150.0,95.04170227050781,89.75007629394531,8.975008010864258,0.8699830174446106,,0.10000000149011612,1.0,,,14.760000228881836,,,,847.0,2.9278833866119385
OptiMat,154I1000MD3,45/-45/45/-45/45/-45/45/-45/45/-45,Epoxy,52.779998779296875,72.18000030517578,,,,,3.763333320617676,,25.25,25.260000228881836,25.239999771118164,250.0,,150.0,95.024169921875,67.30919647216797,6.730919361114502,0.5177975296974182,,0.10000000149011612,1.777999997138977,,,14.920000076293945,,,,28048.0,4.447901725769043
OptiMat,154I1000MD3,45/-45/45/-45/45/-45/45/-45/45/-45,Epoxy,52.779998779296875,72.18000030517578,,,,,3.746666669845581,,25.290000915527344,25.399999618530273,25.229999542236328,250.0,,150.0,94.7531967163086,48.38886642456055,4.838886737823486,0.31220901012420654,,0.10000000149011612,3.438999891281128,,,15.59000015258789,,,,1055861.0,6.023606777191162
OptiMat,154I1000MD3,45/-45/45/-45/45/-45/45/-45/45/-45,Epoxy,52.779998779296875,72.18000030517578,,,,,3.7699999809265137,,25.260000228881836,25.280000686645508,25.25,250.0,,150.0,95.2302017211914,89.75093841552734,8.975093841552734,0.8994943499565125,,0.10000000149011612,1.0,,,14.510000228881836,,,,942.0,2.974050998687744
OptiMat,112R0390UD3,0/0/0/0/0/0/0,Epoxy,55.04999923706055,73.68000030517578,,,,,6.266666889190674,2.0,24.96666717529297,25.020000457763672,24.899999618530273,145.0,,35.0,156.45777893066406,46.92639923095703,-46.92639923095703,0.3322901427745819,,-1.0,0.8399999737739563,53.954769134521484,,14.640000343322754,14.880000114440918,,,545.0,2.736396551132202
OptiMat,112R0390UD3,0/0/0/0/0/0/0,Epoxy,55.04999923706055,73.68000030517578,,,,,6.063333511352539,2.0,25.1299991607666,25.170000076293945,25.09000015258789,145.0,,35.0,152.37156677246094,29.999034881591797,2.999903440475464,0.19703200459480286,,0.10000000149011612,3.4100000858306885,53.954769134521484,,14.850000381469727,15.149999618530273,,,7136.0,3.853454828262329
OptiMat,112R0390UD3,0/0/0/0/0/0/0,Epoxy,55.04999923706055,73.68000030517578,,,,,6.2133331298828125,2.0,24.956666946411133,24.989999771118164,24.93000030517578,145.0,,35.0,155.0640869140625,46.92253494262695,-46.92253494262695,0.3207242488861084,,-1.0,0.8399999737739563,53.954769134521484,,15.210000038146973,15.420000076293945,,,374.0,2.572871685028076
OptiMat,112R0390UD3,0/0/0/0/0/0/0,Epoxy,55.04999923706055,73.68000030517578,,,,,6.0966668128967285,2.0,25.06333351135254,25.06999969482422,25.049999237060547,145.0,,35.0,152.80279541015625,-136.84304809570312,-13.684305191040039,,,10.0,2.7300000190734863,53.954769134521484,,14.380000114440918,16.6200008392334,,,10390.0,4.016615390777588
OptiMat,112R0390UD3,0/0/0/0/0/0/0,Epoxy,55.04999923706055,73.68000030517578,,,,,6.066666603088379,2.0,25.059999465942383,25.079999923706055,25.040000915527344,145.0,,35.0,152.03067016601562,-136.8408203125,-13.684081077575684,,,10.0,2.7300000190734863,53.954769134521484,,14.380000114440918,16.049999237060547,,,32399.0,4.510531425476074
OptiMat,112R0390UD3,0/0/0/0/0/0/0,Epoxy,55.04999923706055,73.68000030517578,,,,,6.166666507720947,2.0,24.989999771118164,25.010000228881836,24.969999313354492,145.0,,35.0,154.10499572753906,26.94915771484375,-26.94915771484375,0.16902460157871246,,-1.0,2.5399999618530273,53.954769134521484,,15.539999961853027,16.079999923706055,,,10781.0,4.03265905380249
OptiMat,112R0390UD3,0/0/0/0/0/0/0,Epoxy,55.04999923706055,73.68000030517578,,,,,5.996666431427002,2.0,25.136667251586914,25.18000030517578,25.110000610351562,145.0,,35.0,150.7362060546875,-114.05355072021484,-11.405355453491211,,,10.0,4.940000057220459,53.954769134521484,,14.380000114440918,14.90999984741211,,,1562675.0,6.193868637084961
OptiMat,112R0390UD3,0/0/0/0/0/0/0,Epoxy,55.04999923706055,73.68000030517578,,,,,6.079999923706055,2.0,25.18000030517578,25.190000534057617,25.15999984741211,145.0,,35.0,153.0944061279297,46.925296783447266,-46.925296783447266,0.3383985757827759,,-1.0,0.8399999737739563,53.954769134521484,,14.4399995803833,14.579999923706055,,,195.0,2.290034532546997
OptiMat,112R0390UD3,0/0/0/0/0/0/0,Epoxy,55.04999923706055,73.68000030517578,,,,,6.0933332443237305,2.0,25.100000381469727,25.110000610351562,25.09000015258789,145.0,,35.0,152.9426727294922,46.926082611083984,-46.926082611083984,0.328182578086853,,-1.0,0.8399999737739563,53.954769134521484,,14.680000305175781,14.989999771118164,,,235.0,2.371067762374878
OptiMat,112R0390UD3,0/0/0/0/0/0/0,Epoxy,55.04999923706055,73.68000030517578,,,,,6.039999961853027,2.0,25.133333206176758,25.139999389648438,25.1200008392334,145.0,,35.0,151.80532836914062,-115.0091323852539,-11.500913619995117,-0.7911880016326904,,10.0,3.859999895095825,53.954769134521484,,14.380000114440918,16.610000610351562,,,2414948.0,6.382907867431641
OptiMat,112R0390UD3,0/0/0/0/0/0/0,Epoxy,55.04999923706055,73.68000030517578,,,,,6.313333511352539,2.0,25.136667251586914,25.149999618530273,25.1299991607666,145.0,,35.0,158.69615173339844,-136.84011840820312,-13.684011459350586,-1.1798954010009766,,10.0,2.7300000190734863,53.954769134521484,,14.380000114440918,15.520000457763672,,,5177.0,3.714078187942505
OptiMat,112R0390UD3,0/0/0/0/0/0/0,Epoxy,55.04999923706055,73.68000030517578,,,,,6.013333320617676,2.0,25.116666793823242,25.149999618530273,25.100000381469727,145.0,,35.0,151.03488159179688,-136.8359375,-13.68359375,,,10.0,2.7300000190734863,53.954769134521484,,14.380000114440918,15.5,,,24985.0,4.397679328918457
OptiMat,112R0390UD3,0/0/0/0/0/0/0,Epoxy,55.04999923706055,73.68000030517578,,,,,6.179999828338623,2.0,25.100000381469727,25.1299991607666,25.059999465942383,145.0,,35.0,155.1179962158203,-153.35421752929688,-15.33542251586914,,,10.0,2.7300000190734863,53.954769134521484,,14.380000114440918,15.399999618530273,,,156.0,2.193124532699585
OptiMat,112R0390UD3,0/0/0/0/0/0/0,Epoxy,55.04999923706055,73.68000030517578,,,,,6.0933332443237305,2.0,25.079999923706055,25.1200008392334,25.040000915527344,145.0,,35.0,152.82080078125,26.94659423828125,-26.94659423828125,0.1719142198562622,,-1.0,2.5399999618530273,53.954769134521484,,14.369999885559082,15.930000305175781,,,9873.0,3.9944491386413574
OptiMat,112R0390UD3,0/0/0/0/0/0/0,Epoxy,55.04999923706055,73.68000030517578,,,,,6.073333263397217,2.0,25.116666793823242,25.149999618530273,25.079999923706055,145.0,,35.0,152.54188537597656,46.9248161315918,-46.9248161315918,0.2998325824737549,,-1.0,0.8399999737739563,53.954769134521484,,15.390000343322754,16.559999465942383,,,370.0,2.568201780319214
OptiMat,112R0390UD3,0/0/0/0/0/0/0,Epoxy,55.04999923706055,73.68000030517578,,,,,6.12333345413208,2.0,25.066667556762695,25.06999969482422,25.059999465942383,145.0,,35.0,153.49156188964844,-149.61083984375,-14.96108341217041,-1.3487478494644165,,10.0,2.7300000190734863,53.954769134521484,,14.380000114440918,14.979999542236328,,,171.0,2.2329962253570557
OptiMat,112R0390UD3,0/0/0/0/0/0/0,Epoxy,55.04999923706055,73.68000030517578,,,,,5.983333110809326,2.0,25.02666664123535,25.040000915527344,25.010000228881836,145.0,,35.0,149.74288940429688,-153.356201171875,-15.335619926452637,,,10.0,2.7300000190734863,53.954769134521484,,14.380000114440918,15.8100004196167,,,486.0,2.686636209487915
OptiMat,112R0390UD3,0/0/0/0/0/0/0,Epoxy,55.04999923706055,73.68000030517578,,,,,6.113333225250244,2.0,25.136667251586914,25.149999618530273,25.1200008392334,145.0,,35.0,153.6688232421875,26.947561264038086,-26.947561264038086,0.16468386352062225,,-1.0,2.5399999618530273,53.954769134521484,,15.729999542236328,16.639999389648438,,,10151.0,4.006508827209473
OptiMat,112R0390UD3,0/0/0/0/0/0/0,Epoxy,55.04999923706055,73.68000030517578,,,,,6.059999942779541,2.0,25.09666633605957,25.110000610351562,25.079999923706055,145.0,,35.0,152.08580017089844,46.92088317871094,-46.92088317871094,0.31128132343292236,,-1.0,0.8399999737739563,53.954769134521484,,15.140000343322754,16.190000534057617,,,6.0,0.778151273727417
OptiMat,112R0390UD3,0/0/0/0/0/0/0,Epoxy,55.04999923706055,73.68000030517578,,,,,6.0933332443237305,2.0,24.979999542236328,25.020000457763672,24.940000534057617,145.0,,35.0,152.2114715576172,-153.33929443359375,-15.333930015563965,,,10.0,2.7300000190734863,53.954769134521484,,14.380000114440918,16.1299991607666,,,275.0,2.4393327236175537
OptiMat,112R0390UD3,0/0/0/0/0/0/0,Epoxy,55.04999923706055,73.68000030517578,,,,,6.103333473205566,2.0,25.133333206176758,25.149999618530273,25.110000610351562,145.0,,35.0,153.39710998535156,26.94965934753418,-26.94965934753418,0.18323500454425812,,-1.0,2.5399999618530273,53.954769134521484,,14.079999923706055,14.880000114440918,,,8216.0,3.9146604537963867
OptiMat,112R0390UD3,0/0/0/0/0/0/0,Epoxy,55.04999923706055,73.68000030517578,,,,,6.166666507720947,2.0,25.113332748413086,25.1299991607666,25.100000381469727,145.0,,35.0,154.8655548095703,-153.3523712158203,-15.335236549377441,,,10.0,2.7300000190734863,53.954769134521484,,14.380000114440918,15.479999542236328,,,490.0,2.6901960372924805
OptiMat,112R0390UD3,0/0/0/0/0/0/0,Epoxy,55.04999923706055,73.68000030517578,,,,,6.003333568572998,2.0,25.036666870117188,25.040000915527344,25.030000686645508,145.0,,35.0,150.30345153808594,-153.34976196289062,-15.334977149963379,,,10.0,2.7300000190734863,53.954769134521484,,14.380000114440918,15.319999694824219,,,706.0,2.8488047122955322
OptiMat,112R0390UD3,0/0/0/0/0/0/0,Epoxy,55.04999923706055,73.68000030517578,,,,,6.0933332443237305,2.0,25.183332443237305,25.200000762939453,25.170000076293945,145.0,,35.0,153.450439453125,46.91416931152344,-46.91416931152344,0.31392499804496765,,-1.0,0.8399999737739563,53.954769134521484,,14.920000076293945,15.989999771118164,,,285.0,2.4548449516296387
OptiMat,112R0390UD3,0/0/0/0/0/0/0,Epoxy,55.04999923706055,73.68000030517578,,,,,6.143333435058594,2.0,25.046667098999023,25.079999923706055,25.0,145.0,,35.0,153.87002563476562,-153.35670471191406,-15.335670471191406,,,10.0,2.7300000190734863,53.954769134521484,,14.380000114440918,15.760000228881836,,,494.0,2.6937270164489746
