Repository: Luwen-Zhang/SNEnsemble

# Copyright Notification

## Composites

We reformat and merge fatigue testing records from SNL/MSU/DOE, OptiMat, UPWIND, and FACT databases into a single database with careful considerations, including filtering invalid entries, rename variables, fix improper calculations in the records, to obtain clean and consistent data to fit machine 
learning usages. We leave the original format ("2019_SNL_MSU_DOE_Composite-Materials-Database_Wind_29pt0.xlsx" and "Optidat UPWIND 28_3_2017.xls") in the folder. Any derived database should be directly based on the original files instead of our merged database. We are not responsible for the accuracy of the testing records.

File: data/composite_database_02232023.csv (part 39 of 47)
Data source,Material_Code,Sequence,Resin Type,Fibre Volume Fraction,Fibre Weight Fraction,Percentage of Fibre in 0-deg Direction,Percentage of Fibre in 45-deg Direction,Percentage of Fibre in 90-deg Direction,Percentage of Fibre in Other Direction,Thickness,Tab Thickness,Width,Maximum Width,Minimum Width,Length,Gauge Length,Load Length,Area,Maximum Stress,Minimum Stress,Maximum Strain,Minimum Strain,R-value,Frequency,Static Maximum Tensile Stress,Static Maximum Compressive Stress,Static Elastic Modulus,Static Compressive Modulus,Static Maximum Tensile Strain,Static Maximum Compressive Strain,Cycles to Failure,log(Cycles to Failure)
OptiMat,112R0390UD3,0/0/0/0/0/0/0,Epoxy,55.04999923706055,73.68000030517578,,,,,6.136666774749756,2.0,24.976667404174805,25.0,24.959999084472656,145.0,,35.0,153.2734832763672,26.951826095581055,-26.951826095581055,0.1795240044593811,,-1.0,2.5399999618530273,53.954769134521484,,14.390000343322754,15.199999809265137,,,20685.0,4.315655708312988
OptiMat,112R0390UD3,0/0/0/0/0/0/0,Epoxy,55.04999923706055,73.68000030517578,,,,,6.393333435058594,2.0,25.123332977294922,25.139999389648438,25.110000610351562,145.0,,35.0,160.62184143066406,26.945276260375977,-26.945276260375977,0.17417128384113312,,-1.0,2.5399999618530273,53.954769134521484,,14.779999732971191,15.850000381469727,,,17719.0,4.248439311981201
OptiMat,86R0300UD2,0/0/0/0,Epoxy,51.11270523071289,71.78591918945312,,,,,3.816999912261963,2.0,25.297000885009766,25.290000915527344,25.299999237060547,145.0,,35.0,96.55864715576172,175.53062438964844,-175.53062438964844,0.4461674988269806,,-1.0,4.559999942779541,801.9490966796875,,39.40999984741211,39.68000030517578,2.0380001068115234,,1177955.0,6.071128845214844
OptiMat,66R0300UD2,0/0/0/0,Epoxy,49.065223693847656,71.13687133789062,,,,,3.806999921798706,2.0,25.226999282836914,25.229999542236328,25.219999313354492,145.0,,35.0,96.03919219970703,175.96983337402344,-175.96983337402344,0.4551568627357483,,-1.0,4.559999942779541,,,38.58000183105469,38.470001220703125,,,1734291.0,6.239121913909912
OptiMat,86R0300UD2,0/0/0/0,Epoxy,51.11270523071289,71.78591918945312,,,,,3.822999954223633,2.0,25.280000686645508,25.270000457763672,25.299999237060547,145.0,,35.0,96.64543914794922,337.43133544921875,-337.43133544921875,0.918300986289978,,-1.0,1.2200000286102295,801.9490966796875,,37.5099983215332,37.459999084472656,2.0380001068115234,,4810.0,3.682145118713379
OptiMat,27R0300UD2,0/0/0/0,Epoxy,50.66079330444336,71.98487091064453,,,,,3.863333225250244,2.0,24.920000076293945,24.979999542236328,24.8799991607666,145.0,,35.0,96.2742691040039,333.9085388183594,-333.9085388183594,0.8778899908065796,,-1.0,1.2200000286102295,811.334716796875,-452.63018798828125,38.33000183105469,38.369998931884766,2.200000047683716,-1.149999976158142,3797.0,3.5794405937194824
OptiMat,86R0300UD2,0/0/0/0,Epoxy,51.11270523071289,71.78591918945312,,,,,3.743000030517578,2.0,25.437000274658203,25.43000030517578,25.440000534057617,145.0,,35.0,95.210693359375,344.6388244628906,-344.6388244628906,0.8965964913368225,,-1.0,1.2200000286102295,801.9490966796875,,38.77000045776367,39.029998779296875,2.0380001068115234,,5787.0,3.762453556060791
OptiMat,69R0300UD2,0/0/0/0,Epoxy,50.64885711669922,71.08680725097656,,,,,3.8429999351501465,2.0,25.170000076293945,25.200000762939453,25.149999618530273,145.0,,35.0,96.72830963134766,335.6752624511719,-335.6752624511719,0.885779619216919,,-1.0,1.2200000286102295,,,38.380001068115234,38.560001373291016,,,3228.0,3.5089335441589355
OptiMat,66R0300UD2,0/0/0/0,Epoxy,49.065223693847656,71.13687133789062,,,,,3.7899999618530273,2.0,25.232999801635742,25.25,25.219999313354492,145.0,,35.0,95.63307189941406,340.369384765625,-340.369384765625,0.8897157311439514,,-1.0,1.2200000286102295,,,38.45000076293945,38.7599983215332,,,4300.0,3.6334683895111084
OptiMat,108R0390UD3,0/0/0/0/0/0/0,Epoxy,56.65999984741211,74.69000244140625,,,,,6.489999771118164,2.0,24.950000762939453,24.959999084472656,24.940000534057617,145.0,,35.0,161.92550659179688,-133.0858917236328,-13.308588981628418,,,10.0,2.7300000190734863,57.278751373291016,,14.817953109741211,15.229999542236328,0.44960397481918335,,23541.0,4.371824741363525
OptiMat,108R0390UD3,0/0/0/0/0/0/0,Epoxy,56.65999984741211,74.69000244140625,,,,,6.353000164031982,2.0,25.10333251953125,25.1299991607666,25.079999923706055,145.0,,35.0,159.48147583007812,46.92707824707031,-46.92707824707031,0.33831900358200073,,-1.0,0.8399999737739563,57.278751373291016,,14.40999984741211,14.680000305175781,0.44960397481918335,,511.0,2.708420991897583
OptiMat,108R0390UD3,0/0/0/0/0/0/0,Epoxy,56.65999984741211,74.69000244140625,,,,,6.316999912261963,2.0,25.017000198364258,25.020000457763672,25.010000228881836,145.0,,35.0,158.0323944091797,26.950172424316406,-26.950172424316406,0.18190820515155792,,-1.0,2.5399999618530273,57.278751373291016,,14.319999694824219,14.6899995803833,0.44960397481918335,,15561.0,4.192037582397461
OptiMat,108R0390UD3,0/0/0/0/0/0/0,Epoxy,56.65999984741211,74.69000244140625,,,,,6.269999980926514,2.0,25.15333366394043,25.15999984741211,25.149999618530273,145.0,,35.0,157.71139526367188,21.000383377075195,2.100038528442383,0.14205166697502136,,0.10000000149011612,7.440000057220459,57.278751373291016,,14.359999656677246,,0.44960397481918335,,1292567.0,6.111453056335449
OptiMat,108R0390UD3,0/0/0/0/0/0/0,Epoxy,56.65999984741211,74.69000244140625,,,,,6.349999904632568,2.0,25.190000534057617,25.190000534057617,25.190000534057617,145.0,,35.0,159.9564971923828,26.625988006591797,-26.625988006591797,0.18045680224895477,,-1.0,2.5399999618530273,57.278751373291016,,14.449999809265137,14.979999542236328,0.44960397481918335,,54605.0,4.737232208251953
OptiMat,108R0390UD3,0/0/0/0/0/0/0,Epoxy,56.65999984741211,74.69000244140625,,,,,6.329999923706055,2.0,25.09000015258789,25.139999389648438,25.049999237060547,145.0,,35.0,158.8197021484375,26.816572189331055,-26.816572189331055,0.1765570044517517,,-1.0,2.5399999618530273,57.278751373291016,,14.850000381469727,15.380000114440918,0.44960397481918335,,51941.0,4.715510368347168
OptiMat,108R0390UD3,0/0/0/0/0/0/0,Epoxy,56.65999984741211,74.69000244140625,,,,,6.322999954223633,2.0,25.16666603088379,25.170000076293945,25.15999984741211,145.0,,35.0,159.1288299560547,26.764476776123047,-26.764476776123047,,,-1.0,2.5399999618530273,57.278751373291016,,14.817953109741211,,0.44960397481918335,,45598.0,4.658945560455322
OptiMat,109R0390UD3,0/0/0/0/0/0/0,Epoxy,54.75,73.20999908447266,,,,,6.327000141143799,2.0,25.03333282470703,25.040000915527344,25.030000686645508,145.0,,35.0,158.38589477539062,-136.8303680419922,-13.683035850524902,-1.0841045379638672,,10.0,2.7300000190734863,,-160.83558654785156,,15.760000228881836,,-2.026031255722046,19268.0,4.284836769104004
OptiMat,65R0300UD2,0/0/0/0,Epoxy,51.197181701660156,72.0385513305664,,,,,3.756999969482422,2.0,25.1299991607666,25.139999389648438,25.110000610351562,145.0,,35.0,94.41340637207031,264.79290771484375,-264.79290771484375,0.6975993514060974,,-1.0,2.0,,,38.150001525878906,38.439998626708984,,,93347.0,4.970100402832031
OptiMat,65R0300UD2,0/0/0/0,Epoxy,51.197181701660156,72.0385513305664,,,,,3.743000030517578,2.0,25.299999237060547,25.329999923706055,25.270000457763672,145.0,,35.0,94.6978988647461,179.5182342529297,-179.5182342529297,0.456527441740036,,-1.0,4.320000171661377,425.18365478515625,,39.52000045776367,39.75,,,2000011.0,6.301032543182373
OptiMat,109R0390UD3,0/0/0/0/0/0/0,Epoxy,54.75,73.20999908447266,,,,,6.35699987411499,2.0,25.02666664123535,25.030000686645508,25.020000457763672,145.0,,35.0,159.09451293945312,23.99831199645996,2.3998312950134277,0.15904924273490906,,0.10000000149011612,5.690000057220459,,-160.83558654785156,14.869999885559082,15.019444465637207,,-2.026031255722046,393826.0,5.595304489135742
OptiMat,108R0390UD3,0/0/0/0/0/0/0,Epoxy,56.65999984741211,74.69000244140625,,,,,6.307000160217285,2.0,25.036666870117188,25.049999237060547,25.020000457763672,145.0,,35.0,157.90625,37.99722671508789,3.799722671508789,0.25123000144958496,,0.10000000149011612,2.2699999809265137,57.278751373291016,,15.039999961853027,,0.44960397481918335,,13235.0,4.1217241287231445
OptiMat,108R0390UD3,0/0/0/0/0/0/0,Epoxy,56.65999984741211,74.69000244140625,,,,,6.336999893188477,2.0,25.113332748413086,25.1200008392334,25.110000610351562,145.0,,35.0,159.1431884765625,26.994556427001953,2.699455738067627,0.17923066020011902,,0.10000000149011612,4.5,57.278751373291016,,14.5,,0.44960397481918335,,120382.0,5.080561637878418
OptiMat,108R0390UD3,0/0/0/0/0/0/0,Epoxy,56.65999984741211,74.69000244140625,,,,,6.263000011444092,2.0,25.013334274291992,25.040000915527344,25.0,145.0,,35.0,156.65850830078125,31.99953842163086,3.19995379447937,0.21281200647354126,,0.10000000149011612,3.0,57.278751373291016,,14.600000381469727,,0.44960397481918335,,18918.0,4.276875019073486
OptiMat,108R0390UD3,0/0/0/0/0/0/0,Epoxy,56.65999984741211,74.69000244140625,,,,,6.316999912261963,2.0,25.08333396911621,25.110000610351562,25.059999465942383,145.0,,35.0,158.451416015625,35.998416900634766,3.599841594696045,0.24477699398994446,,0.10000000149011612,1.524999976158142,57.278751373291016,,14.449999809265137,,0.44960397481918335,,20692.0,4.315802574157715
OptiMat,108R0390UD3,0/0/0/0/0/0/0,Epoxy,56.65999984741211,74.69000244140625,,,,,6.263000011444092,2.0,25.116666793823242,25.1299991607666,25.100000381469727,145.0,,35.0,157.30567932128906,17.831523895263672,-17.831523895263672,0.10859599709510803,,-1.0,6.099999904632568,57.278751373291016,,14.270000457763672,16.469999313354492,0.44960397481918335,,1400021.0,6.146134376525879
OptiMat,108R0390UD3,0/0/0/0/0/0/0,Epoxy,56.65999984741211,74.69000244140625,,,,,6.336999893188477,2.0,25.013334274291992,25.030000686645508,25.0,145.0,,35.0,158.50949096679688,24.99534797668457,-24.99534797668457,0.17350943386554718,,-1.0,3.0380001068115234,57.278751373291016,,14.510000228881836,14.949999809265137,0.44960397481918335,,111156.0,5.045932769775391
OptiMat,108R0390UD3,0/0/0/0/0/0/0,Epoxy,56.65999984741211,74.69000244140625,,,,,6.267000198364258,2.0,25.059999465942383,25.09000015258789,25.040000915527344,145.0,,35.0,157.051025390625,34.98862838745117,-34.98862838745117,0.22859099507331848,,-1.0,1.5499999523162842,57.278751373291016,,14.649999618530273,15.289999961853027,0.44960397481918335,,7530.0,3.8767950534820557
OptiMat,108R0390UD3,0/0/0/0/0/0/0,Epoxy,56.65999984741211,74.69000244140625,,,,,6.400000095367432,2.0,25.0766658782959,25.09000015258789,25.059999465942383,145.0,,35.0,160.49066162109375,39.877708435058594,-39.877708435058594,,,-1.0,2.5899999141693115,57.278751373291016,,14.817953109741211,,0.44960397481918335,,6.0,0.778151273727417
OptiMat,108R0390UD3,0/0/0/0/0/0/0,Epoxy,56.65999984741211,74.69000244140625,,,,,6.369999885559082,2.0,25.097000122070312,25.110000610351562,25.079999923706055,145.0,,35.0,159.86788940429688,20.01652717590332,-20.01652717590332,0.128670334815979,,-1.0,3.0,57.278751373291016,,14.220000267028809,14.34000015258789,0.44960397481918335,,212743.0,5.327855110168457
OptiMat,108R0390UD3,0/0/0/0/0/0/0,Epoxy,56.65999984741211,74.69000244140625,,,,,6.373000144958496,2.0,25.126667022705078,25.139999389648438,25.110000610351562,145.0,,35.0,160.1322479248047,31.998552322387695,-31.998552322387695,0.2201502025127411,,-1.0,1.7999999523162842,57.278751373291016,,14.270000457763672,14.890000343322754,0.44960397481918335,,15461.0,4.189237594604492
OptiMat,108R0390UD3,0/0/0/0/0/0/0,Epoxy,56.65999984741211,74.69000244140625,,,,,6.2829999923706055,2.0,24.972999572753906,24.979999542236328,24.959999084472656,145.0,,35.0,156.90536499023438,15.002674102783203,-15.002674102783203,0.09479399770498276,,-1.0,3.5,57.278751373291016,,15.029999732971191,15.109999656677246,0.44960397481918335,,450067.0,5.653277397155762
OptiMat,66R0300UD2,0/0/0/0,Epoxy,49.065223693847656,71.13687133789062,,,,,3.7799999713897705,2.0,25.229999542236328,25.239999771118164,25.219999313354492,145.0,,35.0,95.36940002441406,-449.9975891113281,,,,,1.5800000429153442,,,,,,,159671.0,5.203226089477539
OptiMat,66R0300UD2,0/0/0/0,Epoxy,49.065223693847656,71.13687133789062,,,,,3.7730000019073486,2.0,25.253000259399414,25.260000228881836,25.239999771118164,145.0,,35.0,95.27957153320312,-399.9808044433594,,,,,2.0,,,,,,,621779.0,5.793635845184326
OptiMat,108R0390UD3,0/0/0/0/0/0/0,Epoxy,56.65999984741211,74.69000244140625,,,,,6.329999923706055,2.0,25.079999923706055,25.100000381469727,25.040000915527344,145.0,,35.0,158.7563934326172,-119.74320220947266,-11.974320411682129,,,10.0,2.450000047683716,57.278751373291016,,14.817953109741211,14.539999961853027,0.44960397481918335,,78117.0,4.892745494842529
OptiMat,108R0390UD3,0/0/0/0/0/0/0,Epoxy,56.65999984741211,74.69000244140625,,,,,6.3470001220703125,2.0,25.106666564941406,25.1200008392334,25.09000015258789,145.0,,35.0,159.35202026367188,-99.96736145019531,-9.996735572814941,,,10.0,3.5280001163482666,57.984832763671875,,14.817953109741211,15.199999809265137,0.44960397481918335,,1607683.0,6.20620059967041
OptiMat,108R0390UD3,0/0/0/0/0/0/0,Epoxy,56.65999984741211,74.69000244140625,,,,,6.300000190734863,2.0,25.123332977294922,25.1299991607666,25.110000610351562,145.0,,35.0,158.27699279785156,-112.45488739013672,-11.245489120483398,,,10.0,3.200000047683716,57.278751373291016,,14.817953109741211,14.149999618530273,0.44960397481918335,,393994.0,5.595489501953125
OptiMat,108R0390UD3,0/0/0/0/0/0/0,Epoxy,56.65999984741211,74.69000244140625,,,,,6.36299991607666,2.0,24.956666946411133,25.0,24.93000030517578,145.0,,35.0,158.7992706298828,-125.15865325927734,-12.515865325927734,,,10.0,2.6600000858306885,63.753440856933594,,14.817953109741211,14.40999984741211,0.44960397481918335,,187657.0,5.273364543914795
OptiMat,108R0390UD3,0/0/0/0/0/0/0,Epoxy,56.65999984741211,74.69000244140625,,,,,6.35699987411499,2.0,24.97333335876465,24.989999771118164,24.950000762939453,145.0,,35.0,158.75547790527344,-112.70962524414062,-11.270962715148926,,,10.0,3.559999942779541,57.278751373291016,,14.817953109741211,13.739999771118164,0.44960397481918335,,354604.0,5.54974365234375
OptiMat,119D0200MD2,45/-45/0/45/-45/0/45/-45/0/45/-45/0/45/-45,Epoxy,54.41999816894531,72.94999694824219,,,,,6.409999847412109,2.0,25.1299991607666,,25.1299991607666,280.0,80.0,80.0,161.0832977294922,445.5,44.54999923706055,1.5,,0.10000000149011612,14.916295051574707,,,0.670407772064209,29.700000762939453,,,3400.0,3.5314788818359375
OptiMat,44R0300UD2,0/0/0/0,Epoxy,50.817562103271484,71.6865005493164,,,,,3.6500000953674316,2.0,24.81999969482422,,24.81999969482422,145.0,,35.0,90.59300231933594,275.9595031738281,-275.9595031738281,0.7005000114440918,,-1.0,1.2000000476837158,,-546.0117797851562,39.99100112915039,39.90700149536133,,,76709.0,4.884846210479736
OptiMat,44R0300UD2,0/0/0/0,Epoxy,50.817562103271484,71.6865005493164,,,,,3.740000009536743,2.0,24.753999710083008,,24.753999710083008,145.0,,35.0,92.57996368408203,270.0368347167969,-270.0368347167969,0.6995000243186951,,-1.0,1.2000000476837158,,-546.0117797851562,39.24800109863281,39.26599884033203,,,62149.0,4.793434143066406
OptiMat,44R0300UD2,0/0/0/0,Epoxy,50.817562103271484,71.6865005493164,,,,,3.7219998836517334,2.0,24.775999069213867,,24.775999069213867,145.0,,35.0,92.21627044677734,184.3492431640625,-184.3492431640625,0.4763000011444092,,-1.0,3.0,,-546.0117797851562,38.823001861572266,38.72700119018555,,,1307035.0,6.1162872314453125
OptiMat,44R0300UD2,0/0/0/0,Epoxy,50.817562103271484,71.6865005493164,,,,,3.6559998989105225,2.0,25.06800079345703,,25.06800079345703,145.0,,35.0,91.64860534667969,218.2248077392578,-218.2248077392578,0.5667999982833862,,-1.0,2.25,,-546.0117797851562,38.926998138427734,38.66899871826172,,,422882.0,5.626219272613525
OptiMat,44R0300UD2,0/0/0/0,Epoxy,50.817562103271484,71.6865005493164,,,,,3.7320001125335693,2.0,24.804000854492188,,24.804000854492188,145.0,,35.0,92.56852722167969,183.64773559570312,-183.64773559570312,0.478300005197525,,-1.0,3.0,,-546.0117797851562,39.28900146484375,39.20399856567383,,,1063405.0,6.026698589324951
OptiMat,44R0300UD2,0/0/0/0,Epoxy,50.817562103271484,71.6865005493164,,,,,3.6579999923706055,2.0,24.760000228881836,,24.760000228881836,145.0,,35.0,90.57208251953125,309.1460266113281,-309.1460266113281,0.7731999754905701,,-1.0,0.8999999761581421,,-546.0117797851562,40.41899871826172,40.266998291015625,,,41581.0,4.618895053863525
OptiMat,44R0300UD2,0/0/0/0,Epoxy,50.817562103271484,71.6865005493164,,,,,3.681999921798706,2.0,24.75,,24.75,145.0,,35.0,91.12950134277344,219.4678955078125,-219.4678955078125,0.5512999892234802,,-1.0,2.25,,-546.0117797851562,40.237998962402344,40.29100036621094,,,479546.0,5.680830478668213
OptiMat,44R0300UD2,0/0/0/0,Epoxy,50.817562103271484,71.6865005493164,,,,,3.7279999256134033,2.0,24.79800033569336,,24.79800033569336,145.0,,35.0,92.44694519042969,183.88925170898438,-183.88925170898438,0.4657999873161316,,-1.0,4.320000171661377,,-546.0117797851562,39.58599853515625,39.62300109863281,,,1502047.0,6.17668342590332
OptiMat,44R0300UD2,0/0/0/0,Epoxy,50.817562103271484,71.6865005493164,,,,,3.6640000343322754,2.0,24.79400062561035,,24.79400062561035,145.0,,35.0,90.84521484375,220.15467834472656,-220.15467834472656,0.5569000244140625,,-1.0,2.25,,-546.0117797851562,39.91299819946289,39.57099914550781,,,433521.0,5.637010097503662
OptiMat,1R0300UD2,0/0/0/0,Epoxy,53.310001373291016,73.2300033569336,,,,,3.7130000591278076,2.0,25.25,,25.25,145.0,,35.0,93.75325012207031,268.2573547363281,-268.2573547363281,0.7064999938011169,,-1.0,1.0,806.8394165039062,-526.5913696289062,38.638999938964844,38.69599914550781,2.1955554485321045,-1.3098499774932861,63605.0,4.803491115570068
OptiMat,53R0300UD2,0/0/0/0,Epoxy,53.39670944213867,72.83836364746094,,,,,3.6700000762939453,2.0,25.3700008392334,,25.3700008392334,145.0,35.0,35.0,93.10790252685547,347.2315368652344,-347.2315368652344,0.800000011920929,,-1.0,2.0,,,41.58000183105469,42.06999969482422,,,2005.0,3.302114486694336
OptiMat,53R0300UD2,0/0/0/0,Epoxy,53.39670944213867,72.83836364746094,,,,,3.6700000762939453,2.0,25.479999542236328,,25.479999542236328,145.0,35.0,35.0,93.5115966796875,345.7325134277344,-345.7325134277344,0.800000011920929,,-1.0,2.0,,,42.65999984741211,57.15999984741211,,,1673.0,3.2234959602355957
OptiMat,53R0300UD2,0/0/0/0,Epoxy,53.39670944213867,72.83836364746094,,,,,3.630000114440918,2.0,25.3799991607666,,25.3799991607666,145.0,35.0,35.0,92.12940216064453,350.9194641113281,-350.9194641113281,0.800000011920929,,-1.0,2.0,,,43.70000076293945,48.15999984741211,,,2237.0,3.349665880203247
OptiMat,53R0300UD2,0/0/0/0,Epoxy,53.39670944213867,72.83836364746094,,,,,3.619999885559082,2.0,25.360000610351562,,25.360000610351562,145.0,35.0,35.0,91.8031997680664,352.1663818359375,-352.1663818359375,0.875,,-1.0,2.0,,,41.6879997253418,42.220001220703125,,,1941.0,3.2880256175994873
OptiMat,119D0200MD2,45/-45/0/45/-45/0/45/-45/0/45/-45/0/45/-45,Epoxy,54.41999816894531,72.94999694824219,,,,,6.559999942779541,2.0,24.899999618530273,,24.899999618530273,280.0,80.0,80.0,163.343994140625,396.20001220703125,39.619998931884766,1.399999976158142,,0.10000000149011612,12.381250381469727,,,,28.299999237060547,,,8500.0,3.9294190406799316
OptiMat,119D0200MD2,45/-45/0/45/-45/0/45/-45/0/45/-45/0/45/-45,Epoxy,54.41999816894531,72.94999694824219,,,,,6.460000038146973,2.0,24.799999237060547,,24.799999237060547,280.0,80.0,80.0,160.20799255371094,392.6000061035156,39.2599983215332,1.2999999523162842,,0.10000000149011612,11.392410278320312,,,,30.200000762939453,,,9250.0,3.966141700744629
OptiMat,119D0200MD2,45/-45/0/45/-45/0/45/-45/0/45/-45/0/45/-45,Epoxy,54.41999816894531,72.94999694824219,,,,,6.579999923706055,2.0,24.93000030517578,,24.93000030517578,280.0,80.0,80.0,164.03939819335938,344.8800048828125,34.487998962402344,1.2000000476837158,,0.10000000149011612,9.2378568649292,,,,28.739999771118164,,,16000.0,4.20412015914917
OptiMat,119D0200MD2,45/-45/0/45/-45/0/45/-45/0/45/-45/0/45/-45,Epoxy,54.41999816894531,72.94999694824219,,,,,6.5,2.0,25.5,,25.5,280.0,80.0,80.0,165.75,245.0,24.5,1.100000023841858,,0.10000000149011612,7.778571605682373,,,,28.799999237060547,,,41000.0,4.612783908843994
OptiMat,119D0200MD2,45/-45/0/45/-45/0/45/-45/0/45/-45/0/45/-45,Epoxy,54.41999816894531,72.94999694824219,,,,,6.409999847412109,2.0,24.899999618530273,,24.899999618530273,280.0,80.0,80.0,159.60899353027344,295.0,29.5,1.0,,0.10000000149011612,6.5848212242126465,,,,29.5,,,49700.0,4.696356296539307
OptiMat,119D0200MD2,45/-45/0/45/-45/0/45/-45/0/45/-45/0/45/-45,Epoxy,54.41999816894531,72.94999694824219,,,,,6.400000095367432,2.0,25.100000381469727,,25.100000381469727,280.0,80.0,80.0,160.63999938964844,263.70001220703125,26.3700008392334,0.8999999761581421,,0.10000000149011612,5.297544479370117,,,,29.299999237060547,,,159000.0,5.201396942138672
OptiMat,119D0200MD2,45/-45/0/45/-45/0/45/-45/0/45/-45/0/45/-45,Epoxy,54.41999816894531,72.94999694824219,,,,,6.420000076293945,2.0,25.100000381469727,,25.100000381469727,280.0,80.0,80.0,161.14199829101562,233.60000610351562,23.360000610351562,0.800000011920929,,0.10000000149011612,4.171428680419922,,,,29.200000762939453,,,317880.0,5.502263069152832
OptiMat,73D0200UD2,0/0/0/0,Epoxy,53.62009811401367,72.3065185546875,,,,,3.7100000381469727,2.0,24.90999984741211,,24.90999984741211,280.0,80.0,80.0,92.41609954833984,463.6854553222656,46.36854553222656,1.1586343050003052,,0.10000000149011612,1.8431001901626587,,,,39.0,,,3800.0,3.5797836780548096
OptiMat,73D0200UD2,0/0/0/0,Epoxy,53.62009811401367,72.3065185546875,,,,,3.5899999141693115,2.0,24.65999984741211,,24.65999984741211,280.0,80.0,80.0,88.52940368652344,411.8699645996094,41.18699645996094,0.9924577474594116,,0.10000000149011612,2.1428489685058594,,,,41.27000045776367,,,13460.0,4.129045009613037
OptiMat,73D0200UD2,0/0/0/0,Epoxy,53.62009811401367,72.3065185546875,,,,,3.5999999046325684,2.0,24.760000228881836,,24.760000228881836,280.0,80.0,80.0,89.13600158691406,393.68560791015625,39.368560791015625,0.9805369973182678,,0.10000000149011612,2.4241671562194824,,,,40.220001220703125,,,19260.0,4.284656047821045
OptiMat,73D0200UD2,0/0/0/0,Epoxy,53.62009811401367,72.3065185546875,,,,,3.7799999713897705,2.0,24.84000015258789,,24.84000015258789,280.0,80.0,80.0,93.89520263671875,374.251708984375,37.4251708984375,0.9455576539039612,,0.10000000149011612,2.7008309364318848,,,,40.0,,,19080.0,4.280578136444092
OptiMat,73D0200UD2,0/0/0/0,Epoxy,53.62009811401367,72.3065185546875,,,,,3.700000047683716,2.0,24.770000457763672,,24.770000457763672,280.0,80.0,80.0,91.64900207519531,350.9722900390625,35.09722900390625,0.8438862562179565,,0.10000000149011612,2.9216108322143555,,,,41.20000076293945,,,46580.0,4.66819953918457
OptiMat,73D0200UD2,0/0/0/0,Epoxy,53.62009811401367,72.3065185546875,,,,,3.7200000286102295,2.0,24.649999618530273,,24.649999618530273,280.0,80.0,80.0,91.697998046875,314.05072021484375,31.405071258544922,0.7777382731437683,,0.10000000149011612,3.7962558269500732,,,,40.130001068115234,,,98160.0,4.991934776306152
OptiMat,73D0200UD2,0/0/0/0,Epoxy,53.62009811401367,72.3065185546875,,,,,3.700000047683716,2.0,24.829999923706055,,24.829999923706055,280.0,80.0,80.0,91.87100219726562,275.21844482421875,27.5218448638916,0.6920252442359924,,0.10000000149011612,5.0,,,,39.75,,,153660.0,5.18656063079834
OptiMat,72D0200UD2,0/0/0/0,Epoxy,52.97053527832031,71.68014526367188,,,,,3.7300000190734863,2.0,24.860000610351562,,24.860000610351562,280.0,80.0,80.0,92.72779846191406,237.12442016601562,23.71244239807129,0.6243402361869812,,0.10000000149011612,6.800000190734863,,,,39.599998474121094,,,517120.0,5.7135910987854
OptiMat,72D0200UD2,0/0/0/0,Epoxy,52.97053527832031,71.68014526367188,,,,,3.7200000286102295,2.0,24.850000381469727,,24.850000381469727,280.0,80.0,80.0,92.44200134277344,216.44993591308594,21.64499282836914,0.5296059250831604,,0.10000000149011612,8.300000190734863,,,,40.0,,,1965500.0,6.293473243713379
OptiMat,25R0300UD2,0/0/0/0,Epoxy,50.80563735961914,71.98738098144531,,,,,3.8499999046325684,2.0,24.6200008392334,,24.6200008392334,145.0,35.0,35.0,94.78700256347656,259.9512634277344,-259.9512634277344,0.7143170237541199,,-1.0,2.0,,-465.565673828125,37.231529235839844,37.317222595214844,,-1.2000000476837158,30712.0,4.487308025360107
OptiMat,25R0300UD2,0/0/0/0,Epoxy,50.80563735961914,71.98738098144531,,,,,3.859999895095825,2.0,24.84000015258789,,24.84000015258789,145.0,35.0,35.0,95.88240051269531,210.04898071289062,-210.04898071289062,0.5683580636978149,,-1.0,3.125,,-465.565673828125,37.46320724487305,37.50657653808594,,-1.2000000476837158,167968.0,5.225226402282715
OptiMat,25R0300UD2,0/0/0/0,Epoxy,50.80563735961914,71.98738098144531,,,,,3.819999933242798,2.0,24.68000030517578,,24.68000030517578,145.0,35.0,35.0,94.27760314941406,210.01808166503906,-210.01808166503906,0.5688027143478394,,-1.0,3.125,,-465.565673828125,37.56430435180664,37.67057800292969,,-1.2000000476837158,214983.0,5.332404136657715
OptiMat,25R0300UD2,0/0/0/0,Epoxy,50.80563735961914,71.98738098144531,,,,,3.859999895095825,2.0,24.770000457763672,,24.770000457763672,145.0,35.0,35.0,95.61219787597656,260.0086669921875,-260.0086669921875,0.697455644607544,,-1.0,2.0,,-465.565673828125,38.02790451049805,38.07344055175781,,-1.2000000476837158,40605.0,4.608579635620117
OptiMat,25R0300UD2,0/0/0/0,Epoxy,50.80563735961914,71.98738098144531,,,,,3.950000047683716,2.0,24.670000076293945,,24.670000076293945,145.0,35.0,35.0,97.44650268554688,210.26922607421875,-210.26922607421875,0.5882554054260254,,-1.0,3.125,,-465.565673828125,36.343406677246094,36.37751770019531,,-1.2000000476837158,135051.0,5.130497932434082
OptiMat,25R0300UD2,0/0/0/0,Epoxy,50.80563735961914,71.98738098144531,,,,,3.880000114440918,2.0,24.59000015258789,,24.59000015258789,145.0,35.0,35.0,95.4092025756836,260.0378112792969,-260.0378112792969,0.7095693945884705,,-1.0,2.0,,-465.565673828125,37.280120849609375,37.265995025634766,,-1.2000000476837158,25565.0,4.4076457023620605
OptiMat,25R0300UD2,0/0/0/0,Epoxy,50.80563735961914,71.98738098144531,,,,,3.799999952316284,2.0,24.59000015258789,,24.59000015258789,145.0,35.0,35.0,93.44200134277344,299.97216796875,-299.97216796875,0.8105854988098145,,-1.0,1.5199999809265137,,-465.565673828125,37.72150802612305,37.818206787109375,,-1.2000000476837158,6753.0,3.8294968605041504
OptiMat,25R0300UD2,0/0/0/0,Epoxy,50.80563735961914,71.98738098144531,,,,,3.7699999809265137,2.0,24.709999084472656,,24.709999084472656,145.0,35.0,35.0,93.15670013427734,180.01925659179688,-180.01925659179688,0.4956505000591278,,-1.0,4.320000171661377,,-465.565673828125,37.4356689453125,37.0064582824707,,-1.2000000476837158,658702.0,5.818688869476318
OptiMat,25R0300UD2,0/0/0/0,Epoxy,50.80563735961914,71.98738098144531,,,,,3.75,2.0,24.709999084472656,,24.709999084472656,145.0,35.0,35.0,92.6624984741211,180.00808715820312,-180.00808715820312,0.48502814769744873,,-1.0,4.320000171661377,,-465.565673828125,37.77323913574219,38.23175811767578,,-1.2000000476837158,675361.0,5.829535961151123
OptiMat,25R0300UD2,0/0/0/0,Epoxy,50.80563735961914,71.98738098144531,,,,,3.8499999046325684,2.0,24.549999237060547,,24.549999237060547,145.0,35.0,35.0,94.51750183105469,179.9666748046875,-179.9666748046875,0.48231810331344604,,-1.0,4.320000171661377,,-465.565673828125,38.1473503112793,38.05194854736328,,-1.2000000476837158,682835.0,5.834315776824951
OptiMat,42R0300UD2,0/0/0/0,Epoxy,52.55160140991211,72.10781860351562,,,,,3.7300000190734863,2.0,24.713333129882812,,24.713333129882812,145.0,35.0,35.0,92.18073272705078,216.96507263183594,-216.96507263183594,0.6016734838485718,,-1.0,5.0,,,36.54407501220703,36.50116729736328,,,20937.0,4.320914268493652
OptiMat,49R0300UD2,0/0/0/0,Epoxy,53.53913116455078,72.76834869384766,,,,,3.756666660308838,2.0,25.463333129882812,,25.463333129882812,145.0,35.0,35.0,95.65725708007812,-418.15960693359375,-41.81595993041992,-1.665892481803894,,10.0,2.7300000190734863,838.835693359375,,38.520652770996094,34.2119255065918,2.268751621246338,,4.0,0.6020600199699402
OptiMat,50R0300UD2,0/0/0/0,Epoxy,53.08812713623047,72.27372741699219,,,,,3.746666669845581,2.0,25.489999771118164,,25.489999771118164,145.0,35.0,35.0,95.50253295898438,-366.482421875,-36.64824295043945,-1.1179487705230713,,10.0,3.569999933242798,,,,35.61759948730469,,,451169.0,5.65433931350708
OptiMat,50R0300UD2,0/0/0/0,Epoxy,53.08812713623047,72.27372741699219,,,,,3.7699999809265137,2.0,25.21666717529297,,25.21666717529297,145.0,35.0,35.0,95.06683349609375,-315.5674743652344,-31.556747436523438,-0.9657318592071533,,10.0,3.569999933242798,,,,35.93947982788086,,,613515.0,5.787825107574463
OptiMat,49R0300UD2,0/0/0/0,Epoxy,53.53913116455078,72.76834869384766,,,,,3.7866666316986084,2.0,25.559999465942383,,25.559999465942383,145.0,35.0,35.0,96.78720092773438,-206.63890075683594,-20.663888931274414,-0.655731201171875,,10.0,5.0,838.835693359375,,38.520652770996094,35.21562576293945,2.268751621246338,,248843.0,5.395925521850586
OptiMat,50R0300UD2,0/0/0/0,Epoxy,53.08812713623047,72.27372741699219,,,,,3.7200000286102295,2.0,25.483333587646484,,25.483333587646484,145.0,35.0,35.0,94.7979965209961,210.97491455078125,21.097492218017578,0.6355530023574829,,0.10000000149011612,5.0,,,36.363189697265625,,,,185426.0,5.2681708335876465
OptiMat,50R0300UD2,0/0/0/0,Epoxy,53.08812713623047,72.27372741699219,,,,,3.753333330154419,2.0,25.510000228881836,,25.510000228881836,145.0,35.0,35.0,95.7475357055664,261.10333251953125,26.110332489013672,0.7759895324707031,,0.10000000149011612,5.0,,,35.59835433959961,,,,330217.0,5.518799304962158
OptiMat,50R0300UD2,0/0/0/0,Epoxy,53.08812713623047,72.27372741699219,,,,,3.75,2.0,25.453332901000977,,25.453332901000977,145.0,35.0,35.0,95.44999694824219,366.68414306640625,36.66841125488281,,,0.10000000149011612,3.569999933242798,,,,,,,55253.0,4.742355823516846
OptiMat,50R0300UD2,0/0/0/0,Epoxy,53.08812713623047,72.27372741699219,,,,,3.740000009536743,2.0,25.393333435058594,,25.393333435058594,145.0,35.0,35.0,94.9710693359375,579.1237182617188,57.912376403808594,1.6231553554534912,,0.10000000149011612,1.5,,,36.844478607177734,,,,1213.0,3.0838608741760254
OptiMat,50R0300UD2,0/0/0/0,Epoxy,53.08812713623047,72.27372741699219,,,,,3.6466667652130127,2.0,25.44333267211914,,25.44333267211914,145.0,35.0,35.0,92.78335571289062,485.00079345703125,48.50007629394531,1.3939417600631714,,0.10000000149011612,2.1600000858306885,,,35.582122802734375,,,,5285.0,3.7230451107025146
OptiMat,50R0300UD2,0/0/0/0,Epoxy,53.08812713623047,72.27372741699219,,,,,3.7300000190734863,2.0,25.440000534057617,,25.440000534057617,145.0,35.0,35.0,94.89119720458984,179.1525421142578,-179.1525421142578,0.5310439467430115,,-1.0,4.329999923706055,,,35.813045501708984,35.65570831298828,,,1457815.0,6.163702487945557
OptiMat,66R0300UD2,0/0/0/0,Epoxy,49.065223693847656,71.13687133789062,,,,,3.8329999446868896,2.0,25.25,25.25,25.25,145.0,,35.0,96.78324890136719,263.475341796875,26.3475341796875,,,0.10000000149011612,6.699999809265137,,,,,,,1278329.0,6.106642723083496
OptiMat,66R0300UD2,0/0/0/0,Epoxy,49.065223693847656,71.13687133789062,,,,,3.736999988555908,2.0,25.163000106811523,25.229999542236328,25.030000686645508,145.0,,35.0,94.03413391113281,271.1781311035156,27.117813110351562,,,0.10000000149011612,6.699999809265137,,,,,,,1830946.0,6.262675762176514
OptiMat,66R0300UD2,0/0/0/0,Epoxy,49.065223693847656,71.13687133789062,,,,,3.799999952316284,2.0,25.209999084472656,25.229999542236328,25.200000762939453,145.0,,35.0,95.7979965209961,266.1850891113281,26.61850929260254,,,0.10000000149011612,6.699999809265137,,,,,,,349482.0,5.543424606323242
OptiMat,65R0300UD2,0/0/0/0,Epoxy,51.197181701660156,72.0385513305664,,,,,3.822999954223633,2.0,25.097000122070312,25.100000381469727,25.09000015258789,145.0,,35.0,95.94583129882812,562.8175659179688,56.28175735473633,,,0.10000000149011612,1.5,,,,,,,961.0,2.9827234745025635
OptiMat,65R0300UD2,0/0/0/0,Epoxy,51.197181701660156,72.0385513305664,,,,,3.736999988555908,2.0,25.1299991607666,25.149999618530273,25.1200008392334,145.0,,35.0,93.91081237792969,271.53424072265625,27.153423309326172,,,0.10000000149011612,6.699999809265137,,,,,,,1812119.0,6.2581868171691895
OptiMat,65R0300UD2,0/0/0/0,Epoxy,51.197181701660156,72.0385513305664,,,,,3.743000030517578,2.0,25.290000915527344,25.299999237060547,25.280000686645508,145.0,,35.0,94.66046905517578,369.7425231933594,36.97425079345703,,,0.10000000149011612,3.5999999046325684,,,,,,,78760.0,4.896305561065674
OptiMat,108R0390UD3,0/0/0/0/0/0/0,Epoxy,56.65999984741211,74.69000244140625,,,,,6.38700008392334,2.0,24.850000381469727,24.889999389648438,24.81999969482422,145.0,,35.0,158.71694946289062,-157.59043884277344,-15.75904369354248,,,10.0,2.5899999141693115,57.278751373291016,,14.817953109741211,14.600000381469727,0.44960397481918335,,568.0,2.7543482780456543
OptiMat,108R0390UD3,0/0/0/0/0/0/0,Epoxy,56.65999984741211,74.69000244140625,,,,,6.302999973297119,2.0,25.02666664123535,25.049999237060547,25.0,145.0,,35.0,157.74307250976562,-156.47171020507812,-15.647171974182129,,,10.0,2.5899999141693115,57.278751373291016,,14.817953109741211,14.199999809265137,0.44960397481918335,,572.0,2.7573959827423096
OptiMat,108R0390UD3,0/0/0/0/0/0/0,Epoxy,56.65999984741211,74.69000244140625,,,,,6.35699987411499,2.0,25.133333206176758,25.15999984741211,25.110000610351562,145.0,,35.0,159.77259826660156,-144.168212890625,-14.41682243347168,,,10.0,3.0,57.278751373291016,,14.817953109741211,13.800000190734863,0.44960397481918335,,3654.0,3.5627684593200684
OptiMat,65R0300UD2,0/0/0/0,Epoxy,51.197181701660156,72.0385513305664,,,,,3.7170000076293945,2.0,25.260000228881836,25.260000228881836,25.260000228881836,145.0,,35.0,93.89141845703125,-466.0702819824219,-46.60702896118164,-1.1690198183059692,,10.0,3.3731000423431396,,,,39.91999816894531,,,3284.0,3.5164031982421875
OptiMat,65R0300UD2,0/0/0/0,Epoxy,51.197181701660156,72.0385513305664,,,,,3.759999990463257,2.0,25.21299934387207,25.219999313354492,25.200000762939453,145.0,,35.0,94.8008804321289,-470.45977783203125,-47.04597854614258,-1.1845566034317017,,10.0,3.309999942779541,,,,39.790000915527344,,,398.0,2.5998830795288086
OptiMat,30R0300UD2,0/0/0/0,Epoxy,49.48825454711914,71.98567962646484,,,,,3.8529999256134033,2.0,24.886999130249023,24.899999618530273,24.8799991607666,145.0,,35.0,95.88961029052734,-470.436767578125,-47.043678283691406,-1.2301913499832153,,10.0,3.309999942779541,764.147216796875,,38.93428421020508,39.33000183105469,2.0892856121063232,,469.0,2.671172857284546
OptiMat,66R0300UD2,0/0/0/0,Epoxy,49.065223693847656,71.13687133789062,,,,,3.869999885559082,2.0,25.1299991607666,25.139999389648438,25.1200008392334,145.0,,35.0,97.25309753417969,-419.6267395019531,-41.96267318725586,,,10.0,4.159999847412109,,,,38.58000183105469,,,845622.0,5.927176475524902
OptiMat,66R0300UD2,0/0/0/0,Epoxy,49.065223693847656,71.13687133789062,,,,,3.822999954223633,2.0,25.15999984741211,25.170000076293945,25.149999618530273,145.0,,35.0,96.18668365478516,-452.765380859375,-45.27653884887695,,,10.0,3.569999933242798,,,,37.130001068115234,,,15990.0,4.203848361968994
OptiMat,66R0300UD2,0/0/0/0,Epoxy,49.065223693847656,71.13687133789062,,,,,3.7669999599456787,2.0,25.232999801635742,25.239999771118164,25.229999542236328,145.0,,35.0,95.0527114868164,-452.8013916015625,-45.2801399230957,,,10.0,3.569999933242798,,,,39.27000045776367,,,5616.0,3.749427080154419
OptiMat,65R0300UD2,0/0/0/0,Epoxy,51.197181701660156,72.0385513305664,,,,,3.697000026702881,2.0,25.280000686645508,25.290000915527344,25.270000457763672,145.0,,35.0,93.46015930175781,-470.46783447265625,-47.046783447265625,,,10.0,3.309999942779541,,,,39.290000915527344,,,2008.0,3.3027637004852295
OptiMat,65R0300UD2,0/0/0/0,Epoxy,51.197181701660156,72.0385513305664,,,,,3.743000030517578,2.0,25.21299934387207,25.270000457763672,25.15999984741211,145.0,,35.0,94.37226104736328,-469.4811706542969,-46.9481201171875,-1.2138203382492065,,10.0,3.3499999046325684,,,,38.790000915527344,,,197825.0,5.296281337738037
OptiMat,50R0300UD2,0/0/0/0,Epoxy,53.08812713623047,72.27372741699219,,,,,3.7333333492279053,2.0,25.463333129882812,,25.463333129882812,145.0,35.0,35.0,95.0631103515625,178.8285675048828,-178.8285675048828,0.527965784072876,,-1.0,4.329999923706055,,,35.063209533691406,34.25233459472656,,,998797.0,5.999477386474609
OptiMat,69R0300UD2,0/0/0/0,Epoxy,50.64885711669922,71.08680725097656,,,,,3.8266665935516357,2.0,25.190000534057617,,25.190000534057617,145.0,35.0,35.0,96.39373016357422,207.48236083984375,-207.48236083984375,,,-1.0,3.130000114440918,,,,,,,304399.0,5.483443260192871
OptiMat,69R0300UD2,0/0/0/0,Epoxy,50.64885711669922,71.08680725097656,,,,,3.7666666507720947,2.0,25.020000457763672,,25.020000457763672,145.0,35.0,35.0,94.24199676513672,265.2745056152344,-265.2745056152344,0.7264869809150696,,-1.0,2.0,,,37.46638488769531,36.53390121459961,,,20760.0,4.317227363586426
OptiMat,68R0300UD2,0/0/0/0,Epoxy,49.44870376586914,71.06546020507812,,,,,3.799999952316284,2.0,25.28333282470703,,25.28333282470703,145.0,35.0,35.0,96.07666778564453,260.2088623046875,-260.2088623046875,0.7141352295875549,,-1.0,2.0,,,36.955360412597656,36.407711029052734,,,35286.0,4.547602653503418
OptiMat,68R0300UD2,0/0/0/0,Epoxy,49.44870376586914,71.06546020507812,,,,,3.8299999237060547,2.0,25.21666717529297,,25.21666717529297,145.0,35.0,35.0,96.579833984375,362.3945007324219,-362.3945007324219,,,-1.0,1.0199999809265137,,,,,,,1001.0,3.000434160232544
OptiMat,68R0300UD2,0/0/0/0,Epoxy,49.44870376586914,71.06546020507812,,,,,3.8433332443237305,2.0,25.34666633605957,,25.34666633605957,145.0,35.0,35.0,97.41568756103516,359.2850341796875,-359.2850341796875,1.0321606397628784,,-1.0,1.0199999809265137,,,35.47859191894531,34.96839904785156,,,570.0,2.7558748722076416
OptiMat,68R0300UD2,0/0/0/0,Epoxy,49.44870376586914,71.06546020507812,,,,,3.8333332538604736,2.0,25.209999084472656,,25.209999084472656,145.0,35.0,35.0,96.63833618164062,362.17510986328125,-362.17510986328125,1.0479300022125244,,-1.0,1.0199999809265137,,,35.79161834716797,34.907142639160156,,,1575.0,3.1972806453704834
OptiMat,68R0300UD2,0/0/0/0,Epoxy,49.44870376586914,71.06546020507812,,,,,3.880000114440918,2.0,25.25,,25.25,145.0,35.0,35.0,97.97000122070312,255.18016052246094,-255.18016052246094,0.743767499923706,,-1.0,2.0,,,36.8751220703125,35.60490798950195,,,50281.0,4.701404094696045
OptiMat,68R0300UD2,0/0/0/0,Epoxy,49.44870376586914,71.06546020507812,,,,,3.713330030441284,2.0,25.066667556762695,,25.066667556762695,145.0,35.0,35.0,93.08080291748047,300.0,-300.0,0.7170000076293945,,-1.0,1.5,,,40.779998779296875,35.47999954223633,,,16105.0,4.206960678100586
OptiMat,68R0300UD2,0/0/0/0,Epoxy,49.44870376586914,71.06546020507812,,,,,3.8533332347869873,2.0,25.28333282470703,,25.28333282470703,145.0,35.0,35.0,97.42510986328125,300.0,-300.0,0.9179999828338623,,-1.0,1.75,,,32.95000076293945,32.36000061035156,,,2405.0,3.381115198135376
OptiMat,68R0300UD2,0/0/0/0,Epoxy,49.44870376586914,71.06546020507812,,,,,3.8366665840148926,2.0,25.190000534057617,,25.190000534057617,145.0,35.0,35.0,96.6456298828125,300.0,-300.0,0.8510000109672546,,-1.0,2.0,,,36.209999084472656,35.869998931884766,,,1225.0,3.0881361961364746
OptiMat,68R0300UD2,0/0/0/0,Epoxy,49.44870376586914,71.06546020507812,,,,,3.880000114440918,2.0,25.30666732788086,,25.30666732788086,145.0,35.0,35.0,98.18986511230469,300.0,-300.0,0.8180000185966492,,-1.0,1.5,,,37.47999954223633,37.220001220703125,,,12809.0,4.107515335083008
OptiMat,42R0300UD2,0/0/0/0,Epoxy,52.55160140991211,72.10781860351562,,,,,3.7799999713897705,2.0,24.899999618530273,,24.899999618530273,145.0,35.0,35.0,94.12200164794922,191.24114990234375,-191.24114990234375,0.5426158905029297,,-1.0,5.0,,,35.86628723144531,35.881649017333984,,,317800.0,5.5021538734436035
OptiMat,42R0300UD2,0/0/0/0,Epoxy,52.55160140991211,72.10781860351562,,,,,3.819999933242798,2.0,24.850000381469727,,24.850000381469727,145.0,35.0,35.0,94.927001953125,189.619384765625,-189.619384765625,,,-1.0,,,,,,,,375765.0,5.574916362762451
OptiMat,14R0400MD2,45/-45/0/45/-45/0/45/-45/0/45/-45/0/45/-45,Epoxy,53.03946304321289,72.49799346923828,,,,,6.753333568572998,2.0,25.133333206176758,,25.133333206176758,150.0,40.0,40.0,169.73377990722656,117.83158111572266,-117.83158111572266,,,-1.0,3.119999885559082,518.1776733398438,-446.78228759765625,26.37477684020996,27.0,2.3302221298217773,-1.821117639541626,2719725.0,6.434525012969971
OptiMat,14R0400MD2,45/-45/0/45/-45/0/45/-45/0/45/-45/0/45/-45,Epoxy,53.03946304321289,72.49799346923828,,,,,6.7166666984558105,2.0,25.236665725708008,,25.236665725708008,150.0,40.0,40.0,169.5062713623047,117.98973083496094,-117.98973083496094,0.44999998807907104,,-1.0,3.119999885559082,518.1776733398438,-446.78228759765625,26.780000686645508,25.799999237060547,2.3302221298217773,-1.821117639541626,1623268.0,6.210390090942383
