Repository: Luwen-Zhang/SNEnsemble

# Copyright Notification

## Composites

We reformat and merge fatigue testing records from SNL/MSU/DOE, OptiMat, UPWIND, and FACT databases into a single database with careful considerations, including filtering invalid entries, rename variables, fix improper calculations in the records, to obtain clean and consistent data to fit machine 
learning usages. We leave the original format ("2019_SNL_MSU_DOE_Composite-Materials-Database_Wind_29pt0.xlsx" and "Optidat UPWIND 28_3_2017.xls") in the folder. Any derived database should be directly based on the original files instead of our merged database. We are not responsible for the accuracy of the testing records.

File: data/composite_database_02232023.csv (part 40 of 47)
Data source,Material_Code,Sequence,Resin Type,Fibre Volume Fraction,Fibre Weight Fraction,Percentage of Fibre in 0-deg Direction,Percentage of Fibre in 45-deg Direction,Percentage of Fibre in 90-deg Direction,Percentage of Fibre in Other Direction,Thickness,Tab Thickness,Width,Maximum Width,Minimum Width,Length,Gauge Length,Load Length,Area,Maximum Stress,Minimum Stress,Maximum Strain,Minimum Strain,R-value,Frequency,Static Maximum Tensile Stress,Static Maximum Compressive Stress,Static Elastic Modulus,Static Compressive Modulus,Static Maximum Tensile Strain,Static Maximum Compressive Strain,Cycles to Failure,log(Cycles to Failure)
OptiMat,14R0400MD2,45/-45/0/45/-45/0/45/-45/0/45/-45/0/45/-45,Epoxy,53.03946304321289,72.49799346923828,,,,,6.776666641235352,2.0,25.19333267211914,,25.19333267211914,150.0,40.0,40.0,170.72682189941406,146.43275451660156,-146.43275451660156,0.5950000286102295,,-1.0,2.0,518.1776733398438,-446.78228759765625,25.309999465942383,24.020000457763672,2.3302221298217773,-1.821117639541626,477127.0,5.678634166717529
OptiMat,14R0400MD2,45/-45/0/45/-45/0/45/-45/0/45/-45/0/45/-45,Epoxy,53.03946304321289,72.49799346923828,,,,,6.693333148956299,2.0,25.296667098999023,,25.296667098999023,150.0,40.0,40.0,169.3190155029297,147.6502685546875,-147.6502685546875,0.6629999876022339,,-1.0,3.819999933242798,518.1776733398438,-446.78228759765625,25.860000610351562,24.690000534057617,2.3302221298217773,-1.821117639541626,2570.0,3.409933090209961
OptiMat,14R0400MD2,45/-45/0/45/-45/0/45/-45/0/45/-45/0/45/-45,Epoxy,53.03946304321289,72.49799346923828,,,,,6.679999828338623,2.0,25.203332901000977,,25.203332901000977,150.0,40.0,40.0,168.35826110839844,148.49285888671875,-148.49285888671875,0.5910000205039978,,-1.0,2.0,518.1776733398438,-446.78228759765625,25.6200008392334,24.84000015258789,2.3302221298217773,-1.821117639541626,360314.0,5.556681156158447
OptiMat,14R0400MD2,45/-45/0/45/-45/0/45/-45/0/45/-45/0/45/-45,Epoxy,53.03946304321289,72.49799346923828,,,,,6.696666717529297,2.0,25.239999771118164,,25.239999771118164,150.0,40.0,40.0,169.02386474609375,177.48973083496094,-177.48973083496094,0.6769999861717224,,-1.0,1.3899999856948853,518.1776733398438,-446.78228759765625,28.1200008392334,25.969999313354492,2.3302221298217773,-1.821117639541626,78055.0,4.892400741577148
OptiMat,14R0400MD2,45/-45/0/45/-45/0/45/-45/0/45/-45/0/45/-45,Epoxy,53.03946304321289,72.49799346923828,,,,,6.696666717529297,2.0,25.203332901000977,,25.203332901000977,150.0,40.0,40.0,168.7783203125,177.74794006347656,-177.74794006347656,0.7049999833106995,,-1.0,1.3899999856948853,518.1776733398438,-446.78228759765625,27.100000381469727,25.81999969482422,2.3302221298217773,-1.821117639541626,83510.0,4.921738624572754
OptiMat,14R0400MD2,45/-45/0/45/-45/0/45/-45/0/45/-45/0/45/-45,Epoxy,53.03946304321289,72.49799346923828,,,,,6.723333358764648,2.0,25.219999313354492,,25.219999313354492,150.0,40.0,40.0,169.56246948242188,265.388916015625,-265.388916015625,1.128999948501587,,-1.0,0.6200000047683716,518.1776733398438,-446.78228759765625,25.729999542236328,23.850000381469727,2.3302221298217773,-1.821117639541626,269.0,2.4297523498535156
OptiMat,14R0400MD2,45/-45/0/45/-45/0/45/-45/0/45/-45/0/45/-45,Epoxy,53.03946304321289,72.49799346923828,,,,,6.746666431427002,2.0,25.27666664123535,,25.27666664123535,150.0,40.0,40.0,170.5332489013672,263.878173828125,-263.878173828125,1.1440000534057617,,-1.0,0.6200000047683716,518.1776733398438,-446.78228759765625,25.729999542236328,23.309999465942383,2.3302221298217773,-1.821117639541626,241.0,2.382017135620117
OptiMat,14R0400MD2,45/-45/0/45/-45/0/45/-45/0/45/-45/0/45/-45,Epoxy,53.03946304321289,72.49799346923828,,,,,6.776666641235352,2.0,25.24333381652832,,25.24333381652832,150.0,40.0,40.0,171.06565856933594,233.82835388183594,-233.82835388183594,1.0069999694824219,,-1.0,0.7799999713897705,518.1776733398438,-446.78228759765625,26.399999618530273,24.09000015258789,2.3302221298217773,-1.821117639541626,402.0,2.6042261123657227
OptiMat,14R0400MD2,45/-45/0/45/-45/0/45/-45/0/45/-45/0/45/-45,Epoxy,53.03946304321289,72.49799346923828,,,,,6.7833333015441895,2.0,25.18666648864746,,25.18666648864746,150.0,40.0,40.0,170.84954833984375,234.12411499023438,-234.12411499023438,0.968999981880188,,-1.0,0.5,518.1776733398438,-446.78228759765625,25.899999618530273,23.68000030517578,2.3302221298217773,-1.821117639541626,2091.0,3.3203539848327637
OptiMat,32R0400MD2,45/-45/0/45/-45/0/45/-45/0/45/-45/0/45/-45,Epoxy,49.69349670410156,71.15965270996094,,,,,6.730000019073486,2.0,25.280000686645508,,25.280000686645508,150.0,40.0,40.0,170.1343994140625,159.9911651611328,15.999115943908691,0.6251587271690369,,0.10000000149011612,9.039999961853027,,,28.79926872253418,,,,5167411.0,6.713273048400879
OptiMat,56R0400MD2,45/-45/0/45/-45/0/45/-45/0/45/-45/0/45/-45,Epoxy,52.15680694580078,71.65128326416016,,,,,6.659999847412109,2.0,25.290000915527344,,25.290000915527344,150.0,40.0,40.0,168.431396484375,194.97552490234375,19.4975528717041,0.7488275170326233,,0.10000000149011612,6.099999904632568,,,27.499431610107422,,,,1023212.0,6.009965419769287
OptiMat,32R0400MD2,45/-45/0/45/-45/0/45/-45/0/45/-45/0/45/-45,Epoxy,49.69349670410156,71.15965270996094,,,,,6.659999847412109,2.0,25.209999084472656,,25.209999084472656,150.0,40.0,40.0,167.8986053466797,194.99864196777344,19.49986457824707,0.7468952536582947,,0.10000000149011612,6.099999904632568,,,28.07221221923828,,,,1550777.0,6.190549373626709
OptiMat,32R0400MD2,45/-45/0/45/-45/0/45/-45/0/45/-45/0/45/-45,Epoxy,49.69349670410156,71.15965270996094,,,,,6.659999847412109,2.0,25.260000228881836,,25.260000228881836,150.0,40.0,40.0,168.23159790039062,195.2665252685547,19.526653289794922,0.7472501993179321,,0.10000000149011612,6.099999904632568,,,27.866565704345703,,,,1529500.0,6.184549331665039
OptiMat,32R0400MD2,45/-45/0/45/-45/0/45/-45/0/45/-45/0/45/-45,Epoxy,49.69349670410156,71.15965270996094,,,,,6.730000019073486,2.0,25.25,,25.25,150.0,40.0,40.0,169.9324951171875,249.9816131591797,24.99816131591797,1.0020179748535156,,0.10000000149011612,3.700000047683716,,,27.19974708557129,,,,72213.0,4.858615398406982
OptiMat,56R0400MD2,45/-45/0/45/-45/0/45/-45/0/45/-45/0/45/-45,Epoxy,52.15680694580078,71.65128326416016,,,,,6.650000095367432,2.0,25.3700008392334,,25.3700008392334,150.0,40.0,40.0,168.7104949951172,259.9719543457031,25.997196197509766,1.016532301902771,,0.10000000149011612,3.4200000762939453,,,27.243614196777344,,,,42577.0,4.629175186157227
OptiMat,32R0400MD2,45/-45/0/45/-45/0/45/-45/0/45/-45/0/45/-45,Epoxy,49.69349670410156,71.15965270996094,,,,,6.679999828338623,2.0,25.219999313354492,,25.219999313354492,150.0,40.0,40.0,168.4696044921875,259.987548828125,25.998756408691406,1.0415292978286743,,0.10000000149011612,3.4200000762939453,,,27.056859970092773,,,,57647.0,4.760776519775391
OptiMat,32R0400MD2,45/-45/0/45/-45/0/45/-45/0/45/-45/0/45/-45,Epoxy,49.69349670410156,71.15965270996094,,,,,6.679999828338623,2.0,25.280000686645508,,25.280000686645508,150.0,40.0,40.0,168.8704071044922,260.0218811035156,26.002187728881836,1.0268421173095703,,0.10000000149011612,3.4200000762939453,,,27.49098777770996,,,,71242.0,4.852735996246338
OptiMat,32R0400MD2,45/-45/0/45/-45/0/45/-45/0/45/-45/0/45/-45,Epoxy,49.69349670410156,71.15965270996094,,,,,6.679999828338623,2.0,25.309999465942383,,25.309999465942383,150.0,40.0,40.0,169.07080078125,299.99267578125,29.999265670776367,1.199504017829895,,0.10000000149011612,2.569999933242798,,,27.18753433227539,,,,13591.0,4.133251190185547
OptiMat,32R0400MD2,45/-45/0/45/-45/0/45/-45/0/45/-45/0/45/-45,Epoxy,49.69349670410156,71.15965270996094,,,,,6.670000076293945,2.0,25.09000015258789,,25.09000015258789,150.0,40.0,40.0,167.3502960205078,375.021728515625,37.502174377441406,1.5175042152404785,,0.10000000149011612,1.649999976158142,,,27.432893753051758,,,,1548.0,3.1897709369659424
OptiMat,32R0400MD2,45/-45/0/45/-45/0/45/-45/0/45/-45/0/45/-45,Epoxy,49.69349670410156,71.15965270996094,,,,,6.769999980926514,2.0,25.209999084472656,,25.209999084472656,150.0,40.0,40.0,170.6717071533203,389.9884948730469,38.99884796142578,1.6184771060943604,,0.10000000149011612,1.5199999809265137,,,27.357446670532227,,,,1177.0,3.0707764625549316
OptiMat,56R0400MD2,45/-45/0/45/-45/0/45/-45/0/45/-45/0/45/-45,Epoxy,52.15680694580078,71.65128326416016,,,,,6.679999828338623,2.0,25.280000686645508,,25.280000686645508,150.0,40.0,40.0,168.8704071044922,390.00323486328125,39.00032043457031,1.5474249124526978,,0.10000000149011612,1.5199999809265137,,,28.491230010986328,,,,1028.0,3.011993169784546
OptiMat,56R0400MD2,45/-45/0/45/-45/0/45/-45/0/45/-45/0/45/-45,Epoxy,52.15680694580078,71.65128326416016,,,,,6.639999866485596,2.0,25.299999237060547,,25.299999237060547,150.0,40.0,40.0,167.99200439453125,390.0185852050781,39.00185775756836,1.5604490041732788,,0.10000000149011612,1.5199999809265137,,,27.317768096923828,,,,995.0,2.9978229999542236
OptiMat,32R0400MD2,45/-45/0/45/-45/0/45/-45/0/45/-45/0/45/-45,Epoxy,49.69349670410156,71.15965270996094,,,,,6.739999771118164,2.0,25.329999923706055,,25.329999923706055,150.0,40.0,40.0,170.7241973876953,400.0018615722656,40.000186920166016,1.6449854373931885,,0.10000000149011612,1.4500000476837158,,,27.206823348999023,,,,771.0,2.887054443359375
OptiMat,69R0300UD2,0/0/0/0,Epoxy,50.64885711669922,71.08680725097656,,,,,3.882999897003174,2.0,25.207000732421875,25.209999084472656,25.200000762939453,145.0,,35.0,97.8787841796875,653.8699951171875,65.38700103759766,,,0.10000000149011612,1.0,,,,,,,202.0,2.3053512573242188
OptiMat,69R0300UD2,0/0/0/0,Epoxy,50.64885711669922,71.08680725097656,,,,,3.8369998931884766,2.0,25.183000564575195,25.200000762939453,25.149999618530273,145.0,,35.0,96.6271743774414,558.8489990234375,55.88490295410156,,,0.10000000149011612,1.5,,,,,,,976.0,2.9894497394561768
OptiMat,66R0300UD2,0/0/0/0,Epoxy,49.065223693847656,71.13687133789062,,,,,3.7869999408721924,2.0,25.239999771118164,25.239999771118164,25.239999771118164,145.0,,35.0,95.58387756347656,366.1705322265625,36.6170539855957,,,0.10000000149011612,3.5999999046325684,,,,,,,72545.0,4.860607624053955
OptiMat,66R0300UD2,0/0/0/0,Epoxy,49.065223693847656,71.13687133789062,,,,,3.8469998836517334,2.0,25.19700050354004,25.200000762939453,25.190000534057617,145.0,,35.0,96.932861328125,175.37911987304688,-175.37911987304688,,,-1.0,4.320000171661377,,,37.66999816894531,37.79999923706055,,,1420060.5,6.152307033538818
OptiMat,66R0300UD2,0/0/0/0,Epoxy,49.065223693847656,71.13687133789062,,,,,3.7230000495910645,2.0,25.226999282836914,25.229999542236328,25.219999313354492,145.0,,35.0,93.92012023925781,372.6571044921875,37.265708923339844,,,0.10000000149011612,3.5999999046325684,,,,,,,50128.0,4.700080394744873
OptiMat,66R0300UD2,0/0/0/0,Epoxy,49.065223693847656,71.13687133789062,,,,,3.763000011444092,2.0,25.256999969482422,25.280000686645508,25.239999771118164,145.0,,35.0,95.0420913696289,368.2579040527344,36.82579040527344,,,0.10000000149011612,3.5999999046325684,,,,,,,13010.0,4.114277362823486
OptiMat,65R0300UD2,0/0/0/0,Epoxy,51.197181701660156,72.0385513305664,,,,,3.746999979019165,2.0,25.267000198364258,25.280000686645508,25.25,145.0,,35.0,94.67544555664062,369.68402099609375,36.96840286254883,,,0.10000000149011612,3.5999999046325684,,,,,,,60922.0,4.784774303436279
OptiMat,65R0300UD2,0/0/0/0,Epoxy,51.197181701660156,72.0385513305664,,,,,3.759999990463257,2.0,24.809999465942383,25.149999618530273,24.139999389648438,145.0,,35.0,93.28559875488281,375.19189453125,37.519187927246094,,,0.10000000149011612,3.5999999046325684,,,,,,,51715.0,4.713616371154785
OptiMat,65R0300UD2,0/0/0/0,Epoxy,51.197181701660156,72.0385513305664,,,,,3.7869999408721924,2.0,25.14699935913086,25.170000076293945,25.1200008392334,145.0,,35.0,95.231689453125,567.0381469726562,56.70381546020508,,,0.10000000149011612,1.5,,,,,,,1065.0,3.0273497104644775
OptiMat,65R0300UD2,0/0/0/0,Epoxy,51.197181701660156,72.0385513305664,,,,,3.8299999237060547,2.0,25.329999923706055,25.34000015258789,25.31999969482422,145.0,,35.0,97.01390075683594,556.6212768554688,55.66212844848633,,,0.10000000149011612,1.5,,,,,,,836.0,2.922206163406372
OptiMat,65R0300UD2,0/0/0/0,Epoxy,51.197181701660156,72.0385513305664,,,,,3.756999969482422,2.0,25.187000274658203,25.209999084472656,25.170000076293945,145.0,,35.0,94.62755584716797,570.6582641601562,57.065826416015625,,,0.10000000149011612,1.5,,,,,,,440.0,2.6434526443481445
OptiMat,65R0300UD2,0/0/0/0,Epoxy,51.197181701660156,72.0385513305664,,,,,3.993000030517578,2.0,25.1299991607666,25.139999389648438,25.1200008392334,145.0,,35.0,100.3440933227539,169.41705322265625,-169.41705322265625,0.4633112847805023,,-1.0,4.320000171661377,388.9815673828125,,36.5,36.619998931884766,,,1598170.0,6.203622817993164
OptiMat,30R0300UD2,0/0/0/0,Epoxy,49.48825454711914,71.98567962646484,,,,,3.8519999980926514,2.0,24.889999389648438,24.940000534057617,24.850000381469727,145.0,,35.0,95.87628173828125,177.3118438720703,-177.3118438720703,0.4615074396133423,,-1.0,4.320000171661377,600.3570556640625,,38.5,38.95000076293945,2.0892856121063232,,380132.0,5.579934597015381
OptiMat,30R0300UD2,0/0/0/0,Epoxy,49.48825454711914,71.98567962646484,,,,,3.8519999980926514,2.0,24.966999053955078,25.0,24.920000076293945,145.0,,35.0,96.17288208007812,561.4888305664062,56.14888381958008,,,0.10000000149011612,1.5,764.147216796875,,38.93428421020508,,2.0892856121063232,,1189.0,3.0751819610595703
OptiMat,30R0300UD2,0/0/0/0,Epoxy,49.48825454711914,71.98567962646484,,,,,3.8420000076293945,2.0,24.85700035095215,24.889999389648438,24.84000015258789,145.0,,35.0,95.50059509277344,261.7784729003906,-261.7784729003906,0.6954537034034729,,-1.0,2.0,764.147216796875,,38.20000076293945,38.75,2.0892856121063232,,36603.0,4.563516616821289
OptiMat,30R0300UD2,0/0/0/0,Epoxy,49.48825454711914,71.98567962646484,,,,,3.7860000133514404,2.0,24.979999542236328,25.020000457763672,24.940000534057617,145.0,,35.0,94.57427978515625,179.7528839111328,-179.7528839111328,0.46506714820861816,,-1.0,4.324999809265137,764.147216796875,,38.25,38.45000076293945,2.0892856121063232,,812946.0,5.910061836242676
OptiMat,28R0300UD2,0/0/0/0,Epoxy,50.28801727294922,71.85755920410156,,,,,3.9200000762939453,2.0,24.80666732788086,24.850000381469727,24.760000228881836,145.0,,35.0,97.24213409423828,257.0902099609375,-257.0902099609375,0.6865159869194031,,-1.0,2.0,768.3186645507812,,37.79999923706055,37.900001525878906,2.131999969482422,,44079.0,4.644231796264648
OptiMat,28R0300UD2,0/0/0/0,Epoxy,50.28801727294922,71.85755920410156,,,,,3.869999885559082,2.0,24.440000534057617,24.489999771118164,24.3799991607666,145.0,,35.0,94.58280181884766,179.7366943359375,-179.7366943359375,,,-1.0,4.320000171661377,768.3186645507812,,38.242000579833984,,2.131999969482422,,661598.0,5.820594310760498
OptiMat,28R0300UD2,0/0/0/0,Epoxy,50.28801727294922,71.85755920410156,,,,,3.756666660308838,2.0,24.753334045410156,24.790000915527344,24.729999542236328,145.0,,35.0,92.99002075195312,161.30763244628906,-161.30763244628906,0.3923473060131073,,-1.0,5.550000190734863,487.708251953125,,41.900001525878906,42.29999923706055,2.131999969482422,,1250000.0,6.096909999847412
OptiMat,28R0300UD2,0/0/0/0,Epoxy,50.28801727294922,71.85755920410156,,,,,3.816666603088379,2.0,24.793333053588867,24.809999465942383,24.770000457763672,145.0,,35.0,94.62789154052734,184.93490600585938,-184.93490600585938,0.4823651909828186,,-1.0,4.099999904632568,768.3186645507812,,38.45000076293945,38.599998474121094,2.131999969482422,,535131.5,5.728460311889648
OptiMat,28R0300UD2,0/0/0/0,Epoxy,50.28801727294922,71.85755920410156,,,,,3.8266665935516357,2.0,24.709999084472656,24.75,24.649999618530273,145.0,,35.0,94.55693054199219,211.51278686523438,-211.51278686523438,0.5711493492126465,,-1.0,3.125,768.3186645507812,,37.099998474121094,37.29999923706055,2.131999969482422,,154582.0,5.189158916473389
OptiMat,28R0300UD2,0/0/0/0,Epoxy,50.28801727294922,71.85755920410156,,,,,3.809999942779541,2.0,24.913333892822266,24.920000076293945,24.899999618530273,145.0,,35.0,94.9197998046875,263.3802490234375,-263.3802490234375,0.6839654445648193,,-1.0,2.0,768.3186645507812,,38.900001525878906,39.0,2.131999969482422,,46263.0,4.665233612060547
OptiMat,28R0300UD2,0/0/0/0,Epoxy,50.28801727294922,71.85755920410156,,,,,3.873333215713501,2.0,24.963333129882812,24.989999771118164,24.940000534057617,145.0,,35.0,96.69131469726562,206.84381103515625,-206.84381103515625,0.5616230964660645,,-1.0,3.125,768.3186645507812,,36.75,37.599998474121094,2.131999969482422,,204840.5,5.311415672302246
OptiMat,28R0300UD2,0/0/0/0,Epoxy,50.28801727294922,71.85755920410156,,,,,3.809999942779541,2.0,24.913333892822266,24.920000076293945,24.90999984741211,145.0,,35.0,94.9197998046875,210.70419311523438,-210.70419311523438,0.5593971014022827,,-1.0,3.125,768.3186645507812,,37.900001525878906,38.0,2.131999969482422,,268157.0,5.428389072418213
OptiMat,28R0300UD2,0/0/0/0,Epoxy,50.28801727294922,71.85755920410156,,,,,3.756666660308838,2.0,24.703332901000977,24.719999313354492,24.68000030517578,145.0,,35.0,92.80219268798828,215.5121612548828,-215.5121612548828,0.5538787245750427,,-1.0,3.125,768.3186645507812,,39.0,39.20000076293945,2.131999969482422,,274849.0,5.439094066619873
OptiMat,28R0300UD2,0/0/0/0,Epoxy,50.28801727294922,71.85755920410156,,,,,3.806666612625122,2.0,24.760000228881836,24.780000686645508,24.729999542236328,145.0,,35.0,94.25306701660156,180.365478515625,-180.365478515625,0.46636494994163513,,-1.0,4.320000171661377,768.3186645507812,,38.900001525878906,39.20000076293945,2.131999969482422,,685783.0,5.83618688583374
OptiMat,28R0300UD2,0/0/0/0,Epoxy,50.28801727294922,71.85755920410156,,,,,3.809999942779541,2.0,24.65999984741211,24.700000762939453,24.6200008392334,145.0,,35.0,93.95459747314453,212.8687744140625,-212.8687744140625,0.5548060536384583,,-1.0,3.125,768.3186645507812,,38.45000076293945,38.75,2.131999969482422,,314452.0,5.497554302215576
OptiMat,28R0300UD2,0/0/0/0,Epoxy,50.28801727294922,71.85755920410156,,,,,3.7733333110809326,2.0,24.606666564941406,24.6299991607666,24.56999969482422,145.0,,35.0,92.84915924072266,188.47775268554688,-188.47775268554688,0.4757727086544037,,-1.0,4.099999904632568,768.3186645507812,,38.75,38.599998474121094,2.131999969482422,,407204.0,5.609812259674072
OptiMat,27R0300UD2,0/0/0/0,Epoxy,50.66079330444336,71.98487091064453,,,,,3.7899999618530273,2.0,24.623332977294922,24.649999618530273,24.610000610351562,145.0,,35.0,93.32243347167969,267.888427734375,-267.888427734375,0.6809507012367249,,-1.0,2.0,811.334716796875,-452.63018798828125,39.599998474121094,39.79999923706055,2.200000047683716,-1.149999976158142,45377.0,4.656835556030273
OptiMat,27R0300UD2,0/0/0/0,Epoxy,50.66079330444336,71.98487091064453,,,,,3.8333332538604736,2.0,24.793333053588867,24.829999923706055,24.770000457763672,145.0,,35.0,95.0411148071289,178.86996459960938,-178.86996459960938,0.4577156901359558,,-1.0,4.320000171661377,811.334716796875,-452.63018798828125,39.099998474121094,39.349998474121094,2.200000047683716,-1.149999976158142,897619.0,5.953092098236084
OptiMat,27R0300UD2,0/0/0/0,Epoxy,50.66079330444336,71.98487091064453,,,,,3.7933332920074463,2.0,24.74333381652832,24.760000228881836,24.709999084472656,145.0,,35.0,93.85971069335938,266.3549499511719,-266.3549499511719,0.7116525769233704,,-1.0,2.5,811.334716796875,-452.63018798828125,37.95000076293945,38.150001525878906,2.200000047683716,-1.149999976158142,16435.5,4.21578311920166
OptiMat,27R0300UD2,0/0/0/0,Epoxy,50.66079330444336,71.98487091064453,,,,,3.7766666412353516,2.0,24.753334045410156,24.799999237060547,24.729999542236328,145.0,,35.0,93.48509216308594,267.4223327636719,-267.4223327636719,0.6909683346748352,,-1.0,2.5,811.334716796875,-452.63018798828125,39.099998474121094,38.95000076293945,2.200000047683716,-1.149999976158142,2229.5,3.348207473754883
OptiMat,1R0300UD2,0/0/0/0,Epoxy,53.310001373291016,73.2300033569336,,,,,3.7367000579833984,2.0,25.5,,,145.0,,35.0,95.28585052490234,-440.77899169921875,-44.07789993286133,-1.060730218887329,,10.0,4.699999809265137,806.8394165039062,-526.5913696289062,38.7014274597168,42.18000030517578,2.1955554485321045,-1.3098499774932861,5868.5,3.768527030944824
OptiMat,1R0300UD2,0/0/0/0,Epoxy,53.310001373291016,73.2300033569336,,,,,3.740000009536743,2.0,25.3799991607666,,,145.0,,35.0,94.92120361328125,-421.40216064453125,-42.14021682739258,-1.1743932962417603,,10.0,4.5,806.8394165039062,-526.5913696289062,38.7014274597168,39.9900016784668,2.1955554485321045,-1.3098499774932861,120285.0,5.080211639404297
OptiMat,1R0300UD2,0/0/0/0,Epoxy,53.310001373291016,73.2300033569336,,,,,3.809999942779541,2.0,25.6200008392334,,,145.0,,35.0,97.61219787597656,-461.0079345703125,-46.10079574584961,-0.935049295425415,,10.0,4.0,806.8394165039062,-526.5913696289062,38.7014274597168,41.18000030517578,2.1955554485321045,-1.3098499774932861,295.0,2.4698219299316406
OptiMat,1R0300UD2,0/0/0/0,Epoxy,53.310001373291016,73.2300033569336,,,,,3.7867000102996826,2.0,25.219999313354492,,,145.0,,35.0,95.50057220458984,-397.90338134765625,-39.79033660888672,-0.9994202852249146,,10.0,4.849999904632568,806.8394165039062,-526.5913696289062,38.7014274597168,41.189998626708984,2.1955554485321045,-1.3098499774932861,301530.0,5.479330539703369
OptiMat,1R0300UD2,0/0/0/0,Epoxy,53.310001373291016,73.2300033569336,,,,,3.7832999229431152,2.0,25.079999923706055,,,145.0,,35.0,94.88516235351562,-421.5622253417969,-42.15622329711914,-1.0126841068267822,,10.0,1.7000000476837158,806.8394165039062,-5274.2705078125,38.7014274597168,42.2400016784668,2.1955554485321045,-1.3098499774932861,1000000.0,6.0
OptiMat,GEV02014D0100UD1,0/0/0/0/0,Epoxy,,,,,,,4.574999809265137,,23.0,,23.0,,75.0,,105.2249984741211,190.0688934326172,-190.0688934326172,,,-1.0,3.0,842.3230590820312,-398.4510192871094,45.784751892089844,45.15733337402344,2.117500066757202,-0.8828333616256714,533119.0,5.7268242835998535
OptiMat,32R0400MD2,45/-45/0/45/-45/0/45/-45/0/45/-45/0/45/-45,Epoxy,49.69349670410156,71.15965270996094,,,,,6.679999828338623,2.0,25.25,,25.25,150.0,40.0,40.0,168.6699981689453,184.97657775878906,-184.97657775878906,0.7149999737739563,,-1.0,1.3700000047683716,,,26.77791404724121,26.18052864074707,,,48942.0,4.689681529998779
OptiMat,32R0400MD2,45/-45/0/45/-45/0/45/-45/0/45/-45/0/45/-45,Epoxy,49.69349670410156,71.15965270996094,,,,,6.760000228881836,2.0,25.329999923706055,,25.329999923706055,150.0,40.0,40.0,171.23080444335938,250.013427734375,-250.013427734375,1.0190000534057617,,-1.0,0.75,,,26.031095504760742,24.98955535888672,,,1534.0,3.1858253479003906
OptiMat,32R0400MD2,45/-45/0/45/-45/0/45/-45/0/45/-45/0/45/-45,Epoxy,49.69349670410156,71.15965270996094,,,,,6.679999828338623,2.0,25.34000015258789,,25.34000015258789,150.0,40.0,40.0,169.2711944580078,185.0285186767578,-185.0285186767578,0.703000009059906,,-1.0,1.3700000047683716,,,27.36530303955078,26.7659969329834,,,59468.0,4.774283409118652
OptiMat,32R0400MD2,45/-45/0/45/-45/0/45/-45/0/45/-45/0/45/-45,Epoxy,49.69349670410156,71.15965270996094,,,,,6.619999885559082,2.0,25.280000686645508,,25.280000686645508,150.0,40.0,40.0,167.35360717773438,199.99569702148438,-199.99569702148438,0.7799999713897705,,-1.0,1.1699999570846558,,,27.021276473999023,26.36663246154785,,,16291.0,4.211947917938232
OptiMat,32R0400MD2,45/-45/0/45/-45/0/45/-45/0/45/-45/0/45/-45,Epoxy,49.69349670410156,71.15965270996094,,,,,6.679999828338623,2.0,25.34000015258789,,25.34000015258789,150.0,40.0,40.0,169.2711944580078,250.01300048828125,-250.01300048828125,1.0140000581741333,,-1.0,0.75,,,25.998641967773438,25.09329605102539,,,2608.0,3.4163076877593994
OptiMat,32R0400MD2,45/-45/0/45/-45/0/45/-45/0/45/-45/0/45/-45,Epoxy,49.69349670410156,71.15965270996094,,,,,6.75,2.0,25.18000030517578,,25.18000030517578,150.0,40.0,40.0,169.96499633789062,184.97926330566406,-184.97926330566406,0.7519999742507935,,-1.0,1.3700000047683716,,,25.802217483520508,25.023889541625977,,,57038.0,4.756164073944092
OptiMat,32R0400MD2,45/-45/0/45/-45/0/45/-45/0/45/-45/0/45/-45,Epoxy,49.69349670410156,71.15965270996094,,,,,6.670000076293945,2.0,25.309999465942383,,25.309999465942383,150.0,40.0,40.0,168.8177032470703,124.39453887939453,-124.39453887939453,0.4790000021457672,,-1.0,3.0,,,26.817249298095703,26.459346771240234,,,2098460.0,6.321900844573975
OptiMat,31R0400MD2,45/-45/0/45/-45/0/45/-45/0/45/-45/0/45/-45,Epoxy,50.83954620361328,71.46868133544922,,,,,6.599999904632568,2.0,25.09000015258789,,25.09000015258789,150.0,40.0,40.0,165.593994140625,175.00030517578125,-175.00030517578125,0.6620000004768372,,-1.0,1.5299999713897705,,-486.29681396484375,27.666296005249023,26.982179641723633,,-1.9869999885559082,109901.0,5.041001796722412
OptiMat,31R0400MD2,45/-45/0/45/-45/0/45/-45/0/45/-45/0/45/-45,Epoxy,50.83954620361328,71.46868133544922,,,,,6.570000171661377,2.0,25.280000686645508,,25.280000686645508,150.0,40.0,40.0,166.089599609375,134.9873809814453,-134.9873809814453,0.5199999809265137,,-1.0,2.569999933242798,,-486.29681396484375,26.901302337646484,26.455852508544922,,-1.9869999885559082,735186.0,5.866397380828857
OptiMat,31R0400MD2,45/-45/0/45/-45/0/45/-45/0/45/-45/0/45/-45,Epoxy,50.83954620361328,71.46868133544922,,,,,6.579999923706055,2.0,25.049999237060547,,25.049999237060547,150.0,40.0,40.0,164.82899475097656,134.98838806152344,-134.98838806152344,0.49300000071525574,,-1.0,2.569999933242798,,-486.29681396484375,28.28166389465332,27.90332794189453,,-1.9869999885559082,655532.0,5.816594123840332
OptiMat,31R0400MD2,45/-45/0/45/-45/0/45/-45/0/45/-45/0/45/-45,Epoxy,50.83954620361328,71.46868133544922,,,,,6.659999847412109,2.0,25.239999771118164,,25.239999771118164,150.0,40.0,40.0,168.09840393066406,150.00143432617188,-150.00143432617188,0.5669999718666077,,-1.0,2.0799999237060547,,-486.29681396484375,27.31542205810547,26.83026123046875,,-1.9869999885559082,481189.0,5.682315826416016
OptiMat,31R0400MD2,45/-45/0/45/-45/0/45/-45/0/45/-45/0/45/-45,Epoxy,50.83954620361328,71.46868133544922,,,,,6.579999923706055,2.0,25.280000686645508,,25.280000686645508,150.0,40.0,40.0,166.3424072265625,250.02645874023438,-250.02645874023438,1.0099999904632568,,-1.0,0.75,,-486.29681396484375,25.96745491027832,25.127946853637695,,-1.9869999885559082,2074.0,3.3168087005615234
OptiMat,31R0400MD2,45/-45/0/45/-45/0/45/-45/0/45/-45/0/45/-45,Epoxy,50.83954620361328,71.46868133544922,,,,,6.590000152587891,2.0,25.31999969482422,,25.31999969482422,150.0,40.0,40.0,166.85879516601562,224.9806365966797,-224.9806365966797,0.8989999890327454,,-1.0,0.9300000071525574,,-486.29681396484375,26.356630325317383,25.484285354614258,,-1.9869999885559082,8234.0,3.9156107902526855
OptiMat,31R0400MD2,45/-45/0/45/-45/0/45/-45/0/45/-45/0/45/-45,Epoxy,50.83954620361328,71.46868133544922,,,,,6.650000095367432,2.0,25.290000915527344,,25.290000915527344,150.0,40.0,40.0,168.17849731445312,134.9756317138672,-134.9756317138672,0.5239999890327454,,-1.0,2.569999933242798,,-486.29681396484375,26.601526260375977,26.15141487121582,,-1.9869999885559082,637851.0,5.8047194480896
OptiMat,38R0400MD2,45/-45/0/45/-45/0/45/-45/0/45/-45/0/45/-45,Epoxy,52.82993698120117,72.1124038696289,,,,,6.699999809265137,2.0,25.299999237060547,,25.299999237060547,150.0,40.0,40.0,169.50999450683594,117.98713684082031,-117.98713684082031,0.44999998807907104,,-1.0,5.0,528.1438598632812,-465.03631591796875,27.0,28.299999237060547,2.2850000858306885,-1.649999976158142,15576.0,4.192455768585205
OptiMat,14R0400MD2,45/-45/0/45/-45/0/45/-45/0/45/-45/0/45/-45,Epoxy,53.03946304321289,72.49799346923828,,,,,6.800000190734863,2.0,25.200000762939453,,25.200000762939453,150.0,40.0,40.0,171.36000061035156,81.20360565185547,-81.20360565185547,0.30000001192092896,,-1.0,5.0,518.1776733398438,-446.78228759765625,24.490488052368164,24.768789291381836,2.3302221298217773,-1.821117639541626,8238763.0,6.915862083435059
OptiMat,14R0400MD2,45/-45/0/45/-45/0/45/-45/0/45/-45/0/45/-45,Epoxy,53.03946304321289,72.49799346923828,,,,,6.800000190734863,2.0,25.200000762939453,,25.200000762939453,150.0,40.0,40.0,171.36000061035156,87.5350112915039,-87.5350112915039,0.3499999940395355,,-1.0,5.0,518.1776733398438,-446.78228759765625,26.200000762939453,27.200000762939453,2.3302221298217773,-1.821117639541626,8463432.0,6.927546501159668
OptiMat,14R0400MD2,45/-45/0/45/-45/0/45/-45/0/45/-45/0/45/-45,Epoxy,53.03946304321289,72.49799346923828,,,,,6.800000190734863,2.0,25.200000762939453,,25.200000762939453,150.0,40.0,40.0,171.36000061035156,116.71334838867188,-116.71334838867188,0.5,,-1.0,5.0,518.1776733398438,-446.78228759765625,25.899999618530273,26.100000381469727,2.3302221298217773,-1.821117639541626,5074.0,3.705350399017334
OptiMat,14R0400MD2,45/-45/0/45/-45/0/45/-45/0/45/-45/0/45/-45,Epoxy,53.03946304321289,72.49799346923828,,,,,6.800000190734863,2.0,25.100000381469727,,25.100000381469727,150.0,40.0,40.0,170.67999267578125,146.47293090820312,-146.47293090820312,,,-1.0,5.0,518.1776733398438,-446.78228759765625,26.37477684020996,26.700000762939453,2.3302221298217773,-1.821117639541626,834.0,2.921165943145752
OptiMat,14R0400MD2,45/-45/0/45/-45/0/45/-45/0/45/-45/0/45/-45,Epoxy,53.03946304321289,72.49799346923828,,,,,6.800000190734863,2.0,25.299999237060547,,25.299999237060547,150.0,40.0,40.0,172.0399932861328,107.84352111816406,-107.84352111816406,0.4000000059604645,,-1.0,5.0,518.1776733398438,-446.78228759765625,23.93388557434082,24.397720336914062,2.3302221298217773,-1.821117639541626,3857.0,3.586249589920044
OptiMat,14R0400MD2,45/-45/0/45/-45/0/45/-45/0/45/-45/0/45/-45,Epoxy,53.03946304321289,72.49799346923828,,,,,6.800000190734863,2.0,25.200000762939453,,25.200000762939453,150.0,40.0,40.0,171.36000061035156,105.0420150756836,-105.0420150756836,0.5,,-1.0,5.0,518.1776733398438,-446.78228759765625,25.899999618530273,26.399999618530273,2.3302221298217773,-1.821117639541626,49728.0,4.696600914001465
OptiMat,14R0400MD2,45/-45/0/45/-45/0/45/-45/0/45/-45/0/45/-45,Epoxy,53.03946304321289,72.49799346923828,,,,,6.699999809265137,2.0,25.200000762939453,,25.200000762939453,150.0,40.0,40.0,168.83999633789062,98.89871978759766,-98.89871978759766,0.4000000059604645,,-1.0,5.0,518.1776733398438,-446.78228759765625,24.954322814941406,25.32539176940918,2.3302221298217773,-1.821117639541626,102966.0,5.012693881988525
OptiMat,27R0300UD2,0/0/0/0,Epoxy,50.66079330444336,71.98487091064453,,,,,3.799999952316284,2.0,24.799999237060547,,24.799999237060547,145.0,35.0,35.0,94.23999786376953,159.16807556152344,-159.16807556152344,,,-1.0,5.0,811.334716796875,-452.63018798828125,37.19585037231445,38.781070709228516,2.200000047683716,-1.149999976158142,2551489.0,6.406793594360352
OptiMat,27R0300UD2,0/0/0/0,Epoxy,50.66079330444336,71.98487091064453,,,,,3.799999952316284,2.0,24.799999237060547,,24.799999237060547,145.0,35.0,35.0,94.23999786376953,177.18653869628906,-177.18653869628906,0.44999998807907104,,-1.0,5.0,811.334716796875,-452.63018798828125,38.127235412597656,38.8693733215332,2.200000047683716,-1.149999976158142,741879.0,5.870333194732666
OptiMat,27R0300UD2,0/0/0/0,Epoxy,50.66079330444336,71.98487091064453,,,,,3.799999952316284,2.0,24.700000762939453,,24.700000762939453,145.0,35.0,35.0,93.86000061035156,296.5065002441406,-296.5065002441406,0.800000011920929,,-1.0,1.0,811.334716796875,-452.63018798828125,38.127235412597656,38.31277084350586,2.200000047683716,-1.149999976158142,21637.0,4.3351969718933105
OptiMat,26R0300UD2,0/0/0/0,Epoxy,52.32048797607422,72.83731079101562,,,,,3.75,2.0,24.899999618530273,,24.899999618530273,145.0,35.0,35.0,93.375,198.69772338867188,-198.69772338867188,0.5,,-1.0,5.0,795.703369140625,-444.80804443359375,38.31277084350586,38.49830627441406,2.1666667461395264,-1.1200000047683716,454761.0,5.657783031463623
OptiMat,26R0300UD2,0/0/0/0,Epoxy,52.32048797607422,72.83731079101562,,,,,3.700000047683716,2.0,24.700000762939453,,24.700000762939453,145.0,35.0,35.0,91.38999938964844,328.26348876953125,-328.26348876953125,0.8999999761581421,,-1.0,1.0,795.703369140625,-444.80804443359375,37.79999923706055,39.29999923706055,2.1666667461395264,-1.1200000047683716,2305.0,3.3626708984375
OptiMat,26R0300UD2,0/0/0/0,Epoxy,52.32048797607422,72.83731079101562,,,,,3.799999952316284,2.0,24.799999237060547,,24.799999237060547,145.0,35.0,35.0,94.23999786376953,246.09242248535156,-246.09242248535156,0.6499999761581421,,-1.0,5.0,795.703369140625,-444.80804443359375,37.385101318359375,37.57063674926758,2.1666667461395264,-1.1200000047683716,3576.0,3.5533974170684814
OptiMat,26R0300UD2,0/0/0/0,Epoxy,52.32048797607422,72.83731079101562,,,,,3.700000047683716,2.0,25.0,,25.0,145.0,35.0,35.0,92.5,351.0102844238281,-351.0102844238281,0.8999999761581421,,-1.0,1.0,795.703369140625,-444.80804443359375,38.8693733215332,39.889808654785156,2.1666667461395264,-1.1200000047683716,2702.0,3.431685447692871
OptiMat,26R0300UD2,0/0/0/0,Epoxy,52.32048797607422,72.83731079101562,,,,,3.700000047683716,2.0,24.799999237060547,,24.799999237060547,145.0,35.0,35.0,91.76000213623047,181.97537231445312,-181.97537231445312,0.44999998807907104,,-1.0,5.0,795.703369140625,-444.80804443359375,38.59107208251953,38.683837890625,2.1666667461395264,-1.1200000047683716,681605.0,5.833532810211182
OptiMat,26R0300UD2,0/0/0/0,Epoxy,52.32048797607422,72.83731079101562,,,,,3.700000047683716,2.0,24.700000762939453,,24.700000762939453,145.0,35.0,35.0,91.38999938964844,253.76683044433594,-253.76683044433594,0.6000000238418579,,-1.0,5.0,795.703369140625,-444.80804443359375,39.42597579956055,39.240440368652344,2.1666667461395264,-1.1200000047683716,2306.0,3.3628592491149902
OptiMat,26R0300UD2,0/0/0/0,Epoxy,52.32048797607422,72.83731079101562,,,,,3.700000047683716,2.0,24.399999618530273,,24.399999618530273,145.0,35.0,35.0,90.27999877929688,256.88690185546875,-256.88690185546875,0.6000000238418579,,-1.0,5.0,795.703369140625,-444.80804443359375,39.054908752441406,39.147674560546875,2.1666667461395264,-1.1200000047683716,2440.0,3.387389898300171
OptiMat,26R0300UD2,0/0/0/0,Epoxy,52.32048797607422,72.83731079101562,,,,,3.700000047683716,2.0,24.899999618530273,,24.899999618530273,145.0,35.0,35.0,92.12999725341797,181.2445526123047,-181.2445526123047,0.44999998807907104,,-1.0,5.0,795.703369140625,-444.80804443359375,38.22000503540039,40.16810989379883,2.1666667461395264,-1.1200000047683716,637624.0,5.804564476013184
OptiMat,26R0300UD2,0/0/0/0,Epoxy,52.32048797607422,72.83731079101562,,,,,3.700000047683716,2.0,24.700000762939453,,24.700000762939453,145.0,35.0,35.0,91.38999938964844,304.52020263671875,-304.52020263671875,0.800000011920929,,-1.0,5.0,795.703369140625,-444.80804443359375,37.756168365478516,38.127235412597656,2.1666667461395264,-1.1200000047683716,427.0,2.630427837371826
OptiMat,1R0300UD2,0/0/0/0,Epoxy,53.310001373291016,73.2300033569336,,,,,3.799999952316284,2.0,25.0,,25.0,145.0,35.0,35.0,95.0,189.4736785888672,-189.4736785888672,0.5,,-1.0,5.0,806.8394165039062,-526.5913696289062,37.20000076293945,37.79999923706055,2.1955554485321045,-1.3098499774932861,147344.0,5.168332576751709
OptiMat,1R0300UD2,0/0/0/0,Epoxy,53.310001373291016,73.2300033569336,,,,,3.799999952316284,2.0,25.0,,25.0,145.0,35.0,35.0,95.0,263.15789794921875,-263.15789794921875,0.699999988079071,,-1.0,5.0,806.8394165039062,-526.5913696289062,37.0,37.70000076293945,2.1955554485321045,-1.3098499774932861,918.0,2.9628427028656006
OptiMat,1R0300UD2,0/0/0/0,Epoxy,53.310001373291016,73.2300033569336,,,,,3.799999952316284,2.0,25.100000381469727,,25.100000381469727,145.0,35.0,35.0,95.37999725341797,209.68756103515625,-209.68756103515625,0.699999988079071,,-1.0,5.0,806.8394165039062,-526.5913696289062,37.29999923706055,38.20000076293945,2.1955554485321045,-1.3098499774932861,34434.0,4.5369873046875
OptiMat,1R0300UD2,0/0/0/0,Epoxy,53.310001373291016,73.2300033569336,,,,,3.799999952316284,2.0,25.0,,25.0,145.0,35.0,35.0,95.0,210.5263214111328,-210.5263214111328,0.6000000238418579,,-1.0,5.0,806.8394165039062,-526.5913696289062,37.20000076293945,37.900001525878906,2.1955554485321045,-1.3098499774932861,25909.0,4.413450717926025
OptiMat,1R0300UD2,0/0/0/0,Epoxy,53.310001373291016,73.2300033569336,,,,,3.799999952316284,2.0,25.100000381469727,,25.100000381469727,145.0,35.0,35.0,95.37999725341797,188.71881103515625,-188.71881103515625,,,-1.0,5.0,806.8394165039062,-526.5913696289062,38.7014274597168,38.899051666259766,2.1955554485321045,-1.3098499774932861,61583.0,4.7894606590271
OptiMat,1R0300UD2,0/0/0/0,Epoxy,53.310001373291016,73.2300033569336,,,,,3.799999952316284,2.0,25.0,,25.0,145.0,35.0,35.0,95.0,263.15789794921875,-263.15789794921875,0.699999988079071,,-1.0,5.0,806.8394165039062,-526.5913696289062,36.79999923706055,37.70000076293945,2.1955554485321045,-1.3098499774932861,1915.0,3.2821688652038574
OptiMat,43R0300UD2,0/0/0/0,Epoxy,50.86750411987305,72.28011322021484,,,,,3.7300000190734863,2.0,24.709999084472656,6.559999942779541,24.709999084472656,145.0,35.0,35.0,92.16829681396484,332.1666259765625,-332.1666259765625,,,-1.0,5.0,,,,,,,480.0,2.681241273880005
OptiMat,43R0300UD2,0/0/0/0,Epoxy,50.86750411987305,72.28011322021484,,,,,3.640000104904175,2.0,24.829999923706055,6.559999942779541,24.829999923706055,145.0,35.0,35.0,90.3812026977539,348.458984375,-348.458984375,,,-1.0,5.0,,,,,,,801.0,2.903632402420044
OptiMat,43R0300UD2,0/0/0/0,Epoxy,50.86750411987305,72.28011322021484,,,,,3.7300000190734863,2.0,24.799999237060547,6.559999942779541,24.799999237060547,145.0,35.0,35.0,92.50399780273438,303.7769775390625,-303.7769775390625,,,-1.0,5.0,,,,,,,1067.0,3.0281643867492676
OptiMat,43R0300UD2,0/0/0/0,Epoxy,50.86750411987305,72.28011322021484,,,,,3.700000047683716,2.0,24.829999923706055,6.559999942779541,24.829999923706055,145.0,35.0,35.0,91.87100219726562,399.5444030761719,-399.5444030761719,,,-1.0,5.0,,,,,,,795.0,2.900367021560669
OptiMat,43R0300UD2,0/0/0/0,Epoxy,50.86750411987305,72.28011322021484,,,,,3.6500000953674316,2.0,24.770000457763672,6.559999942779541,24.770000457763672,145.0,35.0,35.0,90.4104995727539,243.03213500976562,-243.03213500976562,,,-1.0,5.0,,,,,,,92160.0,4.964542388916016
OptiMat,43R0300UD2,0/0/0/0,Epoxy,50.86750411987305,72.28011322021484,,,,,3.7100000381469727,2.0,24.780000686645508,6.559999942779541,24.780000686645508,145.0,35.0,35.0,91.93379974365234,270.8470764160156,-270.8470764160156,,,-1.0,5.0,,,,,,,898.0,2.9532763957977295
OptiMat,43R0300UD2,0/0/0/0,Epoxy,50.86750411987305,72.28011322021484,,,,,3.7200000286102295,2.0,24.799999237060547,6.559999942779541,24.799999237060547,145.0,35.0,35.0,92.25599670410156,297.9777526855469,-297.9777526855469,,,-1.0,5.0,,,,,,,102733.0,5.011710166931152
OptiMat,43R0300UD2,0/0/0/0,Epoxy,50.86750411987305,72.28011322021484,,,,,3.6500000953674316,2.0,24.75,6.559999942779541,24.75,145.0,35.0,35.0,90.3375015258789,199.2528076171875,-199.2528076171875,,,-1.0,5.0,,,,,,,409950.0,5.612730979919434
OptiMat,42R0300UD2,0/0/0/0,Epoxy,52.55160140991211,72.10781860351562,,,,,3.700000047683716,2.0,25.030000686645508,6.559999942779541,25.030000686645508,145.0,35.0,35.0,92.61100006103516,195.44114685058594,-195.44114685058594,,,-1.0,5.0,,,,,,,844145.0,5.926416873931885
OptiMat,42R0300UD2,0/0/0/0,Epoxy,52.55160140991211,72.10781860351562,,,,,3.6600000858306885,2.0,24.799999237060547,6.559999942779541,24.799999237060547,145.0,35.0,35.0,90.76799774169922,378.9881896972656,-378.9881896972656,,,-1.0,5.0,,,,,,,2050.0,3.311753749847412
OptiMat,42R0300UD2,0/0/0/0,Epoxy,52.55160140991211,72.10781860351562,,,,,3.740000009536743,2.0,24.799999237060547,6.559999942779541,24.799999237060547,145.0,35.0,35.0,92.75199890136719,246.3558807373047,-246.3558807373047,,,-1.0,5.0,,,,,,,2566.0,3.40925669670105
OptiMat,42R0300UD2,0/0/0/0,Epoxy,52.55160140991211,72.10781860351562,,,,,3.700000047683716,2.0,24.989999771118164,6.559999942779541,24.989999771118164,145.0,35.0,35.0,92.46299743652344,213.05819702148438,-213.05819702148438,,,-1.0,5.0,,,,,,,172044.0,5.235639572143555
OptiMat,42R0300UD2,0/0/0/0,Epoxy,52.55160140991211,72.10781860351562,,,,,3.7799999713897705,2.0,24.8799991607666,,24.8799991607666,145.0,35.0,35.0,94.04640197753906,265.82623291015625,-265.82623291015625,0.7559354305267334,,-1.0,5.0,,,39.58141326904297,38.60614013671875,,,1458.0,3.163757562637329
OptiMat,42R0300UD2,0/0/0/0,Epoxy,52.55160140991211,72.10781860351562,,,,,3.9200000762939453,2.0,24.709999084472656,,24.709999084472656,145.0,35.0,35.0,96.86319732666016,258.095947265625,-258.095947265625,0.772322416305542,,-1.0,5.0,,,36.49479293823242,36.65488815307617,,,985.0,2.993436336517334
OptiMat,42R0300UD2,0/0/0/0,Epoxy,52.55160140991211,72.10781860351562,,,,,3.740000009536743,2.0,24.84000015258789,,24.84000015258789,145.0,35.0,35.0,92.90160369873047,215.2815399169922,-215.2815399169922,0.591365396976471,,-1.0,5.0,,,37.98979187011719,38.045387268066406,,,17370.0,4.239799976348877
