Repository: Luwen-Zhang/SNEnsemble

# Copyright Notification

## Composites

We reformat and merge fatigue testing records from SNL/MSU/DOE, OptiMat, UPWIND, and FACT databases into a single database with careful considerations, including filtering invalid entries, rename variables, fix improper calculations in the records, to obtain clean and consistent data to fit machine 
learning usages. We leave the original format ("2019_SNL_MSU_DOE_Composite-Materials-Database_Wind_29pt0.xlsx" and "Optidat UPWIND 28_3_2017.xls") in the folder. Any derived database should be directly based on the original files instead of our merged database. We are not responsible for the accuracy of the testing records.

File: data/composite_database_02232023.csv (part 41 of 47)
Data source,Material_Code,Sequence,Resin Type,Fibre Volume Fraction,Fibre Weight Fraction,Percentage of Fibre in 0-deg Direction,Percentage of Fibre in 45-deg Direction,Percentage of Fibre in 90-deg Direction,Percentage of Fibre in Other Direction,Thickness,Tab Thickness,Width,Maximum Width,Minimum Width,Length,Gauge Length,Load Length,Area,Maximum Stress,Minimum Stress,Maximum Strain,Minimum Strain,R-value,Frequency,Static Maximum Tensile Stress,Static Maximum Compressive Stress,Static Elastic Modulus,Static Compressive Modulus,Static Maximum Tensile Strain,Static Maximum Compressive Strain,Cycles to Failure,log(Cycles to Failure)
OptiMat,14R0400MD2,45/-45/0/45/-45/0/45/-45/0/45/-45/0/45/-45,Epoxy,53.03946304321289,72.49799346923828,,,,,6.806666851043701,2.0,25.229999542236328,,25.229999542236328,150.0,40.0,40.0,171.73219299316406,98.9913330078125,-98.9913330078125,0.4007810950279236,,-1.0,5.0,518.1776733398438,-446.78228759765625,26.951282501220703,26.637571334838867,2.3302221298217773,-1.821117639541626,7223777.0,6.858764171600342
OptiMat,14R0400MD2,45/-45/0/45/-45/0/45/-45/0/45/-45/0/45/-45,Epoxy,53.03946304321289,72.49799346923828,,,,,6.75,2.0,25.023332595825195,,25.023332595825195,150.0,40.0,40.0,168.90750122070312,106.56720733642578,-106.56720733642578,0.4214753210544586,,-1.0,5.0,518.1776733398438,-446.78228759765625,26.842214584350586,26.198091506958008,2.3302221298217773,-1.821117639541626,4646705.0,6.667145252227783
OptiMat,14R0400MD2,45/-45/0/45/-45/0/45/-45/0/45/-45/0/45/-45,Epoxy,53.03946304321289,72.49799346923828,,,,,6.793333530426025,2.0,25.239999771118164,,25.239999771118164,150.0,40.0,40.0,171.46372985839844,104.97846984863281,-104.97846984863281,0.4214342534542084,,-1.0,5.0,518.1776733398438,-446.78228759765625,25.686771392822266,25.12015724182129,2.3302221298217773,-1.821117639541626,3055330.0,6.485058307647705
OptiMat,14R0400MD2,45/-45/0/45/-45/0/45/-45/0/45/-45/0/45/-45,Epoxy,53.03946304321289,72.49799346923828,,,,,6.763333320617676,2.0,25.196666717529297,,25.196666717529297,150.0,40.0,40.0,170.4134521484375,111.49354553222656,-111.49354553222656,0.4224188029766083,,-1.0,5.0,518.1776733398438,-446.78228759765625,27.518136978149414,27.510093688964844,2.3302221298217773,-1.821117639541626,9009.0,3.954676628112793
OptiMat,14R0400MD2,45/-45/0/45/-45/0/45/-45/0/45/-45/0/45/-45,Epoxy,53.03946304321289,72.49799346923828,,,,,6.763333320617676,2.0,25.073333740234375,,25.073333740234375,150.0,40.0,40.0,169.57931518554688,117.93891143798828,-117.93891143798828,0.4581291973590851,,-1.0,5.0,518.1776733398438,-446.78228759765625,26.33780860900879,25.768413543701172,2.3302221298217773,-1.821117639541626,11786.0,4.071366310119629
OptiMat,14R0400MD2,45/-45/0/45/-45/0/45/-45/0/45/-45/0/45/-45,Epoxy,53.03946304321289,72.49799346923828,,,,,6.816666603088379,2.0,25.229999542236328,,25.229999542236328,150.0,40.0,40.0,171.9844970703125,116.28955078125,-116.28955078125,0.45909377932548523,,-1.0,5.0,518.1776733398438,-446.78228759765625,27.249107360839844,26.953535079956055,2.3302221298217773,-1.821117639541626,8142.0,3.910731077194214
OptiMat,14R0400MD2,45/-45/0/45/-45/0/45/-45/0/45/-45/0/45/-45,Epoxy,53.03946304321289,72.49799346923828,,,,,6.760000228881836,2.0,25.229999542236328,,25.229999542236328,150.0,40.0,40.0,170.55479431152344,146.58045959472656,-146.58045959472656,0.5805767774581909,,-1.0,5.0,518.1776733398438,-446.78228759765625,26.241397857666016,25.333131790161133,2.3302221298217773,-1.821117639541626,2923.0,3.4658288955688477
OptiMat,14R0400MD2,45/-45/0/45/-45/0/45/-45/0/45/-45/0/45/-45,Epoxy,53.03946304321289,72.49799346923828,,,,,6.789999961853027,2.0,25.236665725708008,,25.236665725708008,150.0,40.0,40.0,171.35696411132812,145.89427185058594,-145.89427185058594,0.57414311170578,,-1.0,5.0,518.1776733398438,-446.78228759765625,26.39080047607422,25.4564208984375,2.3302221298217773,-1.821117639541626,1403.0,3.1470577716827393
OptiMat,14R0400MD2,45/-45/0/45/-45/0/45/-45/0/45/-45/0/45/-45,Epoxy,53.03946304321289,72.49799346923828,,,,,6.789999961853027,2.0,25.203332901000977,,25.203332901000977,150.0,40.0,40.0,171.13063049316406,175.30467224121094,-175.30467224121094,0.7068984508514404,,-1.0,5.0,518.1776733398438,-446.78228759765625,26.267309188842773,24.871793746948242,2.3302221298217773,-1.821117639541626,1141.0,3.0572855472564697
OptiMat,14R0400MD2,45/-45/0/45/-45/0/45/-45/0/45/-45/0/45/-45,Epoxy,53.03946304321289,72.49799346923828,,,,,6.816666603088379,2.0,25.266666412353516,,25.266666412353516,150.0,40.0,40.0,172.2344512939453,174.18118286132812,-174.18118286132812,0.7350928783416748,,-1.0,5.0,518.1776733398438,-446.78228759765625,26.039949417114258,23.16706085205078,2.3302221298217773,-1.821117639541626,744.0,2.871572971343994
OptiMat,14R0400MD2,45/-45/0/45/-45/0/45/-45/0/45/-45/0/45/-45,Epoxy,53.03946304321289,72.49799346923828,,,,,6.800000190734863,2.0,25.209999084472656,,25.209999084472656,150.0,40.0,40.0,171.42799377441406,204.16734313964844,-204.16734313964844,0.7991476655006409,,-1.0,5.0,518.1776733398438,-446.78228759765625,27.07504653930664,25.185575485229492,2.3302221298217773,-1.821117639541626,443.0,2.6464037895202637
OptiMat,14R0400MD2,45/-45/0/45/-45/0/45/-45/0/45/-45/0/45/-45,Epoxy,53.03946304321289,72.49799346923828,,,,,6.746666431427002,2.0,25.290000915527344,,25.290000915527344,150.0,40.0,40.0,170.62319946289062,263.7390441894531,-263.7390441894531,1.066280484199524,,-1.0,5.0,518.1776733398438,-446.78228759765625,26.615964889526367,25.0932559967041,2.3302221298217773,-1.821117639541626,265.0,2.423245906829834
OptiMat,1R0300UD2,0/0/0/0,Epoxy,53.310001373291016,73.2300033569336,,,,,3.799999952316284,2.0,25.0,,25.0,145.0,35.0,35.0,95.0,341.7731628417969,34.17731475830078,,,0.10000000149011612,5.0,806.8394165039062,-526.5913696289062,38.22000503540039,38.899051666259766,2.1955554485321045,-1.3098499774932861,23612.0,4.373132705688477
OptiMat,1R0300UD2,0/0/0/0,Epoxy,53.310001373291016,73.2300033569336,,,,,3.799999952316284,2.0,25.0,,25.0,145.0,35.0,35.0,95.0,210.5263214111328,-210.5263214111328,0.6000000238418579,,-1.0,5.0,806.8394165039062,-526.5913696289062,37.400001525878906,37.900001525878906,2.1955554485321045,-1.3098499774932861,37153.0,4.56999397277832
OptiMat,1R0300UD2,0/0/0/0,Epoxy,53.310001373291016,73.2300033569336,,,,,3.799999952316284,2.0,25.0,,25.0,145.0,35.0,35.0,95.0,244.12368774414062,24.412368774414062,,,0.10000000149011612,5.0,806.8394165039062,-526.5913696289062,38.7014274597168,38.899051666259766,2.1955554485321045,-1.3098499774932861,977128.0,5.9899516105651855
OptiMat,1R0300UD2,0/0/0/0,Epoxy,53.310001373291016,73.2300033569336,,,,,3.799999952316284,2.0,25.0,,25.0,145.0,35.0,35.0,95.0,292.94842529296875,29.294841766357422,,,0.10000000149011612,5.0,806.8394165039062,-526.5913696289062,38.7014274597168,38.899051666259766,2.1955554485321045,-1.3098499774932861,226935.0,5.355901718139648
OptiMat,1R0300UD2,0/0/0/0,Epoxy,53.310001373291016,73.2300033569336,,,,,3.799999952316284,2.0,25.0,,25.0,145.0,35.0,35.0,95.0,341.7731628417969,34.17731475830078,,,0.10000000149011612,5.0,806.8394165039062,-526.5913696289062,38.7014274597168,38.899051666259766,2.1955554485321045,-1.3098499774932861,43033.0,4.633801460266113
OptiMat,1R0300UD2,0/0/0/0,Epoxy,53.310001373291016,73.2300033569336,,,,,3.799999952316284,2.0,25.0,,25.0,145.0,35.0,35.0,95.0,390.597900390625,39.05978775024414,,,0.10000000149011612,5.0,806.8394165039062,-526.5913696289062,38.7014274597168,38.899051666259766,2.1955554485321045,-1.3098499774932861,17403.0,4.240623950958252
OptiMat,1R0300UD2,0/0/0/0,Epoxy,53.310001373291016,73.2300033569336,,,,,3.9000000953674316,2.0,25.0,,25.0,145.0,35.0,35.0,97.5,190.29127502441406,-190.29127502441406,,,-1.0,5.0,806.8394165039062,-526.5913696289062,38.7014274597168,38.899051666259766,2.1955554485321045,-1.3098499774932861,37601.0,4.575199604034424
OptiMat,1R0300UD2,0/0/0/0,Epoxy,53.310001373291016,73.2300033569336,,,,,3.9000000953674316,2.0,25.0,,25.0,145.0,35.0,35.0,97.5,153.84616088867188,-153.84616088867188,0.4000000059604645,,-1.0,5.0,806.8394165039062,-526.5913696289062,37.29999923706055,37.79999923706055,2.1955554485321045,-1.3098499774932861,2972910.0,6.47318172454834
OptiMat,1R0300UD2,0/0/0/0,Epoxy,53.310001373291016,73.2300033569336,,,,,3.799999952316284,2.0,25.0,,25.0,145.0,35.0,35.0,95.0,263.15789794921875,-263.15789794921875,0.699999988079071,,-1.0,5.0,806.8394165039062,-526.5913696289062,37.099998474121094,40.70000076293945,2.1955554485321045,-1.3098499774932861,1952.0,3.290479898452759
OptiMat,"[+/-45 ,UD]4;[+/-45] R0500MD2",45/-45/0/45/-45/0/45/-45/0/45/-45/0/45/-45,Epoxy,,,,,,,6.559999942779541,,25.020000457763672,,25.020000457763672,,45.0,,164.13119506835938,199.3527069091797,-199.3527069091797,0.7900000214576721,,-1.0,1.6399999856948853,,-501.6214294433594,27.399999618530273,25.600000381469727,,-2.0,1897.0,3.2780673503875732
OptiMat,"[+/-45 ,UD]4;[+/-45] R0400MD2",45/-45/0/45/-45/0/45/-45/0/45/-45/0/45/-45,Epoxy,,,,,,,6.550000190734863,2.0,24.549999237060547,,24.549999237060547,150.0,40.0,40.0,160.80250549316406,259.0133972167969,-259.0133972167969,0.9700000286102295,,-1.0,1.3300000429153442,,-522.9205322265625,29.100000381469727,31.799999237060547,,-1.9500000476837158,336.0,2.526339292526245
OptiMat,"[+/-45 ,UD]4;[+/-45] R0400MD2",45/-45/0/45/-45/0/45/-45/0/45/-45/0/45/-45,Epoxy,,,,,,,6.550000190734863,2.0,24.899999618530273,,24.899999618530273,150.0,40.0,40.0,163.09500122070312,258.56097412109375,-258.56097412109375,1.0199999809265137,,-1.0,2.549999952316284,,-522.9205322265625,27.899999618530273,25.899999618530273,,-1.9500000476837158,168.0,2.225309371948242
OptiMat,4UDR0400UD2,0/0/0/0,Epoxy,,,,,,,3.950000047683716,2.0,24.850000381469727,,24.850000381469727,150.0,40.0,40.0,98.15750122070312,259.78656005859375,-259.78656005859375,0.6899999976158142,,-1.0,3.700000047683716,836.9080200195312,-469.87652587890625,37.70000076293945,37.5,,-1.263533353805542,1811.0,3.257918357849121
OptiMat,4UDR0400UD2,0/0/0/0,Epoxy,,,,,,,3.875,2.0,25.260000228881836,,25.260000228881836,150.0,40.0,40.0,97.88249969482422,227.4571990966797,-227.4571990966797,,,-1.0,1.0,836.9080200195312,-469.87652587890625,,36.14493942260742,,-1.263533353805542,61144.0,4.786354064941406
OptiMat,4UDR0400UD2,0/0/0/0,Epoxy,,,,,,,3.8499999046325684,2.0,24.979999542236328,,24.979999542236328,150.0,40.0,40.0,96.1729965209961,389.9223327636719,-389.9223327636719,1.0499999523162842,,-1.0,2.5,836.9080200195312,-469.87652587890625,37.400001525878906,37.29999923706055,,-1.263533353805542,139.0,2.143014907836914
OptiMat,4UDR0300UD2,0/0/0/0,Epoxy,,,,,,,3.799999952316284,2.0,25.0,,25.0,145.0,35.0,35.0,95.0,260.0,-260.0,0.6899999976158142,,-1.0,2.5999999046325684,826.183837890625,-480.7584228515625,37.5,37.20000076293945,,-1.287600040435791,11627.0,4.065467834472656
OptiMat,4UDR0300UD2,0/0/0/0,Epoxy,,,,,,,3.859999895095825,2.0,25.020000457763672,,25.020000457763672,145.0,35.0,35.0,96.57720184326172,260.93115234375,-260.93115234375,0.699999988079071,,-1.0,3.700000047683716,826.183837890625,-480.7584228515625,36.400001525878906,36.29999923706055,,-1.287600040435791,1375.0,3.138302803039551
OptiMat,4UDR0300UD2,0/0/0/0,Epoxy,,,,,,,3.869999885559082,2.0,25.049999237060547,,25.049999237060547,145.0,35.0,35.0,96.94349670410156,259.9452209472656,-259.9452209472656,0.6800000071525574,,-1.0,3.200000047683716,826.183837890625,-480.7584228515625,37.400001525878906,37.5,,-1.287600040435791,2313.0,3.36417555809021
OptiMat,4UDR0300UD2,0/0/0/0,Epoxy,,,,,,,3.8499999046325684,2.0,25.049999237060547,,25.049999237060547,145.0,35.0,35.0,96.44249725341797,230.85340881347656,-230.85340881347656,,,-1.0,2.0,826.183837890625,-480.7584228515625,,35.3612060546875,,-1.287600040435791,62921.0,4.798795700073242
OptiMat,4UDR0200UD2,0/0/0/0,Epoxy,,,,,,,3.880000114440918,2.0,25.8799991607666,,25.8799991607666,140.0,30.0,30.0,100.41439819335938,259.9228820800781,-259.9228820800781,0.7200000286102295,,-1.0,2.5999999046325684,798.388916015625,-483.9444580078125,36.0,35.79999923706055,,-1.2773000001907349,7734.0,3.888404130935669
OptiMat,4UDR0200UD2,0/0/0/0,Epoxy,,,,,,,3.825000047683716,2.0,25.190000534057617,,25.190000534057617,140.0,30.0,30.0,96.35175323486328,231.0708465576172,-231.0708465576172,,,-1.0,2.0,798.388916015625,-483.9444580078125,,34.973506927490234,,-1.2773000001907349,12172.0,4.085361957550049
OptiMat,4UDR0200UD2,0/0/0/0,Epoxy,,,,,,,3.930000066757202,2.0,25.09000015258789,,25.09000015258789,140.0,30.0,30.0,98.60369873046875,254.8585968017578,-254.8585968017578,0.6899999976158142,,-1.0,3.700000047683716,798.388916015625,-483.9444580078125,37.79999923706055,37.79999923706055,,-1.2773000001907349,3701.0,3.568319082260132
OptiMat,4UDR0200UD2,0/0/0/0,Epoxy,,,,,,,3.859999895095825,2.0,25.040000915527344,,25.040000915527344,140.0,30.0,30.0,96.65440368652344,207.95742797851562,-207.95742797851562,0.550000011920929,,-1.0,4.5,798.388916015625,-483.9444580078125,37.0,37.099998474121094,,-1.2773000001907349,190082.0,5.2789411544799805
OptiMat,GEV02016R0100MD1,45/-45/0/45/-45/0/45/-45/0/45/-45/0/45/-45/0/45/-45,Epoxy,,,,,,,7.869999885559082,2.0,25.43000030517578,,25.43000030517578,170.0,50.0,50.0,200.13409423828125,174.8827362060547,-174.8827362060547,,,-1.0,2.0,483.12603759765625,-471.0860595703125,,,,,721.0,2.8579351902008057
OptiMat,GEV02016R0100MD1,45/-45/0/45/-45/0/45/-45/0/45/-45/0/45/-45/0/45/-45,Epoxy,,,,,,,7.84499979019165,2.0,25.540000915527344,,25.540000915527344,170.0,50.0,50.0,200.36129760742188,174.68443298339844,-174.68443298339844,,,-1.0,2.0,483.12603759765625,-471.0860595703125,,,,,1283.0,3.1082265377044678
OptiMat,GEV02016D0100MD1,45/-45/0/45/-45/0/45/-45/0/45/-45/0/45/-45/0/45/-45,Epoxy,,,,,,,7.699999809265137,,23.170000076293945,,23.170000076293945,,70.0,,178.40899658203125,196.17845153808594,-196.17845153808594,,,-1.0,2.0,,-479.90399169921875,,,,,172.0,2.2355284690856934
OptiMat,GEV02016D0100MD1,45/-45/0/45/-45/0/45/-45/0/45/-45/0/45/-45/0/45/-45,Epoxy,,,,,,,7.869999885559082,,23.3799991607666,,23.3799991607666,,70.0,,184.00059509277344,190.21676635742188,-190.21676635742188,,,-1.0,2.0,,-479.90399169921875,,,,,36165.0,4.55828857421875
OptiMat,GEV02015R0100MUD1,45/-45/0/0/0/0/0/45/-45,Epoxy,,,,,,,5.59499979019165,2.0,25.149999618530273,,25.149999618530273,170.0,50.0,50.0,140.71424865722656,248.7310333251953,-248.7310333251953,,,-1.0,2.0,682.4168090820312,-501.7630310058594,,34.54499816894531,,-1.4930000305175781,9153.0,3.9615633487701416
OptiMat,GEV02015R0100MUD1,45/-45/0/0/0/0/0/45/-45,Epoxy,,,,,,,5.639999866485596,2.0,24.90999984741211,,24.90999984741211,170.0,50.0,50.0,140.49240112304688,249.12379455566406,-249.12379455566406,,,-1.0,2.0,682.4168090820312,-501.7630310058594,,34.54499816894531,,-1.4930000305175781,11674.0,4.0672197341918945
OptiMat,GEV02015D0100MUD1,45/-45/0/0/0/0/0/45/-45,Epoxy,,,,,,,5.679999828338623,,23.479999542236328,,23.479999542236328,,70.0,,133.36639404296875,262.4349060058594,26.243492126464844,0.0,,0.10000000149011612,5.0,700.577880859375,-415.03564453125,,37.83833312988281,,-1.124666690826416,173000.0,5.238046169281006
OptiMat,GEV02015D0100MUD1,45/-45/0/0/0/0/0/45/-45,Epoxy,,,,,,,5.599999904632568,,23.389999389648438,,23.389999389648438,,70.0,,130.98399353027344,267.2082214355469,-267.2082214355469,,,-1.0,2.0,700.577880859375,-415.03564453125,,37.83833312988281,,-1.124666690826416,9305.0,3.9687163829803467
OptiMat,GEV02015D0100MUD1,45/-45/0/0/0/0/0/45/-45,Epoxy,,,,,,,5.630000114440918,,23.489999771118164,,23.489999771118164,,70.0,,132.2487030029297,302.46044921875,30.246044158935547,0.0,,0.10000000149011612,5.0,700.577880859375,-415.03564453125,,37.83833312988281,,-1.124666690826416,23400.0,4.369215965270996
OptiMat,GEV02015D0100MUD1,45/-45/0/0/0/0/0/45/-45,Epoxy,,,,,,,5.590000152587891,,23.3700008392334,,23.3700008392334,,70.0,,130.6383056640625,229.64169311523438,-229.64169311523438,,,-1.0,2.0,700.577880859375,-415.03564453125,,37.83833312988281,,-1.124666690826416,82468.0,4.916285514831543
OptiMat,GEV02015D0100MUD1,45/-45/0/0/0/0/0/45/-45,Epoxy,,,,,,,5.650000095367432,,23.18000030517578,,23.18000030517578,,70.0,,130.9669952392578,305.4204406738281,30.54204559326172,0.0,,0.10000000149011612,5.0,700.577880859375,-415.03564453125,,37.83833312988281,,-1.124666690826416,46046.0,4.663191795349121
OptiMat,GEV02015D0100MUD1,45/-45/0/0/0/0/0/45/-45,Epoxy,,,,,,,5.619999885559082,,23.420000076293945,,23.420000076293945,,70.0,,131.6204071044922,493.84442138671875,49.38444137573242,0.0,,0.10000000149011612,5.0,700.577880859375,-415.03564453125,,37.83833312988281,,-1.124666690826416,100.0,2.0
OptiMat,GEV02014R0100UD1,0/0/0/0/0,Epoxy,,,,,,,4.550000190734863,2.0,25.139999389648438,,25.139999389648438,170.0,50.0,50.0,114.38700103759766,262.267578125,-262.267578125,0.6579999923706055,,-1.0,2.0,838.2467041015625,-513.1557006835938,39.95000076293945,40.02316665649414,2.1085000038146973,-1.28083336353302,24325.0,4.386053085327148
OptiMat,GEV02014R0100UD1,0/0/0/0/0,Epoxy,,,,,,,4.534999847412109,2.0,25.139999389648438,,25.139999389648438,170.0,50.0,50.0,114.00990295410156,306.9908752441406,-306.9908752441406,0.7649999856948853,,-1.0,1.0,838.2467041015625,-513.1557006835938,40.29899978637695,40.02316665649414,2.1085000038146973,-1.28083336353302,13655.0,4.135291576385498
OptiMat,GEV02014D0100UD1,0/0/0/0/0,Epoxy,,,,,,,4.514999866485596,,23.280000686645508,,23.280000686645508,,70.0,,105.10919952392578,285.4174499511719,-285.4174499511719,0.6359999775886536,,-1.0,2.0,842.3230590820312,-398.4510192871094,44.67300033569336,45.15733337402344,2.117500066757202,-0.8828333616256714,469.0,2.671172857284546
OptiMat,GEV02014D0100UD1,0/0/0/0/0,Epoxy,,,,,,,4.46999979019165,,23.270000457763672,,23.270000457763672,,70.0,,104.01689910888672,288.4146728515625,-288.4146728515625,0.6420000195503235,,-1.0,2.0,842.3230590820312,-398.4510192871094,45.02399826049805,45.15733337402344,2.117500066757202,-0.8828333616256714,791.0,2.898176431655884
Upwind,AGR03,0/90/0/90,Epoxy,,67.5,,,,,3.0899999141693115,2.0,24.75,,,144.52000427246094,35.33250045776367,,76.47750091552734,392.2722473144531,-392.2722473144531,,,-1.0,1.0,870.2021484375,,36.13750076293945,36.13750076293945,,,1513.0,3.1798388957977295
Upwind,AGR03,0/90/0/90,Epoxy,,67.5,,,,,3.134999990463257,2.0,24.8700008392334,,,146.3800048828125,35.4275016784668,,77.96745300292969,384.77593994140625,-384.77593994140625,,,-1.0,1.0,870.2021484375,,35.439998626708984,35.439998626708984,,,7171.0,3.8555796146392822
Upwind,AGR03,0/90/0/90,Epoxy,,67.5,,,,,3.0950000286102295,2.0,24.809999465942383,,,146.25,35.41749954223633,,76.78694915771484,195.34568786621094,-195.34568786621094,,,-1.0,3.0,870.2021484375,,35.974998474121094,35.974998474121094,,,1999758.0,6.3009772300720215
Upwind,AGR03,0/90/0/90,Epoxy,,67.5,,,,,3.069999933242798,2.0,24.850000381469727,,,145.10000610351562,35.407501220703125,,76.28949737548828,393.2389221191406,-393.2389221191406,,,-1.0,1.0,870.2021484375,,31.732500076293945,31.732500076293945,,,4260.0,3.6294095516204834
Upwind,AGR03,0/90/0/90,Epoxy,,67.5,,,,,3.0850000381469727,2.0,24.780000686645508,,,144.9199981689453,35.352500915527344,,76.44629669189453,261.6215515136719,-261.6215515136719,,,-1.0,3.0,870.2021484375,,36.10749816894531,36.10749816894531,,,122269.0,5.087316513061523
Upwind,AIR03,0/90/0/90,Epoxy,,67.5,,,,,3.0199999809265137,2.0,24.799999237060547,,,146.11000061035156,34.42499923706055,,74.89600372314453,267.0369567871094,-267.0369567871094,,,-1.0,2.0,842.2648315429688,,35.907501220703125,35.907501220703125,,,792622.0,5.899065971374512
Upwind,AIR03,0/90/0/90,Epoxy,,67.5,,,,,3.174999952316284,2.0,24.760000228881836,,,145.64999389648438,34.01250076293945,,78.61299896240234,381.61627197265625,-381.61627197265625,,,-1.0,1.0,842.2648315429688,,35.974998474121094,35.974998474121094,,,515.0,2.7118072509765625
Upwind,AIR03,0/90/0/90,Epoxy,,67.5,,,,,3.7249999046325684,2.0,24.520000457763672,,,144.99000549316406,34.125,,91.33699798583984,218.9693145751953,-218.9693145751953,,,-1.0,3.0,842.2648315429688,,30.299999237060547,30.299999237060547,,,319199.0,5.504061698913574
Upwind,AIR03,0/90/0/90,Epoxy,,67.5,,,,,3.7750000953674316,2.0,24.420000076293945,,,145.4199981689453,34.53499984741211,,92.18550109863281,325.4307861328125,-325.4307861328125,,,-1.0,1.0,842.2648315429688,,30.022499084472656,30.022499084472656,,,1718.0,3.235023260116577
Upwind,AKR06,90/0/90/0,Epoxy,,67.5,,,,,3.180000066757202,2.0,25.079999923706055,,,130.52000427246094,20.177499771118164,,79.75440216064453,376.15478515625,-376.15478515625,,,-1.0,1.0,,-506.8001708984375,,35.779998779296875,,,362.0,2.558708667755127
Upwind,AKR06,90/0/90/0,Epoxy,,67.5,,,,,3.174999952316284,2.0,25.0,,,130.39999389648438,20.167499542236328,,79.375,251.968505859375,-251.968505859375,,,-1.0,3.0,,-506.8001708984375,,35.779998779296875,,,106407.0,5.026970386505127
Upwind,AKR06,90/0/90/0,Epoxy,,67.5,,,,,3.2100000381469727,2.0,25.030000686645508,,,131.0,20.079999923706055,,80.34629821777344,311.1531066894531,-311.1531066894531,,,-1.0,1.0,,-506.8001708984375,,35.779998779296875,,,46217.0,4.664801597595215
Upwind,AKR06,90/0/90/0,Epoxy,,67.5,,,,,3.2300000190734863,2.0,25.030000686645508,,,132.3000030517578,19.97249984741211,,80.8469009399414,371.0717468261719,-371.0717468261719,,,-1.0,1.0,,-506.8001708984375,,35.779998779296875,,,2934.0,3.4674601554870605
Upwind,AKR06,90/0/90/0,Epoxy,,67.5,,,,,3.2149999141693115,2.0,25.040000915527344,,,130.5,20.0575008392334,,80.50360107421875,310.54510498046875,-310.54510498046875,,,-1.0,1.0,,-506.8001708984375,,35.779998779296875,,,79816.0,4.902090072631836
Upwind,AKR08,90/0/90/0,Epoxy,,67.5,,,,,3.0799999237060547,1.0,19.59000015258789,,,130.47000122070312,20.15999984741211,,60.33720016479492,331.470458984375,-331.470458984375,,,-1.0,,,,,,,,29841.0,4.474813461303711
Upwind,AKR08,90/0/90/0,Epoxy,,67.5,,,,,3.0399999618530273,1.0,19.829999923706055,,,130.7100067138672,20.247499465942383,,60.283199310302734,398.1208801269531,-398.1208801269531,,,-1.0,1.0,,,,,,,16647.0,4.2213358879089355
Upwind,AKR08,90/0/90/0,Epoxy,,67.5,,,,,3.0899999141693115,1.0,19.8700008392334,,,130.10000610351562,20.235000610351562,,61.39830017089844,390.8902893066406,-390.8902893066406,,,-1.0,1.0,,,,,,,15397.0,4.187436103820801
Upwind,AKR08,90/0/90/0,Epoxy,,67.5,,,,,3.119999885559082,1.0,19.90999984741211,,,130.75,20.3700008392334,,62.11920166015625,386.3539733886719,-386.3539733886719,,,-1.0,1.0,,,,,,,20297.0,4.307431697845459
Upwind,AKR08,90/0/90/0,Epoxy,,67.5,,,,,3.1500000953674316,1.0,19.860000610351562,,,130.97000122070312,20.274999618530273,,62.558998107910156,319.6982116699219,-319.6982116699219,,,-1.0,3.0,,,,,,,28236.0,4.450803279876709
Upwind,AKR08,90/0/90/0,Epoxy,,67.5,,,,,3.134999990463257,1.0,19.93000030517578,,,130.85000610351562,20.3700008392334,,62.48054885864258,320.099609375,-320.099609375,,,-1.0,1.0,,,,,,,139777.0,5.145435810089111
Upwind,ALR17,90/0/90/0/90/0,Epoxy,,67.5,,,,,4.554999828338623,,20.110000610351562,,,145.19000244140625,35.0,,91.6010513305664,262.0057373046875,-262.0057373046875,,,-1.0,3.0,,,34.88249969482422,34.88249969482422,,,337759.0,5.52860689163208
Upwind,ALR17,90/0/90/0/90/0,Epoxy,,67.5,,,,,4.53000020980835,,20.110000610351562,,,145.16000366210938,35.0,,91.09829711914062,329.3146057128906,-329.3146057128906,,,-1.0,1.0,,,35.932498931884766,35.932498931884766,,,21108.0,4.324447154998779
Upwind,ALR17,90/0/90/0/90/0,Epoxy,,67.5,,,,,4.46999979019165,,19.75,,,145.11000061035156,35.0,,88.28250122070312,271.85455322265625,-271.85455322265625,,,-1.0,3.0,,,36.61000061035156,36.61000061035156,,,27870.0,4.445137023925781
Upwind,ALR17,90/0/90/0/90/0,Epoxy,,67.5,,,,,4.489999771118164,,19.790000915527344,,,145.17999267578125,35.0,,88.85710144042969,337.6207275390625,-337.6207275390625,,,-1.0,1.0,,,37.435001373291016,37.435001373291016,,,7184.0,3.8563663959503174
Upwind,ALR17,90/0/90/0/90/0,Epoxy,,67.5,,,,,4.494999885559082,,19.790000915527344,,,145.19000244140625,35.0,,88.95604705810547,337.24517822265625,-337.24517822265625,,,-1.0,1.0,,,38.287498474121094,38.287498474121094,,,6649.0,3.822756290435791
Upwind,ALR17,90/0/90/0/90/0,Epoxy,,67.5,,,,,4.53000020980835,,19.770000457763672,,,145.07000732421875,35.0,,89.55809783935547,267.9824523925781,-267.9824523925781,,,-1.0,3.0,,,37.54249954223633,37.54249954223633,,,213509.0,5.329416275024414
Upwind,ALR17,90/0/90/0/90/0,Epoxy,,67.5,,,,,4.579999923706055,,19.780000686645508,,,145.07000732421875,35.0,,90.59239959716797,397.38433837890625,-397.38433837890625,,,-1.0,1.0,,,37.147499084472656,37.147499084472656,,,1576.0,3.197556257247925
Upwind,ALR17,90/0/90/0/90/0,Epoxy,,67.5,,,,,4.605000019073486,,19.809999465942383,,,145.13999938964844,35.0,,91.22505187988281,394.6284484863281,-394.6284484863281,,,-1.0,1.0,,,36.584999084472656,36.584999084472656,,,1175.0,3.070037841796875
Upwind,ALR17,90/0/90/0/90/0,Epoxy,,67.5,,,,,4.635000228881836,,19.799999237060547,,,145.17999267578125,35.0,,91.77300262451172,392.2722473144531,-392.2722473144531,,,-1.0,1.0,,,37.45000076293945,37.45000076293945,,,1277.0,3.1061909198760986
Upwind,ALR17,90/0/90/0/90/0,Epoxy,,67.5,,,,,4.639999866485596,,19.809999465942383,,,145.1999969482422,35.0,,91.91840362548828,326.3764343261719,-326.3764343261719,,,-1.0,1.0,,,35.522499084472656,35.522499084472656,,,8663.0,3.9376683235168457
Upwind,AMR07,90/0/90/0/90/0,Epoxy,,67.5,,,,,4.545000076293945,0.5,19.920000076293945,,,145.25,35.0,,90.5363998413086,331.3584289550781,-331.3584289550781,,,-1.0,1.0,,,,,,,35582.0,4.551230430603027
Upwind,AMR07,90/0/90/0/90/0,Epoxy,,67.5,,,,,4.550000190734863,0.5,20.0,,,146.39999389648438,35.20000076293945,,91.0,329.6703186035156,-329.6703186035156,,,-1.0,1.0,,,38.12575149536133,38.12575149536133,,,14444.0,4.159687519073486
Upwind,AMR07,90/0/90/0/90/0,Epoxy,,67.5,,,,,4.570000171661377,0.5,20.0,,,146.1999969482422,35.349998474121094,,91.4000015258789,328.2275695800781,-328.2275695800781,,,-1.0,1.0,,,36.6817512512207,36.6817512512207,,,37059.0,4.568893909454346
Upwind,AMR07,90/0/90/0/90/0,Epoxy,,67.5,,,,,4.565000057220459,0.5,20.0,,,146.1199951171875,35.29999923706055,,91.30000305175781,262.8696594238281,-262.8696594238281,,,-1.0,3.0,,,37.625,37.625,,,264765.0,5.422860622406006
Upwind,AMR07,90/0/90/0/90/0,Epoxy,,67.5,,,,,4.534999847412109,0.5,20.0,,,145.9499969482422,35.349998474121094,,90.69999694824219,396.91290283203125,-396.91290283203125,,,-1.0,1.0,,,37.29499816894531,37.29499816894531,,,4846.0,3.6853833198547363
Upwind,AMR07,90/0/90/0/90/0,Epoxy,,67.5,,,,,4.480000019073486,0.5,20.0,,,145.6699981689453,35.375,,89.5999984741211,234.375,-234.375,,,-1.0,3.0,,,35.105751037597656,35.105751037597656,,,505000.0,5.703291416168213
Upwind,AMR07,90/0/90/0/90/0,Epoxy,,67.5,,,,,4.46999979019165,0.5,20.010000228881836,,,145.6999969482422,35.400001525878906,,89.4447021484375,234.7819366455078,-234.7819366455078,,,-1.0,3.0,,,37.93024826049805,37.93024826049805,,,176029.0,5.245584011077881
Upwind,AMR07,90/0/90/0/90/0,Epoxy,,67.5,,,,,4.494999885559082,0.5,20.020000457763672,,,145.4499969482422,35.45000076293945,,89.98989868164062,266.69659423828125,-266.69659423828125,,,-1.0,3.0,,,35.93000030517578,35.93000030517578,,,80489.0,4.905736446380615
Upwind,AMR07,90/0/90/0/90/0,Epoxy,,67.5,,,,,4.525000095367432,0.5,20.0,,,145.58999633789062,35.5,,90.5,331.49169921875,-331.49169921875,,,-1.0,1.0,,,33.494998931884766,33.494998931884766,,,15669.0,4.195041179656982
Upwind,AMR07,90/0/90/0/90/0,Epoxy,,67.5,,,,,4.550000190734863,0.5,19.979999542236328,,,145.61000061035156,35.375,,90.90899658203125,396.0003967285156,-396.0003967285156,,,-1.0,1.0,,,37.42300033569336,37.42300033569336,,,3576.0,3.5533974170684814
Upwind,AMR07,90/0/90/0/90/0,Epoxy,,67.5,,,,,4.565000057220459,0.5,20.020000457763672,,,145.4499969482422,35.29999923706055,,91.39129638671875,393.91058349609375,-393.91058349609375,,,-1.0,1.0,,,36.037498474121094,36.037498474121094,,,3768.0,3.57611083984375
Upwind,AMR07,90/0/90/0/90/0,Epoxy,,67.5,,,,,4.550000190734863,0.5,20.020000457763672,,,145.55999755859375,35.29999923706055,,91.09100341796875,263.4727783203125,-263.4727783203125,,,-1.0,3.0,,,35.45500183105469,35.45500183105469,,,51040.0,4.707910537719727
Upwind,ANR03,90/0/90/0,Epoxy,,67.5,,,,,3.1700000762939453,1.0,24.829999923706055,,,145.08999633789062,34.8025016784668,,78.71109771728516,381.1406555175781,-381.1406555175781,,,-1.0,1.0,,,36.249000549316406,36.249000549316406,,,24649.0,4.391799449920654
Upwind,ANR03,90/0/90/0,Epoxy,,67.5,,,,,3.180000066757202,1.0,24.809999465942383,,,145.02000427246094,34.91999816894531,,78.89579772949219,380.2483825683594,-380.2483825683594,,,-1.0,1.0,,,34.68000030517578,34.68000030517578,,,165.0,2.2174839973449707
Upwind,ANR03,90/0/90/0,Epoxy,,67.5,,,,,3.130000114440918,1.0,24.809999465942383,,,145.02999877929688,35.037498474121094,,77.6552963256836,309.05810546875,-309.05810546875,,,-1.0,1.0,,,35.18450164794922,35.18450164794922,,,164763.0,5.216859817504883
Upwind,ANR03,90/0/90/0,Epoxy,,67.5,,,,,3.1050000190734863,1.0,24.829999923706055,,,144.99000549316406,34.994998931884766,,77.09715270996094,311.2955627441406,-311.2955627441406,,,-1.0,1.0,,,,,,,78278.0,4.89363956451416
Upwind,ANR03,90/0/90/0,Epoxy,,67.5,,,,,3.115000009536743,1.0,24.829999923706055,,,145.00999450683594,35.275001525878906,,77.34545135498047,387.8702697753906,-387.8702697753906,,,-1.0,1.0,,,36.549251556396484,36.549251556396484,,,776.0,2.889861822128296
Upwind,ANR03,90/0/90/0,Epoxy,,67.5,,,,,3.1600000858306885,1.0,24.84000015258789,,,145.0399932861328,35.14500045776367,,78.49440002441406,382.19287109375,-382.19287109375,,,-1.0,1.0,,,34.474998474121094,34.474998474121094,,,85.0,1.929418921470642
Upwind,ANR03,90/0/90/0,Epoxy,,67.5,,,,,3.1600000858306885,1.0,24.799999237060547,,,145.0500030517578,35.130001068115234,,78.36799621582031,255.20620727539062,-255.20620727539062,,,-1.0,3.0,,,,,,,245646.0,5.390309810638428
Upwind,ANR03,90/0/90/0,Epoxy,,67.5,,,,,3.1500000953674316,1.0,24.850000381469727,,,145.00999450683594,35.04999923706055,,78.27749633789062,255.5012664794922,-255.5012664794922,,,-1.0,3.0,,,,,,,343432.0,5.53584098815918
Upwind,ANR03,90/0/90/0,Epoxy,,67.5,,,,,3.119999885559082,1.0,24.739999771118164,,,146.11000061035156,34.564998626708984,,77.18879699707031,310.9259338378906,-310.9259338378906,,,-1.0,3.0,,,35.68024826049805,35.68024826049805,,,15403.0,4.187605381011963
Upwind,ANR03,90/0/90/0,Epoxy,,67.5,,,,,3.140000104904175,1.0,24.850000381469727,,,149.16000366210938,33.2599983215332,,78.02899932861328,307.57794189453125,-307.57794189453125,,,-1.0,1.0,,,35.70750045776367,35.70750045776367,,,65242.0,4.8145270347595215
Upwind,ANR03,90/0/90/0,Epoxy,,67.5,,,,,3.0950000286102295,1.0,24.81999969482422,,,145.92999267578125,33.06999969482422,,76.81790161132812,260.3559875488281,-260.3559875488281,,,-1.0,3.0,,,35.923248291015625,35.923248291015625,,,172399.0,5.236534595489502
Upwind,AOI08,90/0/90/0,Epoxy,,71.5,,,,,2.880000114440918,,14.619999885559082,,,28.969999313354492,,,42.10559844970703,47.49961853027344,4.749961853027344,,,0.10000000149011612,20.0,,-78.54145812988281,,,,,26000.0,4.414973258972168
Upwind,AOI08,90/0/90/0,Epoxy,,71.5,,,,,2.890000104904175,,14.579999923706055,,,28.989999771118164,,,42.136199951171875,47.465126037597656,4.746512413024902,,,0.10000000149011612,20.0,,-78.54145812988281,,,,,37000.0,4.568201541900635
Upwind,AOI08,90/0/90/0,Epoxy,,71.5,,,,,2.884999990463257,,14.579999923706055,,,29.049999237060547,,,42.06330108642578,47.547386169433594,4.754738807678223,,,0.10000000149011612,20.0,,-78.54145812988281,,,,,48000.0,4.681241035461426
Upwind,AOI08,90/0/90/0,Epoxy,,71.5,,,,,2.890000104904175,,14.5600004196167,,,29.030000686645508,,,42.078399658203125,38.02425765991211,3.8024258613586426,,,0.10000000149011612,20.0,,-78.54145812988281,,,,,300000.0,5.477121353149414
Upwind,AOI08,90/0/90/0,Epoxy,,71.5,,,,,2.8499999046325684,,14.539999961853027,,,28.969999313354492,,,41.43899917602539,38.61096954345703,3.8610970973968506,,,0.10000000149011612,20.0,,-78.54145812988281,,,,,1450000.0,6.161367893218994
Upwind,AOI08,90/0/90/0,Epoxy,,71.5,,,,,2.865000009536743,,14.579999923706055,,,28.989999771118164,,,41.77170181274414,38.303443908691406,3.8303444385528564,,,0.10000000149011612,20.0,,-78.54145812988281,,,,,1230000.0,6.089905261993408
Upwind,AOI08,90/0/90/0,Epoxy,,71.5,,,,,2.869999885559082,,14.550000190734863,,,29.010000228881836,,,41.75849914550781,38.3155517578125,3.8315553665161133,,,0.10000000149011612,20.0,,-78.54145812988281,,,,,275000.0,5.439332485198975
Upwind,AOI08,90/0/90/0,Epoxy,,71.5,,,,,2.869999885559082,,14.5600004196167,,,29.040000915527344,,,41.787200927734375,38.28923797607422,3.8289237022399902,,,0.10000000149011612,20.0,,-78.54145812988281,,,,,580000.0,5.763428211212158
Upwind,AOI08,90/0/90/0,Epoxy,,71.5,,,,,2.865000009536743,,14.359999656677246,,,29.0,,,41.14139938354492,34.02898406982422,3.4028983116149902,,,0.10000000149011612,20.0,,-78.54145812988281,,,,,4000000.0,6.602059841156006
Upwind,AOR08,90/0/90/0,Epoxy,,71.5,,,,,2.869999885559082,0.5,19.690000534057617,,,129.88999938964844,20.625,,56.51029968261719,424.7013244628906,-424.7013244628906,,,-1.0,1.0,967.6181640625,,40.14374923706055,,,,1933.0,3.286231756210327
Upwind,AOR08,90/0/90/0,Epoxy,,71.5,,,,,2.890000104904175,0.5,19.690000534057617,,,130.0500030517578,20.52477264404297,,56.90409851074219,421.7622375488281,-421.7622375488281,,,-1.0,1.0,967.6181640625,,39.943626403808594,39.943626403808594,,,2062.0,3.31428861618042
Upwind,AOR08,90/0/90/0,Epoxy,,71.5,,,,,2.875,0.5,19.760000228881836,,,129.94000244140625,20.40250015258789,,56.810001373291016,246.43548583984375,-246.43548583984375,,,-1.0,3.0,967.6181640625,,40.14374923706055,,,,211090.0,5.324467658996582
Upwind,ASR07,90/0/90/0/90/0,Epoxy,,71.5,,,,,4.190000057220459,1.0,19.780000686645508,,,145.80999755859375,35.4275016784668,,82.8781967163086,434.37237548828125,-434.37237548828125,,,-1.0,1.0,,,40.5989990234375,40.5989990234375,,,718.0,2.8561244010925293
Upwind,ASR07,90/0/90/0/90/0,Epoxy,,71.5,,,,,4.199999809265137,1.0,19.780000686645508,,,145.72999572753906,35.47249984741211,,83.07599639892578,433.338134765625,-433.338134765625,,,-1.0,1.0,,,40.257999420166016,40.257999420166016,,,1098.0,3.040602445602417
Upwind,ASR07,90/0/90/0/90/0,Epoxy,,71.5,,,,,4.21999979019165,1.0,19.799999237060547,,,145.47999572753906,35.314998626708984,,83.55599975585938,287.2325134277344,-287.2325134277344,,,-1.0,3.0,,,39.429500579833984,39.429500579833984,,,126127.0,5.100808143615723
Upwind,ASR07,90/0/90/0/90/0,Epoxy,,71.5,,,,,4.239999771118164,1.0,19.760000228881836,,,,,,83.78240203857422,286.4563293457031,-286.4563293457031,,,-1.0,3.0,,,40.09075164794922,40.09075164794922,,,77530.0,4.889469623565674
Upwind,ASR07,90/0/90/0/90/0,Epoxy,,71.5,,,,,4.224999904632568,1.0,19.649999618530273,,,145.3000030517578,35.54999923706055,,83.02124786376953,289.0826110839844,-289.0826110839844,,,-1.0,3.0,,,38.92675018310547,38.92675018310547,,,93470.0,4.970672130584717
Upwind,ASR07,90/0/90/0/90/0,Epoxy,,71.5,,,,,4.21999979019165,1.0,19.75,,,145.19000244140625,35.220001220703125,,83.34500122070312,251.9647216796875,-251.9647216796875,,,-1.0,3.0,,,39.66975021362305,39.66975021362305,,,210278.0,5.322793960571289
Upwind,ASR07,90/0/90/0/90/0,Epoxy,,71.5,,,,,4.260000228881836,1.0,19.770000457763672,,,145.2899932861328,35.04999923706055,,84.22019958496094,213.72544860839844,-213.72544860839844,,,-1.0,3.0,,,39.66524887084961,39.66524887084961,,,574948.0,5.759628772735596
Upwind,ASR07,90/0/90/0/90/0,Epoxy,,71.5,,,,,4.230000019073486,1.0,19.739999771118164,,,145.02999877929688,35.16749954223633,,83.50019836425781,251.49639892578125,-251.49639892578125,,,-1.0,3.0,,,39.45349884033203,39.45349884033203,,,158295.0,5.199467182159424
Upwind,ASR07,90/0/90/0/90/0,Epoxy,,71.5,,,,,4.215000152587891,1.0,19.75,,,145.27999877929688,35.032501220703125,,83.24624633789062,252.26361083984375,-252.26361083984375,,,-1.0,3.0,,,39.844749450683594,39.844749450683594,,,196501.0,5.293365001678467
Upwind,ASR07,90/0/90/0/90/0,Epoxy,,71.5,,,,,4.190000057220459,1.0,19.739999771118164,,,145.16000366210938,35.06999969482422,,82.71060180664062,169.26487731933594,-169.26487731933594,,,-1.0,3.0,,,39.958499908447266,39.958499908447266,,,3543007.0,6.54937219619751
Upwind,ASR07,90/0/90/0/90/0,Epoxy,,71.5,,,,,4.190000057220459,1.0,19.739999771118164,,,145.39999389648438,32.47249984741211,,82.71060180664062,244.2250518798828,-244.2250518798828,,,-1.0,3.0,,,37.285499572753906,37.285499572753906,,,302616.0,5.480891704559326
Upwind,APR08,90/0/90/0,Epoxy,,71.5,,,,,2.734999895095825,0.5,19.850000381469727,,,130.0,20.760000228881836,,54.28974914550781,294.7149353027344,-294.7149353027344,,,-1.0,3.0,,,,,,,181596.0,5.259106159210205
Upwind,APR08,90/0/90/0,Epoxy,,71.5,,,,,2.744999885559082,0.5,19.940000534057617,,,130.07000732421875,20.829999923706055,,54.73529815673828,292.31591796875,-292.31591796875,,,-1.0,3.0,,,,,,,80489.0,4.905736446380615
Upwind,APR08,90/0/90/0,Epoxy,,71.5,,,,,2.740000009536743,0.5,19.989999771118164,,,130.10000610351562,20.850000381469727,,54.77259826660156,438.17529296875,-438.17529296875,,,-1.0,1.0,,,,,,,589.0,2.770115375518799
Upwind,AQR08,90/0/90/0,Epoxy,,71.5,,,,,2.875,1.0,19.860000610351562,,,130.10000610351562,20.6825008392334,,57.09749984741211,420.3336486816406,-420.3336486816406,,,-1.0,1.0,,,,,,,6448.0,3.809425115585327
Upwind,AQR08,90/0/90/0,Epoxy,,71.5,,,,,2.880000114440918,1.0,19.790000915527344,,,130.10000610351562,20.702499389648438,,56.995201110839844,245.6347198486328,-245.6347198486328,,,-1.0,3.0,,,,,,,642004.0,5.80753755569458
Upwind,AQR08,90/0/90/0,Epoxy,,71.5,,,,,2.869999885559082,1.0,19.84000015258789,,,130.00999450683594,20.719999313354492,,56.940799713134766,280.99359130859375,-280.99359130859375,,,-1.0,3.0,,,,,,,223309.0,5.34890604019165
Upwind,AQR08,90/0/90/0,Epoxy,,71.5,,,,,2.809999942779541,1.0,19.829999923706055,,,129.94000244140625,20.665000915527344,,55.7223014831543,358.9227294921875,-358.9227294921875,,,-1.0,3.0,,,,,,,43617.0,4.639655590057373
Upwind,AQR08,90/0/90/0,Epoxy,,71.5,,,,,2.7850000858306885,1.0,19.850000381469727,,,129.94000244140625,20.7549991607666,,55.282249450683594,434.1357421875,-434.1357421875,,,-1.0,1.0,,,,,,,3706.0,3.5689053535461426
Upwind,AQR08,90/0/90/0,Epoxy,,71.5,,,,,2.75,1.0,19.81999969482422,,,129.8699951171875,20.719999313354492,,54.505001068115234,293.5510559082031,-293.5510559082031,,,-1.0,3.0,,,,,,,205278.0,5.312342643737793
Upwind,AQR08,90/0/90/0,Epoxy,,71.5,,,,,2.700000047683716,1.0,19.739999771118164,,,129.75999450683594,20.752500534057617,,53.29800033569336,262.67401123046875,-262.67401123046875,,,-1.0,3.0,,,,,,,371722.0,5.570218086242676
Upwind,AQR08,90/0/90/0,Epoxy,,71.5,,,,,2.7200000286102295,1.0,19.760000228881836,,,129.72999572753906,20.764999389648438,,53.74720001220703,223.26744079589844,-223.26744079589844,,,-1.0,3.0,,,,,,,1424466.0,6.153652191162109
Upwind,AQR08,90/0/90/0,Epoxy,,71.5,,,,,2.755000114440918,1.0,19.670000076293945,,,129.8300018310547,20.677499771118164,,54.19084930419922,258.34619140625,-258.34619140625,,,-1.0,3.0,,,,,,,580107.0,5.763508319854736
Upwind,AQR08,90/0/90/0,Epoxy,,71.5,,,,,2.755000114440918,1.0,19.790000915527344,,,129.82000732421875,20.667499542236328,,54.52145004272461,440.1937255859375,44.019371032714844,,,0.10000000149011612,3.0,,,,,,,66181.0,4.820733547210693
Upwind,AQR08,90/0/90/0,Epoxy,,71.5,,,,,2.7249999046325684,1.0,19.780000686645508,,,130.0800018310547,20.594999313354492,,53.9005012512207,371.0540771484375,37.10540771484375,,,0.10000000149011612,6.0,,,,,,,217064.0,5.336587905883789
Upwind,AQR08,90/0/90/0,Epoxy,,71.5,,,,,2.740000009536743,1.0,19.790000915527344,,,130.17999267578125,20.530000686645508,,54.22460174560547,590.1380615234375,59.0138053894043,,,0.10000000149011612,2.0,,,,,,,2627.0,3.4194600582122803
Upwind,AQR08,90/0/90/0,Epoxy,,71.5,,,,,2.869999885559082,1.0,19.8700008392334,,,131.02000427246094,20.517499923706055,,57.02690124511719,526.0675048828125,263.03375244140625,,,0.5,6.0,,,,,,,23018.0,4.362067699432373
Upwind,AQR08,90/0/90/0,Epoxy,,71.5,,,,,2.859999895095825,1.0,19.950000762939453,,,130.80999755859375,20.514999389648438,,57.05699920654297,701.0533447265625,70.10533142089844,,,0.10000000149011612,2.0,,,,,,,642.0,2.80753493309021
Upwind,AQR08,90/0/90/0,Epoxy,,71.5,,,,,2.8299999237060547,1.0,19.93000030517578,,,130.5800018310547,20.545000076293945,,56.40190124511719,709.1959838867188,70.91959381103516,,,0.10000000149011612,2.0,,,,,,,310.0,2.491361618041992
Upwind,AQR08,90/0/90/0,Epoxy,,71.5,,,,,2.799999952316284,1.0,19.920000076293945,,,130.52000427246094,20.5625,,55.7760009765625,537.86572265625,268.932861328125,,,0.5,6.0,,,,,,,14087.0,4.148818492889404
