Repository: Luwen-Zhang/SNEnsemble

# Copyright Notification

## Composites

We reformat and merge fatigue testing records from SNL/MSU/DOE, OptiMat, UPWIND, and FACT databases into a single database with careful considerations, including filtering invalid entries, rename variables, fix improper calculations in the records, to obtain clean and consistent data to fit machine 
learning usages. We leave the original format ("2019_SNL_MSU_DOE_Composite-Materials-Database_Wind_29pt0.xlsx" and "Optidat UPWIND 28_3_2017.xls") in the folder. Any derived database should be directly based on the original files instead of our merged database. We are not responsible for the accuracy of the testing records.

File: data/composite_database_02232023.csv (part 42 of 47)
Data source,Material_Code,Sequence,Resin Type,Fibre Volume Fraction,Fibre Weight Fraction,Percentage of Fibre in 0-deg Direction,Percentage of Fibre in 45-deg Direction,Percentage of Fibre in 90-deg Direction,Percentage of Fibre in Other Direction,Thickness,Tab Thickness,Width,Maximum Width,Minimum Width,Length,Gauge Length,Load Length,Area,Maximum Stress,Minimum Stress,Maximum Strain,Minimum Strain,R-value,Frequency,Static Maximum Tensile Stress,Static Maximum Compressive Stress,Static Elastic Modulus,Static Compressive Modulus,Static Maximum Tensile Strain,Static Maximum Compressive Strain,Cycles to Failure,log(Cycles to Failure)
Upwind,AQR08,90/0/90/0,Epoxy,,71.5,,,,,2.765000104904175,1.0,19.950000762939453,,,130.4600067138672,20.600000381469727,,55.16175079345703,543.8551025390625,271.92755126953125,,,0.5,6.0,,,,,,,12763.0,4.105952739715576
Upwind,AQR08,90/0/90/0,Epoxy,,71.5,,,,,2.744999885559082,1.0,19.959999084472656,,,130.52000427246094,20.672500610351562,,54.790199279785156,547.5431518554688,273.7715759277344,,,0.5,6.0,,,,,,,6272.0,3.797405958175659
Upwind,AQR08,90/0/90/0,Epoxy,,71.5,,,,,2.7249999046325684,1.0,19.93000030517578,,,130.4499969482422,20.635000228881836,,54.30924987792969,460.3267517089844,230.1633758544922,,,0.5,6.0,,,,,,,49448.0,4.694148540496826
Upwind,AQR08,90/0/90/0,Epoxy,,71.5,,,,,2.755000114440918,1.0,19.959999084472656,,,130.47000122070312,20.6200008392334,,54.98979949951172,363.7038269042969,181.85191345214844,,,0.5,8.0,,,,,,,1230614.0,6.090121746063232
Upwind,AQR08,90/0/90/0,Epoxy,,71.5,,,,,2.7750000953674316,1.0,19.969999313354492,,,130.92999267578125,20.579999923706055,,55.416751861572266,360.9017028808594,180.4508514404297,,,0.5,8.0,,,,,,,342421.0,5.534560203552246
Upwind,AQR08,90/0/90/0,Epoxy,,71.5,,,,,2.7799999713897705,1.0,19.979999542236328,,,130.7899932861328,20.502500534057617,,55.54439926147461,288.0578308105469,144.02891540527344,,,0.5,10.0,,,,,,,29877024.0,7.475337505340576
Upwind,AQR08,90/0/90/0,Epoxy,,71.5,,,,,2.759999990463257,1.0,19.8799991607666,,,130.66000366210938,20.52750015258789,,54.86880111694336,291.6047058105469,145.80235290527344,,,0.5,10.0,,,,,,,12300201.0,7.089912414550781
Upwind,AQR08,90/0/90/0,Epoxy,,71.5,,,,,2.7249999046325684,1.0,20.0,,,130.8000030517578,20.545000076293945,,54.5,458.7156066894531,229.35780334472656,,,0.5,6.0,,,,,,,59198.0,4.7723069190979
Upwind,AQR08,90/0/90/0,Epoxy,,71.5,,,,,2.7100000381469727,1.0,20.010000228881836,,,130.9600067138672,20.55500030517578,,54.22710037231445,368.81927490234375,184.40963745117188,,,0.5,8.0,,,,,,,301160.0,5.478797435760498
Upwind,AZI01,90/0/90/0,Epoxy,,71.5,,,,,2.8299999237060547,1.0,24.81999969482422,,,261.0,149.8000030517578,,70.2406005859375,427.1034240722656,42.71034240722656,,,0.10000000149011612,1.0,1007.7996826171875,,39.7869987487793,39.7869987487793,,,12691.0,4.103496074676514
Upwind,AZI01,90/0/90/0,Epoxy,,71.5,,,,,2.75,1.0,24.780000686645508,,,261.0,149.8000030517578,,68.1449966430664,586.983642578125,58.6983642578125,,,0.10000000149011612,1.0,1007.7996826171875,,40.456748962402344,,,,3184.0,3.5029730796813965
Upwind,AZI01,90/0/90/0,Epoxy,,71.5,,,,,2.7699999809265137,1.0,24.860000610351562,,,261.0,149.8000030517578,,68.86219787597656,580.8701782226562,58.08702087402344,,,0.10000000149011612,1.0,1007.7996826171875,,39.67100143432617,39.67100143432617,,,1552.0,3.190891742706299
Upwind,AZI01,90/0/90/0,Epoxy,,71.5,,,,,2.7249999046325684,1.0,24.850000381469727,,,261.0,149.8000030517578,,67.71624755859375,590.7001342773438,59.07001495361328,,,0.10000000149011612,1.0,1007.7996826171875,,41.37350082397461,41.37350082397461,,,2096.0,3.3213913440704346
Upwind,BII01,90/0/90/0,Epoxy,,,,,,,3.0,1.0,24.860000610351562,,,261.0,149.8000030517578,,74.58000183105469,402.25262451171875,40.22526168823242,,,0.10000000149011612,1.0,,,38.46549987792969,38.46549987792969,,,22447.0,4.351158142089844
Upwind,BII01,90/0/90/0,Epoxy,,,,,,,3.0199999809265137,1.0,24.75,,,261.0,149.8000030517578,,74.74500274658203,401.3646545410156,40.1364631652832,,,0.10000000149011612,1.0,,,36.14799880981445,36.14799880981445,,,135674.0,5.1324968338012695
Upwind,BII01,90/0/90/0,Epoxy,,,,,,,3.055000066757202,1.0,24.770000457763672,,,261.0,149.8000030517578,,75.67234802246094,264.2973327636719,26.429733276367188,,,0.10000000149011612,3.0,,,36.73699951171875,36.73699951171875,,,276606.0,5.441861629486084
Upwind,BII01,90/0/90/0,Epoxy,,,,,,,3.075000047683716,1.0,24.729999542236328,,,261.0,149.8000030517578,,76.04474639892578,526.0060424804688,52.60060501098633,,,0.10000000149011612,1.0,,,36.03049850463867,36.03049850463867,,,3775.0,3.5769169330596924
Upwind,BII01,90/0/90/0,Epoxy,,,,,,,3.0899999141693115,1.0,24.719999313354492,,,261.0,149.8000030517578,,76.38480377197266,392.748291015625,39.27482986450195,,,0.10000000149011612,1.0,,,35.721500396728516,35.721500396728516,,,16283.0,4.211734294891357
Upwind,BII01,90/0/90/0,Epoxy,,,,,,,3.0950000286102295,1.0,24.780000686645508,,,261.0,149.8000030517578,,76.69409942626953,260.7762451171875,26.077625274658203,,,0.10000000149011612,3.0,,,37.580501556396484,37.580501556396484,,,256891.0,5.4097490310668945
Upwind,BII01,90/0/90/0,Epoxy,,,,,,,3.1050000190734863,1.0,24.6299991607666,,,261.0,149.8000030517578,,76.47615051269531,261.5194396972656,26.15194320678711,,,0.10000000149011612,3.0,,,36.8380012512207,36.8380012512207,,,136453.0,5.134983062744141
Upwind,BII01,90/0/90/0,Epoxy,,,,,,,3.0950000286102295,1.0,24.809999465942383,,,261.0,149.8000030517578,,76.78694915771484,390.6913757324219,39.06913757324219,,,0.10000000149011612,3.0,,,35.615501403808594,35.615501403808594,,,119384.0,5.076946258544922
Upwind,BII01,90/0/90/0,Epoxy,,,,,,,3.0799999237060547,1.0,24.75,,,261.0,149.8000030517578,,76.2300033569336,524.727783203125,52.4727783203125,,,0.10000000149011612,1.0,,,35.32600021362305,35.32600021362305,,,7440.0,3.871572971343994
Upwind,BII01,90/0/90/0,Epoxy,,,,,,,3.069999933242798,1.0,24.739999771118164,,,261.0,149.8000030517578,,75.95179748535156,526.6497802734375,52.66497802734375,,,0.10000000149011612,1.0,,,39.154998779296875,39.154998779296875,,,1613.0,3.207634449005127
Upwind,BII01,90/0/90/0,Epoxy,,,,,,,3.0399999618530273,1.0,24.75,,,261.0,149.8000030517578,,75.23999786376953,398.7240905761719,39.87240982055664,,,0.10000000149011612,1.0,,,39.68600082397461,39.68600082397461,,,92810.0,4.967594623565674
Upwind,BJR08,90/0/90/0,Epoxy,,,,,,,2.9800000190734863,1.0,19.889999389648438,,,129.6999969482422,19.877500534057617,,59.27220153808594,404.9115905761719,40.49115753173828,,,0.10000000149011612,3.0,86.65733337402344,-158.72630310058594,13.023916244506836,13.955428123474121,,,139126.0,5.143408298492432
Upwind,BJR08,90/0/90/0,Epoxy,,,,,,,3.005000114440918,1.0,19.979999542236328,,,129.8800048828125,19.834999084472656,,60.03990173339844,399.73419189453125,39.973419189453125,,,0.10000000149011612,3.0,86.65733337402344,-158.72630310058594,13.023916244506836,13.955428123474121,,,88737.0,4.9481048583984375
Upwind,BJR08,90/0/90/0,Epoxy,,,,,,,3.0199999809265137,1.0,19.940000534057617,,,129.8800048828125,19.979999542236328,,60.21879959106445,332.1221923828125,33.21221923828125,,,0.10000000149011612,6.0,86.65733337402344,-158.72630310058594,13.023916244506836,13.955428123474121,,,610086.0,5.785390853881836
Upwind,BJR08,90/0/90/0,Epoxy,,,,,,,3.0250000953674316,1.0,19.90999984741211,,,129.89999389648438,20.022499084472656,,60.22774887084961,332.0728454589844,33.20728302001953,,,0.10000000149011612,6.0,86.65733337402344,-158.72630310058594,33.489498138427734,33.489498138427734,,,665216.0,5.822962760925293
Upwind,BJR08,90/0/90/0,Epoxy,,,,,,,3.0250000953674316,1.0,19.940000534057617,,,129.89999389648438,19.954999923706055,,60.31850051879883,331.5732421875,33.15732192993164,,,0.10000000149011612,6.0,86.65733337402344,-158.72630310058594,13.023916244506836,13.955428123474121,,,827289.0,5.917657375335693
Upwind,BJR08,90/0/90/0,Epoxy,,,,,,,3.049999952316284,1.0,19.950000762939453,,,129.91000366210938,19.985000610351562,,60.84749984741211,525.9049072265625,52.590492248535156,,,0.10000000149011612,2.0,86.65733337402344,-158.72630310058594,13.023916244506836,13.955428123474121,,,18663.0,4.270981311798096
Upwind,BJR08,90/0/90/0,Epoxy,,,,,,,3.0399999618530273,1.0,19.920000076293945,,,129.88999938964844,20.012500762939453,,60.556800842285156,528.4295043945312,52.84294891357422,,,0.10000000149011612,2.0,86.65733337402344,-158.72630310058594,13.023916244506836,13.955428123474121,,,14425.0,4.159115791320801
Upwind,BJR08,90/0/90/0,Epoxy,,,,,,,3.049999952316284,1.0,19.84000015258789,,,129.83999633789062,19.962499618530273,,60.512001037597656,297.461669921875,29.746166229248047,,,0.10000000149011612,6.0,86.65733337402344,-158.72630310058594,13.023916244506836,13.955428123474121,,,2772792.0,6.442917346954346
Upwind,BJR08,90/0/90/0,Epoxy,,,,,,,3.0350000858306885,1.0,19.920000076293945,,,129.72000122070312,19.924999237060547,,60.45719909667969,529.300048828125,52.93000793457031,,,0.10000000149011612,1.0,86.65733337402344,-158.72630310058594,13.023916244506836,13.955428123474121,,,15717.0,4.196369647979736
Upwind,BJR08,90/0/90/0,Epoxy,,,,,,,3.0450000762939453,1.0,19.950000762939453,,,129.92999267578125,19.862499237060547,,60.74774932861328,296.3072814941406,29.630727767944336,,,0.10000000149011612,6.0,86.65733337402344,-158.72630310058594,37.026248931884766,37.026248931884766,,,3456926.0,6.538690090179443
Upwind,BJR08,90/0/90/0,Epoxy,,,,,,,3.049999952316284,1.0,19.950000762939453,,,129.92999267578125,19.860000610351562,,60.84749984741211,328.6905822753906,32.869056701660156,,,0.10000000149011612,6.0,86.65733337402344,-158.72630310058594,13.023916244506836,13.955428123474121,,,913546.0,5.96073055267334
Upwind,BJR08,90/0/90/0,Epoxy,,,,,,,3.055000066757202,1.0,19.93000030517578,,,129.92999267578125,19.885000228881836,,60.88615036010742,394.1783142089844,39.41783142089844,,,0.10000000149011612,3.0,86.65733337402344,-158.72630310058594,13.023916244506836,13.955428123474121,,,157004.0,5.195910930633545
Upwind,BJR08,90/0/90/0,Epoxy,,,,,,,3.065000057220459,1.0,19.8700008392334,,,129.92999267578125,19.8700008392334,,60.90155029296875,525.4381713867188,52.543819427490234,,,0.10000000149011612,2.0,86.65733337402344,-158.72630310058594,13.023916244506836,13.955428123474121,,,15868.0,4.200522422790527
Upwind,BJR08,90/0/90/0,Epoxy,,,,,,,3.075000047683716,1.0,19.90999984741211,,,129.94000244140625,19.892499923706055,,61.22325134277344,653.3465576171875,65.33465576171875,,,0.10000000149011612,2.0,86.65733337402344,-158.72630310058594,13.023916244506836,13.955428123474121,,,400.0,2.602060079574585
Upwind,BJR08,90/0/90/0,Epoxy,,,,,,,3.0799999237060547,1.0,19.959999084472656,,,129.9499969482422,19.924999237060547,,61.47679901123047,390.39117431640625,39.03911590576172,,,0.10000000149011612,3.0,86.65733337402344,-158.72630310058594,13.023916244506836,13.955428123474121,,,151302.0,5.179844856262207
Upwind,BJR08,90/0/90/0,Epoxy,,,,,,,3.069999933242798,1.0,19.899999618530273,,,129.97999572753906,19.967500686645508,,61.09299850463867,654.739501953125,65.47395324707031,,,0.10000000149011612,2.0,86.65733337402344,-158.72630310058594,13.023916244506836,13.955428123474121,,,301.0,2.4785664081573486
Upwind,BKI01,90/0/90/0,Epoxy,,,,,,,3.0,1.0,24.889999389648438,,,260.5,148.91000366210938,,74.66999816894531,535.6903686523438,53.56903839111328,,,0.10000000149011612,1.0,,,37.59700012207031,37.59700012207031,,,5258.0,3.720820665359497
Upwind,BKI01,90/0/90/0,Epoxy,,,,,,,3.0,1.0,24.799999237060547,,,260.5,148.98500061035156,,74.4000015258789,336.0215148925781,33.602149963378906,,,0.10000000149011612,6.0,,,37.9375,37.9375,,,931041.0,5.968968868255615
Upwind,BKI01,90/0/90/0,Epoxy,,,,,,,3.009999990463257,1.0,24.829999923706055,,,260.5,149.1999969482422,,74.73829650878906,334.5005187988281,33.450050354003906,,,0.10000000149011612,6.25,,,37.329498291015625,37.329498291015625,,,578230.0,5.762100696563721
Upwind,BKI01,90/0/90/0,Epoxy,,,,,,,3.0350000858306885,1.0,24.889999389648438,,,260.5,149.1999969482422,,75.54115295410156,330.9454650878906,33.09454345703125,,,0.10000000149011612,6.0,,,37.2864990234375,37.2864990234375,,,1665540.0,6.221555233001709
Upwind,BKI01,90/0/90/0,Epoxy,,,,,,,3.0399999618530273,1.0,24.81999969482422,,,260.5,149.6999969482422,,75.45279693603516,530.1327514648438,53.013275146484375,,,0.10000000149011612,1.0,,,36.49549865722656,36.49549865722656,,,10072.0,4.003115653991699
Upwind,BKI01,90/0/90/0,Epoxy,,,,,,,3.059999942779541,1.0,24.8799991607666,,,260.5,149.6999969482422,,76.13279724121094,328.3735656738281,32.83735656738281,,,0.10000000149011612,6.25,,,37.316001892089844,37.316001892089844,,,998238.0,5.999234199523926
Upwind,BKI01,90/0/90/0,Epoxy,,,,,,,3.069999933242798,1.0,24.899999618530273,,,260.5,149.6999969482422,,76.44300079345703,327.04107666015625,32.704105377197266,,,0.10000000149011612,6.0,,,,,,,362293.0,5.559060096740723
Upwind,BKI01,90/0/90/0,Epoxy,,,,,,,3.0799999237060547,1.0,24.81999969482422,,,260.5,149.6999969482422,,76.44560241699219,392.4359130859375,39.24359130859375,,,0.10000000149011612,3.0,,,35.547000885009766,35.547000885009766,,,95524.0,4.980112552642822
Upwind,BKI01,90/0/90/0,Epoxy,,,,,,,3.0799999237060547,1.0,24.780000686645508,,,260.5,149.6999969482422,,76.32240295410156,393.06939697265625,39.30693817138672,,,0.10000000149011612,3.0,,,35.97549819946289,35.97549819946289,,,75642.0,4.878763198852539
Upwind,BKI01,90/0/90/0,Epoxy,,,,,,,3.065000057220459,1.0,24.780000686645508,,,260.5,149.6999969482422,,75.95069885253906,526.6574096679688,52.665740966796875,,,0.10000000149011612,2.0,,,39.16350173950195,39.16350173950195,,,8362.0,3.9223101139068604
Upwind,ARR07,90/0/90/0/90/0,Epoxy,,71.5,,,,,4.119999885559082,,19.8700008392334,,,145.0,35.0,,81.8644027709961,-39.70956802368164,-397.0956726074219,,,10.0,1.0,,-642.4241943359375,38.75,38.75,,,35300.0,4.547774791717529
Upwind,ARR07,90/0/90/0/90/0,Epoxy,,71.5,,,,,4.130000114440918,,19.93000030517578,,,145.0,35.0,,82.31089782714844,-44.18855667114258,-441.8855895996094,,,10.0,1.0,,-642.4241943359375,39.400001525878906,39.400001525878906,,,31400.0,4.49692964553833
Upwind,ARR07,90/0/90/0/90/0,Epoxy,,71.5,,,,,4.139999866485596,,19.959999084472656,,,145.0,35.0,,82.6343994140625,-41.16929626464844,-411.6929626464844,,,10.0,1.0,,-642.4241943359375,40.5099983215332,40.5099983215332,,,1033199.0,6.01418399810791
Upwind,ARR07,90/0/90/0/90/0,Epoxy,,71.5,,,,,4.099999904632568,,19.959999084472656,,,145.0,35.0,,81.83599853515625,-44.44498825073242,-444.44989013671875,,,10.0,1.0,,-642.4241943359375,41.540000915527344,41.540000915527344,,,19903.0,4.298918724060059
Upwind,ARR07,90/0/90/0/90/0,Epoxy,,71.5,,,,,4.099999904632568,,19.969999313354492,,,145.0,35.0,,81.87699890136719,-48.731632232666016,-487.31634521484375,,,10.0,1.0,,-642.4241943359375,40.11000061035156,40.11000061035156,,,542.0,2.733999252319336
Upwind,ARR07,90/0/90/0/90/0,Epoxy,,71.5,,,,,4.119999885559082,,20.0,,,145.0,35.0,,82.4000015258789,-46.89320373535156,-468.9320373535156,,,10.0,1.0,,-642.4241943359375,40.52000045776367,40.52000045776367,,,1108.0,3.0445396900177
Upwind,ARR07,90/0/90/0/90/0,Epoxy,,71.5,,,,,4.119999885559082,,19.979999542236328,,,145.0,35.0,,82.31759643554688,-44.18496322631836,-441.849609375,,,10.0,1.0,,-642.4241943359375,39.369998931884766,39.369998931884766,,,39956.0,4.601582050323486
Upwind,ARR07,90/0/90/0/90/0,Epoxy,,71.5,,,,,4.130000114440918,,19.8799991607666,,,145.0,35.0,,82.10440063476562,-44.09507751464844,-440.9507751464844,,,10.0,1.0,,-642.4241943359375,39.16999816894531,39.16999816894531,,,4142.0,3.6172101497650146
Upwind,ARR07,90/0/90/0/90/0,Epoxy,,71.5,,,,,4.119999885559082,,19.950000762939453,,,145.0,35.0,,82.19400024414062,-38.32396697998047,-383.2396545410156,,,10.0,3.0,,-642.4241943359375,39.47999954223633,39.47999954223633,,,252978.0,5.403082847595215
Upwind,ARR07,90/0/90/0/90/0,Epoxy,,71.5,,,,,4.119999885559082,,19.950000762939453,,,145.0,35.0,,82.19400024414062,-40.3679084777832,-403.6791076660156,,,10.0,1.0,,-642.4241943359375,39.470001220703125,39.470001220703125,,,202916.0,5.307316303253174
Upwind,BLR08,90/0/90/0,Epoxy,,,,,,,2.9700000286102295,1.0,20.209999084472656,,,130.1999969482422,20.202499389648438,,60.02370071411133,-39.98420715332031,-399.8420715332031,,,10.0,3.0,901.720947265625,-539.4560546875,37.98149871826172,37.942501068115234,,,70748.0,4.849714279174805
Upwind,BLR08,90/0/90/0,Epoxy,,,,,,,2.9600000381469727,1.0,20.190000534057617,,,130.0500030517578,20.204999923706055,,59.76240158081055,-40.15903091430664,-401.5903015136719,,,10.0,3.0,901.720947265625,-539.4560546875,37.73550033569336,37.73550033569336,,,921819.0,5.964645862579346
Upwind,BLR08,90/0/90/0,Epoxy,,,,,,,2.950000047683716,1.0,20.190000534057617,,,130.1199951171875,20.302499771118164,,59.56050109863281,-40.295162200927734,-402.9516296386719,,,10.0,3.0,901.720947265625,-539.4560546875,37.98149871826172,37.942501068115234,,,732519.0,5.864819049835205
Upwind,BLR08,90/0/90/0,Epoxy,,,,,,,2.9200000762939453,1.0,20.110000610351562,,,130.0,20.424999237060547,,58.72119903564453,-44.27702331542969,-442.7702331542969,,,10.0,3.0,901.720947265625,-539.4560546875,37.98149871826172,37.942501068115234,,,1856.0,3.268578052520752
Upwind,BLR08,90/0/90/0,Epoxy,,,,,,,2.9000000953674316,1.0,20.149999618530273,,,130.1999969482422,20.47249984741211,,58.435001373291016,-41.0712776184082,-410.7127685546875,,,10.0,3.0,901.720947265625,-539.4560546875,37.98149871826172,37.942501068115234,,,176085.0,5.24572229385376
Upwind,BLR08,90/0/90/0,Epoxy,,,,,,,2.9000000953674316,1.0,20.18000030517578,,,130.27000427246094,20.497499465942383,,58.52199935913086,-44.427738189697266,-444.2773742675781,,,10.0,3.0,901.720947265625,-539.4560546875,37.98149871826172,37.942501068115234,,,2920.0,3.4653828144073486
Upwind,BLR08,90/0/90/0,Epoxy,,,,,,,2.9100000858306885,1.0,20.25,,,130.5399932861328,20.517499923706055,,58.9275016784668,-44.122013092041016,-441.22015380859375,,,10.0,3.0,901.720947265625,-539.4560546875,37.98149871826172,37.942501068115234,,,281371.0,5.449279308319092
Upwind,BLR08,90/0/90/0,Epoxy,,,,,,,2.9100000858306885,1.0,20.190000534057617,,,130.44000244140625,20.485000610351562,,58.752899169921875,-40.84904861450195,-408.490478515625,,,10.0,3.0,901.720947265625,-539.4560546875,37.98149871826172,37.942501068115234,,,214509.0,5.331445693969727
Upwind,BLR08,90/0/90/0,Epoxy,,,,,,,2.9149999618530273,1.0,20.219999313354492,,,130.0500030517578,20.59000015258789,,58.94129943847656,-33.932064056396484,-339.3206481933594,,,10.0,6.0,901.720947265625,-539.4560546875,37.98149871826172,37.942501068115234,,,23096410.0,7.363544464111328
Upwind,BLR08,90/0/90/0,Epoxy,,,,,,,2.9100000858306885,1.0,20.389999389648438,,,129.22000122070312,20.68000030517578,,59.33489990234375,-40.44837188720703,-404.48370361328125,,,10.0,3.0,901.720947265625,-539.4560546875,37.98149871826172,37.942501068115234,,,8971.0,3.952840805053711
Upwind,BLR08,90/0/90/0,Epoxy,,,,,,,2.9049999713897705,1.0,20.190000534057617,,,129.24000549316406,20.46500015258789,,58.65195083618164,136.39785766601562,-340.99462890625,,,-2.5,3.0,901.720947265625,-539.4560546875,35.24974822998047,35.24974822998047,,,204282.0,5.310230255126953
Upwind,BLR08,90/0/90/0,Epoxy,,,,,,,2.9200000762939453,1.0,20.170000076293945,,,129.19000244140625,20.489999771118164,,58.896400451660156,-37.35372543334961,-373.5372619628906,,,10.0,6.0,901.720947265625,-539.4560546875,37.98149871826172,37.942501068115234,,,357370.0,5.5531182289123535
Upwind,BLR08,90/0/90/0,Epoxy,,,,,,,2.930000066757202,1.0,20.190000534057617,,,129.19000244140625,20.50749969482422,,59.156700134277344,-211.30320739746094,-422.6064147949219,,,2.0,6.0,901.720947265625,-539.4560546875,37.98149871826172,37.942501068115234,,,5678332.0,6.754220962524414
Upwind,BLR08,90/0/90/0,Epoxy,,,,,,,2.9200000762939453,1.0,20.18000030517578,,,129.30999755859375,20.55500030517578,,58.92559814453125,407.29327392578125,-162.9173126220703,,,-0.4000000059604645,3.0,901.720947265625,-539.4560546875,37.98149871826172,37.942501068115234,,,15820.0,4.199206352233887
Upwind,BLR08,90/0/90/0,Epoxy,,,,,,,2.9100000858306885,1.0,20.190000534057617,,,129.16000366210938,20.479999542236328,,58.752899169921875,408.490478515625,-163.3961944580078,,,-0.4000000059604645,3.0,901.720947265625,-539.4560546875,37.98149871826172,37.942501068115234,,,15364.0,4.186504364013672
Upwind,BLR08,90/0/90/0,Epoxy,,,,,,,2.884999990463257,1.0,20.18000030517578,,,129.32000732421875,20.44499969482422,,58.21929931640625,188.94078063964844,-75.57630920410156,,,-0.4000000059604645,10.0,901.720947265625,-539.4560546875,37.98149871826172,37.942501068115234,,,13854501.0,7.1415910720825195
Upwind,BLR08,90/0/90/0,Epoxy,,,,,,,2.884999990463257,1.0,20.190000534057617,,,129.32000732421875,20.40999984741211,,58.24814987182617,-37.769439697265625,-377.69439697265625,,,10.0,6.0,901.720947265625,-539.4560546875,37.76824951171875,37.76824951171875,,,326837.0,5.514331340789795
Upwind,BLR08,90/0/90/0,Epoxy,,,,,,,2.8949999809265137,1.0,20.200000762939453,,,129.22999572753906,20.315000534057617,,58.479000091552734,256.5023193359375,-102.60093688964844,,,-0.4000000059604645,6.0,901.720947265625,-539.4560546875,37.98149871826172,37.942501068115234,,,712056.0,5.852514266967773
Upwind,BLR08,90/0/90/0,Epoxy,,,,,,,2.9100000858306885,1.0,20.219999313354492,,,129.22999572753906,20.22249984741211,,58.8401985168457,-33.9903678894043,-339.9036865234375,,,10.0,6.0,901.720947265625,-539.4560546875,37.98149871826172,37.942501068115234,,,1492896.0,6.174029350280762
Upwind,BLR08,90/0/90/0,Epoxy,,,,,,,2.9100000858306885,1.0,20.200000762939453,,,129.25999450683594,20.1299991607666,,58.78200149536133,221.15614318847656,-88.46245574951172,,,-0.4000000059604645,8.0,901.720947265625,-539.4560546875,37.98149871826172,37.942501068115234,,,1875316.0,6.273074626922607
Upwind,BLR08,90/0/90/0,Epoxy,,,,,,,2.924999952316284,1.0,20.170000076293945,,,129.24000549316406,20.082500457763672,,58.997249603271484,220.34925842285156,-88.13970184326172,,,-0.4000000059604645,8.0,901.720947265625,-539.4560546875,37.98149871826172,37.942501068115234,,,1013452.0,6.005803108215332
Upwind,BSR08,90/0/90/0,Epoxy,,,,,,,2.994999885559082,1.0,20.18000030517578,,,132.77000427246094,20.172500610351562,,60.4390983581543,198.54696655273438,-198.54696655273438,,,-1.0,3.0,878.76611328125,-555.8753051757812,35.46500015258789,35.46500015258789,,,1961631.0,6.292617321014404
Upwind,BSR08,90/0/90/0,Epoxy,,,,,,,3.0,1.0,20.200000762939453,,,132.6199951171875,19.989999771118164,,60.599998474121094,305.280517578125,-122.11221313476562,,,-0.4000000059604645,3.0,878.76611328125,-555.8753051757812,37.23612594604492,36.423500061035156,,,269320.0,5.43026876449585
Upwind,BSR08,90/0/90/0,Epoxy,,,,,,,3.005000114440918,1.0,20.149999618530273,,,132.47999572753906,20.0,,60.550750732421875,214.69593811035156,-85.87837219238281,,,-0.4000000059604645,8.0,878.76611328125,-555.8753051757812,37.23612594604492,36.423500061035156,,,2050769.0,6.311916828155518
Upwind,BSR08,90/0/90/0,Epoxy,,,,,,,3.0450000762939453,1.0,20.18000030517578,,,132.4600067138672,19.649999618530273,,61.44810104370117,-244.1084442138672,-488.2168884277344,,,2.0,3.0,878.76611328125,-555.8753051757812,37.015499114990234,37.015499114990234,,,2511.0,3.3998467922210693
Upwind,BSR08,90/0/90/0,Epoxy,,,,,,,3.0450000762939453,1.0,20.139999389648438,,,132.38999938964844,19.709999084472656,,61.32630157470703,606.59130859375,545.9321899414062,,,0.8999999761581421,3.0,878.76611328125,-555.8753051757812,36.35499954223633,36.35499954223633,,,170371.0,5.231395721435547
Upwind,BSR08,90/0/90/0,Epoxy,,,,,,,3.0299999713897705,1.0,20.100000381469727,,,132.38999938964844,19.934999465942383,,60.90299987792969,229.8737335205078,-229.8737335205078,,,-1.0,3.0,878.76611328125,-555.8753051757812,32.11949920654297,32.11949920654297,,,656467.0,5.81721305847168
Upwind,BTR08,90/0/90/0,Epoxy,,,,,,,2.869999885559082,1.0,19.760000228881836,,,128.5500030517578,20.342500686645508,,56.71120071411133,264.4980163574219,-105.79920959472656,,,-0.4000000059604645,6.0,917.7230834960938,-574.974853515625,38.38874816894531,38.38874816894531,,,1204389.0,6.080766677856445
Upwind,BTR08,90/0/90/0,Epoxy,,,,,,,2.869999885559082,1.0,20.09000015258789,,,127.94000244140625,20.229999542236328,,57.65829849243164,-38.155826568603516,-381.5582580566406,,,10.0,6.0,917.7230834960938,-574.974853515625,38.222999572753906,38.222999572753906,,,1325327.0,6.122323036193848
Upwind,BTR08,90/0/90/0,Epoxy,,,,,,,2.880000114440918,1.0,20.0,,,127.9800033569336,20.2450008392334,,57.599998474121094,-34.72222137451172,-347.22222900390625,,,10.0,6.0,917.7230834960938,-574.974853515625,37.868499755859375,37.868499755859375,,,4125014.0,6.6154255867004395
Upwind,BTR08,90/0/90/0,Epoxy,,,,,,,2.8499999046325684,1.0,20.100000381469727,,,128.10000610351562,15.837499618530273,,57.28499984741211,349.13153076171875,-349.13153076171875,,,-1.0,3.0,917.7230834960938,-574.974853515625,39.787166595458984,38.18574905395508,,,3029.0,3.4812991619110107
Upwind,BUR08,90/0/90/0,Epoxy,,,,,,,2.940000057220459,1.0,20.0,,,129.88999938964844,20.270000457763672,,58.79999923706055,680.2720947265625,612.244873046875,,,0.8999999761581421,2.0,919.4144897460938,-512.9197998046875,40.01525115966797,40.01525115966797,,,61022.0,4.785486221313477
Upwind,BUR08,90/0/90/0,Epoxy,,,,,,,2.9800000190734863,1.0,19.889999389648438,,,129.85000610351562,20.24250030517578,,59.27220153808594,219.3271026611328,-87.73084259033203,,,-0.4000000059604645,8.0,919.4144897460938,-512.9197998046875,37.93116760253906,37.18287658691406,,,5192982.0,6.71541690826416
Upwind,BUR08,90/0/90/0,Epoxy,,,,,,,3.0450000762939453,1.0,19.899999618530273,,,129.83999633789062,20.28499984741211,,60.59550094604492,346.5603942871094,-138.62416076660156,,,-0.4000000059604645,3.0,919.4144897460938,-512.9197998046875,37.93116760253906,37.18287658691406,,,48267.0,4.683650493621826
Upwind,BUR08,90/0/90/0,Epoxy,,,,,,,3.009999990463257,1.0,19.950000762939453,,,129.3000030517578,20.332500457763672,,60.04949951171875,-36.63644027709961,-366.3644104003906,,,10.0,6.0,919.4144897460938,-512.9197998046875,37.93116760253906,37.18287658691406,,,1076791.0,6.032131195068359
Upwind,BOR07,90/0/90/0/90/0,Epoxy,,,,,,,4.514999866485596,1.0,19.65999984741211,,,144.63999938964844,35.29750061035156,,88.76490020751953,-41.007198333740234,-410.0719909667969,,,10.0,6.0,,,41.0,41.0,,,2788.0,3.4452927112579346
Upwind,BOR07,90/0/90/0/90/0,Epoxy,,,,,,,4.5,1.0,19.84000015258789,,,144.1999969482422,35.72249984741211,,89.27999877929688,-38.754478454589844,-387.5447998046875,,,10.0,6.0,,,38.79999923706055,38.79999923706055,,,16751.0,4.224040508270264
Upwind,BOR07,90/0/90/0/90/0,Epoxy,,,,,,,4.494999885559082,1.0,19.8799991607666,,,144.05999755859375,35.63999938964844,,89.36060333251953,-35.809967041015625,-358.0996398925781,,,10.0,6.0,,,35.79999923706055,35.79999923706055,,,625343.0,5.796118259429932
Upwind,BOR07,90/0/90/0/90/0,Epoxy,,,,,,,4.494999885559082,1.0,19.799999237060547,,,144.5800018310547,35.66749954223633,,89.0009994506836,-35.505218505859375,-355.05218505859375,,,10.0,3.0,,,35.5,35.5,,,1455600.0,6.163042068481445
Upwind,BOR07,90/0/90/0/90/0,Epoxy,,,,,,,4.494999885559082,1.0,19.760000228881836,,,144.69000244140625,34.68000030517578,,88.82119750976562,-38.053977966308594,-380.539794921875,,,10.0,3.0,,,38.099998474121094,38.099998474121094,,,225664.0,5.353462219238281
Upwind,BOR07,90/0/90/0/90/0,Epoxy,,,,,,,4.505000114440918,1.0,19.899999618530273,,,144.64999389648438,34.71500015258789,,89.64949798583984,-34.24447250366211,-342.4447326660156,,,10.0,3.0,,,34.20000076293945,34.20000076293945,,,1283053.0,6.1082444190979
Upwind,CMR08,90/0/0/90,Epoxy,,,,,,,2.924999952316284,1.0,19.81999969482422,,,128.4199981689453,20.424999237060547,,57.9734992980957,344.9851989746094,34.49851989746094,,,0.10000000149011612,6.0,,,37.757999420166016,37.757999420166016,,,990763.0,5.995969772338867
Upwind,CMR08,90/0/0/90,Epoxy,,,,,,,2.859999895095825,1.0,19.84000015258789,,,128.1699981689453,20.655000686645508,,56.742401123046875,352.4701232910156,35.24700927734375,,,0.10000000149011612,6.0,,,38.307498931884766,38.307498931884766,,,1096548.0,6.040027618408203
Upwind,CMR08,90/0/0/90,Epoxy,,,,,,,3.015000104904175,1.0,20.229999542236328,,,128.77999877929688,20.167499542236328,,60.99345016479492,295.1136474609375,29.51136589050293,,,0.10000000149011612,6.0,,,37.25849914550781,37.25849914550781,,,3320841.0,6.521247863769531
Upwind,BPR07,90/0/90/0/90/0,Epoxy,,,,,,,4.375,1.0,19.959999084472656,,,144.22000122070312,35.182498931884766,,87.32499694824219,-46.722015380859375,-467.22015380859375,,,10.0,3.0,,,46.70000076293945,46.70000076293945,,,16350.0,4.213517665863037
Upwind,BPR07,90/0/90/0/90/0,Epoxy,,,,,,,4.389999866485596,1.0,20.1200008392334,,,144.27999877929688,35.247501373291016,,88.32679748535156,-35.66301345825195,-356.6301574707031,,,10.0,3.0,,,35.79999923706055,35.79999923706055,,,1283.0,3.1082265377044678
Upwind,BPR07,90/0/90/0/90/0,Epoxy,,,,,,,4.414999961853027,1.0,20.09000015258789,,,144.4199981689453,35.23749923706055,,88.69734954833984,-38.55808639526367,-385.5808410644531,,,10.0,3.0,,,38.599998474121094,38.599998474121094,,,175023.0,5.2430949211120605
Upwind,BPR07,90/0/90/0/90/0,Epoxy,,,,,,,4.420000076293945,1.0,20.079999923706055,,,144.6199951171875,35.29249954223633,,88.75360107421875,-36.50556182861328,-365.05560302734375,,,10.0,3.0,,,35.5,35.5,,,1238105.0,6.092757701873779
Upwind,BVR08,90/0/90/0,Epoxy,,,,,,,3.0250000953674316,1.0,19.93000030517578,,,130.00999450683594,20.3174991607666,,60.28824996948242,155.91761779785156,-389.7940368652344,,,-2.5,3.0,888.583251953125,-487.6121826171875,36.40999984741211,36.40999984741211,,,4877.0,3.68815279006958
Upwind,BVR08,90/0/90/0,Epoxy,,,,,,,3.0250000953674316,1.0,20.020000457763672,,,130.0800018310547,20.502500534057617,,60.56050109863281,155.21669006347656,-388.0417175292969,,,-2.5,3.0,888.583251953125,-487.6121826171875,36.807498931884766,36.807498931884766,,,14881.0,4.172632217407227
Upwind,BVR08,90/0/90/0,Epoxy,,,,,,,2.994999885559082,1.0,20.030000686645508,,,129.66000366210938,20.522499084472656,,59.98984909057617,111.68556213378906,-279.2138977050781,,,-2.5,6.0,888.583251953125,-487.6121826171875,37.89500045776367,37.89500045776367,,,918148.0,5.962912559509277
Upwind,BVR08,90/0/90/0,Epoxy,,,,,,,2.9700000286102295,1.0,19.969999313354492,,,129.94000244140625,20.352500915527344,,59.3109016418457,112.96405792236328,-282.41015625,,,-2.5,6.0,888.583251953125,-487.6121826171875,36.724998474121094,36.724998474121094,,,2147650.0,6.331963539123535
Upwind,BVR08,90/0/90/0,Epoxy,,,,,,,2.9800000190734863,1.0,19.969999313354492,,,130.0500030517578,20.44499969482422,,59.51060104370117,141.1513214111328,-352.8782958984375,,,-2.5,3.0,888.583251953125,-487.6121826171875,37.709999084472656,37.709999084472656,,,45698.0,4.659897327423096
Upwind,BVR08,90/0/90/0,Epoxy,,,,,,,2.990000009536743,1.0,19.969999313354492,,,130.22999572753906,20.399999618530273,,59.71030044555664,112.20844268798828,-280.5211181640625,,,-2.5,6.0,888.583251953125,-487.6121826171875,37.13999938964844,37.13999938964844,,,4757108.0,6.677342891693115
Upwind,BVR08,90/0/90/0,Epoxy,,,,,,,2.990000009536743,1.0,20.040000915527344,,,130.25,20.860000610351562,,59.91960144042969,140.18785095214844,-350.4696350097656,,,-2.5,3.0,888.583251953125,-487.6121826171875,36.904998779296875,36.904998779296875,,,103019.0,5.012917518615723
Upwind,BVR08,90/0/90/0,Epoxy,,,,,,,2.9549999237060547,1.0,20.06999969482422,,,129.88999938964844,20.8174991607666,,59.30685043334961,141.63624572753906,-354.09063720703125,,,-2.5,3.0,888.583251953125,-487.6121826171875,37.875,37.875,,,112639.0,5.0516886711120605
Upwind,BVR08,90/0/90/0,Epoxy,,,,,,,2.9200000762939453,1.0,20.0,,,130.1699981689453,20.469999313354492,,58.400001525878906,160.9589080810547,-402.3972473144531,,,-2.5,3.0,888.583251953125,-487.6121826171875,38.39500045776367,38.39500045776367,,,5323.0,3.72615647315979
Upwind,BVR08,90/0/90/0,Epoxy,,,,,,,2.930000066757202,1.0,20.040000915527344,,,130.05999755859375,20.30500030517578,,58.717201232910156,183.93247985839844,-459.8311767578125,,,-2.5,2.0,888.583251953125,-487.6121826171875,37.682498931884766,37.682498931884766,,,510.0,2.7075700759887695
Upwind,BWR08,90/0/90/0,Epoxy,,,,,,,2.9100000858306885,1.0,19.84000015258789,,,129.85000610351562,21.05500030517578,,57.73440170288086,692.8278198242188,623.5450439453125,,,0.8999999761581421,2.0,938.9902954101562,-425.47247314453125,37.66749954223633,37.66749954223633,,,11060.0,4.043755054473877
Upwind,BWR08,90/0/90/0,Epoxy,,,,,,,2.9200000762939453,1.0,19.940000534057617,,,129.92999267578125,20.940000534057617,,58.22480010986328,360.6710510253906,-144.26841735839844,,,-0.4000000059604645,3.0,938.9902954101562,-425.47247314453125,37.602500915527344,37.602500915527344,,,165462.0,5.218698501586914
Upwind,BWR08,90/0/90/0,Epoxy,,,,,,,2.890000104904175,1.0,19.610000610351562,,,129.91000366210938,20.850000381469727,,56.67290115356445,705.8046875,635.2242431640625,,,0.8999999761581421,2.0,938.9902954101562,-425.47247314453125,37.861000061035156,37.861000061035156,,,47666.0,4.678208827972412
Upwind,BWR08,90/0/90/0,Epoxy,,,,,,,2.884999990463257,1.0,19.889999389648438,,,130.05999755859375,20.467500686645508,,57.38264846801758,522.8060913085938,470.5255126953125,,,0.8999999761581421,10.0,938.9902954101562,-425.47247314453125,38.74974822998047,38.74974822998047,,,1760767.0,6.245701789855957
Upwind,BWR08,90/0/90/0,Epoxy,,,,,,,2.880000114440918,1.0,19.979999542236328,,,129.97000122070312,20.25,,57.54240036010742,278.05584716796875,-278.05584716796875,,,-1.0,1.5,938.9902954101562,-425.47247314453125,40.808570861816406,39.500999450683594,,,52970.0,4.724030017852783
Upwind,BWR08,90/0/90/0,Epoxy,,,,,,,2.9000000953674316,1.0,19.989999771118164,,,129.85000610351562,20.207500457763672,,57.97100067138672,-215.62506103515625,-431.2501220703125,,,2.0,6.0,938.9902954101562,-425.47247314453125,39.5151252746582,39.5151252746582,,,29656.0,4.472112655639648
Upwind,BWR08,90/0/90/0,Epoxy,,,,,,,2.859999895095825,1.0,19.799999237060547,,,129.61000061035156,20.157499313354492,,56.62799835205078,529.7732543945312,476.7959289550781,,,0.8999999761581421,10.0,938.9902954101562,-425.47247314453125,37.79574966430664,37.79574966430664,,,407105.0,5.609706401824951
Upwind,BWR08,90/0/90/0,Epoxy,,,,,,,2.859999895095825,1.0,19.940000534057617,,,129.6999969482422,20.235000610351562,,57.02840042114258,631.264404296875,568.1380004882812,,,0.8999999761581421,8.0,938.9902954101562,-425.47247314453125,37.54050064086914,37.54050064086914,,,330866.0,5.519652366638184
Upwind,BWR08,90/0/90/0,Epoxy,,,,,,,2.859999895095825,1.0,20.0,,,129.89999389648438,20.454999923706055,,57.20000076293945,-262.2377624511719,-524.4755249023438,,,2.0,3.0,938.9902954101562,-425.47247314453125,38.77299880981445,38.77299880981445,,,166.0,2.2201080322265625
Upwind,BWR08,90/0/90/0,Epoxy,,,,,,,2.875,1.0,20.059999465942383,,,129.8699951171875,20.645000457763672,,57.67250061035156,645.021484375,580.519287109375,,,0.8999999761581421,3.0,938.9902954101562,-425.47247314453125,36.79225158691406,36.79225158691406,,,192299.0,5.283977031707764
Upwind,BWR08,90/0/90/0,Epoxy,,,,,,,2.890000104904175,1.0,20.020000457763672,,,129.8300018310547,20.875,,57.8577995300293,190.1212921142578,-76.04851531982422,,,-0.4000000059604645,10.0,938.9902954101562,-425.47247314453125,39.62725067138672,39.62725067138672,,,21486380.0,7.332163333892822
Upwind,BXR08,90/0/0/90,Epoxy,,,,,,,2.994999885559082,1.0,20.09000015258789,,,130.0,21.337499618530273,,60.169551849365234,179.49278259277344,-448.7319641113281,,,-2.5,2.0,913.1611938476562,-496.7470397949219,40.146751403808594,40.146751403808594,,,874.0,2.941511392593384
Upwind,BXR08,90/0/0/90,Epoxy,,,,,,,3.0,1.0,20.100000381469727,,,129.99000549316406,20.454999923706055,,60.29999923706055,398.00994873046875,-159.2039794921875,,,-0.4000000059604645,3.0,913.1611938476562,-496.7470397949219,37.21675109863281,37.21675109863281,,,45680.0,4.659726142883301
Upwind,BXR08,90/0/0/90,Epoxy,,,,,,,2.890000104904175,1.0,20.079999923706055,,,130.0399932861328,20.709999084472656,,58.03120040893555,258.4816589355469,-103.39265441894531,,,-0.4000000059604645,6.0,913.1611938476562,-496.7470397949219,37.62200164794922,37.62200164794922,,,2208439.0,6.344085216522217
Upwind,BXR08,90/0/0/90,Epoxy,,,,,,,2.8949999809265137,1.0,20.1200008392334,,,129.92999267578125,20.770000457763672,,58.247398376464844,317.6107482910156,-127.04429626464844,,,-0.4000000059604645,3.0,913.1611938476562,-496.7470397949219,37.56575012207031,37.56575012207031,,,547078.0,5.738049030303955
Upwind,BXR08,90/0/0/90,Epoxy,,,,,,,2.950000047683716,1.0,20.149999618530273,,,129.8699951171875,20.649999618530273,,59.442501068115234,504.68939208984375,454.220458984375,,,0.8999999761581421,10.0,913.1611938476562,-496.7470397949219,37.20949935913086,37.20949935913086,,,19813862.0,7.296968936920166
Upwind,BXR08,90/0/0/90,Epoxy,,,,,,,2.9100000858306885,1.0,20.170000076293945,,,129.6699981689453,20.452499389648438,,58.694698333740234,-234.2630615234375,-468.526123046875,,,2.0,4.0,913.1611938476562,-496.7470397949219,39.818748474121094,39.818748474121094,,,21919.0,4.340820789337158
Upwind,BXR08,90/0/0/90,Epoxy,,,,,,,2.994999885559082,1.0,20.110000610351562,,,130.2100067138672,20.239999771118164,,60.22945022583008,617.6380615234375,555.874267578125,,,0.8999999761581421,3.0,913.1611938476562,-496.7470397949219,37.04249954223633,37.04249954223633,,,205548.0,5.312913417816162
Upwind,BXR08,90/0/0/90,Epoxy,,,,,,,2.8949999809265137,1.0,20.139999389648438,,,129.89999389648438,20.342500686645508,,58.305301666259766,-235.82762145996094,-471.6552429199219,,,2.0,4.0,913.1611938476562,-496.7470397949219,38.3802490234375,38.3802490234375,,,274473.0,5.438499450683594
Upwind,BXR08,90/0/0/90,Epoxy,,,,,,,2.924999952316284,1.0,20.18000030517578,,,129.89999389648438,20.462499618530273,,59.0265007019043,423.53857421875,211.769287109375,,,0.5,6.0,913.1611938476562,-496.7470397949219,37.21500015258789,37.21500015258789,,,250735.0,5.399214744567871
Upwind,BXR08,90/0/0/90,Epoxy,,,,,,,2.934999942779541,1.0,20.15999984741211,,,129.7899932861328,20.149999618530273,,59.16960144042969,540.8182373046875,486.7364196777344,,,0.8999999761581421,8.0,913.1611938476562,-496.7470397949219,37.40950012207031,37.40950012207031,,,660029.0,5.819562911987305
Upwind,BXR08,90/0/0/90,Epoxy,,,,,,,2.9100000858306885,1.0,20.15999984741211,,,129.67999267578125,20.1924991607666,,58.66559982299805,357.9610595703125,-143.18441772460938,,,-0.4000000059604645,3.0,913.1611938476562,-496.7470397949219,38.344749450683594,38.344749450683594,,,152842.0,5.1842427253723145
Upwind,BYR08,90/0/0/90,Epoxy,,,,,,,2.994999885559082,1.0,19.950000762939453,,,130.05999755859375,20.287500381469727,,59.75025177001953,65.27169036865234,-65.27169036865234,,,-1.0,1.0,87.83143615722656,-152.1540069580078,12.298999786376953,12.298999786376953,,,813.0,2.910090446472168
Upwind,BYR08,90/0/0/90,Epoxy,,,,,,,3.0199999809265137,1.0,20.06999969482422,,,130.1199951171875,20.71500015258789,,60.61140060424805,-12.373909950256348,-123.73909759521484,,,10.0,1.0,87.83143615722656,-152.1540069580078,13.781499862670898,13.781499862670898,,,886.0,2.9474337100982666
Upwind,BYR08,90/0/0/90,Epoxy,,,,,,,3.015000104904175,1.0,20.059999465942383,,,130.05999755859375,20.732500076293945,,60.480899810791016,49.60243606567383,-49.60243606567383,,,-1.0,2.0,87.83143615722656,-152.1540069580078,12.558250427246094,12.558250427246094,,,8588.0,3.933892011642456
Upwind,BYR08,90/0/0/90,Epoxy,,,,,,,3.009999990463257,1.0,20.020000457763672,,,130.05999755859375,20.667499542236328,,60.26020050048828,58.08145523071289,5.808145523071289,,,0.10000000149011612,1.0,87.83143615722656,-152.1540069580078,12.649499893188477,12.649499893188477,,,443.0,2.6464037895202637
Upwind,BZR08,90/0/0/90,Epoxy,,,,,,,2.8550000190734863,1.0,19.799999237060547,,,129.60000610351562,20.584999084472656,,56.52899932861328,58.37711715698242,-58.37711715698242,,,-1.0,1.0,94.54395294189453,-143.2012481689453,13.10433292388916,13.10433292388916,,,7161.0,3.854973554611206
Upwind,BZR08,90/0/0/90,Epoxy,,,,,,,2.865000009536743,1.0,20.049999237060547,,,129.6199951171875,20.69499969482422,,57.4432487487793,-9.574666976928711,-95.74667358398438,,,10.0,4.0,94.54395294189453,-143.2012481689453,14.617500305175781,14.617500305175781,,,163429.0,5.213329315185547
Upwind,BZR08,90/0/0/90,Epoxy,,,,,,,2.865000009536743,1.0,20.09000015258789,,,129.66000366210938,20.642499923706055,,57.5578498840332,34.747650146484375,-34.747650146484375,,,-1.0,4.0,94.54395294189453,-143.2012481689453,13.117250442504883,13.117250442504883,,,289558.0,5.461735725402832
