Repository: Luwen-Zhang/SNEnsemble

# Copyright Notification

## Composites

We reformat and merge fatigue testing records from SNL/MSU/DOE, OptiMat, UPWIND, and FACT databases into a single database with careful considerations, including filtering invalid entries, rename variables, fix improper calculations in the records, to obtain clean and consistent data to fit machine 
learning usages. We leave the original format ("2019_SNL_MSU_DOE_Composite-Materials-Database_Wind_29pt0.xlsx" and "Optidat UPWIND 28_3_2017.xls") in the folder. Any derived database should be directly based on the original files instead of our merged database. We are not responsible for the accuracy of the testing records.

File: data/composite_database_02232023.csv (part 45 of 47)
Data source,Material_Code,Sequence,Resin Type,Fibre Volume Fraction,Fibre Weight Fraction,Percentage of Fibre in 0-deg Direction,Percentage of Fibre in 45-deg Direction,Percentage of Fibre in 90-deg Direction,Percentage of Fibre in Other Direction,Thickness,Tab Thickness,Width,Maximum Width,Minimum Width,Length,Gauge Length,Load Length,Area,Maximum Stress,Minimum Stress,Maximum Strain,Minimum Strain,R-value,Frequency,Static Maximum Tensile Stress,Static Maximum Compressive Stress,Static Elastic Modulus,Static Compressive Modulus,Static Maximum Tensile Strain,Static Maximum Compressive Strain,Cycles to Failure,log(Cycles to Failure)
FACT,"GE[+30(),-30()FW]",30/-30,Epoxy,50.0,,,,,,3.5,,,50.70000076293945,,154.89999389648438,,50.0,177.39999389648438,36.81999969482422,-36.81999969482422,0.2630000114440918,,-1.0,10.0,274.5,,14.0,,,,2200000.0,6.3424224853515625
FACT,"GE[[+45(390),-45(390)WR],[0(920)]1.5]s",45/-45/0/0/0/0/-45/45,Epoxy,53.0,,,,,,2.799999952316284,,,30.0,20.0,250.0,,100.0,56.0,-272.0,-2720.0,-0.800000011920929,,10.0,10.0,907.7999877929688,,34.0,,2.6700000762939453,-1.9600000381469727,2149460.0,6.332329273223877
FACT,GE[0(425)]5,0/0/0/0/0,Epoxy,36.900001525878906,,,,,,2.200000047683716,,,20.0,,250.0,,110.0,44.0,255.1999969482422,25.520000457763672,0.800000011920929,,0.10000000149011612,8.0,667.3480224609375,,31.899999618530273,,2.0920000076293945,-2.4179999828338623,2057270.0,6.313291072845459
FACT,"GE[[+45(390),-45(390)WR],[0(920)]1.5]s",45/-45/0/0/0/0/-45/45,Epoxy,53.0,,,,,,2.799999952316284,,,30.0,20.0,250.0,,100.0,56.0,-272.0,-2720.0,-0.800000011920929,,10.0,8.0,907.7999877929688,,34.0,,2.6700000762939453,-1.9600000381469727,1844000.0,6.265760898590088
FACT,"GE[+30(),-30()FW]",30/-30,Epoxy,50.0,,,,,,3.5,,,50.599998474121094,,154.89999389648438,,50.0,177.10000610351562,90.30000305175781,0.0,0.6449999809265137,,0.0,10.0,274.5,,14.0,,,,1841500.0,6.265171527862549
FACT,"GP[0(600),90(8)K]3s",0/90/0/90/0/90/90/0/90/0/90/0,Polyester,54.0,,,,,,5.0,,,25.0,,270.0,,,125.0,145.0,-145.0,0.5123674869537354,,-1.0,3.0,,,28.299999237060547,,2.3399999141693115,,1755400.0,6.244376182556152
FACT,"GP[[0()]2,[+10()],[-10()],[0()]]s",0/0/10/-10/0/0/-10/10/0/0,Polyester,,,,,,,2.0,,,60.0,18.0,280.0,,110.0,36.0,-398.0,-3980.0,-0.9800000190734863,,10.0,5.0,874.0,-720.0,42.0,40.599998474121094,2.240000009536743,-1.899999976158142,1689490.0,6.227755546569824
FACT,"GP[0(),+45(),-45()SB]6s",0/45/-45/0/45/-45/0/45/-45/0/45/-45/0/45/-45/0/45/-45/-45/45/0/-45/45/0/-45/45/0/-45/45/0/-45/45/0/-45/45/0,Polyester,38.0,,,,,,3.799999952316284,,,50.79999923706055,,254.0,,100.0,193.0399932861328,75.84500122070312,7.584499835968018,0.38999998569488525,,0.10000000149011612,15.0,467.5,-317.5,19.65074920654297,,2.8399999141693115,,1648137.0,6.21699333190918
FACT,GP[0(610)]4,0/0/0/0,Polyester,36.0,,,,,,2.4000000953674316,,,25.0,,160.0,,20.0,60.0,180.0,-180.0,0.6000000238418579,,-1.0,10.0,,,30.0,,,,1645000.0,6.216166019439697
FACT,"GP[+45(400),-45(400)K]3s",45/-45/45/-45/45/-45/-45/45/-45/45/-45/45,Polyester,53.0,,,,,,5.0,,,25.0,,270.0,,,125.0,20.0,-20.0,0.25634765625,,-1.0,3.0,,,10.399999618530273,,12.0,,1636000.0,6.213783264160156
FACT,"GP[0(),+45(),-45()SB]6s",0/45/-45/0/45/-45/0/45/-45/0/45/-45/0/45/-45/0/45/-45/-45/45/0/-45/45/0/-45/45/0/-45/45/0/-45/45/0/-45/45/0,Polyester,38.0,,,,,,3.799999952316284,,,50.79999923706055,,254.0,,100.0,193.0399932861328,34.474998474121094,3.447499990463257,0.41999998688697815,,0.10000000149011612,15.0,467.5,-317.5,8.205050468444824,,2.8399999141693115,,1634579.0,6.213406085968018
FACT,"GP[0(400),90(400),(100CSM)]SB]5",0/90/0/0/90/0/0/90/0/0/90/0/0/90/0,Polyester,69.0,,,,,,5.0,,,25.0,,270.0,,,125.0,82.0,-82.0,0.5379999876022339,,-1.0,3.0,,,16.0,,2.25,,1616600.0,6.208602428436279
FACT,GP[0()]5,0/0/0/0/0,Polyester,30.0,,,,,,4.099999904632568,,,50.79999923706055,,254.0,,100.0,208.27999877929688,189.12985229492188,18.91298484802246,0.8999999761581421,,0.10000000149011612,10.0,567.2000122070312,-313.20001220703125,20.960800170898438,,2.759999990463257,,1612585.0,6.207522392272949
FACT,GE[0(425)]5,0/0/0/0/0,Epoxy,36.900001525878906,,,,,,2.200000047683716,,,20.0,,250.0,,110.0,44.0,319.0,31.899999618530273,1.0,,0.10000000149011612,5.0,667.3480224609375,,31.899999618530273,,2.0920000076293945,-2.4179999828338623,1606000.0,6.205745697021484
FACT,"GE[+30(),-30()FW]",30/-30,Epoxy,50.0,,,,,,3.5,,,50.70000076293945,,154.89999389648438,,50.0,177.39999389648438,36.81999969482422,-36.81999969482422,0.2630000114440918,,-1.0,10.0,274.5,,14.0,,,,1540000.0,6.187520503997803
FACT,GP[(100CSM)]6,0/0/0/0/0/0,Polyester,31.0,,,,,,5.0,,,25.0,,270.0,,,125.0,42.0,-42.0,0.49000000953674316,,-1.0,3.0,,,8.399999618530273,,1.6100000143051147,,1522200.0,6.182471752166748
FACT,GP[0()FW]8,0/0/0/0/0/0/0/0,Polyester,52.79999923706055,,,,,,1.899999976158142,,,60.0,18.0,280.0,,110.0,34.20000076293945,519.2000122070312,51.91999816894531,1.100000023841858,,0.10000000149011612,5.0,862.0,,47.20000076293945,,2.299999952316284,,1471000.0,6.167612552642822
FACT,"GP[0(400),90(400)K]3s",0/90/0/90/0/90/90/0/90/0/90/0,Polyester,53.0,,,,,,5.0,,,25.0,,270.0,,,125.0,105.0,-105.0,0.6000000238418579,,-1.0,3.0,,,20.399999618530273,,2.5,,1470900.0,6.167582988739014
FACT,"GP[90(600),0(8)K]3s",90/0/90/0/90/0/0/90/0/90/0/90,Polyester,54.0,,,,,,5.0,,,25.0,,270.0,,,125.0,20.0,-20.0,0.3700000047683716,,-1.0,3.0,,,10.600000381469727,,2.3499999046325684,,1462900.0,6.165214538574219
FACT,GP[0(610)]4,0/0/0/0,Polyester,36.0,,,,,,2.4000000953674316,,,25.0,,180.0,,40.0,60.0,360.0,36.0,1.2000000476837158,,0.10000000149011612,10.0,,,30.0,,,,1454000.0,6.162564277648926
FACT,"GE[[+45(390),-45(390)WR],[0(920)]1.5]s",45/-45/0/0/0/0/-45/45,Epoxy,53.0,,,,,,2.799999952316284,,,30.0,20.0,250.0,,100.0,56.0,190.1999969482422,-190.1999969482422,0.6000000238418579,,-1.0,10.0,846.3900146484375,,31.700000762939453,,2.6700000762939453,-1.9600000381469727,1437500.0,6.1576080322265625
FACT,"GP[[0()FW]2,[+45()FW],[-45()FW],[0()]FW]s",0/0/45/-45/0/0/-45/45/0/0,Polyester,47.900001525878906,,,,,,2.0,,,12.0,,250.0,,,24.0,146.3000030517578,-146.3000030517578,0.5,,-1.0,10.0,655.0,,29.260000228881836,,2.569999933242798,,1400000.0,6.146128177642822
FACT,GP[0(610)]8,0/0/0/0/0/0/0/0,Polyester,36.0,,,,,,4.800000190734863,,,25.0,,250.0,,110.0,120.0,,,1.0099999904632568,,0.10000000149011612,25.0,670.0,-475.0,29.5,,,,1396200.0,6.144947528839111
FACT,"GP[[0()FW]2,[+45()FW],[-45()FW],[0()]FW]s",0/0/45/-45/0/0/-45/45/0/0,Polyester,55.0,,,,,,2.299999952316284,,,60.0,18.0,280.0,,110.0,41.400001525878906,255.4199981689453,25.54199981689453,0.8600000143051147,,0.10000000149011612,5.0,655.0,,29.700000762939453,,2.5999999046325684,,1388367.0,6.1425042152404785
FACT,"GP[+45(400),-45(400)K]3s",45/-45/45/-45/45/-45/-45/45/-45/45/-45/45,Polyester,53.0,,,,,,5.0,,,25.0,,270.0,,,125.0,20.0,-20.0,0.25634765625,,-1.0,3.0,,,10.399999618530273,,12.0,,1361000.0,6.1338582038879395
FACT,GP[(100CSM)]6,0/0/0/0/0/0,Polyester,31.0,,,,,,5.0,,,25.0,,270.0,,,125.0,44.0,-44.0,0.5099999904632568,,-1.0,3.0,,,8.399999618530273,,1.6100000143051147,,1340000.0,6.127104759216309
FACT,"GP[0(),+45(),-45()SB]6s",0/45/-45/0/45/-45/0/45/-45/0/45/-45/0/45/-45/0/45/-45/-45/45/0/-45/45/0/-45/45/0/-45/45/0/-45/45/0/-45/45/0,Polyester,38.0,,,,,,3.799999952316284,,,50.79999923706055,,254.0,,100.0,193.0399932861328,86.1875,8.618749618530273,0.41999998688697815,,0.10000000149011612,15.0,467.5,-317.5,19.788650512695312,,2.8399999141693115,,1336695.0,6.12603235244751
FACT,"GE[+30(),-30()FW]",30/-30,Epoxy,50.0,,,,,,3.5,,,50.70000076293945,,154.89999389648438,,50.0,177.39999389648438,65.80000305175781,0.0,0.4699999988079071,,0.0,10.0,274.5,,14.0,,,,1310000.0,6.117271423339844
FACT,GP[0(610)]8,0/0/0/0/0/0/0/0,Polyester,36.0,,,,,,4.800000190734863,,,25.0,,250.0,,110.0,120.0,,,0.9100000262260437,,0.10000000149011612,25.0,670.0,-475.0,29.5,,,,1302800.0,6.114877700805664
FACT,"GP[[0()]2,[+30(),-30()],[0()]]s",0/0/30/-30/0/0/-30/30/0/0,Polyester,,,,,,,2.0,,,60.0,18.0,280.0,,110.0,36.0,-210.0,-2100.0,-0.6899999976158142,,10.0,5.0,634.0,,30.399999618530273,,2.4000000953674316,,1238544.0,6.092911243438721
FACT,GE[0(425)]5,0/0/0/0/0,Epoxy,36.900001525878906,,,,,,2.200000047683716,,,20.0,,250.0,,110.0,44.0,319.0,31.899999618530273,1.0,,0.10000000149011612,5.0,667.3480224609375,,31.899999618530273,,2.0920000076293945,-2.4179999828338623,1162770.0,6.065493583679199
FACT,"GP[[0(400),90(400)WR],[(100CSM)]SB]5",0/90/0/0/90/0/0/90/0/0/90/0/0/90/0,Polyester,53.29999923706055,,,,,,5.0,,,25.0,,270.0,,,125.0,74.1326904296875,-74.1326904296875,0.5600000023841858,,-1.0,3.0,,,17.299999237060547,17.5,1.7699999809265137,-1.8600000143051147,1144700.0,6.058691501617432
FACT,"GP[[0()]2,[+30(),-30()],[0()]]s",0/0/30/-30/0/0/-30/30/0/0,Polyester,,,,,,,2.0,,,60.0,18.0,280.0,,110.0,36.0,-228.0,-2280.0,-0.75,,10.0,5.0,634.0,,30.399999618530273,,2.4000000953674316,,1122577.0,6.050216197967529
FACT,"GP[[0()FW]2,[+45()FW],[-45()FW],[0()]FW]s",0/0/45/-45/0/0/-45/45/0/0,Polyester,55.0,,,,,,2.299999952316284,,,60.0,18.0,280.0,,110.0,41.400001525878906,272.052001953125,27.2052001953125,0.9160000085830688,,0.10000000149011612,5.0,655.0,,29.700000762939453,,2.5999999046325684,,1052534.0,6.022236347198486
FACT,"GP[[0(400),90(400)WR],[(100CSM)]SB]5",0/90/0/0/90/0/0/90/0/0/90/0/0/90/0,Polyester,53.29999923706055,,,,,,5.0,,,25.0,,270.0,,,125.0,74.11067199707031,-74.11067199707031,0.44999998807907104,,-1.0,3.0,,,17.299999237060547,17.5,1.7699999809265137,-1.8600000143051147,1050100.0,6.021230697631836
FACT,GP[0()FW]8,0/0/0/0/0/0/0/0,Polyester,52.79999923706055,,,,,,1.899999976158142,,,60.0,18.0,280.0,,110.0,34.20000076293945,472.0,47.20000076293945,1.0,,0.10000000149011612,5.0,862.0,,47.20000076293945,,2.299999952316284,,1020801.0,6.008941173553467
FACT,GE[0(425)]5,0/0/0/0/0,Epoxy,36.900001525878906,,,,,,2.200000047683716,,,20.0,,250.0,,110.0,44.0,236.8000030517578,-236.8000030517578,0.800000011920929,,-1.0,4.0,619.2319946289062,,29.600000381469727,,2.0920000076293945,-2.4179999828338623,1016760.0,6.007218360900879
FACT,"GP[[+-45(300)SB],[0(400)]5,[+-45(300)SB],[0(400)]2.5]s",45/-45/0/0/0/0/0/45/-45/0/0/0/0/-45/45/0/0/0/0/0/-45/45,Polyester,55.0,,,,,,5.199999809265137,,,80.0,,400.0,,240.0,416.0,188.57000732421875,75.4280014038086,0.4905439615249634,,0.4000000059604645,8.300000190734863,659.0700073242188,,38.441001892089844,,,,1005116.0,6.002216339111328
FACT,GP[0()FW]8,0/0/0/0/0/0/0/0,Polyester,52.79999923706055,,,,,,1.899999976158142,,,60.0,18.0,280.0,,110.0,34.20000076293945,505.0400085449219,50.50400161743164,1.0700000524520874,,0.10000000149011612,5.0,862.0,,47.20000076293945,,2.299999952316284,,969138.0,5.986385822296143
FACT,"GP[0(400),90(400),(100CSM)]SB]5",0/90/0/0/90/0/0/90/0/0/90/0/0/90/0,Polyester,69.0,,,,,,5.0,,,25.0,,270.0,,,125.0,79.0,-79.0,0.5099999904632568,,-1.0,3.0,,,16.0,,2.25,,941400.0,5.973773956298828
FACT,GP[0()]5,0/0/0/0/0,Polyester,30.0,,,,,,4.099999904632568,,,50.79999923706055,,254.0,,100.0,208.27999877929688,191.57757568359375,19.157756805419922,0.8500000238418579,,0.10000000149011612,10.0,567.2000122070312,-313.20001220703125,22.6156005859375,,2.759999990463257,,920132.0,5.963850021362305
FACT,"GV[[0(400),90(400)WR],[(100CSM)]SB]5",0/90/0/0/90/0/0/90/0/0/90/0/0/90/0,Vinyl ester,52.29999923706055,,,,,,5.0,,,25.0,,270.0,,,125.0,89.39066314697266,-89.39066314697266,0.5299999713897705,,-1.0,3.0,,,16.899999618530273,15.899999618530273,1.6799999475479126,-1.7300000190734863,878500.0,5.943741798400879
FACT,GE[0(425)]5,0/0/0/0/0,Epoxy,36.900001525878906,,,,,,2.200000047683716,,,20.0,,250.0,,110.0,44.0,236.8000030517578,-236.8000030517578,0.800000011920929,,-1.0,5.0,619.2319946289062,,29.600000381469727,,2.0920000076293945,-2.4179999828338623,873440.0,5.941233158111572
FACT,"GP[+45(400),-45(400)K]3s",45/-45/45/-45/45/-45/-45/45/-45/45/-45/45,Polyester,53.0,,,,,,5.0,,,25.0,,270.0,,,125.0,20.0,-20.0,0.25634765625,,-1.0,3.0,,,10.399999618530273,,12.0,,841600.0,5.925105571746826
FACT,"GP[[0()]2,[+10()],[-10()],[0()]]s",0/0/10/-10/0/0/-10/10/0/0,Polyester,,,,,,,2.0,,,60.0,18.0,280.0,,110.0,36.0,-412.0,-4120.0,-1.0399999618530273,,10.0,5.0,874.0,-720.0,42.0,40.599998474121094,2.240000009536743,-1.899999976158142,837780.0,5.923130035400391
FACT,GP[0(610)]4,0/0/0/0,Polyester,36.0,,,,,,2.4000000953674316,,,25.0,,160.0,,20.0,60.0,240.0,-240.0,0.800000011920929,,-1.0,5.0,,,30.0,,,,836700.0,5.922569751739502
FACT,GE[0(425)]5,0/0/0/0/0,Epoxy,36.900001525878906,,,,,,2.200000047683716,,,20.0,,250.0,,110.0,44.0,319.0,31.899999618530273,1.0,,0.10000000149011612,5.0,667.3480224609375,,31.899999618530273,,2.0920000076293945,-2.4179999828338623,826140.0,5.917053699493408
FACT,"GP[[0(400),90(400)WR],[(100CSM)]SB]5",0/90/0/0/90/0/0/90/0/0/90/0/0/90/0,Polyester,50.70000076293945,,,,,,5.0,,,25.0,,270.0,,,125.0,83.17159271240234,-83.17159271240234,0.550000011920929,,-1.0,3.0,,,16.100000381469727,16.5,1.6200000047683716,-1.6299999952316284,793200.0,5.899382591247559
FACT,"GE[+30(),-30()FW]",30/-30,Epoxy,50.0,,,,,,3.5,,,50.70000076293945,,154.89999389648438,,50.0,177.4499969482422,84.5,0.0,0.6035714149475098,,0.0,10.0,274.5,,14.0,,,,779200.0,5.891648769378662
FACT,"GE[+30(),-30()FW]",30/-30,Epoxy,50.0,,,,,,3.5,,,50.0,,154.89999389648438,,50.0,175.0,97.0999984741211,0.0,0.6935714483261108,,0.0,10.0,274.5,,14.0,,,,768700.0,5.885756969451904
FACT,GE[0(425)]5,0/0/0/0/0,Epoxy,36.900001525878906,,,,,,2.200000047683716,,,20.0,,250.0,,110.0,44.0,319.0,31.899999618530273,1.0,,0.10000000149011612,5.0,667.3480224609375,,31.899999618530273,,2.0920000076293945,-2.4179999828338623,751610.0,5.875992774963379
FACT,"GP[90(600),0(8)K]3s",90/0/90/0/90/0/0/90/0/90/0/90,Polyester,54.0,,,,,,5.0,,,25.0,,270.0,,,125.0,23.5,-23.5,0.47607421875,,-1.0,3.0,,,10.600000381469727,,2.3499999046325684,,740400.0,5.869466304779053
FACT,"GP[[0()FW]2,[+45()FW],[-45()FW],[0()]FW]s",0/0/45/-45/0/0/-45/45/0/0,Polyester,47.900001525878906,,,,,,2.0,,,12.0,,250.0,,,24.0,-292.6000061035156,-2926.0,-1.0,,10.0,10.0,655.0,,29.260000228881836,,2.569999933242798,,730000.0,5.863322734832764
FACT,"GP[[0()FW]2,[+45()FW],[-45()FW],[0()]FW]s",0/0/45/-45/0/0/-45/45/0/0,Polyester,47.900001525878906,,,,,,2.0,,,12.0,,250.0,,,24.0,-292.6000061035156,-2926.0,-1.0,,10.0,10.0,655.0,,29.260000228881836,,2.569999933242798,,720000.0,5.857332706451416
FACT,"GP[0(400),90(400)K]3s",0/90/0/90/0/90/90/0/90/0/90/0,Polyester,53.0,,,,,,5.0,,,25.0,,270.0,,,125.0,120.0,-120.0,0.6949999928474426,,-1.0,3.0,,,20.399999618530273,,2.5,,717600.0,5.85588264465332
FACT,"GE[[+45(390),-45(390)WR],[0(920)]1.5]s",45/-45/0/0/0/0/-45/45,Epoxy,53.0,,,,,,2.799999952316284,,,30.0,20.0,250.0,,100.0,56.0,190.1999969482422,-190.1999969482422,0.6000000238418579,,-1.0,10.0,846.3900146484375,,31.700000762939453,,2.6700000762939453,-1.9600000381469727,705290.0,5.848367691040039
FACT,GV[0()]5,0/0/0/0/0,Vinyl ester,30.0,,,,,,4.099999904632568,,,50.79999923706055,,254.0,,100.0,208.27999877929688,228.91400146484375,22.891399383544922,0.9900000095367432,,0.10000000149011612,10.0,586.5999755859375,-294.6000061035156,23.098249435424805,,2.6600000858306885,,671333.0,5.826938152313232
FACT,"GE[+30(),-30()FW]",30/-30,Epoxy,50.0,,,,,,3.5,,,50.79999923706055,,154.89999389648438,,50.0,177.8000030517578,45.0,-45.0,0.3214285671710968,,-1.0,10.0,274.5,,14.0,,,,660400.0,5.819807052612305
FACT,GV[0()]5,0/0/0/0/0,Vinyl ester,30.0,,,,,,4.099999904632568,,,50.79999923706055,,254.0,,100.0,208.27999877929688,228.91400146484375,22.891399383544922,,,0.10000000149011612,10.0,586.5999755859375,-294.6000061035156,,,2.6600000858306885,,655147.0,5.816338539123535
FACT,"GP[[+45()FW],[-45()]FW]4s",45/-45/45/-45/45/-45/45/-45/-45/45/-45/45/-45/45/-45/45,Polyester,,,,,,,2.0,,,60.0,25.0,280.0,,110.0,50.0,,,-0.5,,10.0,5.0,,-132.0,17.399999618530273,16.200000762939453,,-2.5999999046325684,632323.0,5.800939083099365
FACT,"GP[[0()]2,[+30()],[-30()],[0()]]s",0/0/30/-30/0/0/-30/30/0/0,Polyester,,,,,,,2.0,,,60.0,18.0,280.0,,110.0,36.0,292.0,29.200000762939453,0.9599999785423279,,0.10000000149011612,5.0,634.0,,30.399999618530273,,2.4000000953674316,,627801.0,5.797821998596191
FACT,"GV[[0(400),90(400)WR],[(100CSM)]SB]5",0/90/0/0/90/0/0/90/0/0/90/0/0/90/0,Vinyl ester,52.29999923706055,,,,,,5.0,,,25.0,,270.0,,,125.0,90.66618347167969,-90.66618347167969,0.5699999928474426,,-1.0,3.0,,,16.899999618530273,15.899999618530273,1.6799999475479126,-1.7300000190734863,619900.0,5.792321681976318
FACT,"GP[[0()]2,[+30(),-30()],[0()]]s",0/0/30/-30/0/0/-30/30/0/0,Polyester,,,,,,,2.0,,,60.0,18.0,280.0,,110.0,36.0,-234.0,-2340.0,-0.7799999713897705,,10.0,5.0,634.0,,30.399999618530273,,2.4000000953674316,,619325.0,5.791918754577637
FACT,"GP[[0()]2,[+30()],[-30()],[0()]]s",0/0/30/-30/0/0/-30/30/0/0,Polyester,,,,,,,2.0,,,60.0,18.0,280.0,,110.0,36.0,295.0,29.5,0.9700000286102295,,0.10000000149011612,5.0,634.0,,30.399999618530273,,2.4000000953674316,,612801.0,5.787319660186768
FACT,"GP[90(600),0(8)K]3s",90/0/90/0/90/0/0/90/0/90/0/90,Polyester,54.0,,,,,,5.0,,,25.0,,270.0,,,125.0,23.5,-23.5,0.47607421875,,-1.0,3.0,,,10.600000381469727,,2.3499999046325684,,611100.0,5.786112308502197
FACT,GE[0(425)]5,0/0/0/0/0,Epoxy,36.900001525878906,,,,,,2.200000047683716,,,20.0,,250.0,,110.0,44.0,236.8000030517578,-236.8000030517578,0.800000011920929,,-1.0,5.0,619.2319946289062,,29.600000381469727,,2.0920000076293945,-2.4179999828338623,606340.0,5.782716274261475
FACT,"GE[+30(),-30()FW]",30/-30,Epoxy,50.0,,,,,,3.5,,,50.599998474121094,,154.89999389648438,,50.0,177.10000610351562,84.69999694824219,0.0,0.6050000190734863,,0.0,10.0,274.5,,14.0,,,,602100.0,5.779668807983398
FACT,"GP[[0()]2,[+10()],[-10()],[0()]]s",0/0/10/-10/0/0/-10/10/0/0,Polyester,,,,,,,2.0,,,60.0,18.0,280.0,,110.0,36.0,-418.0,-4180.0,-1.0299999713897705,,10.0,5.0,874.0,-720.0,42.0,40.599998474121094,2.240000009536743,-1.899999976158142,598230.0,5.7768683433532715
FACT,"GE[+30(),-30()FW]",30/-30,Epoxy,50.0,,,,,,3.5,,,50.70000076293945,,154.89999389648438,,50.0,177.39999389648438,65.80000305175781,0.0,0.4699999988079071,,0.0,10.0,274.5,,14.0,,,,596000.0,5.7752461433410645
FACT,"GP[[+10()FW],[-10()FW]]4s",10/-10/10/-10/10/-10/10/-10/-10/10/-10/10/-10/10/-10/10,Polyester,49.099998474121094,,,,,,2.0,,,60.0,18.0,280.0,,110.0,36.0,286.29998779296875,28.6299991607666,0.699999988079071,,0.10000000149011612,5.0,546.0,,40.900001525878906,,1.5,,594308.0,5.774011611938477
FACT,GP[0()FW]8,0/0/0/0/0/0/0/0,Polyester,52.79999923706055,,,,,,1.899999976158142,,,60.0,18.0,280.0,,110.0,34.20000076293945,519.2000122070312,51.91999816894531,1.100000023841858,,0.10000000149011612,5.0,862.0,,47.20000076293945,,2.299999952316284,,584531.0,5.766807556152344
FACT,"GP[[0()]2,[+10()],[-10()],[0()]]s",0/0/10/-10/0/0/-10/10/0/0,Polyester,,,,,,,2.0,,,60.0,18.0,280.0,,110.0,36.0,546.0,54.599998474121094,1.2999999523162842,,0.10000000149011612,5.0,874.0,-720.0,42.0,40.599998474121094,2.240000009536743,-1.899999976158142,569000.0,5.755112171173096
FACT,"GP[+45(400),-45(400)K]3s",45/-45/45/-45/45/-45/-45/45/-45/45/-45/45,Polyester,53.0,,,,,,5.0,,,25.0,,270.0,,,125.0,20.0,-20.0,0.25634765625,,-1.0,3.0,,,10.399999618530273,,12.0,,568100.0,5.754424571990967
FACT,"GE[+30(),-30()FW]",30/-30,Epoxy,50.0,,,,,,3.5,,,50.70000076293945,,154.89999389648438,,50.0,177.4499969482422,84.69999694824219,0.0,0.6050000190734863,,0.0,10.0,274.5,,14.0,,,,567900.0,5.754271984100342
FACT,"GE[[+45(280),-45(280)WR]1,[0(425)]2]s",45/-45/0/0/0/0/-45/45,Epoxy,38.599998474121094,,,,,,2.200000047683716,,,20.0,,250.0,,110.0,44.0,196.8000030517578,-196.8000030517578,0.800000011920929,,-1.0,4.0,544.1519775390625,,24.600000381469727,,2.2119998931884766,-2.140000104904175,563630.0,5.7509942054748535
FACT,GE[0(425)]5,0/0/0/0/0,Epoxy,36.900001525878906,,,,,,2.200000047683716,,,20.0,,250.0,,110.0,44.0,319.0,31.899999618530273,1.0,,0.10000000149011612,5.0,667.3480224609375,,31.899999618530273,,2.0920000076293945,-2.4179999828338623,556830.0,5.745722770690918
FACT,"GE[[+45(280),-45(280)WR]1,[0(425)]2]s",45/-45/0/0/0/0/-45/45,Epoxy,38.599998474121094,,,,,,2.200000047683716,,,20.0,,250.0,,110.0,44.0,196.8000030517578,-196.8000030517578,0.800000011920929,,-1.0,4.0,544.1519775390625,,24.600000381469727,,2.2119998931884766,-2.140000104904175,551000.0,5.741151809692383
FACT,GP[0(610)]4,0/0/0/0,Polyester,36.0,,,,,,2.4000000953674316,,,25.0,,180.0,,40.0,60.0,420.0,42.0,1.399999976158142,,0.10000000149011612,10.0,,,30.0,,,,546000.0,5.737192630767822
FACT,GP[0(610)]4,0/0/0/0,Polyester,36.0,,,,,,2.4000000953674316,,,25.0,,180.0,,40.0,60.0,420.0,42.0,1.399999976158142,,0.10000000149011612,10.0,,,30.0,,,,535000.0,5.728353977203369
FACT,"GP[0(400),90(400),(100CSM)]SB]5",0/90/0/0/90/0/0/90/0/0/90/0/0/90/0,Polyester,69.0,,,,,,5.0,,,25.0,,270.0,,,125.0,84.0,-84.0,0.5519999861717224,,-1.0,3.0,,,16.0,,2.25,,531500.0,5.725503444671631
FACT,"GP[[0()]2,[+10()],[-10()],[0()]]s",0/0/10/-10/0/0/-10/10/0/0,Polyester,,,,,,,2.0,,,60.0,18.0,280.0,,110.0,36.0,546.0,54.599998474121094,1.2999999523162842,,0.10000000149011612,5.0,874.0,-720.0,42.0,40.599998474121094,2.240000009536743,-1.899999976158142,526801.0,5.721646785736084
FACT,"GP[[0()]2,[+10()],[-10()],[0()]]s",0/0/10/-10/0/0/-10/10/0/0,Polyester,,,,,,,2.0,,,60.0,18.0,280.0,,110.0,36.0,546.0,54.599998474121094,1.2999999523162842,,0.10000000149011612,5.0,874.0,-720.0,42.0,40.599998474121094,2.240000009536743,-1.899999976158142,526801.0,5.721646785736084
FACT,"GP[0(600),90(8)K]3s",0/90/0/90/0/90/90/0/90/0/90/0,Polyester,54.0,,,,,,5.0,,,25.0,,270.0,,,125.0,174.0,-174.0,0.6148409843444824,,-1.0,3.0,,,28.299999237060547,,2.3399999141693115,,518200.0,5.7144975662231445
FACT,"GV[[0(400),90(400)WR],[(100CSM)]SB]5",0/90/0/0/90/0/0/90/0/0/90/0/0/90/0,Vinyl ester,53.20000076293945,,,,,,5.0,,,25.0,,270.0,,,125.0,89.28267669677734,-89.28267669677734,0.5,,-1.0,3.0,,,16.799999237060547,16.600000381469727,1.7200000286102295,,515900.0,5.7125654220581055
FACT,"GP[[+10()FW],[-10()FW]]4s",10/-10/10/-10/10/-10/10/-10/-10/10/-10/10/-10/10/-10/10,Polyester,49.099998474121094,,,,,,2.0,,,12.0,,250.0,,,24.0,-245.39999389648438,-2454.0,-0.6000000238418579,,10.0,10.0,604.0,,40.900001525878906,,,,515380.0,5.712127685546875
FACT,"GP[0(),+45(),-45()SB]6s",0/45/-45/0/45/-45/0/45/-45/0/45/-45/0/45/-45/0/45/-45/-45/45/0/-45/45/0/-45/45/0/-45/45/0/-45/45/0/-45/45/0,Polyester,38.0,,,,,,3.799999952316284,,,50.79999923706055,,254.0,,100.0,193.0399932861328,34.474998474121094,3.447499990463257,0.44999998807907104,,0.10000000149011612,5.0,467.5,-317.5,8.549799919128418,,2.8399999141693115,,511047.0,5.708460807800293
FACT,GP[0(610)]4,0/0/0/0,Polyester,36.0,,,,,,2.4000000953674316,,,25.0,,180.0,,40.0,60.0,480.0,48.0,1.600000023841858,,0.10000000149011612,25.0,,,30.0,,,,487000.0,5.68752908706665
FACT,"GV[[0(400),90(400)WR],[(100CSM)]SB]5",0/90/0/0/90/0/0/90/0/0/90/0/0/90/0,Vinyl ester,53.20000076293945,,,,,,5.0,,,25.0,,270.0,,,125.0,89.81368255615234,-89.81368255615234,0.5299999713897705,,-1.0,3.0,,,16.799999237060547,16.600000381469727,1.7200000286102295,,474500.0,5.676236152648926
FACT,"GP[90(600),0(8)K]3s",90/0/90/0/90/0/0/90/0/90/0/90,Polyester,54.0,,,,,,5.0,,,25.0,,270.0,,,125.0,23.5,-23.5,0.47607421875,,-1.0,3.0,,,10.600000381469727,,2.3499999046325684,,468700.0,5.670895099639893
FACT,GEnan,,Epoxy,68.30000305175781,,,,,,,,,,,,,,,379.2250061035156,37.92250061035156,,,0.10000000149011612,3.0,2032.30126953125,,,,,,464810.0,5.667275428771973
FACT,"GE[+30(),-30()FW]",30/-30,Epoxy,50.0,,,,,,3.5,,,50.70000076293945,,154.89999389648438,,50.0,177.39999389648438,36.81999969482422,-36.81999969482422,0.2630000114440918,,-1.0,10.0,274.5,,14.0,,,,443000.0,5.646403789520264
FACT,"GP[[0()]2,[+10()],[-10()],[0()]]s",0/0/10/-10/0/0/-10/10/0/0,Polyester,,,,,,,2.0,,,60.0,18.0,280.0,,110.0,36.0,-438.0,-4380.0,-1.0800000429153442,,10.0,5.0,874.0,-720.0,42.0,40.599998474121094,2.240000009536743,-1.899999976158142,434900.0,5.638389587402344
FACT,"GP[0(600),90(8)K]3s",0/90/0/90/0/90/90/0/90/0/90/0,Polyester,54.0,,,,,,5.0,,,25.0,,270.0,,,125.0,174.0,-174.0,0.6148409843444824,,-1.0,3.0,,,28.299999237060547,,2.3399999141693115,,420500.0,5.62376594543457
FACT,GE[0(425)]5,0/0/0/0/0,Epoxy,36.900001525878906,,,,,,2.200000047683716,,,20.0,,250.0,,110.0,44.0,382.79998779296875,38.279998779296875,1.2000000476837158,,0.10000000149011612,5.0,667.3480224609375,,31.899999618530273,,2.0920000076293945,-2.4179999828338623,410880.0,5.613715171813965
FACT,"GV[0(),+45(),-45()SB]6s",0/45/-45/0/45/-45/0/45/-45/0/45/-45/0/45/-45/0/45/-45/-45/45/0/-45/45/0/-45/45/0/-45/45/0/-45/45/0/-45/45/0,Vinyl ester,38.0,,,,,,3.799999952316284,,,50.79999923706055,,254.0,,100.0,193.0399932861328,86.1875,8.618749618530273,0.4099999964237213,,0.10000000149011612,15.0,516.0,-289.1000061035156,20.4781494140625,,2.950000047683716,,397000.0,5.598790645599365
FACT,"GE[+30(),-30()FW]",30/-30,Epoxy,50.0,,,,,,3.5,,,50.70000076293945,,154.89999389648438,,50.0,177.39999389648438,78.95999908447266,0.0,0.5640000104904175,,0.0,10.0,274.5,,14.0,,,,391000.0,5.592176914215088
FACT,"GP[[0()]2,[+30(),-30()],[0()]]s",0/0/30/-30/0/0/-30/30/0/0,Polyester,,,,,,,2.0,,,60.0,18.0,280.0,,110.0,36.0,-231.0,-2310.0,-0.7599999904632568,,10.0,5.0,634.0,,30.399999618530273,,2.4000000953674316,,388799.0,5.589725017547607
FACT,"GP[[+60()FW],[-60()FW]]4s",60/-60/60/-60/60/-60/60/-60/-60/60/-60/60/-60/60/-60/60,Polyester,58.099998474121094,,,,,,2.0,,,60.0,25.0,280.0,,110.0,50.0,28.3799991607666,2.8380000591278076,0.1720000058412552,,0.10000000149011612,5.0,55.0,,16.5,,0.5,,376116.0,5.575321674346924
FACT,GP[(100CSM)]6,0/0/0/0/0/0,Polyester,31.0,,,,,,5.0,,,25.0,,270.0,,,125.0,45.70970916748047,-45.70970916748047,0.5400000214576721,,-1.0,3.0,,,8.399999618530273,,1.6100000143051147,,364400.0,5.561578273773193
FACT,"GE[+30(),-30()FW]",30/-30,Epoxy,50.0,,,,,,3.5,,,50.900001525878906,,154.89999389648438,,50.0,178.14999389648438,50.5,-50.5,0.36071428656578064,,-1.0,10.0,274.5,,14.0,,,,359300.0,5.55545711517334
FACT,"GE[[+45(280),-45(280)WR]1,[0(425)]2]s",45/-45/0/0/0/0/-45/45,Epoxy,38.0,,,,,,,,,30.0,,250.0,,,,203.1999969482422,-203.1999969482422,0.800000011920929,,-1.0,3.0,572.0,-547.0,25.399999618530273,25.5,2.25,-2.140000104904175,358460.0,5.554440498352051
FACT,"GE[[+45(280),-45(280)WR]1,[0(425)]2]s",45/-45/0/0/0/0/-45/45,Epoxy,38.599998474121094,,,,,,2.200000047683716,,,20.0,,250.0,,110.0,44.0,196.8000030517578,-196.8000030517578,0.800000011920929,,-1.0,5.0,544.1519775390625,,24.600000381469727,,2.2119998931884766,-2.140000104904175,357760.0,5.553591728210449
FACT,"GP[0(400),90(400)K]3s",0/90/0/90/0/90/90/0/90/0/90/0,Polyester,53.0,,,,,,5.0,,,25.0,,270.0,,,125.0,120.0,-120.0,0.6949999928474426,,-1.0,3.0,,,20.399999618530273,,2.5,,356800.0,5.552424907684326
FACT,GE[0(425)]5,0/0/0/0/0,Epoxy,36.900001525878906,,,,,,2.200000047683716,,,20.0,,250.0,,110.0,44.0,236.8000030517578,-236.8000030517578,0.800000011920929,,-1.0,5.0,619.2319946289062,,29.600000381469727,,2.0920000076293945,-2.4179999828338623,349050.0,5.5428876876831055
FACT,"GP[[0()FW]2,[+45()FW],[-45()FW],[0()]FW]s",0/0/45/-45/0/0/-45/45/0/0,Polyester,47.900001525878906,,,,,,2.0,,,12.0,,250.0,,,24.0,204.82000732421875,-204.82000732421875,0.699999988079071,,-1.0,10.0,655.0,,29.260000228881836,,2.569999933242798,,340000.0,5.5314788818359375
FACT,"GP[[+-45(300)SB],[0(400)]5,[+-45(300)SB],[0(400)]2.5]s",45/-45/0/0/0/0/0/45/-45/0/0/0/0/-45/45/0/0/0/0/0/-45/45,Polyester,55.0,,,,,,5.199999809265137,,,80.0,,400.0,,240.0,416.0,203.0800018310547,60.92399978637695,0.5282900929450989,,0.30000001192092896,8.300000190734863,659.0700073242188,,38.441001892089844,,,,333807.0,5.523495674133301
FACT,"GP[[+10()FW],[-10()FW]]4s",10/-10/10/-10/10/-10/10/-10/-10/10/-10/10/-10/10/-10/10,Polyester,49.099998474121094,,,,,,2.0,,,60.0,18.0,280.0,,110.0,36.0,245.39999389648438,24.540000915527344,0.6000000238418579,,0.10000000149011612,5.0,546.0,,40.900001525878906,,1.5,,332801.0,5.5221848487854
FACT,"GE[+30(),-30()FW]",30/-30,Epoxy,50.0,,,,,,3.5,,,50.79999923706055,,154.89999389648438,,50.0,177.8000030517578,50.599998474121094,-50.599998474121094,0.36142855882644653,,-1.0,10.0,274.5,,14.0,,,,327900.0,5.515741348266602
FACT,"GP[[+10()FW],[-10()FW]]4s",10/-10/10/-10/10/-10/10/-10/-10/10/-10/10/-10/10/-10/10,Polyester,49.099998474121094,,,,,,2.0,,,12.0,,250.0,,,24.0,-257.6700134277344,-2576.699951171875,-0.6299999952316284,,10.0,10.0,604.0,,40.900001525878906,,,,320060.0,5.5052313804626465
FACT,"GP[[+45()FW],[-45()]FW]4s",45/-45/45/-45/45/-45/45/-45/-45/45/-45/45/-45/45/-45/45,Polyester,,,,,,,2.0,,,60.0,25.0,280.0,,110.0,50.0,,,-0.5,,10.0,5.0,,-132.0,17.399999618530273,16.200000762939453,,-2.5999999046325684,318790.0,5.503504753112793
FACT,"GP[[0()]2,[+30()],[-30()],[0()]]s",0/0/30/-30/0/0/-30/30/0/0,Polyester,,,,,,,2.0,,,60.0,18.0,280.0,,110.0,36.0,316.0,31.600000381469727,1.0399999618530273,,0.10000000149011612,5.0,634.0,,30.399999618530273,,2.4000000953674316,,317030.0,5.501100540161133
FACT,"GP[[0(400),90(400)WR],[(100CSM)]SB]5",0/90/0/0/90/0/0/90/0/0/90/0/0/90/0,Polyester,50.70000076293945,,,,,,5.0,,,25.0,,270.0,,,125.0,89.57447052001953,-89.57447052001953,0.5899999737739563,,-1.0,3.0,,,16.100000381469727,16.5,1.6200000047683716,-1.6299999952316284,307700.0,5.488127708435059
FACT,GE[0(425)]5,0/0/0/0/0,Epoxy,36.900001525878906,,,,,,2.200000047683716,,,20.0,,250.0,,110.0,44.0,382.79998779296875,38.279998779296875,1.2000000476837158,,0.10000000149011612,2.5,667.3480224609375,,31.899999618530273,,2.0920000076293945,-2.4179999828338623,302190.0,5.480279922485352
FACT,GP[0()FW]8,0/0/0/0/0/0/0/0,Polyester,52.79999923706055,,,,,,1.899999976158142,,,60.0,18.0,280.0,,110.0,34.20000076293945,566.4000244140625,56.63999938964844,1.2000000476837158,,0.10000000149011612,5.0,862.0,,47.20000076293945,,2.299999952316284,,295000.0,5.469821929931641
FACT,"GP[[+60()FW],[-60()FW]]4s",60/-60/60/-60/60/-60/60/-60/-60/60/-60/60/-60/60/-60/60,Polyester,58.099998474121094,,,,,,2.0,,,60.0,25.0,280.0,,110.0,50.0,25.2450008392334,2.5244998931884766,0.15299999713897705,,0.10000000149011612,5.0,55.0,,16.5,,0.5,,290438.0,5.463053226470947
FACT,"GE[[+45(280),-45(280)WR]1,[0(425)]2]s",45/-45/0/0/0/0/-45/45,Epoxy,38.599998474121094,,,,,,2.200000047683716,,,20.0,,250.0,,110.0,44.0,196.8000030517578,-196.8000030517578,0.800000011920929,,-1.0,5.0,544.1519775390625,,24.600000381469727,,2.2119998931884766,-2.140000104904175,290000.0,5.462398052215576
FACT,"GE[+30(),-30()FW]",30/-30,Epoxy,50.0,,,,,,3.5,,,50.70000076293945,,154.89999389648438,,50.0,177.39999389648438,36.81999969482422,-36.81999969482422,0.2630000114440918,,-1.0,10.0,274.5,,14.0,,,,280000.0,5.447157859802246
FACT,"GE[[+45(390),-45(390)WR],[0(920)]1.5]s",45/-45/0/0/0/0/-45/45,Epoxy,53.0,,,,,,2.799999952316284,,,30.0,20.0,250.0,,100.0,56.0,253.60000610351562,-253.60000610351562,0.800000011920929,,-1.0,5.0,846.3900146484375,,31.700000762939453,,2.6700000762939453,-1.9600000381469727,277950.0,5.443966865539551
FACT,"GE[[+45(280),-45(280)WR]1,[0(425)]2]s",45/-45/0/0/0/0/-45/45,Epoxy,38.0,,,,,,,,,30.0,,250.0,,,,203.1999969482422,-203.1999969482422,0.800000011920929,,-1.0,3.0,572.0,-547.0,25.399999618530273,25.5,2.25,-2.140000104904175,268190.0,5.428442478179932
FACT,"GV[0(),+45(),-45()SB]6s",0/45/-45/0/45/-45/0/45/-45/0/45/-45/0/45/-45/0/45/-45/-45/45/0/-45/45/0/-45/45/0/-45/45/0/-45/45/0/-45/45/0,Vinyl ester,38.0,,,,,,3.799999952316284,,,50.79999923706055,,254.0,,100.0,193.0399932861328,86.1875,8.618749618530273,0.38999998569488525,,0.10000000149011612,15.0,516.0,-289.1000061035156,22.408750534057617,,2.950000047683716,,266000.0,5.424881458282471
FACT,GE[0(425)]5,0/0/0/0/0,Epoxy,36.900001525878906,,,,,,2.200000047683716,,,20.0,,250.0,,110.0,44.0,236.8000030517578,-236.8000030517578,0.800000011920929,,-1.0,5.0,619.2319946289062,,29.600000381469727,,2.0920000076293945,-2.4179999828338623,260530.0,5.415857791900635
FACT,"GP[[0()FW]2,[+45()FW],[-45()FW],[0()]FW]s",0/0/45/-45/0/0/-45/45/0/0,Polyester,47.900001525878906,,,,,,2.0,,,12.0,,250.0,,,24.0,-292.6000061035156,-2926.0,-1.0,,10.0,10.0,655.0,,29.260000228881836,,2.569999933242798,,260000.0,5.414973258972168
FACT,"GE[[+45(390),-45(390)WR],[0(920)]1.5]s",45/-45/0/0/0/0/-45/45,Epoxy,53.0,,,,,,2.799999952316284,,,30.0,20.0,250.0,,100.0,56.0,190.1999969482422,-190.1999969482422,0.6000000238418579,,-1.0,10.0,846.3900146484375,,31.700000762939453,,2.6700000762939453,-1.9600000381469727,245440.0,5.3899455070495605
FACT,"GE[+30(),-30()FW]",30/-30,Epoxy,50.0,,,,,,3.5,,,50.70000076293945,,154.89999389648438,,50.0,177.39999389648438,42.13999938964844,-42.13999938964844,0.3009999990463257,,-1.0,10.0,274.5,,14.0,,,,245000.0,5.389165878295898
FACT,"GV[[0(400),90(400)WR],[(100CSM)]SB]5",0/90/0/0/90/0/0/90/0/0/90/0/0/90/0,Vinyl ester,52.29999923706055,,,,,,5.0,,,25.0,,270.0,,,125.0,90.28372192382812,-90.28372192382812,0.5600000023841858,,-1.0,3.0,,,16.899999618530273,15.899999618530273,1.6799999475479126,-1.7300000190734863,243600.0,5.386677265167236
FACT,"GP[[0()]2,[+30()],[-30()],[0()]]s",0/0/30/-30/0/0/-30/30/0/0,Polyester,,,,,,,2.0,,,60.0,18.0,280.0,,110.0,36.0,-237.0,-2370.0,-0.7900000214576721,,10.0,5.0,634.0,,30.399999618530273,,2.4000000953674316,,241274.0,5.382510662078857
FACT,"GP[[0(400),90(400)WR],[(100CSM)]SB]5",0/90/0/0/90/0/0/90/0/0/90/0/0/90/0,Polyester,50.70000076293945,,,,,,5.0,,,25.0,,270.0,,,125.0,89.84864044189453,-89.84864044189453,0.5899999737739563,,-1.0,3.0,,,16.100000381469727,16.5,1.6200000047683716,-1.6299999952316284,239200.0,5.378761291503906
FACT,"GP[0(),+45(),-45()SB]6s",0/45/-45/0/45/-45/0/45/-45/0/45/-45/0/45/-45/0/45/-45/-45/45/0/-45/45/0/-45/45/0/-45/45/0/-45/45/0/-45/45/0,Polyester,38.0,,,,,,3.799999952316284,,,50.79999923706055,,254.0,,100.0,193.0399932861328,103.42500305175781,10.342499732971191,0.5600000023841858,,0.10000000149011612,15.0,467.5,-317.5,18.409650802612305,,2.8399999141693115,,231826.0,5.365162372589111
FACT,GP[0()FW]8,0/0/0/0/0/0/0/0,Polyester,52.79999923706055,,,,,,1.899999976158142,,,60.0,18.0,280.0,,110.0,34.20000076293945,542.7999877929688,54.279998779296875,1.149999976158142,,0.10000000149011612,5.0,862.0,,47.20000076293945,,2.299999952316284,,231000.0,5.363612174987793
FACT,"GE[+30(),-30()FW]",30/-30,Epoxy,50.0,,,,,,3.5,,,50.70000076293945,,154.89999389648438,,50.0,177.39999389648438,42.13999938964844,-42.13999938964844,0.3009999990463257,,-1.0,10.0,274.5,,14.0,,,,230000.0,5.361727714538574
FACT,"GP[[0()]2,[+10()],[-10()],[0()]]s",0/0/10/-10/0/0/-10/10/0/0,Polyester,,,,,,,2.0,,,60.0,18.0,280.0,,110.0,36.0,-414.0,-4140.0,-1.0199999809265137,,10.0,5.0,874.0,-720.0,42.0,40.599998474121094,2.240000009536743,-1.899999976158142,227915.0,5.3577728271484375
FACT,"GP[[0()]2,[+10()],[-10()],[0()]]s",0/0/10/-10/0/0/-10/10/0/0,Polyester,,,,,,,2.0,,,60.0,18.0,280.0,,110.0,36.0,546.0,54.599998474121094,1.2999999523162842,,0.10000000149011612,5.0,874.0,-720.0,42.0,40.599998474121094,2.240000009536743,-1.899999976158142,226250.0,5.354588508605957
FACT,GEnan,,Epoxy,68.30000305175781,,,,,,,,,,,,,,,482.6499938964844,48.26499938964844,,,0.10000000149011612,3.0,2032.30126953125,,,,,,224630.0,5.351467609405518
FACT,"GP[[0()]2,[+10()],[-10()],[0()]]s",0/0/10/-10/0/0/-10/10/0/0,Polyester,,,,,,,2.0,,,60.0,18.0,280.0,,110.0,36.0,-442.0,-4420.0,-1.090000033378601,,10.0,5.0,874.0,-720.0,42.0,40.599998474121094,2.240000009536743,-1.899999976158142,219720.0,5.341869354248047
FACT,GV[0()]5,0/0/0/0/0,Vinyl ester,30.0,,,,,,4.099999904632568,,,50.79999923706055,,254.0,,100.0,208.27999877929688,237.18800354003906,23.718799591064453,1.2400000095367432,,0.10000000149011612,5.0,586.5999755859375,-294.6000061035156,19.168100357055664,,2.6600000858306885,,206864.0,5.315684795379639
FACT,"GE[[+45(280),-45(280)WR]1,[0(425)]2]s",45/-45/0/0/0/0/-45/45,Epoxy,38.0,,,,,,,,,30.0,,250.0,,,,203.1999969482422,-203.1999969482422,0.800000011920929,,-1.0,3.0,572.0,-547.0,25.399999618530273,25.5,2.25,-2.140000104904175,199010.0,5.298874855041504
FACT,"GE[+30(),-30()FW]",30/-30,Epoxy,50.0,,,,,,3.5,,,50.70000076293945,,154.89999389648438,,50.0,177.39999389648438,92.12000274658203,0.0,0.6579999923706055,,0.0,10.0,274.5,,14.0,,,,198000.0,5.296665191650391
FACT,GP[0(610)]8,0/0/0/0/0/0/0/0,Polyester,36.0,,,,,,4.800000190734863,,,25.0,,250.0,,110.0,120.0,,,1.1699999570846558,,0.10000000149011612,25.0,670.0,-475.0,29.5,,,,196200.0,5.292698860168457
FACT,"GE[[+45(390),-45(390)WR],[0(920)]1.5]s",45/-45/0/0/0/0/-45/45,Epoxy,53.0,,,,,,2.799999952316284,,,30.0,20.0,250.0,,100.0,56.0,190.1999969482422,-190.1999969482422,0.6000000238418579,,-1.0,10.0,846.3900146484375,,31.700000762939453,,2.6700000762939453,-1.9600000381469727,187270.0,5.272468090057373
FACT,"GE[[+45(390),-45(390)WR],[0(920)]1.5]s",45/-45/0/0/0/0/-45/45,Epoxy,53.0,,,,,,2.799999952316284,,,30.0,20.0,250.0,,100.0,56.0,-340.0,-3400.0,-1.0,,10.0,10.0,907.7999877929688,,34.0,,2.6700000762939453,-1.9600000381469727,185980.0,5.269466400146484
FACT,"GP[[+10()FW],[-10()FW]]4s",10/-10/10/-10/10/-10/10/-10/-10/10/-10/10/-10/10/-10/10,Polyester,49.099998474121094,,,,,,2.0,,,60.0,18.0,280.0,,110.0,36.0,327.20001220703125,32.720001220703125,0.800000011920929,,0.10000000149011612,5.0,546.0,,40.900001525878906,,1.5,,184401.0,5.265763282775879
FACT,"GP[[0(400),90(400)WR],[(100CSM)]SB]5",0/90/0/0/90/0/0/90/0/0/90/0/0/90/0,Polyester,53.400001525878906,,,,,,5.0,,,25.0,,270.0,,,125.0,90.36035919189453,-90.36035919189453,0.550000011920929,,-1.0,3.0,,,17.100000381469727,17.5,1.399999976158142,-1.409999966621399,184100.0,5.265053749084473
FACT,"GV[[0(400),90(400)WR],[(100CSM)]SB]5",0/90/0/0/90/0/0/90/0/0/90/0/0/90/0,Vinyl ester,52.29999923706055,,,,,,5.0,,,25.0,,270.0,,,125.0,99.05032348632812,-99.05032348632812,0.6499999761581421,,-1.0,3.0,,,16.899999618530273,15.899999618530273,1.6799999475479126,-1.7300000190734863,184100.0,5.265053749084473
FACT,"GP[[0(400),90(400)WR],[(100CSM)]SB]5",0/90/0/0/90/0/0/90/0/0/90/0/0/90/0,Polyester,53.400001525878906,,,,,,5.0,,,25.0,,270.0,,,125.0,88.55136108398438,-88.55136108398438,0.5400000214576721,,-1.0,3.0,,,17.100000381469727,17.5,1.399999976158142,-1.409999966621399,180700.0,5.2569580078125
FACT,"GP[[0(400),90(400)WR],[(100CSM)]SB]5",0/90/0/0/90/0/0/90/0/0/90/0/0/90/0,Polyester,53.400001525878906,,,,,,5.0,,,25.0,,270.0,,,125.0,85.56590270996094,-85.56590270996094,0.5299999713897705,,-1.0,3.0,,,17.100000381469727,17.5,1.399999976158142,-1.409999966621399,178300.0,5.2511515617370605
FACT,GE[0(425)]5,0/0/0/0/0,Epoxy,36.900001525878906,,,,,,2.200000047683716,,,20.0,,250.0,,110.0,44.0,382.79998779296875,38.279998779296875,1.2000000476837158,,0.10000000149011612,2.5,667.3480224609375,,31.899999618530273,,2.0920000076293945,-2.4179999828338623,175870.0,5.24519157409668
FACT,"GP[0(400),90(400),(100CSM)]SB]5",0/90/0/0/90/0/0/90/0/0/90/0/0/90/0,Polyester,69.0,,,,,,5.0,,,25.0,,270.0,,,125.0,84.0,-84.0,0.5519999861717224,,-1.0,3.0,,,16.0,,2.25,,174200.0,5.241048336029053
FACT,"GV[0(),+45(),-45()SB]6s",0/45/-45/0/45/-45/0/45/-45/0/45/-45/0/45/-45/0/45/-45/-45/45/0/-45/45/0/-45/45/0/-45/45/0/-45/45/0/-45/45/0,Vinyl ester,38.0,,,,,,3.799999952316284,,,50.79999923706055,,254.0,,100.0,193.0399932861328,103.42500305175781,10.342499732971191,0.49000000953674316,,0.10000000149011612,15.0,516.0,-289.1000061035156,20.891849517822266,,2.950000047683716,,174168.0,5.240968227386475
FACT,"GP[[0()]2,[+30()],[-30()],[0()]]s",0/0/30/-30/0/0/-30/30/0/0,Polyester,,,,,,,2.0,,,60.0,18.0,280.0,,110.0,36.0,-265.0,-2650.0,-0.8700000047683716,,10.0,5.0,634.0,,30.399999618530273,,2.4000000953674316,,172576.0,5.236980438232422
FACT,"GP[[+60()FW],[-60()FW]]4s",60/-60/60/-60/60/-60/60/-60/-60/60/-60/60/-60/60/-60/60,Polyester,58.099998474121094,,,,,,2.0,,,60.0,25.0,280.0,,110.0,50.0,28.709999084472656,2.871000051498413,0.17399999499320984,,0.10000000149011612,5.0,55.0,,16.5,,0.5,,170567.0,5.2318949699401855
FACT,"GP[[0()FW]2,[+45()FW],[-45()FW],[0()]FW]s",0/0/45/-45/0/0/-45/45/0/0,Polyester,47.900001525878906,,,,,,2.0,,,12.0,,250.0,,,24.0,-351.1199951171875,-3511.199951171875,-1.2000000476837158,,10.0,10.0,655.0,,29.260000228881836,,2.569999933242798,,170000.0,5.2304487228393555
FACT,"GP[0(),+45(),-45()SB]6s",0/45/-45/0/45/-45/0/45/-45/0/45/-45/0/45/-45/0/45/-45/-45/45/0/-45/45/0/-45/45/0/-45/45/0/-45/45/0/-45/45/0,Polyester,38.0,,,,,,3.799999952316284,,,50.79999923706055,,254.0,,100.0,193.0399932861328,103.42500305175781,10.342499732971191,0.5400000214576721,,0.10000000149011612,15.0,467.5,-317.5,18.96125030517578,,2.8399999141693115,,165980.0,5.22005558013916
FACT,"GE[[+45(390),-45(390)WR],[0(920)]1.5]s",45/-45/0/0/0/0/-45/45,Epoxy,53.0,,,,,,2.799999952316284,,,30.0,20.0,250.0,,100.0,56.0,253.60000610351562,-253.60000610351562,0.800000011920929,,-1.0,5.0,846.3900146484375,,31.700000762939453,,2.6700000762939453,-1.9600000381469727,165460.0,5.218693256378174
