Repository: Luwen-Zhang/SNEnsemble

# Copyright Notification

## Composites

We reformat and merge fatigue testing records from SNL/MSU/DOE, OptiMat, UPWIND, and FACT databases into a single database with careful considerations, including filtering invalid entries, rename variables, fix improper calculations in the records, to obtain clean and consistent data to fit machine 
learning usages. We leave the original format ("2019_SNL_MSU_DOE_Composite-Materials-Database_Wind_29pt0.xlsx" and "Optidat UPWIND 28_3_2017.xls") in the folder. Any derived database should be directly based on the original files instead of our merged database. We are not responsible for the accuracy of the testing records.

File: data/composite_database_02232023.csv (part 46 of 47)
Data source,Material_Code,Sequence,Resin Type,Fibre Volume Fraction,Fibre Weight Fraction,Percentage of Fibre in 0-deg Direction,Percentage of Fibre in 45-deg Direction,Percentage of Fibre in 90-deg Direction,Percentage of Fibre in Other Direction,Thickness,Tab Thickness,Width,Maximum Width,Minimum Width,Length,Gauge Length,Load Length,Area,Maximum Stress,Minimum Stress,Maximum Strain,Minimum Strain,R-value,Frequency,Static Maximum Tensile Stress,Static Maximum Compressive Stress,Static Elastic Modulus,Static Compressive Modulus,Static Maximum Tensile Strain,Static Maximum Compressive Strain,Cycles to Failure,log(Cycles to Failure)
FACT,GE[0(425)]5,0/0/0/0/0,Epoxy,36.900001525878906,,,,,,2.200000047683716,,,20.0,,250.0,,110.0,44.0,382.79998779296875,38.279998779296875,1.2000000476837158,,0.10000000149011612,5.0,667.3480224609375,,31.899999618530273,,2.0920000076293945,-2.4179999828338623,165428.0,5.218608856201172
FACT,"GP[[+10()FW],[-10()FW]]4s",10/-10/10/-10/10/-10/10/-10/-10/10/-10/10/-10/10/-10/10,Polyester,49.099998474121094,,,,,,2.0,,,12.0,,250.0,,,24.0,-245.39999389648438,-2454.0,-0.6000000238418579,,10.0,10.0,604.0,,40.900001525878906,,,,159460.0,5.2026519775390625
FACT,"GP[[0()FW]2,[+45()FW],[-45()FW],[0()]FW]s",0/0/45/-45/0/0/-45/45/0/0,Polyester,55.0,,,,,,2.299999952316284,,,60.0,18.0,280.0,,110.0,41.400001525878906,377.19000244140625,37.71900177001953,1.2699999809265137,,0.10000000149011612,5.0,655.0,,29.700000762939453,,2.5999999046325684,,154801.0,5.1897735595703125
FACT,GP[0()],0,Polyester,50.0,,,,,,3.299999952316284,,,25.399999618530273,,254.0,,100.0,83.81999969482422,324.89239501953125,32.48923873901367,0.9100000262260437,,0.10000000149011612,10.0,742.2999877929688,-365.8999938964844,34.474998474121094,,2.309999942779541,,153402.0,5.185831069946289
FACT,GP[0(610)]4,0/0/0/0,Polyester,36.0,,,,,,2.4000000953674316,,,25.0,,180.0,,40.0,60.0,480.0,48.0,1.600000023841858,,0.10000000149011612,10.0,,,30.0,,,,153000.0,5.184691429138184
FACT,GP[0(610)]4,0/0/0/0,Polyester,36.0,,,,,,2.4000000953674316,,,25.0,,160.0,,20.0,60.0,240.0,-240.0,0.800000011920929,,-1.0,10.0,,,30.0,,,,146000.0,5.164352893829346
FACT,GP[0(610)]4,0/0/0/0,Polyester,36.0,,,,,,2.4000000953674316,,,25.0,,160.0,,20.0,60.0,300.0,-300.0,1.0,,-1.0,5.0,,,30.0,,,,145300.0,5.162265777587891
FACT,"GP[0(400),90(400)K]3s",0/90/0/90/0/90/90/0/90/0/90/0,Polyester,53.0,,,,,,5.0,,,25.0,,270.0,,,125.0,150.0,-150.0,0.8899999856948853,,-1.0,3.0,,,20.399999618530273,,2.5,,140500.0,5.147676467895508
FACT,"GP[[0()FW]2,[+45()FW],[-45()FW],[0()]FW]s",0/0/45/-45/0/0/-45/45/0/0,Polyester,47.900001525878906,,,,,,2.0,,,12.0,,250.0,,,24.0,204.82000732421875,-204.82000732421875,0.699999988079071,,-1.0,10.0,655.0,,29.260000228881836,,2.569999933242798,,140000.0,5.146128177642822
FACT,GP[0()]5,0/0/0/0/0,Polyester,30.0,,,,,,4.099999904632568,,,50.79999923706055,,254.0,,100.0,208.27999877929688,212.36599731445312,21.236600875854492,0.9506173133850098,,0.10000000149011612,10.0,567.2000122070312,-313.20001220703125,22.339799880981445,,2.759999990463257,,138596.0,5.141750812530518
FACT,GP[0(610)]4,0/0/0/0,Polyester,36.0,,,,,,2.4000000953674316,,,25.0,,160.0,,20.0,60.0,240.0,-240.0,0.800000011920929,,-1.0,10.0,,,30.0,,,,138500.0,5.141449928283691
FACT,GEnan,,Epoxy,68.30000305175781,,,,,,,,,,,,,,,482.6499938964844,48.26499938964844,,,0.10000000149011612,3.0,2032.30126953125,,,,,,138180.0,5.140445232391357
FACT,GP[0(610)]4,0/0/0/0,Polyester,36.0,,,,,,2.4000000953674316,,,25.0,,180.0,,40.0,60.0,240.0,-240.0,0.800000011920929,,-1.0,10.0,,,30.0,,,,138000.0,5.13987922668457
FACT,"GE[+30(),-30()FW]",30/-30,Epoxy,50.0,,,,,,3.5,,,50.79999923706055,,154.89999389648438,,50.0,177.8000030517578,78.69999694824219,0.0,0.5621428489685059,,0.0,10.0,274.5,,14.0,,,,136300.0,5.134495735168457
FACT,"GP[[0()]2,[+30()],[-30()],[0()]]s",0/0/30/-30/0/0/-30/30/0/0,Polyester,,,,,,,2.0,,,60.0,18.0,280.0,,110.0,36.0,-268.0,-2680.0,-0.8799999952316284,,10.0,5.0,634.0,,30.399999618530273,,2.4000000953674316,,134274.0,5.127992153167725
FACT,"GP[[+60()FW],[-60()FW]]4s",60/-60/60/-60/60/-60/60/-60/-60/60/-60/60/-60/60/-60/60,Polyester,58.099998474121094,,,,,,2.0,,,60.0,25.0,280.0,,110.0,50.0,28.3799991607666,2.8380000591278076,0.1720000058412552,,0.10000000149011612,5.0,55.0,,16.5,,0.5,,130014.0,5.113990306854248
FACT,"GE[+30(),-30()FW]",30/-30,Epoxy,50.0,,,,,,3.5,,,50.70000076293945,,154.89999389648438,,50.0,177.4499969482422,101.4000015258789,0.0,0.7242857217788696,,0.0,10.0,274.5,,14.0,,,,125770.0,5.099576950073242
FACT,"GP[0(400),90(400),(100CSM)]SB]5",0/90/0/0/90/0/0/90/0/0/90/0/0/90/0,Polyester,69.0,,,,,,5.0,,,25.0,,270.0,,,125.0,99.0,-99.0,0.6830000281333923,,-1.0,3.0,,,16.0,,2.25,,121100.0,5.083144187927246
FACT,"GE[[+45(390),-45(390)WR],[0(920)]1.5]s",45/-45/0/0/0/0/-45/45,Epoxy,53.0,,,,,,2.799999952316284,,,30.0,20.0,250.0,,100.0,56.0,253.60000610351562,-253.60000610351562,0.800000011920929,,-1.0,5.0,846.3900146484375,,31.700000762939453,,2.6700000762939453,-1.9600000381469727,120660.0,5.081563472747803
FACT,"GE[+30(),-30()FW]",30/-30,Epoxy,50.0,,,,,,3.5,,,50.70000076293945,,154.89999389648438,,50.0,177.39999389648438,92.12000274658203,0.0,0.6579999923706055,,0.0,10.0,274.5,,14.0,,,,112000.0,5.04921817779541
FACT,"GE[+30(),-30()FW]",30/-30,Epoxy,50.0,,,,,,3.5,,,50.70000076293945,,154.89999389648438,,50.0,177.39999389648438,78.95999908447266,0.0,0.5640000104904175,,0.0,10.0,274.5,,14.0,,,,111000.0,5.045322895050049
FACT,"GP[[+-45(300)SB],[0(400)]5,[+-45(300)SB],[0(400)]2.5]s",45/-45/0/0/0/0/0/45/-45/0/0/0/0/-45/45/0/0/0/0/0/-45/45,Polyester,55.0,,,,,,5.199999809265137,,,80.0,,400.0,,240.0,416.0,220.0,44.0,0.5723056197166443,,0.20000000298023224,8.300000190734863,659.0700073242188,,38.441001892089844,,,,98913.0,4.995253562927246
FACT,"GP[0(600),90(8)K]3s",0/90/0/90/0/90/90/0/90/0/90/0,Polyester,54.0,,,,,,5.0,,,25.0,,270.0,,,125.0,203.0,-203.0,0.7173144817352295,,-1.0,3.0,,,28.299999237060547,,2.3399999141693115,,96300.0,4.983626365661621
FACT,"GP[[+45()FW],[-45()]FW]4s",45/-45/45/-45/45/-45/45/-45/-45/45/-45/45/-45/45/-45/45,Polyester,,,,,,,2.0,,,60.0,25.0,280.0,,110.0,50.0,,,-0.6000000238418579,,10.0,5.0,,-132.0,17.399999618530273,16.200000762939453,,-2.5999999046325684,96171.0,4.983044147491455
FACT,GP[0(610)]4,0/0/0/0,Polyester,36.0,,,,,,2.4000000953674316,,,25.0,,160.0,,20.0,60.0,300.0,-300.0,1.0,,-1.0,10.0,,,30.0,,,,95000.0,4.977723598480225
FACT,"GE[[+45(280),-45(280)WR]1,[0(425)]2]s",45/-45/0/0/0/0/-45/45,Epoxy,38.0,,,,,,,,,30.0,,250.0,,,,203.1999969482422,-203.1999969482422,0.800000011920929,,-1.0,3.0,572.0,-547.0,25.399999618530273,25.5,2.25,-2.140000104904175,94740.0,4.97653341293335
FACT,"GP[[0()FW]2,[+45()FW],[-45()FW],[0()]FW]s",0/0/45/-45/0/0/-45/45/0/0,Polyester,55.0,,,,,,2.299999952316284,,,60.0,18.0,280.0,,110.0,41.400001525878906,386.1000061035156,38.61000061035156,1.2999999523162842,,0.10000000149011612,5.0,655.0,,29.700000762939453,,2.5999999046325684,,94007.0,4.973160266876221
FACT,GEnan,,Epoxy,68.30000305175781,,,,,,,,,,,,,,,482.6499938964844,48.26499938964844,,,0.10000000149011612,3.0,2032.30126953125,,,,,,93880.0,4.972573280334473
FACT,"GE[+30(),-30()FW]",30/-30,Epoxy,50.0,,,,,,3.5,,,50.70000076293945,,154.89999389648438,,50.0,177.39999389648438,78.95999908447266,0.0,0.5640000104904175,,0.0,10.0,274.5,,14.0,,,,93600.0,4.971275806427002
FACT,"GE[+30(),-30()FW]",30/-30,Epoxy,50.0,,,,,,3.5,,,50.70000076293945,,154.89999389648438,,50.0,177.4499969482422,50.70000076293945,-50.70000076293945,0.3621428608894348,,-1.0,10.0,274.5,,14.0,,,,92000.0,4.963788032531738
FACT,"GE[[+45(280),-45(280)WR]1,[0(425)]2]s",45/-45/0/0/0/0/-45/45,Epoxy,38.599998474121094,,,,,,2.200000047683716,,,20.0,,250.0,,110.0,44.0,196.8000030517578,-196.8000030517578,0.800000011920929,,-1.0,5.0,544.1519775390625,,24.600000381469727,,2.2119998931884766,-2.140000104904175,90150.0,4.954965591430664
FACT,"GE[+30(),-30()FW]",30/-30,Epoxy,50.0,,,,,,3.5,,,50.0,,154.89999389648438,,50.0,175.0,114.30000305175781,0.0,0.816428542137146,,0.0,10.0,274.5,,14.0,,,,89800.0,4.95327615737915
FACT,"GP[[0(400),90(400)WR],[(100CSM)]SB]5",0/90/0/0/90/0/0/90/0/0/90/0/0/90/0,Polyester,53.400001525878906,,,,,,5.0,,,25.0,,270.0,,,125.0,96.45771026611328,-96.45771026611328,0.6000000238418579,,-1.0,3.0,,,17.100000381469727,17.5,1.399999976158142,-1.409999966621399,89500.0,4.9518232345581055
FACT,"GP[[0(400),90(400)WR],[(100CSM)]SB]5",0/90/0/0/90/0/0/90/0/0/90/0/0/90/0,Polyester,50.70000076293945,,,,,,5.0,,,25.0,,270.0,,,125.0,103.11018371582031,-103.11018371582031,0.6299999952316284,,-1.0,3.0,,,16.100000381469727,16.5,1.6200000047683716,-1.6299999952316284,87600.0,4.942503929138184
FACT,"GP[[0(400),90(400)WR],[(100CSM)]SB]5",0/90/0/0/90/0/0/90/0/0/90/0/0/90/0,Polyester,53.29999923706055,,,,,,5.0,,,25.0,,270.0,,,125.0,90.515380859375,-90.515380859375,0.5799999833106995,,-1.0,3.0,,,17.299999237060547,17.5,1.7699999809265137,-1.8600000143051147,86700.0,4.938019275665283
FACT,"GV[0(),+45(),-45()SB]6s",0/45/-45/0/45/-45/0/45/-45/0/45/-45/0/45/-45/0/45/-45/-45/45/0/-45/45/0/-45/45/0/-45/45/0/-45/45/0/-45/45/0,Vinyl ester,38.0,,,,,,3.799999952316284,,,50.79999923706055,,254.0,,100.0,193.0399932861328,103.42500305175781,10.342499732971191,0.49000000953674316,,0.10000000149011612,15.0,516.0,-289.1000061035156,20.960800170898438,,2.950000047683716,,86249.0,4.935754299163818
FACT,GP[0()FW]8,0/0/0/0/0/0/0/0,Polyester,52.79999923706055,,,,,,1.899999976158142,,,60.0,18.0,280.0,,110.0,34.20000076293945,566.4000244140625,56.63999938964844,1.2000000476837158,,0.10000000149011612,5.0,862.0,,47.20000076293945,,2.299999952316284,,84267.0,4.925657749176025
FACT,"GP[[0(400),90(400)WR],[(100CSM)]SB]5",0/90/0/0/90/0/0/90/0/0/90/0/0/90/0,Polyester,53.400001525878906,,,,,,5.0,,,25.0,,270.0,,,125.0,104.82360076904297,-104.82360076904297,0.6299999952316284,,-1.0,3.0,,,17.100000381469727,17.5,1.399999976158142,-1.409999966621399,83000.0,4.9190778732299805
FACT,"GE[[+45(280),-45(280)WR]1,[0(425)]2]s",45/-45/0/0/0/0/-45/45,Epoxy,38.0,,,,,,,,,30.0,,250.0,,,,254.0,-254.0,1.0,,-1.0,3.0,572.0,-547.0,25.399999618530273,25.5,2.25,-2.140000104904175,82170.0,4.914713382720947
FACT,"GP[[+10()FW],[-10()FW]]4s",10/-10/10/-10/10/-10/10/-10/-10/10/-10/10/-10/10/-10/10,Polyester,49.099998474121094,,,,,,2.0,,,12.0,,250.0,,,24.0,-286.29998779296875,-2863.0,-0.699999988079071,,10.0,10.0,604.0,,40.900001525878906,,,,82120.0,4.9144487380981445
FACT,"GE[+30(),-30()FW]",30/-30,Epoxy,50.0,,,,,,3.5,,,50.900001525878906,,154.89999389648438,,50.0,178.14999389648438,56.099998474121094,-56.099998474121094,0.40071427822113037,,-1.0,10.0,274.5,,14.0,,,,80300.0,4.904715538024902
FACT,"GP[[0()FW]2,[+45()FW],[-45()FW],[0()]FW]s",0/0/45/-45/0/0/-45/45/0/0,Polyester,47.900001525878906,,,,,,2.0,,,12.0,,250.0,,,24.0,-351.1199951171875,-3511.199951171875,-1.2000000476837158,,10.0,10.0,655.0,,29.260000228881836,,2.569999933242798,,79000.0,4.897626876831055
FACT,"GP[[+10()FW],[-10()FW]]4s",10/-10/10/-10/10/-10/10/-10/-10/10/-10/10/-10/10/-10/10,Polyester,49.099998474121094,,,,,,2.0,,,12.0,,250.0,,,24.0,-286.29998779296875,-2863.0,-0.699999988079071,,10.0,10.0,604.0,,40.900001525878906,,,,76290.0,4.882467746734619
FACT,GP[0(610)]4,0/0/0/0,Polyester,36.0,,,,,,2.4000000953674316,,,25.0,,160.0,,20.0,60.0,300.0,-300.0,1.0,,-1.0,5.0,,,30.0,,,,75200.0,4.876217842102051
FACT,GP[(100CSM)]6,0/0/0/0/0/0,Polyester,31.0,,,,,,5.0,,,25.0,,270.0,,,125.0,53.0,-53.0,0.6299999952316284,,-1.0,3.0,,,8.399999618530273,,1.6100000143051147,,75200.0,4.876217842102051
FACT,GEnan,,Epoxy,68.30000305175781,,,,,,,,,,,,,,,586.0750122070312,58.60749816894531,,,0.10000000149011612,3.0,2032.30126953125,,,,,,74250.0,4.870696544647217
FACT,"GP[[0()]2,[+10()],[-10()],[0()]]s",0/0/10/-10/0/0/-10/10/0/0,Polyester,,,,,,,2.0,,,60.0,18.0,280.0,,110.0,36.0,630.0,63.0,1.5,,0.10000000149011612,5.0,874.0,-720.0,42.0,40.599998474121094,2.240000009536743,-1.899999976158142,72801.0,4.862137317657471
FACT,"GP[[0()FW]2,[+45()FW],[-45()FW],[0()]FW]s",0/0/45/-45/0/0/-45/45/0/0,Polyester,47.900001525878906,,,,,,2.0,,,12.0,,250.0,,,24.0,204.82000732421875,-204.82000732421875,0.699999988079071,,-1.0,10.0,655.0,,29.260000228881836,,2.569999933242798,,72000.0,4.857332706451416
FACT,"GP[[0()]2,[+30()],[-30()],[0()]]s",0/0/30/-30/0/0/-30/30/0/0,Polyester,,,,,,,2.0,,,60.0,18.0,280.0,,110.0,36.0,392.0,39.20000076293945,1.2899999618530273,,0.10000000149011612,5.0,634.0,,30.399999618530273,,2.4000000953674316,,70575.0,4.848650932312012
FACT,GEnan,,Epoxy,68.30000305175781,,,,,,,,,,,,,,,586.0750122070312,58.60749816894531,,,0.10000000149011612,3.0,2032.30126953125,,,,,,67490.0,4.829239368438721
FACT,"GE[+30(),-30()FW]",30/-30,Epoxy,50.0,,,,,,3.5,,,50.70000076293945,,154.89999389648438,,50.0,177.39999389648438,78.95999908447266,0.0,0.5640000104904175,,0.0,10.0,274.5,,14.0,,,,61000.0,4.785329818725586
FACT,GE[0(425)]5,0/0/0/0/0,Epoxy,36.900001525878906,,,,,,2.200000047683716,,,20.0,,250.0,,110.0,44.0,478.5,47.849998474121094,1.5,,0.10000000149011612,2.5,667.3480224609375,,31.899999618530273,,2.0920000076293945,-2.4179999828338623,60320.0,4.780461311340332
FACT,GE[0(425)]5,0/0/0/0/0,Epoxy,36.900001525878906,,,,,,2.200000047683716,,,20.0,,250.0,,110.0,44.0,382.79998779296875,38.279998779296875,1.2000000476837158,,0.10000000149011612,2.5,667.3480224609375,,31.899999618530273,,2.0920000076293945,-2.4179999828338623,60220.0,4.779740810394287
FACT,GP[0()],0,Polyester,50.0,,,,,,3.299999952316284,,,25.399999618530273,,254.0,,100.0,83.81999969482422,275.79998779296875,27.579999923706055,0.8700000047683716,,0.10000000149011612,5.0,742.2999877929688,-365.8999938964844,31.510150909423828,,2.309999942779541,,59081.0,4.771447658538818
FACT,GEnan,,Epoxy,68.30000305175781,,,,,,,,,,,,,,,482.6499938964844,48.26499938964844,,,0.10000000149011612,3.0,2032.30126953125,,,,,,55780.0,4.74647855758667
FACT,"GP[[0()FW]2,[+45()FW],[-45()FW],[0()]FW]s",0/0/45/-45/0/0/-45/45/0/0,Polyester,55.0,,,,,,2.299999952316284,,,60.0,18.0,280.0,,110.0,41.400001525878906,380.1600036621094,38.01599884033203,1.2799999713897705,,0.10000000149011612,5.0,655.0,,29.700000762939453,,2.5999999046325684,,54741.0,4.738312721252441
FACT,GE[0(425)]5,0/0/0/0/0,Epoxy,36.900001525878906,,,,,,2.200000047683716,,,20.0,,250.0,,110.0,44.0,446.6000061035156,44.65999984741211,1.399999976158142,,0.10000000149011612,2.5,667.3480224609375,,31.899999618530273,,2.0920000076293945,-2.4179999828338623,54530.0,4.736635684967041
FACT,"GP[[0()FW]2,[+45()FW],[-45()FW],[0()]FW]s",0/0/45/-45/0/0/-45/45/0/0,Polyester,47.900001525878906,,,,,,2.0,,,12.0,,250.0,,,24.0,234.0800018310547,-234.0800018310547,0.800000011920929,,-1.0,10.0,655.0,,29.260000228881836,,2.569999933242798,,52000.0,4.71600341796875
FACT,"GP[0(600),90(8)K]3s",0/90/0/90/0/90/90/0/90/0/90/0,Polyester,54.0,,,,,,5.0,,,25.0,,270.0,,,125.0,232.0,-232.0,0.8197879791259766,,-1.0,3.0,,,28.299999237060547,,2.3399999141693115,,51800.0,4.714329719543457
FACT,"GP[[+45()FW],[-45()]FW]4s",45/-45/45/-45/45/-45/45/-45/-45/45/-45/45/-45/45/-45/45,Polyester,,,,,,,2.0,,,60.0,25.0,280.0,,110.0,50.0,,,-0.6000000238418579,,10.0,5.0,,-132.0,17.399999618530273,16.200000762939453,,-2.5999999046325684,50779.0,4.705684185028076
FACT,GEnan,,Epoxy,68.30000305175781,,,,,,,,,,,,,,,586.0750122070312,58.60749816894531,,,0.10000000149011612,3.0,2032.30126953125,,,,,,49800.0,4.697229385375977
FACT,"GE[+30(),-30()FW]",30/-30,Epoxy,50.0,,,,,,3.5,,,50.70000076293945,,154.89999389648438,,50.0,177.39999389648438,92.12000274658203,0.0,0.6579999923706055,,0.0,10.0,274.5,,14.0,,,,46700.0,4.66931676864624
FACT,"GE[+30(),-30()FW]",30/-30,Epoxy,50.0,,,,,,3.5,,,50.599998474121094,,154.89999389648438,,50.0,177.10000610351562,112.9000015258789,0.0,0.8064285516738892,,0.0,10.0,274.5,,14.0,,,,46300.0,4.665581226348877
FACT,"GE[[+45(280),-45(280)WR]1,[0(425)]2]s",45/-45/0/0/0/0/-45/45,Epoxy,38.0,,,,,,,,,30.0,,250.0,,,,254.0,-254.0,1.0,,-1.0,3.0,572.0,-547.0,25.399999618530273,25.5,2.25,-2.140000104904175,45860.0,4.661434173583984
FACT,GP[0()],0,Polyester,50.0,,,,,,3.299999952316284,,,25.399999618530273,,254.0,,100.0,83.81999969482422,265.80224609375,26.580224990844727,0.9700000286102295,,0.10000000149011612,5.0,742.2999877929688,-365.8999938964844,29.027950286865234,,2.309999942779541,,45848.0,4.661320209503174
FACT,"GV[[0(400),90(400)WR],[(100CSM)]SB]5",0/90/0/0/90/0/0/90/0/0/90/0/0/90/0,Vinyl ester,52.29999923706055,,,,,,5.0,,,25.0,,270.0,,,125.0,120.5022964477539,-120.5022964477539,0.7699999809265137,,-1.0,3.0,,,16.899999618530273,15.899999618530273,1.6799999475479126,-1.7300000190734863,45200.0,4.6551384925842285
FACT,"GP[[+-45(300)SB],[0(400)]5,[+-45(300)SB],[0(400)]2.5]s",45/-45/0/0/0/0/0/45/-45/0/0/0/0/-45/45/0/0/0/0/0/-45/45,Polyester,55.0,,,,,,5.199999809265137,,,80.0,,400.0,,240.0,416.0,240.0,24.0,0.624333381652832,,0.10000000149011612,8.300000190734863,659.0700073242188,,38.441001892089844,,,,44998.0,4.65319299697876
FACT,"GP[[0()]2,[+30()],[-30()],[0()]]s",0/0/30/-30/0/0/-30/30/0/0,Polyester,,,,,,,2.0,,,60.0,18.0,280.0,,110.0,36.0,-274.0,-2740.0,-0.8999999761581421,,10.0,5.0,634.0,,30.399999618530273,,2.4000000953674316,,44300.0,4.646403789520264
FACT,"GP[[0()FW]2,[+45()FW],[-45()FW],[0()]FW]s",0/0/45/-45/0/0/-45/45/0/0,Polyester,47.900001525878906,,,,,,2.0,,,12.0,,250.0,,,24.0,-351.1199951171875,-3511.199951171875,-1.2000000476837158,,10.0,10.0,655.0,,29.260000228881836,,2.569999933242798,,44000.0,4.6434526443481445
FACT,"GE[[+45(280),-45(280)WR]1,[0(425)]2]s",45/-45/0/0/0/0/-45/45,Epoxy,38.599998474121094,,,,,,2.200000047683716,,,20.0,,250.0,,110.0,44.0,246.0,-246.0,1.0,,-1.0,2.5,544.1519775390625,,24.600000381469727,,2.2119998931884766,-2.140000104904175,43980.0,4.643255233764648
FACT,"GV[[0(400),90(400)WR],[(100CSM)]SB]5",0/90/0/0/90/0/0/90/0/0/90/0/0/90/0,Vinyl ester,52.29999923706055,,,,,,5.0,,,25.0,,270.0,,,125.0,118.01360321044922,-118.01360321044922,0.7599999904632568,,-1.0,3.0,,,16.899999618530273,15.899999618530273,1.6799999475479126,-1.7300000190734863,42500.0,4.62838888168335
FACT,GP[(100CSM)]6,0/0/0/0/0/0,Polyester,31.0,,,,,,5.0,,,25.0,,270.0,,,125.0,53.0,-53.0,0.6299999952316284,,-1.0,3.0,,,8.399999618530273,,1.6100000143051147,,42100.0,4.624281883239746
FACT,"GP[[0()]2,[+10()],[-10()],[0()]]s",0/0/10/-10/0/0/-10/10/0/0,Polyester,,,,,,,2.0,,,60.0,18.0,280.0,,110.0,36.0,630.0,63.0,1.5,,0.10000000149011612,5.0,874.0,-720.0,42.0,40.599998474121094,2.240000009536743,-1.899999976158142,42015.0,4.623404502868652
FACT,GE[0(425)]5,0/0/0/0/0,Epoxy,36.900001525878906,,,,,,2.200000047683716,,,20.0,,250.0,,110.0,44.0,446.6000061035156,44.65999984741211,1.399999976158142,,0.10000000149011612,2.5,667.3480224609375,,31.899999618530273,,2.0920000076293945,-2.4179999828338623,41470.0,4.617733955383301
FACT,"GV[[0(400),90(400)WR],[(100CSM)]SB]5",0/90/0/0/90/0/0/90/0/0/90/0/0/90/0,Vinyl ester,52.29999923706055,,,,,,5.0,,,25.0,,270.0,,,125.0,117.0,-117.0,0.7549999952316284,,-1.0,3.0,,,16.899999618530273,15.899999618530273,1.6799999475479126,-1.7300000190734863,41100.0,4.613842010498047
FACT,"GE[[+45(280),-45(280)WR]1,[0(425)]2]s",45/-45/0/0/0/0/-45/45,Epoxy,38.0,,,,,,,,,30.0,,250.0,,,,254.0,-254.0,1.0,,-1.0,3.0,572.0,-547.0,25.399999618530273,25.5,2.25,-2.140000104904175,40570.0,4.6082048416137695
FACT,GE[0(425)]5,0/0/0/0/0,Epoxy,36.900001525878906,,,,,,2.200000047683716,,,20.0,,250.0,,110.0,44.0,296.0,-296.0,1.0,,-1.0,3.0,619.2319946289062,,29.600000381469727,,2.0920000076293945,-2.4179999828338623,40330.0,4.60562801361084
FACT,"GP[[+10()FW],[-10()FW]]4s",10/-10/10/-10/10/-10/10/-10/-10/10/-10/10/-10/10/-10/10,Polyester,49.099998474121094,,,,,,2.0,,,60.0,18.0,280.0,,110.0,36.0,368.1000061035156,36.810001373291016,0.8999999761581421,,0.10000000149011612,5.0,546.0,,40.900001525878906,,1.5,,40072.0,4.602840900421143
FACT,"GP['[+45()FW],[-45()FW]]4s",45/-45/45/-45/45/-45/45/-45/-45/45/-45/45/-45/45/-45/45,Polyester,,,,,,,2.0,,,60.0,25.0,280.0,,110.0,50.0,65.0,6.5,0.3700000047683716,,0.10000000149011612,5.0,,-132.0,17.399999618530273,,,-2.5999999046325684,39707.0,4.598866939544678
FACT,"GP[[0()]2,[+30()],[-30()],[0()]]s",0/0/30/-30/0/0/-30/30/0/0,Polyester,,,,,,,2.0,,,60.0,18.0,280.0,,110.0,36.0,374.0,37.400001525878906,1.2300000190734863,,0.10000000149011612,5.0,634.0,,30.399999618530273,,2.4000000953674316,,38258.0,4.582722187042236
FACT,"GP[[+60()FW],[-60()FW]]4s",60/-60/60/-60/60/-60/60/-60/-60/60/-60/60/-60/60/-60/60,Polyester,58.099998474121094,,,,,,2.0,,,60.0,25.0,280.0,,110.0,50.0,30.854999542236328,3.0855000019073486,0.18700000643730164,,0.10000000149011612,5.0,55.0,,16.5,,0.5,,38146.0,4.581449031829834
FACT,GV[0()]5,0/0/0/0/0,Vinyl ester,30.0,,,,,,4.099999904632568,,,25.399999618530273,,254.0,,100.0,104.13999938964844,256.4939880371094,25.64940071105957,1.2899999618530273,,0.10000000149011612,5.0,586.5999755859375,-294.6000061035156,20.133399963378906,,2.6600000858306885,,38133.0,4.581300735473633
FACT,"GP[[0(400),90(400)WR],[(100CSM)]SB]5",0/90/0/0/90/0/0/90/0/0/90/0/0/90/0,Polyester,53.29999923706055,,,,,,5.0,,,25.0,,270.0,,,125.0,103.75849914550781,-103.75849914550781,0.6499999761581421,,-1.0,3.0,,,17.299999237060547,17.5,1.7699999809265137,-1.8600000143051147,37950.0,4.579211711883545
FACT,"GP[[0()]2,[+30()],[-30()],[0()]]s",0/0/30/-30/0/0/-30/30/0/0,Polyester,,,,,,,2.0,,,60.0,18.0,280.0,,110.0,36.0,380.0,38.0,1.25,,0.10000000149011612,5.0,634.0,,30.399999618530273,,2.4000000953674316,,37825.0,4.5777788162231445
FACT,"GP[0(),+45(),-45()SB]6s",0/45/-45/0/45/-45/0/45/-45/0/45/-45/0/45/-45/0/45/-45/-45/45/0/-45/45/0/-45/45/0/-45/45/0/-45/45/0/-45/45/0,Polyester,38.0,,,,,,3.799999952316284,,,50.79999923706055,,254.0,,100.0,193.0399932861328,137.89999389648438,13.789999961853027,0.6800000071525574,,0.10000000149011612,10.0,467.5,-317.5,20.40920066833496,,2.8399999141693115,,37597.0,4.575153350830078
FACT,GE[0(425)]5,0/0/0/0/0,Epoxy,36.900001525878906,,,,,,2.200000047683716,,,20.0,,250.0,,110.0,44.0,446.6000061035156,44.65999984741211,1.399999976158142,,0.10000000149011612,,667.3480224609375,,31.899999618530273,,2.0920000076293945,-2.4179999828338623,37300.0,4.571708679199219
FACT,"GP[[+10()FW],[-10()FW]]4s",10/-10/10/-10/10/-10/10/-10/-10/10/-10/10/-10/10/-10/10,Polyester,49.099998474121094,,,,,,2.0,,,60.0,18.0,280.0,,110.0,36.0,409.0,40.900001525878906,1.0,,0.10000000149011612,5.0,546.0,,40.900001525878906,,1.5,,37101.0,4.569385528564453
FACT,GP[0()FW]8,0/0/0/0/0/0/0/0,Polyester,52.79999923706055,,,,,,1.899999976158142,,,60.0,18.0,280.0,,110.0,34.20000076293945,708.0,70.80000305175781,1.5,,0.10000000149011612,5.0,862.0,,47.20000076293945,,2.299999952316284,,36800.0,4.565847873687744
FACT,"GE[[+45(390),-45(390)WR],[0(920)]1.5]s",45/-45/0/0/0/0/-45/45,Epoxy,53.0,,,,,,2.799999952316284,,,30.0,20.0,250.0,,100.0,56.0,317.0,-317.0,1.0,,-1.0,2.5,846.3900146484375,,31.700000762939453,,2.6700000762939453,-1.9600000381469727,36409.0,4.561208724975586
FACT,GEnan,,Epoxy,68.30000305175781,,,,,,,,,,,,,,,586.0750122070312,58.60749816894531,,,0.10000000149011612,3.0,2032.30126953125,,,,,,36210.0,4.558828353881836
FACT,"GE[[+45(280),-45(280)WR]1,[0(425)]2]s",45/-45/0/0/0/0/-45/45,Epoxy,38.599998474121094,,,,,,2.200000047683716,,,20.0,,250.0,,110.0,44.0,246.0,-246.0,1.0,,-1.0,2.5,544.1519775390625,,24.600000381469727,,2.2119998931884766,-2.140000104904175,36100.0,4.557507038116455
FACT,"GP[[0()FW]2,[+45()FW],[-45()FW],[0()]FW]s",0/0/45/-45/0/0/-45/45/0/0,Polyester,55.0,,,,,,2.299999952316284,,,60.0,18.0,280.0,,110.0,41.400001525878906,421.739990234375,42.17399978637695,1.4199999570846558,,0.10000000149011612,5.0,655.0,,29.700000762939453,,2.5999999046325684,,35801.0,4.553894996643066
FACT,GE[0(425)]5,0/0/0/0/0,Epoxy,36.900001525878906,,,,,,2.200000047683716,,,20.0,,250.0,,110.0,44.0,446.6000061035156,44.65999984741211,1.399999976158142,,0.10000000149011612,5.0,667.3480224609375,,31.899999618530273,,2.0920000076293945,-2.4179999828338623,35720.0,4.552911281585693
FACT,GP[(100CSM)]6,0/0/0/0/0/0,Polyester,31.0,,,,,,5.0,,,25.0,,270.0,,,125.0,62.3980598449707,-62.3980598449707,0.7599999904632568,,-1.0,3.0,,,8.399999618530273,,1.6100000143051147,,35200.0,4.546542644500732
FACT,"GE[+30(),-30()FW]",30/-30,Epoxy,50.0,,,,,,3.5,,,50.599998474121094,,154.89999389648438,,50.0,177.10000610351562,112.9000015258789,0.0,0.8064285516738892,,0.0,10.0,274.5,,14.0,,,,35100.0,4.545307159423828
FACT,"GP[90(600),0(8)K]3s",90/0/90/0/90/0/0/90/0/90/0/90,Polyester,54.0,,,,,,5.0,,,25.0,,270.0,,,125.0,33.5,-33.5,0.800000011920929,,-1.0,3.0,,,10.600000381469727,,2.3499999046325684,,34400.0,4.536558628082275
FACT,GE[0(425)]5,0/0/0/0/0,Epoxy,36.900001525878906,,,,,,2.200000047683716,,,20.0,,250.0,,110.0,44.0,296.0,-296.0,1.0,,-1.0,3.0,619.2319946289062,,29.600000381469727,,2.0920000076293945,-2.4179999828338623,33810.0,4.529045104980469
FACT,"GE[[+45(390),-45(390)WR],[0(920)]1.5]s",45/-45/0/0/0/0/-45/45,Epoxy,53.0,,,,,,2.799999952316284,,,30.0,20.0,250.0,,100.0,56.0,317.0,-317.0,1.0,,-1.0,2.5,846.3900146484375,,31.700000762939453,,2.6700000762939453,-1.9600000381469727,33610.0,4.526468276977539
FACT,"GP[[+10()FW],[-10()FW]]4s",10/-10/10/-10/10/-10/10/-10/-10/10/-10/10/-10/10/-10/10,Polyester,49.099998474121094,,,,,,2.0,,,60.0,18.0,280.0,,110.0,36.0,409.0,40.900001525878906,1.0,,0.10000000149011612,5.0,546.0,,40.900001525878906,,1.5,,33523.0,4.52534294128418
FACT,"GP[90(600),0(8)K]3s",90/0/90/0/90/0/0/90/0/90/0/90,Polyester,54.0,,,,,,5.0,,,25.0,,270.0,,,125.0,33.5,-33.5,0.800000011920929,,-1.0,3.0,,,10.600000381469727,,2.3499999046325684,,33200.0,4.5211381912231445
FACT,"GV[[0(400),90(400)WR],[(100CSM)]SB]5",0/90/0/0/90/0/0/90/0/0/90/0/0/90/0,Vinyl ester,53.20000076293945,,,,,,5.0,,,25.0,,270.0,,,125.0,115.61071014404297,-115.61071014404297,0.7599999904632568,,-1.0,3.0,,,16.799999237060547,16.600000381469727,1.7200000286102295,,32700.0,4.514547824859619
FACT,GV[0()]5,0/0/0/0/0,Vinyl ester,30.0,,,,,,4.099999904632568,,,25.399999618530273,,254.0,,100.0,104.13999938964844,320.61749267578125,32.06174850463867,1.399999976158142,,0.10000000149011612,4.0,586.5999755859375,-294.6000061035156,22.6156005859375,,2.6600000858306885,,32640.0,4.513750076293945
FACT,"GE[+30(),-30()FW]",30/-30,Epoxy,50.0,,,,,,3.5,,,50.5,,154.89999389648438,,50.0,176.75,56.599998474121094,-56.599998474121094,0.404285728931427,,-1.0,10.0,274.5,,14.0,,,,32000.0,4.505149841308594
FACT,"GE[+30(),-30()FW]",30/-30,Epoxy,50.0,,,,,,3.5,,,50.599998474121094,,154.89999389648438,,50.0,177.10000610351562,112.9000015258789,0.0,0.8064285516738892,,0.0,10.0,274.5,,14.0,,,,31300.0,4.49554443359375
FACT,"GE[+30(),-30()FW]",30/-30,Epoxy,50.0,,,,,,3.5,,,50.70000076293945,,154.89999389648438,,50.0,177.4499969482422,56.400001525878906,-56.400001525878906,0.4028571546077728,,-1.0,10.0,274.5,,14.0,,,,29900.0,4.475671291351318
FACT,GE[0(425)]5,0/0/0/0/0,Epoxy,36.900001525878906,,,,,,2.200000047683716,,,20.0,,250.0,,110.0,44.0,296.0,-296.0,1.0,,-1.0,3.0,619.2319946289062,,29.600000381469727,,2.0920000076293945,-2.4179999828338623,29530.0,4.470263481140137
FACT,"GP[0(),+45(),-45()SB]6s",0/45/-45/0/45/-45/0/45/-45/0/45/-45/0/45/-45/0/45/-45/-45/45/0/-45/45/0/-45/45/0/-45/45/0/-45/45/0/-45/45/0,Polyester,38.0,,,,,,3.799999952316284,,,50.79999923706055,,254.0,,100.0,193.0399932861328,137.89999389648438,13.789999961853027,0.7200000286102295,,0.10000000149011612,10.0,467.5,-317.5,19.168100357055664,,2.8399999141693115,,29230.0,4.465828895568848
FACT,GP[0(610)]4,0/0/0/0,Polyester,36.0,,,,,,2.4000000953674316,,,25.0,,160.0,,20.0,60.0,360.0,-360.0,1.2000000476837158,,-1.0,5.0,,,30.0,,,,29000.0,4.462398052215576
FACT,"GE[[+45(280),-45(280)WR]1,[0(425)]2]s",45/-45/0/0/0/0/-45/45,Epoxy,38.599998474121094,,,,,,2.200000047683716,,,20.0,,250.0,,110.0,44.0,246.0,-246.0,1.0,,-1.0,2.5,544.1519775390625,,24.600000381469727,,2.2119998931884766,-2.140000104904175,28600.0,4.456366062164307
FACT,"GP[[+45()FW],[-45()]FW]4s",45/-45/45/-45/45/-45/45/-45/-45/45/-45/45/-45/45/-45/45,Polyester,,,,,,,2.0,,,60.0,25.0,280.0,,110.0,50.0,,,-0.800000011920929,,10.0,5.0,,-132.0,17.399999618530273,16.200000762939453,,-2.5999999046325684,27316.0,4.436417102813721
FACT,GE[0(425)]5,0/0/0/0/0,Epoxy,36.900001525878906,,,,,,2.200000047683716,,,20.0,,250.0,,110.0,44.0,478.5,47.849998474121094,1.5,,0.10000000149011612,2.5,667.3480224609375,,31.899999618530273,,2.0920000076293945,-2.4179999828338623,26970.0,4.430881023406982
FACT,GE[0(425)]5,0/0/0/0/0,Epoxy,36.900001525878906,,,,,,2.200000047683716,,,20.0,,250.0,,110.0,44.0,296.0,-296.0,1.0,,-1.0,3.0,619.2319946289062,,29.600000381469727,,2.0920000076293945,-2.4179999828338623,26180.0,4.417969703674316
FACT,"GE[[+45(390),-45(390)WR],[0(920)]1.5]s",45/-45/0/0/0/0/-45/45,Epoxy,53.0,,,,,,2.799999952316284,,,30.0,20.0,250.0,,100.0,56.0,-340.0,-3400.0,-1.0,,10.0,6.0,907.7999877929688,,34.0,,2.6700000762939453,-1.9600000381469727,26010.0,4.415140151977539
FACT,"GP['[+45()FW],[-45()FW]]4s",45/-45/45/-45/45/-45/45/-45/-45/45/-45/45/-45/45/-45/45,Polyester,,,,,,,2.0,,,60.0,25.0,280.0,,110.0,50.0,65.0,6.5,0.3700000047683716,,0.10000000149011612,5.0,,-132.0,17.399999618530273,,,-2.5999999046325684,25834.0,4.412191867828369
FACT,"GP[0(),+45(),-45()SB]6s",0/45/-45/0/45/-45/0/45/-45/0/45/-45/0/45/-45/0/45/-45/-45/45/0/-45/45/0/-45/45/0/-45/45/0/-45/45/0/-45/45/0,Polyester,38.0,,,,,,3.799999952316284,,,50.79999923706055,,254.0,,100.0,193.0399932861328,137.89999389648438,13.789999961853027,0.7099999785423279,,0.10000000149011612,10.0,467.5,-317.5,19.512849807739258,,2.8399999141693115,,25781.0,4.411299705505371
FACT,"GP[0(600),90(8)K]3s",0/90/0/90/0/90/90/0/90/0/90/0,Polyester,54.0,,,,,,5.0,,,25.0,,270.0,,,125.0,232.0,-232.0,0.8197879791259766,,-1.0,3.0,,,28.299999237060547,,2.3399999141693115,,25500.0,4.406540393829346
FACT,"GE[[+45(280),-45(280)WR]1,[0(425)]2]s",45/-45/0/0/0/0/-45/45,Epoxy,38.0,,,,,,,,,30.0,,250.0,,,,254.0,-254.0,1.0,,-1.0,3.0,572.0,-547.0,25.399999618530273,25.5,2.25,-2.140000104904175,25450.0,4.4056878089904785
FACT,"GP[0(),+45(),-45()SB]6s",0/45/-45/0/45/-45/0/45/-45/0/45/-45/0/45/-45/0/45/-45/-45/45/0/-45/45/0/-45/45/0/-45/45/0/-45/45/0/-45/45/0,Polyester,38.0,,,,,,3.799999952316284,,,50.79999923706055,,254.0,,100.0,193.0399932861328,137.89999389648438,13.789999961853027,0.6899999976158142,,0.10000000149011612,10.0,467.5,-317.5,20.133399963378906,,2.8399999141693115,,25371.0,4.404337406158447
FACT,"GP[[+10()FW],[-10()FW]]4s",10/-10/10/-10/10/-10/10/-10/-10/10/-10/10/-10/10/-10/10,Polyester,49.099998474121094,,,,,,2.0,,,60.0,18.0,280.0,,110.0,36.0,409.0,40.900001525878906,1.0,,0.10000000149011612,5.0,546.0,,40.900001525878906,,1.5,,24454.0,4.388350009918213
FACT,GE[0(425)]5,0/0/0/0/0,Epoxy,36.900001525878906,,,,,,2.200000047683716,,,20.0,,250.0,,110.0,44.0,478.5,47.849998474121094,1.5,,0.10000000149011612,2.5,667.3480224609375,,31.899999618530273,,2.0920000076293945,-2.4179999828338623,23330.0,4.36791467666626
FACT,GE[0(425)]5,0/0/0/0/0,Epoxy,36.900001525878906,,,,,,2.200000047683716,,,20.0,,250.0,,110.0,44.0,296.0,-296.0,1.0,,-1.0,3.0,619.2319946289062,,29.600000381469727,,2.0920000076293945,-2.4179999828338623,23160.0,4.364738464355469
FACT,"GV[[0(400),90(400)WR],[(100CSM)]SB]5",0/90/0/0/90/0/0/90/0/0/90/0/0/90/0,Vinyl ester,53.20000076293945,,,,,,5.0,,,25.0,,270.0,,,125.0,127.74063873291016,-127.74063873291016,0.8399999737739563,,-1.0,3.0,,,16.799999237060547,16.600000381469727,1.7200000286102295,,23100.0,4.363612174987793
FACT,GP[0(610)]4,0/0/0/0,Polyester,36.0,,,,,,2.4000000953674316,,,25.0,,160.0,,20.0,60.0,300.0,-300.0,1.0,,-1.0,5.0,,,30.0,,,,23000.0,4.361727714538574
FACT,"GV[0(),+45(),-45()SB]6s",0/45/-45/0/45/-45/0/45/-45/0/45/-45/0/45/-45/0/45/-45/-45/45/0/-45/45/0/-45/45/0/-45/45/0/-45/45/0/-45/45/0,Vinyl ester,38.0,,,,,,3.799999952316284,,,50.79999923706055,,254.0,,100.0,193.0399932861328,137.89999389648438,13.789999961853027,0.6600000262260437,,0.10000000149011612,10.0,516.0,-289.1000061035156,21.16765022277832,,2.950000047683716,,22360.0,4.349471569061279
FACT,"GP[[+-45(300)SB],[0(400)]5,[+-45(300)SB],[0(400)]2.5]s",45/-45/0/0/0/0/0/45/-45/0/0/0/0/-45/45/0/0/0/0/0/-45/45,Polyester,55.0,,,,,,5.199999809265137,,,80.0,,400.0,,240.0,416.0,282.8599853515625,113.14399719238281,0.7358289361000061,,0.4000000059604645,8.300000190734863,659.0700073242188,,38.441001892089844,,,,20738.0,4.316766738891602
FACT,"GE[[+45(280),-45(280)WR]1,[0(425)]2]s",45/-45/0/0/0/0/-45/45,Epoxy,38.0,,,,,,,,,30.0,,250.0,,,,304.79998779296875,-304.79998779296875,1.2000000476837158,,-1.0,3.0,572.0,-547.0,25.399999618530273,25.5,2.25,-2.140000104904175,19930.0,4.299507141113281
FACT,"GP[[0()FW]2,[+45()FW],[-45()FW],[0()]FW]s",0/0/45/-45/0/0/-45/45/0/0,Polyester,55.0,,,,,,2.299999952316284,,,60.0,18.0,280.0,,110.0,41.400001525878906,445.5,44.54999923706055,1.5,,0.10000000149011612,5.0,655.0,,29.700000762939453,,2.5999999046325684,,19381.0,4.287376403808594
FACT,"GP[[+45()FW],[-45()]FW]4s",45/-45/45/-45/45/-45/45/-45/-45/45/-45/45/-45/45/-45/45,Polyester,,,,,,,2.0,,,60.0,25.0,280.0,,110.0,50.0,,,-0.800000011920929,,10.0,5.0,,-132.0,17.399999618530273,16.200000762939453,,-2.5999999046325684,18752.0,4.27304744720459
FACT,"GV[0(),+45(),-45()SB]6s",0/45/-45/0/45/-45/0/45/-45/0/45/-45/0/45/-45/0/45/-45/-45/45/0/-45/45/0/-45/45/0/-45/45/0/-45/45/0/-45/45/0,Vinyl ester,38.0,,,,,,3.799999952316284,,,50.79999923706055,,254.0,,100.0,193.0399932861328,137.89999389648438,13.789999961853027,0.6600000262260437,,0.10000000149011612,10.0,516.0,-289.1000061035156,21.581350326538086,,2.950000047683716,,18650.0,4.270678997039795
FACT,"GP[[0(400),90(400)WR],[(100CSM)]SB]5",0/90/0/0/90/0/0/90/0/0/90/0/0/90/0,Polyester,50.70000076293945,,,,,,5.0,,,25.0,,270.0,,,125.0,119.543212890625,-119.543212890625,0.8600000143051147,,-1.0,3.0,,,16.100000381469727,16.5,1.6200000047683716,-1.6299999952316284,17900.0,4.252852916717529
FACT,"GV[[0(400),90(400)WR],[(100CSM)]SB]5",0/90/0/0/90/0/0/90/0/0/90/0/0/90/0,Vinyl ester,52.29999923706055,,,,,,5.0,,,25.0,,270.0,,,125.0,122.53459930419922,-122.53459930419922,0.7900000214576721,,-1.0,3.0,,,16.899999618530273,15.899999618530273,1.6799999475479126,-1.7300000190734863,17860.0,4.2518815994262695
FACT,GP[0()]5,0/0/0/0/0,Polyester,30.0,,,,,,4.099999904632568,,,50.79999923706055,,254.0,,100.0,208.27999877929688,279.1095886230469,27.910959243774414,1.399999976158142,,0.10000000149011612,5.0,567.2000122070312,-313.20001220703125,19.995500564575195,,2.759999990463257,,17700.0,4.247973442077637
FACT,"GP[0(400),90(400)K]3s",0/90/0/90/0/90/90/0/90/0/90/0,Polyester,53.0,,,,,,5.0,,,25.0,,270.0,,,125.0,181.0,-181.0,1.0959999561309814,,-1.0,3.0,,,20.399999618530273,,2.5,,17500.0,4.243038177490234
FACT,"GE[[+45(390),-45(390)WR],[0(920)]1.5]s",45/-45/0/0/0/0/-45/45,Epoxy,53.0,,,,,,2.799999952316284,,,30.0,20.0,250.0,,100.0,56.0,-340.0,-3400.0,-1.0,,10.0,10.0,907.7999877929688,,34.0,,2.6700000762939453,-1.9600000381469727,17400.0,4.240549087524414
FACT,"GP[[+60()FW],[-60()FW]]4s",60/-60/60/-60/60/-60/60/-60/-60/60/-60/60/-60/60/-60/60,Polyester,52.70000076293945,,,,,,2.0,,,60.0,18.0,280.0,,110.0,36.0,-327.20001220703125,-3272.0,-0.800000011920929,,10.0,5.0,546.0,,40.900001525878906,,1.5,,16886.0,4.227526664733887
FACT,"GP[[0(400),90(400)WR],[(100CSM)]SB]5",0/90/0/0/90/0/0/90/0/0/90/0/0/90/0,Polyester,53.29999923706055,,,,,,5.0,,,25.0,,270.0,,,125.0,110.0,-110.0,,,-1.0,3.0,,,17.299999237060547,17.5,1.7699999809265137,-1.8600000143051147,16300.0,4.212187767028809
FACT,GV[0()]5,0/0/0/0/0,Vinyl ester,30.0,,,,,,4.099999904632568,,,50.79999923706055,,254.0,,100.0,208.27999877929688,228.91400146484375,22.891399383544922,1.0800000429153442,,0.10000000149011612,10.0,586.5999755859375,-294.6000061035156,21.236600875854492,,2.6600000858306885,,16156.0,4.208333969116211
FACT,GE[0(425)]5,0/0/0/0/0,Epoxy,36.900001525878906,,,,,,2.200000047683716,,,20.0,,250.0,,110.0,44.0,296.0,-296.0,1.0,,-1.0,1.5,619.2319946289062,,29.600000381469727,,2.0920000076293945,-2.4179999828338623,16000.0,4.20412015914917
FACT,"GE[[+45(280),-45(280)WR]1,[0(425)]2]s",45/-45/0/0/0/0/-45/45,Epoxy,38.0,,,,,,,,,30.0,,250.0,,,,304.79998779296875,-304.79998779296875,1.2000000476837158,,-1.0,3.0,572.0,-547.0,25.399999618530273,25.5,2.25,-2.140000104904175,15820.0,4.199206352233887
FACT,"GP[[+60()FW],[-60()FW]]4s",60/-60/60/-60/60/-60/60/-60/-60/60/-60/60/-60/60/-60/60,Polyester,58.099998474121094,,,,,,2.0,,,60.0,25.0,280.0,,110.0,50.0,35.63999938964844,3.563999891281128,0.2160000056028366,,0.10000000149011612,5.0,55.0,,16.5,,0.5,,15081.0,4.178430080413818
FACT,"GV[[0(400),90(400)WR],[(100CSM)]SB]5",0/90/0/0/90/0/0/90/0/0/90/0/0/90/0,Vinyl ester,53.20000076293945,,,,,,5.0,,,25.0,,270.0,,,125.0,130.62765502929688,-130.62765502929688,,,-1.0,3.0,,,16.799999237060547,16.600000381469727,1.7200000286102295,,14900.0,4.173186302185059
FACT,"GP[0(400),90(400)K]3s",0/90/0/90/0/90/90/0/90/0/90/0,Polyester,53.0,,,,,,5.0,,,25.0,,270.0,,,125.0,150.0,-150.0,0.8899999856948853,,-1.0,3.0,,,20.399999618530273,,2.5,,14700.0,4.1673173904418945
FACT,"GE[[+45(280),-45(280)WR]1,[0(425)]2]s",45/-45/0/0/0/0/-45/45,Epoxy,38.0,,,,,,,,,30.0,,250.0,,,,254.0,-254.0,1.0,,-1.0,3.0,572.0,-547.0,25.399999618530273,25.5,2.25,-2.140000104904175,14580.0,4.16375732421875
FACT,"GE[+30(),-30()FW]",30/-30,Epoxy,50.0,,,,,,3.5,,,50.70000076293945,,154.89999389648438,,50.0,177.39999389648438,42.13999938964844,-42.13999938964844,0.3009999990463257,,-1.0,10.0,274.5,,14.0,,,,14200.0,4.152288436889648
FACT,GP[(100CSM)]6,0/0/0/0/0/0,Polyester,31.0,,,,,,5.0,,,25.0,,270.0,,,125.0,62.350521087646484,-62.350521087646484,0.7599999904632568,,-1.0,3.0,,,8.399999618530273,,1.6100000143051147,,13800.0,4.13987922668457
FACT,"GP[0(400),90(400),(100CSM)]SB]5",0/90/0/0/90/0/0/90/0/0/90/0/0/90/0,Polyester,69.0,,,,,,5.0,,,25.0,,270.0,,,125.0,124.0,-124.0,0.949999988079071,,-1.0,3.0,,,16.0,,2.25,,13800.0,4.13987922668457
FACT,"GP[[+60()FW],[-60()FW]]4s",60/-60/60/-60/60/-60/60/-60/-60/60/-60/60/-60/60/-60/60,Polyester,52.70000076293945,,,,,,2.0,,,60.0,18.0,280.0,,110.0,36.0,-286.29998779296875,-2863.0,-0.699999988079071,,10.0,5.0,546.0,,40.900001525878906,,1.5,,13746.0,4.138176441192627
FACT,"GP['[+45()FW],[-45()FW]]4s",45/-45/45/-45/45/-45/45/-45/-45/45/-45/45/-45/45/-45/45,Polyester,,,,,,,2.0,,,60.0,25.0,280.0,,110.0,50.0,80.0,8.0,0.46000000834465027,,0.10000000149011612,5.0,,-132.0,17.399999618530273,,,-2.5999999046325684,13615.0,4.134017467498779
FACT,"GP[[0()FW]2,[+45()FW],[-45()FW],[0()]FW]s",0/0/45/-45/0/0/-45/45/0/0,Polyester,47.900001525878906,,,,,,2.0,,,12.0,,250.0,,,24.0,292.6000061035156,-292.6000061035156,1.0,,-1.0,10.0,655.0,,29.260000228881836,,2.569999933242798,,13000.0,4.113943576812744
FACT,GE[0(425)]5,0/0/0/0/0,Epoxy,36.900001525878906,,,,,,2.200000047683716,,,20.0,,250.0,,110.0,44.0,446.6000061035156,44.65999984741211,1.399999976158142,,0.10000000149011612,5.0,667.3480224609375,,31.899999618530273,,2.0920000076293945,-2.4179999828338623,12770.0,4.1061906814575195
FACT,"GP[0(400),90(400),(100CSM)]SB]5",0/90/0/0/90/0/0/90/0/0/90/0/0/90/0,Polyester,69.0,,,,,,5.0,,,25.0,,270.0,,,125.0,124.0,-124.0,0.949999988079071,,-1.0,3.0,,,16.0,,2.25,,12600.0,4.100370407104492
FACT,"GP[[0(400),90(400)WR],[(100CSM)]SB]5",0/90/0/0/90/0/0/90/0/0/90/0/0/90/0,Polyester,53.400001525878906,,,,,,5.0,,,25.0,,270.0,,,125.0,119.07039642333984,-119.07039642333984,0.75,,-1.0,3.0,,,17.100000381469727,17.5,1.399999976158142,-1.409999966621399,12470.0,4.095866680145264
FACT,"GP[[0()FW]2,[+45()FW],[-45()FW],[0()]FW]s",0/0/45/-45/0/0/-45/45/0/0,Polyester,47.900001525878906,,,,,,2.0,,,12.0,,250.0,,,24.0,-438.8999938964844,-4389.0,-1.5,,10.0,10.0,655.0,,29.260000228881836,,2.569999933242798,,12000.0,4.07918119430542
FACT,"GP[0(400),90(400),(100CSM)]SB]5",0/90/0/0/90/0/0/90/0/0/90/0/0/90/0,Polyester,69.0,,,,,,5.0,,,25.0,,270.0,,,125.0,124.0,-124.0,0.949999988079071,,-1.0,3.0,,,16.0,,2.25,,12000.0,4.07918119430542
FACT,"GP[[0(400),90(400)WR],[(100CSM)]SB]5",0/90/0/0/90/0/0/90/0/0/90/0/0/90/0,Polyester,53.29999923706055,,,,,,5.0,,,25.0,,270.0,,,125.0,103.80799865722656,-103.80799865722656,0.7599999904632568,,-1.0,3.0,,,17.299999237060547,17.5,1.7699999809265137,-1.8600000143051147,10800.0,4.033423900604248
FACT,GEnan,,Epoxy,68.30000305175781,,,,,,,,,,,,,,,758.4500122070312,75.84500122070312,,,0.10000000149011612,3.0,2032.30126953125,,,,,,10200.0,4.008600234985352
FACT,"GP['[+45()FW],[-45()FW]]4s",45/-45/45/-45/45/-45/45/-45/-45/45/-45/45/-45/45/-45/45,Polyester,,,,,,,2.0,,,60.0,25.0,280.0,,110.0,50.0,85.0,8.5,0.49000000953674316,,0.10000000149011612,5.0,,-132.0,17.399999618530273,,,-2.5999999046325684,10194.0,4.008344650268555
FACT,"GP[[+60()FW],[-60()FW]]4s",60/-60/60/-60/60/-60/60/-60/-60/60/-60/60/-60/60/-60/60,Polyester,58.099998474121094,,,,,,2.0,,,60.0,25.0,280.0,,110.0,50.0,35.63999938964844,3.563999891281128,0.2160000056028366,,0.10000000149011612,5.0,55.0,,16.5,,0.5,,10104.0,4.004493236541748
