Repository: Luwen-Zhang/SNEnsemble

# Copyright Notification

## Composites

We reformat and merge fatigue testing records from SNL/MSU/DOE, OptiMat, UPWIND, and FACT databases into a single database with careful considerations, including filtering invalid entries, rename variables, fix improper calculations in the records, to obtain clean and consistent data to fit machine 
learning usages. We leave the original format ("2019_SNL_MSU_DOE_Composite-Materials-Database_Wind_29pt0.xlsx" and "Optidat UPWIND 28_3_2017.xls") in the folder. Any derived database should be directly based on the original files instead of our merged database. We are not responsible for the accuracy of the testing records.

File: data/composite_database_02232023.csv (part 47 of 47)
Data source,Material_Code,Sequence,Resin Type,Fibre Volume Fraction,Fibre Weight Fraction,Percentage of Fibre in 0-deg Direction,Percentage of Fibre in 45-deg Direction,Percentage of Fibre in 90-deg Direction,Percentage of Fibre in Other Direction,Thickness,Tab Thickness,Width,Maximum Width,Minimum Width,Length,Gauge Length,Load Length,Area,Maximum Stress,Minimum Stress,Maximum Strain,Minimum Strain,R-value,Frequency,Static Maximum Tensile Stress,Static Maximum Compressive Stress,Static Elastic Modulus,Static Compressive Modulus,Static Maximum Tensile Strain,Static Maximum Compressive Strain,Cycles to Failure,log(Cycles to Failure)
FACT,"GP[[0(400),90(400)WR],[(100CSM)]SB]5",0/90/0/0/90/0/0/90/0/0/90/0/0/90/0,Polyester,53.400001525878906,,,,,,5.0,,,25.0,,270.0,,,125.0,120.19490051269531,-120.19490051269531,0.7900000214576721,,-1.0,3.0,,,17.100000381469727,17.5,1.399999976158142,-1.409999966621399,9600.0,3.982271194458008
FACT,"GE[[+45(390),-45(390)WR],[0(920)]1.5]s",45/-45/0/0/0/0/-45/45,Epoxy,53.0,,,,,,2.799999952316284,,,30.0,20.0,250.0,,100.0,56.0,-340.0,-3400.0,-1.0,,10.0,10.0,907.7999877929688,,34.0,,2.6700000762939453,-1.9600000381469727,9220.0,3.964730978012085
FACT,"GP[[0(400),90(400)WR],[(100CSM)]SB]5",0/90/0/0/90/0/0/90/0/0/90/0/0/90/0,Polyester,50.70000076293945,,,,,,5.0,,,25.0,,270.0,,,125.0,128.32188415527344,-128.32188415527344,0.949999988079071,,-1.0,3.0,,,16.100000381469727,16.5,1.6200000047683716,-1.6299999952316284,9180.0,3.9628427028656006
FACT,GV[0()]5,0/0/0/0/0,Vinyl ester,30.0,,,,,,4.099999904632568,,,25.399999618530273,,254.0,,100.0,104.13999938964844,266.83648681640625,26.68364906311035,,,0.10000000149011612,5.0,586.5999755859375,-294.6000061035156,,,2.6600000858306885,,9173.0,3.9625113010406494
FACT,"GP[+45(400),-45(400)K]3s",45/-45/45/-45/45/-45/-45/45/-45/45/-45/45,Polyester,53.0,,,,,,5.0,,,25.0,,270.0,,,125.0,30.0,-30.0,0.390625,,-1.0,3.0,,,10.399999618530273,,12.0,,9100.0,3.9590413570404053
FACT,GEnan,,Epoxy,68.30000305175781,,,,,,,,,,,,,,,758.4500122070312,75.84500122070312,,,0.10000000149011612,3.0,2032.30126953125,,,,,,9000.0,3.954242467880249
FACT,"GP[[+60()FW],[-60()FW]]4s",60/-60/60/-60/60/-60/60/-60/-60/60/-60/60/-60/60/-60/60,Polyester,52.70000076293945,,,,,,2.0,,,60.0,18.0,280.0,,110.0,36.0,-368.1000061035156,-3681.0,-0.8999999761581421,,10.0,5.0,546.0,,40.900001525878906,,1.5,,8947.0,3.9516773223876953
FACT,"GP[0(600),90(8)K]3s",0/90/0/90/0/90/90/0/90/0/90/0,Polyester,54.0,,,,,,5.0,,,25.0,,270.0,,,125.0,261.0,-261.0,0.9222614765167236,,-1.0,3.0,,,28.299999237060547,,2.3399999141693115,,8800.0,3.9444825649261475
FACT,"GE[[+45(390),-45(390)WR],[0(920)]1.5]s",45/-45/0/0/0/0/-45/45,Epoxy,53.0,,,,,,2.799999952316284,,,30.0,20.0,250.0,,100.0,56.0,317.0,-317.0,1.0,,-1.0,2.5,846.3900146484375,,31.700000762939453,,2.6700000762939453,-1.9600000381469727,8625.0,3.9357590675354004
FACT,GE[0(425)]5,0/0/0/0/0,Epoxy,36.900001525878906,,,,,,2.200000047683716,,,20.0,,250.0,,110.0,44.0,355.20001220703125,-355.20001220703125,1.2000000476837158,,-1.0,3.0,619.2319946289062,,29.600000381469727,,2.0920000076293945,-2.4179999828338623,8580.0,3.9334871768951416
FACT,"GP[0(600),90(8)K]3s",0/90/0/90/0/90/90/0/90/0/90/0,Polyester,54.0,,,,,,5.0,,,25.0,,270.0,,,125.0,261.0,-261.0,0.9222614765167236,,-1.0,3.0,,,28.299999237060547,,2.3399999141693115,,8500.0,3.9294190406799316
FACT,"GP[0(600),90(8)K]3s",0/90/0/90/0/90/90/0/90/0/90/0,Polyester,54.0,,,,,,5.0,,,25.0,,270.0,,,125.0,261.0,-261.0,0.9222614765167236,,-1.0,3.0,,,28.299999237060547,,2.3399999141693115,,8200.0,3.913813829421997
FACT,"GP[[+-45(300)SB],[0(400)]5,[+-45(300)SB],[0(400)]2.5]s",45/-45/0/0/0/0/0/45/-45/0/0/0/0/-45/45/0/0/0/0/0/-45/45,Polyester,55.0,,,,,,5.199999809265137,,,80.0,,400.0,,240.0,416.0,304.6300048828125,91.38899993896484,0.7924611568450928,,0.30000001192092896,8.300000190734863,659.0700073242188,,38.441001892089844,,,,8090.0,3.9079484939575195
FACT,"GP[[0(400),90(400)WR],[(100CSM)]SB]5",0/90/0/0/90/0/0/90/0/0/90/0/0/90/0,Polyester,53.400001525878906,,,,,,5.0,,,25.0,,270.0,,,125.0,126.58300018310547,-126.58300018310547,0.7699999809265137,,-1.0,3.0,,,17.100000381469727,17.5,1.399999976158142,-1.409999966621399,8020.0,3.904174327850342
FACT,"GP[+45(400),-45(400)K]3s",45/-45/45/-45/45/-45/-45/45/-45/45/-45/45,Polyester,53.0,,,,,,5.0,,,25.0,,270.0,,,125.0,30.0,-30.0,0.390625,,-1.0,3.0,,,10.399999618530273,,12.0,,8000.0,3.903090000152588
FACT,"GP[0(),+45(),-45()SB]6s",0/45/-45/0/45/-45/0/45/-45/0/45/-45/0/45/-45/0/45/-45/-45/45/0/-45/45/0/-45/45/0/-45/45/0/-45/45/0/-45/45/0,Polyester,38.0,,,,,,3.799999952316284,,,50.79999923706055,,254.0,,100.0,193.0399932861328,53.677574157714844,5.367757320404053,1.149999976158142,,0.10000000149011612,1.0,467.5,-317.5,8.825599670410156,,2.8399999141693115,,7950.0,3.900367021560669
FACT,"GP[+45(400),-45(400)K]3s",45/-45/45/-45/45/-45/-45/45/-45/45/-45/45,Polyester,53.0,,,,,,5.0,,,25.0,,270.0,,,125.0,30.0,-30.0,0.390625,,-1.0,3.0,,,10.399999618530273,,12.0,,7700.0,3.886490821838379
FACT,GE[0(425)]5,0/0/0/0/0,Epoxy,36.900001525878906,,,,,,2.200000047683716,,,20.0,,250.0,,110.0,44.0,355.20001220703125,-355.20001220703125,1.2000000476837158,,-1.0,3.0,619.2319946289062,,29.600000381469727,,2.0920000076293945,-2.4179999828338623,7560.0,3.878521680831909
FACT,"GE[[+45(390),-45(390)WR],[0(920)]1.5]s",45/-45/0/0/0/0/-45/45,Epoxy,53.0,,,,,,2.799999952316284,,,30.0,20.0,250.0,,100.0,56.0,-408.0,-4080.0,-1.2000000476837158,,10.0,3.0,907.7999877929688,,34.0,,2.6700000762939453,-1.9600000381469727,7290.0,3.862727642059326
FACT,GEnan,,Epoxy,68.30000305175781,,,,,,,,,,,,,,,758.4500122070312,75.84500122070312,,,0.10000000149011612,3.0,2032.30126953125,,,,,,7290.0,3.862727642059326
FACT,"GP[[0(400),90(400)WR],[(100CSM)]SB]5",0/90/0/0/90/0/0/90/0/0/90/0/0/90/0,Polyester,50.70000076293945,,,,,,5.0,,,25.0,,270.0,,,125.0,128.5496826171875,-128.5496826171875,0.9599999785423279,,-1.0,3.0,,,16.100000381469727,16.5,1.6200000047683716,-1.6299999952316284,7200.0,3.857332468032837
FACT,"GP[[0()]2,[+30()],[-30()],[0()]]s",0/0/30/-30/0/0/-30/30/0/0,Polyester,,,,,,,2.0,,,60.0,18.0,280.0,,110.0,36.0,456.0,45.599998474121094,1.5,,0.10000000149011612,5.0,634.0,,30.399999618530273,,2.4000000953674316,,7156.0,3.854670286178589
FACT,GE[0(425)]5,0/0/0/0/0,Epoxy,36.900001525878906,,,,,,2.200000047683716,,,20.0,,250.0,,110.0,44.0,355.20001220703125,-355.20001220703125,1.2000000476837158,,-1.0,3.0,619.2319946289062,,29.600000381469727,,2.0920000076293945,-2.4179999828338623,7110.0,3.851869583129883
FACT,"GP[[0(400),90(400)WR],[(100CSM)]SB]5",0/90/0/0/90/0/0/90/0/0/90/0/0/90/0,Polyester,53.400001525878906,,,,,,5.0,,,25.0,,270.0,,,125.0,126.0,-126.0,,,-1.0,3.0,,,17.100000381469727,17.5,1.399999976158142,-1.409999966621399,7050.0,3.848189115524292
FACT,GEnan,,Epoxy,68.30000305175781,,,,,,,,,,,,,,,758.4500122070312,75.84500122070312,,,0.10000000149011612,3.0,2032.30126953125,,,,,,6750.0,3.829303741455078
FACT,GE[0(425)]5,0/0/0/0/0,Epoxy,36.900001525878906,,,,,,2.200000047683716,,,20.0,,250.0,,110.0,44.0,355.20001220703125,-355.20001220703125,1.2000000476837158,,-1.0,3.0,619.2319946289062,,29.600000381469727,,2.0920000076293945,-2.4179999828338623,6610.0,3.8202013969421387
FACT,"GP[0(),+45(),-45()SB]6s",0/45/-45/0/45/-45/0/45/-45/0/45/-45/0/45/-45/0/45/-45/-45/45/0/-45/45/0/-45/45/0/-45/45/0/-45/45/0/-45/45/0,Polyester,38.0,,,,,,3.799999952316284,,,50.79999923706055,,254.0,,100.0,193.0399932861328,53.677574157714844,5.367757320404053,1.340000033378601,,0.10000000149011612,1.0,467.5,-317.5,8.618749618530273,,2.8399999141693115,,6479.0,3.8115079402923584
FACT,"GP[[+-45(300)SB],[0(400)]5,[+-45(300)SB],[0(400)]2.5]s",45/-45/0/0/0/0/0/45/-45/0/0/0/0/-45/45/0/0/0/0/0/-45/45,Polyester,55.0,,,,,,5.199999809265137,,,80.0,,400.0,,240.0,416.0,330.0,66.0,0.858458399772644,,0.20000000298023224,8.300000190734863,659.0700073242188,,38.441001892089844,,,,6462.0,3.8103668689727783
FACT,"GP[90(600),0(8)K]3s",90/0/90/0/90/0/0/90/0/90/0/90,Polyester,54.0,,,,,,5.0,,,25.0,,270.0,,,125.0,36.900001525878906,-36.900001525878906,0.9100000262260437,,-1.0,3.0,,,10.600000381469727,,2.3499999046325684,,6400.0,3.806180000305176
FACT,"GP['[+45()FW],[-45()FW]]4s",45/-45/45/-45/45/-45/45/-45/-45/45/-45/45/-45/45/-45/45,Polyester,,,,,,,2.0,,,60.0,25.0,280.0,,110.0,50.0,83.0,8.300000190734863,0.47999998927116394,,0.10000000149011612,5.0,,-132.0,17.399999618530273,,,-2.5999999046325684,6352.0,3.802910566329956
FACT,"GP['[+45()FW],[-45()FW]]4s",45/-45/45/-45/45/-45/45/-45/-45/45/-45/45/-45/45/-45/45,Polyester,,,,,,,2.0,,,60.0,25.0,280.0,,110.0,50.0,95.0,9.5,0.550000011920929,,0.10000000149011612,5.0,,-132.0,17.399999618530273,,,-2.5999999046325684,6301.0,3.7994093894958496
FACT,"GE[+30(),-30()FW]",30/-30,Epoxy,50.0,,,,,,3.5,,,50.70000076293945,,154.89999389648438,,50.0,177.4499969482422,112.69999694824219,0.0,0.8050000071525574,,0.0,10.0,274.5,,14.0,,,,6200.0,3.792391777038574
FACT,GE[0(425)]5,0/0/0/0/0,Epoxy,36.900001525878906,,,,,,2.200000047683716,,,20.0,,250.0,,110.0,44.0,355.20001220703125,-355.20001220703125,1.2000000476837158,,-1.0,3.0,619.2319946289062,,29.600000381469727,,2.0920000076293945,-2.4179999828338623,6190.0,3.7916905879974365
FACT,GV[0()]5,0/0/0/0/0,Vinyl ester,30.0,,,,,,4.099999904632568,,,25.399999618530273,,254.0,,100.0,104.13999938964844,342.6814880371094,34.268150329589844,1.6399999856948853,,0.10000000149011612,1.0,586.5999755859375,-294.6000061035156,20.891849517822266,,2.6600000858306885,,6085.0,3.7842605113983154
FACT,"GV[[0(400),90(400)WR],[(100CSM)]SB]5",0/90/0/0/90/0/0/90/0/0/90/0/0/90/0,Vinyl ester,52.29999923706055,,,,,,5.0,,,25.0,,270.0,,,125.0,131.17539978027344,-131.17539978027344,0.8600000143051147,,-1.0,3.0,,,16.899999618530273,15.899999618530273,1.6799999475479126,-1.7300000190734863,6000.0,3.778151273727417
FACT,"GP[[0()FW]2,[+45()FW],[-45()FW],[0()]FW]s",0/0/45/-45/0/0/-45/45/0/0,Polyester,47.900001525878906,,,,,,2.0,,,12.0,,250.0,,,24.0,-438.8999938964844,-4389.0,-1.5,,10.0,10.0,655.0,,29.260000228881836,,2.569999933242798,,5900.0,3.7708520889282227
FACT,"GP[0(600),90(8)K]3s",0/90/0/90/0/90/90/0/90/0/90/0,Polyester,54.0,,,,,,5.0,,,25.0,,270.0,,,125.0,290.0,-290.0,1.0247349739074707,,-1.0,3.0,,,28.299999237060547,,2.3399999141693115,,5810.0,3.7641761302948
FACT,"GP[0(400),90(400)K]3s",0/90/0/90/0/90/90/0/90/0/90/0,Polyester,53.0,,,,,,5.0,,,25.0,,270.0,,,125.0,181.0,-181.0,1.0959999561309814,,-1.0,3.0,,,20.399999618530273,,2.5,,5800.0,3.763427972793579
FACT,"GP[0(),+45(),-45()SB]6s",0/45/-45/0/45/-45/0/45/-45/0/45/-45/0/45/-45/0/45/-45/-45/45/0/-45/45/0/-45/45/0/-45/45/0/-45/45/0/-45/45/0,Polyester,38.0,,,,,,3.799999952316284,,,25.399999618530273,,254.0,,100.0,96.5199966430664,206.85000610351562,20.684999465942383,1.0800000429153442,,0.10000000149011612,15.0,467.5,-317.5,19.168100357055664,,2.8399999141693115,,5684.0,3.7546541690826416
FACT,"GE[[+45(390),-45(390)WR],[0(920)]1.5]s",45/-45/0/0/0/0/-45/45,Epoxy,53.0,,,,,,2.799999952316284,,,30.0,20.0,250.0,,100.0,56.0,-408.0,-4080.0,-1.2000000476837158,,10.0,5.0,907.7999877929688,,34.0,,2.6700000762939453,-1.9600000381469727,5600.0,3.748188018798828
FACT,"GE[[+45(390),-45(390)WR],[0(920)]1.5]s",45/-45/0/0/0/0/-45/45,Epoxy,53.0,,,,,,2.799999952316284,,,30.0,20.0,250.0,,100.0,56.0,-408.0,-4080.0,-1.2000000476837158,,10.0,3.0,907.7999877929688,,34.0,,2.6700000762939453,-1.9600000381469727,5430.0,3.734799861907959
FACT,"GP[0(400),90(400)K]3s",0/90/0/90/0/90/90/0/90/0/90/0,Polyester,53.0,,,,,,5.0,,,25.0,,270.0,,,125.0,181.0,-181.0,1.0959999561309814,,-1.0,3.0,,,20.399999618530273,,2.5,,4900.0,3.6901960372924805
FACT,"GE[+30(),-30()FW]",30/-30,Epoxy,50.0,,,,,,3.5,,,50.900001525878906,,154.89999389648438,,50.0,178.14999389648438,67.4000015258789,-67.4000015258789,0.4814285635948181,,-1.0,10.0,274.5,,14.0,,,,4900.0,3.6901960372924805
FACT,"GP[0(),+45(),-45()SB]6s",0/45/-45/0/45/-45/0/45/-45/0/45/-45/0/45/-45/0/45/-45/-45/45/0/-45/45/0/-45/45/0/-45/45/0/-45/45/0/-45/45/0,Polyester,38.0,,,,,,3.799999952316284,,,25.399999618530273,,254.0,,100.0,96.5199966430664,206.85000610351562,20.684999465942383,1.0499999523162842,,0.10000000149011612,5.0,467.5,-317.5,19.65074920654297,,2.8399999141693115,,4871.0,3.6876180171966553
FACT,GP[(100CSM)]6,0/0/0/0/0/0,Polyester,31.0,,,,,,5.0,,,25.0,,270.0,,,125.0,63.479820251464844,-63.479820251464844,0.7699999809265137,,-1.0,3.0,,,8.399999618530273,,1.6100000143051147,,4700.0,3.67209792137146
FACT,"GE[+30(),-30()FW]",30/-30,Epoxy,50.0,,,,,,3.5,,,50.79999923706055,,154.89999389648438,,50.0,177.8000030517578,140.60000610351562,0.0,1.0042856931686401,,0.0,10.0,274.5,,14.0,,,,4600.0,3.6627578735351562
FACT,"GE[+30(),-30()FW]",30/-30,Epoxy,50.0,,,,,,3.5,,,50.599998474121094,,154.89999389648438,,50.0,177.10000610351562,141.1999969482422,0.0,1.0085713863372803,,0.0,10.0,274.5,,14.0,,,,4200.0,3.6232492923736572
FACT,"GP[[0()]2,[+30()],[-30()],[0()]]s",0/0/30/-30/0/0/-30/30/0/0,Polyester,,,,,,,2.0,,,60.0,18.0,280.0,,110.0,36.0,468.0,46.79999923706055,1.5399999618530273,,0.10000000149011612,5.0,634.0,,30.399999618530273,,2.4000000953674316,,3980.0,3.5998830795288086
FACT,"GE[+30(),-30()FW]",30/-30,Epoxy,50.0,,,,,,3.5,,,50.70000076293945,,154.89999389648438,,50.0,177.39999389648438,105.27999877929688,0.0,0.7519999742507935,,0.0,10.0,274.5,,14.0,,,,3940.0,3.59549617767334
FACT,"GE[[+45(390),-45(390)WR],[0(920)]1.5]s",45/-45/0/0/0/0/-45/45,Epoxy,53.0,,,,,,2.799999952316284,,,30.0,20.0,250.0,,100.0,56.0,380.3999938964844,-380.3999938964844,1.2000000476837158,,-1.0,2.0,846.3900146484375,,31.700000762939453,,2.6700000762939453,-1.9600000381469727,3930.0,3.5943925380706787
FACT,"GP[[+-45(300)SB],[0(400)]5,[+-45(300)SB],[0(400)]2.5]s",45/-45/0/0/0/0/0/45/-45/0/0/0/0/-45/45/0/0/0/0/0/-45/45,Polyester,55.0,,,,,,5.199999809265137,,,80.0,,400.0,,240.0,416.0,377.1400146484375,150.8560028076172,0.9810879230499268,,0.4000000059604645,8.300000190734863,659.0700073242188,,38.441001892089844,,,,3928.0,3.5941715240478516
FACT,"GP[[+45()FW],[-45()]FW]4s",45/-45/45/-45/45/-45/45/-45/-45/45/-45/45/-45/45/-45/45,Polyester,,,,,,,2.0,,,60.0,25.0,280.0,,110.0,50.0,,,-1.0,,10.0,5.0,,-132.0,17.399999618530273,16.200000762939453,,-2.5999999046325684,3883.0,3.589167356491089
FACT,"GE[+30(),-30()FW]",30/-30,Epoxy,50.0,,,,,,3.5,,,50.70000076293945,,154.89999389648438,,50.0,177.39999389648438,105.27999877929688,0.0,0.7519999742507935,,0.0,10.0,274.5,,14.0,,,,3810.0,3.5809249877929688
FACT,"GP[[0()]2,[+30()],[-30()],[0()]]s",0/0/30/-30/0/0/-30/30/0/0,Polyester,,,,,,,2.0,,,60.0,18.0,280.0,,110.0,36.0,474.0,47.400001525878906,1.559999942779541,,0.10000000149011612,5.0,634.0,,30.399999618530273,,2.4000000953674316,,3796.0,3.5793261528015137
FACT,"GP[[+-45(300)SB],[0(400)]5,[+-45(300)SB],[0(400)]2.5]s",45/-45/0/0/0/0/0/45/-45/0/0/0/0/-45/45/0/0/0/0/0/-45/45,Polyester,55.0,,,,,,5.199999809265137,,,80.0,,400.0,,240.0,416.0,360.0,36.0,0.936500072479248,,0.10000000149011612,8.300000190734863,659.0700073242188,,38.441001892089844,,,,3716.0,3.570075750350952
FACT,"GE[[+45(390),-45(390)WR],[0(920)]1.5]s",45/-45/0/0/0/0/-45/45,Epoxy,53.0,,,,,,2.799999952316284,,,30.0,20.0,250.0,,100.0,56.0,-408.0,-4080.0,-1.2000000476837158,,10.0,3.0,907.7999877929688,,34.0,,2.6700000762939453,-1.9600000381469727,3700.0,3.568201780319214
FACT,"GE[[+45(390),-45(390)WR],[0(920)]1.5]s",45/-45/0/0/0/0/-45/45,Epoxy,53.0,,,,,,2.799999952316284,,,30.0,20.0,250.0,,100.0,56.0,-340.0,-3400.0,-1.0,,10.0,6.0,907.7999877929688,,34.0,,2.6700000762939453,-1.9600000381469727,3680.0,3.565847873687744
FACT,"GP[[+45()FW],[-45()]FW]4s",45/-45/45/-45/45/-45/45/-45/-45/45/-45/45/-45/45/-45/45,Polyester,,,,,,,2.0,,,60.0,25.0,280.0,,110.0,50.0,,,-1.0,,10.0,5.0,,-132.0,17.399999618530273,16.200000762939453,,-2.5999999046325684,3616.0,3.5582284927368164
FACT,"GP[[+10()FW],[-10()FW]]4s",10/-10/10/-10/10/-10/10/-10/-10/10/-10/10/-10/10/-10/10,Polyester,49.099998474121094,,,,,,2.0,,,60.0,18.0,280.0,,110.0,36.0,449.8999938964844,44.9900016784668,1.100000023841858,,0.10000000149011612,5.0,546.0,,40.900001525878906,,1.5,,3376.0,3.528402328491211
FACT,"GP[[+-45(300)SB],[0(400)]5,[+-45(300)SB],[0(400)]2.5]s",45/-45/0/0/0/0/0/45/-45/0/0/0/0/-45/45/0/0/0/0/0/-45/45,Polyester,55.0,,,,,,5.199999809265137,,,80.0,,400.0,,240.0,416.0,406.1499938964844,121.84500122070312,1.0565541982650757,,0.30000001192092896,8.300000190734863,659.0700073242188,,38.441001892089844,,,,3325.0,3.521791696548462
FACT,"GP['[+45()FW],[-45()FW]]4s",45/-45/45/-45/45/-45/45/-45/-45/45/-45/45/-45/45/-45/45,Polyester,,,,,,,2.0,,,60.0,25.0,280.0,,110.0,50.0,85.0,8.5,0.49000000953674316,,0.10000000149011612,5.0,,-132.0,17.399999618530273,,,-2.5999999046325684,3201.0,3.5052857398986816
FACT,GV[0()]5,0/0/0/0/0,Vinyl ester,30.0,,,,,,4.099999904632568,,,25.399999618530273,,254.0,,100.0,104.13999938964844,321.3070068359375,32.130699157714844,1.600000023841858,,0.10000000149011612,5.0,586.5999755859375,-294.6000061035156,19.237049102783203,,2.6600000858306885,,3008.0,3.4782779216766357
FACT,"GP[[+10()FW],[-10()FW]]4s",10/-10/10/-10/10/-10/10/-10/-10/10/-10/10/-10/10/-10/10,Polyester,49.099998474121094,,,,,,2.0,,,60.0,18.0,280.0,,110.0,36.0,449.8999938964844,44.9900016784668,1.100000023841858,,0.10000000149011612,5.0,546.0,,40.900001525878906,,1.5,,3001.0,3.4772660732269287
FACT,"GP[[0()FW]2,[+45()FW],[-45()FW],[0()]FW]s",0/0/45/-45/0/0/-45/45/0/0,Polyester,47.900001525878906,,,,,,2.0,,,12.0,,250.0,,,24.0,292.6000061035156,-292.6000061035156,1.0,,-1.0,10.0,655.0,,29.260000228881836,,2.569999933242798,,3000.0,3.477121353149414
FACT,"GV[0(),+45(),-45()SB]6s",0/45/-45/0/45/-45/0/45/-45/0/45/-45/0/45/-45/0/45/-45/-45/45/0/-45/45/0/-45/45/0/-45/45/0/-45/45/0/-45/45/0,Vinyl ester,38.0,,,,,,3.799999952316284,,,50.79999923706055,,254.0,,100.0,193.0399932861328,206.85000610351562,20.684999465942383,1.1200000047683716,,0.10000000149011612,5.0,516.0,-289.1000061035156,19.099149703979492,,2.950000047683716,,2855.0,3.45560622215271
FACT,GV[0()]5,0/0/0/0/0,Vinyl ester,30.0,,,,,,4.099999904632568,,,25.399999618530273,,254.0,,100.0,104.13999938964844,331.6495056152344,33.16495132446289,1.5299999713897705,,0.10000000149011612,5.0,586.5999755859375,-294.6000061035156,21.443450927734375,,2.6600000858306885,,2841.0,3.4534711837768555
FACT,"GE[[+45(280),-45(280)WR]1,[0(425)]2]s",45/-45/0/0/0/0/-45/45,Epoxy,38.0,,,,,,,,,30.0,,250.0,,,,304.79998779296875,-304.79998779296875,1.2000000476837158,,-1.0,3.0,572.0,-547.0,25.399999618530273,25.5,2.25,-2.140000104904175,2820.0,3.450249195098877
FACT,"GP[[0(400),90(400)WR],[(100CSM)]SB]5",0/90/0/0/90/0/0/90/0/0/90/0/0/90/0,Polyester,53.400001525878906,,,,,,5.0,,,25.0,,270.0,,,125.0,126.0,-126.0,,,-1.0,3.0,,,17.100000381469727,17.5,1.399999976158142,-1.409999966621399,2720.0,3.4345688819885254
FACT,GV[0()]5,0/0/0/0/0,Vinyl ester,30.0,,,,,,4.099999904632568,,,25.399999618530273,,254.0,,100.0,104.13999938964844,327.51251220703125,32.751251220703125,1.7999999523162842,,0.10000000149011612,5.0,586.5999755859375,-294.6000061035156,20.891849517822266,,2.6600000858306885,,2640.0,3.4216039180755615
FACT,"GE[+30(),-30()FW]",30/-30,Epoxy,50.0,,,,,,3.5,,,50.70000076293945,,154.89999389648438,,50.0,177.4499969482422,140.89999389648438,0.0,1.006428599357605,,0.0,10.0,274.5,,14.0,,,,2640.0,3.4216039180755615
FACT,"GP[[+10()FW],[-10()FW]]4s",10/-10/10/-10/10/-10/10/-10/-10/10/-10/10/-10/10/-10/10,Polyester,49.099998474121094,,,,,,2.0,,,60.0,18.0,280.0,,110.0,36.0,490.79998779296875,49.08000183105469,1.2000000476837158,,0.10000000149011612,5.0,546.0,,40.900001525878906,,1.5,,2628.0,3.4196252822875977
FACT,"GP[[0()FW]2,[+45()FW],[-45()FW],[0()]FW]s",0/0/45/-45/0/0/-45/45/0/0,Polyester,47.900001525878906,,,,,,2.0,,,12.0,,250.0,,,24.0,292.6000061035156,-292.6000061035156,1.0,,-1.0,10.0,655.0,,29.260000228881836,,2.569999933242798,,2600.0,3.414973258972168
FACT,"GP[[0(400),90(400)WR],[(100CSM)]SB]5",0/90/0/0/90/0/0/90/0/0/90/0/0/90/0,Polyester,53.29999923706055,,,,,,5.0,,,25.0,,270.0,,,125.0,132.12890625,-132.12890625,0.9900000095367432,,-1.0,3.0,,,17.299999237060547,17.5,1.7699999809265137,-1.8600000143051147,2600.0,3.414973258972168
FACT,GV[0()]5,0/0/0/0/0,Vinyl ester,30.0,,,,,,4.099999904632568,,,25.399999618530273,,254.0,,100.0,104.13999938964844,369.5719909667969,36.95719909667969,,,0.10000000149011612,1.0,586.5999755859375,-294.6000061035156,,,2.6600000858306885,,2584.0,3.41229248046875
FACT,GP[0()],0,Polyester,50.0,,,,,,3.299999952316284,,,25.399999618530273,,254.0,,100.0,83.81999969482422,410.1145935058594,41.01145935058594,1.1799999475479126,,0.10000000149011612,1.0,742.2999877929688,-365.8999938964844,35.3713493347168,,2.309999942779541,,2580.0,3.4116196632385254
FACT,GP[0()FW]8,0/0/0/0/0/0/0/0,Polyester,52.79999923706055,,,,,,1.899999976158142,,,60.0,18.0,280.0,,110.0,34.20000076293945,802.4000244140625,80.23999786376953,1.7000000476837158,,0.10000000149011612,5.0,862.0,,47.20000076293945,,2.299999952316284,,2360.89990234375,3.373077630996704
FACT,"GE[+30(),-30()FW]",30/-30,Epoxy,50.0,,,,,,3.5,,,50.70000076293945,,154.89999389648438,,50.0,177.39999389648438,52.63999938964844,-52.63999938964844,0.37599998712539673,,-1.0,10.0,274.5,,14.0,,,,2354.0,3.3718063831329346
FACT,"GV[0(),+45(),-45()SB]6s",0/45/-45/0/45/-45/0/45/-45/0/45/-45/0/45/-45/0/45/-45/-45/45/0/-45/45/0/-45/45/0/-45/45/0/-45/45/0/-45/45/0,Vinyl ester,38.0,,,,,,3.799999952316284,,,50.79999923706055,,254.0,,100.0,193.0399932861328,206.85000610351562,20.684999465942383,1.1200000047683716,,0.10000000149011612,5.0,516.0,-289.1000061035156,19.305999755859375,,2.950000047683716,,2319.0,3.3653006553649902
FACT,"GP[[+-45(300)SB],[0(400)]5,[+-45(300)SB],[0(400)]2.5]s",45/-45/0/0/0/0/0/45/-45/0/0/0/0/-45/45/0/0/0/0/0/-45/45,Polyester,55.0,,,,,,5.199999809265137,,,80.0,,400.0,,240.0,416.0,471.42999267578125,188.57200622558594,1.2263728380203247,,0.4000000059604645,8.300000190734863,659.0700073242188,,38.441001892089844,,,,2200.0,3.3424227237701416
FACT,"GV[[0(400),90(400)WR],[(100CSM)]SB]5",0/90/0/0/90/0/0/90/0/0/90/0/0/90/0,Vinyl ester,53.20000076293945,,,,,,5.0,,,25.0,,270.0,,,125.0,158.30499267578125,-158.30499267578125,1.1699999570846558,,-1.0,3.0,,,16.799999237060547,16.600000381469727,1.7200000286102295,,2130.0,3.3283796310424805
FACT,"GE[+30(),-30()FW]",30/-30,Epoxy,50.0,,,,,,3.5,,,50.70000076293945,,154.89999389648438,,50.0,177.39999389648438,52.63999938964844,-52.63999938964844,0.37599998712539673,,-1.0,10.0,274.5,,14.0,,,,2095.0,3.321183919906616
FACT,"GP[[0()]2,[+30()],[-30()],[0()]]s",0/0/30/-30/0/0/-30/30/0/0,Polyester,,,,,,,2.0,,,60.0,18.0,280.0,,110.0,36.0,-389.0,-3890.0,-1.2799999713897705,,10.0,5.0,634.0,,30.399999618530273,,2.4000000953674316,,2000.0,3.301029920578003
FACT,"GE[+30(),-30()FW]",30/-30,Epoxy,50.0,,,,,,3.5,,,50.70000076293945,,154.89999389648438,,50.0,177.39999389648438,105.27999877929688,0.0,0.7519999742507935,,0.0,10.0,274.5,,14.0,,,,2000.0,3.301029920578003
FACT,"GP['[+45()FW],[-45()FW]]4s",45/-45/45/-45/45/-45/45/-45/-45/45/-45/45/-45/45/-45/45,Polyester,,,,,,,2.0,,,60.0,25.0,280.0,,110.0,50.0,94.0,9.399999618530273,0.5400000214576721,,0.10000000149011612,5.0,,-132.0,17.399999618530273,,,-2.5999999046325684,1976.0,3.2957868576049805
FACT,"GE[[+45(390),-45(390)WR],[0(920)]1.5]s",45/-45/0/0/0/0/-45/45,Epoxy,53.0,,,,,,2.799999952316284,,,30.0,20.0,250.0,,100.0,56.0,380.3999938964844,-380.3999938964844,1.2000000476837158,,-1.0,2.0,846.3900146484375,,31.700000762939453,,2.6700000762939453,-1.9600000381469727,1851.0,3.267406463623047
FACT,GEnan,,Epoxy,68.30000305175781,,,,,,,,,,,,,,,965.2999877929688,96.52999877929688,,,0.10000000149011612,3.0,2032.30126953125,,,,,,1760.0,3.2455127239227295
FACT,"GE[+30(),-30()FW]",30/-30,Epoxy,50.0,,,,,,3.5,,,50.70000076293945,,154.89999389648438,,50.0,177.39999389648438,52.63999938964844,-52.63999938964844,0.37599998712539673,,-1.0,10.0,274.5,,14.0,,,,1700.0,3.2304489612579346
FACT,"GP['[+45()FW],[-45()FW]]4s",45/-45/45/-45/45/-45/45/-45/-45/45/-45/45/-45/45/-45/45,Polyester,,,,,,,2.0,,,60.0,25.0,280.0,,110.0,50.0,108.0,10.800000190734863,0.6200000047683716,,0.10000000149011612,5.0,,-132.0,17.399999618530273,,,-2.5999999046325684,1676.0,3.224273920059204
FACT,GEnan,,Epoxy,68.30000305175781,,,,,,,,,,,,,,,965.2999877929688,96.52999877929688,,,0.10000000149011612,3.0,2032.30126953125,,,,,,1630.0,3.2121875286102295
FACT,"GP[90(600),0(8)K]3s",90/0/90/0/90/0/0/90/0/90/0/90,Polyester,54.0,,,,,,5.0,,,25.0,,270.0,,,125.0,46.900001525878906,-46.900001525878906,1.2300000190734863,,-1.0,3.0,,,10.600000381469727,,2.3499999046325684,,1570.0,3.195899724960327
FACT,"GP[[+-45(300)SB],[0(400)]5,[+-45(300)SB],[0(400)]2.5]s",45/-45/0/0/0/0/0/45/-45/0/0/0/0/-45/45/0/0/0/0/0/-45/45,Polyester,55.0,,,,,,5.199999809265137,,,80.0,,400.0,,240.0,416.0,440.0,88.0,1.1446112394332886,,0.20000000298023224,8.300000190734863,659.0700073242188,,38.441001892089844,,,,1496.0,3.174931526184082
FACT,"GP[[+10()FW],[-10()FW]]4s",10/-10/10/-10/10/-10/10/-10/-10/10/-10/10/-10/10/-10/10,Polyester,49.099998474121094,,,,,,2.0,,,60.0,18.0,280.0,,110.0,36.0,490.79998779296875,49.08000183105469,1.2000000476837158,,0.10000000149011612,5.0,546.0,,40.900001525878906,,1.5,,1465.0,3.165837526321411
FACT,"GP[[+10()FW],[-10()FW]]4s",10/-10/10/-10/10/-10/10/-10/-10/10/-10/10/-10/10/-10/10,Polyester,49.099998474121094,,,,,,2.0,,,60.0,18.0,280.0,,110.0,36.0,531.7000122070312,53.16999816894531,1.2999999523162842,,0.10000000149011612,5.0,546.0,,40.900001525878906,,1.5,,1448.0,3.160768508911133
FACT,GEnan,,Epoxy,68.30000305175781,,,,,,,,,,,,,,,965.2999877929688,96.52999877929688,,,0.10000000149011612,3.0,2032.30126953125,,,,,,1330.0,3.1238515377044678
FACT,"GE[[+45(390),-45(390)WR],[0(920)]1.5]s",45/-45/0/0/0/0/-45/45,Epoxy,53.0,,,,,,2.799999952316284,,,30.0,20.0,250.0,,100.0,56.0,443.79998779296875,-443.79998779296875,1.399999976158142,,-1.0,2.0,846.3900146484375,,31.700000762939453,,2.6700000762939453,-1.9600000381469727,1314.0,3.1185953617095947
FACT,"GP[[0()FW]2,[+45()FW],[-45()FW],[0()]FW]s",0/0/45/-45/0/0/-45/45/0/0,Polyester,47.900001525878906,,,,,,2.0,,,12.0,,250.0,,,24.0,351.1199951171875,-351.1199951171875,1.2000000476837158,,-1.0,10.0,655.0,,29.260000228881836,,2.569999933242798,,1300.0,3.113943338394165
FACT,"GE[+30(),-30()FW]",30/-30,Epoxy,50.0,,,,,,3.5,,,50.900001525878906,,154.89999389648438,,50.0,178.14999389648438,84.19999694824219,-84.19999694824219,0.6014285683631897,,-1.0,10.0,274.5,,14.0,,,,1300.0,3.113943338394165
FACT,GE[0(425)]5,0/0/0/0/0,Epoxy,36.900001525878906,,,,,,2.200000047683716,,,20.0,,250.0,,110.0,44.0,510.3999938964844,51.040000915527344,1.600000023841858,,0.10000000149011612,2.5,667.3480224609375,,31.899999618530273,,2.0920000076293945,-2.4179999828338623,1240.0,3.093421697616577
FACT,GEnan,,Epoxy,68.30000305175781,,,,,,,,,,,,,,,965.2999877929688,96.52999877929688,,,0.10000000149011612,3.0,2032.30126953125,,,,,,1220.0,3.086359739303589
FACT,"GP[[0(400),90(400)WR],[(100CSM)]SB]5",0/90/0/0/90/0/0/90/0/0/90/0/0/90/0,Polyester,53.29999923706055,,,,,,5.0,,,25.0,,270.0,,,125.0,132.22740173339844,-132.22740173339844,0.949999988079071,,-1.0,3.0,,,17.299999237060547,17.5,1.7699999809265137,-1.8600000143051147,1200.0,3.07918119430542
FACT,"GP[[0(400),90(400)WR],[(100CSM)]SB]5",0/90/0/0/90/0/0/90/0/0/90/0/0/90/0,Polyester,50.70000076293945,,,,,,5.0,,,25.0,,270.0,,,125.0,179.6962432861328,-179.6962432861328,1.309999942779541,,-1.0,3.0,,,16.100000381469727,16.5,1.6200000047683716,-1.6299999952316284,1170.0,3.068185806274414
FACT,"GP[90(600),0(8)K]3s",90/0/90/0/90/0/0/90/0/90/0/90,Polyester,54.0,,,,,,5.0,,,25.0,,270.0,,,125.0,49.400001525878906,-49.400001525878906,1.3200000524520874,,-1.0,3.0,,,10.600000381469727,,2.3499999046325684,,1170.0,3.068185806274414
FACT,"GP[[0(400),90(400)WR],[(100CSM)]SB]5",0/90/0/0/90/0/0/90/0/0/90/0/0/90/0,Polyester,53.29999923706055,,,,,,5.0,,,25.0,,270.0,,,125.0,161.4279022216797,-161.4279022216797,1.2000000476837158,,-1.0,3.0,,,17.299999237060547,17.5,1.7699999809265137,-1.8600000143051147,1100.0,3.0413928031921387
FACT,"GP['[+45()FW],[-45()FW]]4s",45/-45/45/-45/45/-45/45/-45/-45/45/-45/45/-45/45/-45/45,Polyester,,,,,,,2.0,,,60.0,25.0,280.0,,110.0,50.0,108.0,10.800000190734863,0.6200000047683716,,0.10000000149011612,5.0,,-132.0,17.399999618530273,,,-2.5999999046325684,1090.0,3.037426471710205
FACT,"GE[[+45(390),-45(390)WR],[0(920)]1.5]s",45/-45/0/0/0/0/-45/45,Epoxy,53.0,,,,,,2.799999952316284,,,30.0,20.0,250.0,,100.0,56.0,443.79998779296875,-443.79998779296875,1.399999976158142,,-1.0,1.5,846.3900146484375,,31.700000762939453,,2.6700000762939453,-1.9600000381469727,1034.0,3.0145206451416016
FACT,"GP[[+-45(300)SB],[0(400)]5,[+-45(300)SB],[0(400)]2.5]s",45/-45/0/0/0/0/0/45/-45/0/0/0/0/-45/45/0/0/0/0/0/-45/45,Polyester,55.0,,,,,,5.199999809265137,,,80.0,,400.0,,240.0,416.0,507.69000244140625,152.3070068359375,1.3206992149353027,,0.30000001192092896,8.300000190734863,659.0700073242188,,38.441001892089844,,,,1008.0,3.003460645675659
FACT,"GE[+30(),-30()FW]",30/-30,Epoxy,50.0,,,,,,3.5,,,50.79999923706055,,154.89999389648438,,50.0,177.8000030517578,84.4000015258789,-84.4000015258789,0.6028571724891663,,-1.0,10.0,274.5,,14.0,,,,1000.0,3.0
FACT,GV[0()]5,0/0/0/0/0,Vinyl ester,30.0,,,,,,4.099999904632568,,,50.79999923706055,,254.0,,100.0,208.27999877929688,342.6814880371094,34.268150329589844,1.899999976158142,,0.10000000149011612,1.0,586.5999755859375,-294.6000061035156,16.134300231933594,,2.6600000858306885,,981.0,2.991668939590454
FACT,"GE[+30(),-30()FW]",30/-30,Epoxy,50.0,,,,,,3.5,,,50.70000076293945,,154.89999389648438,,50.0,177.39999389648438,78.95999908447266,-78.95999908447266,0.5640000104904175,,-1.0,10.0,274.5,,14.0,,,,940.0,2.973127841949463
FACT,"GP[+45(400),-45(400)K]3s",45/-45/45/-45/45/-45/-45/45/-45/45/-45/45,Polyester,53.0,,,,,,5.0,,,25.0,,270.0,,,125.0,40.0,-40.0,0.5859375,,-1.0,3.0,,,10.399999618530273,,12.0,,900.0,2.954242467880249
FACT,"GV[0(),+45(),-45()SB]6s",0/45/-45/0/45/-45/0/45/-45/0/45/-45/0/45/-45/0/45/-45/-45/45/0/-45/45/0/-45/45/0/-45/45/0/-45/45/0/-45/45/0,Vinyl ester,38.0,,,,,,3.799999952316284,,,50.79999923706055,,254.0,,100.0,193.0399932861328,275.79998779296875,27.579999923706055,1.440000057220459,,0.10000000149011612,5.0,516.0,-289.1000061035156,19.237049102783203,,2.950000047683716,,879.0,2.943988800048828
FACT,"GE[[+45(390),-45(390)WR],[0(920)]1.5]s",45/-45/0/0/0/0/-45/45,Epoxy,53.0,,,,,,2.799999952316284,,,30.0,20.0,250.0,,100.0,56.0,-408.0,-4080.0,-1.2000000476837158,,10.0,5.0,907.7999877929688,,34.0,,2.6700000762939453,-1.9600000381469727,871.0,2.9400181770324707
FACT,"GP['[+45()FW],[-45()FW]]4s",45/-45/45/-45/45/-45/45/-45/-45/45/-45/45/-45/45/-45/45,Polyester,,,,,,,2.0,,,60.0,25.0,280.0,,110.0,50.0,112.0,11.199999809265137,0.6399999856948853,,0.10000000149011612,5.0,,-132.0,17.399999618530273,,,-2.5999999046325684,836.0,2.922206163406372
FACT,"GP[0(),+45(),-45()SB]6s",0/45/-45/0/45/-45/0/45/-45/0/45/-45/0/45/-45/0/45/-45/-45/45/0/-45/45/0/-45/45/0/-45/45/0/-45/45/0/-45/45/0,Polyester,38.0,,,,,,3.799999952316284,,,25.399999618530273,,254.0,,100.0,96.5199966430664,275.79998779296875,27.579999923706055,1.7000000476837158,,0.10000000149011612,5.0,467.5,-317.5,17.30644989013672,,2.8399999141693115,,811.0,2.9090209007263184
FACT,"GP['[+45()FW],[-45()FW]]4s",45/-45/45/-45/45/-45/45/-45/-45/45/-45/45/-45/45/-45/45,Polyester,,,,,,,2.0,,,60.0,25.0,280.0,,110.0,50.0,109.0,10.899999618530273,0.6299999952316284,,0.10000000149011612,5.0,,-132.0,17.399999618530273,,,-2.5999999046325684,800.0,2.903090000152588
FACT,"GP[[+-45(300)SB],[0(400)]5,[+-45(300)SB],[0(400)]2.5]s",45/-45/0/0/0/0/0/45/-45/0/0/0/0/-45/45/0/0/0/0/0/-45/45,Polyester,55.0,,,,,,5.199999809265137,,,80.0,,400.0,,240.0,416.0,480.0,48.0,1.248666763305664,,0.10000000149011612,8.300000190734863,659.0700073242188,,38.441001892089844,,,,793.0,2.899273157119751
FACT,"GE[[+45(390),-45(390)WR],[0(920)]1.5]s",45/-45/0/0/0/0/-45/45,Epoxy,53.0,,,,,,2.799999952316284,,,30.0,20.0,250.0,,100.0,56.0,-408.0,-4080.0,-1.2000000476837158,,10.0,5.0,907.7999877929688,,34.0,,2.6700000762939453,-1.9600000381469727,780.0,2.892094612121582
FACT,"GP[0(400),90(400),(100CSM)]SB]5",0/90/0/0/90/0/0/90/0/0/90/0/0/90/0,Polyester,69.0,,,,,,5.0,,,25.0,,270.0,,,125.0,174.0,-174.0,1.4500000476837158,,-1.0,3.0,,,16.0,,2.25,,772.0,2.887617349624634
FACT,"GP[[0()FW]2,[+45()FW],[-45()FW],[0()]FW]s",0/0/45/-45/0/0/-45/45/0/0,Polyester,47.900001525878906,,,,,,2.0,,,12.0,,250.0,,,24.0,-438.8999938964844,-4389.0,-1.5,,10.0,10.0,655.0,,29.260000228881836,,2.569999933242798,,760.0,2.8808135986328125
FACT,"GP[0(),+45(),-45()SB]6s",0/45/-45/0/45/-45/0/45/-45/0/45/-45/0/45/-45/0/45/-45/-45/45/0/-45/45/0/-45/45/0/-45/45/0/-45/45/0/-45/45/0,Polyester,38.0,,,,,,3.799999952316284,,,50.79999923706055,,254.0,,100.0,193.0399932861328,67.57099914550781,6.7571001052856445,1.4199999570846558,,0.10000000149011612,1.0,467.5,-317.5,6.688149929046631,,2.8399999141693115,,711.0,2.851869583129883
FACT,"GP[[+-45(300)SB],[0(400)]5,[+-45(300)SB],[0(400)]2.5]s",45/-45/0/0/0/0/0/45/-45/0/0/0/0/-45/45/0/0/0/0/0/-45/45,Polyester,55.0,,,,,,5.199999809265137,,,80.0,,400.0,,240.0,416.0,550.0,110.0,1.430764079093933,,0.20000000298023224,8.300000190734863,659.0700073242188,,38.441001892089844,,,,705.0,2.848189115524292
FACT,"GV[[0(400),90(400)WR],[(100CSM)]SB]5",0/90/0/0/90/0/0/90/0/0/90/0/0/90/0,Vinyl ester,52.29999923706055,,,,,,5.0,,,25.0,,270.0,,,125.0,180.4459991455078,-180.4459991455078,1.3200000524520874,,-1.0,3.0,,,16.899999618530273,15.899999618530273,1.6799999475479126,-1.7300000190734863,700.0,2.8450980186462402
FACT,"GE[+30(),-30()FW]",30/-30,Epoxy,50.0,,,,,,3.5,,,50.79999923706055,,154.89999389648438,,50.0,177.8000030517578,84.4000015258789,-84.4000015258789,0.6028571724891663,,-1.0,10.0,274.5,,14.0,,,,700.0,2.8450980186462402
FACT,"GV[0(),+45(),-45()SB]6s",0/45/-45/0/45/-45/0/45/-45/0/45/-45/0/45/-45/0/45/-45/-45/45/0/-45/45/0/-45/45/0/-45/45/0/-45/45/0/-45/45/0,Vinyl ester,38.0,,,,,,3.799999952316284,,,50.79999923706055,,254.0,,100.0,193.0399932861328,275.79998779296875,27.579999923706055,1.4299999475479126,,0.10000000149011612,5.0,516.0,-289.1000061035156,19.995500564575195,,2.950000047683716,,687.0,2.836956739425659
FACT,"GP[0(),+45(),-45()SB]6s",0/45/-45/0/45/-45/0/45/-45/0/45/-45/0/45/-45/0/45/-45/-45/45/0/-45/45/0/-45/45/0/-45/45/0/-45/45/0/-45/45/0,Polyester,38.0,,,,,,3.799999952316284,,,25.399999618530273,,254.0,,100.0,96.5199966430664,275.79998779296875,27.579999923706055,1.600000023841858,,0.10000000149011612,1.0,467.5,-317.5,18.202800750732422,,2.8399999141693115,,626.0,2.796574354171753
FACT,GP[0()],0,Polyester,50.0,,,,,,3.299999952316284,,,25.399999618530273,,254.0,,100.0,83.81999969482422,405.56390380859375,40.55638885498047,1.3200000524520874,,0.10000000149011612,1.0,742.2999877929688,-365.8999938964844,30.88960075378418,,2.309999942779541,,593.0,2.773054599761963
FACT,GP[0()FW]8,0/0/0/0/0/0/0/0,Polyester,52.79999923706055,,,,,,1.899999976158142,,,60.0,18.0,280.0,,110.0,34.20000076293945,708.0,70.80000305175781,1.5,,0.10000000149011612,5.0,862.0,,47.20000076293945,,2.299999952316284,,489.0,2.6893088817596436
FACT,"GP[0(),+45(),-45()SB]6s",0/45/-45/0/45/-45/0/45/-45/0/45/-45/0/45/-45/0/45/-45/-45/45/0/-45/45/0/-45/45/0/-45/45/0/-45/45/0/-45/45/0,Polyester,38.0,,,,,,3.799999952316284,,,50.79999923706055,,254.0,,100.0,193.0399932861328,67.57099914550781,6.7571001052856445,1.7000000476837158,,0.10000000149011612,1.0,467.5,-317.5,7.860300064086914,,2.8399999141693115,,470.0,2.67209792137146
FACT,"GP[[0()]2,[+30()],[-30()],[0()]]s",0/0/30/-30/0/0/-30/30/0/0,Polyester,,,,,,,2.0,,,60.0,18.0,280.0,,110.0,36.0,-386.0,-3860.0,-1.2699999809265137,,10.0,5.0,634.0,,30.399999618530273,,2.4000000953674316,,447.0,2.6503074169158936
FACT,"GE[+30(),-30()FW]",30/-30,Epoxy,50.0,,,,,,3.5,,,50.70000076293945,,154.89999389648438,,50.0,177.39999389648438,142.10000610351562,0.0,1.0149999856948853,,0.0,10.0,274.5,,14.0,,,,445.0,2.648360013961792
FACT,GEnan,,Epoxy,68.30000305175781,,,,,,,,,,,,,,,1344.5250244140625,134.45249938964844,,,0.10000000149011612,3.0,2032.30126953125,,,,,,436.0,2.63948655128479
FACT,"GE[+30(),-30()FW]",30/-30,Epoxy,50.0,,,,,,3.5,,,50.79999923706055,,154.89999389648438,,50.0,177.8000030517578,163.10000610351562,0.0,1.1649999618530273,,0.0,10.0,274.5,,14.0,,,,430.0,2.6334683895111084
FACT,GV[0()]5,0/0/0/0/0,Vinyl ester,30.0,,,,,,4.099999904632568,,,25.399999618530273,,254.0,,100.0,104.13999938964844,371.6405029296875,37.1640510559082,1.899999976158142,,0.10000000149011612,1.0,586.5999755859375,-294.6000061035156,19.512849807739258,,2.6600000858306885,,415.0,2.6180481910705566
FACT,"GP[[+60()FW],[-60()FW]]4s",60/-60/60/-60/60/-60/60/-60/-60/60/-60/60/-60/60/-60/60,Polyester,58.099998474121094,,,,,,2.0,,,60.0,25.0,280.0,,110.0,50.0,46.03499984741211,4.603499889373779,0.27900001406669617,,0.10000000149011612,5.0,55.0,,16.5,,0.5,,401.0,2.603144407272339
FACT,"GE[+30(),-30()FW]",30/-30,Epoxy,50.0,,,,,,3.5,,,50.79999923706055,,154.89999389648438,,50.0,177.8000030517578,112.5,-112.5,0.8035714030265808,,-1.0,10.0,274.5,,14.0,,,,400.0,2.602060079574585
FACT,"GE[+30(),-30()FW]",30/-30,Epoxy,50.0,,,,,,3.5,,,50.70000076293945,,154.89999389648438,,50.0,177.39999389648438,78.95999908447266,-78.95999908447266,0.5640000104904175,,-1.0,10.0,274.5,,14.0,,,,400.0,2.602060079574585
FACT,"GP[[+-45(300)SB],[0(400)]5,[+-45(300)SB],[0(400)]2.5]s",45/-45/0/0/0/0/0/45/-45/0/0/0/0/-45/45/0/0/0/0/0/-45/45,Polyester,55.0,,,,,,5.199999809265137,,,80.0,,400.0,,240.0,416.0,600.0,60.0,1.56083345413208,,0.10000000149011612,8.300000190734863,659.0700073242188,,38.441001892089844,,,,324.0,2.510545015335083
FACT,"GP[90(600),0(8)K]3s",90/0/90/0/90/0/0/90/0/90/0/90,Polyester,54.0,,,,,,5.0,,,25.0,,270.0,,,125.0,53.599998474121094,-53.599998474121094,1.475000023841858,,-1.0,3.0,,,10.600000381469727,,2.3499999046325684,,320.0,2.505150079727173
FACT,GEnan,,Epoxy,68.30000305175781,,,,,,,,,,,,,,,1296.260009765625,129.62600708007812,,,0.10000000149011612,3.0,2032.30126953125,,,,,,319.0,2.5037906169891357
FACT,"GP[[0()FW]2,[+45()FW],[-45()FW],[0()]FW]s",0/0/45/-45/0/0/-45/45/0/0,Polyester,47.900001525878906,,,,,,2.0,,,12.0,,250.0,,,24.0,351.1199951171875,-351.1199951171875,1.2000000476837158,,-1.0,10.0,655.0,,29.260000228881836,,2.569999933242798,,300.0,2.477121353149414
FACT,"GP[[0(400),90(400)WR],[(100CSM)]SB]5",0/90/0/0/90/0/0/90/0/0/90/0/0/90/0,Polyester,53.400001525878906,,,,,,5.0,,,25.0,,270.0,,,125.0,156.64199829101562,-156.64199829101562,1.0499999523162842,,-1.0,3.0,,,17.100000381469727,17.5,1.399999976158142,-1.409999966621399,300.0,2.477121353149414
FACT,"GP[[0()FW]2,[+45()FW],[-45()FW],[0()]FW]s",0/0/45/-45/0/0/-45/45/0/0,Polyester,47.900001525878906,,,,,,2.0,,,12.0,,250.0,,,24.0,351.1199951171875,-351.1199951171875,1.2000000476837158,,-1.0,10.0,655.0,,29.260000228881836,,2.569999933242798,,270.0,2.431363821029663
FACT,GEnan,,Epoxy,68.30000305175781,,,,,,,,,,,,,,,1289.364990234375,128.93649291992188,,,0.10000000149011612,3.0,2032.30126953125,,,,,,267.0,2.426511287689209
FACT,"GP[+45(400),-45(400)K]3s",45/-45/45/-45/45/-45/-45/45/-45/45/-45/45,Polyester,53.0,,,,,,5.0,,,25.0,,270.0,,,125.0,45.0,-45.0,0.7568359375,,-1.0,3.0,,,10.399999618530273,,12.0,,260.0,2.414973258972168
FACT,"GE[[+45(280),-45(280)WR]1,[0(425)]2]s",45/-45/0/0/0/0/-45/45,Epoxy,38.599998474121094,,,,,,2.200000047683716,,,20.0,,250.0,,110.0,44.0,295.20001220703125,-295.20001220703125,1.2000000476837158,,-1.0,3.0,544.1519775390625,,24.600000381469727,,2.2119998931884766,-2.140000104904175,250.0,2.397939920425415
FACT,"GV[[0(400),90(400)WR],[(100CSM)]SB]5",0/90/0/0/90/0/0/90/0/0/90/0/0/90/0,Vinyl ester,52.29999923706055,,,,,,5.0,,,25.0,,270.0,,,125.0,193.5863037109375,-193.5863037109375,1.4600000381469727,,-1.0,3.0,,,16.899999618530273,15.899999618530273,1.6799999475479126,-1.7300000190734863,250.0,2.397939920425415
FACT,"GV[[0(400),90(400)WR],[(100CSM)]SB]5",0/90/0/0/90/0/0/90/0/0/90/0/0/90/0,Vinyl ester,52.29999923706055,,,,,,5.0,,,25.0,,270.0,,,125.0,206.11000061035156,-206.11000061035156,1.3899999856948853,,-1.0,3.0,,,16.899999618530273,15.899999618530273,1.6799999475479126,-1.7300000190734863,238.0,2.3765769004821777
FACT,"GP[0(400),90(400),(100CSM)]SB]5",0/90/0/0/90/0/0/90/0/0/90/0/0/90/0,Polyester,69.0,,,,,,5.0,,,25.0,,270.0,,,125.0,198.0,-198.0,1.6799999475479126,,-1.0,3.0,,,16.0,,2.25,,221.0,2.3443922996520996
FACT,"GP[[0()FW]2,[+45()FW],[-45()FW],[0()]FW]s",0/0/45/-45/0/0/-45/45/0/0,Polyester,47.900001525878906,,,,,,2.0,,,12.0,,250.0,,,24.0,438.8999938964844,-438.8999938964844,1.5,,-1.0,10.0,655.0,,29.260000228881836,,2.569999933242798,,200.0,2.301029920578003
FACT,"GV[[0(400),90(400)WR],[(100CSM)]SB]5",0/90/0/0/90/0/0/90/0/0/90/0/0/90/0,Vinyl ester,53.20000076293945,,,,,,5.0,,,25.0,,270.0,,,125.0,200.34983825683594,-200.34983825683594,1.4700000286102295,,-1.0,3.0,,,16.799999237060547,16.600000381469727,1.7200000286102295,,200.0,2.301029920578003
FACT,"GP[[0(400),90(400)WR],[(100CSM)]SB]5",0/90/0/0/90/0/0/90/0/0/90/0/0/90/0,Polyester,53.29999923706055,,,,,,5.0,,,25.0,,270.0,,,125.0,190.34759521484375,-190.34759521484375,1.409999966621399,,-1.0,3.0,,,17.299999237060547,17.5,1.7699999809265137,-1.8600000143051147,200.0,2.301029920578003
FACT,"GP[[0(400),90(400)WR],[(100CSM)]SB]5",0/90/0/0/90/0/0/90/0/0/90/0/0/90/0,Polyester,50.70000076293945,,,,,,5.0,,,25.0,,270.0,,,125.0,205.24673461914062,-205.24673461914062,1.4600000381469727,,-1.0,3.0,,,16.100000381469727,16.5,1.6200000047683716,-1.6299999952316284,170.0,2.2304489612579346
FACT,"GP[90(600),0(8)K]3s",90/0/90/0/90/0/0/90/0/90/0/90,Polyester,54.0,,,,,,5.0,,,25.0,,270.0,,,125.0,53.599998474121094,-53.599998474121094,1.475000023841858,,-1.0,3.0,,,10.600000381469727,,2.3499999046325684,,170.0,2.2304489612579346
FACT,"GP[90(600),0(8)K]3s",90/0/90/0/90/0/0/90/0/90/0/90,Polyester,54.0,,,,,,5.0,,,25.0,,270.0,,,125.0,53.599998474121094,-53.599998474121094,1.475000023841858,,-1.0,3.0,,,10.600000381469727,,2.3499999046325684,,170.0,2.2304489612579346
FACT,"GP[+45(400),-45(400)K]3s",45/-45/45/-45/45/-45/-45/45/-45/45/-45/45,Polyester,53.0,,,,,,5.0,,,25.0,,270.0,,,125.0,50.0,-50.0,1.0986328125,,-1.0,3.0,,,10.399999618530273,,12.0,,170.0,2.2304489612579346
FACT,"GP[[0(400),90(400)WR],[(100CSM)]SB]5",0/90/0/0/90/0/0/90/0/0/90/0/0/90/0,Polyester,53.29999923706055,,,,,,5.0,,,25.0,,270.0,,,125.0,204.98719787597656,-204.98719787597656,1.5700000524520874,,-1.0,3.0,,,17.299999237060547,17.5,1.7699999809265137,-1.8600000143051147,159.0,2.201397180557251
FACT,"GP[[0(400),90(400)WR],[(100CSM)]SB]5",0/90/0/0/90/0/0/90/0/0/90/0/0/90/0,Polyester,53.29999923706055,,,,,,5.0,,,25.0,,270.0,,,125.0,204.91690063476562,-204.91690063476562,1.5199999809265137,,-1.0,3.0,,,17.299999237060547,17.5,1.7699999809265137,-1.8600000143051147,157.0,2.195899724960327
FACT,GEnan,,Epoxy,68.30000305175781,,,,,,,,,,,,,,,1330.7349853515625,133.07350158691406,,,0.10000000149011612,3.0,2032.30126953125,,,,,,153.0,2.1846914291381836
FACT,"GP[0(),+45(),-45()SB]6s",0/45/-45/0/45/-45/0/45/-45/0/45/-45/0/45/-45/0/45/-45/-45/45/0/-45/45/0/-45/45/0/-45/45/0/-45/45/0/-45/45/0,Polyester,38.0,,,,,,3.799999952316284,,,50.79999923706055,,254.0,,100.0,193.0399932861328,344.75,34.474998474121094,1.8200000524520874,,0.10000000149011612,1.0,467.5,-317.5,19.168100357055664,,2.8399999141693115,,150.0,2.176091194152832
FACT,"GP[+45(400),-45(400)K]3s",45/-45/45/-45/45/-45/-45/45/-45/45/-45/45,Polyester,53.0,,,,,,5.0,,,25.0,,270.0,,,125.0,50.0,-50.0,1.0986328125,,-1.0,3.0,,,10.399999618530273,,12.0,,140.0,2.146127939224243
FACT,"GP[[+10()FW],[-10()FW]]4s",10/-10/10/-10/10/-10/10/-10/-10/10/-10/10/-10/10/-10/10,Polyester,49.099998474121094,,,,,,2.0,,,60.0,18.0,280.0,,110.0,36.0,572.5999755859375,57.2599983215332,1.399999976158142,,0.10000000149011612,5.0,546.0,,40.900001525878906,,1.5,,131.0,2.1172711849212646
FACT,GP[(100CSM)]6,0/0/0/0/0/0,Polyester,31.0,,,,,,5.0,,,25.0,,270.0,,,125.0,105.32250213623047,-105.32250213623047,1.4299999475479126,,-1.0,3.0,,,8.399999618530273,,1.6100000143051147,,110.0,2.0413928031921387
FACT,"GE[+30(),-30()FW]",30/-30,Epoxy,50.0,,,,,,3.5,,,50.70000076293945,,154.89999389648438,,50.0,177.39999389648438,105.0,-105.0,0.75,,-1.0,10.0,274.5,,14.0,,,,110.0,2.0413928031921387
FACT,"GP[[0(400),90(400)WR],[(100CSM)]SB]5",0/90/0/0/90/0/0/90/0/0/90/0/0/90/0,Polyester,53.400001525878906,,,,,,5.0,,,25.0,,270.0,,,125.0,174.03199768066406,-174.03199768066406,1.159999966621399,,-1.0,3.0,,,17.100000381469727,17.5,1.399999976158142,-1.409999966621399,109.0,2.037426471710205
FACT,"GP[[0(400),90(400)WR],[(100CSM)]SB]5",0/90/0/0/90/0/0/90/0/0/90/0/0/90/0,Polyester,53.400001525878906,,,,,,5.0,,,25.0,,270.0,,,125.0,174.41070556640625,-174.41070556640625,1.25,,-1.0,3.0,,,17.100000381469727,17.5,1.399999976158142,-1.409999966621399,100.0,2.0
FACT,"GV[[0(400),90(400)WR],[(100CSM)]SB]5",0/90/0/0/90/0/0/90/0/0/90/0/0/90/0,Vinyl ester,52.29999923706055,,,,,,5.0,,,25.0,,270.0,,,125.0,206.35780334472656,-206.35780334472656,1.5199999809265137,,-1.0,3.0,,,16.899999618530273,15.899999618530273,1.6799999475479126,-1.7300000190734863,100.0,2.0
FACT,"GV[[0(400),90(400)WR],[(100CSM)]SB]5",0/90/0/0/90/0/0/90/0/0/90/0/0/90/0,Vinyl ester,53.20000076293945,,,,,,5.0,,,25.0,,270.0,,,125.0,214.9740447998047,-214.9740447998047,1.6399999856948853,,-1.0,3.0,,,16.799999237060547,16.600000381469727,1.7200000286102295,,80.0,1.903090000152588
FACT,"GP[[0(400),90(400)WR],[(100CSM)]SB]5",0/90/0/0/90/0/0/90/0/0/90/0/0/90/0,Polyester,53.400001525878906,,,,,,5.0,,,25.0,,270.0,,,125.0,174.59970092773438,-174.59970092773438,1.1799999475479126,,-1.0,3.0,,,17.100000381469727,17.5,1.399999976158142,-1.409999966621399,76.0,1.8808135986328125
FACT,"GV[[0(400),90(400)WR],[(100CSM)]SB]5",0/90/0/0/90/0/0/90/0/0/90/0/0/90/0,Vinyl ester,53.20000076293945,,,,,,5.0,,,25.0,,270.0,,,125.0,,,1.600000023841858,,-1.0,3.0,,,16.799999237060547,16.600000381469727,1.7200000286102295,,67.0,1.8260748386383057
FACT,GP[(100CSM)]6,0/0/0/0/0/0,Polyester,31.0,,,,,,5.0,,,25.0,,270.0,,,125.0,105.0,-105.0,1.4299999475479126,,-1.0,3.0,,,8.399999618530273,,1.6100000143051147,,64.0,1.8061800003051758
FACT,"GP[[0(400),90(400)WR],[(100CSM)]SB]5",0/90/0/0/90/0/0/90/0/0/90/0/0/90/0,Polyester,50.70000076293945,,,,,,5.0,,,25.0,,270.0,,,125.0,205.72926330566406,-205.72926330566406,1.600000023841858,,-1.0,3.0,,,16.100000381469727,16.5,1.6200000047683716,-1.6299999952316284,63.0,1.7993406057357788
FACT,"GP[[0(400),90(400)WR],[(100CSM)]SB]5",0/90/0/0/90/0/0/90/0/0/90/0/0/90/0,Polyester,53.29999923706055,,,,,,5.0,,,25.0,,270.0,,,125.0,219.6324005126953,-219.6324005126953,1.659999966621399,,-1.0,3.0,,,17.299999237060547,17.5,1.7699999809265137,-1.8600000143051147,61.0,1.785329818725586
FACT,GP[0()FW]8,0/0/0/0/0/0/0/0,Polyester,52.79999923706055,,,,,,1.899999976158142,,,60.0,18.0,280.0,,110.0,34.20000076293945,991.2000122070312,99.12000274658203,2.0999999046325684,,0.10000000149011612,5.0,862.0,,47.20000076293945,,2.299999952316284,,57.5,1.7596678733825684
FACT,"GP[[0(400),90(400)WR],[(100CSM)]SB]5",0/90/0/0/90/0/0/90/0/0/90/0/0/90/0,Polyester,50.70000076293945,,,,,,5.0,,,25.0,,270.0,,,125.0,205.1953887939453,-205.1953887939453,1.659999966621399,,-1.0,3.0,,,16.100000381469727,16.5,1.6200000047683716,-1.6299999952316284,54.0,1.732393741607666
FACT,GP[(100CSM)]6,0/0/0/0/0/0,Polyester,31.0,,,,,,5.0,,,25.0,,270.0,,,125.0,104.85050201416016,-104.85050201416016,1.409999966621399,,-1.0,3.0,,,8.399999618530273,,1.6100000143051147,,40.0,1.6020599603652954
FACT,"GP[[+60()FW],[-60()FW]]4s",60/-60/60/-60/60/-60/60/-60/-60/60/-60/60/-60/60/-60/60,Polyester,58.099998474121094,,,,,,2.0,,,60.0,25.0,280.0,,110.0,50.0,51.47999954223633,5.1479997634887695,0.31200000643730164,,0.10000000149011612,5.0,55.0,,16.5,,0.5,,35.0,1.5440680980682373
FACT,"GP[0(),+45(),-45()SB]6s",0/45/-45/0/45/-45/0/45/-45/0/45/-45/0/45/-45/0/45/-45/-45/45/0/-45/45/0/-45/45/0/-45/45/0/-45/45/0/-45/45/0,Polyester,38.0,,,,,,3.799999952316284,,,25.399999618530273,,254.0,,100.0,96.5199966430664,387.9816589355469,38.79816436767578,2.740000009536743,,0.10000000149011612,1.0,467.5,-317.5,17.030649185180664,,2.8399999141693115,,27.0,1.431363821029663
FACT,"GV[[0(400),90(400)WR],[(100CSM)]SB]5",0/90/0/0/90/0/0/90/0/0/90/0/0/90/0,Vinyl ester,53.20000076293945,,,,,,5.0,,,25.0,,270.0,,,125.0,,,1.659999966621399,,-1.0,3.0,,,16.799999237060547,16.600000381469727,1.7200000286102295,,20.0,1.3010300397872925
FACT,"GP[0(400),90(400),(100CSM)]SB]5",0/90/0/0/90/0/0/90/0/0/90/0/0/90/0,Polyester,69.0,,,,,,5.0,,,25.0,,270.0,,,125.0,211.0,-211.0,1.809000015258789,,-1.0,3.0,,,16.0,,2.25,,19.0,1.278753638267517
FACT,"GP[[0(400),90(400)WR],[(100CSM)]SB]5",0/90/0/0/90/0/0/90/0/0/90/0/0/90/0,Polyester,50.70000076293945,,,,,,5.0,,,25.0,,270.0,,,125.0,206.0,-206.0,,,-1.0,3.0,,,16.100000381469727,16.5,1.6200000047683716,-1.6299999952316284,15.0,1.1760913133621216
FACT,"GE[+30(),-30()FW]",30/-30,Epoxy,50.0,,,,,,3.5,,,50.5,,154.89999389648438,,50.0,176.75,203.6999969482422,0.0,1.4550000429153442,,0.0,10.0,274.5,,14.0,,,,10.0,1.0
FACT,GV[0()]5,0/0/0/0/0,Vinyl ester,30.0,,,,,,4.099999904632568,,,25.399999618530273,,254.0,,100.0,104.13999938964844,387.016357421875,38.70163345336914,2.0,,0.10000000149011612,0.10000000149011612,586.5999755859375,-294.6000061035156,18.547550201416016,,2.6600000858306885,,7.0,0.8450980186462402
