Repository: Luwen-Zhang/SNEnsemble

# Copyright Notification

## Composites

We reformat and merge fatigue testing records from SNL/MSU/DOE, OptiMat, UPWIND, and FACT databases into a single database with careful considerations, including filtering invalid entries, rename variables, fix improper calculations in the records, to obtain clean and consistent data to fit machine 
learning usages. We leave the original format ("2019_SNL_MSU_DOE_Composite-Materials-Database_Wind_29pt0.xlsx" and "Optidat UPWIND 28_3_2017.xls") in the folder. Any derived database should be directly based on the original files instead of our merged database. We are not responsible for the accuracy of the testing records.

File: data/composite_database_10082023.csv (part 1 of 36)
Data source,Material_Code,Sequence,Resin Type,Waveform,Control,Fiber Volume Fraction,Fiber Weight Fraction,Fiber Weight Fraction (0-deg),Fiber Weight Fraction (45-deg),Fiber Weight Fraction (90-deg),Fiber Weight Fraction (Other Dir.),Thickness,Tab Thickness,Width,Length,Load Length,Area,Maximum Stress,Minimum Stress,Maximum Strain,Minimum Strain,R-value,Frequency,Ultimate Tensile Stress,Ultimate Compressive Stress,Tensile Modulus,Compressive Modulus,Ultimate Tensile Strain,Ultimate Compressive Strain,Cycles to Failure,log10(Cycles to Failure)
SNL/MSU/DOE,LCCF-T20[0]5,0/0/0/0/0,EP,UNK,UNK,56.0,,100.0,0.0,0.0,0.0,1.2,,,,,,862.0,86.2,0.6,,0.1,1.0,909.1666666666666,,131.4166666666667,,0.68,,11.0,1.041392685158225
SNL/MSU/DOE,LCCF-T20[0]5,0/0/0/0/0,EP,UNK,UNK,53.0,,100.0,0.0,0.0,0.0,1.17,,,,,,793.0,79.30000000000001,0.53,,0.1,1.0,909.1666666666666,,131.4166666666667,,0.68,,160.0,2.204119982655925
SNL/MSU/DOE,LCCF-T20[0]5,0/0/0/0/0,EP,UNK,UNK,53.0,,100.0,0.0,0.0,0.0,1.24,,,,,,690.0,69.0,0.42,,0.1,2.0,909.1666666666666,,131.4166666666667,,0.68,,563.0,2.750508394851346
SNL/MSU/DOE,LCCF-T20[0]5,0/0/0/0/0,EP,UNK,UNK,56.0,,100.0,0.0,0.0,0.0,1.26,,,,,,690.0,69.0,0.48,,0.1,2.0,909.1666666666666,,131.4166666666667,,0.68,,680.0,2.832508912706236
SNL/MSU/DOE,LCCF-T20[0]5,0/0/0/0/0,EP,UNK,UNK,53.0,,100.0,0.0,0.0,0.0,1.22,,,,,,621.0,62.1,0.41,,0.1,2.0,909.1666666666666,,131.4166666666667,,0.68,,4130.0,3.615950051656401
SNL/MSU/DOE,LCCF-T20[0]5,0/0/0/0/0,EP,UNK,UNK,56.0,,100.0,0.0,0.0,0.0,1.24,,,,,,621.0,62.1,0.43,,0.1,2.0,909.1666666666666,,131.4166666666667,,0.68,,7528.0,3.876679610419201
SNL/MSU/DOE,LCCF-T20[0]5,0/0/0/0/0,EP,UNK,UNK,52.0,,100.0,0.0,0.0,0.0,1.22,,,,,,690.0,69.0,0.46,,0.1,2.0,909.1666666666666,,131.4166666666667,,0.68,,9768.0,3.989805650936826
SNL/MSU/DOE,LCCF-T20[0]5,0/0/0/0/0,EP,UNK,UNK,52.0,,100.0,0.0,0.0,0.0,1.24,,,,,,552.0,55.2,0.41,,0.1,3.0,909.1666666666666,,131.4166666666667,,0.68,,77843.0,4.891219564905971
SNL/MSU/DOE,LCCF-T20[0]5,0/0/0/0/0,EP,UNK,UNK,54.0,,100.0,0.0,0.0,0.0,1.22,,,,,,552.0,55.2,0.4,,0.1,2.0,909.1666666666666,,131.4166666666667,,0.68,,115530.0,5.062694773342393
SNL/MSU/DOE,LCCF-T20[0]5,0/0/0/0/0,EP,UNK,UNK,54.0,,100.0,0.0,0.0,0.0,1.17,,,,,,552.0,55.2,0.4,,0.1,3.0,909.1666666666666,,131.4166666666667,,0.68,,394498.0,5.596044805793436
SNL/MSU/DOE,LCCF-K20[0]5,0/0/0/0/0,EP,UNK,UNK,43.0,,100.0,0.0,0.0,0.0,0.93,,,,,,621.0,62.1,0.59,,0.1,2.5,957.2,,78.97999999999999,,0.892,,1333.0,3.124830149413859
SNL/MSU/DOE,LCCF-K20[0]5,0/0/0/0/0,EP,UNK,UNK,47.0,,100.0,0.0,0.0,0.0,1.0,,,,,,586.0,58.6,0.49,,0.1,2.0,957.2,,78.97999999999999,,0.892,,2296.0,3.360971883725936
SNL/MSU/DOE,LCCF-K20[0]5,0/0/0/0/0,EP,UNK,UNK,49.0,,100.0,0.0,0.0,0.0,1.05,,,,,,586.0,58.6,0.49,,0.1,2.0,957.2,,78.97999999999999,,0.892,,7387.0,3.868468099020987
SNL/MSU/DOE,LCCF-K20[0]5,0/0/0/0/0,EP,UNK,UNK,58.0,,100.0,0.0,0.0,0.0,0.99,,,,,,621.0,62.1,0.45,,0.1,2.5,957.2,,78.97999999999999,,0.892,,12770.0,4.106190897263415
SNL/MSU/DOE,LCCF-K20[0]5,0/0/0/0/0,EP,UNK,UNK,50.0,,100.0,0.0,0.0,0.0,1.04,,,,,,586.0,58.6,0.48,,0.1,2.0,957.2,,78.97999999999999,,0.892,,28180.0,4.449940988773338
SNL/MSU/DOE,LCCF-K20[0]5,0/0/0/0/0,EP,UNK,UNK,50.0,,100.0,0.0,0.0,0.0,1.07,,,,,,621.0,62.1,0.5,,0.1,2.5,957.2,,78.97999999999999,,0.892,,128006.0,5.107230326724593
SNL/MSU/DOE,Zoltek PX35[0],0,EP,UNK,UNK,62.0,,100.0,0.0,0.0,0.0,1.78,,,,,,2069.0,206.9,1.4,,0.1,1.0,2215.166666666667,-1505.375,141.6666666666667,131.75,,,43.0,1.633468455579587
SNL/MSU/DOE,Zoltek PX35[0],0,EP,UNK,UNK,62.0,,100.0,0.0,0.0,0.0,1.78,,,,,,2069.0,206.9,1.4,,0.1,1.0,2215.166666666667,-1505.375,141.6666666666667,131.75,,,77.0,1.886490725172482
SNL/MSU/DOE,Zoltek PX35[0],0,EP,UNK,UNK,62.0,,100.0,0.0,0.0,0.0,1.78,,,,,,2069.0,206.9,1.4,,0.1,1.0,2215.166666666667,-1505.375,141.6666666666667,131.75,,,203.0,2.307496037913213
SNL/MSU/DOE,Zoltek PX35[0],0,EP,UNK,UNK,62.0,,100.0,0.0,0.0,0.0,1.78,,,,,,1896.0,189.6,1.2,,0.1,1.0,2215.166666666667,-1505.375,141.6666666666667,131.75,,,270.0,2.431363764158987
SNL/MSU/DOE,Zoltek PX35[0],0,EP,UNK,UNK,62.0,,100.0,0.0,0.0,0.0,1.78,,,,,,1724.0,172.4,1.1,,0.1,1.5,2215.166666666667,-1505.375,141.6666666666667,131.75,,,3139.0,3.496791315700043
SNL/MSU/DOE,Zoltek PX35[0],0,EP,UNK,UNK,62.0,,100.0,0.0,0.0,0.0,1.78,,,,,,1724.0,172.4,1.1,,0.1,1.5,2215.166666666667,-1505.375,141.6666666666667,131.75,,,3844.0,3.584783378996508
SNL/MSU/DOE,Zoltek PX35[0],0,EP,UNK,UNK,62.0,,100.0,0.0,0.0,0.0,1.78,,,,,,1724.0,172.4,1.1,,0.1,1.5,2215.166666666667,-1505.375,141.6666666666667,131.75,,,4050.0,3.607455023214669
SNL/MSU/DOE,Zoltek PX35[0],0,EP,UNK,UNK,62.0,,100.0,0.0,0.0,0.0,1.78,,,,,,1724.0,172.4,1.1,,0.1,1.0,2215.166666666667,-1505.375,141.6666666666667,131.75,,,6424.0,3.807805532270625
SNL/MSU/DOE,Zoltek PX35[0],0,EP,UNK,UNK,62.0,,100.0,0.0,0.0,0.0,1.78,,,,,,1379.0,137.9,0.9,,0.1,1.5,2215.166666666667,-1505.375,141.6666666666667,131.75,,,159714.0,5.203342986622247
SNL/MSU/DOE,Zoltek PX35[0],0,EP,UNK,UNK,62.0,,100.0,0.0,0.0,0.0,1.78,,,,,,1379.0,137.9,0.9,,0.1,1.5,2215.166666666667,-1505.375,141.6666666666667,131.75,,,171529.0,5.23433755572136
SNL/MSU/DOE,Zoltek PX35[0],0,EP,UNK,UNK,62.0,,100.0,0.0,0.0,0.0,1.78,,,,,,1379.0,137.9,0.9,,0.1,1.5,2215.166666666667,-1505.375,141.6666666666667,131.75,,,283219.0,5.452122385028915
SNL/MSU/DOE,Zoltek PX35[0],0,EP,UNK,UNK,62.0,,100.0,0.0,0.0,0.0,1.78,,,,,,1207.0,120.7,0.79,,0.1,2.0,2215.166666666667,-1505.375,141.6666666666667,131.75,,,498795.0,5.697922091391724
SNL/MSU/DOE,Zoltek PX35[0],0,EP,UNK,UNK,62.0,,100.0,0.0,0.0,0.0,1.78,,,,,,1207.0,120.7,0.79,,0.1,2.0,2215.166666666667,-1505.375,141.6666666666667,131.75,,,602187.0,5.779731375738007
SNL/MSU/DOE,Zoltek PX35[0],0,EP,UNK,UNK,62.0,,100.0,0.0,0.0,0.0,1.78,,,,,,1207.0,120.7,0.79,,0.1,2.0,2215.166666666667,-1505.375,141.6666666666667,131.75,,,661029.0,5.820220512834663
SNL/MSU/DOE,Zoltek PX35[0],0,EP,UNK,UNK,62.0,,100.0,0.0,0.0,0.0,1.78,,,,,,1207.0,120.7,0.79,,0.1,2.0,2215.166666666667,-1505.375,141.6666666666667,131.75,,,821465.0,5.914589064264471
SNL/MSU/DOE,Zoltek PX35[0],0,EP,UNK,UNK,62.0,,100.0,0.0,0.0,0.0,1.78,,,,,,1207.0,120.7,0.79,,0.1,2.0,2215.166666666667,-1505.375,141.6666666666667,131.75,,,1111726.0,6.045997762649804
SNL/MSU/DOE,UNI-PPG1250-EP9[0]2,0/0,EP,UNK,UNK,,,92.0,0.0,8.0,0.0,1.63,,,,,,621.0,62.1,1.41,,0.1,1.0,883.0,,44.18,,2.098,,446.0,2.649334858712142
SNL/MSU/DOE,UNI-PPG1250-EP9[0]2,0/0,EP,UNK,UNK,,,92.0,0.0,8.0,0.0,1.7,,,,,,621.0,62.1,1.58,,0.1,1.0,883.0,,44.18,,2.098,,323.0,2.509202522331103
SNL/MSU/DOE,UNI-PPG1250-EP9[0]2,0/0,EP,UNK,UNK,,,92.0,0.0,8.0,0.0,1.69,,,,,,483.0,48.3,,,0.1,1.5,883.0,,44.18,,2.098,,1171.0,3.068556895072363
SNL/MSU/DOE,UNI-PPG1250-EP9[0]2,0/0,EP,UNK,UNK,,,92.0,0.0,8.0,0.0,1.69,,,,,,483.0,48.3,,,0.1,1.5,883.0,,44.18,,2.098,,1803.0,3.255995726722402
SNL/MSU/DOE,UNI-PPG1250-EP9[0]2,0/0,EP,UNK,UNK,,,92.0,0.0,8.0,0.0,1.71,,,,,,483.0,48.3,,,0.1,1.5,883.0,,44.18,,2.098,,2495.0,3.397070549959409
SNL/MSU/DOE,UNI-PPG1250-EP9[0]2,0/0,EP,UNK,UNK,,,92.0,0.0,8.0,0.0,1.7,,,,,,207.0,20.7,,,0.1,3.0,883.0,,44.18,,2.098,,209012.0,5.320171220963567
SNL/MSU/DOE,UNI-PPG1250-EP9[0]2,0/0,EP,UNK,UNK,,,92.0,0.0,8.0,0.0,1.7,,,,,,207.0,20.7,,,0.1,3.0,883.0,,44.18,,2.098,,524147.0,5.719453104418225
SNL/MSU/DOE,UNI-PPG1250-EP9[0]2,0/0,EP,UNK,UNK,,,92.0,0.0,8.0,0.0,1.73,,,,,,207.0,20.7,,,0.1,3.0,883.0,,44.18,,2.098,,382747.0,5.582911795350569
SNL/MSU/DOE,UNI-PPG1250-EP9[0]2,0/0,EP,UNK,UNK,,,92.0,0.0,8.0,0.0,1.68,,,,,,276.0,27.6,,,0.1,2.5,883.0,,44.18,,2.098,,89009.0,4.949433921844038
SNL/MSU/DOE,UNI-PPG1250-EP9[0]2,0/0,EP,UNK,UNK,,,92.0,0.0,8.0,0.0,1.68,,,,,,276.0,27.6,,,0.1,2.5,883.0,,44.18,,2.098,,38145.0,4.58143761923139
SNL/MSU/DOE,UNI-PPG1250-EP9[0]2,0/0,EP,UNK,UNK,,,92.0,0.0,8.0,0.0,1.68,,,,,,345.0,34.5,,,0.1,2.0,883.0,,44.18,,2.098,,18115.0,4.258038338370556
SNL/MSU/DOE,UNI-PPG1250-EP9[0]2,0/0,EP,UNK,UNK,,,92.0,0.0,8.0,0.0,1.7,,,,,,345.0,34.5,,,0.1,2.0,883.0,,44.18,,2.098,,9782.0,3.990427658485264
SNL/MSU/DOE,UNI-PPG1250-EP9[0]2,0/0,EP,UNK,UNK,,,92.0,0.0,8.0,0.0,1.69,,,,,,345.0,34.5,,,0.1,1.5,883.0,,44.18,,2.098,,15895.0,4.201260532250791
SNL/MSU/DOE,UNI-PPG1250-EP10[0]2,0/0,EP,UNK,UNK,,,92.0,0.0,8.0,0.0,1.6,,,,,,621.0,62.1,,,0.1,1.0,776.6,,46.3,,1.738,,163.0,2.212187604403958
SNL/MSU/DOE,UNI-PPG1250-EP10[0]2,0/0,EP,UNK,UNK,,,92.0,0.0,8.0,0.0,1.61,,,,,,621.0,62.1,,,0.1,1.0,776.6,,46.3,,1.738,,97.0,1.986771734266245
SNL/MSU/DOE,UNI-PPG1250-EP10[0]2,0/0,EP,UNK,UNK,,,92.0,0.0,8.0,0.0,1.61,,,,,,483.0,48.3,,,0.1,1.0,776.6,,46.3,,1.738,,2950.0,3.469822015978163
SNL/MSU/DOE,UNI-PPG1250-EP10[0]2,0/0,EP,UNK,UNK,,,92.0,0.0,8.0,0.0,1.6,,,,,,483.0,48.3,,,0.1,1.0,776.6,,46.3,,1.738,,1910.0,3.281033367247728
SNL/MSU/DOE,UNI-PPG1250-EP10[0]2,0/0,EP,UNK,UNK,,,92.0,0.0,8.0,0.0,1.59,,,,,,483.0,48.3,1.12,,0.1,1.0,776.6,,46.3,,1.738,,3742.0,3.573103783163991
SNL/MSU/DOE,UNI-PPG1250-EP10[0]2,0/0,EP,UNK,UNK,,,92.0,0.0,8.0,0.0,1.65,,,,,,345.0,34.5,,,0.1,2.0,776.6,,46.3,,1.738,,51704.0,4.713524142914617
SNL/MSU/DOE,UNI-PPG1250-EP10[0]2,0/0,EP,UNK,UNK,,,92.0,0.0,8.0,0.0,1.63,,,,,,345.0,34.5,,,0.1,2.0,776.6,,46.3,,1.738,,72149.0,4.85823031606026
SNL/MSU/DOE,UNI-PPG1250-EP10[0]2,0/0,EP,UNK,UNK,,,92.0,0.0,8.0,0.0,1.57,,,,,,345.0,34.5,,,0.1,2.0,776.6,,46.3,,1.738,,24932.0,4.396757118219961
SNL/MSU/DOE,UNI-PPG1250-EP10[0]2,0/0,EP,UNK,UNK,,,92.0,0.0,8.0,0.0,1.64,,,,,,276.0,27.6,,,0.1,2.5,776.6,,46.3,,1.738,,954013.0,5.979554292722751
SNL/MSU/DOE,UNI-PPG1250-EP10[0]2,0/0,EP,UNK,UNK,,,92.0,0.0,8.0,0.0,1.57,,,,,,276.0,27.6,,,0.1,2.0,776.6,,46.3,,1.738,,81562.0,4.911487866668563
SNL/MSU/DOE,UNI-PPG1250-EP10[0]2,0/0,EP,UNK,UNK,,,92.0,0.0,8.0,0.0,1.6,,,,,,276.0,27.6,,,0.1,2.0,776.6,,46.3,,1.738,,326376.0,5.513718215489956
SNL/MSU/DOE,UNI-PPG1250-EP10[0]2,0/0,EP,UNK,UNK,,,92.0,0.0,8.0,0.0,1.64,,,,,,207.0,20.7,,,0.1,3.0,776.6,,46.3,,1.738,,1347375.0,6.129488484932368
SNL/MSU/DOE,UNI-Neptco Rodpack[0]4,0/0/0/0,EP,UNK,UNK,59.9,,100.0,0.0,0.0,0.0,3.48,,,,,,517.0,-517.0,1.01,-1.01,-1.0,1.0,1119.666666666667,-986.3333333333334,47.2,47.2,2.466666666666667,-1.92,492.0,2.691965102767361
SNL/MSU/DOE,UNI-Neptco Rodpack[0]4,0/0/0/0,EP,UNK,UNK,59.9,,100.0,0.0,0.0,0.0,3.42,,,,,,414.0,-414.0,0.81,-0.81,-1.0,1.0,1119.666666666667,-986.3333333333334,47.2,47.2,2.466666666666667,-1.92,17967.0,4.254475567803871
SNL/MSU/DOE,UNI-Neptco Rodpack[0]4,0/0/0/0,EP,UNK,UNK,59.9,,100.0,0.0,0.0,0.0,3.43,,,,,,414.0,-414.0,0.81,-0.81,-1.0,1.0,1119.666666666667,-986.3333333333334,47.2,47.2,2.466666666666667,-1.92,8827.0,3.945813126587339
SNL/MSU/DOE,UNI-Neptco Rodpack[0]4,0/0/0/0,EP,UNK,UNK,59.9,,100.0,0.0,0.0,0.0,3.43,,,,,,414.0,-414.0,0.81,-0.81,-1.0,1.0,1119.666666666667,-986.3333333333334,47.2,47.2,2.466666666666667,-1.92,12872.0,4.109646031090973
SNL/MSU/DOE,UNI-Neptco Rodpack[0]4,0/0/0/0,EP,UNK,UNK,59.9,,100.0,0.0,0.0,0.0,3.43,,,,,,345.0,-345.0,0.67,-0.67,-1.0,1.0,1119.666666666667,-986.3333333333334,47.2,47.2,2.466666666666667,-1.92,64274.0,4.808035328444259
SNL/MSU/DOE,UNI-Neptco Rodpack[0]4,0/0/0/0,EP,UNK,UNK,59.9,,100.0,0.0,0.0,0.0,3.43,,,,,,345.0,-345.0,0.67,-0.67,-1.0,1.0,1119.666666666667,-986.3333333333334,47.2,47.2,2.466666666666667,-1.92,53514.0,4.728467414308244
SNL/MSU/DOE,UNI-Neptco Rodpack[0]4,0/0/0/0,EP,UNK,UNK,59.9,,100.0,0.0,0.0,0.0,3.44,,,,,,345.0,-345.0,0.67,-0.67,-1.0,1.0,1119.666666666667,-986.3333333333334,47.2,47.2,2.466666666666667,-1.92,47883.0,4.680181352315623
SNL/MSU/DOE,UNI-Neptco Rodpack[0]4,0/0/0/0,EP,UNK,UNK,59.9,,100.0,0.0,0.0,0.0,3.43,,,,,,276.0,-276.0,0.54,-0.54,-1.0,2.0,1119.666666666667,-986.3333333333334,47.2,47.2,2.466666666666667,-1.92,479896.0,5.681147130042512
SNL/MSU/DOE,UNI-Neptco Rodpack[0]4,0/0/0/0,EP,UNK,UNK,59.9,,100.0,0.0,0.0,0.0,3.48,,,,,,276.0,-276.0,0.54,-0.54,-1.0,2.0,1119.666666666667,-986.3333333333334,47.2,47.2,2.466666666666667,-1.92,202539.0,5.306508661397535
SNL/MSU/DOE,UNI-Neptco Rodpack[0]4,0/0/0/0,EP,UNK,UNK,59.9,,100.0,0.0,0.0,0.0,3.42,,,,,,276.0,-276.0,0.54,-0.54,-1.0,2.0,1119.666666666667,-986.3333333333334,47.2,47.2,2.466666666666667,-1.92,692864.0,5.840647996738929
SNL/MSU/DOE,UNI-Neptco Rodpack[0]4,0/0/0/0,EP,UNK,UNK,59.9,,100.0,0.0,0.0,0.0,3.52,,,,,,-69.0,-690.0,,-1.34,10.0,1.2,1119.666666666667,-986.3333333333334,47.2,47.2,2.466666666666667,-1.92,34581.0,4.53883754787956
SNL/MSU/DOE,UNI-Neptco Rodpack[0]4,0/0/0/0,EP,UNK,UNK,59.9,,100.0,0.0,0.0,0.0,3.52,,,,,,-69.0,-690.0,,-1.34,10.0,1.0,1119.666666666667,-986.3333333333334,47.2,47.2,2.466666666666667,-1.92,4319.0,3.635383204047498
SNL/MSU/DOE,UNI-Neptco Rodpack[0]2,0/0,EP,UNK,UNK,59.9,,100.0,0.0,0.0,0.0,3.45,,,,,,-69.0,-690.0,,-1.34,10.0,1.0,1214.25,,49.325,,2.525,,21094.0,4.324158941674477
SNL/MSU/DOE,UNI-Neptco Rodpack[0]2,0/0,EP,UNK,UNK,59.9,,100.0,0.0,0.0,0.0,3.45,,,,,,-58.6,-586.0,,-1.14,10.0,2.0,1214.25,,49.325,,2.525,,96205.0,4.9831976439295
SNL/MSU/DOE,UNI-Neptco Rodpack[0]2,0/0,EP,UNK,UNK,59.9,,100.0,0.0,0.0,0.0,3.45,,,,,,-58.6,-586.0,,-1.14,10.0,2.0,1214.25,,49.325,,2.525,,168414.0,5.226378190904866
SNL/MSU/DOE,UNI-Neptco Rodpack[0]2,0/0,EP,UNK,UNK,59.9,,100.0,0.0,0.0,0.0,3.44,,,,,,-58.6,-586.0,,-1.14,10.0,2.0,1214.25,,49.325,,2.525,,200000.0,5.301029995663981
SNL/MSU/DOE,UNI-Neptco Rodpack[0]2,0/0,EP,UNK,UNK,59.9,,100.0,0.0,0.0,0.0,3.45,,,,,,-55.2,-552.0,,-1.07,10.0,2.0,1214.25,,49.325,,2.525,,966445.0,5.985177143541842
SNL/MSU/DOE,UNI-Neptco Rodpack[0]2,0/0,EP,UNK,UNK,59.9,,100.0,0.0,0.0,0.0,3.44,,,,,,-48.3,-483.0,,-0.94,10.0,2.0,1214.25,,49.325,,2.525,,1712595.0,6.233654671744867
SNL/MSU/DOE,UNI-Neptco Rodpack[0]2,0/0,EP,UNK,UNK,59.9,,100.0,0.0,0.0,0.0,3.43,,,,,,-48.3,-483.0,,-0.94,10.0,3.0,1214.25,,49.325,,2.525,,1205408.0,6.081134069448407
SNL/MSU/DOE,UNI-Neptco Rodpack[0]4,0/0/0/0,EP,UNK,UNK,59.9,,100.0,0.0,0.0,0.0,2.62,,,,,,690.0,69.0,1.52,,0.1,1.5,1119.666666666667,-986.3333333333334,47.2,47.2,2.466666666666667,-1.92,40490.0,4.607347776768414
SNL/MSU/DOE,UNI-Neptco Rodpack[0]4,0/0/0/0,EP,UNK,UNK,59.9,,100.0,0.0,0.0,0.0,2.67,,,,,,827.0,82.7,1.83,,0.1,1.5,1119.666666666667,-986.3333333333334,47.2,47.2,2.466666666666667,-1.92,6106.0,3.785756799962643
SNL/MSU/DOE,UNI-Neptco Rodpack[0]4,0/0/0/0,EP,UNK,UNK,59.9,,100.0,0.0,0.0,0.0,2.59,,,,,,690.0,69.0,1.52,,0.1,1.5,1119.666666666667,-986.3333333333334,47.2,47.2,2.466666666666667,-1.92,29662.0,4.472200430565602
SNL/MSU/DOE,UNI-Neptco Rodpack[0]4,0/0/0/0,EP,UNK,UNK,59.9,,100.0,0.0,0.0,0.0,2.71,,,,,,586.0,58.6,1.29,,0.1,1.5,1119.666666666667,-986.3333333333334,47.2,47.2,2.466666666666667,-1.92,72489.0,4.860272108615837
SNL/MSU/DOE,UNI-Neptco Rodpack[0]4,0/0/0/0,EP,UNK,UNK,59.9,,100.0,0.0,0.0,0.0,2.73,,,,,,586.0,58.6,1.29,,0.1,3.0,1119.666666666667,-986.3333333333334,47.2,47.2,2.466666666666667,-1.92,83154.0,4.919883145150784
SNL/MSU/DOE,UNI-Neptco Rodpack[0]4,0/0/0/0,EP,UNK,UNK,59.9,,100.0,0.0,0.0,0.0,2.76,,,,,,586.0,58.6,1.29,,0.1,1.5,1119.666666666667,-986.3333333333334,47.2,47.2,2.466666666666667,-1.92,53710.0,4.7300551523755
SNL/MSU/DOE,UNI-Neptco Rodpack[0]4,0/0/0/0,EP,UNK,UNK,59.9,,100.0,0.0,0.0,0.0,2.82,,,,,,517.0,51.7,1.14,,0.1,2.0,1119.666666666667,-986.3333333333334,47.2,47.2,2.466666666666667,-1.92,152105.0,5.182143490428532
SNL/MSU/DOE,UNI-Neptco Rodpack[0]4,0/0/0/0,EP,UNK,UNK,59.9,,100.0,0.0,0.0,0.0,2.59,,,,,,517.0,51.7,1.14,,0.1,2.0,1119.666666666667,-986.3333333333334,47.2,47.2,2.466666666666667,-1.92,167268.0,5.223412864138171
SNL/MSU/DOE,UNI-Neptco Rodpack[0]2,0/0,EP,UNK,UNK,59.9,,100.0,0.0,0.0,0.0,2.05,,,,,,621.0,62.1,1.37,,0.1,2.0,1214.25,,49.325,,2.525,,36136.0,4.557940077553337
SNL/MSU/DOE,UNI-Neptco Rodpack[0]2,0/0,EP,UNK,UNK,59.9,,100.0,0.0,0.0,0.0,1.94,,,,,,552.0,55.2,1.22,,0.1,2.0,1214.25,,49.325,,2.525,,68097.0,4.833127979575862
SNL/MSU/DOE,UNI-Neptco Rodpack[0]2,0/0,EP,UNK,UNK,59.9,,100.0,0.0,0.0,0.0,1.73,,,,,,517.0,51.7,1.14,,0.1,2.0,1214.25,,49.325,,2.525,,91740.0,4.962558735795964
SNL/MSU/DOE,UNI-Neptco Rodpack[0]2,0/0,EP,UNK,UNK,59.9,,100.0,0.0,0.0,0.0,1.79,,,,,,552.0,55.2,1.22,,0.1,1.5,1214.25,,49.325,,2.525,,146512.0,5.165873196842707
SNL/MSU/DOE,UNI-Neptco Rodpack[0]2,0/0,EP,UNK,UNK,59.9,,100.0,0.0,0.0,0.0,1.79,,,,,,552.0,55.2,1.22,,0.1,1.5,1214.25,,49.325,,2.525,,62095.0,4.793056631419212
SNL/MSU/DOE,UNI-Neptco Rodpack[0]2,0/0,EP,UNK,UNK,59.9,,100.0,0.0,0.0,0.0,2.77,,,,,,690.0,69.0,1.52,,0.1,1.0,1214.25,,49.325,,2.525,,13316.0,4.12437378648463
SNL/MSU/DOE,UNI-Neptco Rodpack[0]2,0/0,EP,UNK,UNK,59.9,,100.0,0.0,0.0,0.0,2.84,,,,,,483.0,48.3,1.06,,0.1,2.0,1214.25,,49.325,,2.525,,361387.0,5.557972525840268
SNL/MSU/DOE,UNI-Neptco Rodpack[0]2,0/0,EP,UNK,UNK,59.9,,100.0,0.0,0.0,0.0,2.78,,,,,,449.0,44.90000000000001,0.98,,0.1,4.0,1214.25,,49.325,,2.525,,864712.0,5.936871485918633
SNL/MSU/DOE,UNI-Neptco Rodpack[0]2,0/0,EP,UNK,UNK,59.9,,100.0,0.0,0.0,0.0,2.77,,,,,,449.0,44.90000000000001,0.98,,0.1,4.0,1214.25,,49.325,,2.525,,639116.0,5.805579690064173
SNL/MSU/DOE,UNI-Neptco Rodpack[0]2,0/0,EP,UNK,UNK,59.9,,100.0,0.0,0.0,0.0,1.85,,,,,,448.0,44.8,0.98,,0.1,3.0,1214.25,,49.325,,2.525,,408354.0,5.61103681404334
SNL/MSU/DOE,UNI-Neptco Rodpack[0]2,0/0,EP,UNK,UNK,59.9,,100.0,0.0,0.0,0.0,1.83,,,,,,483.0,48.3,1.06,,0.1,3.0,1214.25,,49.325,,2.525,,196172.0,5.292637019795818
SNL/MSU/DOE,UNI-Neptco Rodpack[0]2,0/0,EP,UNK,UNK,59.9,,100.0,0.0,0.0,0.0,3.48,,,,,,552.0,55.2,,,0.1,1.0,1214.25,,49.325,,2.525,,8053.0,3.905957699092427
SNL/MSU/DOE,UNI-Neptco Rodpack[0]2,0/0,EP,UNK,UNK,59.9,,100.0,0.0,0.0,0.0,3.49,,,,,,414.0,41.40000000000001,,,0.1,1.5,1214.25,,49.325,,2.525,,80976.0,4.908356319964713
SNL/MSU/DOE,UNI-Neptco Rodpack[0]2,0/0,EP,UNK,UNK,59.9,,100.0,0.0,0.0,0.0,3.47,,,,,,414.0,41.40000000000001,,,0.1,1.5,1214.25,,49.325,,2.525,,43467.0,4.638159667142625
SNL/MSU/DOE,UNI-Neptco Rodpack[0]2,0/0,EP,UNK,UNK,59.9,,100.0,0.0,0.0,0.0,3.47,,,,,,552.0,55.2,,,0.1,1.0,1214.25,,49.325,,2.525,,3819.0,3.581949658373318
SNL/MSU/DOE,Carbon prepreg[0]2,0/0,EP,UNK,UNK,56.1,,100.0,0.0,0.0,0.0,1.22,,,,,,1508.0,150.8,1.26,,0.1,2.0,2018.5,,123.3,,1.559,,66090.0,4.82013575187043
SNL/MSU/DOE,Carbon prepreg[0]2,0/0,EP,UNK,UNK,56.1,,100.0,0.0,0.0,0.0,1.22,,,,,,1471.0,147.1,1.18,,0.1,2.0,2018.5,,123.3,,1.559,,49988.0,4.698865761150679
SNL/MSU/DOE,Carbon prepreg[0]2,0/0,EP,UNK,UNK,56.1,,100.0,0.0,0.0,0.0,1.22,,,,,,1526.0,152.6,1.26,,0.1,2.0,2018.5,,123.3,,1.559,,78121.0,4.8927677939054
SNL/MSU/DOE,Carbon prepreg[0]2,0/0,EP,UNK,UNK,56.1,,100.0,0.0,0.0,0.0,1.22,,,,,,1500.0,150.0,1.25,,0.1,2.0,2018.5,,123.3,,1.559,,189464.0,5.277526701973656
SNL/MSU/DOE,Carbon prepreg[0]2,0/0,EP,UNK,UNK,56.1,,100.0,0.0,0.0,0.0,1.22,,,,,,1569.0,156.9,1.22,,0.1,2.0,2018.5,,123.3,,1.559,,284649.0,5.454309662430915
SNL/MSU/DOE,Carbon prepreg[0]2,0/0,EP,UNK,UNK,56.1,,100.0,0.0,0.0,0.0,1.22,,,,,,1500.0,150.0,1.24,,0.1,2.0,2018.5,,123.3,,1.559,,43166.0,4.635141806395128
SNL/MSU/DOE,Carbon prepreg[0]2,0/0,EP,UNK,UNK,56.1,,100.0,0.0,0.0,0.0,1.22,,,,,,1568.0,156.8,1.25,,0.1,2.0,2018.5,,123.3,,1.559,,18773.0,4.273533680151298
SNL/MSU/DOE,Carbon prepreg[0]2,0/0,EP,UNK,UNK,56.8,,100.0,0.0,0.0,0.0,1.24,,,,,,1764.0,176.4,1.43,,0.1,1.0,2018.5,,123.3,,1.559,,286.0,2.456366033129043
SNL/MSU/DOE,Carbon prepreg[0]2,0/0,EP,UNK,UNK,56.1,,100.0,0.0,0.0,0.0,1.22,,,,,,1894.0,189.4,1.51,,0.1,1.0,2018.5,,123.3,,1.559,,78.0,1.89209460269048
SNL/MSU/DOE,Carbon prepreg[0]2,0/0,EP,UNK,UNK,56.8,,100.0,0.0,0.0,0.0,1.24,,,,,,1800.0,180.0,1.43,,0.1,1.0,2018.5,,123.3,,1.559,,185.0,2.267171728403014
SNL/MSU/DOE,Carbon prepreg[0]2,0/0,EP,UNK,UNK,56.8,,100.0,0.0,0.0,0.0,1.24,,,,,,1799.0,179.9,1.43,,0.1,1.0,2018.5,,123.3,,1.559,,126.0,2.100370545117563
SNL/MSU/DOE,Carbon prepreg[0]2,0/0,EP,UNK,UNK,56.1,,100.0,0.0,0.0,0.0,1.22,,,,,,1758.0,175.8,1.42,,0.1,1.0,2018.5,,123.3,,1.559,,670.0,2.826074802700826
SNL/MSU/DOE,Carbon prepreg[0]2,0/0,EP,UNK,UNK,56.8,,100.0,0.0,0.0,0.0,1.24,,,,,,1765.0,176.5,1.41,,0.1,1.0,2018.5,,123.3,,1.559,,1606.0,3.205745540942662
SNL/MSU/DOE,Carbon prepreg[0]2,0/0,EP,UNK,UNK,58.2,,100.0,0.0,0.0,0.0,1.27,,,,,,1586.0,158.6,1.3,,0.1,3.0,2018.5,,123.3,,1.559,,9698.0,3.986682179779506
SNL/MSU/DOE,Carbon prepreg[0]2,0/0,EP,UNK,UNK,56.8,,100.0,0.0,0.0,0.0,1.24,,,,,,1627.0,162.7,1.32,,0.1,3.0,2018.5,,123.3,,1.559,,635444.0,5.803077283351702
SNL/MSU/DOE,Carbon prepreg[0]2,0/0,EP,UNK,UNK,56.8,,100.0,0.0,0.0,0.0,1.24,,,,,,1627.0,162.7,1.32,,0.1,3.0,2018.5,,123.3,,1.559,,54078.0,4.733020621450122
SNL/MSU/DOE,Carbon prepreg[0]2,0/0,EP,UNK,UNK,56.1,,100.0,0.0,0.0,0.0,1.22,,,,,,1654.0,165.4,1.32,,0.1,3.0,2018.5,,123.3,,1.559,,3822.0,3.582290682718994
SNL/MSU/DOE,Carbon prepreg[0]2,0/0,EP,UNK,UNK,56.1,,100.0,0.0,0.0,0.0,1.22,,,,,,1617.0,161.7,1.27,,0.1,2.0,2018.5,,123.3,,1.559,,1352.0,3.130976691605617
SNL/MSU/DOE,Carbon prepreg[0]2,0/0,EP,UNK,UNK,56.8,,100.0,0.0,0.0,0.0,1.24,,,,,,1626.0,162.6,1.3,,0.1,1.0,2018.5,,123.3,,1.559,,256.0,2.40823996531185
SNL/MSU/DOE,Carbon prepreg[0]2,0/0,EP,UNK,UNK,56.1,,100.0,0.0,0.0,0.0,1.22,,,,,,1550.0,155.0,1.21,,0.1,3.0,2018.5,,123.3,,1.559,,379612.0,5.579339932552438
SNL/MSU/DOE,Carbon prepreg[0]2,0/0,EP,UNK,UNK,56.1,,100.0,0.0,0.0,0.0,1.22,,,,,,1551.0,155.1,1.24,,0.1,3.0,2018.5,,123.3,,1.559,,12728.0,4.104760166638525
SNL/MSU/DOE,Carbon prepreg[0]2,0/0,EP,UNK,UNK,58.5,,100.0,0.0,0.0,0.0,1.17,,,,,,1549.0,154.9,1.23,,0.1,3.0,2018.5,,123.3,,1.559,,4573.0,3.660201201380682
SNL/MSU/DOE,Carbon prepreg[0]2,0/0,EP,UNK,UNK,56.1,,100.0,0.0,0.0,0.0,1.22,,,,,,1516.0,151.6,1.18,,0.1,3.0,2018.5,,123.3,,1.559,,48039.0,4.681593958368627
SNL/MSU/DOE,Carbon prepreg[0]2,0/0,EP,UNK,UNK,56.8,,100.0,0.0,0.0,0.0,1.24,,,,,,1522.0,152.2,1.19,,0.1,3.0,2018.5,,123.3,,1.559,,12575.0,4.099507993727965
SNL/MSU/DOE,Carbon prepreg[0]2,0/0,EP,UNK,UNK,56.1,,100.0,0.0,0.0,0.0,1.22,,,,,,1516.0,151.6,1.18,,0.1,3.0,2018.5,,123.3,,1.559,,5463.0,3.737431200514583
SNL/MSU/DOE,Carbon prepreg[0]2,0/0,EP,UNK,UNK,56.1,,100.0,0.0,0.0,0.0,1.22,,,,,,1447.0,144.7,1.19,,0.1,3.0,2018.5,,123.3,,1.559,,14037.0,4.147274299911842
SNL/MSU/DOE,Carbon prepreg[0]2,0/0,EP,UNK,UNK,56.1,,100.0,0.0,0.0,0.0,1.22,,,,,,1551.0,155.1,1.16,,0.1,3.0,2018.5,,123.3,,1.559,,7548.0,3.877831891492894
SNL/MSU/DOE,Carbon prepreg[0]2,0/0,EP,UNK,UNK,56.1,,100.0,0.0,0.0,0.0,1.22,,,,,,1413.0,141.3,1.11,,0.1,3.0,2018.5,,123.3,,1.559,,543245.0,5.734995737786114
SNL/MSU/DOE,Carbon prepreg[0]2,0/0,EP,UNK,UNK,56.1,,100.0,0.0,0.0,0.0,1.22,,,,,,1412.0,141.2,1.15,,0.1,3.0,2018.5,,123.3,,1.559,,76179.0,4.881835267388562
SNL/MSU/DOE,Carbon prepreg[0]2,0/0,EP,UNK,UNK,56.1,,100.0,0.0,0.0,0.0,1.22,,,,,,1413.0,141.3,1.12,,0.1,3.0,2018.5,,123.3,,1.559,,965121.0,5.984581765507548
SNL/MSU/DOE,Carbon prepreg[0]2,0/0,EP,UNK,UNK,56.4,,100.0,0.0,0.0,0.0,1.23,,,,,,1482.0,148.2,1.21,,0.1,3.0,2018.5,,123.3,,1.559,,93711.0,4.971790572306227
SNL/MSU/DOE,Carbon prepreg[0]2,0/0,EP,UNK,UNK,56.1,,100.0,0.0,0.0,0.0,1.22,,,,,,1654.0,165.4,1.37,,0.1,1.0,2018.5,,123.3,,1.559,,3741.0,3.572987708198205
SNL/MSU/DOE,Carbon prepreg[0]2,0/0,EP,UNK,UNK,56.1,,100.0,0.0,0.0,0.0,1.22,,,,,,1653.0,165.3,1.39,,0.1,1.0,2018.5,,123.3,,1.559,,629.0,2.798650645445269
SNL/MSU/DOE,Carbon prepreg[0]2,0/0,EP,UNK,UNK,56.1,,100.0,0.0,0.0,0.0,1.22,,,,,,1620.0,162.0,1.22,,0.1,1.0,2018.5,,123.3,,1.559,,17144.0,4.234112158033772
SNL/MSU/DOE,Carbon prepreg[0]2,0/0,EP,UNK,UNK,56.1,,100.0,0.0,0.0,0.0,1.22,,,,,,1483.0,148.3,1.16,,0.1,3.0,2018.5,,123.3,,1.559,,1541251.0,6.187873371384383
SNL/MSU/DOE,Carbon prepreg[90/0]2S,90/0/90/0/0/90/0/90,EP,UNK,UNK,55.9,,50.0,0.0,50.0,0.0,4.57,,,,,,-55.2,-552.0,,,10.0,2.0,,-630.875,,61.67,,-1.11,896270.0,5.952438859936917
SNL/MSU/DOE,Carbon prepreg[90/0]2S,90/0/90/0/0/90/0/90,EP,UNK,UNK,55.8,,50.0,0.0,50.0,0.0,4.56,,,,,,-58.6,-586.0,,,10.0,2.0,,-630.875,,61.67,,-1.11,1780.0,3.250420002308894
SNL/MSU/DOE,Carbon prepreg[90/0]2S,90/0/90/0/0/90/0/90,EP,UNK,UNK,55.7,,50.0,0.0,50.0,0.0,4.55,,,,,,-58.6,-586.0,,,10.0,1.0,,-630.875,,61.67,,-1.11,608921.0,5.784560951927496
SNL/MSU/DOE,Carbon prepreg[90/0]2S,90/0/90/0/0/90/0/90,EP,UNK,UNK,55.3,,50.0,0.0,50.0,0.0,4.64,,,,,,-58.6,-586.0,,,10.0,2.0,,-630.875,,61.67,,-1.11,1301.0,3.114277296561586
SNL/MSU/DOE,Carbon prepreg[90/0]2S,90/0/90/0/0/90/0/90,EP,UNK,UNK,55.1,,50.0,0.0,50.0,0.0,4.65,,,,,,-58.6,-586.0,,,10.0,2.0,,-630.875,,61.67,,-1.11,962124.0,5.983231048176389
SNL/MSU/DOE,Carbon prepreg[90/0]2S,90/0/90/0/0/90/0/90,EP,UNK,UNK,55.4,,50.0,0.0,50.0,0.0,4.53,,,,,,-62.1,-621.0,,,10.0,2.0,,-630.875,,61.67,,-1.11,20512.0,4.312008007838723
SNL/MSU/DOE,Carbon prepreg[90/0]2S,90/0/90/0/0/90/0/90,EP,UNK,UNK,55.1,,50.0,0.0,50.0,0.0,4.65,,,,,,-65.5,-655.0,,,10.0,1.0,,-630.875,,61.67,,-1.11,426.0,2.629409599102719
SNL/MSU/DOE,Carbon prepreg[90/0]2S,90/0/90/0/0/90/0/90,EP,UNK,UNK,54.4,,50.0,0.0,50.0,0.0,4.45,,,,,,-65.5,-655.0,,,10.0,1.0,,-630.875,,61.67,,-1.11,4.0,0.6020599913279624
SNL/MSU/DOE,Carbon prepreg[90/0]2S,90/0/90/0/0/90/0/90,EP,UNK,UNK,55.3,,50.0,0.0,50.0,0.0,4.52,,,,,,-64.8,-648.0,,,10.0,1.0,,-630.875,,61.67,,-1.11,14.0,1.146128035678238
SNL/MSU/DOE,Carbon prepreg[90/0]2S,90/0/90/0/0/90/0/90,EP,UNK,UNK,54.8,,50.0,0.0,50.0,0.0,4.48,,,,,,-64.1,-641.0,,,10.0,1.0,,-630.875,,61.67,,-1.11,2.0,0.3010299956639812
SNL/MSU/DOE,Carbon prepreg[90/0]2S,90/0/90/0/0/90/0/90,EP,UNK,UNK,55.7,,50.0,0.0,50.0,0.0,4.55,,,,,,-63.4,-634.0,,,10.0,1.0,,-630.875,,61.67,,-1.11,1181.0,3.072249897613515
SNL/MSU/DOE,Carbon prepreg[90/0]2S,90/0/90/0/0/90/0/90,EP,UNK,UNK,55.7,,50.0,0.0,50.0,0.0,4.55,,,,,,-63.4,-634.0,,,10.0,1.0,,-630.875,,61.67,,-1.11,5.0,0.6989700043360189
SNL/MSU/DOE,Carbon prepreg[90/0]2S,90/0/90/0/0/90/0/90,EP,UNK,UNK,55.7,,50.0,0.0,50.0,0.0,4.55,,,,,,-63.4,-634.0,,,10.0,1.0,,-630.875,,61.67,,-1.11,2.0,0.3010299956639812
SNL/MSU/DOE,Carbon prepreg[90/0]2S,90/0/90/0/0/90/0/90,EP,UNK,UNK,55.7,,50.0,0.0,50.0,0.0,4.6,,,,,,-62.1,-621.0,,,10.0,1.0,,-630.875,,61.67,,-1.11,90908.0,4.958602103276723
SNL/MSU/DOE,Carbon prepreg[90/0]2S,90/0/90/0/0/90/0/90,EP,UNK,UNK,55.7,,50.0,0.0,50.0,0.0,4.6,,,,,,-58.6,-586.0,,,10.0,1.0,,-630.875,,61.67,,-1.11,33614.0,4.526520195735265
SNL/MSU/DOE,Carbon prepreg[90/0]2S,90/0/90/0/0/90/0/90,EP,UNK,UNK,54.4,,50.0,0.0,50.0,0.0,4.71,,,,,,-58.6,-586.0,,,10.0,1.0,,-630.875,,61.67,,-1.11,492.0,2.691965102767361
SNL/MSU/DOE,Carbon prepreg[90/0]2S,90/0/90/0/0/90/0/90,EP,UNK,UNK,56.0,,50.0,0.0,50.0,0.0,4.58,,,,,,-58.6,-586.0,,,10.0,1.0,,-630.875,,61.67,,-1.11,934.0,2.970346876230094
SNL/MSU/DOE,Carbon prepreg[90/0]2S,90/0/90/0/0/90/0/90,EP,UNK,UNK,55.3,,50.0,0.0,50.0,0.0,4.64,,,,,,-57.2,-572.0,,,10.0,1.0,,-630.875,,61.67,,-1.11,1201.0,3.079543007402906
SNL/MSU/DOE,Carbon prepreg[90/0]2S,90/0/90/0/0/90/0/90,EP,UNK,UNK,54.1,,50.0,0.0,50.0,0.0,4.74,,,,,,-55.2,-552.0,,,10.0,2.0,,-630.875,,61.67,,-1.11,8056.0,3.906119457545562
SNL/MSU/DOE,Carbon prepreg[90/0]2S,90/0/90/0/0/90/0/90,EP,UNK,UNK,54.3,,50.0,0.0,50.0,0.0,4.72,,,,,,-64.1,-641.0,,,10.0,1.0,,-630.875,,61.67,,-1.11,3.0,0.4771212547196624
SNL/MSU/DOE,Carbon prepreg[90/0]2S,90/0/90/0/0/90/0/90,EP,UNK,UNK,55.3,,50.0,0.0,50.0,0.0,4.52,,,,,,-62.1,-621.0,,,10.0,1.0,,-630.875,,61.67,,-1.11,2.0,0.3010299956639812
SNL/MSU/DOE,Carbon prepreg[90/0]2S,90/0/90/0/0/90/0/90,EP,UNK,UNK,55.5,,50.0,0.0,50.0,0.0,4.62,,,,,,-58.6,-586.0,,,10.0,1.0,,-630.875,,61.67,,-1.11,1254.0,3.098297536494698
SNL/MSU/DOE,Carbon prepreg[90/0]2S,90/0/90/0/0/90/0/90,EP,UNK,UNK,55.0,,50.0,0.0,50.0,0.0,4.66,,,,,,-58.6,-586.0,,,10.0,2.0,,-630.875,,61.67,,-1.11,236909.0,5.37458155956655
SNL/MSU/DOE,Carbon prepreg[90/0]2S,90/0/90/0/0/90/0/90,EP,UNK,UNK,56.0,,50.0,0.0,50.0,0.0,4.58,,,,,,-58.6,-586.0,,,10.0,2.0,,-630.875,,61.67,,-1.11,6972.0,3.843357378437956
SNL/MSU/DOE,Carbon prepreg[90/0]2S,90/0/90/0/0/90/0/90,EP,UNK,UNK,55.0,,50.0,0.0,50.0,0.0,4.66,,,,,,-57.2,-572.0,,,10.0,2.0,,-630.875,,61.67,,-1.11,3352.0,3.525304009958239
SNL/MSU/DOE,Carbon prepreg[90/0]2S,90/0/90/0/0/90/0/90,EP,UNK,UNK,55.4,,50.0,0.0,50.0,0.0,4.53,,,,,,-55.2,-552.0,,,10.0,2.0,,-630.875,,61.67,,-1.11,260626.0,5.416017738672361
SNL/MSU/DOE,Carbon prepreg[90/0]2S,90/0/90/0/0/90/0/90,EP,UNK,UNK,55.5,,50.0,0.0,50.0,0.0,4.62,,,,,,-55.2,-552.0,,,10.0,2.0,,-630.875,,61.67,,-1.11,12101.0,4.08282126093933
SNL/MSU/DOE,Carbon prepreg[90/0]2S,90/0/90/0/0/90/0/90,EP,UNK,UNK,56.0,,50.0,0.0,50.0,0.0,4.58,,,,,,-55.2,-552.0,,,10.0,2.0,,-630.875,,61.67,,-1.11,742.0,2.870403905279027
SNL/MSU/DOE,Carbon prepreg[90/0]2S,90/0/90/0/0/90/0/90,EP,UNK,UNK,56.0,,50.0,0.0,50.0,0.0,4.58,,,,,,-62.1,-621.0,,,10.0,1.0,,-630.875,,61.67,,-1.11,8.0,0.9030899869919435
SNL/MSU/DOE,Carbon prepreg[90/0]2S,90/0/90/0/0/90/0/90,EP,UNK,UNK,55.3,,50.0,0.0,50.0,0.0,4.64,,,,,,-55.2,-552.0,,,10.0,2.0,,-630.875,,61.67,,-1.11,83220.0,4.920227711456929
SNL/MSU/DOE,Carbon prepreg[±45/[0]2/±45],45/-45/0/0/45/-45,EP,UNK,UNK,55.9,,50.0,50.0,0.0,0.0,2.06,,,,,,1034.0,103.4,1.24,,0.1,1.0,1189.888888888889,,76.64444444444445,,1.45,,17589.0,4.245241148904459
SNL/MSU/DOE,Carbon prepreg[±45/[0]2/±45],45/-45/0/0/45/-45,EP,UNK,UNK,57.3,,50.0,50.0,0.0,0.0,2.01,,,,,,1000.0,100.0,1.32,,0.1,1.0,1189.888888888889,,76.64444444444445,,1.45,,6622.0,3.82098917641605
SNL/MSU/DOE,Carbon prepreg[±45/[0]2/±45],45/-45/0/0/45/-45,EP,UNK,UNK,55.9,,50.0,50.0,0.0,0.0,2.06,,,,,,1000.0,100.0,1.22,,0.1,1.3,1189.888888888889,,76.64444444444445,,1.45,,167138.0,5.223075201025121
SNL/MSU/DOE,Carbon prepreg[±45/[0]2/±45],45/-45/0/0/45/-45,EP,UNK,UNK,55.9,,50.0,50.0,0.0,0.0,2.06,,,,,,1000.0,100.0,1.27,,0.1,1.3,1189.888888888889,,76.64444444444445,,1.45,,88162.0,4.945281433811607
SNL/MSU/DOE,Carbon prepreg[±45/[0]2/±45],45/-45/0/0/45/-45,EP,UNK,UNK,57.3,,50.0,50.0,0.0,0.0,2.01,,,,,,1000.0,100.0,1.18,,0.1,1.3,1189.888888888889,,76.64444444444445,,1.45,,36064.0,4.557073894366012
SNL/MSU/DOE,Carbon prepreg[±45/[0]2/±45],45/-45/0/0/45/-45,EP,UNK,UNK,55.9,,50.0,50.0,0.0,0.0,2.06,,,,,,965.0,96.5,1.09,,0.1,1.5,1189.888888888889,,76.64444444444445,,1.45,,841538.0,5.925073731503408
SNL/MSU/DOE,Carbon prepreg[±45/[0]2/±45],45/-45/0/0/45/-45,EP,UNK,UNK,56.7,,50.0,50.0,0.0,0.0,2.03,,,,,,1000.0,100.0,1.14,,0.1,1.3,1189.888888888889,,76.64444444444445,,1.45,,376294.0,5.575527293558594
SNL/MSU/DOE,Carbon prepreg[±45/[0]2/±45],45/-45/0/0/45/-45,EP,UNK,UNK,57.3,,50.0,50.0,0.0,0.0,2.01,,,,,,965.0,96.5,1.18,,0.1,1.5,1189.888888888889,,76.64444444444445,,1.45,,280056.0,5.447244881553869
SNL/MSU/DOE,Carbon prepreg[±45/[0]2/±45],45/-45/0/0/45/-45,EP,UNK,UNK,54.6,,50.0,50.0,0.0,0.0,2.11,,,,,,965.0,96.5,1.17,,0.1,1.5,1189.888888888889,,76.64444444444445,,1.45,,127413.0,5.105213741501936
SNL/MSU/DOE,Carbon prepreg[±45/[0]2/±45],45/-45/0/0/45/-45,EP,UNK,UNK,56.7,,50.0,50.0,0.0,0.0,2.03,,,,,,1069.0,106.9,1.29,,0.1,0.5,1189.888888888889,,76.64444444444445,,1.45,,171.0,2.232996110392154
SNL/MSU/DOE,Carbon prepreg[±45/[0]2/±45],45/-45/0/0/45/-45,EP,UNK,UNK,57.3,,50.0,50.0,0.0,0.0,2.01,,,,,,1051.0,105.1,1.24,,0.1,0.5,1189.888888888889,,76.64444444444445,,1.45,,10686.0,4.028815169846887
SNL/MSU/DOE,Carbon prepreg[±45/[0]2/±45],45/-45/0/0/45/-45,EP,UNK,UNK,56.4,,50.0,50.0,0.0,0.0,2.04,,,,,,1051.0,105.1,1.3,,0.1,0.5,1189.888888888889,,76.64444444444445,,1.45,,4248.0,3.628184508073413
SNL/MSU/DOE,Carbon prepreg[±45/[0]2/±45],45/-45/0/0/45/-45,EP,UNK,UNK,55.9,,50.0,50.0,0.0,0.0,2.06,,,,,,948.0,94.80000000000001,1.07,,0.1,3.0,1189.888888888889,,76.64444444444445,,1.45,,1794745.0,6.254002752101009
SNL/MSU/DOE,Carbon prepreg[±45/[0]2/±45],45/-45/0/0/45/-45,EP,UNK,UNK,57.0,,50.0,50.0,0.0,0.0,2.02,,,,,,1051.0,105.1,1.27,,0.1,1.0,1189.888888888889,,76.64444444444445,,1.45,,384.0,2.584331224367531
SNL/MSU/DOE,Carbon prepreg[±45/[0]2/±45],45/-45/0/0/45/-45,EP,UNK,UNK,57.3,,50.0,50.0,0.0,0.0,2.01,,,,,,1051.0,105.1,1.26,,0.1,0.5,1189.888888888889,,76.64444444444445,,1.45,,64150.0,4.807196660710948
SNL/MSU/DOE,Carbon prepreg[±45/[0]2/±45],45/-45/0/0/45/-45,EP,UNK,UNK,57.3,,50.0,50.0,0.0,0.0,2.01,,,,,,1051.0,105.1,1.32,,0.1,0.5,1189.888888888889,,76.64444444444445,,1.45,,22624.0,4.354569392116805
SNL/MSU/DOE,Carbon prepreg[±45/[0]2/±45],45/-45/0/0/45/-45,EP,UNK,UNK,55.9,,50.0,50.0,0.0,0.0,2.06,,,,,,965.0,96.5,1.14,,0.1,1.5,1189.888888888889,,76.64444444444445,,1.45,,164465.0,5.216073489373228
SNL/MSU/DOE,Carbon prepreg[±45/[0]2/±45],45/-45/0/0/45/-45,EP,UNK,UNK,56.4,,50.0,50.0,0.0,0.0,2.04,,,,,,965.0,96.5,1.11,,0.1,1.5,1189.888888888889,,76.64444444444445,,1.45,,630711.0,5.799830405430678
SNL/MSU/DOE,Carbon prepreg[±45/[0]2/±45],45/-45/0/0/45/-45,EP,UNK,UNK,54.6,,50.0,50.0,0.0,0.0,2.11,,,,,,965.0,96.5,1.16,,0.1,1.5,1189.888888888889,,76.64444444444445,,1.45,,57801.0,4.761935352100894
SNL/MSU/DOE,Carbon prepreg[±45/[0]2/±45],45/-45/0/0/45/-45,EP,UNK,UNK,56.7,,50.0,50.0,0.0,0.0,2.03,,,,,,965.0,96.5,1.1,,0.1,1.5,1189.888888888889,,76.64444444444445,,1.45,,192999.0,5.285555058771468
SNL/MSU/DOE,Carbon prepreg[±45/[0]2/±45],45/-45/0/0/45/-45,EP,UNK,UNK,56.7,,50.0,50.0,0.0,0.0,2.03,,,,,,1000.0,100.0,1.27,,0.1,1.5,1189.888888888889,,76.64444444444445,,1.45,,13188.0,4.120178938471115
SNL/MSU/DOE,Carbon prepreg[±45/[0]2/±45],45/-45/0/0/45/-45,EP,UNK,UNK,56.4,,50.0,50.0,0.0,0.0,2.04,,,,,,1000.0,100.0,1.21,,0.1,1.0,1189.888888888889,,76.64444444444445,,1.45,,35026.0,4.544390543337748
SNL/MSU/DOE,Carbon prepreg[±45/[0]2/±45],45/-45/0/0/45/-45,EP,UNK,UNK,57.0,,50.0,50.0,0.0,0.0,2.02,,,,,,1000.0,100.0,1.18,,0.1,1.0,1189.888888888889,,76.64444444444445,,1.45,,188064.0,5.274305669034304
SNL/MSU/DOE,Carbon prepreg[±45/[0]2/±45],45/-45/0/0/45/-45,EP,UNK,UNK,57.0,,50.0,50.0,0.0,0.0,2.02,,,,,,1000.0,100.0,1.25,,0.1,1.0,1189.888888888889,,76.64444444444445,,1.45,,9786.0,3.99060521142392
SNL/MSU/DOE,Carbon prepreg[±45/[0]2/±45],45/-45/0/0/45/-45,EP,UNK,UNK,56.7,,50.0,50.0,0.0,0.0,2.03,,,,,,1051.0,105.1,1.28,,0.1,0.5,1189.888888888889,,76.64444444444445,,1.45,,8679.0,3.938469688367646
SNL/MSU/DOE,Carbon prepreg[±45/[0]2/±45],45/-45/0/0/45/-45,EP,UNK,UNK,56.7,,50.0,50.0,0.0,0.0,2.03,,,,,,1051.0,105.1,1.22,,0.1,0.5,1189.888888888889,,76.64444444444445,,1.45,,22706.0,4.356140633518128
SNL/MSU/DOE,Carbon prepreg[±45/[0]2/±45],45/-45/0/0/45/-45,EP,UNK,UNK,56.7,,50.0,50.0,0.0,0.0,2.03,,,,,,1051.0,105.1,1.31,,0.1,0.5,1189.888888888889,,76.64444444444445,,1.45,,2364.0,3.373647472209218
SNL/MSU/DOE,Carbon prepreg[±45/[0]2/±45],45/-45/0/0/45/-45,EP,UNK,UNK,56.4,,50.0,50.0,0.0,0.0,2.04,,,,,,1051.0,105.1,1.24,,0.1,0.5,1189.888888888889,,76.64444444444445,,1.45,,2191.0,3.340642377560705
SNL/MSU/DOE,UNI-PPG1200-PU[0]6,0/0/0/0/0/0,,UNK,UNK,59.0,,92.0,0.0,8.0,0.0,4.99,,,,,,414.0,-414.0,1.01,-1.01,-1.0,1.3,1060.2,-745.0,40.59999999999999,42.36666666666667,2.904,-1.84,10144.0,4.006209240537657
SNL/MSU/DOE,UNI-PPG1200-PU[0]6,0/0/0/0/0/0,,UNK,UNK,59.0,,92.0,0.0,8.0,0.0,4.24,,,,,,379.0,-379.0,0.93,-0.93,-1.0,1.5,1060.2,-745.0,40.59999999999999,42.36666666666667,2.904,-1.84,10903.0,4.037546012085826
SNL/MSU/DOE,UNI-PPG1200-PU[0]6,0/0/0/0/0/0,,UNK,UNK,59.0,,92.0,0.0,8.0,0.0,4.05,,,,,,345.0,-345.0,0.84,-0.84,-1.0,1.5,1060.2,-745.0,40.59999999999999,42.36666666666667,2.904,-1.84,42852.0,4.631971096240407
SNL/MSU/DOE,UNI-PPG1200-PU[0]6,0/0/0/0/0/0,,UNK,UNK,59.0,,92.0,0.0,8.0,0.0,4.27,,,,,,345.0,-345.0,0.84,-0.84,-1.0,1.5,1060.2,-745.0,40.59999999999999,42.36666666666667,2.904,-1.84,27043.0,4.432054868156274
SNL/MSU/DOE,UNI-PPG1200-PU[0]6,0/0/0/0/0/0,,UNK,UNK,59.0,,92.0,0.0,8.0,0.0,4.98,,,,,,345.0,-345.0,0.84,-0.84,-1.0,1.3,1060.2,-745.0,40.59999999999999,42.36666666666667,2.904,-1.84,20532.0,4.312431255588725
SNL/MSU/DOE,UNI-PPG1200-PU[0]6,0/0/0/0/0/0,,UNK,UNK,59.0,,92.0,0.0,8.0,0.0,4.14,,,,,,310.0,-310.0,0.76,-0.76,-1.0,1.5,1060.2,-745.0,40.59999999999999,42.36666666666667,2.904,-1.84,106485.0,5.027288435229842
SNL/MSU/DOE,UNI-PPG1200-PU[0]6,0/0/0/0/0/0,,UNK,UNK,59.0,,92.0,0.0,8.0,0.0,4.19,,,,,,241.0,-241.0,0.59,-0.59,-1.0,1.5,1060.2,-745.0,40.59999999999999,42.36666666666667,2.904,-1.84,1680125.0,6.225341594101303
SNL/MSU/DOE,UNI-PPG1200-PU[0]6,0/0/0/0/0/0,,UNK,UNK,59.0,,92.0,0.0,8.0,0.0,4.94,,,,,,345.0,-345.0,0.84,-0.84,-1.0,1.3,1060.2,-745.0,40.59999999999999,42.36666666666667,2.904,-1.84,35832.0,4.554271049436632
SNL/MSU/DOE,UNI-PPG1200-PU[0]6,0/0/0/0/0/0,,UNK,UNK,59.0,,92.0,0.0,8.0,0.0,4.99,,,,,,345.0,-345.0,0.84,-0.84,-1.0,1.0,1060.2,-745.0,40.59999999999999,42.36666666666667,2.904,-1.84,24227.0,4.384299639308384
SNL/MSU/DOE,UNI-PPG1200-PU[0]6,0/0/0/0/0/0,,UNK,UNK,59.0,,92.0,0.0,8.0,0.0,5.02,,,,,,414.0,-414.0,1.01,-1.01,-1.0,1.0,1060.2,-745.0,40.59999999999999,42.36666666666667,2.904,-1.84,7967.0,3.901294817165567
SNL/MSU/DOE,UNI-PPG1200-PU[0]6,0/0/0/0/0/0,,UNK,UNK,59.0,,92.0,0.0,8.0,0.0,4.88,,,,,,207.0,-207.0,0.5,-0.5,-1.0,1.0,1060.2,-745.0,40.59999999999999,42.36666666666667,2.904,-1.84,1057085.0,6.024109910246647
SNL/MSU/DOE,UNI-PPG1200-PU[0]6,0/0/0/0/0/0,,UNK,UNK,59.0,,92.0,0.0,8.0,0.0,4.93,,,,,,517.0,-517.0,1.26,-1.26,-1.0,1.0,1060.2,-745.0,40.59999999999999,42.36666666666667,2.904,-1.84,219.0,2.340444114840118
SNL/MSU/DOE,UNI-PPG1200-PU[0]6,0/0/0/0/0/0,,UNK,UNK,59.0,,92.0,0.0,8.0,0.0,1.68,,,,,,414.0,41.40000000000001,1.08,,0.1,2.0,1060.2,-745.0,40.59999999999999,42.36666666666667,2.904,-1.84,310952.0,5.492693354480208
SNL/MSU/DOE,UNI-PPG1200-PU[0]6,0/0/0/0/0/0,,UNK,UNK,59.0,,92.0,0.0,8.0,0.0,1.68,,,,,,552.0,55.2,1.34,,0.1,2.0,1060.2,-745.0,40.59999999999999,42.36666666666667,2.904,-1.84,9204.0,3.963976609996606
SNL/MSU/DOE,UNI-PPG1200-PU[0]6,0/0/0/0/0/0,,UNK,UNK,59.0,,92.0,0.0,8.0,0.0,1.68,,,,,,552.0,55.2,1.36,,0.1,2.0,1060.2,-745.0,40.59999999999999,42.36666666666667,2.904,-1.84,28690.0,4.457730548245999
SNL/MSU/DOE,UNI-PPG1200-PU[0]6,0/0/0/0/0/0,,UNK,UNK,59.0,,92.0,0.0,8.0,0.0,1.68,,,,,,552.0,55.2,1.29,,0.1,2.0,1060.2,-745.0,40.59999999999999,42.36666666666667,2.904,-1.84,23966.0,4.379595554981099
SNL/MSU/DOE,UNI-PPG1200-PU[0]6,0/0/0/0/0/0,,UNK,UNK,59.0,,92.0,0.0,8.0,0.0,1.68,,,,,,448.0,44.8,1.11,,0.1,2.0,1060.2,-745.0,40.59999999999999,42.36666666666667,2.904,-1.84,96223.0,4.983278893027314
SNL/MSU/DOE,UNI-PPG1200-PU[0]6,0/0/0/0/0/0,,UNK,UNK,59.0,,92.0,0.0,8.0,0.0,1.68,,,,,,448.0,44.8,1.08,,0.1,2.0,1060.2,-745.0,40.59999999999999,42.36666666666667,2.904,-1.84,162886.0,5.211883758439686
SNL/MSU/DOE,UNI-PPG1200-PU[0]6,0/0/0/0/0/0,,UNK,UNK,59.0,,92.0,0.0,8.0,0.0,1.68,,,,,,448.0,44.8,1.12,,0.1,2.0,1060.2,-745.0,40.59999999999999,42.36666666666667,2.904,-1.84,173091.0,5.238274486986012
SNL/MSU/DOE,UNI-PPG1200-PU[0]6,0/0/0/0/0/0,,UNK,UNK,59.0,,92.0,0.0,8.0,0.0,1.68,,,,,,483.0,48.3,1.23,,0.1,2.0,1060.2,-745.0,40.59999999999999,42.36666666666667,2.904,-1.84,25643.0,4.408968832361207
SNL/MSU/DOE,UNI-PPG1200-PU[0]6,0/0/0/0/0/0,,UNK,UNK,59.0,,92.0,0.0,8.0,0.0,1.68,,,,,,483.0,48.3,1.2,,0.1,2.0,1060.2,-745.0,40.59999999999999,42.36666666666667,2.904,-1.84,28490.0,4.454692449239477
SNL/MSU/DOE,UNI-PPG1200-PU[0]6,0/0/0/0/0/0,,UNK,UNK,59.0,,92.0,0.0,8.0,0.0,1.68,,,,,,483.0,48.3,1.25,,0.1,2.0,1060.2,-745.0,40.59999999999999,42.36666666666667,2.904,-1.84,47170.0,4.673665876245702
SNL/MSU/DOE,UNI-PPG1200-PU[0]6,0/0/0/0/0/0,,UNK,UNK,59.0,,92.0,0.0,8.0,0.0,1.68,,,,,,414.0,41.40000000000001,1.08,,0.1,3.0,1060.2,-745.0,40.59999999999999,42.36666666666667,2.904,-1.84,770361.0,5.88669428824742
SNL/MSU/DOE,UNI-PPG1200-PU[0]6,0/0/0/0/0/0,,UNK,UNK,59.0,,92.0,0.0,8.0,0.0,1.68,,,,,,414.0,41.40000000000001,1.09,,0.1,2.0,1060.2,-745.0,40.59999999999999,42.36666666666667,2.904,-1.84,678003.0,5.831231615519812
SNL/MSU/DOE,UNI-ELT5500-EP1[0]2,0/0,EP,UNK,UNK,59.0,,92.0,0.0,6.0,2.0,2.39,,,,,,483.0,48.3,1.15,,0.1,1.0,1162.166666666667,,44.9,,2.876666666666667,,8059.0,3.906281155772153
SNL/MSU/DOE,UNI-ELT5500-EP1[0]2,0/0,EP,UNK,UNK,59.0,,92.0,0.0,6.0,2.0,2.39,,,,,,414.0,41.40000000000001,0.98,,0.1,2.0,1162.166666666667,,44.9,,2.876666666666667,,101760.0,5.007577098304338
SNL/MSU/DOE,UNI-ELT5500-EP1[0]2,0/0,EP,UNK,UNK,59.0,,92.0,0.0,6.0,2.0,2.39,,,,,,414.0,41.40000000000001,0.98,,0.1,2.0,1162.166666666667,,44.9,,2.876666666666667,,156787.0,5.195310050297907
SNL/MSU/DOE,UNI-ELT5500-EP1[0]2,0/0,EP,UNK,UNK,59.0,,92.0,0.0,6.0,2.0,2.39,,,,,,414.0,41.40000000000001,0.98,,0.1,1.0,1162.166666666667,,44.9,,2.876666666666667,,250761.0,5.39925999307638
SNL/MSU/DOE,UNI-ELT5500-EP1[0]2,0/0,EP,UNK,UNK,59.0,,92.0,0.0,6.0,2.0,2.39,,,,,,345.0,34.5,0.81,,0.1,2.0,1162.166666666667,,44.9,,2.876666666666667,,465574.0,5.667988719125047
SNL/MSU/DOE,UNI-ELT5500-EP1[0]2,0/0,EP,UNK,UNK,59.0,,92.0,0.0,6.0,2.0,2.39,,,,,,483.0,48.3,1.15,,0.1,2.0,1162.166666666667,,44.9,,2.876666666666667,,9713.0,3.987353388735793
SNL/MSU/DOE,UNI-ELT5500-EP1[0]2,0/0,EP,UNK,UNK,59.0,,92.0,0.0,6.0,2.0,2.39,,,,,,690.0,69.0,1.63,,0.1,1.0,1162.166666666667,,44.9,,2.876666666666667,,888.0,2.948412965778601
