Repository: Luwen-Zhang/SNEnsemble

# Copyright Notification

## Composites

We reformat and merge fatigue testing records from SNL/MSU/DOE, OptiMat, UPWIND, and FACT databases into a single database with careful considerations, including filtering invalid entries, rename variables, fix improper calculations in the records, to obtain clean and consistent data to fit machine 
learning usages. We leave the original format ("2019_SNL_MSU_DOE_Composite-Materials-Database_Wind_29pt0.xlsx" and "Optidat UPWIND 28_3_2017.xls") in the folder. Any derived database should be directly based on the original files instead of our merged database. We are not responsible for the accuracy of the testing records.

File: data/composite_database_10082023_snl_msu_doe.csv (part 1 of 23)
Data source,Material_Code,Sequence,Resin Type,Waveform,Control,Fibre Volume Fraction,Fibre Weight Fraction,Fibre Weight Fraction (0-deg),Fibre Weight Fraction (45-deg),Fibre Weight Fraction (90-deg),Fibre Weight Fraction (Other Dir.),Thickness,Tab Thickness,Width,Length,Load Length,Area,Maximum Stress,Minimum Stress,Maximum Strain,Minimum Strain,R-value,Frequency,Ultimate Tensile Stress,Ultimate Compressive Stress,Tensile Modulus,Compressive Modulus,Ultimate Tensile Strain,Ultimate Compressive Strain,Cycles to Failure,log10(Cycles to Failure)
SNL/MSU/DOE,LCCF-T20[0]5,0/0/0/0/0,EP,UNK,UNK,56,,100,0,0,0,1.2,,,,,,862,86.2,0.6,,0.1,1,909.166666666667,,131.416666666667,,0.68,,11,1.04139268515823
SNL/MSU/DOE,LCCF-T20[0]5,0/0/0/0/0,EP,UNK,UNK,53,,100,0,0,0,1.17,,,,,,793,79.3,0.53,,0.1,1,909.166666666667,,131.416666666667,,0.68,,160,2.20411998265593
SNL/MSU/DOE,LCCF-T20[0]5,0/0/0/0/0,EP,UNK,UNK,53,,100,0,0,0,1.24,,,,,,690,69,0.42,,0.1,2,909.166666666667,,131.416666666667,,0.68,,563,2.75050839485135
SNL/MSU/DOE,LCCF-T20[0]5,0/0/0/0/0,EP,UNK,UNK,56,,100,0,0,0,1.26,,,,,,690,69,0.48,,0.1,2,909.166666666667,,131.416666666667,,0.68,,680,2.83250891270624
SNL/MSU/DOE,LCCF-T20[0]5,0/0/0/0/0,EP,UNK,UNK,53,,100,0,0,0,1.22,,,,,,621,62.1,0.41,,0.1,2,909.166666666667,,131.416666666667,,0.68,,4130,3.6159500516564
SNL/MSU/DOE,LCCF-T20[0]5,0/0/0/0/0,EP,UNK,UNK,56,,100,0,0,0,1.24,,,,,,621,62.1,0.43,,0.1,2,909.166666666667,,131.416666666667,,0.68,,7528,3.8766796104192
SNL/MSU/DOE,LCCF-T20[0]5,0/0/0/0/0,EP,UNK,UNK,52,,100,0,0,0,1.22,,,,,,690,69,0.46,,0.1,2,909.166666666667,,131.416666666667,,0.68,,9768,3.98980565093683
SNL/MSU/DOE,LCCF-T20[0]5,0/0/0/0/0,EP,UNK,UNK,52,,100,0,0,0,1.24,,,,,,552,55.2,0.41,,0.1,3,909.166666666667,,131.416666666667,,0.68,,77843,4.89121956490597
SNL/MSU/DOE,LCCF-T20[0]5,0/0/0/0/0,EP,UNK,UNK,54,,100,0,0,0,1.22,,,,,,552,55.2,0.4,,0.1,2,909.166666666667,,131.416666666667,,0.68,,115530,5.06269477334239
SNL/MSU/DOE,LCCF-T20[0]5,0/0/0/0/0,EP,UNK,UNK,54,,100,0,0,0,1.17,,,,,,552,55.2,0.4,,0.1,3,909.166666666667,,131.416666666667,,0.68,,394498,5.59604480579344
SNL/MSU/DOE,LCCF-K20[0]5,0/0/0/0/0,EP,UNK,UNK,43,,100,0,0,0,0.93,,,,,,621,62.1,0.59,,0.1,2.5,957.2,,78.98,,0.892,,1333,3.12483014941386
SNL/MSU/DOE,LCCF-K20[0]5,0/0/0/0/0,EP,UNK,UNK,47,,100,0,0,0,1,,,,,,586,58.6,0.49,,0.1,2,957.2,,78.98,,0.892,,2296,3.36097188372594
SNL/MSU/DOE,LCCF-K20[0]5,0/0/0/0/0,EP,UNK,UNK,49,,100,0,0,0,1.05,,,,,,586,58.6,0.49,,0.1,2,957.2,,78.98,,0.892,,7387,3.86846809902099
SNL/MSU/DOE,LCCF-K20[0]5,0/0/0/0/0,EP,UNK,UNK,58,,100,0,0,0,0.99,,,,,,621,62.1,0.45,,0.1,2.5,957.2,,78.98,,0.892,,12770,4.10619089726342
SNL/MSU/DOE,LCCF-K20[0]5,0/0/0/0/0,EP,UNK,UNK,50,,100,0,0,0,1.04,,,,,,586,58.6,0.48,,0.1,2,957.2,,78.98,,0.892,,28180,4.44994098877334
SNL/MSU/DOE,LCCF-K20[0]5,0/0/0/0/0,EP,UNK,UNK,50,,100,0,0,0,1.07,,,,,,621,62.1,0.5,,0.1,2.5,957.2,,78.98,,0.892,,128006,5.10723032672459
SNL/MSU/DOE,Zoltek PX35[0],0,EP,UNK,UNK,62,,100,0,0,0,1.78,,,,,,2069,206.9,1.4,,0.1,1,2215.16666666667,-1505.375,141.666666666667,131.75,,,43,1.63346845557959
SNL/MSU/DOE,Zoltek PX35[0],0,EP,UNK,UNK,62,,100,0,0,0,1.78,,,,,,2069,206.9,1.4,,0.1,1,2215.16666666667,-1505.375,141.666666666667,131.75,,,77,1.88649072517248
SNL/MSU/DOE,Zoltek PX35[0],0,EP,UNK,UNK,62,,100,0,0,0,1.78,,,,,,2069,206.9,1.4,,0.1,1,2215.16666666667,-1505.375,141.666666666667,131.75,,,203,2.30749603791321
SNL/MSU/DOE,Zoltek PX35[0],0,EP,UNK,UNK,62,,100,0,0,0,1.78,,,,,,1896,189.6,1.2,,0.1,1,2215.16666666667,-1505.375,141.666666666667,131.75,,,270,2.43136376415899
SNL/MSU/DOE,Zoltek PX35[0],0,EP,UNK,UNK,62,,100,0,0,0,1.78,,,,,,1724,172.4,1.1,,0.1,1.5,2215.16666666667,-1505.375,141.666666666667,131.75,,,3139,3.49679131570004
SNL/MSU/DOE,Zoltek PX35[0],0,EP,UNK,UNK,62,,100,0,0,0,1.78,,,,,,1724,172.4,1.1,,0.1,1.5,2215.16666666667,-1505.375,141.666666666667,131.75,,,3844,3.58478337899651
SNL/MSU/DOE,Zoltek PX35[0],0,EP,UNK,UNK,62,,100,0,0,0,1.78,,,,,,1724,172.4,1.1,,0.1,1.5,2215.16666666667,-1505.375,141.666666666667,131.75,,,4050,3.60745502321467
SNL/MSU/DOE,Zoltek PX35[0],0,EP,UNK,UNK,62,,100,0,0,0,1.78,,,,,,1724,172.4,1.1,,0.1,1,2215.16666666667,-1505.375,141.666666666667,131.75,,,6424,3.80780553227063
SNL/MSU/DOE,Zoltek PX35[0],0,EP,UNK,UNK,62,,100,0,0,0,1.78,,,,,,1379,137.9,0.9,,0.1,1.5,2215.16666666667,-1505.375,141.666666666667,131.75,,,159714,5.20334298662225
SNL/MSU/DOE,Zoltek PX35[0],0,EP,UNK,UNK,62,,100,0,0,0,1.78,,,,,,1379,137.9,0.9,,0.1,1.5,2215.16666666667,-1505.375,141.666666666667,131.75,,,171529,5.23433755572136
SNL/MSU/DOE,Zoltek PX35[0],0,EP,UNK,UNK,62,,100,0,0,0,1.78,,,,,,1379,137.9,0.9,,0.1,1.5,2215.16666666667,-1505.375,141.666666666667,131.75,,,283219,5.45212238502892
SNL/MSU/DOE,Zoltek PX35[0],0,EP,UNK,UNK,62,,100,0,0,0,1.78,,,,,,1207,120.7,0.79,,0.1,2,2215.16666666667,-1505.375,141.666666666667,131.75,,,498795,5.69792209139172
SNL/MSU/DOE,Zoltek PX35[0],0,EP,UNK,UNK,62,,100,0,0,0,1.78,,,,,,1207,120.7,0.79,,0.1,2,2215.16666666667,-1505.375,141.666666666667,131.75,,,602187,5.77973137573801
SNL/MSU/DOE,Zoltek PX35[0],0,EP,UNK,UNK,62,,100,0,0,0,1.78,,,,,,1207,120.7,0.79,,0.1,2,2215.16666666667,-1505.375,141.666666666667,131.75,,,661029,5.82022051283466
SNL/MSU/DOE,Zoltek PX35[0],0,EP,UNK,UNK,62,,100,0,0,0,1.78,,,,,,1207,120.7,0.79,,0.1,2,2215.16666666667,-1505.375,141.666666666667,131.75,,,821465,5.91458906426447
SNL/MSU/DOE,Zoltek PX35[0],0,EP,UNK,UNK,62,,100,0,0,0,1.78,,,,,,1207,120.7,0.79,,0.1,2,2215.16666666667,-1505.375,141.666666666667,131.75,,,1111726,6.0459977626498
SNL/MSU/DOE,UNI-PPG1250-EP9[0]2,0/0,EP,UNK,UNK,,,92,0,8,0,1.63,,,,,,621,62.1,1.41,,0.1,1,883,,44.18,,2.098,,446,2.64933485871214
SNL/MSU/DOE,UNI-PPG1250-EP9[0]2,0/0,EP,UNK,UNK,,,92,0,8,0,1.7,,,,,,621,62.1,1.58,,0.1,1,883,,44.18,,2.098,,323,2.5092025223311
SNL/MSU/DOE,UNI-PPG1250-EP9[0]2,0/0,EP,UNK,UNK,,,92,0,8,0,1.69,,,,,,483,48.3,,,0.1,1.5,883,,44.18,,2.098,,1171,3.06855689507236
SNL/MSU/DOE,UNI-PPG1250-EP9[0]2,0/0,EP,UNK,UNK,,,92,0,8,0,1.69,,,,,,483,48.3,,,0.1,1.5,883,,44.18,,2.098,,1803,3.2559957267224
SNL/MSU/DOE,UNI-PPG1250-EP9[0]2,0/0,EP,UNK,UNK,,,92,0,8,0,1.71,,,,,,483,48.3,,,0.1,1.5,883,,44.18,,2.098,,2495,3.39707054995941
SNL/MSU/DOE,UNI-PPG1250-EP9[0]2,0/0,EP,UNK,UNK,,,92,0,8,0,1.7,,,,,,207,20.7,,,0.1,3,883,,44.18,,2.098,,209012,5.32017122096357
SNL/MSU/DOE,UNI-PPG1250-EP9[0]2,0/0,EP,UNK,UNK,,,92,0,8,0,1.7,,,,,,207,20.7,,,0.1,3,883,,44.18,,2.098,,524147,5.71945310441823
SNL/MSU/DOE,UNI-PPG1250-EP9[0]2,0/0,EP,UNK,UNK,,,92,0,8,0,1.73,,,,,,207,20.7,,,0.1,3,883,,44.18,,2.098,,382747,5.58291179535057
SNL/MSU/DOE,UNI-PPG1250-EP9[0]2,0/0,EP,UNK,UNK,,,92,0,8,0,1.68,,,,,,276,27.6,,,0.1,2.5,883,,44.18,,2.098,,89009,4.94943392184404
SNL/MSU/DOE,UNI-PPG1250-EP9[0]2,0/0,EP,UNK,UNK,,,92,0,8,0,1.68,,,,,,276,27.6,,,0.1,2.5,883,,44.18,,2.098,,38145,4.58143761923139
SNL/MSU/DOE,UNI-PPG1250-EP9[0]2,0/0,EP,UNK,UNK,,,92,0,8,0,1.68,,,,,,345,34.5,,,0.1,2,883,,44.18,,2.098,,18115,4.25803833837056
SNL/MSU/DOE,UNI-PPG1250-EP9[0]2,0/0,EP,UNK,UNK,,,92,0,8,0,1.7,,,,,,345,34.5,,,0.1,2,883,,44.18,,2.098,,9782,3.99042765848526
SNL/MSU/DOE,UNI-PPG1250-EP9[0]2,0/0,EP,UNK,UNK,,,92,0,8,0,1.69,,,,,,345,34.5,,,0.1,1.5,883,,44.18,,2.098,,15895,4.20126053225079
SNL/MSU/DOE,UNI-PPG1250-EP10[0]2,0/0,EP,UNK,UNK,,,92,0,8,0,1.6,,,,,,621,62.1,,,0.1,1,776.6,,46.3,,1.738,,163,2.21218760440396
SNL/MSU/DOE,UNI-PPG1250-EP10[0]2,0/0,EP,UNK,UNK,,,92,0,8,0,1.61,,,,,,621,62.1,,,0.1,1,776.6,,46.3,,1.738,,97,1.98677173426625
SNL/MSU/DOE,UNI-PPG1250-EP10[0]2,0/0,EP,UNK,UNK,,,92,0,8,0,1.61,,,,,,483,48.3,,,0.1,1,776.6,,46.3,,1.738,,2950,3.46982201597816
SNL/MSU/DOE,UNI-PPG1250-EP10[0]2,0/0,EP,UNK,UNK,,,92,0,8,0,1.6,,,,,,483,48.3,,,0.1,1,776.6,,46.3,,1.738,,1910,3.28103336724773
SNL/MSU/DOE,UNI-PPG1250-EP10[0]2,0/0,EP,UNK,UNK,,,92,0,8,0,1.59,,,,,,483,48.3,1.12,,0.1,1,776.6,,46.3,,1.738,,3742,3.57310378316399
SNL/MSU/DOE,UNI-PPG1250-EP10[0]2,0/0,EP,UNK,UNK,,,92,0,8,0,1.65,,,,,,345,34.5,,,0.1,2,776.6,,46.3,,1.738,,51704,4.71352414291462
SNL/MSU/DOE,UNI-PPG1250-EP10[0]2,0/0,EP,UNK,UNK,,,92,0,8,0,1.63,,,,,,345,34.5,,,0.1,2,776.6,,46.3,,1.738,,72149,4.85823031606026
SNL/MSU/DOE,UNI-PPG1250-EP10[0]2,0/0,EP,UNK,UNK,,,92,0,8,0,1.57,,,,,,345,34.5,,,0.1,2,776.6,,46.3,,1.738,,24932,4.39675711821996
SNL/MSU/DOE,UNI-PPG1250-EP10[0]2,0/0,EP,UNK,UNK,,,92,0,8,0,1.64,,,,,,276,27.6,,,0.1,2.5,776.6,,46.3,,1.738,,954013,5.97955429272275
SNL/MSU/DOE,UNI-PPG1250-EP10[0]2,0/0,EP,UNK,UNK,,,92,0,8,0,1.57,,,,,,276,27.6,,,0.1,2,776.6,,46.3,,1.738,,81562,4.91148786666856
SNL/MSU/DOE,UNI-PPG1250-EP10[0]2,0/0,EP,UNK,UNK,,,92,0,8,0,1.6,,,,,,276,27.6,,,0.1,2,776.6,,46.3,,1.738,,326376,5.51371821548996
SNL/MSU/DOE,UNI-PPG1250-EP10[0]2,0/0,EP,UNK,UNK,,,92,0,8,0,1.64,,,,,,207,20.7,,,0.1,3,776.6,,46.3,,1.738,,1347375,6.12948848493237
SNL/MSU/DOE,UNI-Neptco Rodpack[0]4,0/0/0/0,EP,UNK,UNK,59.9,,100,0,0,0,3.48,,,,,,517,-517,1.01,-1.01,-1,1,1119.66666666667,-986.333333333333,47.2,47.2,2.46666666666667,-1.92,492,2.69196510276736
SNL/MSU/DOE,UNI-Neptco Rodpack[0]4,0/0/0/0,EP,UNK,UNK,59.9,,100,0,0,0,3.42,,,,,,414,-414,0.81,-0.81,-1,1,1119.66666666667,-986.333333333333,47.2,47.2,2.46666666666667,-1.92,17967,4.25447556780387
SNL/MSU/DOE,UNI-Neptco Rodpack[0]4,0/0/0/0,EP,UNK,UNK,59.9,,100,0,0,0,3.43,,,,,,414,-414,0.81,-0.81,-1,1,1119.66666666667,-986.333333333333,47.2,47.2,2.46666666666667,-1.92,8827,3.94581312658734
SNL/MSU/DOE,UNI-Neptco Rodpack[0]4,0/0/0/0,EP,UNK,UNK,59.9,,100,0,0,0,3.43,,,,,,414,-414,0.81,-0.81,-1,1,1119.66666666667,-986.333333333333,47.2,47.2,2.46666666666667,-1.92,12872,4.10964603109097
SNL/MSU/DOE,UNI-Neptco Rodpack[0]4,0/0/0/0,EP,UNK,UNK,59.9,,100,0,0,0,3.43,,,,,,345,-345,0.67,-0.67,-1,1,1119.66666666667,-986.333333333333,47.2,47.2,2.46666666666667,-1.92,64274,4.80803532844426
SNL/MSU/DOE,UNI-Neptco Rodpack[0]4,0/0/0/0,EP,UNK,UNK,59.9,,100,0,0,0,3.43,,,,,,345,-345,0.67,-0.67,-1,1,1119.66666666667,-986.333333333333,47.2,47.2,2.46666666666667,-1.92,53514,4.72846741430824
SNL/MSU/DOE,UNI-Neptco Rodpack[0]4,0/0/0/0,EP,UNK,UNK,59.9,,100,0,0,0,3.44,,,,,,345,-345,0.67,-0.67,-1,1,1119.66666666667,-986.333333333333,47.2,47.2,2.46666666666667,-1.92,47883,4.68018135231562
SNL/MSU/DOE,UNI-Neptco Rodpack[0]4,0/0/0/0,EP,UNK,UNK,59.9,,100,0,0,0,3.43,,,,,,276,-276,0.54,-0.54,-1,2,1119.66666666667,-986.333333333333,47.2,47.2,2.46666666666667,-1.92,479896,5.68114713004251
SNL/MSU/DOE,UNI-Neptco Rodpack[0]4,0/0/0/0,EP,UNK,UNK,59.9,,100,0,0,0,3.48,,,,,,276,-276,0.54,-0.54,-1,2,1119.66666666667,-986.333333333333,47.2,47.2,2.46666666666667,-1.92,202539,5.30650866139754
SNL/MSU/DOE,UNI-Neptco Rodpack[0]4,0/0/0/0,EP,UNK,UNK,59.9,,100,0,0,0,3.42,,,,,,276,-276,0.54,-0.54,-1,2,1119.66666666667,-986.333333333333,47.2,47.2,2.46666666666667,-1.92,692864,5.84064799673893
SNL/MSU/DOE,UNI-Neptco Rodpack[0]4,0/0/0/0,EP,UNK,UNK,59.9,,100,0,0,0,3.52,,,,,,-69,-690,,-1.34,10,1.2,1119.66666666667,-986.333333333333,47.2,47.2,2.46666666666667,-1.92,34581,4.53883754787956
SNL/MSU/DOE,UNI-Neptco Rodpack[0]4,0/0/0/0,EP,UNK,UNK,59.9,,100,0,0,0,3.52,,,,,,-69,-690,,-1.34,10,1,1119.66666666667,-986.333333333333,47.2,47.2,2.46666666666667,-1.92,4319,3.6353832040475
SNL/MSU/DOE,UNI-Neptco Rodpack[0]2,0/0,EP,UNK,UNK,59.9,,100,0,0,0,3.45,,,,,,-69,-690,,-1.34,10,1,1214.25,,49.325,,2.525,,21094,4.32415894167448
SNL/MSU/DOE,UNI-Neptco Rodpack[0]2,0/0,EP,UNK,UNK,59.9,,100,0,0,0,3.45,,,,,,-58.6,-586,,-1.14,10,2,1214.25,,49.325,,2.525,,96205,4.9831976439295
SNL/MSU/DOE,UNI-Neptco Rodpack[0]2,0/0,EP,UNK,UNK,59.9,,100,0,0,0,3.45,,,,,,-58.6,-586,,-1.14,10,2,1214.25,,49.325,,2.525,,168414,5.22637819090487
SNL/MSU/DOE,UNI-Neptco Rodpack[0]2,0/0,EP,UNK,UNK,59.9,,100,0,0,0,3.44,,,,,,-58.6,-586,,-1.14,10,2,1214.25,,49.325,,2.525,,200000,5.30102999566398
SNL/MSU/DOE,UNI-Neptco Rodpack[0]2,0/0,EP,UNK,UNK,59.9,,100,0,0,0,3.45,,,,,,-55.2,-552,,-1.07,10,2,1214.25,,49.325,,2.525,,966445,5.98517714354184
SNL/MSU/DOE,UNI-Neptco Rodpack[0]2,0/0,EP,UNK,UNK,59.9,,100,0,0,0,3.44,,,,,,-48.3,-483,,-0.94,10,2,1214.25,,49.325,,2.525,,1712595,6.23365467174487
SNL/MSU/DOE,UNI-Neptco Rodpack[0]2,0/0,EP,UNK,UNK,59.9,,100,0,0,0,3.43,,,,,,-48.3,-483,,-0.94,10,3,1214.25,,49.325,,2.525,,1205408,6.08113406944841
SNL/MSU/DOE,UNI-Neptco Rodpack[0]4,0/0/0/0,EP,UNK,UNK,59.9,,100,0,0,0,2.62,,,,,,690,69,1.52,,0.1,1.5,1119.66666666667,-986.333333333333,47.2,47.2,2.46666666666667,-1.92,40490,4.60734777676841
SNL/MSU/DOE,UNI-Neptco Rodpack[0]4,0/0/0/0,EP,UNK,UNK,59.9,,100,0,0,0,2.67,,,,,,827,82.7,1.83,,0.1,1.5,1119.66666666667,-986.333333333333,47.2,47.2,2.46666666666667,-1.92,6106,3.78575679996264
SNL/MSU/DOE,UNI-Neptco Rodpack[0]4,0/0/0/0,EP,UNK,UNK,59.9,,100,0,0,0,2.59,,,,,,690,69,1.52,,0.1,1.5,1119.66666666667,-986.333333333333,47.2,47.2,2.46666666666667,-1.92,29662,4.4722004305656
SNL/MSU/DOE,UNI-Neptco Rodpack[0]4,0/0/0/0,EP,UNK,UNK,59.9,,100,0,0,0,2.71,,,,,,586,58.6,1.29,,0.1,1.5,1119.66666666667,-986.333333333333,47.2,47.2,2.46666666666667,-1.92,72489,4.86027210861584
SNL/MSU/DOE,UNI-Neptco Rodpack[0]4,0/0/0/0,EP,UNK,UNK,59.9,,100,0,0,0,2.73,,,,,,586,58.6,1.29,,0.1,3,1119.66666666667,-986.333333333333,47.2,47.2,2.46666666666667,-1.92,83154,4.91988314515078
SNL/MSU/DOE,UNI-Neptco Rodpack[0]4,0/0/0/0,EP,UNK,UNK,59.9,,100,0,0,0,2.76,,,,,,586,58.6,1.29,,0.1,1.5,1119.66666666667,-986.333333333333,47.2,47.2,2.46666666666667,-1.92,53710,4.7300551523755
SNL/MSU/DOE,UNI-Neptco Rodpack[0]4,0/0/0/0,EP,UNK,UNK,59.9,,100,0,0,0,2.82,,,,,,517,51.7,1.14,,0.1,2,1119.66666666667,-986.333333333333,47.2,47.2,2.46666666666667,-1.92,152105,5.18214349042853
SNL/MSU/DOE,UNI-Neptco Rodpack[0]4,0/0/0/0,EP,UNK,UNK,59.9,,100,0,0,0,2.59,,,,,,517,51.7,1.14,,0.1,2,1119.66666666667,-986.333333333333,47.2,47.2,2.46666666666667,-1.92,167268,5.22341286413817
SNL/MSU/DOE,UNI-Neptco Rodpack[0]2,0/0,EP,UNK,UNK,59.9,,100,0,0,0,2.05,,,,,,621,62.1,1.37,,0.1,2,1214.25,,49.325,,2.525,,36136,4.55794007755334
SNL/MSU/DOE,UNI-Neptco Rodpack[0]2,0/0,EP,UNK,UNK,59.9,,100,0,0,0,1.94,,,,,,552,55.2,1.22,,0.1,2,1214.25,,49.325,,2.525,,68097,4.83312797957586
SNL/MSU/DOE,UNI-Neptco Rodpack[0]2,0/0,EP,UNK,UNK,59.9,,100,0,0,0,1.73,,,,,,517,51.7,1.14,,0.1,2,1214.25,,49.325,,2.525,,91740,4.96255873579596
SNL/MSU/DOE,UNI-Neptco Rodpack[0]2,0/0,EP,UNK,UNK,59.9,,100,0,0,0,1.79,,,,,,552,55.2,1.22,,0.1,1.5,1214.25,,49.325,,2.525,,146512,5.16587319684271
SNL/MSU/DOE,UNI-Neptco Rodpack[0]2,0/0,EP,UNK,UNK,59.9,,100,0,0,0,1.79,,,,,,552,55.2,1.22,,0.1,1.5,1214.25,,49.325,,2.525,,62095,4.79305663141921
SNL/MSU/DOE,UNI-Neptco Rodpack[0]2,0/0,EP,UNK,UNK,59.9,,100,0,0,0,2.77,,,,,,690,69,1.52,,0.1,1,1214.25,,49.325,,2.525,,13316,4.12437378648463
SNL/MSU/DOE,UNI-Neptco Rodpack[0]2,0/0,EP,UNK,UNK,59.9,,100,0,0,0,2.84,,,,,,483,48.3,1.06,,0.1,2,1214.25,,49.325,,2.525,,361387,5.55797252584027
SNL/MSU/DOE,UNI-Neptco Rodpack[0]2,0/0,EP,UNK,UNK,59.9,,100,0,0,0,2.78,,,,,,449,44.9,0.98,,0.1,4,1214.25,,49.325,,2.525,,864712,5.93687148591863
SNL/MSU/DOE,UNI-Neptco Rodpack[0]2,0/0,EP,UNK,UNK,59.9,,100,0,0,0,2.77,,,,,,449,44.9,0.98,,0.1,4,1214.25,,49.325,,2.525,,639116,5.80557969006417
SNL/MSU/DOE,UNI-Neptco Rodpack[0]2,0/0,EP,UNK,UNK,59.9,,100,0,0,0,1.85,,,,,,448,44.8,0.98,,0.1,3,1214.25,,49.325,,2.525,,408354,5.61103681404334
SNL/MSU/DOE,UNI-Neptco Rodpack[0]2,0/0,EP,UNK,UNK,59.9,,100,0,0,0,1.83,,,,,,483,48.3,1.06,,0.1,3,1214.25,,49.325,,2.525,,196172,5.29263701979582
SNL/MSU/DOE,UNI-Neptco Rodpack[0]2,0/0,EP,UNK,UNK,59.9,,100,0,0,0,3.48,,,,,,552,55.2,,,0.1,1,1214.25,,49.325,,2.525,,8053,3.90595769909243
SNL/MSU/DOE,UNI-Neptco Rodpack[0]2,0/0,EP,UNK,UNK,59.9,,100,0,0,0,3.49,,,,,,414,41.4,,,0.1,1.5,1214.25,,49.325,,2.525,,80976,4.90835631996471
SNL/MSU/DOE,UNI-Neptco Rodpack[0]2,0/0,EP,UNK,UNK,59.9,,100,0,0,0,3.47,,,,,,414,41.4,,,0.1,1.5,1214.25,,49.325,,2.525,,43467,4.63815966714263
SNL/MSU/DOE,UNI-Neptco Rodpack[0]2,0/0,EP,UNK,UNK,59.9,,100,0,0,0,3.47,,,,,,552,55.2,,,0.1,1,1214.25,,49.325,,2.525,,3819,3.58194965837332
SNL/MSU/DOE,Carbon prepreg[0]2,0/0,EP,UNK,UNK,56.1,,100,0,0,0,1.22,,,,,,1508,150.8,1.26,,0.1,2,2018.5,,123.3,,1.559,,66090,4.82013575187043
SNL/MSU/DOE,Carbon prepreg[0]2,0/0,EP,UNK,UNK,56.1,,100,0,0,0,1.22,,,,,,1471,147.1,1.18,,0.1,2,2018.5,,123.3,,1.559,,49988,4.69886576115068
SNL/MSU/DOE,Carbon prepreg[0]2,0/0,EP,UNK,UNK,56.1,,100,0,0,0,1.22,,,,,,1526,152.6,1.26,,0.1,2,2018.5,,123.3,,1.559,,78121,4.8927677939054
SNL/MSU/DOE,Carbon prepreg[0]2,0/0,EP,UNK,UNK,56.1,,100,0,0,0,1.22,,,,,,1500,150,1.25,,0.1,2,2018.5,,123.3,,1.559,,189464,5.27752670197366
SNL/MSU/DOE,Carbon prepreg[0]2,0/0,EP,UNK,UNK,56.1,,100,0,0,0,1.22,,,,,,1569,156.9,1.22,,0.1,2,2018.5,,123.3,,1.559,,284649,5.45430966243092
SNL/MSU/DOE,Carbon prepreg[0]2,0/0,EP,UNK,UNK,56.1,,100,0,0,0,1.22,,,,,,1500,150,1.24,,0.1,2,2018.5,,123.3,,1.559,,43166,4.63514180639513
SNL/MSU/DOE,Carbon prepreg[0]2,0/0,EP,UNK,UNK,56.1,,100,0,0,0,1.22,,,,,,1568,156.8,1.25,,0.1,2,2018.5,,123.3,,1.559,,18773,4.2735336801513
SNL/MSU/DOE,Carbon prepreg[0]2,0/0,EP,UNK,UNK,56.8,,100,0,0,0,1.24,,,,,,1764,176.4,1.43,,0.1,1,2018.5,,123.3,,1.559,,286,2.45636603312904
SNL/MSU/DOE,Carbon prepreg[0]2,0/0,EP,UNK,UNK,56.1,,100,0,0,0,1.22,,,,,,1894,189.4,1.51,,0.1,1,2018.5,,123.3,,1.559,,78,1.89209460269048
SNL/MSU/DOE,Carbon prepreg[0]2,0/0,EP,UNK,UNK,56.8,,100,0,0,0,1.24,,,,,,1800,180,1.43,,0.1,1,2018.5,,123.3,,1.559,,185,2.26717172840301
SNL/MSU/DOE,Carbon prepreg[0]2,0/0,EP,UNK,UNK,56.8,,100,0,0,0,1.24,,,,,,1799,179.9,1.43,,0.1,1,2018.5,,123.3,,1.559,,126,2.10037054511756
SNL/MSU/DOE,Carbon prepreg[0]2,0/0,EP,UNK,UNK,56.1,,100,0,0,0,1.22,,,,,,1758,175.8,1.42,,0.1,1,2018.5,,123.3,,1.559,,670,2.82607480270083
SNL/MSU/DOE,Carbon prepreg[0]2,0/0,EP,UNK,UNK,56.8,,100,0,0,0,1.24,,,,,,1765,176.5,1.41,,0.1,1,2018.5,,123.3,,1.559,,1606,3.20574554094266
SNL/MSU/DOE,Carbon prepreg[0]2,0/0,EP,UNK,UNK,58.2,,100,0,0,0,1.27,,,,,,1586,158.6,1.3,,0.1,3,2018.5,,123.3,,1.559,,9698,3.98668217977951
SNL/MSU/DOE,Carbon prepreg[0]2,0/0,EP,UNK,UNK,56.8,,100,0,0,0,1.24,,,,,,1627,162.7,1.32,,0.1,3,2018.5,,123.3,,1.559,,635444,5.8030772833517
SNL/MSU/DOE,Carbon prepreg[0]2,0/0,EP,UNK,UNK,56.8,,100,0,0,0,1.24,,,,,,1627,162.7,1.32,,0.1,3,2018.5,,123.3,,1.559,,54078,4.73302062145012
SNL/MSU/DOE,Carbon prepreg[0]2,0/0,EP,UNK,UNK,56.1,,100,0,0,0,1.22,,,,,,1654,165.4,1.32,,0.1,3,2018.5,,123.3,,1.559,,3822,3.58229068271899
SNL/MSU/DOE,Carbon prepreg[0]2,0/0,EP,UNK,UNK,56.1,,100,0,0,0,1.22,,,,,,1617,161.7,1.27,,0.1,2,2018.5,,123.3,,1.559,,1352,3.13097669160562
SNL/MSU/DOE,Carbon prepreg[0]2,0/0,EP,UNK,UNK,56.8,,100,0,0,0,1.24,,,,,,1626,162.6,1.3,,0.1,1,2018.5,,123.3,,1.559,,256,2.40823996531185
SNL/MSU/DOE,Carbon prepreg[0]2,0/0,EP,UNK,UNK,56.1,,100,0,0,0,1.22,,,,,,1550,155,1.21,,0.1,3,2018.5,,123.3,,1.559,,379612,5.57933993255244
SNL/MSU/DOE,Carbon prepreg[0]2,0/0,EP,UNK,UNK,56.1,,100,0,0,0,1.22,,,,,,1551,155.1,1.24,,0.1,3,2018.5,,123.3,,1.559,,12728,4.10476016663853
SNL/MSU/DOE,Carbon prepreg[0]2,0/0,EP,UNK,UNK,58.5,,100,0,0,0,1.17,,,,,,1549,154.9,1.23,,0.1,3,2018.5,,123.3,,1.559,,4573,3.66020120138068
SNL/MSU/DOE,Carbon prepreg[0]2,0/0,EP,UNK,UNK,56.1,,100,0,0,0,1.22,,,,,,1516,151.6,1.18,,0.1,3,2018.5,,123.3,,1.559,,48039,4.68159395836863
SNL/MSU/DOE,Carbon prepreg[0]2,0/0,EP,UNK,UNK,56.8,,100,0,0,0,1.24,,,,,,1522,152.2,1.19,,0.1,3,2018.5,,123.3,,1.559,,12575,4.09950799372797
SNL/MSU/DOE,Carbon prepreg[0]2,0/0,EP,UNK,UNK,56.1,,100,0,0,0,1.22,,,,,,1516,151.6,1.18,,0.1,3,2018.5,,123.3,,1.559,,5463,3.73743120051458
SNL/MSU/DOE,Carbon prepreg[0]2,0/0,EP,UNK,UNK,56.1,,100,0,0,0,1.22,,,,,,1447,144.7,1.19,,0.1,3,2018.5,,123.3,,1.559,,14037,4.14727429991184
SNL/MSU/DOE,Carbon prepreg[0]2,0/0,EP,UNK,UNK,56.1,,100,0,0,0,1.22,,,,,,1551,155.1,1.16,,0.1,3,2018.5,,123.3,,1.559,,7548,3.87783189149289
SNL/MSU/DOE,Carbon prepreg[0]2,0/0,EP,UNK,UNK,56.1,,100,0,0,0,1.22,,,,,,1413,141.3,1.11,,0.1,3,2018.5,,123.3,,1.559,,543245,5.73499573778611
SNL/MSU/DOE,Carbon prepreg[0]2,0/0,EP,UNK,UNK,56.1,,100,0,0,0,1.22,,,,,,1412,141.2,1.15,,0.1,3,2018.5,,123.3,,1.559,,76179,4.88183526738856
SNL/MSU/DOE,Carbon prepreg[0]2,0/0,EP,UNK,UNK,56.1,,100,0,0,0,1.22,,,,,,1413,141.3,1.12,,0.1,3,2018.5,,123.3,,1.559,,965121,5.98458176550755
SNL/MSU/DOE,Carbon prepreg[0]2,0/0,EP,UNK,UNK,56.4,,100,0,0,0,1.23,,,,,,1482,148.2,1.21,,0.1,3,2018.5,,123.3,,1.559,,93711,4.97179057230623
SNL/MSU/DOE,Carbon prepreg[0]2,0/0,EP,UNK,UNK,56.1,,100,0,0,0,1.22,,,,,,1654,165.4,1.37,,0.1,1,2018.5,,123.3,,1.559,,3741,3.57298770819821
SNL/MSU/DOE,Carbon prepreg[0]2,0/0,EP,UNK,UNK,56.1,,100,0,0,0,1.22,,,,,,1653,165.3,1.39,,0.1,1,2018.5,,123.3,,1.559,,629,2.79865064544527
SNL/MSU/DOE,Carbon prepreg[0]2,0/0,EP,UNK,UNK,56.1,,100,0,0,0,1.22,,,,,,1620,162,1.22,,0.1,1,2018.5,,123.3,,1.559,,17144,4.23411215803377
SNL/MSU/DOE,Carbon prepreg[0]2,0/0,EP,UNK,UNK,56.1,,100,0,0,0,1.22,,,,,,1483,148.3,1.16,,0.1,3,2018.5,,123.3,,1.559,,1541251,6.18787337138438
SNL/MSU/DOE,Carbon prepreg[90/0]2S,90/0/90/0/0/90/0/90,EP,UNK,UNK,55.9,,50,0,50,0,4.57,,,,,,-55.2,-552,,,10,2,,-630.875,,61.67,,-1.11,896270,5.95243885993692
SNL/MSU/DOE,Carbon prepreg[90/0]2S,90/0/90/0/0/90/0/90,EP,UNK,UNK,55.8,,50,0,50,0,4.56,,,,,,-58.6,-586,,,10,2,,-630.875,,61.67,,-1.11,1780,3.25042000230889
SNL/MSU/DOE,Carbon prepreg[90/0]2S,90/0/90/0/0/90/0/90,EP,UNK,UNK,55.7,,50,0,50,0,4.55,,,,,,-58.6,-586,,,10,1,,-630.875,,61.67,,-1.11,608921,5.7845609519275
SNL/MSU/DOE,Carbon prepreg[90/0]2S,90/0/90/0/0/90/0/90,EP,UNK,UNK,55.3,,50,0,50,0,4.64,,,,,,-58.6,-586,,,10,2,,-630.875,,61.67,,-1.11,1301,3.11427729656159
SNL/MSU/DOE,Carbon prepreg[90/0]2S,90/0/90/0/0/90/0/90,EP,UNK,UNK,55.1,,50,0,50,0,4.65,,,,,,-58.6,-586,,,10,2,,-630.875,,61.67,,-1.11,962124,5.98323104817639
SNL/MSU/DOE,Carbon prepreg[90/0]2S,90/0/90/0/0/90/0/90,EP,UNK,UNK,55.4,,50,0,50,0,4.53,,,,,,-62.1,-621,,,10,2,,-630.875,,61.67,,-1.11,20512,4.31200800783872
SNL/MSU/DOE,Carbon prepreg[90/0]2S,90/0/90/0/0/90/0/90,EP,UNK,UNK,55.1,,50,0,50,0,4.65,,,,,,-65.5,-655,,,10,1,,-630.875,,61.67,,-1.11,426,2.62940959910272
SNL/MSU/DOE,Carbon prepreg[90/0]2S,90/0/90/0/0/90/0/90,EP,UNK,UNK,54.4,,50,0,50,0,4.45,,,,,,-65.5,-655,,,10,1,,-630.875,,61.67,,-1.11,4,0.602059991327962
SNL/MSU/DOE,Carbon prepreg[90/0]2S,90/0/90/0/0/90/0/90,EP,UNK,UNK,55.3,,50,0,50,0,4.52,,,,,,-64.8,-648,,,10,1,,-630.875,,61.67,,-1.11,14,1.14612803567824
SNL/MSU/DOE,Carbon prepreg[90/0]2S,90/0/90/0/0/90/0/90,EP,UNK,UNK,54.8,,50,0,50,0,4.48,,,,,,-64.1,-641,,,10,1,,-630.875,,61.67,,-1.11,2,0.301029995663981
SNL/MSU/DOE,Carbon prepreg[90/0]2S,90/0/90/0/0/90/0/90,EP,UNK,UNK,55.7,,50,0,50,0,4.55,,,,,,-63.4,-634,,,10,1,,-630.875,,61.67,,-1.11,1181,3.07224989761352
SNL/MSU/DOE,Carbon prepreg[90/0]2S,90/0/90/0/0/90/0/90,EP,UNK,UNK,55.7,,50,0,50,0,4.55,,,,,,-63.4,-634,,,10,1,,-630.875,,61.67,,-1.11,5,0.698970004336019
SNL/MSU/DOE,Carbon prepreg[90/0]2S,90/0/90/0/0/90/0/90,EP,UNK,UNK,55.7,,50,0,50,0,4.55,,,,,,-63.4,-634,,,10,1,,-630.875,,61.67,,-1.11,2,0.301029995663981
SNL/MSU/DOE,Carbon prepreg[90/0]2S,90/0/90/0/0/90/0/90,EP,UNK,UNK,55.7,,50,0,50,0,4.6,,,,,,-62.1,-621,,,10,1,,-630.875,,61.67,,-1.11,90908,4.95860210327672
SNL/MSU/DOE,Carbon prepreg[90/0]2S,90/0/90/0/0/90/0/90,EP,UNK,UNK,55.7,,50,0,50,0,4.6,,,,,,-58.6,-586,,,10,1,,-630.875,,61.67,,-1.11,33614,4.52652019573527
SNL/MSU/DOE,Carbon prepreg[90/0]2S,90/0/90/0/0/90/0/90,EP,UNK,UNK,54.4,,50,0,50,0,4.71,,,,,,-58.6,-586,,,10,1,,-630.875,,61.67,,-1.11,492,2.69196510276736
SNL/MSU/DOE,Carbon prepreg[90/0]2S,90/0/90/0/0/90/0/90,EP,UNK,UNK,56,,50,0,50,0,4.58,,,,,,-58.6,-586,,,10,1,,-630.875,,61.67,,-1.11,934,2.97034687623009
SNL/MSU/DOE,Carbon prepreg[90/0]2S,90/0/90/0/0/90/0/90,EP,UNK,UNK,55.3,,50,0,50,0,4.64,,,,,,-57.2,-572,,,10,1,,-630.875,,61.67,,-1.11,1201,3.07954300740291
SNL/MSU/DOE,Carbon prepreg[90/0]2S,90/0/90/0/0/90/0/90,EP,UNK,UNK,54.1,,50,0,50,0,4.74,,,,,,-55.2,-552,,,10,2,,-630.875,,61.67,,-1.11,8056,3.90611945754556
SNL/MSU/DOE,Carbon prepreg[90/0]2S,90/0/90/0/0/90/0/90,EP,UNK,UNK,54.3,,50,0,50,0,4.72,,,,,,-64.1,-641,,,10,1,,-630.875,,61.67,,-1.11,3,0.477121254719662
SNL/MSU/DOE,Carbon prepreg[90/0]2S,90/0/90/0/0/90/0/90,EP,UNK,UNK,55.3,,50,0,50,0,4.52,,,,,,-62.1,-621,,,10,1,,-630.875,,61.67,,-1.11,2,0.301029995663981
SNL/MSU/DOE,Carbon prepreg[90/0]2S,90/0/90/0/0/90/0/90,EP,UNK,UNK,55.5,,50,0,50,0,4.62,,,,,,-58.6,-586,,,10,1,,-630.875,,61.67,,-1.11,1254,3.0982975364947
SNL/MSU/DOE,Carbon prepreg[90/0]2S,90/0/90/0/0/90/0/90,EP,UNK,UNK,55,,50,0,50,0,4.66,,,,,,-58.6,-586,,,10,2,,-630.875,,61.67,,-1.11,236909,5.37458155956655
SNL/MSU/DOE,Carbon prepreg[90/0]2S,90/0/90/0/0/90/0/90,EP,UNK,UNK,56,,50,0,50,0,4.58,,,,,,-58.6,-586,,,10,2,,-630.875,,61.67,,-1.11,6972,3.84335737843796
SNL/MSU/DOE,Carbon prepreg[90/0]2S,90/0/90/0/0/90/0/90,EP,UNK,UNK,55,,50,0,50,0,4.66,,,,,,-57.2,-572,,,10,2,,-630.875,,61.67,,-1.11,3352,3.52530400995824
SNL/MSU/DOE,Carbon prepreg[90/0]2S,90/0/90/0/0/90/0/90,EP,UNK,UNK,55.4,,50,0,50,0,4.53,,,,,,-55.2,-552,,,10,2,,-630.875,,61.67,,-1.11,260626,5.41601773867236
SNL/MSU/DOE,Carbon prepreg[90/0]2S,90/0/90/0/0/90/0/90,EP,UNK,UNK,55.5,,50,0,50,0,4.62,,,,,,-55.2,-552,,,10,2,,-630.875,,61.67,,-1.11,12101,4.08282126093933
SNL/MSU/DOE,Carbon prepreg[90/0]2S,90/0/90/0/0/90/0/90,EP,UNK,UNK,56,,50,0,50,0,4.58,,,,,,-55.2,-552,,,10,2,,-630.875,,61.67,,-1.11,742,2.87040390527903
SNL/MSU/DOE,Carbon prepreg[90/0]2S,90/0/90/0/0/90/0/90,EP,UNK,UNK,56,,50,0,50,0,4.58,,,,,,-62.1,-621,,,10,1,,-630.875,,61.67,,-1.11,8,0.903089986991944
SNL/MSU/DOE,Carbon prepreg[90/0]2S,90/0/90/0/0/90/0/90,EP,UNK,UNK,55.3,,50,0,50,0,4.64,,,,,,-55.2,-552,,,10,2,,-630.875,,61.67,,-1.11,83220,4.92022771145693
SNL/MSU/DOE,Carbon prepreg[±45/[0]2/±45],45/-45/0/0/45/-45,EP,UNK,UNK,55.9,,50,50,0,0,2.06,,,,,,1034,103.4,1.24,,0.1,1,1189.88888888889,,76.6444444444445,,1.45,,17589,4.24524114890446
SNL/MSU/DOE,Carbon prepreg[±45/[0]2/±45],45/-45/0/0/45/-45,EP,UNK,UNK,57.3,,50,50,0,0,2.01,,,,,,1000,100,1.32,,0.1,1,1189.88888888889,,76.6444444444445,,1.45,,6622,3.82098917641605
SNL/MSU/DOE,Carbon prepreg[±45/[0]2/±45],45/-45/0/0/45/-45,EP,UNK,UNK,55.9,,50,50,0,0,2.06,,,,,,1000,100,1.22,,0.1,1.3,1189.88888888889,,76.6444444444445,,1.45,,167138,5.22307520102512
SNL/MSU/DOE,Carbon prepreg[±45/[0]2/±45],45/-45/0/0/45/-45,EP,UNK,UNK,55.9,,50,50,0,0,2.06,,,,,,1000,100,1.27,,0.1,1.3,1189.88888888889,,76.6444444444445,,1.45,,88162,4.94528143381161
SNL/MSU/DOE,Carbon prepreg[±45/[0]2/±45],45/-45/0/0/45/-45,EP,UNK,UNK,57.3,,50,50,0,0,2.01,,,,,,1000,100,1.18,,0.1,1.3,1189.88888888889,,76.6444444444445,,1.45,,36064,4.55707389436601
SNL/MSU/DOE,Carbon prepreg[±45/[0]2/±45],45/-45/0/0/45/-45,EP,UNK,UNK,55.9,,50,50,0,0,2.06,,,,,,965,96.5,1.09,,0.1,1.5,1189.88888888889,,76.6444444444445,,1.45,,841538,5.92507373150341
SNL/MSU/DOE,Carbon prepreg[±45/[0]2/±45],45/-45/0/0/45/-45,EP,UNK,UNK,56.7,,50,50,0,0,2.03,,,,,,1000,100,1.14,,0.1,1.3,1189.88888888889,,76.6444444444445,,1.45,,376294,5.57552729355859
SNL/MSU/DOE,Carbon prepreg[±45/[0]2/±45],45/-45/0/0/45/-45,EP,UNK,UNK,57.3,,50,50,0,0,2.01,,,,,,965,96.5,1.18,,0.1,1.5,1189.88888888889,,76.6444444444445,,1.45,,280056,5.44724488155387
SNL/MSU/DOE,Carbon prepreg[±45/[0]2/±45],45/-45/0/0/45/-45,EP,UNK,UNK,54.6,,50,50,0,0,2.11,,,,,,965,96.5,1.17,,0.1,1.5,1189.88888888889,,76.6444444444445,,1.45,,127413,5.10521374150194
SNL/MSU/DOE,Carbon prepreg[±45/[0]2/±45],45/-45/0/0/45/-45,EP,UNK,UNK,56.7,,50,50,0,0,2.03,,,,,,1069,106.9,1.29,,0.1,0.5,1189.88888888889,,76.6444444444445,,1.45,,171,2.23299611039215
SNL/MSU/DOE,Carbon prepreg[±45/[0]2/±45],45/-45/0/0/45/-45,EP,UNK,UNK,57.3,,50,50,0,0,2.01,,,,,,1051,105.1,1.24,,0.1,0.5,1189.88888888889,,76.6444444444445,,1.45,,10686,4.02881516984689
SNL/MSU/DOE,Carbon prepreg[±45/[0]2/±45],45/-45/0/0/45/-45,EP,UNK,UNK,56.4,,50,50,0,0,2.04,,,,,,1051,105.1,1.3,,0.1,0.5,1189.88888888889,,76.6444444444445,,1.45,,4248,3.62818450807341
SNL/MSU/DOE,Carbon prepreg[±45/[0]2/±45],45/-45/0/0/45/-45,EP,UNK,UNK,55.9,,50,50,0,0,2.06,,,,,,948,94.8,1.07,,0.1,3,1189.88888888889,,76.6444444444445,,1.45,,1794745,6.25400275210101
SNL/MSU/DOE,Carbon prepreg[±45/[0]2/±45],45/-45/0/0/45/-45,EP,UNK,UNK,57,,50,50,0,0,2.02,,,,,,1051,105.1,1.27,,0.1,1,1189.88888888889,,76.6444444444445,,1.45,,384,2.58433122436753
SNL/MSU/DOE,Carbon prepreg[±45/[0]2/±45],45/-45/0/0/45/-45,EP,UNK,UNK,57.3,,50,50,0,0,2.01,,,,,,1051,105.1,1.26,,0.1,0.5,1189.88888888889,,76.6444444444445,,1.45,,64150,4.80719666071095
SNL/MSU/DOE,Carbon prepreg[±45/[0]2/±45],45/-45/0/0/45/-45,EP,UNK,UNK,57.3,,50,50,0,0,2.01,,,,,,1051,105.1,1.32,,0.1,0.5,1189.88888888889,,76.6444444444445,,1.45,,22624,4.35456939211681
SNL/MSU/DOE,Carbon prepreg[±45/[0]2/±45],45/-45/0/0/45/-45,EP,UNK,UNK,55.9,,50,50,0,0,2.06,,,,,,965,96.5,1.14,,0.1,1.5,1189.88888888889,,76.6444444444445,,1.45,,164465,5.21607348937323
SNL/MSU/DOE,Carbon prepreg[±45/[0]2/±45],45/-45/0/0/45/-45,EP,UNK,UNK,56.4,,50,50,0,0,2.04,,,,,,965,96.5,1.11,,0.1,1.5,1189.88888888889,,76.6444444444445,,1.45,,630711,5.79983040543068
SNL/MSU/DOE,Carbon prepreg[±45/[0]2/±45],45/-45/0/0/45/-45,EP,UNK,UNK,54.6,,50,50,0,0,2.11,,,,,,965,96.5,1.16,,0.1,1.5,1189.88888888889,,76.6444444444445,,1.45,,57801,4.76193535210089
SNL/MSU/DOE,Carbon prepreg[±45/[0]2/±45],45/-45/0/0/45/-45,EP,UNK,UNK,56.7,,50,50,0,0,2.03,,,,,,965,96.5,1.1,,0.1,1.5,1189.88888888889,,76.6444444444445,,1.45,,192999,5.28555505877147
SNL/MSU/DOE,Carbon prepreg[±45/[0]2/±45],45/-45/0/0/45/-45,EP,UNK,UNK,56.7,,50,50,0,0,2.03,,,,,,1000,100,1.27,,0.1,1.5,1189.88888888889,,76.6444444444445,,1.45,,13188,4.12017893847112
SNL/MSU/DOE,Carbon prepreg[±45/[0]2/±45],45/-45/0/0/45/-45,EP,UNK,UNK,56.4,,50,50,0,0,2.04,,,,,,1000,100,1.21,,0.1,1,1189.88888888889,,76.6444444444445,,1.45,,35026,4.54439054333775
SNL/MSU/DOE,Carbon prepreg[±45/[0]2/±45],45/-45/0/0/45/-45,EP,UNK,UNK,57,,50,50,0,0,2.02,,,,,,1000,100,1.18,,0.1,1,1189.88888888889,,76.6444444444445,,1.45,,188064,5.2743056690343
SNL/MSU/DOE,Carbon prepreg[±45/[0]2/±45],45/-45/0/0/45/-45,EP,UNK,UNK,57,,50,50,0,0,2.02,,,,,,1000,100,1.25,,0.1,1,1189.88888888889,,76.6444444444445,,1.45,,9786,3.99060521142392
SNL/MSU/DOE,Carbon prepreg[±45/[0]2/±45],45/-45/0/0/45/-45,EP,UNK,UNK,56.7,,50,50,0,0,2.03,,,,,,1051,105.1,1.28,,0.1,0.5,1189.88888888889,,76.6444444444445,,1.45,,8679,3.93846968836765
SNL/MSU/DOE,Carbon prepreg[±45/[0]2/±45],45/-45/0/0/45/-45,EP,UNK,UNK,56.7,,50,50,0,0,2.03,,,,,,1051,105.1,1.22,,0.1,0.5,1189.88888888889,,76.6444444444445,,1.45,,22706,4.35614063351813
SNL/MSU/DOE,Carbon prepreg[±45/[0]2/±45],45/-45/0/0/45/-45,EP,UNK,UNK,56.7,,50,50,0,0,2.03,,,,,,1051,105.1,1.31,,0.1,0.5,1189.88888888889,,76.6444444444445,,1.45,,2364,3.37364747220922
SNL/MSU/DOE,Carbon prepreg[±45/[0]2/±45],45/-45/0/0/45/-45,EP,UNK,UNK,56.4,,50,50,0,0,2.04,,,,,,1051,105.1,1.24,,0.1,0.5,1189.88888888889,,76.6444444444445,,1.45,,2191,3.34064237756071
SNL/MSU/DOE,UNI-PPG1200-PU[0]6,0/0/0/0/0/0,,UNK,UNK,59,,92,0,8,0,4.99,,,,,,414,-414,1.01,-1.01,-1,1.3,1060.2,-745,40.6,42.3666666666667,2.904,-1.84,10144,4.00620924053766
SNL/MSU/DOE,UNI-PPG1200-PU[0]6,0/0/0/0/0/0,,UNK,UNK,59,,92,0,8,0,4.24,,,,,,379,-379,0.93,-0.93,-1,1.5,1060.2,-745,40.6,42.3666666666667,2.904,-1.84,10903,4.03754601208583
SNL/MSU/DOE,UNI-PPG1200-PU[0]6,0/0/0/0/0/0,,UNK,UNK,59,,92,0,8,0,4.05,,,,,,345,-345,0.84,-0.84,-1,1.5,1060.2,-745,40.6,42.3666666666667,2.904,-1.84,42852,4.63197109624041
SNL/MSU/DOE,UNI-PPG1200-PU[0]6,0/0/0/0/0/0,,UNK,UNK,59,,92,0,8,0,4.27,,,,,,345,-345,0.84,-0.84,-1,1.5,1060.2,-745,40.6,42.3666666666667,2.904,-1.84,27043,4.43205486815627
SNL/MSU/DOE,UNI-PPG1200-PU[0]6,0/0/0/0/0/0,,UNK,UNK,59,,92,0,8,0,4.98,,,,,,345,-345,0.84,-0.84,-1,1.3,1060.2,-745,40.6,42.3666666666667,2.904,-1.84,20532,4.31243125558873
SNL/MSU/DOE,UNI-PPG1200-PU[0]6,0/0/0/0/0/0,,UNK,UNK,59,,92,0,8,0,4.14,,,,,,310,-310,0.76,-0.76,-1,1.5,1060.2,-745,40.6,42.3666666666667,2.904,-1.84,106485,5.02728843522984
SNL/MSU/DOE,UNI-PPG1200-PU[0]6,0/0/0/0/0/0,,UNK,UNK,59,,92,0,8,0,4.19,,,,,,241,-241,0.59,-0.59,-1,1.5,1060.2,-745,40.6,42.3666666666667,2.904,-1.84,1680125,6.2253415941013
SNL/MSU/DOE,UNI-PPG1200-PU[0]6,0/0/0/0/0/0,,UNK,UNK,59,,92,0,8,0,4.94,,,,,,345,-345,0.84,-0.84,-1,1.3,1060.2,-745,40.6,42.3666666666667,2.904,-1.84,35832,4.55427104943663
SNL/MSU/DOE,UNI-PPG1200-PU[0]6,0/0/0/0/0/0,,UNK,UNK,59,,92,0,8,0,4.99,,,,,,345,-345,0.84,-0.84,-1,1,1060.2,-745,40.6,42.3666666666667,2.904,-1.84,24227,4.38429963930838
SNL/MSU/DOE,UNI-PPG1200-PU[0]6,0/0/0/0/0/0,,UNK,UNK,59,,92,0,8,0,5.02,,,,,,414,-414,1.01,-1.01,-1,1,1060.2,-745,40.6,42.3666666666667,2.904,-1.84,7967,3.90129481716557
SNL/MSU/DOE,UNI-PPG1200-PU[0]6,0/0/0/0/0/0,,UNK,UNK,59,,92,0,8,0,4.88,,,,,,207,-207,0.5,-0.5,-1,1,1060.2,-745,40.6,42.3666666666667,2.904,-1.84,1057085,6.02410991024665
SNL/MSU/DOE,UNI-PPG1200-PU[0]6,0/0/0/0/0/0,,UNK,UNK,59,,92,0,8,0,4.93,,,,,,517,-517,1.26,-1.26,-1,1,1060.2,-745,40.6,42.3666666666667,2.904,-1.84,219,2.34044411484012
SNL/MSU/DOE,UNI-PPG1200-PU[0]6,0/0/0/0/0/0,,UNK,UNK,59,,92,0,8,0,1.68,,,,,,414,41.4,1.08,,0.1,2,1060.2,-745,40.6,42.3666666666667,2.904,-1.84,310952,5.49269335448021
SNL/MSU/DOE,UNI-PPG1200-PU[0]6,0/0/0/0/0/0,,UNK,UNK,59,,92,0,8,0,1.68,,,,,,552,55.2,1.34,,0.1,2,1060.2,-745,40.6,42.3666666666667,2.904,-1.84,9204,3.96397660999661
SNL/MSU/DOE,UNI-PPG1200-PU[0]6,0/0/0/0/0/0,,UNK,UNK,59,,92,0,8,0,1.68,,,,,,552,55.2,1.36,,0.1,2,1060.2,-745,40.6,42.3666666666667,2.904,-1.84,28690,4.457730548246
SNL/MSU/DOE,UNI-PPG1200-PU[0]6,0/0/0/0/0/0,,UNK,UNK,59,,92,0,8,0,1.68,,,,,,552,55.2,1.29,,0.1,2,1060.2,-745,40.6,42.3666666666667,2.904,-1.84,23966,4.3795955549811
SNL/MSU/DOE,UNI-PPG1200-PU[0]6,0/0/0/0/0/0,,UNK,UNK,59,,92,0,8,0,1.68,,,,,,448,44.8,1.11,,0.1,2,1060.2,-745,40.6,42.3666666666667,2.904,-1.84,96223,4.98327889302731
SNL/MSU/DOE,UNI-PPG1200-PU[0]6,0/0/0/0/0/0,,UNK,UNK,59,,92,0,8,0,1.68,,,,,,448,44.8,1.08,,0.1,2,1060.2,-745,40.6,42.3666666666667,2.904,-1.84,162886,5.21188375843969
SNL/MSU/DOE,UNI-PPG1200-PU[0]6,0/0/0/0/0/0,,UNK,UNK,59,,92,0,8,0,1.68,,,,,,448,44.8,1.12,,0.1,2,1060.2,-745,40.6,42.3666666666667,2.904,-1.84,173091,5.23827448698601
SNL/MSU/DOE,UNI-PPG1200-PU[0]6,0/0/0/0/0/0,,UNK,UNK,59,,92,0,8,0,1.68,,,,,,483,48.3,1.23,,0.1,2,1060.2,-745,40.6,42.3666666666667,2.904,-1.84,25643,4.40896883236121
SNL/MSU/DOE,UNI-PPG1200-PU[0]6,0/0/0/0/0/0,,UNK,UNK,59,,92,0,8,0,1.68,,,,,,483,48.3,1.2,,0.1,2,1060.2,-745,40.6,42.3666666666667,2.904,-1.84,28490,4.45469244923948
SNL/MSU/DOE,UNI-PPG1200-PU[0]6,0/0/0/0/0/0,,UNK,UNK,59,,92,0,8,0,1.68,,,,,,483,48.3,1.25,,0.1,2,1060.2,-745,40.6,42.3666666666667,2.904,-1.84,47170,4.6736658762457
SNL/MSU/DOE,UNI-PPG1200-PU[0]6,0/0/0/0/0/0,,UNK,UNK,59,,92,0,8,0,1.68,,,,,,414,41.4,1.08,,0.1,3,1060.2,-745,40.6,42.3666666666667,2.904,-1.84,770361,5.88669428824742
SNL/MSU/DOE,UNI-PPG1200-PU[0]6,0/0/0/0/0/0,,UNK,UNK,59,,92,0,8,0,1.68,,,,,,414,41.4,1.09,,0.1,2,1060.2,-745,40.6,42.3666666666667,2.904,-1.84,678003,5.83123161551981
SNL/MSU/DOE,UNI-ELT5500-EP1[0]2,0/0,EP,UNK,UNK,59,,92,0,6,2,2.39,,,,,,483,48.3,1.15,,0.1,1,1162.16666666667,,44.9,,2.87666666666667,,8059,3.90628115577215
SNL/MSU/DOE,UNI-ELT5500-EP1[0]2,0/0,EP,UNK,UNK,59,,92,0,6,2,2.39,,,,,,414,41.4,0.98,,0.1,2,1162.16666666667,,44.9,,2.87666666666667,,101760,5.00757709830434
SNL/MSU/DOE,UNI-ELT5500-EP1[0]2,0/0,EP,UNK,UNK,59,,92,0,6,2,2.39,,,,,,414,41.4,0.98,,0.1,2,1162.16666666667,,44.9,,2.87666666666667,,156787,5.19531005029791
SNL/MSU/DOE,UNI-ELT5500-EP1[0]2,0/0,EP,UNK,UNK,59,,92,0,6,2,2.39,,,,,,414,41.4,0.98,,0.1,1,1162.16666666667,,44.9,,2.87666666666667,,250761,5.39925999307638
SNL/MSU/DOE,UNI-ELT5500-EP1[0]2,0/0,EP,UNK,UNK,59,,92,0,6,2,2.39,,,,,,345,34.5,0.81,,0.1,2,1162.16666666667,,44.9,,2.87666666666667,,465574,5.66798871912505
SNL/MSU/DOE,UNI-ELT5500-EP1[0]2,0/0,EP,UNK,UNK,59,,92,0,6,2,2.39,,,,,,483,48.3,1.15,,0.1,2,1162.16666666667,,44.9,,2.87666666666667,,9713,3.98735338873579
SNL/MSU/DOE,UNI-ELT5500-EP1[0]2,0/0,EP,UNK,UNK,59,,92,0,6,2,2.39,,,,,,690,69,1.63,,0.1,1,1162.16666666667,,44.9,,2.87666666666667,,888,2.9484129657786
SNL/MSU/DOE,UNI-ELT5500-EP1[0]2,0/0,EP,UNK,UNK,59,,92,0,6,2,2.39,,,,,,690,69,1.63,,0.1,1,1162.16666666667,,44.9,,2.87666666666667,,1542,3.18808437371494
SNL/MSU/DOE,UNI-ELT5500-EP1[0]2,0/0,EP,UNK,UNK,59,,92,0,6,2,2.39,,,,,,690,69,1.63,,0.1,1,1162.16666666667,,44.9,,2.87666666666667,,1095,3.03941411917614
SNL/MSU/DOE,UNI-ELT5500-EP1[0]6,0/0/0/0/0/0,EP,UNK,UNK,57,,92,0,6,2,2.06,,,,,,552,55.2,1.45,,0.1,2,1263,,44.1,,3.4,,48285,4.6838122357413
SNL/MSU/DOE,UNI-ELT5500-EP1[0]6,0/0/0/0/0/0,EP,UNK,UNK,57,,92,0,6,2,2.03,,,,,,552,55.2,1.45,,0.1,2,1263,,44.1,,3.4,,132271,5.12146463692725
SNL/MSU/DOE,UNI-ELT5500-EP1[0]6,0/0/0/0/0/0,EP,UNK,UNK,57,,92,0,6,2,2.01,,,,,,552,55.2,1.45,,0.1,2,1263,,44.1,,3.4,,39721,4.59902017358505
SNL/MSU/DOE,UNI-ELT5500-EP1[0]6,0/0/0/0/0/0,EP,UNK,UNK,57,,92,0,6,2,1.6,,,,,,483,48.3,1.26,,0.1,2,1263,,44.1,,3.4,,814826,5.9110648783011
SNL/MSU/DOE,UNI-ELT5500-EP1[0]6,0/0/0/0/0/0,EP,UNK,UNK,57,,92,0,6,2,1.98,,,,,,483,48.3,1.26,,0.1,2,1263,,44.1,,3.4,,701820,5.84622574029129
SNL/MSU/DOE,UNI-ELT5500-EP1[0]6,0/0/0/0/0/0,EP,UNK,UNK,57,,92,0,6,2,1.85,,,,,,483,48.3,1.26,,0.1,2,1263,,44.1,,3.4,,244275,5.38787902195657
SNL/MSU/DOE,UNI-ELT5500-EP1[0]2,0/0,EP,UNK,UNK,57.3,,92,0,6,2,2.49,,,,,,621,62.1,1.4,,0.1,2,1162.16666666667,,44.9,,2.87666666666667,,2272,3.35640832703898
SNL/MSU/DOE,UNI-ELT5500-EP1[0]2,0/0,EP,UNK,UNK,56.2,,92,0,6,2,2.54,,,,,,414,41.4,0.93,,0.1,2,1162.16666666667,,44.9,,2.87666666666667,,172140,5.23588179862964
SNL/MSU/DOE,UNI-ELT5500-EP1[0]2,0/0,EP,UNK,UNK,56.2,,92,0,6,2,2.54,,,,,,414,41.4,0.93,,0.1,2,1162.16666666667,,44.9,,2.87666666666667,,31578,4.49938462040092
SNL/MSU/DOE,UNI-ELT5500-EP1[0]2,0/0,EP,UNK,UNK,56.9,,92,0,6,2,2.51,,,,,,414,41.4,0.93,,0.1,3,1162.16666666667,,44.9,,2.87666666666667,,154465,5.18883008875215
SNL/MSU/DOE,UNI-ELT5500-EP1[0]2,0/0,EP,UNK,UNK,56.2,,92,0,6,2,2.54,,,,,,414,41.4,0.93,,0.1,3,1162.16666666667,,44.9,,2.87666666666667,,173940,5.24039946573864
SNL/MSU/DOE,UNI-ELT5500-VE4[0]2,0/0,VE,UNK,UNK,59,,92,0,6,2,2.42,,,,,,414,41.4,1.01,,0.1,2.5,1092.5,,43.4,,2.8,,31715,4.50126471573348
SNL/MSU/DOE,UNI-ELT5500-VE4[0]2,0/0,VE,UNK,UNK,59,,92,0,6,2,2.42,,,,,,345,34.5,0.83,,0.1,3,1092.5,,43.4,,2.8,,228101,5.35812718923776
SNL/MSU/DOE,UNI-ELT5500-VE4[0]2,0/0,VE,UNK,UNK,59,,92,0,6,2,2.42,,,,,,345,34.5,0.83,,0.1,2.5,1092.5,,43.4,,2.8,,301352,5.47907407812044
SNL/MSU/DOE,UNI-ELT5500-VE4[0]2,0/0,VE,UNK,UNK,59,,92,0,6,2,2.42,,,,,,345,34.5,0.83,,0.1,3,1092.5,,43.4,,2.8,,677582,5.83096186042108
SNL/MSU/DOE,UNI-ELT5500-VE4[0]2,0/0,VE,UNK,UNK,59,,92,0,6,2,2.42,,,,,,690,69,1.68,,0.1,1,1092.5,,43.4,,2.8,,1943,3.28847280059978
SNL/MSU/DOE,UNI-ELT5500-VE4[0]2,0/0,VE,UNK,UNK,59,,92,0,6,2,2.42,,,,,,483,48.3,1.17,,0.1,2,1092.5,,43.4,,2.8,,10775,4.03241727883277
SNL/MSU/DOE,UNI-ELT5500-VE4[0]2,0/0,VE,UNK,UNK,59,,92,0,6,2,2.42,,,,,,414,41.4,0.9,,0.1,2,1092.5,,43.4,,2.8,,78594,4.89538939252346
SNL/MSU/DOE,UNI-ELT5500-VE4[0]2,0/0,VE,UNK,UNK,59,,92,0,6,2,2.42,,,,,,345,34.5,0.83,,0.1,3,1092.5,,43.4,,2.8,,487474,5.6879514570445
SNL/MSU/DOE,UNI-ELT5500-VE4[0]2,0/0,VE,UNK,UNK,59,,92,0,6,2,2.42,,,,,,435,43.5,0.83,,0.1,2,1092.5,,43.4,,2.8,,195160,5.29039080944023
SNL/MSU/DOE,UNI-ELT5500-VE4[0]2,0/0,VE,UNK,UNK,59,,92,0,6,2,2.42,,,,,,690,69,1.68,,0.1,1,1092.5,,43.4,,2.8,,510,2.70757017609794
SNL/MSU/DOE,UNI-ELT5500-VE4[0]2,0/0,VE,UNK,UNK,59,,92,0,6,2,2.42,,,,,,690,69,1.68,,0.1,1,1092.5,,43.4,,2.8,,882,2.94546858513182
SNL/MSU/DOE,UNI-ELT5500-VE4[0]2,0/0,VE,UNK,UNK,59,,92,0,6,2,2.42,,,,,,483,48.3,1.17,,0.1,2,1092.5,,43.4,,2.8,,8550,3.93196611472817
SNL/MSU/DOE,UNI-ELT5500-VE4[0]2,0/0,VE,UNK,UNK,59,,92,0,6,2,2.42,,,,,,483,48.3,1.17,,0.1,2,1092.5,,43.4,,2.8,,15949,4.20273345804544
SNL/MSU/DOE,UNI-ELT5500-VE4[0]2,0/0,VE,UNK,UNK,59,,92,0,6,2,2.42,,,,,,414,41.4,1.01,,0.1,2,1092.5,,43.4,,2.8,,66048,4.81985967127508
SNL/MSU/DOE,UNI-ELT5500-VE4[0]2,0/0,VE,UNK,UNK,59,,92,0,6,2,2.42,,,,,,345,34.5,0.83,,0.1,2,1092.5,,43.4,,2.8,,148612,5.17205387889541
SNL/MSU/DOE,UNI-PPGHYBON2400-VE4[0],0,VE,UNK,UNK,68,,100,0,0,0,1.98,,,,,,621,62.1,1.31,,0.1,2,1339.66666666667,,47.7666666666667,,3.07666666666667,,122552,5.08832040315951
SNL/MSU/DOE,UNI-PPGHYBON2400-VE4[0],0,VE,UNK,UNK,68,,100,0,0,0,1.98,,,,,,965,96.5,2.05,,0.1,1,1339.66666666667,,47.7666666666667,,3.07666666666667,,8650,3.93701610746481
SNL/MSU/DOE,UNI-PPGHYBON2400-VE4[0],0,VE,UNK,UNK,68,,100,0,0,0,1.98,,,,,,965,96.5,2.05,,0.1,1,1339.66666666667,,47.7666666666667,,3.07666666666667,,1717,3.23477029516092
