Repository: Luwen-Zhang/SNEnsemble

# Copyright Notification

## Composites

We reformat and merge fatigue testing records from SNL/MSU/DOE, OptiMat, UPWIND, and FACT databases into a single database with careful considerations, including filtering invalid entries, rename variables, fix improper calculations in the records, to obtain clean and consistent data to fit machine 
learning usages. We leave the original format ("2019_SNL_MSU_DOE_Composite-Materials-Database_Wind_29pt0.xlsx" and "Optidat UPWIND 28_3_2017.xls") in the folder. Any derived database should be directly based on the original files instead of our merged database. We are not responsible for the accuracy of the testing records.

File: data/composite_database_10082023.csv (part 2 of 36)
Data source,Material_Code,Sequence,Resin Type,Waveform,Control,Fiber Volume Fraction,Fiber Weight Fraction,Fiber Weight Fraction (0-deg),Fiber Weight Fraction (45-deg),Fiber Weight Fraction (90-deg),Fiber Weight Fraction (Other Dir.),Thickness,Tab Thickness,Width,Length,Load Length,Area,Maximum Stress,Minimum Stress,Maximum Strain,Minimum Strain,R-value,Frequency,Ultimate Tensile Stress,Ultimate Compressive Stress,Tensile Modulus,Compressive Modulus,Ultimate Tensile Strain,Ultimate Compressive Strain,Cycles to Failure,log10(Cycles to Failure)
SNL/MSU/DOE,UNI-ELT5500-EP1[0]2,0/0,EP,UNK,UNK,59.0,,92.0,0.0,6.0,2.0,2.39,,,,,,690.0,69.0,1.63,,0.1,1.0,1162.166666666667,,44.9,,2.876666666666667,,1542.0,3.188084373714938
SNL/MSU/DOE,UNI-ELT5500-EP1[0]2,0/0,EP,UNK,UNK,59.0,,92.0,0.0,6.0,2.0,2.39,,,,,,690.0,69.0,1.63,,0.1,1.0,1162.166666666667,,44.9,,2.876666666666667,,1095.0,3.039414119176137
SNL/MSU/DOE,UNI-ELT5500-EP1[0]6,0/0/0/0/0/0,EP,UNK,UNK,57.0,,92.0,0.0,6.0,2.0,2.06,,,,,,552.0,55.2,1.45,,0.1,2.0,1263.0,,44.1,,3.4,,48285.0,4.683812235741295
SNL/MSU/DOE,UNI-ELT5500-EP1[0]6,0/0/0/0/0/0,EP,UNK,UNK,57.0,,92.0,0.0,6.0,2.0,2.03,,,,,,552.0,55.2,1.45,,0.1,2.0,1263.0,,44.1,,3.4,,132271.0,5.121464636927252
SNL/MSU/DOE,UNI-ELT5500-EP1[0]6,0/0/0/0/0/0,EP,UNK,UNK,57.0,,92.0,0.0,6.0,2.0,2.01,,,,,,552.0,55.2,1.45,,0.1,2.0,1263.0,,44.1,,3.4,,39721.0,4.599020173585052
SNL/MSU/DOE,UNI-ELT5500-EP1[0]6,0/0/0/0/0/0,EP,UNK,UNK,57.0,,92.0,0.0,6.0,2.0,1.6,,,,,,483.0,48.3,1.26,,0.1,2.0,1263.0,,44.1,,3.4,,814826.0,5.911064878301097
SNL/MSU/DOE,UNI-ELT5500-EP1[0]6,0/0/0/0/0/0,EP,UNK,UNK,57.0,,92.0,0.0,6.0,2.0,1.98,,,,,,483.0,48.3,1.26,,0.1,2.0,1263.0,,44.1,,3.4,,701820.0,5.846225740291292
SNL/MSU/DOE,UNI-ELT5500-EP1[0]6,0/0/0/0/0/0,EP,UNK,UNK,57.0,,92.0,0.0,6.0,2.0,1.85,,,,,,483.0,48.3,1.26,,0.1,2.0,1263.0,,44.1,,3.4,,244275.0,5.387879021956573
SNL/MSU/DOE,UNI-ELT5500-EP1[0]2,0/0,EP,UNK,UNK,57.3,,92.0,0.0,6.0,2.0,2.49,,,,,,621.0,62.1,1.4,,0.1,2.0,1162.166666666667,,44.9,,2.876666666666667,,2272.0,3.356408327038981
SNL/MSU/DOE,UNI-ELT5500-EP1[0]2,0/0,EP,UNK,UNK,56.2,,92.0,0.0,6.0,2.0,2.54,,,,,,414.0,41.40000000000001,0.93,,0.1,2.0,1162.166666666667,,44.9,,2.876666666666667,,172140.0,5.235881798629642
SNL/MSU/DOE,UNI-ELT5500-EP1[0]2,0/0,EP,UNK,UNK,56.2,,92.0,0.0,6.0,2.0,2.54,,,,,,414.0,41.40000000000001,0.93,,0.1,2.0,1162.166666666667,,44.9,,2.876666666666667,,31578.0,4.499384620400921
SNL/MSU/DOE,UNI-ELT5500-EP1[0]2,0/0,EP,UNK,UNK,56.9,,92.0,0.0,6.0,2.0,2.51,,,,,,414.0,41.40000000000001,0.93,,0.1,3.0,1162.166666666667,,44.9,,2.876666666666667,,154465.0,5.188830088752153
SNL/MSU/DOE,UNI-ELT5500-EP1[0]2,0/0,EP,UNK,UNK,56.2,,92.0,0.0,6.0,2.0,2.54,,,,,,414.0,41.40000000000001,0.93,,0.1,3.0,1162.166666666667,,44.9,,2.876666666666667,,173940.0,5.240399465738641
SNL/MSU/DOE,UNI-ELT5500-VE4[0]2,0/0,VE,UNK,UNK,59.0,,92.0,0.0,6.0,2.0,2.42,,,,,,414.0,41.40000000000001,1.01,,0.1,2.5,1092.5,,43.40000000000001,,2.8,,31715.0,4.501264715733482
SNL/MSU/DOE,UNI-ELT5500-VE4[0]2,0/0,VE,UNK,UNK,59.0,,92.0,0.0,6.0,2.0,2.42,,,,,,345.0,34.5,0.83,,0.1,3.0,1092.5,,43.40000000000001,,2.8,,228101.0,5.358127189237762
SNL/MSU/DOE,UNI-ELT5500-VE4[0]2,0/0,VE,UNK,UNK,59.0,,92.0,0.0,6.0,2.0,2.42,,,,,,345.0,34.5,0.83,,0.1,2.5,1092.5,,43.40000000000001,,2.8,,301352.0,5.479074078120444
SNL/MSU/DOE,UNI-ELT5500-VE4[0]2,0/0,VE,UNK,UNK,59.0,,92.0,0.0,6.0,2.0,2.42,,,,,,345.0,34.5,0.83,,0.1,3.0,1092.5,,43.40000000000001,,2.8,,677582.0,5.830961860421076
SNL/MSU/DOE,UNI-ELT5500-VE4[0]2,0/0,VE,UNK,UNK,59.0,,92.0,0.0,6.0,2.0,2.42,,,,,,690.0,69.0,1.68,,0.1,1.0,1092.5,,43.40000000000001,,2.8,,1943.0,3.288472800599783
SNL/MSU/DOE,UNI-ELT5500-VE4[0]2,0/0,VE,UNK,UNK,59.0,,92.0,0.0,6.0,2.0,2.42,,,,,,483.0,48.3,1.17,,0.1,2.0,1092.5,,43.40000000000001,,2.8,,10775.0,4.032417278832769
SNL/MSU/DOE,UNI-ELT5500-VE4[0]2,0/0,VE,UNK,UNK,59.0,,92.0,0.0,6.0,2.0,2.42,,,,,,414.0,41.40000000000001,0.9,,0.1,2.0,1092.5,,43.40000000000001,,2.8,,78594.0,4.895389392523463
SNL/MSU/DOE,UNI-ELT5500-VE4[0]2,0/0,VE,UNK,UNK,59.0,,92.0,0.0,6.0,2.0,2.42,,,,,,345.0,34.5,0.83,,0.1,3.0,1092.5,,43.40000000000001,,2.8,,487474.0,5.687951457044503
SNL/MSU/DOE,UNI-ELT5500-VE4[0]2,0/0,VE,UNK,UNK,59.0,,92.0,0.0,6.0,2.0,2.42,,,,,,435.0,43.5,0.83,,0.1,2.0,1092.5,,43.40000000000001,,2.8,,195160.0,5.290390809440229
SNL/MSU/DOE,UNI-ELT5500-VE4[0]2,0/0,VE,UNK,UNK,59.0,,92.0,0.0,6.0,2.0,2.42,,,,,,690.0,69.0,1.68,,0.1,1.0,1092.5,,43.40000000000001,,2.8,,510.0,2.707570176097936
SNL/MSU/DOE,UNI-ELT5500-VE4[0]2,0/0,VE,UNK,UNK,59.0,,92.0,0.0,6.0,2.0,2.42,,,,,,690.0,69.0,1.68,,0.1,1.0,1092.5,,43.40000000000001,,2.8,,882.0,2.94546858513182
SNL/MSU/DOE,UNI-ELT5500-VE4[0]2,0/0,VE,UNK,UNK,59.0,,92.0,0.0,6.0,2.0,2.42,,,,,,483.0,48.3,1.17,,0.1,2.0,1092.5,,43.40000000000001,,2.8,,8550.0,3.931966114728173
SNL/MSU/DOE,UNI-ELT5500-VE4[0]2,0/0,VE,UNK,UNK,59.0,,92.0,0.0,6.0,2.0,2.42,,,,,,483.0,48.3,1.17,,0.1,2.0,1092.5,,43.40000000000001,,2.8,,15949.0,4.202733458045444
SNL/MSU/DOE,UNI-ELT5500-VE4[0]2,0/0,VE,UNK,UNK,59.0,,92.0,0.0,6.0,2.0,2.42,,,,,,414.0,41.40000000000001,1.01,,0.1,2.0,1092.5,,43.40000000000001,,2.8,,66048.0,4.81985967127508
SNL/MSU/DOE,UNI-ELT5500-VE4[0]2,0/0,VE,UNK,UNK,59.0,,92.0,0.0,6.0,2.0,2.42,,,,,,345.0,34.5,0.83,,0.1,2.0,1092.5,,43.40000000000001,,2.8,,148612.0,5.17205387889541
SNL/MSU/DOE,UNI-PPGHYBON2400-VE4[0],0,VE,UNK,UNK,68.0,,100.0,0.0,0.0,0.0,1.98,,,,,,621.0,62.1,1.31,,0.1,2.0,1339.666666666667,,47.76666666666667,,3.076666666666667,,122552.0,5.088320403159506
SNL/MSU/DOE,UNI-PPGHYBON2400-VE4[0],0,VE,UNK,UNK,68.0,,100.0,0.0,0.0,0.0,1.98,,,,,,965.0,96.5,2.05,,0.1,1.0,1339.666666666667,,47.76666666666667,,3.076666666666667,,8650.0,3.937016107464814
SNL/MSU/DOE,UNI-PPGHYBON2400-VE4[0],0,VE,UNK,UNK,68.0,,100.0,0.0,0.0,0.0,1.98,,,,,,965.0,96.5,2.05,,0.1,1.0,1339.666666666667,,47.76666666666667,,3.076666666666667,,1717.0,3.234770295160917
SNL/MSU/DOE,UNI-PPGHYBON2400-VE4[0],0,VE,UNK,UNK,68.0,,100.0,0.0,0.0,0.0,1.98,,,,,,827.0,82.7,1.75,,0.1,2.0,1339.666666666667,,47.76666666666667,,3.076666666666667,,36033.0,4.556700421689794
SNL/MSU/DOE,UNI-PPGHYBON2400-VE4[0],0,VE,UNK,UNK,68.0,,100.0,0.0,0.0,0.0,1.98,,,,,,827.0,82.7,1.75,,0.1,2.0,1339.666666666667,,47.76666666666667,,3.076666666666667,,15619.0,4.193653224907199
SNL/MSU/DOE,UNI-PPGHYBON2400-VE4[0],0,VE,UNK,UNK,68.0,,100.0,0.0,0.0,0.0,1.98,,,,,,827.0,82.7,1.75,,0.1,1.0,1339.666666666667,,47.76666666666667,,3.076666666666667,,22378.0,4.349821269512391
SNL/MSU/DOE,UNI-PPGHYBON2400-VE4[0],0,VE,UNK,UNK,68.0,,100.0,0.0,0.0,0.0,1.98,,,,,,690.0,69.0,1.6,,0.1,2.0,1339.666666666667,,47.76666666666667,,3.076666666666667,,145926.0,5.164132678120582
SNL/MSU/DOE,UNI-PPGHYBON2400-VE4[0],0,VE,UNK,UNK,68.0,,100.0,0.0,0.0,0.0,1.98,,,,,,690.0,69.0,1.6,,0.1,2.0,1339.666666666667,,47.76666666666667,,3.076666666666667,,52519.0,4.720316448213015
SNL/MSU/DOE,UNI-PPGHYBON2400-VE4[0],0,VE,UNK,UNK,68.0,,100.0,0.0,0.0,0.0,1.98,,,,,,690.0,69.0,1.6,,0.1,2.0,1339.666666666667,,47.76666666666667,,3.076666666666667,,57222.0,4.757563033018079
SNL/MSU/DOE,UNI-PPGHYBON2400-VE4[0],0,VE,UNK,UNK,68.0,,100.0,0.0,0.0,0.0,1.98,,,,,,621.0,62.1,1.31,,0.1,3.0,1339.666666666667,,47.76666666666667,,3.076666666666667,,682668.0,5.834209545814712
SNL/MSU/DOE,UNI-PPGHYBON2400-VE4[0],0,VE,UNK,UNK,68.0,,100.0,0.0,0.0,0.0,1.98,,,,,,621.0,62.1,1.31,,0.1,3.0,1339.666666666667,,47.76666666666667,,3.076666666666667,,313511.0,5.496252783302275
SNL/MSU/DOE,UNI-PPGHYBON4400-VE4[0],0,VE,UNK,UNK,62.0,,100.0,0.0,0.0,0.0,2.15,,,,,,483.0,48.3,1.0,,0.1,2.0,1412.333333333333,,49.33333333333334,,3.066666666666666,,46056.0,4.663286216447077
SNL/MSU/DOE,UNI-PPGHYBON4400-VE4[0],0,VE,UNK,UNK,62.0,,100.0,0.0,0.0,0.0,2.15,,,,,,552.0,55.2,1.13,,0.1,2.0,1412.333333333333,,49.33333333333334,,3.066666666666666,,16126.0,4.207526655463334
SNL/MSU/DOE,UNI-PPGHYBON4400-VE4[0],0,VE,UNK,UNK,62.0,,100.0,0.0,0.0,0.0,2.15,,,,,,621.0,62.1,1.27,,0.1,2.0,1412.333333333333,,49.33333333333334,,3.066666666666666,,8964.0,3.952501847863024
SNL/MSU/DOE,UNI-PPGHYBON4400-VE4[0],0,VE,UNK,UNK,62.0,,100.0,0.0,0.0,0.0,2.15,,,,,,621.0,62.1,1.27,,0.1,1.0,1412.333333333333,,49.33333333333334,,3.066666666666666,,36797.0,4.565812412788864
SNL/MSU/DOE,UNI-PPGHYBON4400-VE4[0],0,VE,UNK,UNK,62.0,,100.0,0.0,0.0,0.0,2.15,,,,,,621.0,62.1,1.27,,0.1,1.0,1412.333333333333,,49.33333333333334,,3.066666666666666,,30743.0,4.487746245072441
SNL/MSU/DOE,UNI-PPGHYBON4400-VE4[0],0,VE,UNK,UNK,62.0,,100.0,0.0,0.0,0.0,2.15,,,,,,552.0,55.2,1.13,,0.1,3.0,1412.333333333333,,49.33333333333334,,3.066666666666666,,40602.0,4.608547426867113
SNL/MSU/DOE,UNI-PPGHYBON4400-VE4[0],0,VE,UNK,UNK,62.0,,100.0,0.0,0.0,0.0,2.15,,,,,,552.0,55.2,1.13,,0.1,3.0,1412.333333333333,,49.33333333333334,,3.066666666666666,,31466.0,4.497841538326658
SNL/MSU/DOE,UNI-PPGHYBON4400-VE4[0],0,VE,UNK,UNK,62.0,,100.0,0.0,0.0,0.0,2.15,,,,,,552.0,55.2,1.13,,0.1,3.0,1412.333333333333,,49.33333333333334,,3.066666666666666,,124775.0,5.09612757853816
SNL/MSU/DOE,UNI-PPGHYBON4400-VE4[0],0,VE,UNK,UNK,62.0,,100.0,0.0,0.0,0.0,2.15,,,,,,552.0,55.2,1.13,,0.1,3.0,1412.333333333333,,49.33333333333334,,3.066666666666666,,29235.0,4.465903098173302
SNL/MSU/DOE,UNI-PPGHYBON4400-VE4[0],0,VE,UNK,UNK,62.0,,100.0,0.0,0.0,0.0,2.15,,,,,,483.0,48.3,1.0,,0.1,3.0,1412.333333333333,,49.33333333333334,,3.066666666666666,,848830.0,5.928820720332748
SNL/MSU/DOE,UNI-PPGHYBON4400-VE4[0],0,VE,UNK,UNK,62.0,,100.0,0.0,0.0,0.0,2.15,,,,,,483.0,48.3,1.0,,0.1,3.0,1412.333333333333,,49.33333333333334,,3.066666666666666,,662273.0,5.82103704979242
SNL/MSU/DOE,UNI-PPGHYBON4400-VE4[0],0,VE,UNK,UNK,62.0,,100.0,0.0,0.0,0.0,2.15,,,,,,690.0,69.0,1.41,,0.1,1.0,1412.333333333333,,49.33333333333334,,3.066666666666666,,9458.0,3.975799309679407
SNL/MSU/DOE,UNI-PPGHYBON4400-VE4[0],0,VE,UNK,UNK,62.0,,100.0,0.0,0.0,0.0,2.15,,,,,,690.0,69.0,1.41,,0.1,2.0,1412.333333333333,,49.33333333333334,,3.066666666666666,,7294.0,3.862965758977762
SNL/MSU/DOE,UNI-PPG1200-VE2[0]2,0/0,VE,UNK,UNK,55.0,,92.0,0.0,8.0,0.0,1.79,,,,,,345.0,34.5,0.85,,0.1,2.0,953.3333333333334,,44.16666666666666,,2.398333333333333,,43611.0,4.639596045157781
SNL/MSU/DOE,UNI-PPG1200-VE2[0]2,0/0,VE,UNK,UNK,55.0,,92.0,0.0,8.0,0.0,1.79,,,,,,345.0,34.5,0.85,,0.1,2.0,953.3333333333334,,44.16666666666666,,2.398333333333333,,33210.0,4.521268875598385
SNL/MSU/DOE,UNI-PPG1200-VE2[0]2,0/0,VE,UNK,UNK,55.0,,92.0,0.0,8.0,0.0,1.79,,,,,,345.0,34.5,0.85,,0.1,2.0,953.3333333333334,,44.16666666666666,,2.398333333333333,,16370.0,4.214048679411942
SNL/MSU/DOE,UNI-PPG1200-VE2[0]2,0/0,VE,UNK,UNK,55.0,,92.0,0.0,8.0,0.0,1.79,,,,,,276.0,27.6,0.68,,0.1,3.0,953.3333333333334,,44.16666666666666,,2.398333333333333,,68303.0,4.834439779154925
SNL/MSU/DOE,UNI-PPG1200-VE2[0]2,0/0,VE,UNK,UNK,55.0,,92.0,0.0,8.0,0.0,1.79,,,,,,276.0,27.6,0.68,,0.1,3.0,953.3333333333334,,44.16666666666666,,2.398333333333333,,79149.0,4.898445432183524
SNL/MSU/DOE,UNI-PPG1200-VE2[0]2,0/0,VE,UNK,UNK,55.0,,92.0,0.0,8.0,0.0,1.79,,,,,,276.0,27.6,0.68,,0.1,3.0,953.3333333333334,,44.16666666666666,,2.398333333333333,,154395.0,5.188633231831517
SNL/MSU/DOE,UNI-PPG1200-VE2[0]2,0/0,VE,UNK,UNK,55.0,,92.0,0.0,8.0,0.0,1.8,,,,,,414.0,41.40000000000001,1.02,,0.1,2.0,953.3333333333334,,44.16666666666666,,2.398333333333333,,11820.0,4.072617476545236
SNL/MSU/DOE,UNI-PPG1200-VE2[0]2,0/0,VE,UNK,UNK,55.0,,92.0,0.0,8.0,0.0,1.8,,,,,,414.0,41.40000000000001,1.02,,0.1,1.0,953.3333333333334,,44.16666666666666,,2.398333333333333,,17528.0,4.243732364552649
SNL/MSU/DOE,UNI-PPG1200-VE2[0]2,0/0,VE,UNK,UNK,55.0,,92.0,0.0,8.0,0.0,1.8,,,,,,414.0,41.40000000000001,1.02,,0.1,1.0,953.3333333333334,,44.16666666666666,,2.398333333333333,,13441.0,4.128431581093246
SNL/MSU/DOE,UNI-PPG1200-VE2[0]2,0/0,VE,UNK,UNK,55.0,,92.0,0.0,8.0,0.0,1.8,,,,,,345.0,34.5,0.85,,0.1,2.0,953.3333333333334,,44.16666666666666,,2.398333333333333,,43057.0,4.634043767038005
SNL/MSU/DOE,UNI-PPG1200-VE2[0]2,0/0,VE,UNK,UNK,55.0,,92.0,0.0,8.0,0.0,1.8,,,,,,345.0,34.5,0.85,,0.1,1.0,953.3333333333334,,44.16666666666666,,2.398333333333333,,52483.0,4.720018651943208
SNL/MSU/DOE,UNI-PPG1200-VE2[0]2,0/0,VE,UNK,UNK,55.0,,92.0,0.0,8.0,0.0,1.8,,,,,,345.0,34.5,0.85,,0.1,2.0,953.3333333333334,,44.16666666666666,,2.398333333333333,,39450.0,4.596047007545439
SNL/MSU/DOE,UNI-PPG1200-VE2[0]2,0/0,VE,UNK,UNK,55.0,,92.0,0.0,8.0,0.0,1.8,,,,,,276.0,27.6,0.68,,0.1,2.0,953.3333333333334,,44.16666666666666,,2.398333333333333,,190160.0,5.279119168720124
SNL/MSU/DOE,UNI-PPG1200-VE2[0]2,0/0,VE,UNK,UNK,55.0,,92.0,0.0,8.0,0.0,1.8,,,,,,276.0,27.6,0.68,,0.1,3.0,953.3333333333334,,44.16666666666666,,2.398333333333333,,178982.0,5.252809356713137
SNL/MSU/DOE,UNI-PPG1200-VE2[0]2,0/0,VE,UNK,UNK,55.0,,92.0,0.0,8.0,0.0,1.8,,,,,,276.0,27.6,0.68,,0.1,3.0,953.3333333333334,,44.16666666666666,,2.398333333333333,,164430.0,5.215981056791863
SNL/MSU/DOE,UNI-PPG1200-VE4[0]2,0/0,VE,UNK,UNK,58.0,,92.0,0.0,8.0,0.0,1.71,,,,,,345.0,34.5,0.85,,0.1,3.0,911.6666666666666,,40.6,,2.433333333333334,,63127.0,4.800215150733914
SNL/MSU/DOE,UNI-PPG1200-VE4[0]2,0/0,VE,UNK,UNK,58.0,,92.0,0.0,8.0,0.0,1.71,,,,,,414.0,41.40000000000001,1.02,,0.1,2.0,911.6666666666666,,40.6,,2.433333333333334,,20541.0,4.312621582586981
SNL/MSU/DOE,UNI-PPG1200-VE4[0]2,0/0,VE,UNK,UNK,58.0,,92.0,0.0,8.0,0.0,1.71,,,,,,414.0,41.40000000000001,1.02,,0.1,2.0,911.6666666666666,,40.6,,2.433333333333334,,28810.0,4.459543258280413
SNL/MSU/DOE,UNI-PPG1200-VE4[0]2,0/0,VE,UNK,UNK,58.0,,92.0,0.0,8.0,0.0,1.71,,,,,,414.0,41.40000000000001,1.02,,0.1,2.0,911.6666666666666,,40.6,,2.433333333333334,,25772.0,4.411148122674309
SNL/MSU/DOE,UNI-PPG1200-VE4[0]2,0/0,VE,UNK,UNK,58.0,,92.0,0.0,8.0,0.0,1.71,,,,,,345.0,34.5,0.85,,0.1,3.0,911.6666666666666,,40.6,,2.433333333333334,,48093.0,4.682081868835265
SNL/MSU/DOE,UNI-PPG1200-VE4[0]2,0/0,VE,UNK,UNK,58.0,,92.0,0.0,8.0,0.0,1.71,,,,,,276.0,27.6,0.68,,0.1,3.0,911.6666666666666,,40.6,,2.433333333333334,,330549.0,5.519235847640869
SNL/MSU/DOE,UNI-PPG1200-VE4[0]2,0/0,VE,UNK,UNK,58.0,,92.0,0.0,8.0,0.0,1.71,,,,,,276.0,27.6,0.68,,0.1,3.0,911.6666666666666,,40.6,,2.433333333333334,,385436.0,5.585952275631277
SNL/MSU/DOE,UNI-PPG1200-VE4[0]2,0/0,VE,UNK,UNK,58.0,,92.0,0.0,8.0,0.0,1.71,,,,,,276.0,27.6,0.68,,0.1,3.0,911.6666666666666,,40.6,,2.433333333333334,,123400.0,5.091315159697223
SNL/MSU/DOE,UNI-PPG1200-VE4[0]2,0/0,VE,UNK,UNK,58.0,,92.0,0.0,8.0,0.0,1.71,,,,,,207.0,20.7,0.5,,0.1,3.0,911.6666666666666,,40.6,,2.433333333333334,,833964.0,5.921147303708727
SNL/MSU/DOE,UNI-PPG1200-VE4[0]2,0/0,VE,UNK,UNK,58.0,,92.0,0.0,8.0,0.0,1.71,,,,,,207.0,20.7,0.5,,0.1,3.0,911.6666666666666,,40.6,,2.433333333333334,,1111027.0,6.045724613223972
SNL/MSU/DOE,UNI-PPG1200-VE4[0]2,0/0,VE,UNK,UNK,58.0,,92.0,0.0,8.0,0.0,1.71,,,,,,483.0,48.3,1.19,,0.1,1.0,911.6666666666666,,40.6,,2.433333333333334,,9274.0,3.967267091559786
SNL/MSU/DOE,UNI-PPG1200-VE4[0]2,0/0,VE,UNK,UNK,58.0,,92.0,0.0,8.0,0.0,1.71,,,,,,483.0,48.3,1.19,,0.1,1.0,911.6666666666666,,40.6,,2.433333333333334,,12894.0,4.110387665875087
SNL/MSU/DOE,UNI-PPG1200-VE4[0]2,0/0,VE,UNK,UNK,58.0,,92.0,0.0,8.0,0.0,1.71,,,,,,483.0,48.3,1.19,,0.1,1.0,911.6666666666666,,40.6,,2.433333333333334,,9544.0,3.979730430662285
SNL/MSU/DOE,UNI-PPG1200-VE4[0]2,0/0,VE,UNK,UNK,58.0,,92.0,0.0,8.0,0.0,1.71,,,,,,345.0,34.5,0.85,,0.1,1.0,911.6666666666666,,40.6,,2.433333333333334,,92415.0,4.965742467849091
SNL/MSU/DOE,UNI-PPG1200-VE4[0]2,0/0,VE,UNK,UNK,58.0,,92.0,0.0,8.0,0.0,1.71,,,,,,690.0,69.0,1.7,,0.1,1.0,911.6666666666666,,40.6,,2.433333333333334,,1175.0,3.070037866607755
SNL/MSU/DOE,UNI-PPG1200-VE4[0]2,0/0,VE,UNK,UNK,58.0,,92.0,0.0,8.0,0.0,1.71,,,,,,690.0,69.0,1.7,,0.1,1.0,911.6666666666666,,40.6,,2.433333333333334,,1271.0,3.104145550554008
SNL/MSU/DOE,UNI-PPG1200-VE4[0]2,0/0,VE,UNK,UNK,58.0,,92.0,0.0,8.0,0.0,1.71,,,,,,690.0,69.0,1.7,,0.1,1.0,911.6666666666666,,40.6,,2.433333333333334,,652.0,2.81424759573192
SNL/MSU/DOE,UNI-PPG1200-VE4[0]2,0/0,VE,UNK,UNK,58.0,,92.0,0.0,8.0,0.0,1.71,,,,,,345.0,34.5,0.85,,0.1,2.0,911.6666666666666,,40.6,,2.433333333333334,,36161.0,4.558240431993504
SNL/MSU/DOE,UNI-PPG1200-VE4[0]2,0/0,VE,UNK,UNK,58.0,,92.0,0.0,8.0,0.0,1.71,,,,,,345.0,34.5,0.85,,0.1,2.0,911.6666666666666,,40.6,,2.433333333333334,,60776.0,4.783732113396229
SNL/MSU/DOE,UNI-PPG1200-VE4[0]2,0/0,VE,UNK,UNK,58.0,,92.0,0.0,8.0,0.0,1.71,,,,,,276.0,27.6,0.68,,0.1,3.0,911.6666666666666,,40.6,,2.433333333333334,,178115.0,5.250700495223571
SNL/MSU/DOE,UNI-PPG1200-VE4[0]2,0/0,VE,UNK,UNK,58.0,,92.0,0.0,8.0,0.0,1.71,,,,,,345.0,34.5,0.85,,0.1,2.0,911.6666666666666,,40.6,,2.433333333333334,,57316.0,4.758275874004725
SNL/MSU/DOE,UNI-PPG1200-VE5[0]2,0/0,VE,UNK,UNK,57.0,,92.0,0.0,8.0,0.0,1.75,,,,,,276.0,27.6,0.68,,0.1,3.0,,,,,,,90191.0,4.955163202227648
SNL/MSU/DOE,UNI-PPG1200-VE5[0]2,0/0,VE,UNK,UNK,57.0,,92.0,0.0,8.0,0.0,1.75,,,,,,276.0,27.6,0.68,,0.1,3.0,,,,,,,157336.0,5.196828104775467
SNL/MSU/DOE,UNI-PPG1200-VE5[0]2,0/0,VE,UNK,UNK,57.0,,92.0,0.0,8.0,0.0,1.75,,,,,,276.0,27.6,0.68,,0.1,3.0,,,,,,,236166.0,5.373217373907304
SNL/MSU/DOE,UNI-PPG1200-VE6[0]2,0/0,VE,UNK,UNK,58.0,,92.0,0.0,8.0,0.0,1.69,,,,,,276.0,27.6,0.68,,0.1,3.0,,,,,,,90191.0,4.955163202227648
SNL/MSU/DOE,UNI-PPG1200-VE6[0]2,0/0,VE,UNK,UNK,58.0,,92.0,0.0,8.0,0.0,1.69,,,,,,276.0,27.6,0.68,,0.1,3.0,,,,,,,253869.0,5.404609672315635
SNL/MSU/DOE,UNI-PPG1200-VE6[0]2,0/0,VE,UNK,UNK,58.0,,92.0,0.0,8.0,0.0,1.69,,,,,,276.0,27.6,0.68,,0.1,3.0,,,,,,,95893.0,4.981786905686515
SNL/MSU/DOE,UNI-PPG1200-VE6[0]2,0/0,VE,UNK,UNK,58.0,,92.0,0.0,8.0,0.0,1.69,,,,,,276.0,27.6,0.68,,0.1,3.0,,,,,,,116884.0,5.067755065590532
SNL/MSU/DOE,UNI-PPG1200-UP5[0]2,0/0,PE,UNK,UNK,58.0,,92.0,0.0,8.0,0.0,1.68,,,,,,276.0,27.6,0.68,,0.1,2.5,929.0,,40.6,,2.675,,24174.0,4.383348517772022
SNL/MSU/DOE,UNI-PPG1200-UP5[0]2,0/0,PE,UNK,UNK,58.0,,92.0,0.0,8.0,0.0,1.68,,,,,,276.0,27.6,0.68,,0.1,2.5,929.0,,40.6,,2.675,,31681.0,4.500798881491561
SNL/MSU/DOE,UNI-PPG1200-UP5[0]2,0/0,PE,UNK,UNK,58.0,,92.0,0.0,8.0,0.0,1.68,,,,,,276.0,27.6,0.68,,0.1,2.5,929.0,,40.6,,2.675,,40884.0,4.611553379615502
SNL/MSU/DOE,UNI-PPG1200-UP5[0]2,0/0,PE,UNK,UNK,58.0,,92.0,0.0,8.0,0.0,1.68,,,,,,414.0,41.40000000000001,1.02,,0.1,2.0,929.0,,40.6,,2.675,,5717.0,3.757168192214273
SNL/MSU/DOE,UNI-PPG1200-UP5[0]2,0/0,PE,UNK,UNK,58.0,,92.0,0.0,8.0,0.0,1.68,,,,,,414.0,41.40000000000001,1.02,,0.1,2.0,929.0,,40.6,,2.675,,6725.0,3.827692288674446
SNL/MSU/DOE,UNI-PPG1200-UP5[0]2,0/0,PE,UNK,UNK,58.0,,92.0,0.0,8.0,0.0,1.68,,,,,,414.0,41.40000000000001,1.02,,0.1,2.0,929.0,,40.6,,2.675,,6417.0,3.80733203929119
SNL/MSU/DOE,UNI-PPG1200-UP5[0]2,0/0,PE,UNK,UNK,58.0,,92.0,0.0,8.0,0.0,1.68,,,,,,207.0,20.7,0.51,,0.1,3.0,929.0,,40.6,,2.675,,264165.0,5.421875276133206
SNL/MSU/DOE,UNI-PPG1200-UP5[0]2,0/0,PE,UNK,UNK,58.0,,92.0,0.0,8.0,0.0,1.68,,,,,,207.0,20.7,0.51,,0.1,4.0,929.0,,40.6,,2.675,,56439.0,4.751579310214675
SNL/MSU/DOE,UNI-PPG1200-UP5[0]2,0/0,PE,UNK,UNK,58.0,,92.0,0.0,8.0,0.0,1.68,,,,,,207.0,20.7,0.51,,0.1,4.0,929.0,,40.6,,2.675,,83538.0,4.921884073522336
SNL/MSU/DOE,UNI-PPG1200-UP5[0]2,0/0,PE,UNK,UNK,58.0,,92.0,0.0,8.0,0.0,1.68,,,,,,276.0,27.6,0.68,,0.1,3.0,929.0,,40.6,,2.675,,12716.0,4.104350519242735
SNL/MSU/DOE,UNI-PPG1200-UP5[0]2,0/0,PE,UNK,UNK,58.0,,92.0,0.0,8.0,0.0,1.68,,,,,,276.0,27.6,0.68,,0.1,3.0,929.0,,40.6,,2.675,,21148.0,4.325269301733074
SNL/MSU/DOE,UNI-PPG1200-UP5[0]2,0/0,PE,UNK,UNK,58.0,,92.0,0.0,8.0,0.0,1.68,,,,,,207.0,20.7,0.51,,0.1,3.0,929.0,,40.6,,2.675,,286607.0,5.457286793263867
SNL/MSU/DOE,UNI-PPG1200-UP5[0]2,0/0,PE,UNK,UNK,58.0,,92.0,0.0,8.0,0.0,1.68,,,,,,207.0,20.7,0.51,,0.1,3.0,929.0,,40.6,,2.675,,397522.0,5.599361168751511
SNL/MSU/DOE,UNI-PPG1200-UP5[0]2,0/0,PE,UNK,UNK,58.0,,92.0,0.0,8.0,0.0,1.68,,,,,,207.0,20.7,0.51,,0.1,3.0,929.0,,40.6,,2.675,,191662.0,5.282536015714721
SNL/MSU/DOE,UNI-PPG1200-UP5[0]2,0/0,PE,UNK,UNK,58.0,,92.0,0.0,8.0,0.0,1.68,,,,,,276.0,27.6,0.68,,0.1,2.5,929.0,,40.6,,2.675,,34459.0,4.537302670071282
SNL/MSU/DOE,UNI-PPG1200-UP5[0]2,0/0,PE,UNK,UNK,58.0,,92.0,0.0,8.0,0.0,1.68,,,,,,276.0,27.6,0.68,,0.1,3.0,929.0,,40.6,,2.675,,49052.0,4.690656719590709
SNL/MSU/DOE,UNI-PPG1200-UP5[0]2,0/0,PE,UNK,UNK,58.0,,92.0,0.0,8.0,0.0,1.68,,,,,,276.0,27.6,0.68,,0.1,3.0,929.0,,40.6,,2.675,,56990.0,4.75579865697383
SNL/MSU/DOE,UNI-PPG1200-UP5[0]2,0/0,PE,UNK,UNK,58.0,,92.0,0.0,8.0,0.0,1.68,,,,,,345.0,34.5,0.85,,0.1,1.0,929.0,,40.6,,2.675,,16748.0,4.223962952219193
SNL/MSU/DOE,UNI-PPG1200-UP5[0]2,0/0,PE,UNK,UNK,58.0,,92.0,0.0,8.0,0.0,1.68,,,,,,345.0,34.5,0.85,,0.1,1.0,929.0,,40.6,,2.675,,15920.0,4.20194306340165
SNL/MSU/DOE,UNI-PPG1200-UP5[0]2,0/0,PE,UNK,UNK,58.0,,92.0,0.0,8.0,0.0,1.68,,,,,,414.0,41.40000000000001,1.02,,0.1,3.0,929.0,,40.6,,2.675,,18848.0,4.275265273107007
SNL/MSU/DOE,UNI-PPG1200-UP5[0]2,0/0,PE,UNK,UNK,58.0,,92.0,0.0,8.0,0.0,1.68,,,,,,414.0,41.40000000000001,1.02,,0.1,3.0,929.0,,40.6,,2.675,,23693.0,4.374620054431372
SNL/MSU/DOE,UNI-PPG1200-UP5[0]2,0/0,PE,UNK,UNK,58.0,,92.0,0.0,8.0,0.0,1.68,,,,,,276.0,27.6,0.68,,0.1,3.0,929.0,,40.6,,2.675,,530992.0,5.725087977989138
SNL/MSU/DOE,UNI-PPG1200-UP5[0]2,0/0,PE,UNK,UNK,58.0,,92.0,0.0,8.0,0.0,1.68,,,,,,207.0,20.7,0.51,,0.1,3.0,929.0,,40.6,,2.675,,1362884.0,6.134458893029263
SNL/MSU/DOE,UNI-PPG1200-UP5[0]2,0/0,PE,UNK,UNK,58.0,,92.0,0.0,8.0,0.0,1.68,,,,,,276.0,27.6,0.68,,0.1,3.0,929.0,,40.6,,2.675,,391483.0,5.592712907731147
SNL/MSU/DOE,UNI-PPG1200-EP1[0]2,0/0,EP,UNK,UNK,56.0,,92.0,0.0,8.0,0.0,1.77,,,,,,690.0,69.0,1.71,,0.1,1.0,973.9375,,40.45,,2.641428571428571,,817.0,2.912222056532416
SNL/MSU/DOE,UNI-PPG1200-EP1[0]2,0/0,EP,UNK,UNK,56.0,,92.0,0.0,8.0,0.0,1.77,,,,,,690.0,69.0,1.71,,0.1,1.0,973.9375,,40.45,,2.641428571428571,,1087.0,3.036229544086295
SNL/MSU/DOE,UNI-PPG1200-EP1[0]2,0/0,EP,UNK,UNK,56.0,,92.0,0.0,8.0,0.0,1.77,,,,,,690.0,69.0,1.71,,0.1,1.0,973.9375,,40.45,,2.641428571428571,,1537.0,3.186673867499745
SNL/MSU/DOE,UNI-PPG1200-EP1[0]2,0/0,EP,UNK,UNK,56.0,,92.0,0.0,8.0,0.0,1.77,,,,,,517.0,51.7,1.275,,0.1,2.0,973.9375,,40.45,,2.641428571428571,,33376.0,4.523434286746437
SNL/MSU/DOE,UNI-PPG1200-EP1[0]2,0/0,EP,UNK,UNK,56.0,,92.0,0.0,8.0,0.0,1.77,,,,,,517.0,51.7,1.275,,0.1,2.0,973.9375,,40.45,,2.641428571428571,,13605.0,4.133698546115776
SNL/MSU/DOE,UNI-PPG1200-EP1[0]2,0/0,EP,UNK,UNK,56.0,,92.0,0.0,8.0,0.0,1.77,,,,,,517.0,51.7,1.275,,0.1,2.0,973.9375,,40.45,,2.641428571428571,,15060.0,4.177824971864681
SNL/MSU/DOE,UNI-PPG1200-EP1[0]2,0/0,EP,UNK,UNK,56.0,,92.0,0.0,8.0,0.0,1.77,,,,,,414.0,41.40000000000001,1.02,,0.1,2.0,973.9375,,40.45,,2.641428571428571,,76772.0,4.885202854631205
SNL/MSU/DOE,UNI-PPG1200-EP1[0]2,0/0,EP,UNK,UNK,56.0,,92.0,0.0,8.0,0.0,1.77,,,,,,414.0,41.40000000000001,1.02,,0.1,2.0,973.9375,,40.45,,2.641428571428571,,159075.0,5.201601931908262
SNL/MSU/DOE,UNI-PPG1200-EP1[0]2,0/0,EP,UNK,UNK,56.0,,92.0,0.0,8.0,0.0,1.77,,,,,,414.0,41.40000000000001,1.02,,0.1,3.0,973.9375,,40.45,,2.641428571428571,,366200.0,5.563718339965678
SNL/MSU/DOE,UNI-PPG1200-EP1[0]2,0/0,EP,UNK,UNK,56.0,,92.0,0.0,8.0,0.0,1.77,,,,,,414.0,41.40000000000001,0.983,,0.1,3.0,973.9375,,40.45,,2.641428571428571,,150175.0,5.176597640619393
SNL/MSU/DOE,UNI-PPG1200-EP1[0]2,0/0,EP,UNK,UNK,56.0,,92.0,0.0,8.0,0.0,1.77,,,,,,414.0,41.40000000000001,0.983,,0.1,3.0,973.9375,,40.45,,2.641428571428571,,398476.0,5.600402169191486
SNL/MSU/DOE,UNI-PPG1200-EP1[0]2,0/0,EP,UNK,UNK,56.0,,92.0,0.0,8.0,0.0,1.77,,,,,,414.0,41.40000000000001,0.983,,0.1,3.0,973.9375,,40.45,,2.641428571428571,,279751.0,5.44677164763544
SNL/MSU/DOE,UNI-PPG1200-EP1[0]2,0/0,EP,UNK,UNK,56.0,,92.0,0.0,8.0,0.0,1.77,,,,,,414.0,41.40000000000001,0.983,,0.1,3.0,973.9375,,40.45,,2.641428571428571,,599118.0,5.777512367801417
SNL/MSU/DOE,UNI-PPG1200-EP1[0]2,0/0,EP,UNK,UNK,56.0,,92.0,0.0,8.0,0.0,1.77,,,,,,414.0,41.40000000000001,0.983,,0.1,3.0,973.9375,,40.45,,2.641428571428571,,524786.0,5.719982240613322
SNL/MSU/DOE,UNI-PPG1200-EP1[0]2,0/0,EP,UNK,UNK,56.0,,92.0,0.0,8.0,0.0,1.77,,,,,,345.0,34.5,,,0.1,4.0,973.9375,,40.45,,2.641428571428571,,809553.0,5.908245286510101
SNL/MSU/DOE,UNI-PPG1200-EP1[0]2,0/0,EP,UNK,UNK,56.0,,92.0,0.0,8.0,0.0,1.77,,,,,,345.0,34.5,,,0.1,4.0,973.9375,,40.45,,2.641428571428571,,2121541.0,6.326651429174377
SNL/MSU/DOE,UNI-PPG1200-EP1[0]2,0/0,EP,UNK,UNK,56.0,,92.0,0.0,8.0,0.0,1.77,,,,,,345.0,34.5,0.81,,0.1,4.0,973.9375,,40.45,,2.641428571428571,,3791244.0,6.578781736007423
SNL/MSU/DOE,UNI-PPG1200-EP1[0]2,0/0,EP,UNK,UNK,56.0,,92.0,0.0,8.0,0.0,1.77,,,,,,345.0,34.5,0.83,,0.1,4.0,973.9375,,40.45,,2.641428571428571,,457573.0,5.660460390136015
SNL/MSU/DOE,UNI-PPG1200-EP1[0]2,0/0,EP,UNK,UNK,56.0,,92.0,0.0,8.0,0.0,1.77,,,,,,345.0,34.5,0.79,,0.1,4.0,973.9375,,40.45,,2.641428571428571,,1610027.0,6.206833159170166
SNL/MSU/DOE,UNI-PPG1200-EP1[0]2,0/0,EP,UNK,UNK,56.0,,92.0,0.0,8.0,0.0,1.75,,,,,,414.0,41.40000000000001,0.98,,0.1,3.0,973.9375,,40.45,,2.641428571428571,,331360.0,5.520300081549378
SNL/MSU/DOE,UNI-PPG1200-EP1[0]2,0/0,EP,UNK,UNK,56.0,,92.0,0.0,8.0,0.0,1.75,,,,,,414.0,41.40000000000001,1.02,,0.1,3.0,973.9375,,40.45,,2.641428571428571,,151247.0,5.17968676913365
SNL/MSU/DOE,UNI-PPG1200-EP1[0]2,0/0,EP,UNK,UNK,56.0,,92.0,0.0,8.0,0.0,1.75,,,,,,414.0,41.40000000000001,1.05,,0.1,3.0,973.9375,,40.45,,2.641428571428571,,174215.0,5.241085545257024
SNL/MSU/DOE,UNI-PPG1200-EP1[0]2,0/0,EP,UNK,UNK,56.0,,92.0,0.0,8.0,0.0,1.75,,,,,,414.0,41.40000000000001,1.01,,0.1,3.0,973.9375,,40.45,,2.641428571428571,,128030.0,5.107311745490674
SNL/MSU/DOE,UNI-PPG1200-EP1[0]2,0/0,EP,UNK,UNK,56.0,,92.0,0.0,8.0,0.0,1.75,,,,,,414.0,41.40000000000001,0.94,,0.1,3.0,973.9375,,40.45,,2.641428571428571,,161513.0,5.208207483949137
SNL/MSU/DOE,UNI-PPG1200-EP1[0]2,0/0,EP,UNK,UNK,56.0,,92.0,0.0,8.0,0.0,1.75,,,,,,414.0,41.40000000000001,0.94,,0.1,3.0,973.9375,,40.45,,2.641428571428571,,228816.0,5.35948638930263
SNL/MSU/DOE,UNI-PPG1200-EP1[0]2,0/0,EP,UNK,UNK,61.0,,92.0,0.0,8.0,0.0,1.6,,,,,,414.0,41.40000000000001,0.94,,0.1,3.0,973.9375,,40.45,,2.641428571428571,,137973.0,5.139794107428302
SNL/MSU/DOE,UNI-PPG1200-EP1[0]2,0/0,EP,UNK,UNK,61.0,,92.0,0.0,8.0,0.0,1.6,,,,,,414.0,41.40000000000001,0.94,,0.1,3.0,973.9375,,40.45,,2.641428571428571,,143027.0,5.155418029382232
SNL/MSU/DOE,UNI-PPG1200-EP1[0]2,0/0,EP,UNK,UNK,61.0,,92.0,0.0,8.0,0.0,1.6,,,,,,414.0,41.40000000000001,0.94,,0.1,3.0,973.9375,,40.45,,2.641428571428571,,198473.0,5.297701434280159
SNL/MSU/DOE,UNI-PPG1200-EP1[0]2,0/0,EP,UNK,UNK,61.0,,92.0,0.0,8.0,0.0,1.6,,,,,,517.0,51.7,1.17,,0.1,2.0,973.9375,,40.45,,2.641428571428571,,9141.0,3.960993708942336
SNL/MSU/DOE,UNI-PPG1200-EP1[0]2,0/0,EP,UNK,UNK,61.0,,92.0,0.0,8.0,0.0,1.6,,,,,,517.0,51.7,1.17,,0.1,2.0,973.9375,,40.45,,2.641428571428571,,16416.0,4.215267343431722
SNL/MSU/DOE,UNI-PPG1200-EP1[0]2,0/0,EP,UNK,UNK,61.0,,92.0,0.0,8.0,0.0,1.6,,,,,,414.0,41.40000000000001,0.94,,0.1,3.0,973.9375,,40.45,,2.641428571428571,,161014.0,5.206863639127556
SNL/MSU/DOE,UNI-PPG1200-EP1[0]2,0/0,EP,UNK,UNK,61.0,,92.0,0.0,8.0,0.0,1.6,,,,,,276.0,27.6,0.64,,0.1,4.0,973.9375,,40.45,,2.641428571428571,,4500000.0,6.653212513775344
SNL/MSU/DOE,UNI-PPG1250-EP1[0]6,0/0/0/0/0/0,EP,UNK,UNK,57.8,,92.0,0.0,8.0,0.0,5.07,,,,,,276.0,27.6,,,0.1,2.0,,-634.8333333333334,,,,-1.496666666666667,122865.0,5.089428184988305
SNL/MSU/DOE,UNI-PPG1250-EP1[0]6,0/0/0/0/0/0,EP,UNK,UNK,57.1,,92.0,0.0,8.0,0.0,5.13,,,,,,414.0,41.40000000000001,,,0.1,1.0,,-634.8333333333334,,,,-1.496666666666667,4049.0,3.607347776768413
SNL/MSU/DOE,UNI-PPG1250-EP1[0]6,0/0/0/0/0/0,EP,UNK,UNK,58.7,,92.0,0.0,8.0,0.0,4.99,,,,,,414.0,41.40000000000001,,,0.1,1.0,,-634.8333333333334,,,,-1.496666666666667,1990.0,3.298853076409707
SNL/MSU/DOE,UNI-PPG1250-EP1[0]6,0/0/0/0/0/0,EP,UNK,UNK,58.9,,92.0,0.0,8.0,0.0,4.97,,,,,,276.0,27.6,,,0.1,2.0,,-634.8333333333334,,,,-1.496666666666667,367963.0,5.565804151000431
SNL/MSU/DOE,UNI-PPG1250-EP1[0]6,0/0/0/0/0/0,EP,UNK,UNK,61.0,,92.0,0.0,8.0,0.0,4.8,,,,,,-55.2,-552.0,,-1.3,10.0,1.0,,-634.8333333333334,,,,-1.496666666666667,270.0,2.431363764158987
SNL/MSU/DOE,UNI-PPG1250-EP1[0]6,0/0/0/0/0/0,EP,UNK,UNK,57.6,,92.0,0.0,8.0,0.0,5.08,,,,,,-55.2,-552.0,,-1.3,10.0,1.0,,-634.8333333333334,,,,-1.496666666666667,134.0,2.127104798364808
SNL/MSU/DOE,UNI-PPG1250-EP1[0]6,0/0/0/0/0/0,EP,UNK,UNK,57.3,,92.0,0.0,8.0,0.0,5.11,,,,,,-48.3,-483.0,,-1.14,10.0,1.0,,-634.8333333333334,,,,-1.496666666666667,11374.0,4.055913223916149
SNL/MSU/DOE,UNI-PPG1250-EP1[0]6,0/0/0/0/0/0,EP,UNK,UNK,58.0,,92.0,0.0,8.0,0.0,5.05,,,,,,-48.3,-483.0,,-1.14,10.0,1.0,,-634.8333333333334,,,,-1.496666666666667,33321.0,4.522718026587241
SNL/MSU/DOE,UNI-PPG1250-EP1[0]6,0/0/0/0/0/0,EP,UNK,UNK,57.6,,92.0,0.0,8.0,0.0,5.08,,,,,,-48.3,-483.0,,-1.14,10.0,1.0,,-634.8333333333334,,,,-1.496666666666667,54093.0,4.733141068099784
SNL/MSU/DOE,UNI-PPG1250-EP1[0]6,0/0/0/0/0/0,EP,UNK,UNK,58.0,,92.0,0.0,8.0,0.0,5.05,,,,,,-44.8,-448.0,,-1.06,10.0,2.0,,-634.8333333333334,,,,-1.496666666666667,72823.0,4.862268566064675
SNL/MSU/DOE,UNI-PPG1250-EP1[0]6,0/0/0/0/0/0,EP,UNK,UNK,57.6,,92.0,0.0,8.0,0.0,5.08,,,,,,-44.8,-448.0,,-1.06,10.0,2.0,,-634.8333333333334,,,,-1.496666666666667,374538.0,5.573495887063766
SNL/MSU/DOE,UNI-PPG1250-EP1[0]6,0/0/0/0/0/0,EP,UNK,UNK,59.2,,92.0,0.0,8.0,0.0,4.95,,,,,,-44.8,-448.0,,-1.06,10.0,2.0,,-634.8333333333334,,,,-1.496666666666667,335051.0,5.525110918477974
SNL/MSU/DOE,UNI-PPG1250-EP1[0]6,0/0/0/0/0/0,EP,UNK,UNK,58.0,,92.0,0.0,8.0,0.0,5.05,,,,,,-44.8,-448.0,,-1.06,10.0,2.0,,-634.8333333333334,,,,-1.496666666666667,184368.0,5.265685544540763
SNL/MSU/DOE,UNI-PPG1250-EP1[0]6,0/0/0/0/0/0,EP,UNK,UNK,58.2,,92.0,0.0,8.0,0.0,5.03,,,,,,-41.4,-414.0,,-0.98,10.0,2.5,,-634.8333333333334,,,,-1.496666666666667,1254956.0,6.098628499289416
SNL/MSU/DOE,UNI-PPG1250-EP1[0]6,0/0/0/0/0/0,EP,UNK,UNK,58.0,,92.0,0.0,8.0,0.0,5.05,,,,,,-41.4,-414.0,,-0.98,10.0,3.0,,-634.8333333333334,,,,-1.496666666666667,2833726.0,6.452357854930179
SNL/MSU/DOE,UNI-PPG1250-EP1[0]6,0/0/0/0/0/0,EP,UNK,UNK,60.5,,92.0,0.0,8.0,0.0,4.84,,,,,,414.0,-414.0,0.98,-0.98,-1.0,0.75,,-634.8333333333334,,,,-1.496666666666667,856.0,2.932473764677153
SNL/MSU/DOE,UNI-PPG1250-EP1[0]6,0/0/0/0/0/0,EP,UNK,UNK,60.5,,92.0,0.0,8.0,0.0,4.84,,,,,,414.0,-414.0,0.98,-0.98,-1.0,0.75,,-634.8333333333334,,,,-1.496666666666667,621.0,2.79309160017658
SNL/MSU/DOE,UNI-PPG1250-EP1[0]6,0/0/0/0/0/0,EP,UNK,UNK,57.6,,92.0,0.0,8.0,0.0,5.08,,,,,,345.0,-345.0,0.81,-0.81,-1.0,1.0,,-634.8333333333334,,,,-1.496666666666667,4940.0,3.693726948923647
SNL/MSU/DOE,UNI-PPG1250-EP1[0]6,0/0/0/0/0/0,EP,UNK,UNK,58.7,,92.0,0.0,8.0,0.0,4.99,,,,,,345.0,-345.0,0.81,-0.81,-1.0,1.0,,-634.8333333333334,,,,-1.496666666666667,5823.0,3.765146790108025
SNL/MSU/DOE,UNI-PPG1250-EP1[0]6,0/0/0/0/0/0,EP,UNK,UNK,57.6,,92.0,0.0,8.0,0.0,5.08,,,,,,345.0,-345.0,0.81,-0.81,-1.0,1.0,,-634.8333333333334,,,,-1.496666666666667,17536.0,4.243930536804275
SNL/MSU/DOE,UNI-PPG1250-EP1[0]6,0/0/0/0/0/0,EP,UNK,UNK,59.2,,92.0,0.0,8.0,0.0,4.95,,,,,,345.0,-345.0,0.81,-0.81,-1.0,1.0,,-634.8333333333334,,,,-1.496666666666667,9360.0,3.971275848738105
SNL/MSU/DOE,UNI-PPG1250-EP1[0]6,0/0/0/0/0/0,EP,UNK,UNK,63.7,,92.0,0.0,8.0,0.0,4.6,,,,,,276.0,-276.0,0.65,-0.65,-1.0,1.0,,-634.8333333333334,,,,-1.496666666666667,84841.0,4.928605778796934
SNL/MSU/DOE,UNI-PPG1250-EP1[0]6,0/0/0/0/0/0,EP,UNK,UNK,61.0,,92.0,0.0,8.0,0.0,4.8,,,,,,276.0,-276.0,0.65,-0.65,-1.0,1.0,,-634.8333333333334,,,,-1.496666666666667,63044.0,4.79964376036374
SNL/MSU/DOE,UNI-PPG1250-EP1[0]6,0/0/0/0/0/0,EP,UNK,UNK,57.6,,92.0,0.0,8.0,0.0,5.08,,,,,,276.0,-276.0,0.65,-0.65,-1.0,1.0,,-634.8333333333334,,,,-1.496666666666667,129198.0,5.111255790782233
SNL/MSU/DOE,UNI-PPG1250-EP1[0]6,0/0/0/0/0/0,EP,UNK,UNK,63.0,,92.0,0.0,8.0,0.0,4.65,,,,,,276.0,-276.0,0.65,-0.65,-1.0,1.0,,-634.8333333333334,,,,-1.496666666666667,99769.0,4.998995619239886
SNL/MSU/DOE,UNI-PPG1250-EP1[0]6,0/0/0/0/0/0,EP,UNK,UNK,61.8,,92.0,0.0,8.0,0.0,4.74,,,,,,276.0,-276.0,0.65,-0.65,-1.0,1.3,,-634.8333333333334,,,,-1.496666666666667,73624.0,4.867019409018502
SNL/MSU/DOE,UNI-PPG1250-EP1[0]6,0/0/0/0/0/0,EP,UNK,UNK,63.4,,92.0,0.0,8.0,0.0,4.62,,,,,,241.0,-241.0,0.57,-0.57,-1.0,1.5,,-634.8333333333334,,,,-1.496666666666667,1956324.0,6.291440782843919
SNL/MSU/DOE,UNI-PPG1250-EP1[0]6,0/0/0/0/0/0,EP,UNK,UNK,63.7,,92.0,0.0,8.0,0.0,4.6,,,,,,241.0,-241.0,0.57,-0.57,-1.0,1.2,,-634.8333333333334,,,,-1.496666666666667,516104.0,5.712737225028479
SNL/MSU/DOE,UNI-PPG1250-EP1[0]6,0/0/0/0/0/0,EP,UNK,UNK,63.0,,92.0,0.0,8.0,0.0,4.65,,,,,,241.0,-241.0,0.57,-0.57,-1.0,1.5,,-634.8333333333334,,,,-1.496666666666667,1227845.0,6.089143546045056
SNL/MSU/DOE,UNI-PPG1250-EP1[0]6,0/0/0/0/0/0,EP,UNK,UNK,62.2,,92.0,0.0,8.0,0.0,4.71,,,,,,241.0,-241.0,0.57,-0.57,-1.0,1.5,,-634.8333333333334,,,,-1.496666666666667,776616.0,5.890206333725005
SNL/MSU/DOE,UNI-PPG1200-EP5[90]4,90/90/90/90,EP,UNK,UNK,61.0,,8.0,0.0,92.0,0.0,3.26,,,,,,41.4,4.14,0.25,,0.1,2.0,65.25,,16.30833333333334,,0.3991666666666667,,3644.0,3.561578368300961
SNL/MSU/DOE,UNI-PPG1200-EP5[90]4,90/90/90/90,EP,UNK,UNK,61.0,,8.0,0.0,92.0,0.0,3.26,,,,,,41.4,4.14,0.25,,0.1,2.0,65.25,,16.30833333333334,,0.3991666666666667,,3113.0,3.493179120682515
SNL/MSU/DOE,UNI-PPG1200-EP5[90]4,90/90/90/90,EP,UNK,UNK,61.0,,8.0,0.0,92.0,0.0,3.26,,,,,,41.4,4.14,0.25,,0.1,2.0,65.25,,16.30833333333334,,0.3991666666666667,,3853.0,3.585799009013001
SNL/MSU/DOE,UNI-PPG1200-EP5[90]4,90/90/90/90,EP,UNK,UNK,61.0,,8.0,0.0,92.0,0.0,3.26,,,,,,34.5,3.45,0.21,,0.1,2.0,65.25,,16.30833333333334,,0.3991666666666667,,11645.0,4.0661394928707
SNL/MSU/DOE,UNI-PPG1200-EP5[90]4,90/90/90/90,EP,UNK,UNK,61.0,,8.0,0.0,92.0,0.0,3.26,,,,,,34.5,3.45,0.21,,0.1,2.0,65.25,,16.30833333333334,,0.3991666666666667,,5941.0,3.773859552376687
SNL/MSU/DOE,UNI-PPG1200-EP5[90]4,90/90/90/90,EP,UNK,UNK,61.0,,8.0,0.0,92.0,0.0,3.26,,,,,,34.5,3.45,0.21,,0.1,2.0,65.25,,16.30833333333334,,0.3991666666666667,,7687.0,3.885756881069268
SNL/MSU/DOE,UNI-PPG1200-EP5[90]4,90/90/90/90,EP,UNK,UNK,61.0,,8.0,0.0,92.0,0.0,3.26,,,,,,27.6,2.76,0.17,,0.1,3.0,65.25,,16.30833333333334,,0.3991666666666667,,21611.0,4.334674863340148
SNL/MSU/DOE,UNI-PPG1200-EP5[90]4,90/90/90/90,EP,UNK,UNK,61.0,,8.0,0.0,92.0,0.0,3.26,,,,,,27.6,2.76,0.17,,0.1,4.0,65.25,,16.30833333333334,,0.3991666666666667,,32018.0,4.505394200284987
SNL/MSU/DOE,UNI-PPG1200-EP5[90]4,90/90/90/90,EP,UNK,UNK,61.0,,8.0,0.0,92.0,0.0,3.26,,,,,,27.6,2.76,0.17,,0.1,4.0,65.25,,16.30833333333334,,0.3991666666666667,,54757.0,4.738439646197965
SNL/MSU/DOE,UNI-PPG1200-EP5[90]4,90/90/90/90,EP,UNK,UNK,61.0,,8.0,0.0,92.0,0.0,3.26,,,,,,24.1,2.41,0.15,,0.1,4.0,65.25,,16.30833333333334,,0.3991666666666667,,78993.0,4.897588607795916
SNL/MSU/DOE,UNI-PPG1200-EP5[90]4,90/90/90/90,EP,UNK,UNK,61.0,,8.0,0.0,92.0,0.0,3.26,,,,,,24.1,2.41,0.15,,0.1,3.0,65.25,,16.30833333333334,,0.3991666666666667,,199190.0,5.299267531608602
SNL/MSU/DOE,UNI-PPG1200-EP5[90]4,90/90/90/90,EP,UNK,UNK,61.0,,8.0,0.0,92.0,0.0,3.26,,,,,,24.1,2.41,0.15,,0.1,4.0,65.25,,16.30833333333334,,0.3991666666666667,,301438.0,5.479197999637713
SNL/MSU/DOE,UNI-PPG1200-EP5[90]4,90/90/90/90,EP,UNK,UNK,61.0,,8.0,0.0,92.0,0.0,3.26,,,,,,20.7,2.07,0.13,,0.1,4.0,65.25,,16.30833333333334,,0.3991666666666667,,1843872.0,6.265730769416562
SNL/MSU/DOE,UNI-OCV1322-EP1[0]2,0/0,EP,UNK,UNK,57.0,,95.0,0.0,4.0,1.0,1.89,,,,,,483.0,48.3,1.12,,0.1,2.0,1081.0,,44.86666666666667,,2.8,,18173.0,4.259426626587052
SNL/MSU/DOE,UNI-OCV1322-EP1[0]2,0/0,EP,UNK,UNK,57.0,,95.0,0.0,4.0,1.0,1.89,,,,,,483.0,48.3,1.12,,0.1,2.0,1081.0,,44.86666666666667,,2.8,,4636.0,3.666143427291559
SNL/MSU/DOE,UNI-OCV1322-EP1[0]2,0/0,EP,UNK,UNK,57.0,,95.0,0.0,4.0,1.0,1.89,,,,,,483.0,48.3,1.12,,0.1,2.0,1081.0,,44.86666666666667,,2.8,,15247.0,4.183184400298215
SNL/MSU/DOE,UNI-OCV1322-EP1[0]2,0/0,EP,UNK,UNK,57.0,,95.0,0.0,4.0,1.0,1.89,,,,,,414.0,41.40000000000001,0.96,,0.1,2.0,1081.0,,44.86666666666667,,2.8,,29678.0,4.472434630494111
SNL/MSU/DOE,UNI-OCV1322-EP1[0]2,0/0,EP,UNK,UNK,57.0,,95.0,0.0,4.0,1.0,1.89,,,,,,414.0,41.40000000000001,0.96,,0.1,2.0,1081.0,,44.86666666666667,,2.8,,30615.0,4.485934263771751
SNL/MSU/DOE,UNI-OCV1322-EP1[0]2,0/0,EP,UNK,UNK,57.0,,95.0,0.0,4.0,1.0,1.89,,,,,,414.0,41.40000000000001,0.96,,0.1,2.0,1081.0,,44.86666666666667,,2.8,,29927.0,4.476063183637833
SNL/MSU/DOE,UNI-OCV1322-EP1[0]2,0/0,EP,UNK,UNK,57.0,,95.0,0.0,4.0,1.0,1.89,,,,,,414.0,41.40000000000001,0.96,,0.1,3.0,1081.0,,44.86666666666667,,2.8,,81616.0,4.911775306187112
SNL/MSU/DOE,UNI-OCV1322-EP1[0]2,0/0,EP,UNK,UNK,57.0,,95.0,0.0,4.0,1.0,1.89,,,,,,414.0,41.40000000000001,0.96,,0.1,3.0,1081.0,,44.86666666666667,,2.8,,125470.0,5.098539897992862
SNL/MSU/DOE,UNI-OCV1322-EP1[0]2,0/0,EP,UNK,UNK,57.0,,95.0,0.0,4.0,1.0,1.89,,,,,,345.0,34.5,0.8,,0.1,3.0,1081.0,,44.86666666666667,,2.8,,1030902.0,6.013217382177667
SNL/MSU/DOE,UNI-OCV1322-EP1[0]2,0/0,EP,UNK,UNK,57.0,,95.0,0.0,4.0,1.0,1.89,,,,,,345.0,34.5,0.8,,0.1,3.0,1081.0,,44.86666666666667,,2.8,,287129.0,5.458077058410578
SNL/MSU/DOE,UNI-OCV1322-EP1[0]2,0/0,EP,UNK,UNK,57.0,,95.0,0.0,4.0,1.0,1.89,,,,,,345.0,34.5,0.8,,0.1,3.0,1081.0,,44.86666666666667,,2.8,,1302434.0,6.114755724937363
SNL/MSU/DOE,UNI-OCV1200-EP1[0]2,0/0,EP,UNK,UNK,56.0,,95.0,0.0,4.0,1.0,1.69,,,,,,483.0,48.3,1.17,,0.1,2.0,953.0,,43.9,,2.4,,2635.0,3.420780619548565
SNL/MSU/DOE,UNI-OCV1200-EP1[0]2,0/0,EP,UNK,UNK,56.0,,95.0,0.0,4.0,1.0,1.69,,,,,,483.0,48.3,1.17,,0.1,2.0,953.0,,43.9,,2.4,,3734.0,3.572174313613059
SNL/MSU/DOE,UNI-OCV1200-EP1[0]2,0/0,EP,UNK,UNK,56.0,,95.0,0.0,4.0,1.0,1.69,,,,,,483.0,48.3,1.17,,0.1,2.0,953.0,,43.9,,2.4,,14712.0,4.167671716230021
SNL/MSU/DOE,UNI-OCV1200-EP1[0]2,0/0,EP,UNK,UNK,56.0,,95.0,0.0,4.0,1.0,1.69,,,,,,414.0,41.40000000000001,1.0,,0.1,2.0,953.0,,43.9,,2.4,,45457.0,4.657600770446638
SNL/MSU/DOE,UNI-OCV1200-EP1[0]2,0/0,EP,UNK,UNK,56.0,,95.0,0.0,4.0,1.0,1.69,,,,,,414.0,41.40000000000001,1.0,,0.1,2.0,953.0,,43.9,,2.4,,35911.0,4.555227498928218
SNL/MSU/DOE,UNI-OCV1200-EP1[0]2,0/0,EP,UNK,UNK,56.0,,95.0,0.0,4.0,1.0,1.69,,,,,,414.0,41.40000000000001,1.0,,0.1,2.0,953.0,,43.9,,2.4,,40203.0,4.604258461911163
SNL/MSU/DOE,UNI-OCV1200-EP1[0]2,0/0,EP,UNK,UNK,56.0,,95.0,0.0,4.0,1.0,1.69,,,,,,345.0,34.5,0.83,,0.1,3.0,953.0,,43.9,,2.4,,486428.0,5.687018566049834
SNL/MSU/DOE,UNI-OCV1200-EP1[0]2,0/0,EP,UNK,UNK,56.0,,95.0,0.0,4.0,1.0,1.69,,,,,,345.0,34.5,0.83,,0.1,3.0,953.0,,43.9,,2.4,,342460.0,5.534609852342998
SNL/MSU/DOE,UNI-OCV1200-EP1[0]2,0/0,EP,UNK,UNK,56.0,,95.0,0.0,4.0,1.0,1.69,,,,,,345.0,34.5,0.83,,0.1,3.0,953.0,,43.9,,2.4,,627182.0,5.797393585689056
SNL/MSU/DOE,UNI-OCV1000-EP1[0]2,0/0,EP,UNK,UNK,54.0,,97.0,0.0,2.0,1.0,1.39,,,,,,483.0,48.3,1.22,,0.1,2.0,939.6666666666666,,42.46666666666667,,2.533333333333333,,6273.0,3.797475287537334
SNL/MSU/DOE,UNI-OCV1000-EP1[0]2,0/0,EP,UNK,UNK,54.0,,97.0,0.0,2.0,1.0,1.39,,,,,,483.0,48.3,1.22,,0.1,2.0,939.6666666666666,,42.46666666666667,,2.533333333333333,,4051.0,3.607562243183588
SNL/MSU/DOE,UNI-OCV1000-EP1[0]2,0/0,EP,UNK,UNK,54.0,,97.0,0.0,2.0,1.0,1.39,,,,,,483.0,48.3,1.22,,0.1,2.0,939.6666666666666,,42.46666666666667,,2.533333333333333,,6267.0,3.797059694699971
SNL/MSU/DOE,UNI-OCV1000-EP1[0]2,0/0,EP,UNK,UNK,54.0,,97.0,0.0,2.0,1.0,1.39,,,,,,414.0,41.40000000000001,1.04,,0.1,3.0,939.6666666666666,,42.46666666666667,,2.533333333333333,,35189.0,4.546406925242332
SNL/MSU/DOE,UNI-OCV1000-EP1[0]2,0/0,EP,UNK,UNK,54.0,,97.0,0.0,2.0,1.0,1.39,,,,,,414.0,41.40000000000001,1.04,,0.1,3.0,939.6666666666666,,42.46666666666667,,2.533333333333333,,37710.0,4.57645653240562
SNL/MSU/DOE,UNI-OCV1000-EP1[0]2,0/0,EP,UNK,UNK,54.0,,97.0,0.0,2.0,1.0,1.39,,,,,,414.0,41.40000000000001,1.04,,0.1,3.0,939.6666666666666,,42.46666666666667,,2.533333333333333,,124732.0,5.095977886041302
SNL/MSU/DOE,UNI-OCV1000-EP1[0]2,0/0,EP,UNK,UNK,54.0,,97.0,0.0,2.0,1.0,1.39,,,,,,345.0,34.5,0.87,,0.1,3.0,939.6666666666666,,42.46666666666667,,2.533333333333333,,128729.0,5.109676395554138
SNL/MSU/DOE,UNI-OCV1000-EP1[0]2,0/0,EP,UNK,UNK,54.0,,97.0,0.0,2.0,1.0,1.39,,,,,,345.0,34.5,0.87,,0.1,3.0,939.6666666666666,,42.46666666666667,,2.533333333333333,,497816.0,5.697068850890578
SNL/MSU/DOE,UNI-OCV1000-EP1[0]2,0/0,EP,UNK,UNK,54.0,,97.0,0.0,2.0,1.0,1.39,,,,,,345.0,34.5,0.87,,0.1,3.0,939.6666666666666,,42.46666666666667,,2.533333333333333,,137563.0,5.1385016384297
SNL/MSU/DOE,UNI-OCV1000-EP1[0]2,0/0,EP,UNK,UNK,54.0,,97.0,0.0,2.0,1.0,1.39,,,,,,345.0,34.5,0.87,,0.1,3.0,939.6666666666666,,42.46666666666667,,2.533333333333333,,93002.0,4.968492288119788
SNL/MSU/DOE,UNI-PPG1250-EP5[0]2,0/0,EP,UNK,UNK,56.0,,92.0,0.0,8.0,0.0,1.74,,,,,,483.0,48.3,1.21,0.121,0.1,2.0,1007.833333333333,,42.55,,2.666666666666667,,3281.0,3.516006230386048
SNL/MSU/DOE,UNI-PPG1250-EP5[0]2,0/0,EP,UNK,UNK,56.0,,92.0,0.0,8.0,0.0,1.74,,,,,,483.0,48.3,1.21,0.121,0.1,2.0,1007.833333333333,,42.55,,2.666666666666667,,3057.0,3.485295438726089
SNL/MSU/DOE,UNI-PPG1250-EP5[0]2,0/0,EP,UNK,UNK,56.0,,92.0,0.0,8.0,0.0,1.74,,,,,,483.0,48.3,1.21,0.121,0.1,2.0,1007.833333333333,,42.55,,2.666666666666667,,3511.0,3.545430829465351
SNL/MSU/DOE,UNI-PPG1250-EP5[0]2,0/0,EP,UNK,UNK,56.0,,92.0,0.0,8.0,0.0,1.74,,,,,,414.0,41.40000000000001,1.04,0.104,0.1,2.0,1007.833333333333,,42.55,,2.666666666666667,,10476.0,4.020195489753195
