Repository: Luwen-Zhang/SNEnsemble

# Copyright Notification

## Composites

We reformat and merge fatigue testing records from SNL/MSU/DOE, OptiMat, UPWIND, and FACT databases into a single database with careful considerations, including filtering invalid entries, rename variables, fix improper calculations in the records, to obtain clean and consistent data to fit machine 
learning usages. We leave the original format ("2019_SNL_MSU_DOE_Composite-Materials-Database_Wind_29pt0.xlsx" and "Optidat UPWIND 28_3_2017.xls") in the folder. Any derived database should be directly based on the original files instead of our merged database. We are not responsible for the accuracy of the testing records.

File: data/composite_database_10082023_snl_msu_doe.csv (part 2 of 23)
Data source,Material_Code,Sequence,Resin Type,Waveform,Control,Fibre Volume Fraction,Fibre Weight Fraction,Fibre Weight Fraction (0-deg),Fibre Weight Fraction (45-deg),Fibre Weight Fraction (90-deg),Fibre Weight Fraction (Other Dir.),Thickness,Tab Thickness,Width,Length,Load Length,Area,Maximum Stress,Minimum Stress,Maximum Strain,Minimum Strain,R-value,Frequency,Ultimate Tensile Stress,Ultimate Compressive Stress,Tensile Modulus,Compressive Modulus,Ultimate Tensile Strain,Ultimate Compressive Strain,Cycles to Failure,log10(Cycles to Failure)
SNL/MSU/DOE,UNI-PPGHYBON2400-VE4[0],0,VE,UNK,UNK,68,,100,0,0,0,1.98,,,,,,827,82.7,1.75,,0.1,2,1339.66666666667,,47.7666666666667,,3.07666666666667,,36033,4.55670042168979
SNL/MSU/DOE,UNI-PPGHYBON2400-VE4[0],0,VE,UNK,UNK,68,,100,0,0,0,1.98,,,,,,827,82.7,1.75,,0.1,2,1339.66666666667,,47.7666666666667,,3.07666666666667,,15619,4.1936532249072
SNL/MSU/DOE,UNI-PPGHYBON2400-VE4[0],0,VE,UNK,UNK,68,,100,0,0,0,1.98,,,,,,827,82.7,1.75,,0.1,1,1339.66666666667,,47.7666666666667,,3.07666666666667,,22378,4.34982126951239
SNL/MSU/DOE,UNI-PPGHYBON2400-VE4[0],0,VE,UNK,UNK,68,,100,0,0,0,1.98,,,,,,690,69,1.6,,0.1,2,1339.66666666667,,47.7666666666667,,3.07666666666667,,145926,5.16413267812058
SNL/MSU/DOE,UNI-PPGHYBON2400-VE4[0],0,VE,UNK,UNK,68,,100,0,0,0,1.98,,,,,,690,69,1.6,,0.1,2,1339.66666666667,,47.7666666666667,,3.07666666666667,,52519,4.72031644821302
SNL/MSU/DOE,UNI-PPGHYBON2400-VE4[0],0,VE,UNK,UNK,68,,100,0,0,0,1.98,,,,,,690,69,1.6,,0.1,2,1339.66666666667,,47.7666666666667,,3.07666666666667,,57222,4.75756303301808
SNL/MSU/DOE,UNI-PPGHYBON2400-VE4[0],0,VE,UNK,UNK,68,,100,0,0,0,1.98,,,,,,621,62.1,1.31,,0.1,3,1339.66666666667,,47.7666666666667,,3.07666666666667,,682668,5.83420954581471
SNL/MSU/DOE,UNI-PPGHYBON2400-VE4[0],0,VE,UNK,UNK,68,,100,0,0,0,1.98,,,,,,621,62.1,1.31,,0.1,3,1339.66666666667,,47.7666666666667,,3.07666666666667,,313511,5.49625278330228
SNL/MSU/DOE,UNI-PPGHYBON4400-VE4[0],0,VE,UNK,UNK,62,,100,0,0,0,2.15,,,,,,483,48.3,1,,0.1,2,1412.33333333333,,49.3333333333333,,3.06666666666667,,46056,4.66328621644708
SNL/MSU/DOE,UNI-PPGHYBON4400-VE4[0],0,VE,UNK,UNK,62,,100,0,0,0,2.15,,,,,,552,55.2,1.13,,0.1,2,1412.33333333333,,49.3333333333333,,3.06666666666667,,16126,4.20752665546333
SNL/MSU/DOE,UNI-PPGHYBON4400-VE4[0],0,VE,UNK,UNK,62,,100,0,0,0,2.15,,,,,,621,62.1,1.27,,0.1,2,1412.33333333333,,49.3333333333333,,3.06666666666667,,8964,3.95250184786302
SNL/MSU/DOE,UNI-PPGHYBON4400-VE4[0],0,VE,UNK,UNK,62,,100,0,0,0,2.15,,,,,,621,62.1,1.27,,0.1,1,1412.33333333333,,49.3333333333333,,3.06666666666667,,36797,4.56581241278886
SNL/MSU/DOE,UNI-PPGHYBON4400-VE4[0],0,VE,UNK,UNK,62,,100,0,0,0,2.15,,,,,,621,62.1,1.27,,0.1,1,1412.33333333333,,49.3333333333333,,3.06666666666667,,30743,4.48774624507244
SNL/MSU/DOE,UNI-PPGHYBON4400-VE4[0],0,VE,UNK,UNK,62,,100,0,0,0,2.15,,,,,,552,55.2,1.13,,0.1,3,1412.33333333333,,49.3333333333333,,3.06666666666667,,40602,4.60854742686711
SNL/MSU/DOE,UNI-PPGHYBON4400-VE4[0],0,VE,UNK,UNK,62,,100,0,0,0,2.15,,,,,,552,55.2,1.13,,0.1,3,1412.33333333333,,49.3333333333333,,3.06666666666667,,31466,4.49784153832666
SNL/MSU/DOE,UNI-PPGHYBON4400-VE4[0],0,VE,UNK,UNK,62,,100,0,0,0,2.15,,,,,,552,55.2,1.13,,0.1,3,1412.33333333333,,49.3333333333333,,3.06666666666667,,124775,5.09612757853816
SNL/MSU/DOE,UNI-PPGHYBON4400-VE4[0],0,VE,UNK,UNK,62,,100,0,0,0,2.15,,,,,,552,55.2,1.13,,0.1,3,1412.33333333333,,49.3333333333333,,3.06666666666667,,29235,4.4659030981733
SNL/MSU/DOE,UNI-PPGHYBON4400-VE4[0],0,VE,UNK,UNK,62,,100,0,0,0,2.15,,,,,,483,48.3,1,,0.1,3,1412.33333333333,,49.3333333333333,,3.06666666666667,,848830,5.92882072033275
SNL/MSU/DOE,UNI-PPGHYBON4400-VE4[0],0,VE,UNK,UNK,62,,100,0,0,0,2.15,,,,,,483,48.3,1,,0.1,3,1412.33333333333,,49.3333333333333,,3.06666666666667,,662273,5.82103704979242
SNL/MSU/DOE,UNI-PPGHYBON4400-VE4[0],0,VE,UNK,UNK,62,,100,0,0,0,2.15,,,,,,690,69,1.41,,0.1,1,1412.33333333333,,49.3333333333333,,3.06666666666667,,9458,3.97579930967941
SNL/MSU/DOE,UNI-PPGHYBON4400-VE4[0],0,VE,UNK,UNK,62,,100,0,0,0,2.15,,,,,,690,69,1.41,,0.1,2,1412.33333333333,,49.3333333333333,,3.06666666666667,,7294,3.86296575897776
SNL/MSU/DOE,UNI-PPG1200-VE2[0]2,0/0,VE,UNK,UNK,55,,92,0,8,0,1.79,,,,,,345,34.5,0.85,,0.1,2,953.333333333333,,44.1666666666667,,2.39833333333333,,43611,4.63959604515778
SNL/MSU/DOE,UNI-PPG1200-VE2[0]2,0/0,VE,UNK,UNK,55,,92,0,8,0,1.79,,,,,,345,34.5,0.85,,0.1,2,953.333333333333,,44.1666666666667,,2.39833333333333,,33210,4.52126887559839
SNL/MSU/DOE,UNI-PPG1200-VE2[0]2,0/0,VE,UNK,UNK,55,,92,0,8,0,1.79,,,,,,345,34.5,0.85,,0.1,2,953.333333333333,,44.1666666666667,,2.39833333333333,,16370,4.21404867941194
SNL/MSU/DOE,UNI-PPG1200-VE2[0]2,0/0,VE,UNK,UNK,55,,92,0,8,0,1.79,,,,,,276,27.6,0.68,,0.1,3,953.333333333333,,44.1666666666667,,2.39833333333333,,68303,4.83443977915493
SNL/MSU/DOE,UNI-PPG1200-VE2[0]2,0/0,VE,UNK,UNK,55,,92,0,8,0,1.79,,,,,,276,27.6,0.68,,0.1,3,953.333333333333,,44.1666666666667,,2.39833333333333,,79149,4.89844543218352
SNL/MSU/DOE,UNI-PPG1200-VE2[0]2,0/0,VE,UNK,UNK,55,,92,0,8,0,1.79,,,,,,276,27.6,0.68,,0.1,3,953.333333333333,,44.1666666666667,,2.39833333333333,,154395,5.18863323183152
SNL/MSU/DOE,UNI-PPG1200-VE2[0]2,0/0,VE,UNK,UNK,55,,92,0,8,0,1.8,,,,,,414,41.4,1.02,,0.1,2,953.333333333333,,44.1666666666667,,2.39833333333333,,11820,4.07261747654524
SNL/MSU/DOE,UNI-PPG1200-VE2[0]2,0/0,VE,UNK,UNK,55,,92,0,8,0,1.8,,,,,,414,41.4,1.02,,0.1,1,953.333333333333,,44.1666666666667,,2.39833333333333,,17528,4.24373236455265
SNL/MSU/DOE,UNI-PPG1200-VE2[0]2,0/0,VE,UNK,UNK,55,,92,0,8,0,1.8,,,,,,414,41.4,1.02,,0.1,1,953.333333333333,,44.1666666666667,,2.39833333333333,,13441,4.12843158109325
SNL/MSU/DOE,UNI-PPG1200-VE2[0]2,0/0,VE,UNK,UNK,55,,92,0,8,0,1.8,,,,,,345,34.5,0.85,,0.1,2,953.333333333333,,44.1666666666667,,2.39833333333333,,43057,4.63404376703801
SNL/MSU/DOE,UNI-PPG1200-VE2[0]2,0/0,VE,UNK,UNK,55,,92,0,8,0,1.8,,,,,,345,34.5,0.85,,0.1,1,953.333333333333,,44.1666666666667,,2.39833333333333,,52483,4.72001865194321
SNL/MSU/DOE,UNI-PPG1200-VE2[0]2,0/0,VE,UNK,UNK,55,,92,0,8,0,1.8,,,,,,345,34.5,0.85,,0.1,2,953.333333333333,,44.1666666666667,,2.39833333333333,,39450,4.59604700754544
SNL/MSU/DOE,UNI-PPG1200-VE2[0]2,0/0,VE,UNK,UNK,55,,92,0,8,0,1.8,,,,,,276,27.6,0.68,,0.1,2,953.333333333333,,44.1666666666667,,2.39833333333333,,190160,5.27911916872012
SNL/MSU/DOE,UNI-PPG1200-VE2[0]2,0/0,VE,UNK,UNK,55,,92,0,8,0,1.8,,,,,,276,27.6,0.68,,0.1,3,953.333333333333,,44.1666666666667,,2.39833333333333,,178982,5.25280935671314
SNL/MSU/DOE,UNI-PPG1200-VE2[0]2,0/0,VE,UNK,UNK,55,,92,0,8,0,1.8,,,,,,276,27.6,0.68,,0.1,3,953.333333333333,,44.1666666666667,,2.39833333333333,,164430,5.21598105679186
SNL/MSU/DOE,UNI-PPG1200-VE4[0]2,0/0,VE,UNK,UNK,58,,92,0,8,0,1.71,,,,,,345,34.5,0.85,,0.1,3,911.666666666667,,40.6,,2.43333333333333,,63127,4.80021515073391
SNL/MSU/DOE,UNI-PPG1200-VE4[0]2,0/0,VE,UNK,UNK,58,,92,0,8,0,1.71,,,,,,414,41.4,1.02,,0.1,2,911.666666666667,,40.6,,2.43333333333333,,20541,4.31262158258698
SNL/MSU/DOE,UNI-PPG1200-VE4[0]2,0/0,VE,UNK,UNK,58,,92,0,8,0,1.71,,,,,,414,41.4,1.02,,0.1,2,911.666666666667,,40.6,,2.43333333333333,,28810,4.45954325828041
SNL/MSU/DOE,UNI-PPG1200-VE4[0]2,0/0,VE,UNK,UNK,58,,92,0,8,0,1.71,,,,,,414,41.4,1.02,,0.1,2,911.666666666667,,40.6,,2.43333333333333,,25772,4.41114812267431
SNL/MSU/DOE,UNI-PPG1200-VE4[0]2,0/0,VE,UNK,UNK,58,,92,0,8,0,1.71,,,,,,345,34.5,0.85,,0.1,3,911.666666666667,,40.6,,2.43333333333333,,48093,4.68208186883527
SNL/MSU/DOE,UNI-PPG1200-VE4[0]2,0/0,VE,UNK,UNK,58,,92,0,8,0,1.71,,,,,,276,27.6,0.68,,0.1,3,911.666666666667,,40.6,,2.43333333333333,,330549,5.51923584764087
SNL/MSU/DOE,UNI-PPG1200-VE4[0]2,0/0,VE,UNK,UNK,58,,92,0,8,0,1.71,,,,,,276,27.6,0.68,,0.1,3,911.666666666667,,40.6,,2.43333333333333,,385436,5.58595227563128
SNL/MSU/DOE,UNI-PPG1200-VE4[0]2,0/0,VE,UNK,UNK,58,,92,0,8,0,1.71,,,,,,276,27.6,0.68,,0.1,3,911.666666666667,,40.6,,2.43333333333333,,123400,5.09131515969722
SNL/MSU/DOE,UNI-PPG1200-VE4[0]2,0/0,VE,UNK,UNK,58,,92,0,8,0,1.71,,,,,,207,20.7,0.5,,0.1,3,911.666666666667,,40.6,,2.43333333333333,,833964,5.92114730370873
SNL/MSU/DOE,UNI-PPG1200-VE4[0]2,0/0,VE,UNK,UNK,58,,92,0,8,0,1.71,,,,,,207,20.7,0.5,,0.1,3,911.666666666667,,40.6,,2.43333333333333,,1111027,6.04572461322397
SNL/MSU/DOE,UNI-PPG1200-VE4[0]2,0/0,VE,UNK,UNK,58,,92,0,8,0,1.71,,,,,,483,48.3,1.19,,0.1,1,911.666666666667,,40.6,,2.43333333333333,,9274,3.96726709155979
SNL/MSU/DOE,UNI-PPG1200-VE4[0]2,0/0,VE,UNK,UNK,58,,92,0,8,0,1.71,,,,,,483,48.3,1.19,,0.1,1,911.666666666667,,40.6,,2.43333333333333,,12894,4.11038766587509
SNL/MSU/DOE,UNI-PPG1200-VE4[0]2,0/0,VE,UNK,UNK,58,,92,0,8,0,1.71,,,,,,483,48.3,1.19,,0.1,1,911.666666666667,,40.6,,2.43333333333333,,9544,3.97973043066229
SNL/MSU/DOE,UNI-PPG1200-VE4[0]2,0/0,VE,UNK,UNK,58,,92,0,8,0,1.71,,,,,,345,34.5,0.85,,0.1,1,911.666666666667,,40.6,,2.43333333333333,,92415,4.96574246784909
SNL/MSU/DOE,UNI-PPG1200-VE4[0]2,0/0,VE,UNK,UNK,58,,92,0,8,0,1.71,,,,,,690,69,1.7,,0.1,1,911.666666666667,,40.6,,2.43333333333333,,1175,3.07003786660776
SNL/MSU/DOE,UNI-PPG1200-VE4[0]2,0/0,VE,UNK,UNK,58,,92,0,8,0,1.71,,,,,,690,69,1.7,,0.1,1,911.666666666667,,40.6,,2.43333333333333,,1271,3.10414555055401
SNL/MSU/DOE,UNI-PPG1200-VE4[0]2,0/0,VE,UNK,UNK,58,,92,0,8,0,1.71,,,,,,690,69,1.7,,0.1,1,911.666666666667,,40.6,,2.43333333333333,,652,2.81424759573192
SNL/MSU/DOE,UNI-PPG1200-VE4[0]2,0/0,VE,UNK,UNK,58,,92,0,8,0,1.71,,,,,,345,34.5,0.85,,0.1,2,911.666666666667,,40.6,,2.43333333333333,,36161,4.5582404319935
SNL/MSU/DOE,UNI-PPG1200-VE4[0]2,0/0,VE,UNK,UNK,58,,92,0,8,0,1.71,,,,,,345,34.5,0.85,,0.1,2,911.666666666667,,40.6,,2.43333333333333,,60776,4.78373211339623
SNL/MSU/DOE,UNI-PPG1200-VE4[0]2,0/0,VE,UNK,UNK,58,,92,0,8,0,1.71,,,,,,276,27.6,0.68,,0.1,3,911.666666666667,,40.6,,2.43333333333333,,178115,5.25070049522357
SNL/MSU/DOE,UNI-PPG1200-VE4[0]2,0/0,VE,UNK,UNK,58,,92,0,8,0,1.71,,,,,,345,34.5,0.85,,0.1,2,911.666666666667,,40.6,,2.43333333333333,,57316,4.75827587400473
SNL/MSU/DOE,UNI-PPG1200-VE5[0]2,0/0,VE,UNK,UNK,57,,92,0,8,0,1.75,,,,,,276,27.6,0.68,,0.1,3,,,,,,,90191,4.95516320222765
SNL/MSU/DOE,UNI-PPG1200-VE5[0]2,0/0,VE,UNK,UNK,57,,92,0,8,0,1.75,,,,,,276,27.6,0.68,,0.1,3,,,,,,,157336,5.19682810477547
SNL/MSU/DOE,UNI-PPG1200-VE5[0]2,0/0,VE,UNK,UNK,57,,92,0,8,0,1.75,,,,,,276,27.6,0.68,,0.1,3,,,,,,,236166,5.3732173739073
SNL/MSU/DOE,UNI-PPG1200-VE6[0]2,0/0,VE,UNK,UNK,58,,92,0,8,0,1.69,,,,,,276,27.6,0.68,,0.1,3,,,,,,,90191,4.95516320222765
SNL/MSU/DOE,UNI-PPG1200-VE6[0]2,0/0,VE,UNK,UNK,58,,92,0,8,0,1.69,,,,,,276,27.6,0.68,,0.1,3,,,,,,,253869,5.40460967231564
SNL/MSU/DOE,UNI-PPG1200-VE6[0]2,0/0,VE,UNK,UNK,58,,92,0,8,0,1.69,,,,,,276,27.6,0.68,,0.1,3,,,,,,,95893,4.98178690568652
SNL/MSU/DOE,UNI-PPG1200-VE6[0]2,0/0,VE,UNK,UNK,58,,92,0,8,0,1.69,,,,,,276,27.6,0.68,,0.1,3,,,,,,,116884,5.06775506559053
SNL/MSU/DOE,UNI-PPG1200-UP5[0]2,0/0,PE,UNK,UNK,58,,92,0,8,0,1.68,,,,,,276,27.6,0.68,,0.1,2.5,929,,40.6,,2.675,,24174,4.38334851777202
SNL/MSU/DOE,UNI-PPG1200-UP5[0]2,0/0,PE,UNK,UNK,58,,92,0,8,0,1.68,,,,,,276,27.6,0.68,,0.1,2.5,929,,40.6,,2.675,,31681,4.50079888149156
SNL/MSU/DOE,UNI-PPG1200-UP5[0]2,0/0,PE,UNK,UNK,58,,92,0,8,0,1.68,,,,,,276,27.6,0.68,,0.1,2.5,929,,40.6,,2.675,,40884,4.6115533796155
SNL/MSU/DOE,UNI-PPG1200-UP5[0]2,0/0,PE,UNK,UNK,58,,92,0,8,0,1.68,,,,,,414,41.4,1.02,,0.1,2,929,,40.6,,2.675,,5717,3.75716819221427
SNL/MSU/DOE,UNI-PPG1200-UP5[0]2,0/0,PE,UNK,UNK,58,,92,0,8,0,1.68,,,,,,414,41.4,1.02,,0.1,2,929,,40.6,,2.675,,6725,3.82769228867445
SNL/MSU/DOE,UNI-PPG1200-UP5[0]2,0/0,PE,UNK,UNK,58,,92,0,8,0,1.68,,,,,,414,41.4,1.02,,0.1,2,929,,40.6,,2.675,,6417,3.80733203929119
SNL/MSU/DOE,UNI-PPG1200-UP5[0]2,0/0,PE,UNK,UNK,58,,92,0,8,0,1.68,,,,,,207,20.7,0.51,,0.1,3,929,,40.6,,2.675,,264165,5.42187527613321
SNL/MSU/DOE,UNI-PPG1200-UP5[0]2,0/0,PE,UNK,UNK,58,,92,0,8,0,1.68,,,,,,207,20.7,0.51,,0.1,4,929,,40.6,,2.675,,56439,4.75157931021468
SNL/MSU/DOE,UNI-PPG1200-UP5[0]2,0/0,PE,UNK,UNK,58,,92,0,8,0,1.68,,,,,,207,20.7,0.51,,0.1,4,929,,40.6,,2.675,,83538,4.92188407352234
SNL/MSU/DOE,UNI-PPG1200-UP5[0]2,0/0,PE,UNK,UNK,58,,92,0,8,0,1.68,,,,,,276,27.6,0.68,,0.1,3,929,,40.6,,2.675,,12716,4.10435051924274
SNL/MSU/DOE,UNI-PPG1200-UP5[0]2,0/0,PE,UNK,UNK,58,,92,0,8,0,1.68,,,,,,276,27.6,0.68,,0.1,3,929,,40.6,,2.675,,21148,4.32526930173307
SNL/MSU/DOE,UNI-PPG1200-UP5[0]2,0/0,PE,UNK,UNK,58,,92,0,8,0,1.68,,,,,,207,20.7,0.51,,0.1,3,929,,40.6,,2.675,,286607,5.45728679326387
SNL/MSU/DOE,UNI-PPG1200-UP5[0]2,0/0,PE,UNK,UNK,58,,92,0,8,0,1.68,,,,,,207,20.7,0.51,,0.1,3,929,,40.6,,2.675,,397522,5.59936116875151
SNL/MSU/DOE,UNI-PPG1200-UP5[0]2,0/0,PE,UNK,UNK,58,,92,0,8,0,1.68,,,,,,207,20.7,0.51,,0.1,3,929,,40.6,,2.675,,191662,5.28253601571472
SNL/MSU/DOE,UNI-PPG1200-UP5[0]2,0/0,PE,UNK,UNK,58,,92,0,8,0,1.68,,,,,,276,27.6,0.68,,0.1,2.5,929,,40.6,,2.675,,34459,4.53730267007128
SNL/MSU/DOE,UNI-PPG1200-UP5[0]2,0/0,PE,UNK,UNK,58,,92,0,8,0,1.68,,,,,,276,27.6,0.68,,0.1,3,929,,40.6,,2.675,,49052,4.69065671959071
SNL/MSU/DOE,UNI-PPG1200-UP5[0]2,0/0,PE,UNK,UNK,58,,92,0,8,0,1.68,,,,,,276,27.6,0.68,,0.1,3,929,,40.6,,2.675,,56990,4.75579865697383
SNL/MSU/DOE,UNI-PPG1200-UP5[0]2,0/0,PE,UNK,UNK,58,,92,0,8,0,1.68,,,,,,345,34.5,0.85,,0.1,1,929,,40.6,,2.675,,16748,4.22396295221919
SNL/MSU/DOE,UNI-PPG1200-UP5[0]2,0/0,PE,UNK,UNK,58,,92,0,8,0,1.68,,,,,,345,34.5,0.85,,0.1,1,929,,40.6,,2.675,,15920,4.20194306340165
SNL/MSU/DOE,UNI-PPG1200-UP5[0]2,0/0,PE,UNK,UNK,58,,92,0,8,0,1.68,,,,,,414,41.4,1.02,,0.1,3,929,,40.6,,2.675,,18848,4.27526527310701
SNL/MSU/DOE,UNI-PPG1200-UP5[0]2,0/0,PE,UNK,UNK,58,,92,0,8,0,1.68,,,,,,414,41.4,1.02,,0.1,3,929,,40.6,,2.675,,23693,4.37462005443137
SNL/MSU/DOE,UNI-PPG1200-UP5[0]2,0/0,PE,UNK,UNK,58,,92,0,8,0,1.68,,,,,,276,27.6,0.68,,0.1,3,929,,40.6,,2.675,,530992,5.72508797798914
SNL/MSU/DOE,UNI-PPG1200-UP5[0]2,0/0,PE,UNK,UNK,58,,92,0,8,0,1.68,,,,,,207,20.7,0.51,,0.1,3,929,,40.6,,2.675,,1362884,6.13445889302926
SNL/MSU/DOE,UNI-PPG1200-UP5[0]2,0/0,PE,UNK,UNK,58,,92,0,8,0,1.68,,,,,,276,27.6,0.68,,0.1,3,929,,40.6,,2.675,,391483,5.59271290773115
SNL/MSU/DOE,UNI-PPG1200-EP1[0]2,0/0,EP,UNK,UNK,56,,92,0,8,0,1.77,,,,,,690,69,1.71,,0.1,1,973.9375,,40.45,,2.64142857142857,,817,2.91222205653242
SNL/MSU/DOE,UNI-PPG1200-EP1[0]2,0/0,EP,UNK,UNK,56,,92,0,8,0,1.77,,,,,,690,69,1.71,,0.1,1,973.9375,,40.45,,2.64142857142857,,1087,3.0362295440863
SNL/MSU/DOE,UNI-PPG1200-EP1[0]2,0/0,EP,UNK,UNK,56,,92,0,8,0,1.77,,,,,,690,69,1.71,,0.1,1,973.9375,,40.45,,2.64142857142857,,1537,3.18667386749975
SNL/MSU/DOE,UNI-PPG1200-EP1[0]2,0/0,EP,UNK,UNK,56,,92,0,8,0,1.77,,,,,,517,51.7,1.275,,0.1,2,973.9375,,40.45,,2.64142857142857,,33376,4.52343428674644
SNL/MSU/DOE,UNI-PPG1200-EP1[0]2,0/0,EP,UNK,UNK,56,,92,0,8,0,1.77,,,,,,517,51.7,1.275,,0.1,2,973.9375,,40.45,,2.64142857142857,,13605,4.13369854611578
SNL/MSU/DOE,UNI-PPG1200-EP1[0]2,0/0,EP,UNK,UNK,56,,92,0,8,0,1.77,,,,,,517,51.7,1.275,,0.1,2,973.9375,,40.45,,2.64142857142857,,15060,4.17782497186468
SNL/MSU/DOE,UNI-PPG1200-EP1[0]2,0/0,EP,UNK,UNK,56,,92,0,8,0,1.77,,,,,,414,41.4,1.02,,0.1,2,973.9375,,40.45,,2.64142857142857,,76772,4.88520285463121
SNL/MSU/DOE,UNI-PPG1200-EP1[0]2,0/0,EP,UNK,UNK,56,,92,0,8,0,1.77,,,,,,414,41.4,1.02,,0.1,2,973.9375,,40.45,,2.64142857142857,,159075,5.20160193190826
SNL/MSU/DOE,UNI-PPG1200-EP1[0]2,0/0,EP,UNK,UNK,56,,92,0,8,0,1.77,,,,,,414,41.4,1.02,,0.1,3,973.9375,,40.45,,2.64142857142857,,366200,5.56371833996568
SNL/MSU/DOE,UNI-PPG1200-EP1[0]2,0/0,EP,UNK,UNK,56,,92,0,8,0,1.77,,,,,,414,41.4,0.983,,0.1,3,973.9375,,40.45,,2.64142857142857,,150175,5.17659764061939
SNL/MSU/DOE,UNI-PPG1200-EP1[0]2,0/0,EP,UNK,UNK,56,,92,0,8,0,1.77,,,,,,414,41.4,0.983,,0.1,3,973.9375,,40.45,,2.64142857142857,,398476,5.60040216919149
SNL/MSU/DOE,UNI-PPG1200-EP1[0]2,0/0,EP,UNK,UNK,56,,92,0,8,0,1.77,,,,,,414,41.4,0.983,,0.1,3,973.9375,,40.45,,2.64142857142857,,279751,5.44677164763544
SNL/MSU/DOE,UNI-PPG1200-EP1[0]2,0/0,EP,UNK,UNK,56,,92,0,8,0,1.77,,,,,,414,41.4,0.983,,0.1,3,973.9375,,40.45,,2.64142857142857,,599118,5.77751236780142
SNL/MSU/DOE,UNI-PPG1200-EP1[0]2,0/0,EP,UNK,UNK,56,,92,0,8,0,1.77,,,,,,414,41.4,0.983,,0.1,3,973.9375,,40.45,,2.64142857142857,,524786,5.71998224061332
SNL/MSU/DOE,UNI-PPG1200-EP1[0]2,0/0,EP,UNK,UNK,56,,92,0,8,0,1.77,,,,,,345,34.5,,,0.1,4,973.9375,,40.45,,2.64142857142857,,809553,5.9082452865101
SNL/MSU/DOE,UNI-PPG1200-EP1[0]2,0/0,EP,UNK,UNK,56,,92,0,8,0,1.77,,,,,,345,34.5,,,0.1,4,973.9375,,40.45,,2.64142857142857,,2121541,6.32665142917438
SNL/MSU/DOE,UNI-PPG1200-EP1[0]2,0/0,EP,UNK,UNK,56,,92,0,8,0,1.77,,,,,,345,34.5,0.81,,0.1,4,973.9375,,40.45,,2.64142857142857,,3791244,6.57878173600742
SNL/MSU/DOE,UNI-PPG1200-EP1[0]2,0/0,EP,UNK,UNK,56,,92,0,8,0,1.77,,,,,,345,34.5,0.83,,0.1,4,973.9375,,40.45,,2.64142857142857,,457573,5.66046039013602
SNL/MSU/DOE,UNI-PPG1200-EP1[0]2,0/0,EP,UNK,UNK,56,,92,0,8,0,1.77,,,,,,345,34.5,0.79,,0.1,4,973.9375,,40.45,,2.64142857142857,,1610027,6.20683315917017
SNL/MSU/DOE,UNI-PPG1200-EP1[0]2,0/0,EP,UNK,UNK,56,,92,0,8,0,1.75,,,,,,414,41.4,0.98,,0.1,3,973.9375,,40.45,,2.64142857142857,,331360,5.52030008154938
SNL/MSU/DOE,UNI-PPG1200-EP1[0]2,0/0,EP,UNK,UNK,56,,92,0,8,0,1.75,,,,,,414,41.4,1.02,,0.1,3,973.9375,,40.45,,2.64142857142857,,151247,5.17968676913365
SNL/MSU/DOE,UNI-PPG1200-EP1[0]2,0/0,EP,UNK,UNK,56,,92,0,8,0,1.75,,,,,,414,41.4,1.05,,0.1,3,973.9375,,40.45,,2.64142857142857,,174215,5.24108554525702
SNL/MSU/DOE,UNI-PPG1200-EP1[0]2,0/0,EP,UNK,UNK,56,,92,0,8,0,1.75,,,,,,414,41.4,1.01,,0.1,3,973.9375,,40.45,,2.64142857142857,,128030,5.10731174549067
SNL/MSU/DOE,UNI-PPG1200-EP1[0]2,0/0,EP,UNK,UNK,56,,92,0,8,0,1.75,,,,,,414,41.4,0.94,,0.1,3,973.9375,,40.45,,2.64142857142857,,161513,5.20820748394914
SNL/MSU/DOE,UNI-PPG1200-EP1[0]2,0/0,EP,UNK,UNK,56,,92,0,8,0,1.75,,,,,,414,41.4,0.94,,0.1,3,973.9375,,40.45,,2.64142857142857,,228816,5.35948638930263
SNL/MSU/DOE,UNI-PPG1200-EP1[0]2,0/0,EP,UNK,UNK,61,,92,0,8,0,1.6,,,,,,414,41.4,0.94,,0.1,3,973.9375,,40.45,,2.64142857142857,,137973,5.1397941074283
SNL/MSU/DOE,UNI-PPG1200-EP1[0]2,0/0,EP,UNK,UNK,61,,92,0,8,0,1.6,,,,,,414,41.4,0.94,,0.1,3,973.9375,,40.45,,2.64142857142857,,143027,5.15541802938223
SNL/MSU/DOE,UNI-PPG1200-EP1[0]2,0/0,EP,UNK,UNK,61,,92,0,8,0,1.6,,,,,,414,41.4,0.94,,0.1,3,973.9375,,40.45,,2.64142857142857,,198473,5.29770143428016
SNL/MSU/DOE,UNI-PPG1200-EP1[0]2,0/0,EP,UNK,UNK,61,,92,0,8,0,1.6,,,,,,517,51.7,1.17,,0.1,2,973.9375,,40.45,,2.64142857142857,,9141,3.96099370894234
SNL/MSU/DOE,UNI-PPG1200-EP1[0]2,0/0,EP,UNK,UNK,61,,92,0,8,0,1.6,,,,,,517,51.7,1.17,,0.1,2,973.9375,,40.45,,2.64142857142857,,16416,4.21526734343172
SNL/MSU/DOE,UNI-PPG1200-EP1[0]2,0/0,EP,UNK,UNK,61,,92,0,8,0,1.6,,,,,,414,41.4,0.94,,0.1,3,973.9375,,40.45,,2.64142857142857,,161014,5.20686363912756
SNL/MSU/DOE,UNI-PPG1200-EP1[0]2,0/0,EP,UNK,UNK,61,,92,0,8,0,1.6,,,,,,276,27.6,0.64,,0.1,4,973.9375,,40.45,,2.64142857142857,,4500000,6.65321251377534
SNL/MSU/DOE,UNI-PPG1250-EP1[0]6,0/0/0/0/0/0,EP,UNK,UNK,57.8,,92,0,8,0,5.07,,,,,,276,27.6,,,0.1,2,,-634.833333333333,,,,-1.49666666666667,122865,5.08942818498831
SNL/MSU/DOE,UNI-PPG1250-EP1[0]6,0/0/0/0/0/0,EP,UNK,UNK,57.1,,92,0,8,0,5.13,,,,,,414,41.4,,,0.1,1,,-634.833333333333,,,,-1.49666666666667,4049,3.60734777676841
SNL/MSU/DOE,UNI-PPG1250-EP1[0]6,0/0/0/0/0/0,EP,UNK,UNK,58.7,,92,0,8,0,4.99,,,,,,414,41.4,,,0.1,1,,-634.833333333333,,,,-1.49666666666667,1990,3.29885307640971
SNL/MSU/DOE,UNI-PPG1250-EP1[0]6,0/0/0/0/0/0,EP,UNK,UNK,58.9,,92,0,8,0,4.97,,,,,,276,27.6,,,0.1,2,,-634.833333333333,,,,-1.49666666666667,367963,5.56580415100043
SNL/MSU/DOE,UNI-PPG1250-EP1[0]6,0/0/0/0/0/0,EP,UNK,UNK,61,,92,0,8,0,4.8,,,,,,-55.2,-552,,-1.3,10,1,,-634.833333333333,,,,-1.49666666666667,270,2.43136376415899
SNL/MSU/DOE,UNI-PPG1250-EP1[0]6,0/0/0/0/0/0,EP,UNK,UNK,57.6,,92,0,8,0,5.08,,,,,,-55.2,-552,,-1.3,10,1,,-634.833333333333,,,,-1.49666666666667,134,2.12710479836481
SNL/MSU/DOE,UNI-PPG1250-EP1[0]6,0/0/0/0/0/0,EP,UNK,UNK,57.3,,92,0,8,0,5.11,,,,,,-48.3,-483,,-1.14,10,1,,-634.833333333333,,,,-1.49666666666667,11374,4.05591322391615
SNL/MSU/DOE,UNI-PPG1250-EP1[0]6,0/0/0/0/0/0,EP,UNK,UNK,58,,92,0,8,0,5.05,,,,,,-48.3,-483,,-1.14,10,1,,-634.833333333333,,,,-1.49666666666667,33321,4.52271802658724
SNL/MSU/DOE,UNI-PPG1250-EP1[0]6,0/0/0/0/0/0,EP,UNK,UNK,57.6,,92,0,8,0,5.08,,,,,,-48.3,-483,,-1.14,10,1,,-634.833333333333,,,,-1.49666666666667,54093,4.73314106809978
SNL/MSU/DOE,UNI-PPG1250-EP1[0]6,0/0/0/0/0/0,EP,UNK,UNK,58,,92,0,8,0,5.05,,,,,,-44.8,-448,,-1.06,10,2,,-634.833333333333,,,,-1.49666666666667,72823,4.86226856606468
SNL/MSU/DOE,UNI-PPG1250-EP1[0]6,0/0/0/0/0/0,EP,UNK,UNK,57.6,,92,0,8,0,5.08,,,,,,-44.8,-448,,-1.06,10,2,,-634.833333333333,,,,-1.49666666666667,374538,5.57349588706377
SNL/MSU/DOE,UNI-PPG1250-EP1[0]6,0/0/0/0/0/0,EP,UNK,UNK,59.2,,92,0,8,0,4.95,,,,,,-44.8,-448,,-1.06,10,2,,-634.833333333333,,,,-1.49666666666667,335051,5.52511091847797
SNL/MSU/DOE,UNI-PPG1250-EP1[0]6,0/0/0/0/0/0,EP,UNK,UNK,58,,92,0,8,0,5.05,,,,,,-44.8,-448,,-1.06,10,2,,-634.833333333333,,,,-1.49666666666667,184368,5.26568554454076
SNL/MSU/DOE,UNI-PPG1250-EP1[0]6,0/0/0/0/0/0,EP,UNK,UNK,58.2,,92,0,8,0,5.03,,,,,,-41.4,-414,,-0.98,10,2.5,,-634.833333333333,,,,-1.49666666666667,1254956,6.09862849928942
SNL/MSU/DOE,UNI-PPG1250-EP1[0]6,0/0/0/0/0/0,EP,UNK,UNK,58,,92,0,8,0,5.05,,,,,,-41.4,-414,,-0.98,10,3,,-634.833333333333,,,,-1.49666666666667,2833726,6.45235785493018
SNL/MSU/DOE,UNI-PPG1250-EP1[0]6,0/0/0/0/0/0,EP,UNK,UNK,60.5,,92,0,8,0,4.84,,,,,,414,-414,0.98,-0.98,-1,0.75,,-634.833333333333,,,,-1.49666666666667,856,2.93247376467715
SNL/MSU/DOE,UNI-PPG1250-EP1[0]6,0/0/0/0/0/0,EP,UNK,UNK,60.5,,92,0,8,0,4.84,,,,,,414,-414,0.98,-0.98,-1,0.75,,-634.833333333333,,,,-1.49666666666667,621,2.79309160017658
SNL/MSU/DOE,UNI-PPG1250-EP1[0]6,0/0/0/0/0/0,EP,UNK,UNK,57.6,,92,0,8,0,5.08,,,,,,345,-345,0.81,-0.81,-1,1,,-634.833333333333,,,,-1.49666666666667,4940,3.69372694892365
SNL/MSU/DOE,UNI-PPG1250-EP1[0]6,0/0/0/0/0/0,EP,UNK,UNK,58.7,,92,0,8,0,4.99,,,,,,345,-345,0.81,-0.81,-1,1,,-634.833333333333,,,,-1.49666666666667,5823,3.76514679010803
SNL/MSU/DOE,UNI-PPG1250-EP1[0]6,0/0/0/0/0/0,EP,UNK,UNK,57.6,,92,0,8,0,5.08,,,,,,345,-345,0.81,-0.81,-1,1,,-634.833333333333,,,,-1.49666666666667,17536,4.24393053680428
SNL/MSU/DOE,UNI-PPG1250-EP1[0]6,0/0/0/0/0/0,EP,UNK,UNK,59.2,,92,0,8,0,4.95,,,,,,345,-345,0.81,-0.81,-1,1,,-634.833333333333,,,,-1.49666666666667,9360,3.97127584873811
SNL/MSU/DOE,UNI-PPG1250-EP1[0]6,0/0/0/0/0/0,EP,UNK,UNK,63.7,,92,0,8,0,4.6,,,,,,276,-276,0.65,-0.65,-1,1,,-634.833333333333,,,,-1.49666666666667,84841,4.92860577879693
SNL/MSU/DOE,UNI-PPG1250-EP1[0]6,0/0/0/0/0/0,EP,UNK,UNK,61,,92,0,8,0,4.8,,,,,,276,-276,0.65,-0.65,-1,1,,-634.833333333333,,,,-1.49666666666667,63044,4.79964376036374
SNL/MSU/DOE,UNI-PPG1250-EP1[0]6,0/0/0/0/0/0,EP,UNK,UNK,57.6,,92,0,8,0,5.08,,,,,,276,-276,0.65,-0.65,-1,1,,-634.833333333333,,,,-1.49666666666667,129198,5.11125579078223
SNL/MSU/DOE,UNI-PPG1250-EP1[0]6,0/0/0/0/0/0,EP,UNK,UNK,63,,92,0,8,0,4.65,,,,,,276,-276,0.65,-0.65,-1,1,,-634.833333333333,,,,-1.49666666666667,99769,4.99899561923989
SNL/MSU/DOE,UNI-PPG1250-EP1[0]6,0/0/0/0/0/0,EP,UNK,UNK,61.8,,92,0,8,0,4.74,,,,,,276,-276,0.65,-0.65,-1,1.3,,-634.833333333333,,,,-1.49666666666667,73624,4.8670194090185
SNL/MSU/DOE,UNI-PPG1250-EP1[0]6,0/0/0/0/0/0,EP,UNK,UNK,63.4,,92,0,8,0,4.62,,,,,,241,-241,0.57,-0.57,-1,1.5,,-634.833333333333,,,,-1.49666666666667,1956324,6.29144078284392
SNL/MSU/DOE,UNI-PPG1250-EP1[0]6,0/0/0/0/0/0,EP,UNK,UNK,63.7,,92,0,8,0,4.6,,,,,,241,-241,0.57,-0.57,-1,1.2,,-634.833333333333,,,,-1.49666666666667,516104,5.71273722502848
SNL/MSU/DOE,UNI-PPG1250-EP1[0]6,0/0/0/0/0/0,EP,UNK,UNK,63,,92,0,8,0,4.65,,,,,,241,-241,0.57,-0.57,-1,1.5,,-634.833333333333,,,,-1.49666666666667,1227845,6.08914354604506
SNL/MSU/DOE,UNI-PPG1250-EP1[0]6,0/0/0/0/0/0,EP,UNK,UNK,62.2,,92,0,8,0,4.71,,,,,,241,-241,0.57,-0.57,-1,1.5,,-634.833333333333,,,,-1.49666666666667,776616,5.89020633372501
SNL/MSU/DOE,UNI-PPG1200-EP5[90]4,90/90/90/90,EP,UNK,UNK,61,,8,0,92,0,3.26,,,,,,41.4,4.14,0.25,,0.1,2,65.25,,16.3083333333333,,0.399166666666667,,3644,3.56157836830096
SNL/MSU/DOE,UNI-PPG1200-EP5[90]4,90/90/90/90,EP,UNK,UNK,61,,8,0,92,0,3.26,,,,,,41.4,4.14,0.25,,0.1,2,65.25,,16.3083333333333,,0.399166666666667,,3113,3.49317912068252
SNL/MSU/DOE,UNI-PPG1200-EP5[90]4,90/90/90/90,EP,UNK,UNK,61,,8,0,92,0,3.26,,,,,,41.4,4.14,0.25,,0.1,2,65.25,,16.3083333333333,,0.399166666666667,,3853,3.585799009013
SNL/MSU/DOE,UNI-PPG1200-EP5[90]4,90/90/90/90,EP,UNK,UNK,61,,8,0,92,0,3.26,,,,,,34.5,3.45,0.21,,0.1,2,65.25,,16.3083333333333,,0.399166666666667,,11645,4.0661394928707
SNL/MSU/DOE,UNI-PPG1200-EP5[90]4,90/90/90/90,EP,UNK,UNK,61,,8,0,92,0,3.26,,,,,,34.5,3.45,0.21,,0.1,2,65.25,,16.3083333333333,,0.399166666666667,,5941,3.77385955237669
SNL/MSU/DOE,UNI-PPG1200-EP5[90]4,90/90/90/90,EP,UNK,UNK,61,,8,0,92,0,3.26,,,,,,34.5,3.45,0.21,,0.1,2,65.25,,16.3083333333333,,0.399166666666667,,7687,3.88575688106927
SNL/MSU/DOE,UNI-PPG1200-EP5[90]4,90/90/90/90,EP,UNK,UNK,61,,8,0,92,0,3.26,,,,,,27.6,2.76,0.17,,0.1,3,65.25,,16.3083333333333,,0.399166666666667,,21611,4.33467486334015
SNL/MSU/DOE,UNI-PPG1200-EP5[90]4,90/90/90/90,EP,UNK,UNK,61,,8,0,92,0,3.26,,,,,,27.6,2.76,0.17,,0.1,4,65.25,,16.3083333333333,,0.399166666666667,,32018,4.50539420028499
SNL/MSU/DOE,UNI-PPG1200-EP5[90]4,90/90/90/90,EP,UNK,UNK,61,,8,0,92,0,3.26,,,,,,27.6,2.76,0.17,,0.1,4,65.25,,16.3083333333333,,0.399166666666667,,54757,4.73843964619797
SNL/MSU/DOE,UNI-PPG1200-EP5[90]4,90/90/90/90,EP,UNK,UNK,61,,8,0,92,0,3.26,,,,,,24.1,2.41,0.15,,0.1,4,65.25,,16.3083333333333,,0.399166666666667,,78993,4.89758860779592
SNL/MSU/DOE,UNI-PPG1200-EP5[90]4,90/90/90/90,EP,UNK,UNK,61,,8,0,92,0,3.26,,,,,,24.1,2.41,0.15,,0.1,3,65.25,,16.3083333333333,,0.399166666666667,,199190,5.2992675316086
SNL/MSU/DOE,UNI-PPG1200-EP5[90]4,90/90/90/90,EP,UNK,UNK,61,,8,0,92,0,3.26,,,,,,24.1,2.41,0.15,,0.1,4,65.25,,16.3083333333333,,0.399166666666667,,301438,5.47919799963771
SNL/MSU/DOE,UNI-PPG1200-EP5[90]4,90/90/90/90,EP,UNK,UNK,61,,8,0,92,0,3.26,,,,,,20.7,2.07,0.13,,0.1,4,65.25,,16.3083333333333,,0.399166666666667,,1843872,6.26573076941656
SNL/MSU/DOE,UNI-OCV1322-EP1[0]2,0/0,EP,UNK,UNK,57,,95,0,4,1,1.89,,,,,,483,48.3,1.12,,0.1,2,1081,,44.8666666666667,,2.8,,18173,4.25942662658705
SNL/MSU/DOE,UNI-OCV1322-EP1[0]2,0/0,EP,UNK,UNK,57,,95,0,4,1,1.89,,,,,,483,48.3,1.12,,0.1,2,1081,,44.8666666666667,,2.8,,4636,3.66614342729156
SNL/MSU/DOE,UNI-OCV1322-EP1[0]2,0/0,EP,UNK,UNK,57,,95,0,4,1,1.89,,,,,,483,48.3,1.12,,0.1,2,1081,,44.8666666666667,,2.8,,15247,4.18318440029822
SNL/MSU/DOE,UNI-OCV1322-EP1[0]2,0/0,EP,UNK,UNK,57,,95,0,4,1,1.89,,,,,,414,41.4,0.96,,0.1,2,1081,,44.8666666666667,,2.8,,29678,4.47243463049411
SNL/MSU/DOE,UNI-OCV1322-EP1[0]2,0/0,EP,UNK,UNK,57,,95,0,4,1,1.89,,,,,,414,41.4,0.96,,0.1,2,1081,,44.8666666666667,,2.8,,30615,4.48593426377175
SNL/MSU/DOE,UNI-OCV1322-EP1[0]2,0/0,EP,UNK,UNK,57,,95,0,4,1,1.89,,,,,,414,41.4,0.96,,0.1,2,1081,,44.8666666666667,,2.8,,29927,4.47606318363783
SNL/MSU/DOE,UNI-OCV1322-EP1[0]2,0/0,EP,UNK,UNK,57,,95,0,4,1,1.89,,,,,,414,41.4,0.96,,0.1,3,1081,,44.8666666666667,,2.8,,81616,4.91177530618711
SNL/MSU/DOE,UNI-OCV1322-EP1[0]2,0/0,EP,UNK,UNK,57,,95,0,4,1,1.89,,,,,,414,41.4,0.96,,0.1,3,1081,,44.8666666666667,,2.8,,125470,5.09853989799286
SNL/MSU/DOE,UNI-OCV1322-EP1[0]2,0/0,EP,UNK,UNK,57,,95,0,4,1,1.89,,,,,,345,34.5,0.8,,0.1,3,1081,,44.8666666666667,,2.8,,1030902,6.01321738217767
SNL/MSU/DOE,UNI-OCV1322-EP1[0]2,0/0,EP,UNK,UNK,57,,95,0,4,1,1.89,,,,,,345,34.5,0.8,,0.1,3,1081,,44.8666666666667,,2.8,,287129,5.45807705841058
SNL/MSU/DOE,UNI-OCV1322-EP1[0]2,0/0,EP,UNK,UNK,57,,95,0,4,1,1.89,,,,,,345,34.5,0.8,,0.1,3,1081,,44.8666666666667,,2.8,,1302434,6.11475572493736
SNL/MSU/DOE,UNI-OCV1200-EP1[0]2,0/0,EP,UNK,UNK,56,,95,0,4,1,1.69,,,,,,483,48.3,1.17,,0.1,2,953,,43.9,,2.4,,2635,3.42078061954857
SNL/MSU/DOE,UNI-OCV1200-EP1[0]2,0/0,EP,UNK,UNK,56,,95,0,4,1,1.69,,,,,,483,48.3,1.17,,0.1,2,953,,43.9,,2.4,,3734,3.57217431361306
SNL/MSU/DOE,UNI-OCV1200-EP1[0]2,0/0,EP,UNK,UNK,56,,95,0,4,1,1.69,,,,,,483,48.3,1.17,,0.1,2,953,,43.9,,2.4,,14712,4.16767171623002
SNL/MSU/DOE,UNI-OCV1200-EP1[0]2,0/0,EP,UNK,UNK,56,,95,0,4,1,1.69,,,,,,414,41.4,1,,0.1,2,953,,43.9,,2.4,,45457,4.65760077044664
SNL/MSU/DOE,UNI-OCV1200-EP1[0]2,0/0,EP,UNK,UNK,56,,95,0,4,1,1.69,,,,,,414,41.4,1,,0.1,2,953,,43.9,,2.4,,35911,4.55522749892822
SNL/MSU/DOE,UNI-OCV1200-EP1[0]2,0/0,EP,UNK,UNK,56,,95,0,4,1,1.69,,,,,,414,41.4,1,,0.1,2,953,,43.9,,2.4,,40203,4.60425846191116
SNL/MSU/DOE,UNI-OCV1200-EP1[0]2,0/0,EP,UNK,UNK,56,,95,0,4,1,1.69,,,,,,345,34.5,0.83,,0.1,3,953,,43.9,,2.4,,486428,5.68701856604983
SNL/MSU/DOE,UNI-OCV1200-EP1[0]2,0/0,EP,UNK,UNK,56,,95,0,4,1,1.69,,,,,,345,34.5,0.83,,0.1,3,953,,43.9,,2.4,,342460,5.534609852343
SNL/MSU/DOE,UNI-OCV1200-EP1[0]2,0/0,EP,UNK,UNK,56,,95,0,4,1,1.69,,,,,,345,34.5,0.83,,0.1,3,953,,43.9,,2.4,,627182,5.79739358568906
SNL/MSU/DOE,UNI-OCV1000-EP1[0]2,0/0,EP,UNK,UNK,54,,97,0,2,1,1.39,,,,,,483,48.3,1.22,,0.1,2,939.666666666667,,42.4666666666667,,2.53333333333333,,6273,3.79747528753733
SNL/MSU/DOE,UNI-OCV1000-EP1[0]2,0/0,EP,UNK,UNK,54,,97,0,2,1,1.39,,,,,,483,48.3,1.22,,0.1,2,939.666666666667,,42.4666666666667,,2.53333333333333,,4051,3.60756224318359
SNL/MSU/DOE,UNI-OCV1000-EP1[0]2,0/0,EP,UNK,UNK,54,,97,0,2,1,1.39,,,,,,483,48.3,1.22,,0.1,2,939.666666666667,,42.4666666666667,,2.53333333333333,,6267,3.79705969469997
SNL/MSU/DOE,UNI-OCV1000-EP1[0]2,0/0,EP,UNK,UNK,54,,97,0,2,1,1.39,,,,,,414,41.4,1.04,,0.1,3,939.666666666667,,42.4666666666667,,2.53333333333333,,35189,4.54640692524233
SNL/MSU/DOE,UNI-OCV1000-EP1[0]2,0/0,EP,UNK,UNK,54,,97,0,2,1,1.39,,,,,,414,41.4,1.04,,0.1,3,939.666666666667,,42.4666666666667,,2.53333333333333,,37710,4.57645653240562
SNL/MSU/DOE,UNI-OCV1000-EP1[0]2,0/0,EP,UNK,UNK,54,,97,0,2,1,1.39,,,,,,414,41.4,1.04,,0.1,3,939.666666666667,,42.4666666666667,,2.53333333333333,,124732,5.0959778860413
SNL/MSU/DOE,UNI-OCV1000-EP1[0]2,0/0,EP,UNK,UNK,54,,97,0,2,1,1.39,,,,,,345,34.5,0.87,,0.1,3,939.666666666667,,42.4666666666667,,2.53333333333333,,128729,5.10967639555414
SNL/MSU/DOE,UNI-OCV1000-EP1[0]2,0/0,EP,UNK,UNK,54,,97,0,2,1,1.39,,,,,,345,34.5,0.87,,0.1,3,939.666666666667,,42.4666666666667,,2.53333333333333,,497816,5.69706885089058
SNL/MSU/DOE,UNI-OCV1000-EP1[0]2,0/0,EP,UNK,UNK,54,,97,0,2,1,1.39,,,,,,345,34.5,0.87,,0.1,3,939.666666666667,,42.4666666666667,,2.53333333333333,,137563,5.1385016384297
SNL/MSU/DOE,UNI-OCV1000-EP1[0]2,0/0,EP,UNK,UNK,54,,97,0,2,1,1.39,,,,,,345,34.5,0.87,,0.1,3,939.666666666667,,42.4666666666667,,2.53333333333333,,93002,4.96849228811979
SNL/MSU/DOE,UNI-PPG1250-EP5[0]2,0/0,EP,UNK,UNK,56,,92,0,8,0,1.74,,,,,,483,48.3,1.21,0.121,0.1,2,1007.83333333333,,42.55,,2.66666666666667,,3281,3.51600623038605
SNL/MSU/DOE,UNI-PPG1250-EP5[0]2,0/0,EP,UNK,UNK,56,,92,0,8,0,1.74,,,,,,483,48.3,1.21,0.121,0.1,2,1007.83333333333,,42.55,,2.66666666666667,,3057,3.48529543872609
SNL/MSU/DOE,UNI-PPG1250-EP5[0]2,0/0,EP,UNK,UNK,56,,92,0,8,0,1.74,,,,,,483,48.3,1.21,0.121,0.1,2,1007.83333333333,,42.55,,2.66666666666667,,3511,3.54543082946535
SNL/MSU/DOE,UNI-PPG1250-EP5[0]2,0/0,EP,UNK,UNK,56,,92,0,8,0,1.74,,,,,,414,41.4,1.04,0.104,0.1,2,1007.83333333333,,42.55,,2.66666666666667,,10476,4.0201954897532
SNL/MSU/DOE,UNI-PPG1250-EP5[0]2,0/0,EP,UNK,UNK,56,,92,0,8,0,1.74,,,,,,414,41.4,1.04,0.104,0.1,2,1007.83333333333,,42.55,,2.66666666666667,,11755,4.07022263346096
SNL/MSU/DOE,UNI-PPG1250-EP5[0]2,0/0,EP,UNK,UNK,56,,92,0,8,0,1.74,,,,,,414,41.4,1.04,0.104,0.1,2,1007.83333333333,,42.55,,2.66666666666667,,17764,4.24954076450164
SNL/MSU/DOE,UNI-PPG1250-EP5[0]2,0/0,EP,UNK,UNK,56,,92,0,8,0,1.74,,,,,,345,34.5,0.86,0.086,0.1,3,1007.83333333333,,42.55,,2.66666666666667,,31174,4.49379253106967
SNL/MSU/DOE,UNI-PPG1250-EP5[0]2,0/0,EP,UNK,UNK,56,,92,0,8,0,1.74,,,,,,345,34.5,0.86,0.086,0.1,3,1007.83333333333,,42.55,,2.66666666666667,,64366,4.80865652090612
SNL/MSU/DOE,UNI-PPG1250-EP5[0]2,0/0,EP,UNK,UNK,56,,92,0,8,0,1.74,,,,,,345,34.5,0.86,0.086,0.1,3,1007.83333333333,,42.55,,2.66666666666667,,37541,4.57450583697733
SNL/MSU/DOE,UNI-PPG1250-EP5[0]2,0/0,EP,UNK,UNK,56,,92,0,8,0,1.74,,,,,,276,27.6,0.7,0.07,0.1,3,1007.83333333333,,42.55,,2.66666666666667,,141290,5.15011142512878
SNL/MSU/DOE,UNI-PPG1250-EP5[0]2,0/0,EP,UNK,UNK,56,,92,0,8,0,1.74,,,,,,276,27.6,0.7,0.07,0.1,3,1007.83333333333,,42.55,,2.66666666666667,,108234,5.03436370894881
SNL/MSU/DOE,UNI-PPG1250-EP5[0]2,0/0,EP,UNK,UNK,56,,92,0,8,0,1.74,,,,,,276,27.6,0.7,0.07,0.1,3,1007.83333333333,,42.55,,2.66666666666667,,105944,5.02507636604278
SNL/MSU/DOE,UNI-PPG1250-EP5[0]2,0/0,EP,UNK,UNK,56,,92,0,8,0,1.74,,,,,,207,20.7,0.52,0.052,0.1,3,1007.83333333333,,42.55,,2.66666666666667,,1518603,6.18144425349143
SNL/MSU/DOE,UNI-PPG1250-EP5[0]2,0/0,EP,UNK,UNK,56,,92,0,8,0,1.74,,,,,,207,20.7,0.52,0.052,0.1,3,1007.83333333333,,42.55,,2.66666666666667,,913754,5.96082929111407
SNL/MSU/DOE,UNI-ELT5500-UP5[0]2,0/0,PE,UNK,UNK,57.6915190288714,,92,0,6,2,2.44,,,,,,621,62.1,1.4,,0.1,1,1093.66666666667,,44.1333333333333,,2.55333333333333,,564,2.75127910398334
SNL/MSU/DOE,UNI-ELT5500-UP5[0]2,0/0,PE,UNK,UNK,56.5141410895067,,92,0,6,2,2.49,,,,,,621,62.1,1.5,,0.1,1,1093.66666666667,,44.1333333333333,,2.55333333333333,,716,2.85491302230786
SNL/MSU/DOE,UNI-ELT5500-UP5[0]2,0/0,PE,UNK,UNK,57.0967611007387,,92,0,6,2,2.46,,,,,,414,41.4,0.97,,0.1,2,1093.66666666667,,44.1333333333333,,2.55333333333333,,4552,3.65820225338702
SNL/MSU/DOE,UNI-ELT5500-UP5[0]2,0/0,PE,UNK,UNK,56.5141410895067,,92,0,6,2,2.49,,,,,,414,41.4,1.02,,0.1,2,1093.66666666667,,44.1333333333333,,2.55333333333333,,6899,3.8387861449466
SNL/MSU/DOE,UNI-ELT5500-UP5[0]2,0/0,PE,UNK,UNK,57.0967611007387,,92,0,6,2,2.46,,,,,,414,41.4,0.98,,0.1,2,1093.66666666667,,44.1333333333333,,2.55333333333333,,4618,3.66445392858116
SNL/MSU/DOE,UNI-ELT5500-UP5[0]2,0/0,PE,UNK,UNK,55.9432911795117,,92,0,6,2,2.51,,,,,,276,27.6,0.65,,0.1,3,1093.66666666667,,44.1333333333333,,2.55333333333333,,45326,4.65634739444854
SNL/MSU/DOE,UNI-ELT5500-UP5[0]2,0/0,PE,UNK,UNK,56.5141410895067,,92,0,6,2,2.49,,,,,,414,41.4,1,,0.1,2,1093.66666666667,,44.1333333333333,,2.55333333333333,,6845,3.83537345247001
SNL/MSU/DOE,UNI-ELT5500-UP5[0]2,0/0,PE,UNK,UNK,56.5141410895067,,92,0,6,2,2.49,,,,,,276,27.6,0.64,,0.1,3,1093.66666666667,,44.1333333333333,,2.55333333333333,,32718,4.51478674807047
SNL/MSU/DOE,UNI-ELT5500-UP5[0]2,0/0,PE,UNK,UNK,57.0967611007387,,92,0,6,2,2.46,,,,,,207,20.7,0.49,,0.1,4,1093.66666666667,,44.1333333333333,,2.55333333333333,,622597,5.79420702369217
SNL/MSU/DOE,UNI-ELT5500-UP5[0]2,0/0,PE,UNK,UNK,57.0967611007387,,92,0,6,2,2.46,,,,,,207,20.7,0.48,,0.1,4,1093.66666666667,,44.1333333333333,,2.55333333333333,,236201,5.37328173194626
SNL/MSU/DOE,UNI-ELT5500-UP5[0]2,0/0,PE,UNK,UNK,55.3838582677165,,92,0,6,2,2.54,,,,,,207,20.7,0.52,,0.1,4,1093.66666666667,,44.1333333333333,,2.55333333333333,,311484,5.49343574316156
SNL/MSU/DOE,UNI-ELT5500-UP5[0]2,0/0,PE,UNK,UNK,56.5141410895067,,92,0,6,2,2.49,,,,,,310,31,0.71,,0.1,3,1093.66666666667,,44.1333333333333,,2.55333333333333,,20886,4.31985527366793
SNL/MSU/DOE,UNI-AGY S1HM-EP1[0]2,0/0,EP,UNK,UNK,49.8,,92,0,0,0,1.8,,,,,,414,41.4,1,,0.1,2,1211.1,,44.91,,2.924,,95701,4.98091647583549
SNL/MSU/DOE,UNI-AGY S1HM-EP1[0]2,0/0,EP,UNK,UNK,55,,92,0,0,0,1.63,,,,,,414,41.4,1.02,,0.1,2,1211.1,,44.91,,2.924,,183848,5.26445890973554
SNL/MSU/DOE,UNI-AGY S1HM-EP1[0]2,0/0,EP,UNK,UNK,51.2,,92,0,0,0,1.75,,,,,,414,41.4,1.01,,0.1,2,1211.1,,44.91,,2.924,,473266,5.67510530534952
SNL/MSU/DOE,UNI-AGY S1HM-EP1[0]2,0/0,EP,UNK,UNK,52.8,,92,0,0,0,1.73,,,,,,483,48.3,1.24,,0.1,2,1211.1,,44.91,,2.924,,24720,4.39304846641678
SNL/MSU/DOE,UNI-AGY S1HM-EP1[0]2,0/0,EP,UNK,UNK,51.2,,92,0,0,0,1.75,,,,,,483,48.3,1.22,,0.1,2,1211.1,,44.91,,2.924,,16965,4.22955386398114
SNL/MSU/DOE,UNI-AGY S1HM-EP1[0]2,0/0,EP,UNK,UNK,51.8,,92,0,0,0,1.73,,,,,,621,62.1,1.5,,0.1,2,1211.1,,44.91,,2.924,,8584,3.9336897089579
SNL/MSU/DOE,UNI-AGY S1HM-EP1[0]2,0/0,EP,UNK,UNK,52.7,,92,0,0,0,1.7,,,,,,345,34.5,0.95,,0.1,2,1211.1,,44.91,,2.924,,279110,5.44577539674309
SNL/MSU/DOE,UNI-AGY S1HM-EP1[0]2,0/0,EP,UNK,UNK,51.2,,92,0,0,0,1.75,,,,,,483,48.3,1.23,,0.1,2,1211.1,,44.91,,2.924,,31587,4.4995083804061
SNL/MSU/DOE,UNI-AGY S1HM-EP1[0]2,0/0,EP,UNK,UNK,48.4,,92,0,0,0,1.85,,,,,,690,69,1.6,,0.1,1,1211.1,,44.91,,2.924,,636,2.80345711564841
SNL/MSU/DOE,UNI-AGY S1HM-EP1[0]2,0/0,EP,UNK,UNK,47.7,,92,0,0,0,1.88,,,,,,345,34.5,0.96,,0.1,2,1211.1,,44.91,,2.924,,1159216,6.06416436682454
SNL/MSU/DOE,UNI-AGY S1HM-EP1[0]2,0/0,EP,UNK,UNK,49.8,,92,0,0,0,1.8,,,,,,621,62.1,1.53,,0.1,1,1211.1,,44.91,,2.924,,13202,4.12063972841557
SNL/MSU/DOE,UNI-AGY S1HM-EP1[0]2,0/0,EP,UNK,UNK,49,,92,0,0,0,1.83,,,,,,621,62.1,1.49,,0.1,1,1211.1,,44.91,,2.924,,7558,3.878406887581
SNL/MSU/DOE,UNI-AGY S1HM-EP1[0]2,0/0,EP,UNK,UNK,52.6,,92,0,0,0,1.55,,,,,,414,41.4,0.89,,0.1,3,1211.1,,44.91,,2.924,,855753,5.932348430312
SNL/MSU/DOE,UNI-AGY S1HM-EP1[0]2,0/0,EP,UNK,UNK,52.6,,92,0,0,0,1.55,,,,,,414,41.4,0.9,,0.1,3,1211.1,,44.91,,2.924,,270043,5.43143292406944
SNL/MSU/DOE,UNI-AGY S1HM-EP1[0]2,0/0,EP,UNK,UNK,53.6,,92,0,0,0,1.52,,,,,,414,41.4,0.88,,0.1,2,1211.1,,44.91,,2.924,,457070,5.65998271710639
SNL/MSU/DOE,UNI-AGY S1HM-EP1[0]2,0/0,EP,UNK,UNK,53.6,,92,0,0,0,1.52,,,,,,483,48.3,0.96,,0.1,2,1211.1,,44.91,,2.924,,88314,4.9460295556817
SNL/MSU/DOE,UNI-AGY S1HM-EP1[0]2,0/0,EP,UNK,UNK,50.9,,92,0,0,0,1.6,,,,,,483,48.3,0.96,,0.1,2,1211.1,,44.91,,2.924,,59712,4.77606161773039
SNL/MSU/DOE,UNI-AGY S1HM-EP1[0]2,0/0,EP,UNK,UNK,50.9,,92,0,0,0,1.6,,,,,,483,48.3,1,,0.1,2,1211.1,,44.91,,2.924,,97407,4.98859016788617
SNL/MSU/DOE,UNI-AGY S1HM-EP1[0]2,0/0,EP,UNK,UNK,52.6,,92,0,0,0,1.55,,,,,,621,62.1,1.25,,0.1,1,1211.1,,44.91,,2.924,,23914,4.3786522249085
SNL/MSU/DOE,UNI-AGY S1HM-EP1[0]2,0/0,EP,UNK,UNK,51.9,,92,0,0,0,1.57,,,,,,621,62.1,1.24,,0.1,1,1211.1,,44.91,,2.924,,11576,4.06355851811098
SNL/MSU/DOE,UNI-AGY S1HM-EP1[0]2,0/0,EP,UNK,UNK,51.9,,92,0,0,0,1.57,,,,,,621,62.1,1.27,,0.1,1,1211.1,,44.91,,2.924,,15899,4.20136980934312
SNL/MSU/DOE,UNI-AGY S1HM-EP1[0]2,0/0,EP,UNK,UNK,52.6,,92,0,0,0,1.55,,,,,,690,69,1.39,,0.1,1,1211.1,,44.91,,2.924,,3875,3.58827170684233
SNL/MSU/DOE,UNI-AGY S1HM-EP1[0]2,0/0,EP,UNK,UNK,51.9,,92,0,0,0,1.57,,,,,,690,69,1.41,,0.1,1,1211.1,,44.91,,2.924,,7249,3.86027809975224
SNL/MSU/DOE,UNI-PPGHYBON2400-VE5[0]4,0/0/0/0,VE,UNK,UNK,48.1,,100,0,0,0,2.01,,,,,,896,89.6,2.68,,0.1,1,1050,,35.9333333333333,,3.03333333333333,,1202,3.07990446766672
SNL/MSU/DOE,UNI-PPGHYBON2400-VE5[0]4,0/0/0/0,VE,UNK,UNK,49.3,,100,0,0,0,1.96,,,,,,827,82.7,2.2,,0.1,1,1050,,35.9333333333333,,3.03333333333333,,17273,4.23736777302176
SNL/MSU/DOE,UNI-PPGHYBON2400-VE5[0]4,0/0/0/0,VE,UNK,UNK,48.8,,100,0,0,0,1.98,,,,,,827,82.7,2.18,,0.1,1,1050,,35.9333333333333,,3.03333333333333,,5594,3.74772246203551
SNL/MSU/DOE,UNI-PPGHYBON2400-VE5[0]4,0/0/0/0,VE,UNK,UNK,48.8,,100,0,0,0,1.98,,,,,,827,82.7,2.13,,0.1,1,1050,,35.9333333333333,,3.03333333333333,,5440,3.73559889969818
SNL/MSU/DOE,UNI-PPGHYBON2400-VE5[0]4,0/0/0/0,VE,UNK,UNK,48.8,,100,0,0,0,1.98,,,,,,690,69,1.81,,0.1,1,1050,,35.9333333333333,,3.03333333333333,,95856,4.98161930224629
SNL/MSU/DOE,UNI-PPGHYBON2400-VE5[0]4,0/0/0/0,VE,UNK,UNK,49,,100,0,0,0,1.97,,,,,,690,69,1.85,,0.1,1,1050,,35.9333333333333,,3.03333333333333,,75156,4.87596365774893
SNL/MSU/DOE,UNI-PPGHYBON2400-VE5[0]4,0/0/0/0,VE,UNK,UNK,49.3,,100,0,0,0,1.96,,,,,,690,69,1.9,,0.1,1,1050,,35.9333333333333,,3.03333333333333,,122710,5.08887995610805
SNL/MSU/DOE,UNI-PPGHYBON2400-VE5[0]4,0/0/0/0,VE,UNK,UNK,48.6,,100,0,0,0,1.99,,,,,,552,55.2,1.51,,0.1,1,1050,,35.9333333333333,,3.03333333333333,,961120,5.98277761460328
SNL/MSU/DOE,UNI-PPGHYBON2400-VE5[0]4,0/0/0/0,VE,UNK,UNK,49.3,,100,0,0,0,1.96,,,,,,552,55.2,1.47,,0.1,3,1050,,35.9333333333333,,3.03333333333333,,1467843,6.16667960607051
SNL/MSU/DOE,UNI-PPGHYBON2400-VE6[0]4,0/0/0/0,VE,UNK,UNK,44.1,,100,0,0,0,2.18,,,,,,827,82.7,2.31,,0.1,2,1092.66666666667,,38.7,,3,,8248,3.91634865227546
SNL/MSU/DOE,UNI-PPGHYBON2400-VE6[0]4,0/0/0/0,VE,UNK,UNK,45.6,,100,0,0,0,2.11,,,,,,827,82.7,2.35,,0.1,2,1092.66666666667,,38.7,,3,,1938,3.28735377271475
SNL/MSU/DOE,UNI-PPGHYBON2400-VE6[0]4,0/0/0/0,VE,UNK,UNK,48.6,,100,0,0,0,1.98,,,,,,827,82.7,2.26,,0.1,2,1092.66666666667,,38.7,,3,,3515,3.54592532935584
SNL/MSU/DOE,UNI-PPGHYBON2400-VE6[0]4,0/0/0/0,VE,UNK,UNK,50.3,,100,0,0,0,1.91,,,,,,690,69,1.8,,0.1,2,1092.66666666667,,38.7,,3,,162599,5.21111787031206
SNL/MSU/DOE,UNI-PPGHYBON2400-VE6[0]4,0/0/0/0,VE,UNK,UNK,47.6,,100,0,0,0,2.02,,,,,,690,69,1.8,,0.1,2,1092.66666666667,,38.7,,3,,108174,5.03412288911237
SNL/MSU/DOE,UNI-PPGHYBON2400-VE6[0]4,0/0/0/0,VE,UNK,UNK,51.1,,100,0,0,0,1.88,,,,,,690,69,1.85,,0.1,2,1092.66666666667,,38.7,,3,,93794,4.97217505745971
SNL/MSU/DOE,UNI-PPGHYBON2400-VE6[0]4,0/0/0/0,VE,UNK,UNK,48.3,,100,0,0,0,1.99,,,,,,621,62.1,1.59,,0.1,3,1092.66666666667,,38.7,,3,,617224,5.79044280472896
