Repository: Luwen-Zhang/SNEnsemble

# Copyright Notification

## Composites

We reformat and merge fatigue testing records from SNL/MSU/DOE, OptiMat, UPWIND, and FACT databases into a single database with careful considerations, including filtering invalid entries, rename variables, fix improper calculations in the records, to obtain clean and consistent data to fit machine 
learning usages. We leave the original format ("2019_SNL_MSU_DOE_Composite-Materials-Database_Wind_29pt0.xlsx" and "Optidat UPWIND 28_3_2017.xls") in the folder. Any derived database should be directly based on the original files instead of our merged database. We are not responsible for the accuracy of the testing records.

File: data/composite_database_10082023.csv (part 3 of 36)
Data source,Material_Code,Sequence,Resin Type,Waveform,Control,Fiber Volume Fraction,Fiber Weight Fraction,Fiber Weight Fraction (0-deg),Fiber Weight Fraction (45-deg),Fiber Weight Fraction (90-deg),Fiber Weight Fraction (Other Dir.),Thickness,Tab Thickness,Width,Length,Load Length,Area,Maximum Stress,Minimum Stress,Maximum Strain,Minimum Strain,R-value,Frequency,Ultimate Tensile Stress,Ultimate Compressive Stress,Tensile Modulus,Compressive Modulus,Ultimate Tensile Strain,Ultimate Compressive Strain,Cycles to Failure,log10(Cycles to Failure)
SNL/MSU/DOE,UNI-PPG1250-EP5[0]2,0/0,EP,UNK,UNK,56.0,,92.0,0.0,8.0,0.0,1.74,,,,,,414.0,41.40000000000001,1.04,0.104,0.1,2.0,1007.833333333333,,42.55,,2.666666666666667,,11755.0,4.070222633460959
SNL/MSU/DOE,UNI-PPG1250-EP5[0]2,0/0,EP,UNK,UNK,56.0,,92.0,0.0,8.0,0.0,1.74,,,,,,414.0,41.40000000000001,1.04,0.104,0.1,2.0,1007.833333333333,,42.55,,2.666666666666667,,17764.0,4.249540764501639
SNL/MSU/DOE,UNI-PPG1250-EP5[0]2,0/0,EP,UNK,UNK,56.0,,92.0,0.0,8.0,0.0,1.74,,,,,,345.0,34.5,0.86,0.086,0.1,3.0,1007.833333333333,,42.55,,2.666666666666667,,31174.0,4.493792531069666
SNL/MSU/DOE,UNI-PPG1250-EP5[0]2,0/0,EP,UNK,UNK,56.0,,92.0,0.0,8.0,0.0,1.74,,,,,,345.0,34.5,0.86,0.086,0.1,3.0,1007.833333333333,,42.55,,2.666666666666667,,64366.0,4.808656520906123
SNL/MSU/DOE,UNI-PPG1250-EP5[0]2,0/0,EP,UNK,UNK,56.0,,92.0,0.0,8.0,0.0,1.74,,,,,,345.0,34.5,0.86,0.086,0.1,3.0,1007.833333333333,,42.55,,2.666666666666667,,37541.0,4.574505836977325
SNL/MSU/DOE,UNI-PPG1250-EP5[0]2,0/0,EP,UNK,UNK,56.0,,92.0,0.0,8.0,0.0,1.74,,,,,,276.0,27.6,0.7,0.07,0.1,3.0,1007.833333333333,,42.55,,2.666666666666667,,141290.0,5.150111425128782
SNL/MSU/DOE,UNI-PPG1250-EP5[0]2,0/0,EP,UNK,UNK,56.0,,92.0,0.0,8.0,0.0,1.74,,,,,,276.0,27.6,0.7,0.07,0.1,3.0,1007.833333333333,,42.55,,2.666666666666667,,108234.0,5.034363708948805
SNL/MSU/DOE,UNI-PPG1250-EP5[0]2,0/0,EP,UNK,UNK,56.0,,92.0,0.0,8.0,0.0,1.74,,,,,,276.0,27.6,0.7,0.07,0.1,3.0,1007.833333333333,,42.55,,2.666666666666667,,105944.0,5.025076366042782
SNL/MSU/DOE,UNI-PPG1250-EP5[0]2,0/0,EP,UNK,UNK,56.0,,92.0,0.0,8.0,0.0,1.74,,,,,,207.0,20.7,0.52,0.052,0.1,3.0,1007.833333333333,,42.55,,2.666666666666667,,1518603.0,6.18144425349143
SNL/MSU/DOE,UNI-PPG1250-EP5[0]2,0/0,EP,UNK,UNK,56.0,,92.0,0.0,8.0,0.0,1.74,,,,,,207.0,20.7,0.52,0.052,0.1,3.0,1007.833333333333,,42.55,,2.666666666666667,,913754.0,5.96082929111407
SNL/MSU/DOE,UNI-ELT5500-UP5[0]2,0/0,PE,UNK,UNK,57.6915190288714,,92.0,0.0,6.0,2.0,2.44,,,,,,621.0,62.1,1.4,,0.1,1.0,1093.666666666667,,44.13333333333333,,2.553333333333333,,564.0,2.751279103983342
SNL/MSU/DOE,UNI-ELT5500-UP5[0]2,0/0,PE,UNK,UNK,56.5141410895067,,92.0,0.0,6.0,2.0,2.49,,,,,,621.0,62.1,1.5,,0.1,1.0,1093.666666666667,,44.13333333333333,,2.553333333333333,,716.0,2.854913022307855
SNL/MSU/DOE,UNI-ELT5500-UP5[0]2,0/0,PE,UNK,UNK,57.0967611007387,,92.0,0.0,6.0,2.0,2.46,,,,,,414.0,41.40000000000001,0.97,,0.1,2.0,1093.666666666667,,44.13333333333333,,2.553333333333333,,4552.0,3.658202253387015
SNL/MSU/DOE,UNI-ELT5500-UP5[0]2,0/0,PE,UNK,UNK,56.5141410895067,,92.0,0.0,6.0,2.0,2.49,,,,,,414.0,41.40000000000001,1.02,,0.1,2.0,1093.666666666667,,44.13333333333333,,2.553333333333333,,6899.0,3.838786144946595
SNL/MSU/DOE,UNI-ELT5500-UP5[0]2,0/0,PE,UNK,UNK,57.0967611007387,,92.0,0.0,6.0,2.0,2.46,,,,,,414.0,41.40000000000001,0.98,,0.1,2.0,1093.666666666667,,44.13333333333333,,2.553333333333333,,4618.0,3.664453928581158
SNL/MSU/DOE,UNI-ELT5500-UP5[0]2,0/0,PE,UNK,UNK,55.9432911795117,,92.0,0.0,6.0,2.0,2.51,,,,,,276.0,27.6,0.65,,0.1,3.0,1093.666666666667,,44.13333333333333,,2.553333333333333,,45326.0,4.656347394448541
SNL/MSU/DOE,UNI-ELT5500-UP5[0]2,0/0,PE,UNK,UNK,56.5141410895067,,92.0,0.0,6.0,2.0,2.49,,,,,,414.0,41.40000000000001,1.0,,0.1,2.0,1093.666666666667,,44.13333333333333,,2.553333333333333,,6845.0,3.835373452470009
SNL/MSU/DOE,UNI-ELT5500-UP5[0]2,0/0,PE,UNK,UNK,56.5141410895067,,92.0,0.0,6.0,2.0,2.49,,,,,,276.0,27.6,0.64,,0.1,3.0,1093.666666666667,,44.13333333333333,,2.553333333333333,,32718.0,4.514786748070465
SNL/MSU/DOE,UNI-ELT5500-UP5[0]2,0/0,PE,UNK,UNK,57.0967611007387,,92.0,0.0,6.0,2.0,2.46,,,,,,207.0,20.7,0.49,,0.1,4.0,1093.666666666667,,44.13333333333333,,2.553333333333333,,622597.0,5.794207023692168
SNL/MSU/DOE,UNI-ELT5500-UP5[0]2,0/0,PE,UNK,UNK,57.0967611007387,,92.0,0.0,6.0,2.0,2.46,,,,,,207.0,20.7,0.48,,0.1,4.0,1093.666666666667,,44.13333333333333,,2.553333333333333,,236201.0,5.373281731946262
SNL/MSU/DOE,UNI-ELT5500-UP5[0]2,0/0,PE,UNK,UNK,55.3838582677165,,92.0,0.0,6.0,2.0,2.54,,,,,,207.0,20.7,0.52,,0.1,4.0,1093.666666666667,,44.13333333333333,,2.553333333333333,,311484.0,5.493435743161562
SNL/MSU/DOE,UNI-ELT5500-UP5[0]2,0/0,PE,UNK,UNK,56.5141410895067,,92.0,0.0,6.0,2.0,2.49,,,,,,310.0,31.0,0.71,,0.1,3.0,1093.666666666667,,44.13333333333333,,2.553333333333333,,20886.0,4.319855273667932
SNL/MSU/DOE,UNI-AGY S1HM-EP1[0]2,0/0,EP,UNK,UNK,49.8,,92.0,0.0,0.0,0.0,1.8,,,,,,414.0,41.40000000000001,1.0,,0.1,2.0,1211.1,,44.91,,2.924,,95701.0,4.980916475835494
SNL/MSU/DOE,UNI-AGY S1HM-EP1[0]2,0/0,EP,UNK,UNK,55.0,,92.0,0.0,0.0,0.0,1.63,,,,,,414.0,41.40000000000001,1.02,,0.1,2.0,1211.1,,44.91,,2.924,,183848.0,5.264458909735541
SNL/MSU/DOE,UNI-AGY S1HM-EP1[0]2,0/0,EP,UNK,UNK,51.2,,92.0,0.0,0.0,0.0,1.75,,,,,,414.0,41.40000000000001,1.01,,0.1,2.0,1211.1,,44.91,,2.924,,473266.0,5.675105305349515
SNL/MSU/DOE,UNI-AGY S1HM-EP1[0]2,0/0,EP,UNK,UNK,52.8,,92.0,0.0,0.0,0.0,1.73,,,,,,483.0,48.3,1.24,,0.1,2.0,1211.1,,44.91,,2.924,,24720.0,4.393048466416778
SNL/MSU/DOE,UNI-AGY S1HM-EP1[0]2,0/0,EP,UNK,UNK,51.2,,92.0,0.0,0.0,0.0,1.75,,,,,,483.0,48.3,1.22,,0.1,2.0,1211.1,,44.91,,2.924,,16965.0,4.229553863981137
SNL/MSU/DOE,UNI-AGY S1HM-EP1[0]2,0/0,EP,UNK,UNK,51.8,,92.0,0.0,0.0,0.0,1.73,,,,,,621.0,62.1,1.5,,0.1,2.0,1211.1,,44.91,,2.924,,8584.0,3.933689708957895
SNL/MSU/DOE,UNI-AGY S1HM-EP1[0]2,0/0,EP,UNK,UNK,52.7,,92.0,0.0,0.0,0.0,1.7,,,,,,345.0,34.5,0.95,,0.1,2.0,1211.1,,44.91,,2.924,,279110.0,5.445775396743086
SNL/MSU/DOE,UNI-AGY S1HM-EP1[0]2,0/0,EP,UNK,UNK,51.2,,92.0,0.0,0.0,0.0,1.75,,,,,,483.0,48.3,1.23,,0.1,2.0,1211.1,,44.91,,2.924,,31587.0,4.499508380406101
SNL/MSU/DOE,UNI-AGY S1HM-EP1[0]2,0/0,EP,UNK,UNK,48.4,,92.0,0.0,0.0,0.0,1.85,,,,,,690.0,69.0,1.6,,0.1,1.0,1211.1,,44.91,,2.924,,636.0,2.803457115648414
SNL/MSU/DOE,UNI-AGY S1HM-EP1[0]2,0/0,EP,UNK,UNK,47.7,,92.0,0.0,0.0,0.0,1.88,,,,,,345.0,34.5,0.96,,0.1,2.0,1211.1,,44.91,,2.924,,1159216.0,6.064164366824536
SNL/MSU/DOE,UNI-AGY S1HM-EP1[0]2,0/0,EP,UNK,UNK,49.8,,92.0,0.0,0.0,0.0,1.8,,,,,,621.0,62.1,1.53,,0.1,1.0,1211.1,,44.91,,2.924,,13202.0,4.120639728415567
SNL/MSU/DOE,UNI-AGY S1HM-EP1[0]2,0/0,EP,UNK,UNK,49.0,,92.0,0.0,0.0,0.0,1.83,,,,,,621.0,62.1,1.49,,0.1,1.0,1211.1,,44.91,,2.924,,7558.0,3.878406887580996
SNL/MSU/DOE,UNI-AGY S1HM-EP1[0]2,0/0,EP,UNK,UNK,52.6,,92.0,0.0,0.0,0.0,1.55,,,,,,414.0,41.40000000000001,0.89,,0.1,3.0,1211.1,,44.91,,2.924,,855753.0,5.932348430312003
SNL/MSU/DOE,UNI-AGY S1HM-EP1[0]2,0/0,EP,UNK,UNK,52.6,,92.0,0.0,0.0,0.0,1.55,,,,,,414.0,41.40000000000001,0.9,,0.1,3.0,1211.1,,44.91,,2.924,,270043.0,5.431432924069444
SNL/MSU/DOE,UNI-AGY S1HM-EP1[0]2,0/0,EP,UNK,UNK,53.6,,92.0,0.0,0.0,0.0,1.52,,,,,,414.0,41.40000000000001,0.88,,0.1,2.0,1211.1,,44.91,,2.924,,457070.0,5.659982717106385
SNL/MSU/DOE,UNI-AGY S1HM-EP1[0]2,0/0,EP,UNK,UNK,53.6,,92.0,0.0,0.0,0.0,1.52,,,,,,483.0,48.3,0.96,,0.1,2.0,1211.1,,44.91,,2.924,,88314.0,4.946029555681698
SNL/MSU/DOE,UNI-AGY S1HM-EP1[0]2,0/0,EP,UNK,UNK,50.9,,92.0,0.0,0.0,0.0,1.6,,,,,,483.0,48.3,0.96,,0.1,2.0,1211.1,,44.91,,2.924,,59712.0,4.776061617730387
SNL/MSU/DOE,UNI-AGY S1HM-EP1[0]2,0/0,EP,UNK,UNK,50.9,,92.0,0.0,0.0,0.0,1.6,,,,,,483.0,48.3,1.0,,0.1,2.0,1211.1,,44.91,,2.924,,97407.0,4.988590167886173
SNL/MSU/DOE,UNI-AGY S1HM-EP1[0]2,0/0,EP,UNK,UNK,52.6,,92.0,0.0,0.0,0.0,1.55,,,,,,621.0,62.1,1.25,,0.1,1.0,1211.1,,44.91,,2.924,,23914.0,4.3786522249085
SNL/MSU/DOE,UNI-AGY S1HM-EP1[0]2,0/0,EP,UNK,UNK,51.9,,92.0,0.0,0.0,0.0,1.57,,,,,,621.0,62.1,1.24,,0.1,1.0,1211.1,,44.91,,2.924,,11576.0,4.063558518110981
SNL/MSU/DOE,UNI-AGY S1HM-EP1[0]2,0/0,EP,UNK,UNK,51.9,,92.0,0.0,0.0,0.0,1.57,,,,,,621.0,62.1,1.27,,0.1,1.0,1211.1,,44.91,,2.924,,15899.0,4.201369809343122
SNL/MSU/DOE,UNI-AGY S1HM-EP1[0]2,0/0,EP,UNK,UNK,52.6,,92.0,0.0,0.0,0.0,1.55,,,,,,690.0,69.0,1.39,,0.1,1.0,1211.1,,44.91,,2.924,,3875.0,3.588271706842329
SNL/MSU/DOE,UNI-AGY S1HM-EP1[0]2,0/0,EP,UNK,UNK,51.9,,92.0,0.0,0.0,0.0,1.57,,,,,,690.0,69.0,1.41,,0.1,1.0,1211.1,,44.91,,2.924,,7249.0,3.860278099752235
SNL/MSU/DOE,UNI-PPGHYBON2400-VE5[0]4,0/0/0/0,VE,UNK,UNK,48.1,,100.0,0.0,0.0,0.0,2.01,,,,,,896.0,89.60000000000001,2.68,,0.1,1.0,1050.0,,35.93333333333334,,3.033333333333333,,1202.0,3.079904467666721
SNL/MSU/DOE,UNI-PPGHYBON2400-VE5[0]4,0/0/0/0,VE,UNK,UNK,49.3,,100.0,0.0,0.0,0.0,1.96,,,,,,827.0,82.7,2.2,,0.1,1.0,1050.0,,35.93333333333334,,3.033333333333333,,17273.0,4.237367773021761
SNL/MSU/DOE,UNI-PPGHYBON2400-VE5[0]4,0/0/0/0,VE,UNK,UNK,48.8,,100.0,0.0,0.0,0.0,1.98,,,,,,827.0,82.7,2.18,,0.1,1.0,1050.0,,35.93333333333334,,3.033333333333333,,5594.0,3.747722462035509
SNL/MSU/DOE,UNI-PPGHYBON2400-VE5[0]4,0/0/0/0,VE,UNK,UNK,48.8,,100.0,0.0,0.0,0.0,1.98,,,,,,827.0,82.7,2.13,,0.1,1.0,1050.0,,35.93333333333334,,3.033333333333333,,5440.0,3.73559889969818
SNL/MSU/DOE,UNI-PPGHYBON2400-VE5[0]4,0/0/0/0,VE,UNK,UNK,48.8,,100.0,0.0,0.0,0.0,1.98,,,,,,690.0,69.0,1.81,,0.1,1.0,1050.0,,35.93333333333334,,3.033333333333333,,95856.0,4.98161930224629
SNL/MSU/DOE,UNI-PPGHYBON2400-VE5[0]4,0/0/0/0,VE,UNK,UNK,49.0,,100.0,0.0,0.0,0.0,1.97,,,,,,690.0,69.0,1.85,,0.1,1.0,1050.0,,35.93333333333334,,3.033333333333333,,75156.0,4.875963657748932
SNL/MSU/DOE,UNI-PPGHYBON2400-VE5[0]4,0/0/0/0,VE,UNK,UNK,49.3,,100.0,0.0,0.0,0.0,1.96,,,,,,690.0,69.0,1.9,,0.1,1.0,1050.0,,35.93333333333334,,3.033333333333333,,122710.0,5.088879956108052
SNL/MSU/DOE,UNI-PPGHYBON2400-VE5[0]4,0/0/0/0,VE,UNK,UNK,48.6,,100.0,0.0,0.0,0.0,1.99,,,,,,552.0,55.2,1.51,,0.1,1.0,1050.0,,35.93333333333334,,3.033333333333333,,961120.0,5.98277761460328
SNL/MSU/DOE,UNI-PPGHYBON2400-VE5[0]4,0/0/0/0,VE,UNK,UNK,49.3,,100.0,0.0,0.0,0.0,1.96,,,,,,552.0,55.2,1.47,,0.1,3.0,1050.0,,35.93333333333334,,3.033333333333333,,1467843.0,6.166679606070508
SNL/MSU/DOE,UNI-PPGHYBON2400-VE6[0]4,0/0/0/0,VE,UNK,UNK,44.1,,100.0,0.0,0.0,0.0,2.18,,,,,,827.0,82.7,2.31,,0.1,2.0,1092.666666666667,,38.7,,3.0,,8248.0,3.91634865227546
SNL/MSU/DOE,UNI-PPGHYBON2400-VE6[0]4,0/0/0/0,VE,UNK,UNK,45.6,,100.0,0.0,0.0,0.0,2.11,,,,,,827.0,82.7,2.35,,0.1,2.0,1092.666666666667,,38.7,,3.0,,1938.0,3.287353772714746
SNL/MSU/DOE,UNI-PPGHYBON2400-VE6[0]4,0/0/0/0,VE,UNK,UNK,48.6,,100.0,0.0,0.0,0.0,1.98,,,,,,827.0,82.7,2.26,,0.1,2.0,1092.666666666667,,38.7,,3.0,,3515.0,3.545925329355843
SNL/MSU/DOE,UNI-PPGHYBON2400-VE6[0]4,0/0/0/0,VE,UNK,UNK,50.3,,100.0,0.0,0.0,0.0,1.91,,,,,,690.0,69.0,1.8,,0.1,2.0,1092.666666666667,,38.7,,3.0,,162599.0,5.211117870312063
SNL/MSU/DOE,UNI-PPGHYBON2400-VE6[0]4,0/0/0/0,VE,UNK,UNK,47.6,,100.0,0.0,0.0,0.0,2.02,,,,,,690.0,69.0,1.8,,0.1,2.0,1092.666666666667,,38.7,,3.0,,108174.0,5.034122889112368
SNL/MSU/DOE,UNI-PPGHYBON2400-VE6[0]4,0/0/0/0,VE,UNK,UNK,51.1,,100.0,0.0,0.0,0.0,1.88,,,,,,690.0,69.0,1.85,,0.1,2.0,1092.666666666667,,38.7,,3.0,,93794.0,4.972175057459714
SNL/MSU/DOE,UNI-PPGHYBON2400-VE6[0]4,0/0/0/0,VE,UNK,UNK,48.3,,100.0,0.0,0.0,0.0,1.99,,,,,,621.0,62.1,1.59,,0.1,3.0,1092.666666666667,,38.7,,3.0,,617224.0,5.790442804728958
SNL/MSU/DOE,UNI-PPGHYBON2400-VE6[0]4,0/0/0/0,VE,UNK,UNK,45.1,,100.0,0.0,0.0,0.0,2.13,,,,,,621.0,62.1,1.65,,0.1,3.0,1092.666666666667,,38.7,,3.0,,302541.0,5.480784238053527
SNL/MSU/DOE,UNI-PPGHYBON2400-EP5[0]4,0/0/0/0,EP,UNK,UNK,61.7,,100.0,0.0,0.0,0.0,1.56,,,,,,552.0,55.2,1.2,,0.1,2.0,1369.25,,47.02500000000001,,3.125,,924942.0,5.96611450044747
SNL/MSU/DOE,UNI-PPGHYBON2400-EP5[0]4,0/0/0/0,EP,UNK,UNK,63.2,,100.0,0.0,0.0,0.0,1.52,,,,,,552.0,55.2,1.17,,0.1,2.0,1369.25,,47.02500000000001,,3.125,,1420908.0,6.15256595942937
SNL/MSU/DOE,UNI-PPGHYBON2400-EP5[0]4,0/0/0/0,EP,UNK,UNK,68.3,,100.0,0.0,0.0,0.0,1.41,,,,,,552.0,55.2,1.08,,0.1,2.0,1369.25,,47.02500000000001,,3.125,,2171912.0,6.336842224835483
SNL/MSU/DOE,UNI-PPGHYBON2400-EP5[0]4,0/0/0/0,EP,UNK,UNK,67.1,,100.0,0.0,0.0,0.0,1.44,,,,,,621.0,62.1,1.24,,0.1,3.0,1369.25,,47.02500000000001,,3.125,,268971.0,5.429705457627271
SNL/MSU/DOE,UNI-PPGHYBON2400-EP5[0]4,0/0/0/0,EP,UNK,UNK,61.7,,100.0,0.0,0.0,0.0,1.56,,,,,,621.0,62.1,1.35,,0.1,3.0,1369.25,,47.02500000000001,,3.125,,332177.0,5.521369558522094
SNL/MSU/DOE,UNI-PPGHYBON2400-EP5[0]4,0/0/0/0,EP,UNK,UNK,62.2,,100.0,0.0,0.0,0.0,1.55,,,,,,621.0,62.1,1.33,,0.1,3.0,1369.25,,47.02500000000001,,3.125,,489659.0,5.689893741307979
SNL/MSU/DOE,UNI-PPGHYBON2400-EP5[0]4,0/0/0/0,EP,UNK,UNK,63.7,,100.0,0.0,0.0,0.0,1.51,,,,,,621.0,62.1,1.3,,0.1,3.0,1369.25,,47.02500000000001,,3.125,,305710.0,5.485309645051858
SNL/MSU/DOE,UNI-PPGHYBON2400-EP5[0]4,0/0/0/0,EP,UNK,UNK,67.7,,100.0,0.0,0.0,0.0,1.42,,,,,,690.0,69.0,1.36,,0.1,3.0,1369.25,,47.02500000000001,,3.125,,84454.0,4.926620223910437
SNL/MSU/DOE,UNI-PPGHYBON2400-EP5[0]4,0/0/0/0,EP,UNK,UNK,66.5,,100.0,0.0,0.0,0.0,1.45,,,,,,690.0,69.0,1.39,,0.1,3.0,1369.25,,47.02500000000001,,3.125,,415872.0,5.618959680992851
SNL/MSU/DOE,UNI-PPGHYBON2400-EP5[0]4,0/0/0/0,EP,UNK,UNK,67.1,,100.0,0.0,0.0,0.0,1.44,,,,,,690.0,69.0,1.37,,0.1,3.0,1369.25,,47.02500000000001,,3.125,,309016.0,5.489980966582811
SNL/MSU/DOE,UNI-PPGHYBON2400-EP5[0]4,0/0/0/0,EP,UNK,UNK,66.5,,100.0,0.0,0.0,0.0,1.45,,,,,,827.0,82.7,1.66,,0.1,2.0,1369.25,,47.02500000000001,,3.125,,13063.0,4.116042926849206
SNL/MSU/DOE,UNI-PPGHYBON2400-EP5[0]4,0/0/0/0,EP,UNK,UNK,63.2,,100.0,0.0,0.0,0.0,1.52,,,,,,827.0,82.7,1.84,,0.1,1.0,1369.25,,47.02500000000001,,3.125,,3282.0,3.516138576717074
SNL/MSU/DOE,UNI-PPGHYBON2400-EP5[0]4,0/0/0/0,EP,UNK,UNK,66.5,,100.0,0.0,0.0,0.0,1.45,,,,,,827.0,82.7,1.66,,0.1,2.0,1369.25,,47.02500000000001,,3.125,,11554.0,4.062732363205394
SNL/MSU/DOE,UNI-PPGHYBON2400-EP5[0]4,0/0/0/0,EP,UNK,UNK,62.7,,100.0,0.0,0.0,0.0,1.54,,,,,,965.0,96.5,2.19,,0.1,1.0,1369.25,,47.02500000000001,,3.125,,957.0,2.980911937776844
SNL/MSU/DOE,UNI-PPGHYBON2400-UP5[0]4,0/0/0/0,PE,UNK,UNK,69.9,,100.0,0.0,0.0,0.0,1.37,,,,,,690.0,69.0,1.52,,0.1,1.0,1381.666666666667,,52.0,,2.883333333333333,,9303.0,3.968623020956989
SNL/MSU/DOE,UNI-PPGHYBON2400-UP5[0]4,0/0/0/0,PE,UNK,UNK,69.4,,100.0,0.0,0.0,0.0,1.38,,,,,,690.0,69.0,1.52,,0.1,1.0,1381.666666666667,,52.0,,2.883333333333333,,10104.0,4.004493337547275
SNL/MSU/DOE,UNI-PPGHYBON2400-UP5[0]4,0/0/0/0,PE,UNK,UNK,70.4,,100.0,0.0,0.0,0.0,1.35,,,,,,552.0,55.2,1.21,,0.1,2.0,1381.666666666667,,52.0,,2.883333333333333,,86375.0,4.936388060382255
SNL/MSU/DOE,UNI-PPGHYBON2400-UP5[0]4,0/0/0/0,PE,UNK,UNK,70.9,,100.0,0.0,0.0,0.0,1.35,,,,,,552.0,55.2,1.21,,0.1,2.0,1381.666666666667,,52.0,,2.883333333333333,,84439.0,4.926543081373497
SNL/MSU/DOE,UNI-PPGHYBON2400-UP5[0]4,0/0/0/0,PE,UNK,UNK,63.0,,100.0,0.0,0.0,0.0,1.52,,,,,,552.0,55.2,1.21,,0.1,2.0,1381.666666666667,,52.0,,2.883333333333333,,42411.0,4.627478512718182
SNL/MSU/DOE,UNI-PPGHYBON2400-UP5[0]4,0/0/0/0,PE,UNK,UNK,63.8,,100.0,0.0,0.0,0.0,1.5,,,,,,414.0,41.40000000000001,0.88,,0.1,2.0,1381.666666666667,,52.0,,2.883333333333333,,67368.0,4.828453654346045
SNL/MSU/DOE,UNI-PPGHYBON2400-UP5[0]4,0/0/0/0,PE,UNK,UNK,65.5,,100.0,0.0,0.0,0.0,1.46,,,,,,414.0,41.40000000000001,0.79,,0.1,2.0,1381.666666666667,,52.0,,2.883333333333333,,295571.0,5.470661820934517
SNL/MSU/DOE,UNI-PPGHYBON2400-UP5[0]4,0/0/0/0,PE,UNK,UNK,70.9,,100.0,0.0,0.0,0.0,1.35,,,,,,414.0,41.40000000000001,0.71,,0.1,2.0,1381.666666666667,,52.0,,2.883333333333333,,383436.0,5.583692885452257
SNL/MSU/DOE,UNI-PPGHYBON2400-UP5[0]4,0/0/0/0,PE,UNK,UNK,67.4,,100.0,0.0,0.0,0.0,1.42,,,,,,345.0,34.5,0.65,,0.1,4.0,1381.666666666667,,52.0,,2.883333333333333,,3444132.0,6.537079787895741
SNL/MSU/DOE,UNI-PPGHYBON2400-UP5[0]4,0/0/0/0,PE,UNK,UNK,67.7,,100.0,0.0,0.0,0.0,0.6,,,,,,552.0,55.2,1.21,,0.1,2.0,1381.666666666667,,52.0,,2.883333333333333,,96391.0,4.984036485844675
SNL/MSU/DOE,UNI-PPGHYBON2400-UP5[0]4,0/0/0/0,PE,UNK,UNK,67.7,,100.0,0.0,0.0,0.0,0.51,,,,,,483.0,48.3,1.06,,0.1,3.0,1381.666666666667,,52.0,,2.883333333333333,,188844.0,5.276103190867084
SNL/MSU/DOE,UNI-PPGHYBON2400-UP5[0]4,0/0/0/0,PE,UNK,UNK,67.7,,100.0,0.0,0.0,0.0,1.31,,,,,,414.0,41.40000000000001,0.85,,0.1,5.0,1381.666666666667,,52.0,,2.883333333333333,,8000000.0,6.903089986991944
SNL/MSU/DOE,UNI-PPGHYBON2400-UP5[0]4,0/0/0/0,PE,UNK,UNK,67.7,,100.0,0.0,0.0,0.0,0.64,,,,,,448.0,44.8,1.01,,0.1,3.0,1381.666666666667,,52.0,,2.883333333333333,,469486.0,5.671622646200852
SNL/MSU/DOE,UNI-PPGHYBON2400-UP5[0]4,0/0/0/0,PE,UNK,UNK,67.7,,100.0,0.0,0.0,0.0,0.51,,,,,,552.0,55.2,1.21,,0.1,3.0,1381.666666666667,,52.0,,2.883333333333333,,72485.0,4.860248143243728
SNL/MSU/DOE,UNI-PPGHYBON2400-UP5[0]4,0/0/0/0,PE,UNK,UNK,67.7,,100.0,0.0,0.0,0.0,0.3,,,,,,448.0,44.8,1.01,,0.1,3.0,1381.666666666667,,52.0,,2.883333333333333,,288572.0,5.460254189420588
SNL/MSU/DOE,UNI-PPG1250-EP1[0]2,0/0,EP,UNK,UNK,54.6,,92.0,0.0,8.0,0.0,1.8,,,,,,483.0,48.3,1.23,,0.1,2.0,964.0,,43.06666666666666,,2.383333333333333,,49564.0,4.695166348305869
SNL/MSU/DOE,UNI-PPG1250-EP1[0]2,0/0,EP,UNK,UNK,54.6,,92.0,0.0,8.0,0.0,1.8,,,,,,483.0,48.3,1.21,,0.1,2.0,964.0,,43.06666666666666,,2.383333333333333,,46631.0,4.668674728982803
SNL/MSU/DOE,UNI-PPG1250-EP1[0]2,0/0,EP,UNK,UNK,54.6,,92.0,0.0,8.0,0.0,1.8,,,,,,414.0,41.40000000000001,0.94,,0.1,3.0,964.0,,43.06666666666666,,2.383333333333333,,456105.0,5.659064833171671
SNL/MSU/DOE,UNI-PPG1250-EP1[0]2,0/0,EP,UNK,UNK,54.6,,92.0,0.0,8.0,0.0,1.8,,,,,,414.0,41.40000000000001,1.07,,0.1,3.0,964.0,,43.06666666666666,,2.383333333333333,,74888.0,4.874412232234756
SNL/MSU/DOE,UNI-PPG1250-EP1[0]2,0/0,EP,UNK,UNK,54.6,,92.0,0.0,8.0,0.0,1.8,,,,,,414.0,41.40000000000001,1.0,,0.1,3.0,964.0,,43.06666666666666,,2.383333333333333,,286069.0,5.456470797831891
SNL/MSU/DOE,UNI-PPG1250-EP1[0]2,0/0,EP,UNK,UNK,54.6,,92.0,0.0,8.0,0.0,1.8,,,,,,345.0,34.5,0.85,,0.1,3.0,964.0,,43.06666666666666,,2.383333333333333,,1825047.0,6.261274053218695
SNL/MSU/DOE,UNI-PPG1250-EP1[0]2,0/0,EP,UNK,UNK,54.6,,92.0,0.0,8.0,0.0,1.8,,,,,,552.0,55.2,1.49,,0.1,2.0,964.0,,43.06666666666666,,2.383333333333333,,11637.0,4.065841034319719
SNL/MSU/DOE,UNI-PPG1250-EP1[0]2,0/0,EP,UNK,UNK,54.6,,92.0,0.0,8.0,0.0,1.8,,,,,,552.0,55.2,1.48,,0.1,2.0,964.0,,43.06666666666666,,2.383333333333333,,8566.0,3.932778070060551
SNL/MSU/DOE,UNI-PPG1250-EP1[0]2,0/0,EP,UNK,UNK,54.6,,92.0,0.0,8.0,0.0,1.8,,,,,,552.0,55.2,1.49,,0.1,2.0,964.0,,43.06666666666666,,2.383333333333333,,24358.0,4.386641626135628
SNL/MSU/DOE,UNI-PPG1250-EP1[0]2,0/0,EP,UNK,UNK,54.6,,92.0,0.0,8.0,0.0,1.8,,,,,,483.0,48.3,1.21,,0.1,3.0,964.0,,43.06666666666666,,2.383333333333333,,101629.0,5.007017652267468
SNL/MSU/DOE,UNI-PPG1250-EP5[0]2,0/0,EP,UNK,UNK,58.1,,92.0,0.0,8.0,0.0,1.69,,,,,,414.0,41.40000000000001,,,0.1,2.0,1007.833333333333,,42.55,,2.666666666666667,,162577.0,5.211059105344067
SNL/MSU/DOE,UNI-PPG1250-EP5[0]2,0/0,EP,UNK,UNK,54.6,,92.0,0.0,8.0,0.0,1.8,,,,,,483.0,48.3,1.29,,0.1,2.0,1007.833333333333,,42.55,,2.666666666666667,,14271.0,4.154454406139564
SNL/MSU/DOE,UNI-PPG1250-EP5[0]2,0/0,EP,UNK,UNK,55.2,,92.0,0.0,8.0,0.0,1.78,,,,,,483.0,48.3,,,0.1,2.0,1007.833333333333,,42.55,,2.666666666666667,,24320.0,4.385963570600698
SNL/MSU/DOE,UNI-PPG1250-EP5[0]2,0/0,EP,UNK,UNK,60.3,,92.0,0.0,8.0,0.0,1.63,,,,,,483.0,48.3,,,0.1,2.0,1007.833333333333,,42.55,,2.666666666666667,,65948.0,4.819201629266243
SNL/MSU/DOE,UNI-PPG1250-EP5[0]2,0/0,EP,UNK,UNK,58.1,,92.0,0.0,8.0,0.0,1.69,,,,,,414.0,41.40000000000001,1.05,,0.1,2.0,1007.833333333333,,42.55,,2.666666666666667,,197219.0,5.294948752378345
SNL/MSU/DOE,UNI-PPG1250-EP5[0]2,0/0,EP,UNK,UNK,61.8,,92.0,0.0,8.0,0.0,1.59,,,,,,414.0,41.40000000000001,1.06,,0.1,2.0,1007.833333333333,,42.55,,2.666666666666667,,1139581.0,6.056745199725087
SNL/MSU/DOE,UNI-PPG1250-EP5[0]2,0/0,EP,UNK,UNK,59.5,,92.0,0.0,8.0,0.0,1.65,,,,,,414.0,41.40000000000001,1.04,,0.1,2.0,1007.833333333333,,42.55,,2.666666666666667,,89193.0,4.950330771633248
SNL/MSU/DOE,UNI-PPG1250-EP1[0]2,0/0,EP,UNK,UNK,59.5,,92.0,0.0,8.0,0.0,1.65,,,,,,345.0,34.5,,,0.1,2.0,964.0,,43.06666666666666,,2.383333333333333,,29633.0,4.471775621020804
SNL/MSU/DOE,UNI-PPG1250-EP1[0]2,0/0,EP,UNK,UNK,61.4,,92.0,0.0,8.0,0.0,1.6,,,,,,345.0,34.5,0.84,,0.1,2.0,964.0,,43.06666666666666,,2.383333333333333,,19461.0,4.289165152649889
SNL/MSU/DOE,UNI-PPG1250-EP1[0]2,0/0,EP,UNK,UNK,61.7,,92.0,0.0,8.0,0.0,1.59,,,,,,276.0,27.6,,,0.1,3.0,964.0,,43.06666666666666,,2.383333333333333,,177802.0,5.249936641808991
SNL/MSU/DOE,UNI-PPG1250-EP1[0]2,0/0,EP,UNK,UNK,65.5,,92.0,0.0,8.0,0.0,1.5,,,,,,276.0,27.6,0.71,,0.1,3.0,964.0,,43.06666666666666,,2.383333333333333,,369392.0,5.567487485599411
SNL/MSU/DOE,UNI-PPG1250-EP1[0]2,0/0,EP,UNK,UNK,56.7,,92.0,0.0,8.0,0.0,1.73,,,,,,414.0,41.40000000000001,,,0.1,2.0,964.0,,43.06666666666666,,2.383333333333333,,15112.0,4.179321944913777
SNL/MSU/DOE,UNI-PPG1250-EP1[0]2,0/0,EP,UNK,UNK,55.2,,92.0,0.0,8.0,0.0,1.78,,,,,,552.0,55.2,1.36,,0.1,1.0,964.0,,43.06666666666666,,2.383333333333333,,3379.0,3.528788191774896
SNL/MSU/DOE,UNI-PPG1250-EP1[0]2,0/0,EP,UNK,UNK,56.7,,92.0,0.0,8.0,0.0,1.73,,,,,,552.0,55.2,1.32,,0.1,1.0,964.0,,43.06666666666666,,2.383333333333333,,2397.0,3.379668034033654
SNL/MSU/DOE,UNI-PPG1250-EP1[0]2,0/0,EP,UNK,UNK,53.6,,92.0,0.0,8.0,0.0,1.83,,,,,,552.0,55.2,,,0.1,1.0,964.0,,43.06666666666666,,2.383333333333333,,1662.0,3.220631019448092
SNL/MSU/DOE,UNI-PPG1250-EP1[0]2,0/0,EP,UNK,UNK,57.8,,92.0,0.0,8.0,0.0,1.7,,,,,,483.0,48.3,1.18,,0.1,1.0,964.0,,43.06666666666666,,2.383333333333333,,7876.0,3.896305707466081
SNL/MSU/DOE,UNI-PPG1250-EP1[0]2,0/0,EP,UNK,UNK,58.4,,92.0,0.0,8.0,0.0,1.68,,,,,,414.0,41.40000000000001,1.02,,0.1,2.0,964.0,,43.06666666666666,,2.383333333333333,,12684.0,4.103256233355051
SNL/MSU/DOE,UNI-PPG1250-EP1[0]2,0/0,EP,UNK,UNK,55.5,,92.0,0.0,8.0,0.0,1.77,,,,,,414.0,41.40000000000001,1.01,,0.1,2.0,964.0,,43.06666666666666,,2.383333333333333,,16486.0,4.217115295507684
SNL/MSU/DOE,UNI-PPG1250-EP1[0]2,0/0,EP,UNK,UNK,60.2,,92.0,0.0,8.0,0.0,1.63,,,,,,345.0,34.5,,,0.1,1.0,964.0,,43.06666666666666,,2.383333333333333,,26159.0,4.417621137863894
SNL/MSU/DOE,UNI-PPG1250-EP1[0]2,0/0,EP,UNK,UNK,56.1,,92.0,0.0,8.0,0.0,1.75,,,,,,276.0,27.6,,,0.1,2.0,964.0,,43.06666666666666,,2.383333333333333,,196083.0,5.292439942845607
SNL/MSU/DOE,DB-BIAX-DH3-EP1(+/-45)3S,45/-45/45/-45/45/-45/-45/45/-45/45/-45/45,,UNK,UNK,57.3,,0.0,96.7,2.5,0.8,3.37,,,,,,75.8,7.58,0.657,,0.1,2.0,,,,,,,1530955.0,6.184962425486697
SNL/MSU/DOE,DB-BIAX-DH3-EP1(+/-45)3S,45/-45/45/-45/45/-45/-45/45/-45/45/-45/45,,UNK,UNK,57.6,,0.0,96.7,2.5,0.8,3.35,,,,,,69.0,6.9,0.64,,0.1,2.0,,,,,,,3504950.0,6.544681826902113
SNL/MSU/DOE,DB-BIAX-DH3-EP1(+/-45)3S,45/-45/45/-45/45/-45/-45/45/-45/45/-45/45,,UNK,UNK,57.6,,0.0,96.7,2.5,0.8,3.35,,,,,,86.2,8.620000000000001,0.795,,0.1,2.0,,,,,,,685000.0,5.835690571492425
SNL/MSU/DOE,DB-BIAX-DH3-EP1(+/-45)3S,45/-45/45/-45/45/-45/-45/45/-45/45/-45/45,,UNK,UNK,51.1,,0.0,96.7,2.5,0.8,3.78,,,,,,86.2,8.620000000000001,0.83,,0.1,2.0,,,,,,,523497.0,5.718914197214137
SNL/MSU/DOE,DB-BIAX-DH3-EP1(+/-45)3S,45/-45/45/-45/45/-45/-45/45/-45/45/-45/45,,UNK,UNK,56.0,,0.0,96.7,2.5,0.8,3.45,,,,,,86.2,8.620000000000001,0.863,,0.1,2.0,,,,,,,338010.0,5.528929549036754
SNL/MSU/DOE,DB-BIAX-DH3-EP1(+/-45)3S,45/-45/45/-45/45/-45/-45/45/-45/45/-45/45,,UNK,UNK,56.8,,0.0,96.7,2.5,0.8,3.4,,,,,,69.0,6.9,0.6,,0.1,1.0,,,,,,,1925476.0,6.284538109750479
SNL/MSU/DOE,DB-BIAX-DH3-EP1(+/-45)3S,45/-45/45/-45/45/-45/-45/45/-45/45/-45/45,,UNK,UNK,57.1,,0.0,96.7,2.5,0.8,3.38,,,,,,69.0,6.9,0.58,,0.1,2.0,,,,,,,3084428.0,6.489174636934463
SNL/MSU/DOE,DB-BIAX-DH3-EP1(+/-45)3S,45/-45/45/-45/45/-45/-45/45/-45/45/-45/45,,UNK,UNK,57.0,,0.0,96.7,2.5,0.8,3.39,,,,,,103.0,10.3,1.351,,0.1,1.0,,,,,,,1555.0,3.191730393362856
SNL/MSU/DOE,DB-BIAX-DH3-EP1(+/-45)3S,45/-45/45/-45/45/-45/-45/45/-45/45/-45/45,,UNK,UNK,57.0,,0.0,96.7,2.5,0.8,3.39,,,,,,75.8,7.58,0.701,,0.1,2.0,,,,,,,3196932.0,6.504733398755628
SNL/MSU/DOE,DB-BIAX-DH3-EP1(+/-45)3S,45/-45/45/-45/45/-45/-45/45/-45/45/-45/45,,UNK,UNK,56.5,,0.0,96.7,2.5,0.8,3.42,,,,,,103.0,10.3,1.3,,0.1,1.0,,,,,,,1200.0,3.079181246047625
SNL/MSU/DOE,DB-BIAX-DH3-EP1(+/-45)3S,45/-45/45/-45/45/-45/-45/45/-45/45/-45/45,,UNK,UNK,56.8,,0.0,96.7,2.5,0.8,3.4,,,,,,55.2,5.52,0.35,,0.1,2.0,,,,,,,607493.0,5.783541278025266
SNL/MSU/DOE,DB-BIAX-DH3-EP1(+/-45)3S,45/-45/45/-45/45/-45/-45/45/-45/45/-45/45,,UNK,UNK,55.5,,0.0,96.7,2.5,0.8,3.48,,,,,,55.2,5.52,0.458,,0.1,3.0,,,,,,,1560000.0,6.193124598354462
SNL/MSU/DOE,DB-BIAX-DH3-EP1(+/-45)3S,45/-45/45/-45/45/-45/-45/45/-45/45/-45/45,EP,UNK,UNK,53.2,,0.0,96.7,2.5,0.8,3.63,,,,,,75.8,7.58,0.699,,0.1,1.0,,,,,,,15778.0,4.198051951724344
SNL/MSU/DOE,DB-BIAX-DH3-EP1(+/-45)3S,45/-45/45/-45/45/-45/-45/45/-45/45/-45/45,EP,UNK,UNK,53.5,,0.0,96.7,2.5,0.8,3.61,,,,,,86.2,8.620000000000001,0.896,,0.1,1.0,,,,,,,19000.0,4.278753600952829
SNL/MSU/DOE,DB-BIAX-DH3-EP1(+/-45)3S,45/-45/45/-45/45/-45/-45/45/-45/45/-45/45,EP,UNK,UNK,52.8,,0.0,96.7,2.5,0.8,3.66,,,,,,86.2,8.620000000000001,0.887,,0.1,1.0,,,,,,,4603.0,3.663040974893974
SNL/MSU/DOE,DB-BIAX-DH3-EP1(+/-45)3S,45/-45/45/-45/45/-45/-45/45/-45/45/-45/45,EP,UNK,UNK,53.2,,0.0,96.7,2.5,0.8,3.63,,,,,,86.2,8.620000000000001,0.87,,0.1,1.0,,,,,,,2500.0,3.397940008672037
SNL/MSU/DOE,DB-BIAX-DH3-EP1(+/-45)3S,45/-45/45/-45/45/-45/-45/45/-45/45/-45/45,EP,UNK,UNK,53.5,,0.0,96.7,2.5,0.8,3.61,,,,,,69.0,6.9,0.572,,0.1,1.5,,,,,,,242458.0,5.384636518410445
SNL/MSU/DOE,DB-BIAX-DH3-EP1(+/-45)3S,45/-45/45/-45/45/-45/-45/45/-45/45/-45/45,EP,UNK,UNK,52.8,,0.0,96.7,2.5,0.8,3.66,,,,,,69.0,6.9,0.619,,0.1,1.5,,,,,,,72000.0,4.857332496431268
SNL/MSU/DOE,DB-BIAX-DH3-EP1(+/-45)3S,45/-45/45/-45/45/-45/-45/45/-45/45/-45/45,EP,UNK,UNK,53.3,,0.0,96.7,2.5,0.8,3.62,,,,,,69.0,6.9,0.62,,0.1,1.0,,,,,,,65859.0,4.818615132118691
SNL/MSU/DOE,DB-BIAX-DH3-EP1(+/-45)3S,45/-45/45/-45/45/-45/-45/45/-45/45/-45/45,EP,UNK,UNK,53.5,,0.0,96.7,2.5,0.8,3.61,,,,,,69.0,6.9,0.587,,0.1,1.5,,,,,,,33002.0,4.518540259958009
SNL/MSU/DOE,DB-BIAX-DH3-EP1(+/-45)3S,45/-45/45/-45/45/-45/-45/45/-45/45/-45/45,EP,UNK,UNK,53.5,,0.0,96.7,2.5,0.8,3.61,,,,,,55.2,5.52,0.422,,0.1,2.5,,,,,,,3000000.0,6.477121254719663
SNL/MSU/DOE,DB-BIAX-DH3-EP1(+/-45)3S,45/-45/45/-45/45/-45/-45/45/-45/45/-45/45,EP,UNK,UNK,53.5,,0.0,96.7,2.5,0.8,3.61,,,,,,55.2,5.52,0.435,,0.1,2.0,,,,,,,3000000.0,6.477121254719663
SNL/MSU/DOE,DB-BIAX-DH3-EP1(+/-45)3S,45/-45/45/-45/45/-45/-45/45/-45/45/-45/45,EP,UNK,UNK,53.3,,0.0,96.7,2.5,0.8,3.62,,,,,,69.0,6.9,0.654,,0.1,2.0,,,,,,,21000.0,4.32221929473392
SNL/MSU/DOE,DB-BIAX-DH3-EP1(+/-45)3S,45/-45/45/-45/45/-45/-45/45/-45/45/-45/45,EP,UNK,UNK,53.8,,0.0,96.7,2.5,0.8,3.59,,,,,,55.2,5.52,0.422,,0.1,2.0,,,,,,,1738276.0,6.240118734000172
SNL/MSU/DOE,DB-BIAX-DH3-EP1(+/-45)3S,45/-45/45/-45/45/-45/-45/45/-45/45/-45/45,EP,UNK,UNK,53.8,,0.0,96.7,2.5,0.8,3.59,,,,,,55.2,5.52,0.42,,0.1,2.0,,,,,,,829283.0,5.918702762594589
SNL/MSU/DOE,DB-BIAX-DH3-EP1(+/-45)3S,45/-45/45/-45/45/-45/-45/45/-45/45/-45/45,EP,UNK,UNK,54.1,,0.0,96.7,2.5,0.8,3.57,,,,,,69.0,6.9,0.623,,0.1,1.0,,,,,,,75644.0,4.878774485958254
SNL/MSU/DOE,DB-BIAX-DH3-EP1(+/-45)3S,45/-45/45/-45/45/-45/-45/45/-45/45/-45/45,EP,UNK,UNK,54.1,,0.0,99.2,0.0,0.8,3.72,,,,,,75.8,7.58,0.817,,0.1,1.5,,,,,,,11005.0,4.041590046889366
SNL/MSU/DOE,DB-BIAX-DH3-EP1(+/-45)3S,45/-45/45/-45/45/-45/-45/45/-45/45/-45/45,EP,UNK,UNK,54.1,,0.0,99.2,0.0,0.8,3.72,,,,,,75.8,7.58,0.739,,0.1,1.5,,,,,,,35085.0,4.545121480864834
SNL/MSU/DOE,DB-BIAX-DH3-EP1(+/-45)3S,45/-45/45/-45/45/-45/-45/45/-45/45/-45/45,EP,UNK,UNK,54.1,,0.0,99.2,0.0,0.8,3.56,,,,,,75.8,7.58,0.695,,0.1,1.5,,,,,,,39100.0,4.592176757395867
SNL/MSU/DOE,DB-BIAX-DH3-EP1(+/-45)3S,45/-45/45/-45/45/-45/-45/45/-45/45/-45/45,EP,UNK,UNK,54.1,,0.0,99.2,0.0,0.8,3.64,,,,,,69.0,6.9,0.624,,0.1,1.5,,,,,,,325417.0,5.512440237025372
SNL/MSU/DOE,DB-BIAX-DH3-EP1(+/-45)3S,45/-45/45/-45/45/-45/-45/45/-45/45/-45/45,EP,UNK,UNK,54.1,,0.0,99.2,0.0,0.8,3.72,,,,,,69.0,6.9,0.629,,0.1,1.5,,,,,,,91740.0,4.962558735795964
SNL/MSU/DOE,DB-BIAX-DH3-EP1(+/-45)3S,45/-45/45/-45/45/-45/-45/45/-45/45/-45/45,EP,UNK,UNK,54.1,,0.0,99.2,0.0,0.8,3.72,,,,,,69.0,6.9,0.685,,0.1,1.5,,,,,,,88000.0,4.944482672150169
SNL/MSU/DOE,DB-BIAX-DH3-EP1(+/-45)3S,45/-45/45/-45/45/-45/-45/45/-45/45/-45/45,EP,UNK,UNK,54.1,,0.0,99.2,0.0,0.8,3.7,,,,,,55.2,5.52,0.457,,0.1,2.0,,,,,,,1535696.0,6.186305253072285
SNL/MSU/DOE,DB-BIAX-DH3-EP1(+/-45)3S,45/-45/45/-45/45/-45/-45/45/-45/45/-45/45,EP,UNK,UNK,54.1,,0.0,99.2,0.0,0.8,3.66,,,,,,55.2,5.52,0.432,,0.1,2.0,,,,,,,3751712.0,6.57422949239055
SNL/MSU/DOE,DB-BIAX-DH3-EP1(+/-45)3S,45/-45/45/-45/45/-45/-45/45/-45/45/-45/45,EP,UNK,UNK,54.1,,0.0,99.2,0.0,0.8,3.74,,,,,,55.2,5.52,0.473,,0.1,1.5,,,,,,,2500010.0,6.397941745846491
SNL/MSU/DOE,DB-BIAX-DH3-PU(+/-45)6,45/-45/45/-45/45/-45/45/-45/45/-45/45/-45,,UNK,UNK,59.0,,0.0,99.0,0.0,1.0,3.86,,,,,,60.3,6.03,1.01,,0.1,1.0,72.92,,,,,,1705.0,3.231724383328517
SNL/MSU/DOE,DB-BIAX-DH3-PU(+/-45)6,45/-45/45/-45/45/-45/45/-45/45/-45/45/-45,,UNK,UNK,59.0,,0.0,99.0,0.0,1.0,3.86,,,,,,60.3,6.03,0.95,,0.1,1.0,72.92,,,,,,2627.0,3.41946007278607
SNL/MSU/DOE,DB-BIAX-DH3-PU(+/-45)6,45/-45/45/-45/45/-45/45/-45/45/-45/45/-45,,UNK,UNK,59.0,,0.0,99.0,0.0,1.0,3.81,,,,,,44.8,4.48,0.6,,0.1,2.0,72.92,,,,,,94747.0,4.976565467673648
SNL/MSU/DOE,DB-BIAX-DH3-PU(+/-45)6,45/-45/45/-45/45/-45/45/-45/45/-45/45/-45,,UNK,UNK,59.0,,0.0,99.0,0.0,1.0,3.81,,,,,,51.7,5.170000000000001,0.76,,0.1,1.0,72.92,,,,,,12295.0,4.089728533074736
SNL/MSU/DOE,DB-BIAX-DH3-PU(+/-45)6,45/-45/45/-45/45/-45/45/-45/45/-45/45/-45,,UNK,UNK,59.0,,0.0,99.0,0.0,1.0,3.84,,,,,,44.8,4.48,0.63,,0.1,2.0,72.92,,,,,,47661.0,4.678163150262343
SNL/MSU/DOE,DB-BIAX-DH3-PU(+/-45)6,45/-45/45/-45/45/-45/45/-45/45/-45/45/-45,,UNK,UNK,59.0,,0.0,99.0,0.0,1.0,3.99,,,,,,44.8,4.48,0.69,,0.1,2.0,72.92,,,,,,77958.0,4.891860688833148
SNL/MSU/DOE,DB-BIAX-DH3-PU(+/-45)6,45/-45/45/-45/45/-45/45/-45/45/-45/45/-45,,UNK,UNK,59.0,,0.0,99.0,0.0,1.0,3.91,,,,,,41.4,4.14,0.55,,0.1,3.0,72.92,,,,,,811344.0,5.909205028842448
SNL/MSU/DOE,DB-BIAX-DH3-PU(+/-45)6,45/-45/45/-45/45/-45/45/-45/45/-45/45/-45,,UNK,UNK,59.0,,0.0,99.0,0.0,1.0,3.94,,,,,,69.0,6.9,1.21,,0.1,1.0,72.92,,,,,,464.0,2.666517980554881
SNL/MSU/DOE,DB-BIAX-DH3-PU(+/-45)6,45/-45/45/-45/45/-45/45/-45/45/-45/45/-45,,UNK,UNK,59.0,,0.0,99.0,0.0,1.0,3.81,,,,,,41.4,4.14,0.61,,0.1,3.0,72.92,,,,,,379674.0,5.579410857758322
SNL/MSU/DOE,DB-BIAX-DH3-PU(+/-45)6,45/-45/45/-45/45/-45/45/-45/45/-45/45/-45,,UNK,UNK,59.0,,0.0,99.0,0.0,1.0,3.91,,,,,,69.0,6.9,1.38,,0.1,1.0,72.92,,,,,,344.0,2.53655844257153
SNL/MSU/DOE,DB-BIAX-DH3-PU(+/-45)6,45/-45/45/-45/45/-45/45/-45/45/-45/45/-45,,UNK,UNK,59.0,,0.0,99.0,0.0,1.0,3.86,,,,,,69.0,6.9,1.31,,0.1,1.0,72.92,,,,,,423.0,2.626340367375042
SNL/MSU/DOE,DB-BIAX-DH3-PU(+/-45)6,45/-45/45/-45/45/-45/45/-45/45/-45/45/-45,,UNK,UNK,59.0,,0.0,99.0,0.0,1.0,3.94,,,,,,60.3,6.03,1.02,,0.1,1.0,72.92,,,,,,1878.0,3.273695587930092
SNL/MSU/DOE,DB-BIAX-DH3-PU(+/-45)6,45/-45/45/-45/45/-45/45/-45/45/-45/45/-45,,UNK,UNK,59.0,,0.0,99.0,0.0,1.0,4.01,,,,,,51.7,5.170000000000001,0.7,,0.1,1.0,72.92,,,,,,12468.0,4.095796793604802
SNL/MSU/DOE,DB-BIAX-DH3-PU(+/-45)6,45/-45/45/-45/45/-45/45/-45/45/-45/45/-45,,UNK,UNK,59.0,,0.0,99.0,0.0,1.0,3.99,,,,,,41.4,-41.4,,,-1.0,2.0,72.92,,,,,,1455.0,3.162862993321926
SNL/MSU/DOE,DB-BIAX-DH3-PU(+/-45)6,45/-45/45/-45/45/-45/45/-45/45/-45/45/-45,,UNK,UNK,59.0,,0.0,99.0,0.0,1.0,3.87,,,,,,41.4,-41.4,,,-1.0,1.0,72.92,,,,,,2982.0,3.474507639116976
SNL/MSU/DOE,DB-BIAX-DH3-PU(+/-45)6,45/-45/45/-45/45/-45/45/-45/45/-45/45/-45,,UNK,UNK,59.0,,0.0,99.0,0.0,1.0,3.84,,,,,,41.4,-41.4,,,-1.0,0.5,72.92,,,,,,6802.0,3.832636627596703
SNL/MSU/DOE,DB-BIAX-DH3-PU(+/-45)6,45/-45/45/-45/45/-45/45/-45/45/-45/45/-45,,UNK,UNK,59.0,,0.0,99.0,0.0,1.0,3.94,,,,,,34.5,-34.5,,,-1.0,0.75,72.92,,,,,,66659.0,4.823858794206908
SNL/MSU/DOE,DB-BIAX-DH3-PU(+/-45)6,45/-45/45/-45/45/-45/45/-45/45/-45/45/-45,,UNK,UNK,59.0,,0.0,99.0,0.0,1.0,3.89,,,,,,34.5,-34.5,,,-1.0,0.75,72.92,,,,,,57329.0,4.758374366364426
SNL/MSU/DOE,DB-BIAX-DH3-PU(+/-45)6,45/-45/45/-45/45/-45/45/-45/45/-45/45/-45,,UNK,UNK,59.0,,0.0,99.0,0.0,1.0,4.0,,,,,,34.5,-34.5,,,-1.0,0.75,72.92,,,,,,43827.0,4.641741743799374
SNL/MSU/DOE,DB-BIAX-DH3-PU(+/-45)6,45/-45/45/-45/45/-45/45/-45/45/-45/45/-45,,UNK,UNK,59.0,,0.0,99.0,0.0,1.0,3.96,,,,,,31.0,-31.0,,,-1.0,1.0,72.92,,,,,,176031.0,5.24558915612895
SNL/MSU/DOE,DB-BIAX-DH3-PU(+/-45)6,45/-45/45/-45/45/-45/45/-45/45/-45/45/-45,,UNK,UNK,59.0,,0.0,99.0,0.0,1.0,4.0,,,,,,27.6,-27.6,,,-1.0,1.2,72.92,,,,,,628890.0,5.798574689053007
SNL/MSU/DOE,DB-BIAX-DH3-PU(+/-45)6,45/-45/45/-45/45/-45/45/-45/45/-45/45/-45,,UNK,UNK,59.0,,0.0,99.0,0.0,1.0,3.81,,,,,,27.6,-27.6,,,-1.0,1.2,72.92,,,,,,822259.0,5.915008635732006
SNL/MSU/DOE,DB-BIAX-VE1[(RM/±45)S]3,0/45/-45/-45/45/0/0/45/-45/-45/45/0/0/45/-45/-45/45/0,VE,UNK,UNK,46.0,,0.0,68.0,0.0,30.0,4.12,,,,,,103.0,10.3,0.8,,0.1,1.5,213.0,,16.25,,,,12933.0,4.111699277573551
SNL/MSU/DOE,DB-BIAX-VE1[(RM/±45)S]3,0/45/-45/-45/45/0/0/45/-45/-45/45/0/0/45/-45/-45/45/0,VE,UNK,UNK,46.0,,0.0,68.0,0.0,30.0,4.12,,,,,,103.0,10.3,0.8,,0.1,1.5,213.0,,16.25,,,,12753.0,4.105612359686785
SNL/MSU/DOE,DB-BIAX-VE1[(RM/±45)S]3,0/45/-45/-45/45/0/0/45/-45/-45/45/0/0/45/-45/-45/45/0,VE,UNK,UNK,46.0,,0.0,68.0,0.0,30.0,4.12,,,,,,103.0,10.3,0.8,,0.1,1.5,213.0,,16.25,,,,11880.0,4.074816440645175
SNL/MSU/DOE,DB-BIAX-VE1[(RM/±45)S]3,0/45/-45/-45/45/0/0/45/-45/-45/45/0/0/45/-45/-45/45/0,VE,UNK,UNK,46.0,,0.0,68.0,0.0,30.0,4.12,,,,,,86.0,8.6,0.61,,0.1,2.5,213.0,,16.25,,,,88679.0,4.947820787093211
SNL/MSU/DOE,DB-BIAX-VE1[(RM/±45)S]3,0/45/-45/-45/45/0/0/45/-45/-45/45/0/0/45/-45/-45/45/0,VE,UNK,UNK,46.0,,0.0,68.0,0.0,30.0,4.12,,,,,,86.0,8.6,0.61,,0.1,2.5,213.0,,16.25,,,,115795.0,5.063689807065937
SNL/MSU/DOE,DB-BIAX-VE1[(RM/±45)S]3,0/45/-45/-45/45/0/0/45/-45/-45/45/0/0/45/-45/-45/45/0,VE,UNK,UNK,46.0,,0.0,68.0,0.0,30.0,4.12,,,,,,86.0,8.6,0.61,,0.1,2.5,213.0,,16.25,,,,68305.0,4.83445249567173
SNL/MSU/DOE,DB-BIAX-VE1[(RM/±45)S]3,0/45/-45/-45/45/0/0/45/-45/-45/45/0/0/45/-45/-45/45/0,VE,UNK,UNK,46.0,,0.0,68.0,0.0,30.0,4.12,,,,,,69.0,6.9,0.45,,0.1,3.5,213.0,,16.25,,,,1047664.0,6.020222020869895
SNL/MSU/DOE,DB-BIAX-VE1[(RM/±45)S]3,0/45/-45/-45/45/0/0/45/-45/-45/45/0/0/45/-45/-45/45/0,VE,UNK,UNK,46.0,,0.0,68.0,0.0,30.0,4.12,,,,,,69.0,6.9,0.45,,0.1,3.0,213.0,,16.25,,,,876458.0,5.942731109471144
SNL/MSU/DOE,DB-BIAX-VE1[(RM/±45)S]3,0/45/-45/-45/45/0/0/45/-45/-45/45/0/0/45/-45/-45/45/0,VE,UNK,UNK,46.0,,0.0,68.0,0.0,30.0,4.12,,,,,,69.0,6.9,0.45,,0.1,4.0,213.0,,16.25,,,,568002.0,5.754349864914249
SNL/MSU/DOE,DB-BIAX-VE2[(RM/±45)S]3,0/45/-45/-45/45/0/0/45/-45/-45/45/0/0/45/-45/-45/45/0,VE,UNK,UNK,44.0,,0.0,68.0,0.0,30.0,4.41,,,,,,103.0,10.3,1.21,,0.1,1.5,187.0,,15.35,,,,3346.0,3.524525936626376
SNL/MSU/DOE,DB-BIAX-VE2[(RM/±45)S]3,0/45/-45/-45/45/0/0/45/-45/-45/45/0/0/45/-45/-45/45/0,VE,UNK,UNK,44.0,,0.0,68.0,0.0,30.0,4.41,,,,,,103.0,10.3,1.21,,0.1,1.5,187.0,,15.35,,,,3688.0,3.566790912381592
SNL/MSU/DOE,DB-BIAX-VE2[(RM/±45)S]3,0/45/-45/-45/45/0/0/45/-45/-45/45/0/0/45/-45/-45/45/0,VE,UNK,UNK,44.0,,0.0,68.0,0.0,30.0,4.41,,,,,,103.0,10.3,1.21,,0.1,1.5,187.0,,15.35,,,,4456.0,3.648945182165673
SNL/MSU/DOE,DB-BIAX-VE2[(RM/±45)S]3,0/45/-45/-45/45/0/0/45/-45/-45/45/0/0/45/-45/-45/45/0,VE,UNK,UNK,44.0,,0.0,68.0,0.0,30.0,4.41,,,,,,86.0,8.6,0.8,,0.1,2.0,187.0,,15.35,,,,18997.0,4.278685022725684
SNL/MSU/DOE,DB-BIAX-VE2[(RM/±45)S]3,0/45/-45/-45/45/0/0/45/-45/-45/45/0/0/45/-45/-45/45/0,VE,UNK,UNK,44.0,,0.0,68.0,0.0,30.0,4.41,,,,,,86.0,8.6,0.8,,0.1,2.5,187.0,,15.35,,,,13255.0,4.122379732069112
SNL/MSU/DOE,DB-BIAX-VE2[(RM/±45)S]3,0/45/-45/-45/45/0/0/45/-45/-45/45/0/0/45/-45/-45/45/0,VE,UNK,UNK,44.0,,0.0,68.0,0.0,30.0,4.41,,,,,,86.0,8.6,0.8,,0.1,2.5,187.0,,15.35,,,,14274.0,4.15454569242091
SNL/MSU/DOE,DB-BIAX-VE2[(RM/±45)S]3,0/45/-45/-45/45/0/0/45/-45/-45/45/0/0/45/-45/-45/45/0,VE,UNK,UNK,44.0,,0.0,68.0,0.0,30.0,4.41,,,,,,69.0,6.9,0.57,,0.1,3.0,187.0,,15.35,,,,328175.0,5.516105493915162
SNL/MSU/DOE,DB-BIAX-VE2[(RM/±45)S]3,0/45/-45/-45/45/0/0/45/-45/-45/45/0/0/45/-45/-45/45/0,VE,UNK,UNK,44.0,,0.0,68.0,0.0,30.0,4.41,,,,,,69.0,6.9,0.57,,0.1,3.0,187.0,,15.35,,,,160303.0,5.204941650060035
SNL/MSU/DOE,DB-BIAX-VE2[(RM/±45)S]3,0/45/-45/-45/45/0/0/45/-45/-45/45/0/0/45/-45/-45/45/0,VE,UNK,UNK,44.0,,0.0,68.0,0.0,30.0,4.41,,,,,,69.0,6.9,0.57,,0.1,4.0,187.0,,15.35,,,,269578.0,5.430684446956542
SNL/MSU/DOE,DB-BIAX-VE2A[(RM/±45)S]3,0/45/-45/-45/45/0/0/45/-45/-45/45/0/0/45/-45/-45/45/0,VE,UNK,UNK,43.0,,0.0,68.0,0.0,30.0,4.54,,,,,,103.0,10.3,1.23,,0.1,1.5,222.3333333333333,,13.9,,,,5225.0,3.718086294783092
SNL/MSU/DOE,DB-BIAX-VE2A[(RM/±45)S]3,0/45/-45/-45/45/0/0/45/-45/-45/45/0/0/45/-45/-45/45/0,VE,UNK,UNK,43.0,,0.0,68.0,0.0,30.0,4.54,,,,,,103.0,10.3,1.23,,0.1,1.5,222.3333333333333,,13.9,,,,4747.0,3.67641923171836
SNL/MSU/DOE,DB-BIAX-VE2A[(RM/±45)S]3,0/45/-45/-45/45/0/0/45/-45/-45/45/0/0/45/-45/-45/45/0,VE,UNK,UNK,43.0,,0.0,68.0,0.0,30.0,4.54,,,,,,103.0,10.3,1.23,,0.1,1.5,222.3333333333333,,13.9,,,,3413.0,3.533136288278639
SNL/MSU/DOE,DB-BIAX-VE2A[(RM/±45)S]3,0/45/-45/-45/45/0/0/45/-45/-45/45/0/0/45/-45/-45/45/0,VE,UNK,UNK,43.0,,0.0,68.0,0.0,30.0,4.54,,,,,,86.0,8.6,0.84,,0.1,2.5,222.3333333333333,,13.9,,,,39253.0,4.593872854295451
SNL/MSU/DOE,DB-BIAX-VE2A[(RM/±45)S]3,0/45/-45/-45/45/0/0/45/-45/-45/45/0/0/45/-45/-45/45/0,VE,UNK,UNK,43.0,,0.0,68.0,0.0,30.0,4.54,,,,,,86.0,8.6,0.84,,0.1,2.5,222.3333333333333,,13.9,,,,33040.0,4.519040038648344
SNL/MSU/DOE,DB-BIAX-VE2A[(RM/±45)S]3,0/45/-45/-45/45/0/0/45/-45/-45/45/0/0/45/-45/-45/45/0,VE,UNK,UNK,43.0,,0.0,68.0,0.0,30.0,4.54,,,,,,86.0,8.6,0.84,,0.1,2.5,222.3333333333333,,13.9,,,,38282.0,4.582994618923881
SNL/MSU/DOE,DB-BIAX-VE2A[(RM/±45)S]3,0/45/-45/-45/45/0/0/45/-45/-45/45/0/0/45/-45/-45/45/0,VE,UNK,UNK,43.0,,0.0,68.0,0.0,30.0,4.54,,,,,,69.0,6.9,0.62,,0.1,3.5,222.3333333333333,,13.9,,,,389688.0,5.590717032392578
SNL/MSU/DOE,DB-BIAX-VE2A[(RM/±45)S]3,0/45/-45/-45/45/0/0/45/-45/-45/45/0/0/45/-45/-45/45/0,VE,UNK,UNK,43.0,,0.0,68.0,0.0,30.0,4.54,,,,,,69.0,6.9,0.62,,0.1,3.0,222.3333333333333,,13.9,,,,629523.0,5.799011601942863
SNL/MSU/DOE,DB-BIAX-VE2A[(RM/±45)S]3,0/45/-45/-45/45/0/0/45/-45/-45/45/0/0/45/-45/-45/45/0,VE,UNK,UNK,43.0,,0.0,68.0,0.0,30.0,4.54,,,,,,69.0,6.9,0.62,,0.1,4.0,222.3333333333333,,13.9,,,,414991.0,5.618038678175417
SNL/MSU/DOE,DB-BIAX-WS-EP1(±45)6,45/-45/45/-45/45/-45/45/-45/45/-45/45/-45,EP,UNK,UNK,50.0,,0.0,100.0,0.0,0.0,4.06,,,,,,121.0,12.1,1.15,,0.1,1.0,190.1666666666667,,16.8,,,,2768.0,3.44216608578472
SNL/MSU/DOE,DB-BIAX-WS-EP1(±45)6,45/-45/45/-45/45/-45/45/-45/45/-45/45/-45,EP,UNK,UNK,50.0,,0.0,100.0,0.0,0.0,4.06,,,,,,121.0,12.1,1.32,,0.1,1.0,190.1666666666667,,16.8,,,,2469.0,3.392521089931932
SNL/MSU/DOE,DB-BIAX-WS-EP1(±45)6,45/-45/45/-45/45/-45/45/-45/45/-45/45/-45,EP,UNK,UNK,50.0,,0.0,100.0,0.0,0.0,4.06,,,,,,121.0,12.1,1.23,,0.1,1.0,190.1666666666667,,16.8,,,,1776.0,3.249442961442582
SNL/MSU/DOE,DB-BIAX-WS-EP1(±45)6,45/-45/45/-45/45/-45/45/-45/45/-45/45/-45,EP,UNK,UNK,50.0,,0.0,100.0,0.0,0.0,4.06,,,,,,103.0,10.3,0.99,,0.1,1.5,190.1666666666667,,16.8,,,,21899.0,4.340424283589086
SNL/MSU/DOE,DB-BIAX-WS-EP1(±45)6,45/-45/45/-45/45/-45/45/-45/45/-45/45/-45,EP,UNK,UNK,50.0,,0.0,100.0,0.0,0.0,4.06,,,,,,103.0,10.3,0.99,,0.1,1.5,190.1666666666667,,16.8,,,,15614.0,4.193514175028669
SNL/MSU/DOE,DB-BIAX-WS-EP1(±45)6,45/-45/45/-45/45/-45/45/-45/45/-45/45/-45,EP,UNK,UNK,50.0,,0.0,100.0,0.0,0.0,4.06,,,,,,103.0,10.3,0.99,,0.1,1.5,190.1666666666667,,16.8,,,,48805.0,4.688464317108728
SNL/MSU/DOE,DB-BIAX-WS-EP1(±45)6,45/-45/45/-45/45/-45/45/-45/45/-45/45/-45,EP,UNK,UNK,50.0,,0.0,100.0,0.0,0.0,4.06,,,,,,86.0,8.6,0.73,,0.1,3.0,190.1666666666667,,16.8,,,,138035.0,5.139989219586869
SNL/MSU/DOE,DB-BIAX-WS-EP1(±45)6,45/-45/45/-45/45/-45/45/-45/45/-45/45/-45,EP,UNK,UNK,50.0,,0.0,100.0,0.0,0.0,4.06,,,,,,86.0,8.6,0.73,,0.1,3.0,190.1666666666667,,16.8,,,,800853.0,5.903552806786295
SNL/MSU/DOE,DB-BIAX-WS-EP1(±45)6,45/-45/45/-45/45/-45/45/-45/45/-45/45/-45,EP,UNK,UNK,50.0,,0.0,100.0,0.0,0.0,4.06,,,,,,86.0,8.6,0.73,,0.1,2.5,190.1666666666667,,16.8,,,,206665.0,5.315266932389615
SNL/MSU/DOE,DB-BIAX-FGI1708-EP1(RM/±45)3S,0/45/-45/0/45/-45/0/45/-45/-45/45/0/-45/45/0/-45/45/0,EP,UNK,UNK,44.0,,0.0,68.0,0.0,30.0,4.59,,,,,,103.0,10.3,1.1,,0.1,1.5,198.4285714285714,-187.5,13.4,,3.95,-1.5875,4696.0,3.671728088239558
SNL/MSU/DOE,DB-BIAX-FGI1708-EP1(RM/±45)3S,0/45/-45/0/45/-45/0/45/-45/-45/45/0/-45/45/0/-45/45/0,EP,UNK,UNK,44.0,,0.0,68.0,0.0,30.0,4.59,,,,,,103.0,10.3,1.1,,0.1,1.5,198.4285714285714,-187.5,13.4,,3.95,-1.5875,5708.0,3.75648396444261
SNL/MSU/DOE,DB-BIAX-FGI1708-EP1(RM/±45)3S,0/45/-45/0/45/-45/0/45/-45/-45/45/0/-45/45/0/-45/45/0,EP,UNK,UNK,44.0,,0.0,68.0,0.0,30.0,4.59,,,,,,103.0,10.3,1.1,,0.1,1.0,198.4285714285714,-187.5,13.4,,3.95,-1.5875,3452.0,3.538070787043172
