Repository: Luwen-Zhang/SNEnsemble

# Copyright Notification

## Composites

We reformat and merge fatigue testing records from SNL/MSU/DOE, OptiMat, UPWIND, and FACT databases into a single database with careful considerations, including filtering invalid entries, rename variables, fix improper calculations in the records, to obtain clean and consistent data to fit machine 
learning usages. We leave the original format ("2019_SNL_MSU_DOE_Composite-Materials-Database_Wind_29pt0.xlsx" and "Optidat UPWIND 28_3_2017.xls") in the folder. Any derived database should be directly based on the original files instead of our merged database. We are not responsible for the accuracy of the testing records.

File: data/composite_database_10082023_snl_msu_doe.csv (part 3 of 23)
Data source,Material_Code,Sequence,Resin Type,Waveform,Control,Fibre Volume Fraction,Fibre Weight Fraction,Fibre Weight Fraction (0-deg),Fibre Weight Fraction (45-deg),Fibre Weight Fraction (90-deg),Fibre Weight Fraction (Other Dir.),Thickness,Tab Thickness,Width,Length,Load Length,Area,Maximum Stress,Minimum Stress,Maximum Strain,Minimum Strain,R-value,Frequency,Ultimate Tensile Stress,Ultimate Compressive Stress,Tensile Modulus,Compressive Modulus,Ultimate Tensile Strain,Ultimate Compressive Strain,Cycles to Failure,log10(Cycles to Failure)
SNL/MSU/DOE,UNI-PPGHYBON2400-VE6[0]4,0/0/0/0,VE,UNK,UNK,45.1,,100,0,0,0,2.13,,,,,,621,62.1,1.65,,0.1,3,1092.66666666667,,38.7,,3,,302541,5.48078423805353
SNL/MSU/DOE,UNI-PPGHYBON2400-EP5[0]4,0/0/0/0,EP,UNK,UNK,61.7,,100,0,0,0,1.56,,,,,,552,55.2,1.2,,0.1,2,1369.25,,47.025,,3.125,,924942,5.96611450044747
SNL/MSU/DOE,UNI-PPGHYBON2400-EP5[0]4,0/0/0/0,EP,UNK,UNK,63.2,,100,0,0,0,1.52,,,,,,552,55.2,1.17,,0.1,2,1369.25,,47.025,,3.125,,1420908,6.15256595942937
SNL/MSU/DOE,UNI-PPGHYBON2400-EP5[0]4,0/0/0/0,EP,UNK,UNK,68.3,,100,0,0,0,1.41,,,,,,552,55.2,1.08,,0.1,2,1369.25,,47.025,,3.125,,2171912,6.33684222483548
SNL/MSU/DOE,UNI-PPGHYBON2400-EP5[0]4,0/0/0/0,EP,UNK,UNK,67.1,,100,0,0,0,1.44,,,,,,621,62.1,1.24,,0.1,3,1369.25,,47.025,,3.125,,268971,5.42970545762727
SNL/MSU/DOE,UNI-PPGHYBON2400-EP5[0]4,0/0/0/0,EP,UNK,UNK,61.7,,100,0,0,0,1.56,,,,,,621,62.1,1.35,,0.1,3,1369.25,,47.025,,3.125,,332177,5.52136955852209
SNL/MSU/DOE,UNI-PPGHYBON2400-EP5[0]4,0/0/0/0,EP,UNK,UNK,62.2,,100,0,0,0,1.55,,,,,,621,62.1,1.33,,0.1,3,1369.25,,47.025,,3.125,,489659,5.68989374130798
SNL/MSU/DOE,UNI-PPGHYBON2400-EP5[0]4,0/0/0/0,EP,UNK,UNK,63.7,,100,0,0,0,1.51,,,,,,621,62.1,1.3,,0.1,3,1369.25,,47.025,,3.125,,305710,5.48530964505186
SNL/MSU/DOE,UNI-PPGHYBON2400-EP5[0]4,0/0/0/0,EP,UNK,UNK,67.7,,100,0,0,0,1.42,,,,,,690,69,1.36,,0.1,3,1369.25,,47.025,,3.125,,84454,4.92662022391044
SNL/MSU/DOE,UNI-PPGHYBON2400-EP5[0]4,0/0/0/0,EP,UNK,UNK,66.5,,100,0,0,0,1.45,,,,,,690,69,1.39,,0.1,3,1369.25,,47.025,,3.125,,415872,5.61895968099285
SNL/MSU/DOE,UNI-PPGHYBON2400-EP5[0]4,0/0/0/0,EP,UNK,UNK,67.1,,100,0,0,0,1.44,,,,,,690,69,1.37,,0.1,3,1369.25,,47.025,,3.125,,309016,5.48998096658281
SNL/MSU/DOE,UNI-PPGHYBON2400-EP5[0]4,0/0/0/0,EP,UNK,UNK,66.5,,100,0,0,0,1.45,,,,,,827,82.7,1.66,,0.1,2,1369.25,,47.025,,3.125,,13063,4.11604292684921
SNL/MSU/DOE,UNI-PPGHYBON2400-EP5[0]4,0/0/0/0,EP,UNK,UNK,63.2,,100,0,0,0,1.52,,,,,,827,82.7,1.84,,0.1,1,1369.25,,47.025,,3.125,,3282,3.51613857671707
SNL/MSU/DOE,UNI-PPGHYBON2400-EP5[0]4,0/0/0/0,EP,UNK,UNK,66.5,,100,0,0,0,1.45,,,,,,827,82.7,1.66,,0.1,2,1369.25,,47.025,,3.125,,11554,4.06273236320539
SNL/MSU/DOE,UNI-PPGHYBON2400-EP5[0]4,0/0/0/0,EP,UNK,UNK,62.7,,100,0,0,0,1.54,,,,,,965,96.5,2.19,,0.1,1,1369.25,,47.025,,3.125,,957,2.98091193777684
SNL/MSU/DOE,UNI-PPGHYBON2400-UP5[0]4,0/0/0/0,PE,UNK,UNK,69.9,,100,0,0,0,1.37,,,,,,690,69,1.52,,0.1,1,1381.66666666667,,52,,2.88333333333333,,9303,3.96862302095699
SNL/MSU/DOE,UNI-PPGHYBON2400-UP5[0]4,0/0/0/0,PE,UNK,UNK,69.4,,100,0,0,0,1.38,,,,,,690,69,1.52,,0.1,1,1381.66666666667,,52,,2.88333333333333,,10104,4.00449333754728
SNL/MSU/DOE,UNI-PPGHYBON2400-UP5[0]4,0/0/0/0,PE,UNK,UNK,70.4,,100,0,0,0,1.35,,,,,,552,55.2,1.21,,0.1,2,1381.66666666667,,52,,2.88333333333333,,86375,4.93638806038226
SNL/MSU/DOE,UNI-PPGHYBON2400-UP5[0]4,0/0/0/0,PE,UNK,UNK,70.9,,100,0,0,0,1.35,,,,,,552,55.2,1.21,,0.1,2,1381.66666666667,,52,,2.88333333333333,,84439,4.9265430813735
SNL/MSU/DOE,UNI-PPGHYBON2400-UP5[0]4,0/0/0/0,PE,UNK,UNK,63,,100,0,0,0,1.52,,,,,,552,55.2,1.21,,0.1,2,1381.66666666667,,52,,2.88333333333333,,42411,4.62747851271818
SNL/MSU/DOE,UNI-PPGHYBON2400-UP5[0]4,0/0/0/0,PE,UNK,UNK,63.8,,100,0,0,0,1.5,,,,,,414,41.4,0.88,,0.1,2,1381.66666666667,,52,,2.88333333333333,,67368,4.82845365434605
SNL/MSU/DOE,UNI-PPGHYBON2400-UP5[0]4,0/0/0/0,PE,UNK,UNK,65.5,,100,0,0,0,1.46,,,,,,414,41.4,0.79,,0.1,2,1381.66666666667,,52,,2.88333333333333,,295571,5.47066182093452
SNL/MSU/DOE,UNI-PPGHYBON2400-UP5[0]4,0/0/0/0,PE,UNK,UNK,70.9,,100,0,0,0,1.35,,,,,,414,41.4,0.71,,0.1,2,1381.66666666667,,52,,2.88333333333333,,383436,5.58369288545226
SNL/MSU/DOE,UNI-PPGHYBON2400-UP5[0]4,0/0/0/0,PE,UNK,UNK,67.4,,100,0,0,0,1.42,,,,,,345,34.5,0.65,,0.1,4,1381.66666666667,,52,,2.88333333333333,,3444132,6.53707978789574
SNL/MSU/DOE,UNI-PPGHYBON2400-UP5[0]4,0/0/0/0,PE,UNK,UNK,67.7,,100,0,0,0,0.6,,,,,,552,55.2,1.21,,0.1,2,1381.66666666667,,52,,2.88333333333333,,96391,4.98403648584468
SNL/MSU/DOE,UNI-PPGHYBON2400-UP5[0]4,0/0/0/0,PE,UNK,UNK,67.7,,100,0,0,0,0.51,,,,,,483,48.3,1.06,,0.1,3,1381.66666666667,,52,,2.88333333333333,,188844,5.27610319086708
SNL/MSU/DOE,UNI-PPGHYBON2400-UP5[0]4,0/0/0/0,PE,UNK,UNK,67.7,,100,0,0,0,1.31,,,,,,414,41.4,0.85,,0.1,5,1381.66666666667,,52,,2.88333333333333,,8000000,6.90308998699194
SNL/MSU/DOE,UNI-PPGHYBON2400-UP5[0]4,0/0/0/0,PE,UNK,UNK,67.7,,100,0,0,0,0.64,,,,,,448,44.8,1.01,,0.1,3,1381.66666666667,,52,,2.88333333333333,,469486,5.67162264620085
SNL/MSU/DOE,UNI-PPGHYBON2400-UP5[0]4,0/0/0/0,PE,UNK,UNK,67.7,,100,0,0,0,0.51,,,,,,552,55.2,1.21,,0.1,3,1381.66666666667,,52,,2.88333333333333,,72485,4.86024814324373
SNL/MSU/DOE,UNI-PPGHYBON2400-UP5[0]4,0/0/0/0,PE,UNK,UNK,67.7,,100,0,0,0,0.3,,,,,,448,44.8,1.01,,0.1,3,1381.66666666667,,52,,2.88333333333333,,288572,5.46025418942059
SNL/MSU/DOE,UNI-PPG1250-EP1[0]2,0/0,EP,UNK,UNK,54.6,,92,0,8,0,1.8,,,,,,483,48.3,1.23,,0.1,2,964,,43.0666666666667,,2.38333333333333,,49564,4.69516634830587
SNL/MSU/DOE,UNI-PPG1250-EP1[0]2,0/0,EP,UNK,UNK,54.6,,92,0,8,0,1.8,,,,,,483,48.3,1.21,,0.1,2,964,,43.0666666666667,,2.38333333333333,,46631,4.6686747289828
SNL/MSU/DOE,UNI-PPG1250-EP1[0]2,0/0,EP,UNK,UNK,54.6,,92,0,8,0,1.8,,,,,,414,41.4,0.94,,0.1,3,964,,43.0666666666667,,2.38333333333333,,456105,5.65906483317167
SNL/MSU/DOE,UNI-PPG1250-EP1[0]2,0/0,EP,UNK,UNK,54.6,,92,0,8,0,1.8,,,,,,414,41.4,1.07,,0.1,3,964,,43.0666666666667,,2.38333333333333,,74888,4.87441223223476
SNL/MSU/DOE,UNI-PPG1250-EP1[0]2,0/0,EP,UNK,UNK,54.6,,92,0,8,0,1.8,,,,,,414,41.4,1,,0.1,3,964,,43.0666666666667,,2.38333333333333,,286069,5.45647079783189
SNL/MSU/DOE,UNI-PPG1250-EP1[0]2,0/0,EP,UNK,UNK,54.6,,92,0,8,0,1.8,,,,,,345,34.5,0.85,,0.1,3,964,,43.0666666666667,,2.38333333333333,,1825047,6.2612740532187
SNL/MSU/DOE,UNI-PPG1250-EP1[0]2,0/0,EP,UNK,UNK,54.6,,92,0,8,0,1.8,,,,,,552,55.2,1.49,,0.1,2,964,,43.0666666666667,,2.38333333333333,,11637,4.06584103431972
SNL/MSU/DOE,UNI-PPG1250-EP1[0]2,0/0,EP,UNK,UNK,54.6,,92,0,8,0,1.8,,,,,,552,55.2,1.48,,0.1,2,964,,43.0666666666667,,2.38333333333333,,8566,3.93277807006055
SNL/MSU/DOE,UNI-PPG1250-EP1[0]2,0/0,EP,UNK,UNK,54.6,,92,0,8,0,1.8,,,,,,552,55.2,1.49,,0.1,2,964,,43.0666666666667,,2.38333333333333,,24358,4.38664162613563
SNL/MSU/DOE,UNI-PPG1250-EP1[0]2,0/0,EP,UNK,UNK,54.6,,92,0,8,0,1.8,,,,,,483,48.3,1.21,,0.1,3,964,,43.0666666666667,,2.38333333333333,,101629,5.00701765226747
SNL/MSU/DOE,UNI-PPG1250-EP5[0]2,0/0,EP,UNK,UNK,58.1,,92,0,8,0,1.69,,,,,,414,41.4,,,0.1,2,1007.83333333333,,42.55,,2.66666666666667,,162577,5.21105910534407
SNL/MSU/DOE,UNI-PPG1250-EP5[0]2,0/0,EP,UNK,UNK,54.6,,92,0,8,0,1.8,,,,,,483,48.3,1.29,,0.1,2,1007.83333333333,,42.55,,2.66666666666667,,14271,4.15445440613956
SNL/MSU/DOE,UNI-PPG1250-EP5[0]2,0/0,EP,UNK,UNK,55.2,,92,0,8,0,1.78,,,,,,483,48.3,,,0.1,2,1007.83333333333,,42.55,,2.66666666666667,,24320,4.3859635706007
SNL/MSU/DOE,UNI-PPG1250-EP5[0]2,0/0,EP,UNK,UNK,60.3,,92,0,8,0,1.63,,,,,,483,48.3,,,0.1,2,1007.83333333333,,42.55,,2.66666666666667,,65948,4.81920162926624
SNL/MSU/DOE,UNI-PPG1250-EP5[0]2,0/0,EP,UNK,UNK,58.1,,92,0,8,0,1.69,,,,,,414,41.4,1.05,,0.1,2,1007.83333333333,,42.55,,2.66666666666667,,197219,5.29494875237835
SNL/MSU/DOE,UNI-PPG1250-EP5[0]2,0/0,EP,UNK,UNK,61.8,,92,0,8,0,1.59,,,,,,414,41.4,1.06,,0.1,2,1007.83333333333,,42.55,,2.66666666666667,,1139581,6.05674519972509
SNL/MSU/DOE,UNI-PPG1250-EP5[0]2,0/0,EP,UNK,UNK,59.5,,92,0,8,0,1.65,,,,,,414,41.4,1.04,,0.1,2,1007.83333333333,,42.55,,2.66666666666667,,89193,4.95033077163325
SNL/MSU/DOE,UNI-PPG1250-EP1[0]2,0/0,EP,UNK,UNK,59.5,,92,0,8,0,1.65,,,,,,345,34.5,,,0.1,2,964,,43.0666666666667,,2.38333333333333,,29633,4.4717756210208
SNL/MSU/DOE,UNI-PPG1250-EP1[0]2,0/0,EP,UNK,UNK,61.4,,92,0,8,0,1.6,,,,,,345,34.5,0.84,,0.1,2,964,,43.0666666666667,,2.38333333333333,,19461,4.28916515264989
SNL/MSU/DOE,UNI-PPG1250-EP1[0]2,0/0,EP,UNK,UNK,61.7,,92,0,8,0,1.59,,,,,,276,27.6,,,0.1,3,964,,43.0666666666667,,2.38333333333333,,177802,5.24993664180899
SNL/MSU/DOE,UNI-PPG1250-EP1[0]2,0/0,EP,UNK,UNK,65.5,,92,0,8,0,1.5,,,,,,276,27.6,0.71,,0.1,3,964,,43.0666666666667,,2.38333333333333,,369392,5.56748748559941
SNL/MSU/DOE,UNI-PPG1250-EP1[0]2,0/0,EP,UNK,UNK,56.7,,92,0,8,0,1.73,,,,,,414,41.4,,,0.1,2,964,,43.0666666666667,,2.38333333333333,,15112,4.17932194491378
SNL/MSU/DOE,UNI-PPG1250-EP1[0]2,0/0,EP,UNK,UNK,55.2,,92,0,8,0,1.78,,,,,,552,55.2,1.36,,0.1,1,964,,43.0666666666667,,2.38333333333333,,3379,3.5287881917749
SNL/MSU/DOE,UNI-PPG1250-EP1[0]2,0/0,EP,UNK,UNK,56.7,,92,0,8,0,1.73,,,,,,552,55.2,1.32,,0.1,1,964,,43.0666666666667,,2.38333333333333,,2397,3.37966803403365
SNL/MSU/DOE,UNI-PPG1250-EP1[0]2,0/0,EP,UNK,UNK,53.6,,92,0,8,0,1.83,,,,,,552,55.2,,,0.1,1,964,,43.0666666666667,,2.38333333333333,,1662,3.22063101944809
SNL/MSU/DOE,UNI-PPG1250-EP1[0]2,0/0,EP,UNK,UNK,57.8,,92,0,8,0,1.7,,,,,,483,48.3,1.18,,0.1,1,964,,43.0666666666667,,2.38333333333333,,7876,3.89630570746608
SNL/MSU/DOE,UNI-PPG1250-EP1[0]2,0/0,EP,UNK,UNK,58.4,,92,0,8,0,1.68,,,,,,414,41.4,1.02,,0.1,2,964,,43.0666666666667,,2.38333333333333,,12684,4.10325623335505
SNL/MSU/DOE,UNI-PPG1250-EP1[0]2,0/0,EP,UNK,UNK,55.5,,92,0,8,0,1.77,,,,,,414,41.4,1.01,,0.1,2,964,,43.0666666666667,,2.38333333333333,,16486,4.21711529550768
SNL/MSU/DOE,UNI-PPG1250-EP1[0]2,0/0,EP,UNK,UNK,60.2,,92,0,8,0,1.63,,,,,,345,34.5,,,0.1,1,964,,43.0666666666667,,2.38333333333333,,26159,4.41762113786389
SNL/MSU/DOE,UNI-PPG1250-EP1[0]2,0/0,EP,UNK,UNK,56.1,,92,0,8,0,1.75,,,,,,276,27.6,,,0.1,2,964,,43.0666666666667,,2.38333333333333,,196083,5.29243994284561
SNL/MSU/DOE,DB-BIAX-DH3-EP1(+/-45)3S,45/-45/45/-45/45/-45/-45/45/-45/45/-45/45,,UNK,UNK,57.3,,0,96.7,2.5,0.8,3.37,,,,,,75.8,7.58,0.657,,0.1,2,,,,,,,1530955,6.1849624254867
SNL/MSU/DOE,DB-BIAX-DH3-EP1(+/-45)3S,45/-45/45/-45/45/-45/-45/45/-45/45/-45/45,,UNK,UNK,57.6,,0,96.7,2.5,0.8,3.35,,,,,,69,6.9,0.64,,0.1,2,,,,,,,3504950,6.54468182690211
SNL/MSU/DOE,DB-BIAX-DH3-EP1(+/-45)3S,45/-45/45/-45/45/-45/-45/45/-45/45/-45/45,,UNK,UNK,57.6,,0,96.7,2.5,0.8,3.35,,,,,,86.2,8.62,0.795,,0.1,2,,,,,,,685000,5.83569057149243
SNL/MSU/DOE,DB-BIAX-DH3-EP1(+/-45)3S,45/-45/45/-45/45/-45/-45/45/-45/45/-45/45,,UNK,UNK,51.1,,0,96.7,2.5,0.8,3.78,,,,,,86.2,8.62,0.83,,0.1,2,,,,,,,523497,5.71891419721414
SNL/MSU/DOE,DB-BIAX-DH3-EP1(+/-45)3S,45/-45/45/-45/45/-45/-45/45/-45/45/-45/45,,UNK,UNK,56,,0,96.7,2.5,0.8,3.45,,,,,,86.2,8.62,0.863,,0.1,2,,,,,,,338010,5.52892954903675
SNL/MSU/DOE,DB-BIAX-DH3-EP1(+/-45)3S,45/-45/45/-45/45/-45/-45/45/-45/45/-45/45,,UNK,UNK,56.8,,0,96.7,2.5,0.8,3.4,,,,,,69,6.9,0.6,,0.1,1,,,,,,,1925476,6.28453810975048
SNL/MSU/DOE,DB-BIAX-DH3-EP1(+/-45)3S,45/-45/45/-45/45/-45/-45/45/-45/45/-45/45,,UNK,UNK,57.1,,0,96.7,2.5,0.8,3.38,,,,,,69,6.9,0.58,,0.1,2,,,,,,,3084428,6.48917463693446
SNL/MSU/DOE,DB-BIAX-DH3-EP1(+/-45)3S,45/-45/45/-45/45/-45/-45/45/-45/45/-45/45,,UNK,UNK,57,,0,96.7,2.5,0.8,3.39,,,,,,103,10.3,1.351,,0.1,1,,,,,,,1555,3.19173039336286
SNL/MSU/DOE,DB-BIAX-DH3-EP1(+/-45)3S,45/-45/45/-45/45/-45/-45/45/-45/45/-45/45,,UNK,UNK,57,,0,96.7,2.5,0.8,3.39,,,,,,75.8,7.58,0.701,,0.1,2,,,,,,,3196932,6.50473339875563
SNL/MSU/DOE,DB-BIAX-DH3-EP1(+/-45)3S,45/-45/45/-45/45/-45/-45/45/-45/45/-45/45,,UNK,UNK,56.5,,0,96.7,2.5,0.8,3.42,,,,,,103,10.3,1.3,,0.1,1,,,,,,,1200,3.07918124604763
SNL/MSU/DOE,DB-BIAX-DH3-EP1(+/-45)3S,45/-45/45/-45/45/-45/-45/45/-45/45/-45/45,,UNK,UNK,56.8,,0,96.7,2.5,0.8,3.4,,,,,,55.2,5.52,0.35,,0.1,2,,,,,,,607493,5.78354127802527
SNL/MSU/DOE,DB-BIAX-DH3-EP1(+/-45)3S,45/-45/45/-45/45/-45/-45/45/-45/45/-45/45,,UNK,UNK,55.5,,0,96.7,2.5,0.8,3.48,,,,,,55.2,5.52,0.458,,0.1,3,,,,,,,1560000,6.19312459835446
SNL/MSU/DOE,DB-BIAX-DH3-EP1(+/-45)3S,45/-45/45/-45/45/-45/-45/45/-45/45/-45/45,EP,UNK,UNK,53.2,,0,96.7,2.5,0.8,3.63,,,,,,75.8,7.58,0.699,,0.1,1,,,,,,,15778,4.19805195172434
SNL/MSU/DOE,DB-BIAX-DH3-EP1(+/-45)3S,45/-45/45/-45/45/-45/-45/45/-45/45/-45/45,EP,UNK,UNK,53.5,,0,96.7,2.5,0.8,3.61,,,,,,86.2,8.62,0.896,,0.1,1,,,,,,,19000,4.27875360095283
SNL/MSU/DOE,DB-BIAX-DH3-EP1(+/-45)3S,45/-45/45/-45/45/-45/-45/45/-45/45/-45/45,EP,UNK,UNK,52.8,,0,96.7,2.5,0.8,3.66,,,,,,86.2,8.62,0.887,,0.1,1,,,,,,,4603,3.66304097489397
SNL/MSU/DOE,DB-BIAX-DH3-EP1(+/-45)3S,45/-45/45/-45/45/-45/-45/45/-45/45/-45/45,EP,UNK,UNK,53.2,,0,96.7,2.5,0.8,3.63,,,,,,86.2,8.62,0.87,,0.1,1,,,,,,,2500,3.39794000867204
SNL/MSU/DOE,DB-BIAX-DH3-EP1(+/-45)3S,45/-45/45/-45/45/-45/-45/45/-45/45/-45/45,EP,UNK,UNK,53.5,,0,96.7,2.5,0.8,3.61,,,,,,69,6.9,0.572,,0.1,1.5,,,,,,,242458,5.38463651841045
SNL/MSU/DOE,DB-BIAX-DH3-EP1(+/-45)3S,45/-45/45/-45/45/-45/-45/45/-45/45/-45/45,EP,UNK,UNK,52.8,,0,96.7,2.5,0.8,3.66,,,,,,69,6.9,0.619,,0.1,1.5,,,,,,,72000,4.85733249643127
SNL/MSU/DOE,DB-BIAX-DH3-EP1(+/-45)3S,45/-45/45/-45/45/-45/-45/45/-45/45/-45/45,EP,UNK,UNK,53.3,,0,96.7,2.5,0.8,3.62,,,,,,69,6.9,0.62,,0.1,1,,,,,,,65859,4.81861513211869
SNL/MSU/DOE,DB-BIAX-DH3-EP1(+/-45)3S,45/-45/45/-45/45/-45/-45/45/-45/45/-45/45,EP,UNK,UNK,53.5,,0,96.7,2.5,0.8,3.61,,,,,,69,6.9,0.587,,0.1,1.5,,,,,,,33002,4.51854025995801
SNL/MSU/DOE,DB-BIAX-DH3-EP1(+/-45)3S,45/-45/45/-45/45/-45/-45/45/-45/45/-45/45,EP,UNK,UNK,53.5,,0,96.7,2.5,0.8,3.61,,,,,,55.2,5.52,0.422,,0.1,2.5,,,,,,,3000000,6.47712125471966
SNL/MSU/DOE,DB-BIAX-DH3-EP1(+/-45)3S,45/-45/45/-45/45/-45/-45/45/-45/45/-45/45,EP,UNK,UNK,53.5,,0,96.7,2.5,0.8,3.61,,,,,,55.2,5.52,0.435,,0.1,2,,,,,,,3000000,6.47712125471966
SNL/MSU/DOE,DB-BIAX-DH3-EP1(+/-45)3S,45/-45/45/-45/45/-45/-45/45/-45/45/-45/45,EP,UNK,UNK,53.3,,0,96.7,2.5,0.8,3.62,,,,,,69,6.9,0.654,,0.1,2,,,,,,,21000,4.32221929473392
SNL/MSU/DOE,DB-BIAX-DH3-EP1(+/-45)3S,45/-45/45/-45/45/-45/-45/45/-45/45/-45/45,EP,UNK,UNK,53.8,,0,96.7,2.5,0.8,3.59,,,,,,55.2,5.52,0.422,,0.1,2,,,,,,,1738276,6.24011873400017
SNL/MSU/DOE,DB-BIAX-DH3-EP1(+/-45)3S,45/-45/45/-45/45/-45/-45/45/-45/45/-45/45,EP,UNK,UNK,53.8,,0,96.7,2.5,0.8,3.59,,,,,,55.2,5.52,0.42,,0.1,2,,,,,,,829283,5.91870276259459
SNL/MSU/DOE,DB-BIAX-DH3-EP1(+/-45)3S,45/-45/45/-45/45/-45/-45/45/-45/45/-45/45,EP,UNK,UNK,54.1,,0,96.7,2.5,0.8,3.57,,,,,,69,6.9,0.623,,0.1,1,,,,,,,75644,4.87877448595825
SNL/MSU/DOE,DB-BIAX-DH3-EP1(+/-45)3S,45/-45/45/-45/45/-45/-45/45/-45/45/-45/45,EP,UNK,UNK,54.1,,0,99.2,0,0.8,3.72,,,,,,75.8,7.58,0.817,,0.1,1.5,,,,,,,11005,4.04159004688937
SNL/MSU/DOE,DB-BIAX-DH3-EP1(+/-45)3S,45/-45/45/-45/45/-45/-45/45/-45/45/-45/45,EP,UNK,UNK,54.1,,0,99.2,0,0.8,3.72,,,,,,75.8,7.58,0.739,,0.1,1.5,,,,,,,35085,4.54512148086483
SNL/MSU/DOE,DB-BIAX-DH3-EP1(+/-45)3S,45/-45/45/-45/45/-45/-45/45/-45/45/-45/45,EP,UNK,UNK,54.1,,0,99.2,0,0.8,3.56,,,,,,75.8,7.58,0.695,,0.1,1.5,,,,,,,39100,4.59217675739587
SNL/MSU/DOE,DB-BIAX-DH3-EP1(+/-45)3S,45/-45/45/-45/45/-45/-45/45/-45/45/-45/45,EP,UNK,UNK,54.1,,0,99.2,0,0.8,3.64,,,,,,69,6.9,0.624,,0.1,1.5,,,,,,,325417,5.51244023702537
SNL/MSU/DOE,DB-BIAX-DH3-EP1(+/-45)3S,45/-45/45/-45/45/-45/-45/45/-45/45/-45/45,EP,UNK,UNK,54.1,,0,99.2,0,0.8,3.72,,,,,,69,6.9,0.629,,0.1,1.5,,,,,,,91740,4.96255873579596
SNL/MSU/DOE,DB-BIAX-DH3-EP1(+/-45)3S,45/-45/45/-45/45/-45/-45/45/-45/45/-45/45,EP,UNK,UNK,54.1,,0,99.2,0,0.8,3.72,,,,,,69,6.9,0.685,,0.1,1.5,,,,,,,88000,4.94448267215017
SNL/MSU/DOE,DB-BIAX-DH3-EP1(+/-45)3S,45/-45/45/-45/45/-45/-45/45/-45/45/-45/45,EP,UNK,UNK,54.1,,0,99.2,0,0.8,3.7,,,,,,55.2,5.52,0.457,,0.1,2,,,,,,,1535696,6.18630525307229
SNL/MSU/DOE,DB-BIAX-DH3-EP1(+/-45)3S,45/-45/45/-45/45/-45/-45/45/-45/45/-45/45,EP,UNK,UNK,54.1,,0,99.2,0,0.8,3.66,,,,,,55.2,5.52,0.432,,0.1,2,,,,,,,3751712,6.57422949239055
SNL/MSU/DOE,DB-BIAX-DH3-EP1(+/-45)3S,45/-45/45/-45/45/-45/-45/45/-45/45/-45/45,EP,UNK,UNK,54.1,,0,99.2,0,0.8,3.74,,,,,,55.2,5.52,0.473,,0.1,1.5,,,,,,,2500010,6.39794174584649
SNL/MSU/DOE,DB-BIAX-DH3-PU(+/-45)6,45/-45/45/-45/45/-45/45/-45/45/-45/45/-45,,UNK,UNK,59,,0,99,0,1,3.86,,,,,,60.3,6.03,1.01,,0.1,1,72.92,,,,,,1705,3.23172438332852
SNL/MSU/DOE,DB-BIAX-DH3-PU(+/-45)6,45/-45/45/-45/45/-45/45/-45/45/-45/45/-45,,UNK,UNK,59,,0,99,0,1,3.86,,,,,,60.3,6.03,0.95,,0.1,1,72.92,,,,,,2627,3.41946007278607
SNL/MSU/DOE,DB-BIAX-DH3-PU(+/-45)6,45/-45/45/-45/45/-45/45/-45/45/-45/45/-45,,UNK,UNK,59,,0,99,0,1,3.81,,,,,,44.8,4.48,0.6,,0.1,2,72.92,,,,,,94747,4.97656546767365
SNL/MSU/DOE,DB-BIAX-DH3-PU(+/-45)6,45/-45/45/-45/45/-45/45/-45/45/-45/45/-45,,UNK,UNK,59,,0,99,0,1,3.81,,,,,,51.7,5.17,0.76,,0.1,1,72.92,,,,,,12295,4.08972853307474
SNL/MSU/DOE,DB-BIAX-DH3-PU(+/-45)6,45/-45/45/-45/45/-45/45/-45/45/-45/45/-45,,UNK,UNK,59,,0,99,0,1,3.84,,,,,,44.8,4.48,0.63,,0.1,2,72.92,,,,,,47661,4.67816315026234
SNL/MSU/DOE,DB-BIAX-DH3-PU(+/-45)6,45/-45/45/-45/45/-45/45/-45/45/-45/45/-45,,UNK,UNK,59,,0,99,0,1,3.99,,,,,,44.8,4.48,0.69,,0.1,2,72.92,,,,,,77958,4.89186068883315
SNL/MSU/DOE,DB-BIAX-DH3-PU(+/-45)6,45/-45/45/-45/45/-45/45/-45/45/-45/45/-45,,UNK,UNK,59,,0,99,0,1,3.91,,,,,,41.4,4.14,0.55,,0.1,3,72.92,,,,,,811344,5.90920502884245
SNL/MSU/DOE,DB-BIAX-DH3-PU(+/-45)6,45/-45/45/-45/45/-45/45/-45/45/-45/45/-45,,UNK,UNK,59,,0,99,0,1,3.94,,,,,,69,6.9,1.21,,0.1,1,72.92,,,,,,464,2.66651798055488
SNL/MSU/DOE,DB-BIAX-DH3-PU(+/-45)6,45/-45/45/-45/45/-45/45/-45/45/-45/45/-45,,UNK,UNK,59,,0,99,0,1,3.81,,,,,,41.4,4.14,0.61,,0.1,3,72.92,,,,,,379674,5.57941085775832
SNL/MSU/DOE,DB-BIAX-DH3-PU(+/-45)6,45/-45/45/-45/45/-45/45/-45/45/-45/45/-45,,UNK,UNK,59,,0,99,0,1,3.91,,,,,,69,6.9,1.38,,0.1,1,72.92,,,,,,344,2.53655844257153
SNL/MSU/DOE,DB-BIAX-DH3-PU(+/-45)6,45/-45/45/-45/45/-45/45/-45/45/-45/45/-45,,UNK,UNK,59,,0,99,0,1,3.86,,,,,,69,6.9,1.31,,0.1,1,72.92,,,,,,423,2.62634036737504
SNL/MSU/DOE,DB-BIAX-DH3-PU(+/-45)6,45/-45/45/-45/45/-45/45/-45/45/-45/45/-45,,UNK,UNK,59,,0,99,0,1,3.94,,,,,,60.3,6.03,1.02,,0.1,1,72.92,,,,,,1878,3.27369558793009
SNL/MSU/DOE,DB-BIAX-DH3-PU(+/-45)6,45/-45/45/-45/45/-45/45/-45/45/-45/45/-45,,UNK,UNK,59,,0,99,0,1,4.01,,,,,,51.7,5.17,0.7,,0.1,1,72.92,,,,,,12468,4.0957967936048
SNL/MSU/DOE,DB-BIAX-DH3-PU(+/-45)6,45/-45/45/-45/45/-45/45/-45/45/-45/45/-45,,UNK,UNK,59,,0,99,0,1,3.99,,,,,,41.4,-41.4,,,-1,2,72.92,,,,,,1455,3.16286299332193
SNL/MSU/DOE,DB-BIAX-DH3-PU(+/-45)6,45/-45/45/-45/45/-45/45/-45/45/-45/45/-45,,UNK,UNK,59,,0,99,0,1,3.87,,,,,,41.4,-41.4,,,-1,1,72.92,,,,,,2982,3.47450763911698
SNL/MSU/DOE,DB-BIAX-DH3-PU(+/-45)6,45/-45/45/-45/45/-45/45/-45/45/-45/45/-45,,UNK,UNK,59,,0,99,0,1,3.84,,,,,,41.4,-41.4,,,-1,0.5,72.92,,,,,,6802,3.8326366275967
SNL/MSU/DOE,DB-BIAX-DH3-PU(+/-45)6,45/-45/45/-45/45/-45/45/-45/45/-45/45/-45,,UNK,UNK,59,,0,99,0,1,3.94,,,,,,34.5,-34.5,,,-1,0.75,72.92,,,,,,66659,4.82385879420691
SNL/MSU/DOE,DB-BIAX-DH3-PU(+/-45)6,45/-45/45/-45/45/-45/45/-45/45/-45/45/-45,,UNK,UNK,59,,0,99,0,1,3.89,,,,,,34.5,-34.5,,,-1,0.75,72.92,,,,,,57329,4.75837436636443
SNL/MSU/DOE,DB-BIAX-DH3-PU(+/-45)6,45/-45/45/-45/45/-45/45/-45/45/-45/45/-45,,UNK,UNK,59,,0,99,0,1,4,,,,,,34.5,-34.5,,,-1,0.75,72.92,,,,,,43827,4.64174174379937
SNL/MSU/DOE,DB-BIAX-DH3-PU(+/-45)6,45/-45/45/-45/45/-45/45/-45/45/-45/45/-45,,UNK,UNK,59,,0,99,0,1,3.96,,,,,,31,-31,,,-1,1,72.92,,,,,,176031,5.24558915612895
SNL/MSU/DOE,DB-BIAX-DH3-PU(+/-45)6,45/-45/45/-45/45/-45/45/-45/45/-45/45/-45,,UNK,UNK,59,,0,99,0,1,4,,,,,,27.6,-27.6,,,-1,1.2,72.92,,,,,,628890,5.79857468905301
SNL/MSU/DOE,DB-BIAX-DH3-PU(+/-45)6,45/-45/45/-45/45/-45/45/-45/45/-45/45/-45,,UNK,UNK,59,,0,99,0,1,3.81,,,,,,27.6,-27.6,,,-1,1.2,72.92,,,,,,822259,5.91500863573201
SNL/MSU/DOE,DB-BIAX-VE1[(RM/±45)S]3,0/45/-45/-45/45/0/0/45/-45/-45/45/0/0/45/-45/-45/45/0,VE,UNK,UNK,46,,0,68,0,30,4.12,,,,,,103,10.3,0.8,,0.1,1.5,213,,16.25,,,,12933,4.11169927757355
SNL/MSU/DOE,DB-BIAX-VE1[(RM/±45)S]3,0/45/-45/-45/45/0/0/45/-45/-45/45/0/0/45/-45/-45/45/0,VE,UNK,UNK,46,,0,68,0,30,4.12,,,,,,103,10.3,0.8,,0.1,1.5,213,,16.25,,,,12753,4.10561235968679
SNL/MSU/DOE,DB-BIAX-VE1[(RM/±45)S]3,0/45/-45/-45/45/0/0/45/-45/-45/45/0/0/45/-45/-45/45/0,VE,UNK,UNK,46,,0,68,0,30,4.12,,,,,,103,10.3,0.8,,0.1,1.5,213,,16.25,,,,11880,4.07481644064518
SNL/MSU/DOE,DB-BIAX-VE1[(RM/±45)S]3,0/45/-45/-45/45/0/0/45/-45/-45/45/0/0/45/-45/-45/45/0,VE,UNK,UNK,46,,0,68,0,30,4.12,,,,,,86,8.6,0.61,,0.1,2.5,213,,16.25,,,,88679,4.94782078709321
SNL/MSU/DOE,DB-BIAX-VE1[(RM/±45)S]3,0/45/-45/-45/45/0/0/45/-45/-45/45/0/0/45/-45/-45/45/0,VE,UNK,UNK,46,,0,68,0,30,4.12,,,,,,86,8.6,0.61,,0.1,2.5,213,,16.25,,,,115795,5.06368980706594
SNL/MSU/DOE,DB-BIAX-VE1[(RM/±45)S]3,0/45/-45/-45/45/0/0/45/-45/-45/45/0/0/45/-45/-45/45/0,VE,UNK,UNK,46,,0,68,0,30,4.12,,,,,,86,8.6,0.61,,0.1,2.5,213,,16.25,,,,68305,4.83445249567173
SNL/MSU/DOE,DB-BIAX-VE1[(RM/±45)S]3,0/45/-45/-45/45/0/0/45/-45/-45/45/0/0/45/-45/-45/45/0,VE,UNK,UNK,46,,0,68,0,30,4.12,,,,,,69,6.9,0.45,,0.1,3.5,213,,16.25,,,,1047664,6.0202220208699
SNL/MSU/DOE,DB-BIAX-VE1[(RM/±45)S]3,0/45/-45/-45/45/0/0/45/-45/-45/45/0/0/45/-45/-45/45/0,VE,UNK,UNK,46,,0,68,0,30,4.12,,,,,,69,6.9,0.45,,0.1,3,213,,16.25,,,,876458,5.94273110947114
SNL/MSU/DOE,DB-BIAX-VE1[(RM/±45)S]3,0/45/-45/-45/45/0/0/45/-45/-45/45/0/0/45/-45/-45/45/0,VE,UNK,UNK,46,,0,68,0,30,4.12,,,,,,69,6.9,0.45,,0.1,4,213,,16.25,,,,568002,5.75434986491425
SNL/MSU/DOE,DB-BIAX-VE2[(RM/±45)S]3,0/45/-45/-45/45/0/0/45/-45/-45/45/0/0/45/-45/-45/45/0,VE,UNK,UNK,44,,0,68,0,30,4.41,,,,,,103,10.3,1.21,,0.1,1.5,187,,15.35,,,,3346,3.52452593662638
SNL/MSU/DOE,DB-BIAX-VE2[(RM/±45)S]3,0/45/-45/-45/45/0/0/45/-45/-45/45/0/0/45/-45/-45/45/0,VE,UNK,UNK,44,,0,68,0,30,4.41,,,,,,103,10.3,1.21,,0.1,1.5,187,,15.35,,,,3688,3.56679091238159
SNL/MSU/DOE,DB-BIAX-VE2[(RM/±45)S]3,0/45/-45/-45/45/0/0/45/-45/-45/45/0/0/45/-45/-45/45/0,VE,UNK,UNK,44,,0,68,0,30,4.41,,,,,,103,10.3,1.21,,0.1,1.5,187,,15.35,,,,4456,3.64894518216567
SNL/MSU/DOE,DB-BIAX-VE2[(RM/±45)S]3,0/45/-45/-45/45/0/0/45/-45/-45/45/0/0/45/-45/-45/45/0,VE,UNK,UNK,44,,0,68,0,30,4.41,,,,,,86,8.6,0.8,,0.1,2,187,,15.35,,,,18997,4.27868502272568
SNL/MSU/DOE,DB-BIAX-VE2[(RM/±45)S]3,0/45/-45/-45/45/0/0/45/-45/-45/45/0/0/45/-45/-45/45/0,VE,UNK,UNK,44,,0,68,0,30,4.41,,,,,,86,8.6,0.8,,0.1,2.5,187,,15.35,,,,13255,4.12237973206911
SNL/MSU/DOE,DB-BIAX-VE2[(RM/±45)S]3,0/45/-45/-45/45/0/0/45/-45/-45/45/0/0/45/-45/-45/45/0,VE,UNK,UNK,44,,0,68,0,30,4.41,,,,,,86,8.6,0.8,,0.1,2.5,187,,15.35,,,,14274,4.15454569242091
SNL/MSU/DOE,DB-BIAX-VE2[(RM/±45)S]3,0/45/-45/-45/45/0/0/45/-45/-45/45/0/0/45/-45/-45/45/0,VE,UNK,UNK,44,,0,68,0,30,4.41,,,,,,69,6.9,0.57,,0.1,3,187,,15.35,,,,328175,5.51610549391516
SNL/MSU/DOE,DB-BIAX-VE2[(RM/±45)S]3,0/45/-45/-45/45/0/0/45/-45/-45/45/0/0/45/-45/-45/45/0,VE,UNK,UNK,44,,0,68,0,30,4.41,,,,,,69,6.9,0.57,,0.1,3,187,,15.35,,,,160303,5.20494165006004
SNL/MSU/DOE,DB-BIAX-VE2[(RM/±45)S]3,0/45/-45/-45/45/0/0/45/-45/-45/45/0/0/45/-45/-45/45/0,VE,UNK,UNK,44,,0,68,0,30,4.41,,,,,,69,6.9,0.57,,0.1,4,187,,15.35,,,,269578,5.43068444695654
SNL/MSU/DOE,DB-BIAX-VE2A[(RM/±45)S]3,0/45/-45/-45/45/0/0/45/-45/-45/45/0/0/45/-45/-45/45/0,VE,UNK,UNK,43,,0,68,0,30,4.54,,,,,,103,10.3,1.23,,0.1,1.5,222.333333333333,,13.9,,,,5225,3.71808629478309
SNL/MSU/DOE,DB-BIAX-VE2A[(RM/±45)S]3,0/45/-45/-45/45/0/0/45/-45/-45/45/0/0/45/-45/-45/45/0,VE,UNK,UNK,43,,0,68,0,30,4.54,,,,,,103,10.3,1.23,,0.1,1.5,222.333333333333,,13.9,,,,4747,3.67641923171836
SNL/MSU/DOE,DB-BIAX-VE2A[(RM/±45)S]3,0/45/-45/-45/45/0/0/45/-45/-45/45/0/0/45/-45/-45/45/0,VE,UNK,UNK,43,,0,68,0,30,4.54,,,,,,103,10.3,1.23,,0.1,1.5,222.333333333333,,13.9,,,,3413,3.53313628827864
SNL/MSU/DOE,DB-BIAX-VE2A[(RM/±45)S]3,0/45/-45/-45/45/0/0/45/-45/-45/45/0/0/45/-45/-45/45/0,VE,UNK,UNK,43,,0,68,0,30,4.54,,,,,,86,8.6,0.84,,0.1,2.5,222.333333333333,,13.9,,,,39253,4.59387285429545
SNL/MSU/DOE,DB-BIAX-VE2A[(RM/±45)S]3,0/45/-45/-45/45/0/0/45/-45/-45/45/0/0/45/-45/-45/45/0,VE,UNK,UNK,43,,0,68,0,30,4.54,,,,,,86,8.6,0.84,,0.1,2.5,222.333333333333,,13.9,,,,33040,4.51904003864834
SNL/MSU/DOE,DB-BIAX-VE2A[(RM/±45)S]3,0/45/-45/-45/45/0/0/45/-45/-45/45/0/0/45/-45/-45/45/0,VE,UNK,UNK,43,,0,68,0,30,4.54,,,,,,86,8.6,0.84,,0.1,2.5,222.333333333333,,13.9,,,,38282,4.58299461892388
SNL/MSU/DOE,DB-BIAX-VE2A[(RM/±45)S]3,0/45/-45/-45/45/0/0/45/-45/-45/45/0/0/45/-45/-45/45/0,VE,UNK,UNK,43,,0,68,0,30,4.54,,,,,,69,6.9,0.62,,0.1,3.5,222.333333333333,,13.9,,,,389688,5.59071703239258
SNL/MSU/DOE,DB-BIAX-VE2A[(RM/±45)S]3,0/45/-45/-45/45/0/0/45/-45/-45/45/0/0/45/-45/-45/45/0,VE,UNK,UNK,43,,0,68,0,30,4.54,,,,,,69,6.9,0.62,,0.1,3,222.333333333333,,13.9,,,,629523,5.79901160194286
SNL/MSU/DOE,DB-BIAX-VE2A[(RM/±45)S]3,0/45/-45/-45/45/0/0/45/-45/-45/45/0/0/45/-45/-45/45/0,VE,UNK,UNK,43,,0,68,0,30,4.54,,,,,,69,6.9,0.62,,0.1,4,222.333333333333,,13.9,,,,414991,5.61803867817542
SNL/MSU/DOE,DB-BIAX-WS-EP1(±45)6,45/-45/45/-45/45/-45/45/-45/45/-45/45/-45,EP,UNK,UNK,50,,0,100,0,0,4.06,,,,,,121,12.1,1.15,,0.1,1,190.166666666667,,16.8,,,,2768,3.44216608578472
SNL/MSU/DOE,DB-BIAX-WS-EP1(±45)6,45/-45/45/-45/45/-45/45/-45/45/-45/45/-45,EP,UNK,UNK,50,,0,100,0,0,4.06,,,,,,121,12.1,1.32,,0.1,1,190.166666666667,,16.8,,,,2469,3.39252108993193
SNL/MSU/DOE,DB-BIAX-WS-EP1(±45)6,45/-45/45/-45/45/-45/45/-45/45/-45/45/-45,EP,UNK,UNK,50,,0,100,0,0,4.06,,,,,,121,12.1,1.23,,0.1,1,190.166666666667,,16.8,,,,1776,3.24944296144258
SNL/MSU/DOE,DB-BIAX-WS-EP1(±45)6,45/-45/45/-45/45/-45/45/-45/45/-45/45/-45,EP,UNK,UNK,50,,0,100,0,0,4.06,,,,,,103,10.3,0.99,,0.1,1.5,190.166666666667,,16.8,,,,21899,4.34042428358909
SNL/MSU/DOE,DB-BIAX-WS-EP1(±45)6,45/-45/45/-45/45/-45/45/-45/45/-45/45/-45,EP,UNK,UNK,50,,0,100,0,0,4.06,,,,,,103,10.3,0.99,,0.1,1.5,190.166666666667,,16.8,,,,15614,4.19351417502867
SNL/MSU/DOE,DB-BIAX-WS-EP1(±45)6,45/-45/45/-45/45/-45/45/-45/45/-45/45/-45,EP,UNK,UNK,50,,0,100,0,0,4.06,,,,,,103,10.3,0.99,,0.1,1.5,190.166666666667,,16.8,,,,48805,4.68846431710873
SNL/MSU/DOE,DB-BIAX-WS-EP1(±45)6,45/-45/45/-45/45/-45/45/-45/45/-45/45/-45,EP,UNK,UNK,50,,0,100,0,0,4.06,,,,,,86,8.6,0.73,,0.1,3,190.166666666667,,16.8,,,,138035,5.13998921958687
SNL/MSU/DOE,DB-BIAX-WS-EP1(±45)6,45/-45/45/-45/45/-45/45/-45/45/-45/45/-45,EP,UNK,UNK,50,,0,100,0,0,4.06,,,,,,86,8.6,0.73,,0.1,3,190.166666666667,,16.8,,,,800853,5.9035528067863
SNL/MSU/DOE,DB-BIAX-WS-EP1(±45)6,45/-45/45/-45/45/-45/45/-45/45/-45/45/-45,EP,UNK,UNK,50,,0,100,0,0,4.06,,,,,,86,8.6,0.73,,0.1,2.5,190.166666666667,,16.8,,,,206665,5.31526693238962
SNL/MSU/DOE,DB-BIAX-FGI1708-EP1(RM/±45)3S,0/45/-45/0/45/-45/0/45/-45/-45/45/0/-45/45/0/-45/45/0,EP,UNK,UNK,44,,0,68,0,30,4.59,,,,,,103,10.3,1.1,,0.1,1.5,198.428571428571,-187.5,13.4,,3.95,-1.5875,4696,3.67172808823956
SNL/MSU/DOE,DB-BIAX-FGI1708-EP1(RM/±45)3S,0/45/-45/0/45/-45/0/45/-45/-45/45/0/-45/45/0/-45/45/0,EP,UNK,UNK,44,,0,68,0,30,4.59,,,,,,103,10.3,1.1,,0.1,1.5,198.428571428571,-187.5,13.4,,3.95,-1.5875,5708,3.75648396444261
SNL/MSU/DOE,DB-BIAX-FGI1708-EP1(RM/±45)3S,0/45/-45/0/45/-45/0/45/-45/-45/45/0/-45/45/0/-45/45/0,EP,UNK,UNK,44,,0,68,0,30,4.59,,,,,,103,10.3,1.1,,0.1,1,198.428571428571,-187.5,13.4,,3.95,-1.5875,3452,3.53807078704317
SNL/MSU/DOE,DB-BIAX-FGI1708-EP1(RM/±45)3S,0/45/-45/0/45/-45/0/45/-45/-45/45/0/-45/45/0/-45/45/0,EP,UNK,UNK,44,,0,68,0,30,4.59,,,,,,69,6.9,0.63,,0.1,2.5,198.428571428571,-187.5,13.4,,3.95,-1.5875,338407,5.52943933790697
SNL/MSU/DOE,DB-BIAX-FGI1708-EP1(RM/±45)3S,0/45/-45/0/45/-45/0/45/-45/-45/45/0/-45/45/0/-45/45/0,EP,UNK,UNK,44,,0,68,0,30,4.59,,,,,,69,6.9,0.63,,0.1,2.5,198.428571428571,-187.5,13.4,,3.95,-1.5875,604738,5.78156725928197
SNL/MSU/DOE,DB-BIAX-FGI1708-EP1(RM/±45)3S,0/45/-45/0/45/-45/0/45/-45/-45/45/0/-45/45/0/-45/45/0,EP,UNK,UNK,44,,0,68,0,30,4.59,,,,,,69,6.9,0.63,,0.1,2.5,198.428571428571,-187.5,13.4,,3.95,-1.5875,185702,5.26881658109189
SNL/MSU/DOE,DB-BIAX-FGI1708-EP1(RM/±45)3S,0/45/-45/0/45/-45/0/45/-45/-45/45/0/-45/45/0/-45/45/0,EP,UNK,UNK,44,,0,68,0,30,4.59,,,,,,59,5.9,0.51,,0.1,3,198.428571428571,-187.5,13.4,,3.95,-1.5875,3530222,6.54780201709984
SNL/MSU/DOE,DB-BIAX-FGI1708-EP1(RM/±45)3S,0/45/-45/0/45/-45/0/45/-45/-45/45/0/-45/45/0/-45/45/0,EP,UNK,UNK,44,,0,68,0,30,4.59,,,,,,62,6.2,0.55,,0.1,3,198.428571428571,-187.5,13.4,,3.95,-1.5875,988122,5.99481056873316
SNL/MSU/DOE,DB-BIAX-FGI1708-EP1(RM/±45)3S,0/45/-45/0/45/-45/0/45/-45/-45/45/0/-45/45/0/-45/45/0,EP,UNK,UNK,44,,0,68,0,30,4.59,,,,,,86,8.6,0.87,,0.1,2,198.428571428571,-187.5,13.4,,3.95,-1.5875,21013,4.32248806051808
SNL/MSU/DOE,DB-BIAX-FGI1708-EP1(RM/±45)3S,0/45/-45/0/45/-45/0/45/-45/-45/45/0/-45/45/0/-45/45/0,EP,UNK,UNK,44,,0,68,0,30,4.59,,,,,,86,8.6,0.87,,0.1,2,198.428571428571,-187.5,13.4,,3.95,-1.5875,30102,4.4785953514114
SNL/MSU/DOE,DB-BIAX-FGI1708-EP1(RM/±45)3S,0/45/-45/0/45/-45/0/45/-45/-45/45/0/-45/45/0/-45/45/0,EP,UNK,UNK,44,,0,68,0,30,4.59,,,,,,86,8.6,0.87,,0.1,2,198.428571428571,-187.5,13.4,,3.95,-1.5875,21404,4.33049494230222
SNL/MSU/DOE,DB-BIAX-FGI1708-EP1(RM/±45)3S,0/45/-45/0/45/-45/0/45/-45/-45/45/0/-45/45/0/-45/45/0,EP,UNK,UNK,44,,0,68,0,30,4.59,,,,,,124,12.4,1.35,,0.1,1,198.428571428571,-187.5,13.4,,3.95,-1.5875,1286,3.1092409685882
SNL/MSU/DOE,DB-BIAX-FGI1708-EP1(RM/±45)3S,0/45/-45/0/45/-45/0/45/-45/-45/45/0/-45/45/0/-45/45/0,EP,UNK,UNK,44,,0,68,0,30,4.59,,,,,,124,12.4,1.35,,0.1,1,198.428571428571,-187.5,13.4,,3.95,-1.5875,1462,3.16494737262184
SNL/MSU/DOE,DB-BIAX-FGI1708-EP1(RM/±45)3S,0/45/-45/0/45/-45/0/45/-45/-45/45/0/-45/45/0/-45/45/0,EP,UNK,UNK,44,,0,68,0,30,4.59,,,,,,124,12.4,1.35,,0.1,1,198.428571428571,-187.5,13.4,,3.95,-1.5875,742,2.87040390527903
SNL/MSU/DOE,DB-BIAX-FGI1708-EP1(RM/±45)3S,0/45/-45/0/45/-45/0/45/-45/-45/45/0/-45/45/0/-45/45/0,EP,UNK,UNK,44,,0,68,0,30,4.59,,,,,,-8.6,-86,0.87,,10,4,198.428571428571,-187.5,13.4,,3.95,-1.5875,3084233,6.48914717962274
SNL/MSU/DOE,DB-BIAX-FGI1708-EP1(RM/±45)3S,0/45/-45/0/45/-45/0/45/-45/-45/45/0/-45/45/0/-45/45/0,EP,UNK,UNK,44,,0,68,0,30,4.59,,,,,,-10.3,-103,,-1.1,10,2.5,198.428571428571,-187.5,13.4,,3.95,-1.5875,203222,5.30797072113855
SNL/MSU/DOE,DB-BIAX-FGI1708-EP1(RM/±45)3S,0/45/-45/0/45/-45/0/45/-45/-45/45/0/-45/45/0/-45/45/0,EP,UNK,UNK,44,,0,68,0,30,4.59,,,,,,-10.3,-103,,-1.1,10,2.5,198.428571428571,-187.5,13.4,,3.95,-1.5875,38141,4.58139207541131
SNL/MSU/DOE,DB-BIAX-FGI1708-EP1(RM/±45)3S,0/45/-45/0/45/-45/0/45/-45/-45/45/0/-45/45/0/-45/45/0,EP,UNK,UNK,44,,0,68,0,30,4.59,,,,,,-10.3,-103,,-1.1,10,2.5,198.428571428571,-187.5,13.4,,3.95,-1.5875,64545,4.80986260513824
SNL/MSU/DOE,DB-BIAX-FGI1708-EP1(RM/±45)3S,0/45/-45/0/45/-45/0/45/-45/-45/45/0/-45/45/0/-45/45/0,EP,UNK,UNK,44,,0,68,0,30,4.59,,,,,,-10.3,-103,,-1.1,10,2.5,198.428571428571,-187.5,13.4,,3.95,-1.5875,309255,5.49031672998218
SNL/MSU/DOE,DB-BIAX-FGI1708-EP1(RM/±45)3S,0/45/-45/0/45/-45/0/45/-45/-45/45/0/-45/45/0/-45/45/0,EP,UNK,UNK,44,,0,68,0,30,4.59,,,,,,-10.3,-103,,-1.1,10,2.5,198.428571428571,-187.5,13.4,,3.95,-1.5875,337923,5.5288177520979
SNL/MSU/DOE,DB-BIAX-FGI1708-EP1(RM/±45)3S,0/45/-45/0/45/-45/0/45/-45/-45/45/0/-45/45/0/-45/45/0,EP,UNK,UNK,44,,0,68,0,30,4.59,,,,,,124,-124,1.32,-1.32,-1,,198.428571428571,-187.5,13.4,,3.95,-1.5875,1452,3.16196661636408
SNL/MSU/DOE,DB-BIAX-FGI1708-EP1(RM/±45)3S,0/45/-45/0/45/-45/0/45/-45/-45/45/0/-45/45/0/-45/45/0,EP,UNK,UNK,44,,0,68,0,30,4.59,,,,,,124,-124,1.32,-1.32,-1,,198.428571428571,-187.5,13.4,,3.95,-1.5875,2632,3.42028588494192
SNL/MSU/DOE,DB-BIAX-FGI1708-EP1(RM/±45)3S,0/45/-45/0/45/-45/0/45/-45/-45/45/0/-45/45/0/-45/45/0,EP,UNK,UNK,44,,0,68,0,30,4.59,,,,,,124,-124,1.32,-1.32,-1,,198.428571428571,-187.5,13.4,,3.95,-1.5875,812,2.90955602924118
SNL/MSU/DOE,DB-BIAX-FGI1708-EP1(RM/±45)3S,0/45/-45/0/45/-45/0/45/-45/-45/45/0/-45/45/0/-45/45/0,EP,UNK,UNK,44,,0,68,0,30,4.59,,,,,,69,-69,0.63,-0.63,-1,1,198.428571428571,-187.5,13.4,,3.95,-1.5875,8593,3.93414481179248
SNL/MSU/DOE,DB-BIAX-FGI1708-EP1(RM/±45)3S,0/45/-45/0/45/-45/0/45/-45/-45/45/0/-45/45/0/-45/45/0,EP,UNK,UNK,44,,0,68,0,30,4.59,,,,,,69,-69,0.63,-0.63,-1,1,198.428571428571,-187.5,13.4,,3.95,-1.5875,14867,4.17222334142775
SNL/MSU/DOE,DB-BIAX-FGI1708-EP1(RM/±45)3S,0/45/-45/0/45/-45/0/45/-45/-45/45/0/-45/45/0/-45/45/0,EP,UNK,UNK,44,,0,68,0,30,4.59,,,,,,69,-69,0.63,-0.63,-1,1,198.428571428571,-187.5,13.4,,3.95,-1.5875,6483,3.8117760216029
SNL/MSU/DOE,DB-BIAX-FGI1708-EP1(RM/±45)3S,0/45/-45/0/45/-45/0/45/-45/-45/45/0/-45/45/0/-45/45/0,EP,UNK,UNK,44,,0,68,0,30,4.59,,,,,,52,-52,0.44,-0.44,-1,1.5,198.428571428571,-187.5,13.4,,3.95,-1.5875,285363,5.45539766205989
SNL/MSU/DOE,DB-BIAX-FGI1708-EP1(RM/±45)3S,0/45/-45/0/45/-45/0/45/-45/-45/45/0/-45/45/0/-45/45/0,EP,UNK,UNK,44,,0,68,0,30,4.59,,,,,,52,-52,0.44,-0.44,-1,1.5,198.428571428571,-187.5,13.4,,3.95,-1.5875,229030,5.35989237308711
SNL/MSU/DOE,DB-BIAX-FGI1708-EP1(RM/±45)3S,0/45/-45/0/45/-45/0/45/-45/-45/45/0/-45/45/0/-45/45/0,EP,UNK,UNK,44,,0,68,0,30,4.59,,,,,,52,-52,0.44,-0.44,-1,1.5,198.428571428571,-187.5,13.4,,3.95,-1.5875,385140,5.58561862606792
SNL/MSU/DOE,DB-BIAX-FGI1708-EP1(RM/±45)3S,0/45/-45/0/45/-45/0/45/-45/-45/45/0/-45/45/0/-45/45/0,EP,UNK,UNK,44,,0,68,0,30,4.59,,,,,,86,-86,0.87,-0.87,-1,1,198.428571428571,-187.5,13.4,,3.95,-1.5875,937,2.97173959088778
SNL/MSU/DOE,DB-BIAX-FGI1708-EP1(RM/±45)3S,0/45/-45/0/45/-45/0/45/-45/-45/45/0/-45/45/0/-45/45/0,EP,UNK,UNK,44,,0,68,0,30,4.59,,,,,,86,-86,0.87,-0.87,-1,1,198.428571428571,-187.5,13.4,,3.95,-1.5875,723,2.85913829729453
SNL/MSU/DOE,DB-BIAX-FGI1708-EP1(RM/±45)3S,0/45/-45/0/45/-45/0/45/-45/-45/45/0/-45/45/0/-45/45/0,EP,UNK,UNK,44,,0,68,0,30,4.59,,,,,,86,-86,0.87,-0.87,-1,1,198.428571428571,-187.5,13.4,,3.95,-1.5875,872,2.94051648493257
SNL/MSU/DOE,DB-BIAX-FGI1708-EP1(RM/±45)3S,0/45/-45/0/45/-45/0/45/-45/-45/45/0/-45/45/0/-45/45/0,EP,UNK,UNK,44,,0,68,0,30,4.59,,,,,,103,-103,1.1,-1.1,-1,1,198.428571428571,-187.5,13.4,,3.95,-1.5875,513,2.71011736511182
SNL/MSU/DOE,DB-BIAX-FGI1708-EP1(RM/±45)3S,0/45/-45/0/45/-45/0/45/-45/-45/45/0/-45/45/0/-45/45/0,EP,UNK,UNK,44,,0,68,0,30,4.59,,,,,,103,-103,1.1,-1.1,-1,1,198.428571428571,-187.5,13.4,,3.95,-1.5875,245,2.38916608436453
SNL/MSU/DOE,DB-BIAX-FGI1708-EP1(RM/±45)3S,0/45/-45/0/45/-45/0/45/-45/-45/45/0/-45/45/0/-45/45/0,EP,UNK,UNK,44,,0,68,0,30,4.59,,,,,,103,-103,1.1,-1.1,-1,1,198.428571428571,-187.5,13.4,,3.95,-1.5875,313,2.49554433754645
SNL/MSU/DOE,DB-BIAX-FGI1708-UP1(RM/±45)3S,0/45/-45/0/45/-45/0/45/-45/-45/45/0/-45/45/0/-45/45/0,PE,UNK,UNK,44,,0,68,0,30,4.52,,,,,,69,6.9,0.61,,0.1,2.5,212.25,,14.3666666666667,,3.21625,,53802,4.73079842014259
SNL/MSU/DOE,DB-BIAX-FGI1708-UP1(RM/±45)3S,0/45/-45/0/45/-45/0/45/-45/-45/45/0/-45/45/0/-45/45/0,PE,UNK,UNK,44,,0,68,0,30,4.52,,,,,,69,6.9,0.61,,0.1,2.5,212.25,,14.3666666666667,,3.21625,,89015,4.94946319617663
SNL/MSU/DOE,DB-BIAX-FGI1708-UP1(RM/±45)3S,0/45/-45/0/45/-45/0/45/-45/-45/45/0/-45/45/0/-45/45/0,PE,UNK,UNK,44,,0,68,0,30,4.52,,,,,,59,5.9,0.48,,0.1,3,212.25,,14.3666666666667,,3.21625,,303559,5.48224311348106
SNL/MSU/DOE,DB-BIAX-FGI1708-UP1(RM/±45)3S,0/45/-45/0/45/-45/0/45/-45/-45/45/0/-45/45/0/-45/45/0,PE,UNK,UNK,44,,0,68,0,30,4.52,,,,,,59,5.9,0.48,,0.1,3,212.25,,14.3666666666667,,3.21625,,657933,5.8181816698878
SNL/MSU/DOE,DB-BIAX-FGI1708-UP1(RM/±45)3S,0/45/-45/0/45/-45/0/45/-45/-45/45/0/-45/45/0/-45/45/0,PE,UNK,UNK,44,,0,68,0,30,4.52,,,,,,59,5.9,0.48,,0.1,3,212.25,,14.3666666666667,,3.21625,,385680,5.58622711847495
SNL/MSU/DOE,DB-BIAX-FGI1708-UP1(RM/±45)3S,0/45/-45/0/45/-45/0/45/-45/-45/45/0/-45/45/0/-45/45/0,PE,UNK,UNK,44,,0,68,0,30,4.52,,,,,,103,10.3,1.11,,0.1,1.5,212.25,,14.3666666666667,,3.21625,,2105,3.32325210017169
SNL/MSU/DOE,DB-BIAX-FGI1708-UP1(RM/±45)3S,0/45/-45/0/45/-45/0/45/-45/-45/45/0/-45/45/0/-45/45/0,PE,UNK,UNK,44,,0,68,0,30,4.52,,,,,,103,10.3,1.11,,0.1,1.5,212.25,,14.3666666666667,,3.21625,,1393,3.14395111642396
SNL/MSU/DOE,DB-BIAX-FGI1708-UP1(RM/±45)3S,0/45/-45/0/45/-45/0/45/-45/-45/45/0/-45/45/0/-45/45/0,PE,UNK,UNK,44,,0,68,0,30,4.52,,,,,,103,10.3,1.11,,0.1,1.5,212.25,,14.3666666666667,,3.21625,,1680,3.22530928172586
SNL/MSU/DOE,DB-BIAX-FGI1708-UP1(RM/±45)3S,0/45/-45/0/45/-45/0/45/-45/-45/45/0/-45/45/0/-45/45/0,PE,UNK,UNK,44,,0,68,0,30,4.52,,,,,,86,8.6,0.84,,0.1,2,212.25,,14.3666666666667,,3.21625,,9005,3.95448371715555
SNL/MSU/DOE,DB-BIAX-FGI1708-UP1(RM/±45)3S,0/45/-45/0/45/-45/0/45/-45/-45/45/0/-45/45/0/-45/45/0,PE,UNK,UNK,44,,0,68,0,30,4.52,,,,,,86,8.6,0.84,,0.1,2,212.25,,14.3666666666667,,3.21625,,7381,3.86811520532722
SNL/MSU/DOE,DB-BIAX-FGI1708-UP1(RM/±45)3S,0/45/-45/0/45/-45/0/45/-45/-45/45/0/-45/45/0/-45/45/0,PE,UNK,UNK,44,,0,68,0,30,4.52,,,,,,86,8.6,0.84,,0.1,2,212.25,,14.3666666666667,,3.21625,,3073,3.48756256025638
SNL/MSU/DOE,DB-BIAX-FGI1708-UP1(RM/±45)3S,0/45/-45/0/45/-45/0/45/-45/-45/45/0/-45/45/0/-45/45/0,PE,UNK,UNK,44,,0,68,0,30,4.52,,,,,,69,6.9,0.61,,0.1,2.5,212.25,,14.3666666666667,,3.21625,,69655,4.84295229656
SNL/MSU/DOE,DB-BIAX-DH3-EP1(±45)6,45/-45/45/-45/45/-45/45/-45/45/-45/45/-45,EP,UNK,UNK,56.1,,0,99,0,1,3.35,,,,,,69,6.9,0.92,,0.1,3,110.25,-125.333333333333,14.1,,,,9465,3.97612061829982
SNL/MSU/DOE,DB-BIAX-DH3-EP1(±45)6,45/-45/45/-45/45/-45/45/-45/45/-45/45/-45,EP,UNK,UNK,56.1,,0,99,0,1,3.35,,,,,,69,6.9,0.92,,0.1,2,110.25,-125.333333333333,14.1,,,,5401,3.73247417728119
SNL/MSU/DOE,DB-BIAX-DH3-EP1(±45)6,45/-45/45/-45/45/-45/45/-45/45/-45/45/-45,EP,UNK,UNK,54.4,,0,99,0,1,3.45,,,,,,69,6.9,0.92,,0.1,2,110.25,-125.333333333333,14.1,,,,3584,3.55436800099009
SNL/MSU/DOE,DB-BIAX-DH3-EP1(±45)6,45/-45/45/-45/45/-45/45/-45/45/-45/45/-45,EP,UNK,UNK,55.3,,0,99,0,1,3.4,,,,,,69,6.9,0.92,,0.1,2,110.25,-125.333333333333,14.1,,,,2997,3.47668674294565
SNL/MSU/DOE,DB-BIAX-DH3-EP1(±45)6,45/-45/45/-45/45/-45/45/-45/45/-45/45/-45,EP,UNK,UNK,55.9,,0,99,0,1,3.37,,,,,,69,6.9,0.92,,0.1,2,110.25,-125.333333333333,14.1,,,,12919,4.11122889823416
SNL/MSU/DOE,DB-BIAX-DH3-EP1(±45)6,45/-45/45/-45/45/-45/45/-45/45/-45/45/-45,EP,UNK,UNK,55.1,,0,99,0,1,3.42,,,,,,69,6.9,0.92,,0.1,3,110.25,-125.333333333333,14.1,,,,13264,4.1226745132062
SNL/MSU/DOE,DB-BIAX-DH3-EP1(±45)6,45/-45/45/-45/45/-45/45/-45/45/-45/45/-45,EP,UNK,UNK,56.6,,0,99,0,1,3.33,,,,,,69,6.9,0.92,,0.1,3,110.25,-125.333333333333,14.1,,,,11065,4.04395141826328
SNL/MSU/DOE,DB-BIAX-DH3-EP1(±45)6,45/-45/45/-45/45/-45/45/-45/45/-45/45/-45,EP,UNK,UNK,56.6,,0,99,0,1,3.33,,,,,,69,6.9,0.92,,0.1,3,110.25,-125.333333333333,14.1,,,,19958,4.30011701828987
SNL/MSU/DOE,DB-BIAX-DH3-EP1(±45)6,45/-45/45/-45/45/-45/45/-45/45/-45/45/-45,EP,UNK,UNK,55.1,,0,99,0,1,3.42,,,,,,51.7,5.17,0.51,,0.1,5,110.25,-125.333333333333,14.1,,,,470933,5.67295912411389
SNL/MSU/DOE,DB-BIAX-DH3-EP1(±45)6,45/-45/45/-45/45/-45/45/-45/45/-45/45/-45,EP,UNK,UNK,56.4,,0,99,0,1,3.34,,,,,,51.7,5.17,0.51,,0.1,5,110.25,-125.333333333333,14.1,,,,673875,5.82857934483669
SNL/MSU/DOE,DB-BIAX-DH3-EP1(±45)6,45/-45/45/-45/45/-45/45/-45/45/-45/45/-45,EP,UNK,UNK,54.5,,0,99,0,1,3.45,,,,,,51.7,5.17,0.51,,0.1,3,110.25,-125.333333333333,14.1,,,,361457,5.55805663973989
SNL/MSU/DOE,DB-BIAX-DH3-EP1(±45)6,45/-45/45/-45/45/-45/45/-45/45/-45/45/-45,EP,UNK,UNK,57,,0,99,0,1,3.3,,,,,,44.8,4.48,0.46,,0.1,4,110.25,-125.333333333333,14.1,,,,5119285,6.70920930819489
SNL/MSU/DOE,DB-BIAX-DH3-EP1(±45)6,45/-45/45/-45/45/-45/45/-45/45/-45/45/-45,EP,UNK,UNK,57,,0,99,0,1,3.3,,,,,,44.8,4.48,0.45,,0.1,4,110.25,-125.333333333333,14.1,,,,3986449,6.60058621238767
SNL/MSU/DOE,DB-BIAX-DH3-EP1(±45)6,45/-45/45/-45/45/-45/45/-45/45/-45/45/-45,EP,UNK,UNK,57,,0,99,0,1,3.3,,,,,,60.3,6.03,0.61,,0.1,1,110.25,-125.333333333333,14.1,,,,15302,4.18474819762794
SNL/MSU/DOE,DB-BIAX-DH3-EP1(±45)6,45/-45/45/-45/45/-45/45/-45/45/-45/45/-45,EP,UNK,UNK,57,,0,99,0,1,3.3,,,,,,60.3,6.03,0.62,,0.1,1,110.25,-125.333333333333,14.1,,,,14145,4.15060295179301
SNL/MSU/DOE,DB-BIAX-DH3-EP1(±45)6,45/-45/45/-45/45/-45/45/-45/45/-45/45/-45,EP,UNK,UNK,57,,0,99,0,1,3.3,,,,,,51.7,5.17,0.52,,0.1,2,110.25,-125.333333333333,14.1,,,,645655,5.81000051858376
SNL/MSU/DOE,DB-BIAX-DH3-EP1(±45)6,45/-45/45/-45/45/-45/45/-45/45/-45/45/-45,EP,UNK,UNK,57,,0,99,0,1,3.3,,,,,,60.3,6.03,0.61,,0.1,2,110.25,-125.333333333333,14.1,,,,26535,4.4238190919654
SNL/MSU/DOE,DB-BIAX-DH3-EP1(±45)6,45/-45/45/-45/45/-45/45/-45/45/-45/45/-45,EP,UNK,UNK,57,,0,99,0,1,3.3,,,,,,69,6.9,,,0.1,1,110.25,-125.333333333333,14.1,,,,3415,3.53339070801755
SNL/MSU/DOE,DB-BIAX-DH3-EP1(±45)6,45/-45/45/-45/45/-45/45/-45/45/-45/45/-45,EP,UNK,UNK,57,,0,99,0,1,3.3,,,,,,60.3,6.03,,,0.1,2,110.25,-125.333333333333,14.1,,,,42837,4.63181904831605
SNL/MSU/DOE,DB-BIAX-DH3-EP1(±45)6,45/-45/45/-45/45/-45/45/-45/45/-45/45/-45,EP,UNK,UNK,57,,0,99,0,1,3.3,,,,,,51.7,5.17,,,0.1,2,110.25,-125.333333333333,14.1,,,,415413,5.61848008329182
SNL/MSU/DOE,DB-BIAX-DH3-EP1(±45)6,45/-45/45/-45/45/-45/45/-45/45/-45/45/-45,EP,UNK,UNK,57,,0,99,0,1,3.3,,,,,,69,6.9,,,0.1,2,110.25,-125.333333333333,14.1,,,,10667,4.02804229509075
SNL/MSU/DOE,DB-BIAX-DH3-EP1(±45)6,45/-45/45/-45/45/-45/45/-45/45/-45/45/-45,EP,UNK,UNK,57,,0,99,0,1,3.3,,,,,,60.3,6.03,,,0.1,2,110.25,-125.333333333333,14.1,,,,129011,5.11062674158322
