Repository: Luwen-Zhang/SNEnsemble

# Copyright Notification

## Composites

We reformat and merge fatigue testing records from SNL/MSU/DOE, OptiMat, UPWIND, and FACT databases into a single database with careful considerations, including filtering invalid entries, rename variables, fix improper calculations in the records, to obtain clean and consistent data to fit machine 
learning usages. We leave the original format ("2019_SNL_MSU_DOE_Composite-Materials-Database_Wind_29pt0.xlsx" and "Optidat UPWIND 28_3_2017.xls") in the folder. Any derived database should be directly based on the original files instead of our merged database. We are not responsible for the accuracy of the testing records.

File: data/composite_database_10082023.csv (part 4 of 36)
Data source,Material_Code,Sequence,Resin Type,Waveform,Control,Fiber Volume Fraction,Fiber Weight Fraction,Fiber Weight Fraction (0-deg),Fiber Weight Fraction (45-deg),Fiber Weight Fraction (90-deg),Fiber Weight Fraction (Other Dir.),Thickness,Tab Thickness,Width,Length,Load Length,Area,Maximum Stress,Minimum Stress,Maximum Strain,Minimum Strain,R-value,Frequency,Ultimate Tensile Stress,Ultimate Compressive Stress,Tensile Modulus,Compressive Modulus,Ultimate Tensile Strain,Ultimate Compressive Strain,Cycles to Failure,log10(Cycles to Failure)
SNL/MSU/DOE,DB-BIAX-FGI1708-EP1(RM/±45)3S,0/45/-45/0/45/-45/0/45/-45/-45/45/0/-45/45/0/-45/45/0,EP,UNK,UNK,44.0,,0.0,68.0,0.0,30.0,4.59,,,,,,69.0,6.9,0.63,,0.1,2.5,198.4285714285714,-187.5,13.4,,3.95,-1.5875,338407.0,5.529439337906972
SNL/MSU/DOE,DB-BIAX-FGI1708-EP1(RM/±45)3S,0/45/-45/0/45/-45/0/45/-45/-45/45/0/-45/45/0/-45/45/0,EP,UNK,UNK,44.0,,0.0,68.0,0.0,30.0,4.59,,,,,,69.0,6.9,0.63,,0.1,2.5,198.4285714285714,-187.5,13.4,,3.95,-1.5875,604738.0,5.781567259281971
SNL/MSU/DOE,DB-BIAX-FGI1708-EP1(RM/±45)3S,0/45/-45/0/45/-45/0/45/-45/-45/45/0/-45/45/0/-45/45/0,EP,UNK,UNK,44.0,,0.0,68.0,0.0,30.0,4.59,,,,,,69.0,6.9,0.63,,0.1,2.5,198.4285714285714,-187.5,13.4,,3.95,-1.5875,185702.0,5.268816581091889
SNL/MSU/DOE,DB-BIAX-FGI1708-EP1(RM/±45)3S,0/45/-45/0/45/-45/0/45/-45/-45/45/0/-45/45/0/-45/45/0,EP,UNK,UNK,44.0,,0.0,68.0,0.0,30.0,4.59,,,,,,59.0,5.9,0.51,,0.1,3.0,198.4285714285714,-187.5,13.4,,3.95,-1.5875,3530222.0,6.547802017099838
SNL/MSU/DOE,DB-BIAX-FGI1708-EP1(RM/±45)3S,0/45/-45/0/45/-45/0/45/-45/-45/45/0/-45/45/0/-45/45/0,EP,UNK,UNK,44.0,,0.0,68.0,0.0,30.0,4.59,,,,,,62.0,6.2,0.55,,0.1,3.0,198.4285714285714,-187.5,13.4,,3.95,-1.5875,988122.0,5.994810568733161
SNL/MSU/DOE,DB-BIAX-FGI1708-EP1(RM/±45)3S,0/45/-45/0/45/-45/0/45/-45/-45/45/0/-45/45/0/-45/45/0,EP,UNK,UNK,44.0,,0.0,68.0,0.0,30.0,4.59,,,,,,86.0,8.6,0.87,,0.1,2.0,198.4285714285714,-187.5,13.4,,3.95,-1.5875,21013.0,4.322488060518078
SNL/MSU/DOE,DB-BIAX-FGI1708-EP1(RM/±45)3S,0/45/-45/0/45/-45/0/45/-45/-45/45/0/-45/45/0/-45/45/0,EP,UNK,UNK,44.0,,0.0,68.0,0.0,30.0,4.59,,,,,,86.0,8.6,0.87,,0.1,2.0,198.4285714285714,-187.5,13.4,,3.95,-1.5875,30102.0,4.478595351411395
SNL/MSU/DOE,DB-BIAX-FGI1708-EP1(RM/±45)3S,0/45/-45/0/45/-45/0/45/-45/-45/45/0/-45/45/0/-45/45/0,EP,UNK,UNK,44.0,,0.0,68.0,0.0,30.0,4.59,,,,,,86.0,8.6,0.87,,0.1,2.0,198.4285714285714,-187.5,13.4,,3.95,-1.5875,21404.0,4.330494942302217
SNL/MSU/DOE,DB-BIAX-FGI1708-EP1(RM/±45)3S,0/45/-45/0/45/-45/0/45/-45/-45/45/0/-45/45/0/-45/45/0,EP,UNK,UNK,44.0,,0.0,68.0,0.0,30.0,4.59,,,,,,124.0,12.4,1.35,,0.1,1.0,198.4285714285714,-187.5,13.4,,3.95,-1.5875,1286.0,3.109240968588203
SNL/MSU/DOE,DB-BIAX-FGI1708-EP1(RM/±45)3S,0/45/-45/0/45/-45/0/45/-45/-45/45/0/-45/45/0/-45/45/0,EP,UNK,UNK,44.0,,0.0,68.0,0.0,30.0,4.59,,,,,,124.0,12.4,1.35,,0.1,1.0,198.4285714285714,-187.5,13.4,,3.95,-1.5875,1462.0,3.164947372621842
SNL/MSU/DOE,DB-BIAX-FGI1708-EP1(RM/±45)3S,0/45/-45/0/45/-45/0/45/-45/-45/45/0/-45/45/0/-45/45/0,EP,UNK,UNK,44.0,,0.0,68.0,0.0,30.0,4.59,,,,,,124.0,12.4,1.35,,0.1,1.0,198.4285714285714,-187.5,13.4,,3.95,-1.5875,742.0,2.870403905279027
SNL/MSU/DOE,DB-BIAX-FGI1708-EP1(RM/±45)3S,0/45/-45/0/45/-45/0/45/-45/-45/45/0/-45/45/0/-45/45/0,EP,UNK,UNK,44.0,,0.0,68.0,0.0,30.0,4.59,,,,,,-8.6,-86.0,0.87,,10.0,4.0,198.4285714285714,-187.5,13.4,,3.95,-1.5875,3084233.0,6.489147179622739
SNL/MSU/DOE,DB-BIAX-FGI1708-EP1(RM/±45)3S,0/45/-45/0/45/-45/0/45/-45/-45/45/0/-45/45/0/-45/45/0,EP,UNK,UNK,44.0,,0.0,68.0,0.0,30.0,4.59,,,,,,-10.3,-103.0,,-1.1,10.0,2.5,198.4285714285714,-187.5,13.4,,3.95,-1.5875,203222.0,5.307970721138547
SNL/MSU/DOE,DB-BIAX-FGI1708-EP1(RM/±45)3S,0/45/-45/0/45/-45/0/45/-45/-45/45/0/-45/45/0/-45/45/0,EP,UNK,UNK,44.0,,0.0,68.0,0.0,30.0,4.59,,,,,,-10.3,-103.0,,-1.1,10.0,2.5,198.4285714285714,-187.5,13.4,,3.95,-1.5875,38141.0,4.581392075411313
SNL/MSU/DOE,DB-BIAX-FGI1708-EP1(RM/±45)3S,0/45/-45/0/45/-45/0/45/-45/-45/45/0/-45/45/0/-45/45/0,EP,UNK,UNK,44.0,,0.0,68.0,0.0,30.0,4.59,,,,,,-10.3,-103.0,,-1.1,10.0,2.5,198.4285714285714,-187.5,13.4,,3.95,-1.5875,64545.0,4.809862605138237
SNL/MSU/DOE,DB-BIAX-FGI1708-EP1(RM/±45)3S,0/45/-45/0/45/-45/0/45/-45/-45/45/0/-45/45/0/-45/45/0,EP,UNK,UNK,44.0,,0.0,68.0,0.0,30.0,4.59,,,,,,-10.3,-103.0,,-1.1,10.0,2.5,198.4285714285714,-187.5,13.4,,3.95,-1.5875,309255.0,5.490316729982178
SNL/MSU/DOE,DB-BIAX-FGI1708-EP1(RM/±45)3S,0/45/-45/0/45/-45/0/45/-45/-45/45/0/-45/45/0/-45/45/0,EP,UNK,UNK,44.0,,0.0,68.0,0.0,30.0,4.59,,,,,,-10.3,-103.0,,-1.1,10.0,2.5,198.4285714285714,-187.5,13.4,,3.95,-1.5875,337923.0,5.528817752097903
SNL/MSU/DOE,DB-BIAX-FGI1708-EP1(RM/±45)3S,0/45/-45/0/45/-45/0/45/-45/-45/45/0/-45/45/0/-45/45/0,EP,UNK,UNK,44.0,,0.0,68.0,0.0,30.0,4.59,,,,,,124.0,-124.0,1.32,-1.32,-1.0,,198.4285714285714,-187.5,13.4,,3.95,-1.5875,1452.0,3.161966616364075
SNL/MSU/DOE,DB-BIAX-FGI1708-EP1(RM/±45)3S,0/45/-45/0/45/-45/0/45/-45/-45/45/0/-45/45/0/-45/45/0,EP,UNK,UNK,44.0,,0.0,68.0,0.0,30.0,4.59,,,,,,124.0,-124.0,1.32,-1.32,-1.0,,198.4285714285714,-187.5,13.4,,3.95,-1.5875,2632.0,3.420285884941918
SNL/MSU/DOE,DB-BIAX-FGI1708-EP1(RM/±45)3S,0/45/-45/0/45/-45/0/45/-45/-45/45/0/-45/45/0/-45/45/0,EP,UNK,UNK,44.0,,0.0,68.0,0.0,30.0,4.59,,,,,,124.0,-124.0,1.32,-1.32,-1.0,,198.4285714285714,-187.5,13.4,,3.95,-1.5875,812.0,2.909556029241176
SNL/MSU/DOE,DB-BIAX-FGI1708-EP1(RM/±45)3S,0/45/-45/0/45/-45/0/45/-45/-45/45/0/-45/45/0/-45/45/0,EP,UNK,UNK,44.0,,0.0,68.0,0.0,30.0,4.59,,,,,,69.0,-69.0,0.63,-0.63,-1.0,1.0,198.4285714285714,-187.5,13.4,,3.95,-1.5875,8593.0,3.934144811792477
SNL/MSU/DOE,DB-BIAX-FGI1708-EP1(RM/±45)3S,0/45/-45/0/45/-45/0/45/-45/-45/45/0/-45/45/0/-45/45/0,EP,UNK,UNK,44.0,,0.0,68.0,0.0,30.0,4.59,,,,,,69.0,-69.0,0.63,-0.63,-1.0,1.0,198.4285714285714,-187.5,13.4,,3.95,-1.5875,14867.0,4.172223341427753
SNL/MSU/DOE,DB-BIAX-FGI1708-EP1(RM/±45)3S,0/45/-45/0/45/-45/0/45/-45/-45/45/0/-45/45/0/-45/45/0,EP,UNK,UNK,44.0,,0.0,68.0,0.0,30.0,4.59,,,,,,69.0,-69.0,0.63,-0.63,-1.0,1.0,198.4285714285714,-187.5,13.4,,3.95,-1.5875,6483.0,3.811776021602904
SNL/MSU/DOE,DB-BIAX-FGI1708-EP1(RM/±45)3S,0/45/-45/0/45/-45/0/45/-45/-45/45/0/-45/45/0/-45/45/0,EP,UNK,UNK,44.0,,0.0,68.0,0.0,30.0,4.59,,,,,,52.0,-52.0,0.44,-0.44,-1.0,1.5,198.4285714285714,-187.5,13.4,,3.95,-1.5875,285363.0,5.455397662059893
SNL/MSU/DOE,DB-BIAX-FGI1708-EP1(RM/±45)3S,0/45/-45/0/45/-45/0/45/-45/-45/45/0/-45/45/0/-45/45/0,EP,UNK,UNK,44.0,,0.0,68.0,0.0,30.0,4.59,,,,,,52.0,-52.0,0.44,-0.44,-1.0,1.5,198.4285714285714,-187.5,13.4,,3.95,-1.5875,229030.0,5.359892373087113
SNL/MSU/DOE,DB-BIAX-FGI1708-EP1(RM/±45)3S,0/45/-45/0/45/-45/0/45/-45/-45/45/0/-45/45/0/-45/45/0,EP,UNK,UNK,44.0,,0.0,68.0,0.0,30.0,4.59,,,,,,52.0,-52.0,0.44,-0.44,-1.0,1.5,198.4285714285714,-187.5,13.4,,3.95,-1.5875,385140.0,5.585618626067921
SNL/MSU/DOE,DB-BIAX-FGI1708-EP1(RM/±45)3S,0/45/-45/0/45/-45/0/45/-45/-45/45/0/-45/45/0/-45/45/0,EP,UNK,UNK,44.0,,0.0,68.0,0.0,30.0,4.59,,,,,,86.0,-86.0,0.87,-0.87,-1.0,1.0,198.4285714285714,-187.5,13.4,,3.95,-1.5875,937.0,2.971739590887778
SNL/MSU/DOE,DB-BIAX-FGI1708-EP1(RM/±45)3S,0/45/-45/0/45/-45/0/45/-45/-45/45/0/-45/45/0/-45/45/0,EP,UNK,UNK,44.0,,0.0,68.0,0.0,30.0,4.59,,,,,,86.0,-86.0,0.87,-0.87,-1.0,1.0,198.4285714285714,-187.5,13.4,,3.95,-1.5875,723.0,2.859138297294531
SNL/MSU/DOE,DB-BIAX-FGI1708-EP1(RM/±45)3S,0/45/-45/0/45/-45/0/45/-45/-45/45/0/-45/45/0/-45/45/0,EP,UNK,UNK,44.0,,0.0,68.0,0.0,30.0,4.59,,,,,,86.0,-86.0,0.87,-0.87,-1.0,1.0,198.4285714285714,-187.5,13.4,,3.95,-1.5875,872.0,2.940516484932567
SNL/MSU/DOE,DB-BIAX-FGI1708-EP1(RM/±45)3S,0/45/-45/0/45/-45/0/45/-45/-45/45/0/-45/45/0/-45/45/0,EP,UNK,UNK,44.0,,0.0,68.0,0.0,30.0,4.59,,,,,,103.0,-103.0,1.1,-1.1,-1.0,1.0,198.4285714285714,-187.5,13.4,,3.95,-1.5875,513.0,2.710117365111816
SNL/MSU/DOE,DB-BIAX-FGI1708-EP1(RM/±45)3S,0/45/-45/0/45/-45/0/45/-45/-45/45/0/-45/45/0/-45/45/0,EP,UNK,UNK,44.0,,0.0,68.0,0.0,30.0,4.59,,,,,,103.0,-103.0,1.1,-1.1,-1.0,1.0,198.4285714285714,-187.5,13.4,,3.95,-1.5875,245.0,2.389166084364533
SNL/MSU/DOE,DB-BIAX-FGI1708-EP1(RM/±45)3S,0/45/-45/0/45/-45/0/45/-45/-45/45/0/-45/45/0/-45/45/0,EP,UNK,UNK,44.0,,0.0,68.0,0.0,30.0,4.59,,,,,,103.0,-103.0,1.1,-1.1,-1.0,1.0,198.4285714285714,-187.5,13.4,,3.95,-1.5875,313.0,2.495544337546448
SNL/MSU/DOE,DB-BIAX-FGI1708-UP1(RM/±45)3S,0/45/-45/0/45/-45/0/45/-45/-45/45/0/-45/45/0/-45/45/0,PE,UNK,UNK,44.0,,0.0,68.0,0.0,30.0,4.52,,,,,,69.0,6.9,0.61,,0.1,2.5,212.25,,14.36666666666667,,3.21625,,53802.0,4.730798420142587
SNL/MSU/DOE,DB-BIAX-FGI1708-UP1(RM/±45)3S,0/45/-45/0/45/-45/0/45/-45/-45/45/0/-45/45/0/-45/45/0,PE,UNK,UNK,44.0,,0.0,68.0,0.0,30.0,4.52,,,,,,69.0,6.9,0.61,,0.1,2.5,212.25,,14.36666666666667,,3.21625,,89015.0,4.949463196176626
SNL/MSU/DOE,DB-BIAX-FGI1708-UP1(RM/±45)3S,0/45/-45/0/45/-45/0/45/-45/-45/45/0/-45/45/0/-45/45/0,PE,UNK,UNK,44.0,,0.0,68.0,0.0,30.0,4.52,,,,,,59.0,5.9,0.48,,0.1,3.0,212.25,,14.36666666666667,,3.21625,,303559.0,5.482243113481062
SNL/MSU/DOE,DB-BIAX-FGI1708-UP1(RM/±45)3S,0/45/-45/0/45/-45/0/45/-45/-45/45/0/-45/45/0/-45/45/0,PE,UNK,UNK,44.0,,0.0,68.0,0.0,30.0,4.52,,,,,,59.0,5.9,0.48,,0.1,3.0,212.25,,14.36666666666667,,3.21625,,657933.0,5.818181669887804
SNL/MSU/DOE,DB-BIAX-FGI1708-UP1(RM/±45)3S,0/45/-45/0/45/-45/0/45/-45/-45/45/0/-45/45/0/-45/45/0,PE,UNK,UNK,44.0,,0.0,68.0,0.0,30.0,4.52,,,,,,59.0,5.9,0.48,,0.1,3.0,212.25,,14.36666666666667,,3.21625,,385680.0,5.586227118474951
SNL/MSU/DOE,DB-BIAX-FGI1708-UP1(RM/±45)3S,0/45/-45/0/45/-45/0/45/-45/-45/45/0/-45/45/0/-45/45/0,PE,UNK,UNK,44.0,,0.0,68.0,0.0,30.0,4.52,,,,,,103.0,10.3,1.11,,0.1,1.5,212.25,,14.36666666666667,,3.21625,,2105.0,3.323252100171687
SNL/MSU/DOE,DB-BIAX-FGI1708-UP1(RM/±45)3S,0/45/-45/0/45/-45/0/45/-45/-45/45/0/-45/45/0/-45/45/0,PE,UNK,UNK,44.0,,0.0,68.0,0.0,30.0,4.52,,,,,,103.0,10.3,1.11,,0.1,1.5,212.25,,14.36666666666667,,3.21625,,1393.0,3.143951116423963
SNL/MSU/DOE,DB-BIAX-FGI1708-UP1(RM/±45)3S,0/45/-45/0/45/-45/0/45/-45/-45/45/0/-45/45/0/-45/45/0,PE,UNK,UNK,44.0,,0.0,68.0,0.0,30.0,4.52,,,,,,103.0,10.3,1.11,,0.1,1.5,212.25,,14.36666666666667,,3.21625,,1680.0,3.225309281725863
SNL/MSU/DOE,DB-BIAX-FGI1708-UP1(RM/±45)3S,0/45/-45/0/45/-45/0/45/-45/-45/45/0/-45/45/0/-45/45/0,PE,UNK,UNK,44.0,,0.0,68.0,0.0,30.0,4.52,,,,,,86.0,8.6,0.84,,0.1,2.0,212.25,,14.36666666666667,,3.21625,,9005.0,3.954483717155552
SNL/MSU/DOE,DB-BIAX-FGI1708-UP1(RM/±45)3S,0/45/-45/0/45/-45/0/45/-45/-45/45/0/-45/45/0/-45/45/0,PE,UNK,UNK,44.0,,0.0,68.0,0.0,30.0,4.52,,,,,,86.0,8.6,0.84,,0.1,2.0,212.25,,14.36666666666667,,3.21625,,7381.0,3.868115205327217
SNL/MSU/DOE,DB-BIAX-FGI1708-UP1(RM/±45)3S,0/45/-45/0/45/-45/0/45/-45/-45/45/0/-45/45/0/-45/45/0,PE,UNK,UNK,44.0,,0.0,68.0,0.0,30.0,4.52,,,,,,86.0,8.6,0.84,,0.1,2.0,212.25,,14.36666666666667,,3.21625,,3073.0,3.487562560256378
SNL/MSU/DOE,DB-BIAX-FGI1708-UP1(RM/±45)3S,0/45/-45/0/45/-45/0/45/-45/-45/45/0/-45/45/0/-45/45/0,PE,UNK,UNK,44.0,,0.0,68.0,0.0,30.0,4.52,,,,,,69.0,6.9,0.61,,0.1,2.5,212.25,,14.36666666666667,,3.21625,,69655.0,4.842952296559996
SNL/MSU/DOE,DB-BIAX-DH3-EP1(±45)6,45/-45/45/-45/45/-45/45/-45/45/-45/45/-45,EP,UNK,UNK,56.1,,0.0,99.0,0.0,1.0,3.35,,,,,,69.0,6.9,0.92,,0.1,3.0,110.25,-125.3333333333333,14.1,,,,9465.0,3.976120618299816
SNL/MSU/DOE,DB-BIAX-DH3-EP1(±45)6,45/-45/45/-45/45/-45/45/-45/45/-45/45/-45,EP,UNK,UNK,56.1,,0.0,99.0,0.0,1.0,3.35,,,,,,69.0,6.9,0.92,,0.1,2.0,110.25,-125.3333333333333,14.1,,,,5401.0,3.732474177281194
SNL/MSU/DOE,DB-BIAX-DH3-EP1(±45)6,45/-45/45/-45/45/-45/45/-45/45/-45/45/-45,EP,UNK,UNK,54.4,,0.0,99.0,0.0,1.0,3.45,,,,,,69.0,6.9,0.92,,0.1,2.0,110.25,-125.3333333333333,14.1,,,,3584.0,3.554368000990088
SNL/MSU/DOE,DB-BIAX-DH3-EP1(±45)6,45/-45/45/-45/45/-45/45/-45/45/-45/45/-45,EP,UNK,UNK,55.3,,0.0,99.0,0.0,1.0,3.4,,,,,,69.0,6.9,0.92,,0.1,2.0,110.25,-125.3333333333333,14.1,,,,2997.0,3.476686742945645
SNL/MSU/DOE,DB-BIAX-DH3-EP1(±45)6,45/-45/45/-45/45/-45/45/-45/45/-45/45/-45,EP,UNK,UNK,55.9,,0.0,99.0,0.0,1.0,3.37,,,,,,69.0,6.9,0.92,,0.1,2.0,110.25,-125.3333333333333,14.1,,,,12919.0,4.111228898234156
SNL/MSU/DOE,DB-BIAX-DH3-EP1(±45)6,45/-45/45/-45/45/-45/45/-45/45/-45/45/-45,EP,UNK,UNK,55.1,,0.0,99.0,0.0,1.0,3.42,,,,,,69.0,6.9,0.92,,0.1,3.0,110.25,-125.3333333333333,14.1,,,,13264.0,4.122674513206198
SNL/MSU/DOE,DB-BIAX-DH3-EP1(±45)6,45/-45/45/-45/45/-45/45/-45/45/-45/45/-45,EP,UNK,UNK,56.6,,0.0,99.0,0.0,1.0,3.33,,,,,,69.0,6.9,0.92,,0.1,3.0,110.25,-125.3333333333333,14.1,,,,11065.0,4.043951418263277
SNL/MSU/DOE,DB-BIAX-DH3-EP1(±45)6,45/-45/45/-45/45/-45/45/-45/45/-45/45/-45,EP,UNK,UNK,56.6,,0.0,99.0,0.0,1.0,3.33,,,,,,69.0,6.9,0.92,,0.1,3.0,110.25,-125.3333333333333,14.1,,,,19958.0,4.300117018289869
SNL/MSU/DOE,DB-BIAX-DH3-EP1(±45)6,45/-45/45/-45/45/-45/45/-45/45/-45/45/-45,EP,UNK,UNK,55.1,,0.0,99.0,0.0,1.0,3.42,,,,,,51.7,5.170000000000001,0.51,,0.1,5.0,110.25,-125.3333333333333,14.1,,,,470933.0,5.67295912411389
SNL/MSU/DOE,DB-BIAX-DH3-EP1(±45)6,45/-45/45/-45/45/-45/45/-45/45/-45/45/-45,EP,UNK,UNK,56.4,,0.0,99.0,0.0,1.0,3.34,,,,,,51.7,5.170000000000001,0.51,,0.1,5.0,110.25,-125.3333333333333,14.1,,,,673875.0,5.828579344836693
SNL/MSU/DOE,DB-BIAX-DH3-EP1(±45)6,45/-45/45/-45/45/-45/45/-45/45/-45/45/-45,EP,UNK,UNK,54.5,,0.0,99.0,0.0,1.0,3.45,,,,,,51.7,5.170000000000001,0.51,,0.1,3.0,110.25,-125.3333333333333,14.1,,,,361457.0,5.558056639739887
SNL/MSU/DOE,DB-BIAX-DH3-EP1(±45)6,45/-45/45/-45/45/-45/45/-45/45/-45/45/-45,EP,UNK,UNK,57.0,,0.0,99.0,0.0,1.0,3.3,,,,,,44.8,4.48,0.46,,0.1,4.0,110.25,-125.3333333333333,14.1,,,,5119285.0,6.709209308194887
SNL/MSU/DOE,DB-BIAX-DH3-EP1(±45)6,45/-45/45/-45/45/-45/45/-45/45/-45/45/-45,EP,UNK,UNK,57.0,,0.0,99.0,0.0,1.0,3.3,,,,,,44.8,4.48,0.45,,0.1,4.0,110.25,-125.3333333333333,14.1,,,,3986449.0,6.600586212387671
SNL/MSU/DOE,DB-BIAX-DH3-EP1(±45)6,45/-45/45/-45/45/-45/45/-45/45/-45/45/-45,EP,UNK,UNK,57.0,,0.0,99.0,0.0,1.0,3.3,,,,,,60.3,6.03,0.61,,0.1,1.0,110.25,-125.3333333333333,14.1,,,,15302.0,4.184748197627941
SNL/MSU/DOE,DB-BIAX-DH3-EP1(±45)6,45/-45/45/-45/45/-45/45/-45/45/-45/45/-45,EP,UNK,UNK,57.0,,0.0,99.0,0.0,1.0,3.3,,,,,,60.3,6.03,0.62,,0.1,1.0,110.25,-125.3333333333333,14.1,,,,14145.0,4.15060295179301
SNL/MSU/DOE,DB-BIAX-DH3-EP1(±45)6,45/-45/45/-45/45/-45/45/-45/45/-45/45/-45,EP,UNK,UNK,57.0,,0.0,99.0,0.0,1.0,3.3,,,,,,51.7,5.170000000000001,0.52,,0.1,2.0,110.25,-125.3333333333333,14.1,,,,645655.0,5.810000518583756
SNL/MSU/DOE,DB-BIAX-DH3-EP1(±45)6,45/-45/45/-45/45/-45/45/-45/45/-45/45/-45,EP,UNK,UNK,57.0,,0.0,99.0,0.0,1.0,3.3,,,,,,60.3,6.03,0.61,,0.1,2.0,110.25,-125.3333333333333,14.1,,,,26535.0,4.423819091965404
SNL/MSU/DOE,DB-BIAX-DH3-EP1(±45)6,45/-45/45/-45/45/-45/45/-45/45/-45/45/-45,EP,UNK,UNK,57.0,,0.0,99.0,0.0,1.0,3.3,,,,,,69.0,6.9,,,0.1,1.0,110.25,-125.3333333333333,14.1,,,,3415.0,3.533390708017552
SNL/MSU/DOE,DB-BIAX-DH3-EP1(±45)6,45/-45/45/-45/45/-45/45/-45/45/-45/45/-45,EP,UNK,UNK,57.0,,0.0,99.0,0.0,1.0,3.3,,,,,,60.3,6.03,,,0.1,2.0,110.25,-125.3333333333333,14.1,,,,42837.0,4.63181904831605
SNL/MSU/DOE,DB-BIAX-DH3-EP1(±45)6,45/-45/45/-45/45/-45/45/-45/45/-45/45/-45,EP,UNK,UNK,57.0,,0.0,99.0,0.0,1.0,3.3,,,,,,51.7,5.170000000000001,,,0.1,2.0,110.25,-125.3333333333333,14.1,,,,415413.0,5.618480083291818
SNL/MSU/DOE,DB-BIAX-DH3-EP1(±45)6,45/-45/45/-45/45/-45/45/-45/45/-45/45/-45,EP,UNK,UNK,57.0,,0.0,99.0,0.0,1.0,3.3,,,,,,69.0,6.9,,,0.1,2.0,110.25,-125.3333333333333,14.1,,,,10667.0,4.028042295090749
SNL/MSU/DOE,DB-BIAX-DH3-EP1(±45)6,45/-45/45/-45/45/-45/45/-45/45/-45/45/-45,EP,UNK,UNK,57.0,,0.0,99.0,0.0,1.0,3.3,,,,,,60.3,6.03,,,0.1,2.0,110.25,-125.3333333333333,14.1,,,,129011.0,5.110626741583216
SNL/MSU/DOE,DB-BIAX-DH3-EP1(±45)6,45/-45/45/-45/45/-45/45/-45/45/-45/45/-45,EP,UNK,UNK,57.0,,0.0,99.0,0.0,1.0,3.3,,,,,,60.3,6.03,,,0.1,2.0,110.25,-125.3333333333333,14.1,,,,72752.0,4.861844936861033
SNL/MSU/DOE,DB-BIAX-DH3-EP1(±45)6,45/-45/45/-45/45/-45/45/-45/45/-45/45/-45,EP,UNK,UNK,57.0,,0.0,99.0,0.0,1.0,3.3,,,,,,51.7,5.170000000000001,,,0.1,3.0,110.25,-125.3333333333333,14.1,,,,809747.0,5.90834934768455
SNL/MSU/DOE,DB-BIAX-DH3-EP1(±45)6,45/-45/45/-45/45/-45/45/-45/45/-45/45/-45,EP,UNK,UNK,57.0,,0.0,99.0,0.0,1.0,3.3,,,,,,51.7,5.170000000000001,,,0.1,3.0,110.25,-125.3333333333333,14.1,,,,663301.0,5.821710652046084
SNL/MSU/DOE,DB-BIAX-DH3-EP1(±45)6,45/-45/45/-45/45/-45/45/-45/45/-45/45/-45,EP,UNK,UNK,57.0,,0.0,99.0,0.0,1.0,3.3,,,,,,44.8,4.48,,,0.1,4.0,110.25,-125.3333333333333,14.1,,,,8040170.0,6.905265231494893
SNL/MSU/DOE,DB-BIAX-DH3-EP1(±45)6,45/-45/45/-45/45/-45/45/-45/45/-45/45/-45,EP,UNK,UNK,57.0,,0.0,99.0,0.0,1.0,3.3,,,,,,69.0,6.9,,,0.1,1.0,110.25,-125.3333333333333,14.1,,,,17005.0,4.230576636268741
SNL/MSU/DOE,DB-BIAX-DH3-EP1(±45)6,45/-45/45/-45/45/-45/45/-45/45/-45/45/-45,EP,UNK,UNK,57.0,,0.0,99.0,0.0,1.0,3.3,,,,,,37.9,-37.9,,,-1.0,1.7,110.25,-125.3333333333333,14.1,,,,20464.0,4.310990527134579
SNL/MSU/DOE,DB-BIAX-DH3-EP1(±45)6,45/-45/45/-45/45/-45/45/-45/45/-45/45/-45,EP,UNK,UNK,57.0,,0.0,99.0,0.0,1.0,3.3,,,,,,47.0,-47.0,,,-1.0,1.7,110.25,-125.3333333333333,14.1,,,,1122.0,3.049992856920142
SNL/MSU/DOE,DB-BIAX-DH3-EP1(±45)6,45/-45/45/-45/45/-45/45/-45/45/-45/45/-45,EP,UNK,UNK,57.0,,0.0,99.0,0.0,1.0,3.3,,,,,,27.6,-27.6,,,-1.0,2.0,110.25,-125.3333333333333,14.1,,,,8735747.0,6.941300047739897
SNL/MSU/DOE,DB-BIAX-DH3-EP1(±45)6,45/-45/45/-45/45/-45/45/-45/45/-45/45/-45,EP,UNK,UNK,57.0,,0.0,99.0,0.0,1.0,3.3,,,,,,37.9,-37.9,,,-1.0,1.5,110.25,-125.3333333333333,14.1,,,,63909.0,4.80556202208807
SNL/MSU/DOE,DB-BIAX-DH3-EP1(±45)6,45/-45/45/-45/45/-45/45/-45/45/-45/45/-45,EP,UNK,UNK,57.0,,0.0,99.0,0.0,1.0,3.3,,,,,,34.5,-34.5,,,-1.0,2.0,110.25,-125.3333333333333,14.1,,,,267643.0,5.427555889224669
SNL/MSU/DOE,DB-BIAX-DH3-EP1(±45)6,45/-45/45/-45/45/-45/45/-45/45/-45/45/-45,EP,UNK,UNK,57.0,,0.0,99.0,0.0,1.0,3.3,,,,,,34.5,-34.5,,,-1.0,2.0,110.25,-125.3333333333333,14.1,,,,347786.0,5.541312095650818
SNL/MSU/DOE,DB-BIAX-DH3-EP1(±45)6,45/-45/45/-45/45/-45/45/-45/45/-45/45/-45,EP,UNK,UNK,57.0,,0.0,99.0,0.0,1.0,3.3,,,,,,37.9,-37.9,,,-1.0,1.7,110.25,-125.3333333333333,14.1,,,,50020.0,4.699143687394484
SNL/MSU/DOE,DB-BIAX-DH3-EP1(±45)6,45/-45/45/-45/45/-45/45/-45/45/-45/45/-45,EP,UNK,UNK,57.0,,0.0,99.0,0.0,1.0,3.3,,,,,,37.9,-37.9,,,-1.0,2.0,110.25,-125.3333333333333,14.1,,,,16797.0,4.225231722214646
SNL/MSU/DOE,DB-BIAX-DH3-EP1(±45)6,45/-45/45/-45/45/-45/45/-45/45/-45/45/-45,EP,UNK,UNK,57.0,,0.0,99.0,0.0,1.0,3.3,,,,,,34.5,-34.5,,,-1.0,2.0,110.25,-125.3333333333333,14.1,,,,226498.0,5.355064371502057
SNL/MSU/DOE,DB-BIAX-DH3-EP1(±45)6,45/-45/45/-45/45/-45/45/-45/45/-45/45/-45,EP,UNK,UNK,57.0,,0.0,99.0,0.0,1.0,3.3,,,,,,31.0,-31.0,,,-1.0,2.0,110.25,-125.3333333333333,14.1,,,,1974307.0,6.295414685334269
SNL/MSU/DOE,DB-BIAX-DH3-EP1(±45)6,45/-45/45/-45/45/-45/45/-45/45/-45/45/-45,EP,UNK,UNK,57.0,,0.0,99.0,0.0,1.0,3.3,,,,,,31.0,-31.0,,,-1.0,2.0,110.25,-125.3333333333333,14.1,,,,1905570.0,6.280024906955131
SNL/MSU/DOE,DB-BIAX-DH3-EP1(±45)6,45/-45/45/-45/45/-45/45/-45/45/-45/45/-45,EP,UNK,UNK,57.0,,0.0,99.0,0.0,1.0,3.3,,,,,,47.0,-47.0,,,-1.0,1.0,110.25,-125.3333333333333,14.1,,,,1990.0,3.298853076409707
SNL/MSU/DOE,DB-BIAX-DH3-EP1(±45)6,45/-45/45/-45/45/-45/45/-45/45/-45/45/-45,EP,UNK,UNK,57.0,,0.0,99.0,0.0,1.0,3.3,,,,,,-8.96,-89.60000000000001,,,10.0,2.0,110.25,-125.3333333333333,14.1,,,,3639.0,3.560982055586235
SNL/MSU/DOE,DB-BIAX-DH3-EP1(±45)6,45/-45/45/-45/45/-45/45/-45/45/-45/45/-45,EP,UNK,UNK,57.0,,0.0,99.0,0.0,1.0,3.3,,,,,,-8.62,-86.19999999999999,,,10.0,1.8,110.25,-125.3333333333333,14.1,,,,86135.0,4.935179658053078
SNL/MSU/DOE,DB-BIAX-DH3-EP1(±45)6,45/-45/45/-45/45/-45/45/-45/45/-45/45/-45,EP,UNK,UNK,57.0,,0.0,99.0,0.0,1.0,3.3,,,,,,-8.96,-89.60000000000001,,,10.0,1.8,110.25,-125.3333333333333,14.1,,,,434751.0,5.638240589625831
SNL/MSU/DOE,DB-BIAX-DH3-EP1(±45)6,45/-45/45/-45/45/-45/45/-45/45/-45/45/-45,EP,UNK,UNK,57.0,,0.0,99.0,0.0,1.0,3.3,,,,,,-8.07,-80.7,,,10.0,1.8,110.25,-125.3333333333333,14.1,,,,434751.0,5.638240589625831
SNL/MSU/DOE,DB-BIAX-DH3-EP1(±45)6,45/-45/45/-45/45/-45/45/-45/45/-45/45/-45,EP,UNK,UNK,57.0,,0.0,99.0,0.0,1.0,3.3,,,,,,-9.93,-99.3,,,10.0,1.0,110.25,-125.3333333333333,14.1,,,,212.0,2.326335860928752
SNL/MSU/DOE,DB-BIAX-DH3-EP1(±45)6,45/-45/45/-45/45/-45/45/-45/45/-45/45/-45,EP,UNK,UNK,57.0,,0.0,99.0,0.0,1.0,3.3,,,,,,-9.31,-93.10000000000001,,,10.0,1.0,110.25,-125.3333333333333,14.1,,,,355.0,2.550228353055094
SNL/MSU/DOE,DB-BIAX-DH3-EP1(±45)6,45/-45/45/-45/45/-45/45/-45/45/-45/45/-45,EP,UNK,UNK,57.0,,0.0,99.0,0.0,1.0,3.3,,,,,,-9.0,-90.0,,,10.0,1.0,110.25,-125.3333333333333,14.1,,,,615.0,2.788875115775417
SNL/MSU/DOE,DB-BIAX-DH3-EP1(±45)6,45/-45/45/-45/45/-45/45/-45/45/-45/45/-45,EP,UNK,UNK,57.0,,0.0,99.0,0.0,1.0,3.3,,,,,,-8.69,-86.89999999999999,,,10.0,1.0,110.25,-125.3333333333333,14.1,,,,8246.0,3.91624333046534
SNL/MSU/DOE,DB-BIAX-DH3-EP1(±45)6,45/-45/45/-45/45/-45/45/-45/45/-45/45/-45,EP,UNK,UNK,57.0,,0.0,99.0,0.0,1.0,3.3,,,,,,-8.69,-86.89999999999999,,,10.0,1.0,110.25,-125.3333333333333,14.1,,,,2035.0,3.308564413561239
SNL/MSU/DOE,DB-BIAX-DH3L-EP1(±45)8,45/-45/45/-45/45/-45/45/-45/45/-45/45/-45/45/-45/45/-45,EP,UNK,UNK,46.0,,0.0,99.0,0.0,1.0,5.35,,,,,,69.0,6.9,,,0.1,1.0,,,,,,,3130.0,3.495544337546448
SNL/MSU/DOE,DB-BIAX-DH3L-EP1(±45)8,45/-45/45/-45/45/-45/45/-45/45/-45/45/-45/45/-45/45/-45,EP,UNK,UNK,46.0,,0.0,99.0,0.0,1.0,5.35,,,,,,69.0,6.9,,,0.1,1.0,,,,,,,1666.0,3.221674997070769
SNL/MSU/DOE,DB-BIAX-DH3L-EP1(±45)8,45/-45/45/-45/45/-45/45/-45/45/-45/45/-45/45/-45/45/-45,EP,UNK,UNK,46.0,,0.0,99.0,0.0,1.0,5.35,,,,,,51.7,5.170000000000001,,,0.1,1.0,,,,,,,70951.0,4.850958520884703
SNL/MSU/DOE,DB-BIAX-DH3L-EP1(±45)8,45/-45/45/-45/45/-45/45/-45/45/-45/45/-45/45/-45/45/-45,EP,UNK,UNK,46.0,,0.0,99.0,0.0,1.0,5.35,,,,,,51.7,5.170000000000001,,,0.1,1.0,,,,,,,241091.0,5.382180998335596
SNL/MSU/DOE,DB-BIAX-DH3L-EP1(±45)8,45/-45/45/-45/45/-45/45/-45/45/-45/45/-45/45/-45/45/-45,EP,UNK,UNK,46.0,,0.0,99.0,0.0,1.0,5.35,,,,,,51.7,5.170000000000001,,,0.1,1.0,,,,,,,103578.0,5.015267520918701
SNL/MSU/DOE,DB-BIAX-DH3L-EP1(±45)8,45/-45/45/-45/45/-45/45/-45/45/-45/45/-45/45/-45/45/-45,EP,UNK,UNK,46.0,,0.0,99.0,0.0,1.0,5.35,,,,,,79.3,7.93,,,0.1,1.5,,,,,,,251.0,2.399673721481038
SNL/MSU/DOE,DB-BIAX-DH3L-EP1(±45)8,45/-45/45/-45/45/-45/45/-45/45/-45/45/-45/45/-45/45/-45,EP,UNK,UNK,46.0,,0.0,99.0,0.0,1.0,5.35,,,,,,79.3,7.93,,,0.1,0.5,,,,,,,1106.0,3.04375512696868
SNL/MSU/DOE,DB-BIAX-DH3L-EP1(±45)8,45/-45/45/-45/45/-45/45/-45/45/-45/45/-45/45/-45/45/-45,EP,UNK,UNK,46.0,,0.0,99.0,0.0,1.0,5.35,,,,,,79.3,7.93,,,0.1,0.5,,,,,,,755.0,2.877946951629188
SNL/MSU/DOE,DB-BIAX-DH3L-EP1(±45)8,45/-45/45/-45/45/-45/45/-45/45/-45/45/-45/45/-45/45/-45,EP,UNK,UNK,46.0,,0.0,99.0,0.0,1.0,5.35,,,,,,60.3,6.03,,,0.1,0.75,,,,,,,14224.0,4.153021743626138
SNL/MSU/DOE,DB-BIAX-DH3L-EP1(±45)8,45/-45/45/-45/45/-45/45/-45/45/-45/45/-45/45/-45/45/-45,EP,UNK,UNK,46.0,,0.0,99.0,0.0,1.0,5.35,,,,,,60.3,6.03,,,0.1,0.5,,,,,,,49189.0,4.691867993551476
SNL/MSU/DOE,DB-BIAX-DH3L-EP1(±45)8,45/-45/45/-45/45/-45/45/-45/45/-45/45/-45/45/-45/45/-45,EP,UNK,UNK,46.0,,0.0,99.0,0.0,1.0,5.35,,,,,,44.8,4.48,,,0.1,3.0,,,,,,,2378150.0,6.376239243940277
SNL/MSU/DOE,DB-BIAX-DH3L-EP1(±45)8,45/-45/45/-45/45/-45/45/-45/45/-45/45/-45/45/-45/45/-45,EP,UNK,UNK,46.0,,0.0,99.0,0.0,1.0,5.35,,,,,,44.8,4.48,,,0.1,3.0,,,,,,,1024111.0,6.010347030931722
SNL/MSU/DOE,DB-BIAX-DH3L-EP1(±45)8,45/-45/45/-45/45/-45/45/-45/45/-45/45/-45/45/-45/45/-45,EP,UNK,UNK,46.0,,0.0,99.0,0.0,1.0,5.35,,,,,,60.3,6.03,,,0.1,0.5,,,,,,,28078.0,4.448366169700719
SNL/MSU/DOE,DB-BIAX-DH3L-EP1(±45)8,45/-45/45/-45/45/-45/45/-45/45/-45/45/-45/45/-45/45/-45,EP,UNK,UNK,46.0,,0.0,99.0,0.0,1.0,5.35,,,,,,60.3,6.03,,,0.1,0.5,,,,,,,29870.0,4.475235222604129
SNL/MSU/DOE,DB-BIAX-DH3L-EP1(±45)8,45/-45/45/-45/45/-45/45/-45/45/-45/45/-45/45/-45/45/-45,EP,UNK,UNK,46.0,,0.0,99.0,0.0,1.0,5.35,,,,,,60.3,6.03,,,0.1,1.0,,,,,,,42943.0,4.632892380992985
SNL/MSU/DOE,DB-BIAX-DH3L-EP1(±45)8,45/-45/45/-45/45/-45/45/-45/45/-45/45/-45/45/-45/45/-45,EP,UNK,UNK,46.0,,0.0,99.0,0.0,1.0,5.35,,,,,,60.3,6.03,,,0.1,1.0,,,,,,,38698.0,4.587688520279667
SNL/MSU/DOE,DB-BIAX-DH3L-EP1(±45)8,45/-45/45/-45/45/-45/45/-45/45/-45/45/-45/45/-45/45/-45,EP,UNK,UNK,46.0,,0.0,99.0,0.0,1.0,5.35,,,,,,69.0,6.9,,,0.1,1.0,,,,,,,9738.0,3.988469770209876
SNL/MSU/DOE,DB-BIAX-SWA-EP1(±45)6,45/-45/45/-45/45/-45/45/-45/45/-45/45/-45,EP,UNK,UNK,45.0,,0.0,97.0,2.0,0.0,4.2,,,,,,103.0,10.3,1.57,,0.1,2.0,170.7142857142857,-175.5,11.8875,,2.042857142857143,,1014.0,3.006037954997317
SNL/MSU/DOE,DB-BIAX-SWA-EP1(±45)6,45/-45/45/-45/45/-45/45/-45/45/-45/45/-45,EP,UNK,UNK,45.0,,0.0,97.0,2.0,0.0,4.2,,,,,,103.0,10.3,1.57,,0.1,0.5,170.7142857142857,-175.5,11.8875,,2.042857142857143,,2199.0,3.34222522936079
SNL/MSU/DOE,DB-BIAX-SWA-EP1(±45)6,45/-45/45/-45/45/-45/45/-45/45/-45/45/-45,EP,UNK,UNK,45.0,,0.0,97.0,2.0,0.0,4.2,,,,,,103.0,10.3,1.57,,0.1,0.5,170.7142857142857,-175.5,11.8875,,2.042857142857143,,5597.0,3.74795530690673
SNL/MSU/DOE,DB-BIAX-SWA-EP1(±45)6,45/-45/45/-45/45/-45/45/-45/45/-45/45/-45,EP,UNK,UNK,45.0,,0.0,97.0,2.0,0.0,4.2,,,,,,86.0,8.6,1.09,,0.1,1.2,170.7142857142857,-175.5,11.8875,,2.042857142857143,,34736.0,4.540779806110345
SNL/MSU/DOE,DB-BIAX-SWA-EP1(±45)6,45/-45/45/-45/45/-45/45/-45/45/-45/45/-45,EP,UNK,UNK,45.0,,0.0,97.0,2.0,0.0,4.2,,,,,,86.0,8.6,1.09,,0.1,1.0,170.7142857142857,-175.5,11.8875,,2.042857142857143,,50065.0,4.699534220501395
SNL/MSU/DOE,DB-BIAX-SWA-EP1(±45)6,45/-45/45/-45/45/-45/45/-45/45/-45/45/-45,EP,UNK,UNK,45.0,,0.0,97.0,2.0,0.0,4.2,,,,,,86.0,8.6,1.09,,0.1,1.2,170.7142857142857,-175.5,11.8875,,2.042857142857143,,30256.0,4.480811511500964
SNL/MSU/DOE,DB-BIAX-SWA-EP1(±45)6,45/-45/45/-45/45/-45/45/-45/45/-45/45/-45,EP,UNK,UNK,45.0,,0.0,97.0,2.0,0.0,4.2,,,,,,69.0,6.9,0.76,,0.1,1.5,170.7142857142857,-175.5,11.8875,,2.042857142857143,,644311.0,5.809095545902486
SNL/MSU/DOE,DB-BIAX-SWA-EP1(±45)6,45/-45/45/-45/45/-45/45/-45/45/-45/45/-45,EP,UNK,UNK,45.0,,0.0,97.0,2.0,0.0,4.2,,,,,,69.0,6.9,0.76,,0.1,2.0,170.7142857142857,-175.5,11.8875,,2.042857142857143,,454263.0,5.657307364703194
SNL/MSU/DOE,DB-BIAX-SWA-EP1(±45)6,45/-45/45/-45/45/-45/45/-45/45/-45/45/-45,EP,UNK,UNK,45.0,,0.0,97.0,2.0,0.0,4.2,,,,,,69.0,6.9,0.76,,0.1,2.0,170.7142857142857,-175.5,11.8875,,2.042857142857143,,406501.0,5.609061618303882
SNL/MSU/DOE,DB-BIAX-SWA-EP1(±45)6,45/-45/45/-45/45/-45/45/-45/45/-45/45/-45,EP,UNK,UNK,45.0,,0.0,97.0,2.0,0.0,4.2,,,,,,-10.3,-103.0,,-1.57,10.0,2.0,170.7142857142857,-175.5,11.8875,,2.042857142857143,,35840.0,4.554368000990087
SNL/MSU/DOE,DB-BIAX-SWA-EP1(±45)6,45/-45/45/-45/45/-45/45/-45/45/-45/45/-45,EP,UNK,UNK,45.0,,0.0,97.0,2.0,0.0,4.2,,,,,,-8.6,-86.0,,-1.09,10.0,2.0,170.7142857142857,-175.5,11.8875,,2.042857142857143,,1271690.0,6.104381256204221
SNL/MSU/DOE,DB-BIAX-SWA-EP1(±45)6,45/-45/45/-45/45/-45/45/-45/45/-45/45/-45,EP,UNK,UNK,45.0,,0.0,97.0,2.0,0.0,4.2,,,,,,-8.6,-86.0,,-1.09,10.0,2.0,170.7142857142857,-175.5,11.8875,,2.042857142857143,,1933734.0,6.286396733305765
SNL/MSU/DOE,DB-BIAX-SWA-EP1(±45)6,45/-45/45/-45/45/-45/45/-45/45/-45/45/-45,EP,UNK,UNK,45.0,,0.0,97.0,2.0,0.0,4.2,,,,,,-8.6,-86.0,,-1.09,10.0,2.0,170.7142857142857,-175.5,11.8875,,2.042857142857143,,1497069.0,6.175241817463069
SNL/MSU/DOE,DB-BIAX-SWA-EP1(±45)6,45/-45/45/-45/45/-45/45/-45/45/-45/45/-45,EP,UNK,UNK,45.0,,0.0,97.0,2.0,0.0,4.2,,,,,,-10.3,-103.0,,-1.57,10.0,2.0,170.7142857142857,-175.5,11.8875,,2.042857142857143,,26850.0,4.428944290035575
SNL/MSU/DOE,DB-BIAX-SWA-EP1(±45)6,45/-45/45/-45/45/-45/45/-45/45/-45/45/-45,EP,UNK,UNK,45.0,,0.0,97.0,2.0,0.0,4.2,,,,,,-10.3,-103.0,,-1.57,10.0,2.0,170.7142857142857,-175.5,11.8875,,2.042857142857143,,40606.0,4.608590210285717
SNL/MSU/DOE,DB-BIAX-SWA-EP1(±45)6,45/-45/45/-45/45/-45/45/-45/45/-45/45/-45,EP,UNK,UNK,45.0,,0.0,97.0,2.0,0.0,4.2,,,,,,-8.6,-86.0,,-1.09,10.0,2.0,170.7142857142857,-175.5,11.8875,,2.042857142857143,,619662.0,5.792154864398314
SNL/MSU/DOE,DB-BIAX-SWA-EP1(±45)6,45/-45/45/-45/45/-45/45/-45/45/-45/45/-45,EP,UNK,UNK,45.0,,0.0,97.0,2.0,0.0,4.2,,,,,,-8.6,-86.0,,-1.09,10.0,2.0,170.7142857142857,-175.5,11.8875,,2.042857142857143,,1271690.0,6.104381256204221
SNL/MSU/DOE,DB-BIAX-SWA-EP1(±45)6,45/-45/45/-45/45/-45/45/-45/45/-45/45/-45,EP,UNK,UNK,45.0,,0.0,97.0,2.0,0.0,4.2,,,,,,52.0,-52.0,,-0.51,-1.0,0.5,170.7142857142857,-175.5,11.8875,,2.042857142857143,,57742.0,4.761491822390581
SNL/MSU/DOE,DB-BIAX-SWA-EP1(±45)6,45/-45/45/-45/45/-45/45/-45/45/-45/45/-45,EP,UNK,UNK,45.0,,0.0,97.0,2.0,0.0,4.2,,,,,,52.0,-52.0,,-0.51,-1.0,0.5,170.7142857142857,-175.5,11.8875,,2.042857142857143,,45137.0,4.654532690613644
SNL/MSU/DOE,DB-BIAX-SWA-EP1(±45)6,45/-45/45/-45/45/-45/45/-45/45/-45/45/-45,EP,UNK,UNK,45.0,,0.0,97.0,2.0,0.0,4.2,,,,,,69.0,-69.0,,-0.76,-1.0,0.5,170.7142857142857,-175.5,11.8875,,2.042857142857143,,2446.0,3.388456452700267
SNL/MSU/DOE,DB-BIAX-SWA-EP1(±45)6,45/-45/45/-45/45/-45/45/-45/45/-45/45/-45,EP,UNK,UNK,45.0,,0.0,97.0,2.0,0.0,4.2,,,,,,69.0,-69.0,,-0.76,-1.0,0.5,170.7142857142857,-175.5,11.8875,,2.042857142857143,,2341.0,3.369401413696624
SNL/MSU/DOE,DB-BIAX-SWA-EP1(±45)6,45/-45/45/-45/45/-45/45/-45/45/-45/45/-45,EP,UNK,UNK,45.0,,0.0,97.0,2.0,0.0,4.2,,,,,,69.0,-69.0,,-0.76,-1.0,0.5,170.7142857142857,-175.5,11.8875,,2.042857142857143,,2447.0,3.388633969351789
SNL/MSU/DOE,DB-BIAX-SWA-EP1(±45)6,45/-45/45/-45/45/-45/45/-45/45/-45/45/-45,EP,UNK,UNK,45.0,,0.0,97.0,2.0,0.0,4.2,,,,,,52.0,-52.0,,-0.51,-1.0,1.0,170.7142857142857,-175.5,11.8875,,2.042857142857143,,50277.0,4.701369355682256
SNL/MSU/DOE,DB-BIAX-SWA-EP1(±45)6,45/-45/45/-45/45/-45/45/-45/45/-45/45/-45,EP,UNK,UNK,45.0,,0.0,97.0,2.0,0.0,4.2,,,,,,41.0,-41.0,,-0.41,-1.0,2.0,170.7142857142857,-175.5,11.8875,,2.042857142857143,,508474.0,5.706268750876826
SNL/MSU/DOE,DB-BIAX-SWA-EP1(±45)6,45/-45/45/-45/45/-45/45/-45/45/-45/45/-45,EP,UNK,UNK,45.0,,0.0,97.0,2.0,0.0,4.2,,,,,,41.0,-41.0,,-0.41,-1.0,2.0,170.7142857142857,-175.5,11.8875,,2.042857142857143,,505117.0,5.70339198518618
SNL/MSU/DOE,DB-BIAX-SWA-EP1(±45)6,45/-45/45/-45/45/-45/45/-45/45/-45/45/-45,EP,UNK,UNK,45.0,,2.0,97.0,0.0,0.0,4.2,,,,,,69.0,6.9,0.58,,0.1,2.0,170.7142857142857,-175.5,11.8875,,2.042857142857143,,53674.0,4.729763961845546
SNL/MSU/DOE,DB-BIAX-SWA-EP1(±45)6,45/-45/45/-45/45/-45/45/-45/45/-45/45/-45,EP,UNK,UNK,45.0,,2.0,97.0,0.0,0.0,4.2,,,,,,69.0,6.9,0.58,,0.1,2.0,170.7142857142857,-175.5,11.8875,,2.042857142857143,,87301.0,4.941019218413411
SNL/MSU/DOE,DB-BIAX-SWA-EP1(±45)6,45/-45/45/-45/45/-45/45/-45/45/-45/45/-45,EP,UNK,UNK,45.0,,2.0,97.0,0.0,0.0,4.2,,,,,,69.0,6.9,0.58,,0.1,2.0,170.7142857142857,-175.5,11.8875,,2.042857142857143,,88263.0,4.945778684739357
SNL/MSU/DOE,DB-BIAX-SWA-EP1(±45)6,45/-45/45/-45/45/-45/45/-45/45/-45/45/-45,EP,UNK,UNK,45.0,,2.0,97.0,0.0,0.0,4.2,,,,,,86.0,8.6,0.58,,0.1,1.0,170.7142857142857,-175.5,11.8875,,2.042857142857143,,7591.0,3.880298991425753
SNL/MSU/DOE,DB-BIAX-SWA-EP1(±45)6,45/-45/45/-45/45/-45/45/-45/45/-45/45/-45,EP,UNK,UNK,45.0,,2.0,97.0,0.0,0.0,4.2,,,,,,86.0,8.6,0.72,,0.1,1.0,170.7142857142857,-175.5,11.8875,,2.042857142857143,,11171.0,4.048092051812373
SNL/MSU/DOE,DB-BIAX-SWA-EP1(±45)6,45/-45/45/-45/45/-45/45/-45/45/-45/45/-45,EP,UNK,UNK,45.0,,2.0,97.0,0.0,0.0,4.2,,,,,,86.0,8.6,0.72,,0.1,1.0,170.7142857142857,-175.5,11.8875,,2.042857142857143,,6483.0,3.811776021602904
SNL/MSU/DOE,DB-BIAX-SWA-EP1(±45)6,45/-45/45/-45/45/-45/45/-45/45/-45/45/-45,EP,UNK,UNK,45.0,,2.0,97.0,0.0,0.0,4.2,,,,,,59.0,5.9,0.5,,0.1,3.0,170.7142857142857,-175.5,11.8875,,2.042857142857143,,566554.0,5.753241310111775
SNL/MSU/DOE,DB-BIAX-SWA-EP1(±45)6,45/-45/45/-45/45/-45/45/-45/45/-45/45/-45,EP,UNK,UNK,45.0,,2.0,97.0,0.0,0.0,4.2,,,,,,59.0,5.9,0.5,,0.1,3.0,170.7142857142857,-175.5,11.8875,,2.042857142857143,,345213.0,5.538087141973526
SNL/MSU/DOE,DB-BIAX-SWA-EP1(±45)6,45/-45/45/-45/45/-45/45/-45/45/-45/45/-45,EP,UNK,UNK,45.0,,2.0,97.0,0.0,0.0,4.2,,,,,,52.0,5.2,0.44,,0.1,4.0,170.7142857142857,-175.5,11.8875,,2.042857142857143,,4581395.0,6.660997737513897
SNL/MSU/DOE,DB-BIAX-SWA-EP1(±45)6,45/-45/45/-45/45/-45/45/-45/45/-45/45/-45,EP,UNK,UNK,45.0,,2.0,97.0,0.0,0.0,4.2,,,,,,59.0,5.9,0.5,,0.1,3.0,170.7142857142857,-175.5,11.8875,,2.042857142857143,,6688035.0,6.825298537198169
SNL/MSU/DOE,DB-BIAX-DE2[(+/-45)S]3,45/-45/-45/45/45/-45/-45/45/45/-45/-45/45,EP,UNK,UNK,40.0,,0.0,68.0,0.0,32.0,4.93,,,,,,121.0,12.1,1.4,,0.1,1.0,220.3333333333333,,13.5,,3.3,,1778.0,3.249931756634195
SNL/MSU/DOE,DB-BIAX-DE2[(+/-45)S]3,45/-45/-45/45/45/-45/-45/45/45/-45/-45/45,EP,UNK,UNK,40.0,,0.0,68.0,0.0,32.0,4.93,,,,,,121.0,12.1,1.4,,0.1,1.0,220.3333333333333,,13.5,,3.3,,1688.0,3.227372442289636
SNL/MSU/DOE,DB-BIAX-DE2[(+/-45)S]3,45/-45/-45/45/45/-45/-45/45/45/-45/-45/45,EP,UNK,UNK,40.0,,0.0,68.0,0.0,32.0,4.93,,,,,,121.0,12.1,1.4,,0.1,1.0,220.3333333333333,,13.5,,3.3,,1326.0,3.122543524068754
SNL/MSU/DOE,DB-BIAX-DE2[(+/-45)S]3,45/-45/-45/45/45/-45/-45/45/45/-45/-45/45,EP,UNK,UNK,40.0,,0.0,68.0,0.0,32.0,4.93,,,,,,103.0,10.3,1.1,,0.1,2.0,220.3333333333333,,13.5,,3.3,,7661.0,3.884285462339675
SNL/MSU/DOE,DB-BIAX-DE2[(+/-45)S]3,45/-45/-45/45/45/-45/-45/45/45/-45/-45/45,EP,UNK,UNK,40.0,,0.0,68.0,0.0,32.0,4.93,,,,,,103.0,10.3,1.1,,0.1,2.0,220.3333333333333,,13.5,,3.3,,7275.0,3.861832997657945
SNL/MSU/DOE,DB-BIAX-DE2[(+/-45)S]3,45/-45/-45/45/45/-45/-45/45/45/-45/-45/45,EP,UNK,UNK,40.0,,0.0,68.0,0.0,32.0,4.93,,,,,,103.0,10.3,1.1,,0.1,2.0,220.3333333333333,,13.5,,3.3,,4314.0,3.634880140766526
SNL/MSU/DOE,DB-BIAX-DE2[(+/-45)S]3,45/-45/-45/45/45/-45/-45/45/45/-45/-45/45,EP,UNK,UNK,40.0,,0.0,68.0,0.0,32.0,4.93,,,,,,86.2,8.620000000000001,0.84,,0.1,2.5,220.3333333333333,,13.5,,3.3,,34288.0,4.535142153697754
SNL/MSU/DOE,DB-BIAX-DE2[(+/-45)S]3,45/-45/-45/45/45/-45/-45/45/45/-45/-45/45,EP,UNK,UNK,40.0,,0.0,68.0,0.0,32.0,4.93,,,,,,86.2,8.620000000000001,0.84,,0.1,2.5,220.3333333333333,,13.5,,3.3,,30965.0,4.49087108434559
SNL/MSU/DOE,DB-BIAX-DE2[(+/-45)S]3,45/-45/-45/45/45/-45/-45/45/45/-45/-45/45,EP,UNK,UNK,40.0,,0.0,68.0,0.0,32.0,4.93,,,,,,86.2,8.620000000000001,0.84,,0.1,2.5,220.3333333333333,,13.5,,3.3,,20734.0,4.316683094199447
SNL/MSU/DOE,DB-BIAX-DE2[(+/-45)S]3,45/-45/-45/45/45/-45/-45/45/45/-45/-45/45,EP,UNK,UNK,40.0,,0.0,68.0,0.0,32.0,4.93,,,,,,69.0,6.9,0.62,,0.1,3.5,220.3333333333333,,13.5,,3.3,,547089.0,5.738057982758959
SNL/MSU/DOE,DB-BIAX-DE2[(+/-45)S]3,45/-45/-45/45/45/-45/-45/45/45/-45/-45/45,EP,UNK,UNK,40.0,,0.0,68.0,0.0,32.0,4.93,,,,,,69.0,6.9,0.62,,0.1,3.5,220.3333333333333,,13.5,,3.3,,650182.0,5.813034942076622
SNL/MSU/DOE,DB-BIAX-DE2[(+/-45)S]3,45/-45/-45/45/45/-45/-45/45/45/-45/-45/45,EP,UNK,UNK,40.0,,0.0,68.0,0.0,32.0,4.93,,,,,,69.0,6.9,0.62,,0.1,3.5,220.3333333333333,,13.5,,3.3,,435805.0,5.639292208608614
SNL/MSU/DOE,DB-BIAX-DE4[(+/-45)S]3,45/-45/-45/45/45/-45/-45/45/45/-45/-45/45,EP,UNK,UNK,40.0,,0.0,68.0,0.0,32.0,4.85,,,,,,121.0,12.1,1.63,,0.1,1.0,214.3333333333333,,13.1,,3.433333333333334,,2373.0,3.375297738217339
SNL/MSU/DOE,DB-BIAX-DE4[(+/-45)S]3,45/-45/-45/45/45/-45/-45/45/45/-45/-45/45,EP,UNK,UNK,40.0,,0.0,68.0,0.0,32.0,4.85,,,,,,121.0,12.1,1.63,,0.1,1.0,214.3333333333333,,13.1,,3.433333333333334,,1403.0,3.14705767102836
SNL/MSU/DOE,DB-BIAX-DE4[(+/-45)S]3,45/-45/-45/45/45/-45/-45/45/45/-45/-45/45,EP,UNK,UNK,40.0,,0.0,68.0,0.0,32.0,4.85,,,,,,121.0,12.1,1.63,,0.1,1.0,214.3333333333333,,13.1,,3.433333333333334,,1507.0,3.178113252314632
SNL/MSU/DOE,DB-BIAX-DE4[(+/-45)S]3,45/-45/-45/45/45/-45/-45/45/45/-45/-45/45,EP,UNK,UNK,40.0,,0.0,68.0,0.0,32.0,4.85,,,,,,103.0,10.3,1.32,,0.1,2.0,214.3333333333333,,13.1,,3.433333333333334,,4525.0,3.655618583541222
SNL/MSU/DOE,DB-BIAX-DE4[(+/-45)S]3,45/-45/-45/45/45/-45/-45/45/45/-45/-45/45,EP,UNK,UNK,40.0,,0.0,68.0,0.0,32.0,4.85,,,,,,103.0,10.3,1.32,,0.1,2.0,214.3333333333333,,13.1,,3.433333333333334,,9258.0,3.966517176446792
SNL/MSU/DOE,DB-BIAX-DE4[(+/-45)S]3,45/-45/-45/45/45/-45/-45/45/45/-45/-45/45,EP,UNK,UNK,40.0,,0.0,68.0,0.0,32.0,4.85,,,,,,103.0,10.3,1.32,,0.1,2.0,214.3333333333333,,13.1,,3.433333333333334,,6607.0,3.820004306808318
SNL/MSU/DOE,DB-BIAX-DE4[(+/-45)S]3,45/-45/-45/45/45/-45/-45/45/45/-45/-45/45,EP,UNK,UNK,40.0,,0.0,68.0,0.0,32.0,4.85,,,,,,86.2,8.620000000000001,1.03,,0.1,2.5,214.3333333333333,,13.1,,3.433333333333334,,39697.0,4.598757687300256
SNL/MSU/DOE,DB-BIAX-DE4[(+/-45)S]3,45/-45/-45/45/45/-45/-45/45/45/-45/-45/45,EP,UNK,UNK,40.0,,0.0,68.0,0.0,32.0,4.85,,,,,,86.2,8.620000000000001,1.03,,0.1,2.5,214.3333333333333,,13.1,,3.433333333333334,,48779.0,4.688232892760542
SNL/MSU/DOE,DB-BIAX-DE4[(+/-45)S]3,45/-45/-45/45/45/-45/-45/45/45/-45/-45/45,EP,UNK,UNK,40.0,,0.0,68.0,0.0,32.0,4.85,,,,,,86.2,8.620000000000001,1.03,,0.1,2.5,214.3333333333333,,13.1,,3.433333333333334,,29358.0,4.467726466143582
SNL/MSU/DOE,DB-BIAX-DE4[(+/-45)S]3,45/-45/-45/45/45/-45/-45/45/45/-45/-45/45,EP,UNK,UNK,40.0,,0.0,68.0,0.0,32.0,4.85,,,,,,69.0,6.9,0.75,,0.1,3.5,214.3333333333333,,13.1,,3.433333333333334,,1058433.0,6.024663371896075
SNL/MSU/DOE,DB-BIAX-DE4[(+/-45)S]3,45/-45/-45/45/45/-45/-45/45/45/-45/-45/45,EP,UNK,UNK,40.0,,0.0,68.0,0.0,32.0,4.85,,,,,,69.0,6.9,0.75,,0.1,3.5,214.3333333333333,,13.1,,3.433333333333334,,1258080.0,6.099708258322187
SNL/MSU/DOE,DB-BIAX-DE4[(+/-45)S]3,45/-45/-45/45/45/-45/-45/45/45/-45/-45/45,EP,UNK,UNK,40.0,,0.0,68.0,0.0,32.0,4.85,,,,,,69.0,6.9,0.75,,0.1,3.5,214.3333333333333,,13.1,,3.433333333333334,,1447656.0,6.160665374671436
SNL/MSU/DOE,MD-P2B[±45/(0)4C]S,45/-45/0/0/0/0/0/0/0/0/-45/45,EP,UNK,UNK,55.0,,85.0,15.0,0.0,0.0,2.82,,,,,,1103.0,110.3,1.1,,0.1,1.0,1545.904761904762,-1046.947368421053,100.8,,1.431904761904762,-1.026315789473684,449693.0,5.652916127316587
SNL/MSU/DOE,MD-P2B[±45/(0)4C]S,45/-45/0/0/0/0/0/0/0/0/-45/45,EP,UNK,UNK,55.0,,85.0,15.0,0.0,0.0,2.82,,,,,,1172.0,117.2,1.1,,0.1,1.0,1545.904761904762,-1046.947368421053,100.8,,1.431904761904762,-1.026315789473684,4172383.0,6.620384167240606
SNL/MSU/DOE,MD-P2B[±45/(0)4C]S,45/-45/0/0/0/0/0/0/0/0/-45/45,EP,UNK,UNK,55.0,,85.0,15.0,0.0,0.0,2.82,,,,,,1241.0,124.1,1.16,,0.1,1.0,1545.904761904762,-1046.947368421053,100.8,,1.431904761904762,-1.026315789473684,665487.0,5.823139576139155
SNL/MSU/DOE,MD-P2B[±45/(0)4C]S,45/-45/0/0/0/0/0/0/0/0/-45/45,EP,UNK,UNK,55.0,,85.0,15.0,0.0,0.0,2.82,,,,,,1379.0,137.9,1.29,,0.1,1.0,1545.904761904762,-1046.947368421053,100.8,,1.431904761904762,-1.026315789473684,780.0,2.89209460269048
SNL/MSU/DOE,MD-P2B[±45/(0)4C]S,45/-45/0/0/0/0/0/0/0/0/-45/45,EP,UNK,UNK,55.0,,85.0,15.0,0.0,0.0,2.82,,,,,,1379.0,137.9,1.29,,0.1,1.0,1545.904761904762,-1046.947368421053,100.8,,1.431904761904762,-1.026315789473684,1030.0,3.012837224705172
SNL/MSU/DOE,MD-P2B[±45/(0)4C]S,45/-45/0/0/0/0/0/0/0/0/-45/45,EP,UNK,UNK,55.0,,85.0,15.0,0.0,0.0,2.82,,,,,,1379.0,137.9,1.29,,0.1,1.0,1545.904761904762,-1046.947368421053,100.8,,1.431904761904762,-1.026315789473684,372.0,2.570542939881897
SNL/MSU/DOE,MD-P2B[±45/(0)4C]S,45/-45/0/0/0/0/0/0/0/0/-45/45,EP,UNK,UNK,55.0,,85.0,15.0,0.0,0.0,2.82,,,,,,1310.0,131.0,1.23,,0.1,1.0,1545.904761904762,-1046.947368421053,100.8,,1.431904761904762,-1.026315789473684,1782.0,3.250907699700856
SNL/MSU/DOE,MD-P2B[±45/(0)4C]S,45/-45/0/0/0/0/0/0/0/0/-45/45,EP,UNK,UNK,55.0,,85.0,15.0,0.0,0.0,2.82,,,,,,1310.0,131.0,1.23,,0.1,1.0,1545.904761904762,-1046.947368421053,100.8,,1.431904761904762,-1.026315789473684,2711.0,3.433129517580486
SNL/MSU/DOE,MD-P2B[±45/(0)4C]S,45/-45/0/0/0/0/0/0/0/0/-45/45,EP,UNK,UNK,55.0,,85.0,15.0,0.0,0.0,2.82,,,,,,1310.0,131.0,1.23,,0.1,1.0,1545.904761904762,-1046.947368421053,100.8,,1.431904761904762,-1.026315789473684,619.0,2.791690649020118
SNL/MSU/DOE,MD-P2B[±45/(0)4C]S,45/-45/0/0/0/0/0/0/0/0/-45/45,EP,UNK,UNK,55.0,,85.0,15.0,0.0,0.0,2.82,,,,,,1310.0,131.0,1.23,,0.1,1.0,1545.904761904762,-1046.947368421053,100.8,,1.431904761904762,-1.026315789473684,926.0,2.966610986681935
SNL/MSU/DOE,MD-P2B[±45/(0)4C]S,45/-45/0/0/0/0/0/0/0/0/-45/45,EP,UNK,UNK,55.0,,85.0,15.0,0.0,0.0,2.82,,,,,,1241.0,124.1,1.16,,0.1,1.0,1545.904761904762,-1046.947368421053,100.8,,1.431904761904762,-1.026315789473684,31542.0,4.498889227402069
SNL/MSU/DOE,MD-P2B[±45/(0)4C]S,45/-45/0/0/0/0/0/0/0/0/-45/45,EP,UNK,UNK,55.0,,85.0,15.0,0.0,0.0,2.82,,,,,,1448.0,144.8,1.35,,0.1,1.0,1545.904761904762,-1046.947368421053,100.8,,1.431904761904762,-1.026315789473684,4.0,0.6020599913279624
SNL/MSU/DOE,MD-P2B[±45/(0)4C]S,45/-45/0/0/0/0/0/0/0/0/-45/45,EP,UNK,UNK,55.0,,85.0,15.0,0.0,0.0,2.82,,,,,,1448.0,144.8,1.36,,0.1,1.0,1545.904761904762,-1046.947368421053,100.8,,1.431904761904762,-1.026315789473684,2.0,0.3010299956639812
SNL/MSU/DOE,MD-P2B[±45/(0)4C]S,45/-45/0/0/0/0/0/0/0/0/-45/45,EP,UNK,UNK,55.0,,85.0,15.0,0.0,0.0,2.82,,,,,,1413.0,141.3,1.32,,0.1,1.0,1545.904761904762,-1046.947368421053,100.8,,1.431904761904762,-1.026315789473684,797.0,2.901458321396112
SNL/MSU/DOE,MD-P2B[±45/(0)4C]S,45/-45/0/0/0/0/0/0/0/0/-45/45,EP,UNK,UNK,55.0,,85.0,15.0,0.0,0.0,2.82,,,,,,1413.0,141.3,1.32,,0.1,1.0,1545.904761904762,-1046.947368421053,100.8,,1.431904761904762,-1.026315789473684,32.0,1.505149978319906
