Repository: Luwen-Zhang/SNEnsemble

# Copyright Notification

## Composites

We reformat and merge fatigue testing records from SNL/MSU/DOE, OptiMat, UPWIND, and FACT databases into a single database with careful considerations, including filtering invalid entries, rename variables, fix improper calculations in the records, to obtain clean and consistent data to fit machine 
learning usages. We leave the original format ("2019_SNL_MSU_DOE_Composite-Materials-Database_Wind_29pt0.xlsx" and "Optidat UPWIND 28_3_2017.xls") in the folder. Any derived database should be directly based on the original files instead of our merged database. We are not responsible for the accuracy of the testing records.

File: data/composite_database_10082023_snl_msu_doe.csv (part 4 of 23)
Data source,Material_Code,Sequence,Resin Type,Waveform,Control,Fibre Volume Fraction,Fibre Weight Fraction,Fibre Weight Fraction (0-deg),Fibre Weight Fraction (45-deg),Fibre Weight Fraction (90-deg),Fibre Weight Fraction (Other Dir.),Thickness,Tab Thickness,Width,Length,Load Length,Area,Maximum Stress,Minimum Stress,Maximum Strain,Minimum Strain,R-value,Frequency,Ultimate Tensile Stress,Ultimate Compressive Stress,Tensile Modulus,Compressive Modulus,Ultimate Tensile Strain,Ultimate Compressive Strain,Cycles to Failure,log10(Cycles to Failure)
SNL/MSU/DOE,DB-BIAX-DH3-EP1(±45)6,45/-45/45/-45/45/-45/45/-45/45/-45/45/-45,EP,UNK,UNK,57,,0,99,0,1,3.3,,,,,,60.3,6.03,,,0.1,2,110.25,-125.333333333333,14.1,,,,72752,4.86184493686103
SNL/MSU/DOE,DB-BIAX-DH3-EP1(±45)6,45/-45/45/-45/45/-45/45/-45/45/-45/45/-45,EP,UNK,UNK,57,,0,99,0,1,3.3,,,,,,51.7,5.17,,,0.1,3,110.25,-125.333333333333,14.1,,,,809747,5.90834934768455
SNL/MSU/DOE,DB-BIAX-DH3-EP1(±45)6,45/-45/45/-45/45/-45/45/-45/45/-45/45/-45,EP,UNK,UNK,57,,0,99,0,1,3.3,,,,,,51.7,5.17,,,0.1,3,110.25,-125.333333333333,14.1,,,,663301,5.82171065204608
SNL/MSU/DOE,DB-BIAX-DH3-EP1(±45)6,45/-45/45/-45/45/-45/45/-45/45/-45/45/-45,EP,UNK,UNK,57,,0,99,0,1,3.3,,,,,,44.8,4.48,,,0.1,4,110.25,-125.333333333333,14.1,,,,8040170,6.90526523149489
SNL/MSU/DOE,DB-BIAX-DH3-EP1(±45)6,45/-45/45/-45/45/-45/45/-45/45/-45/45/-45,EP,UNK,UNK,57,,0,99,0,1,3.3,,,,,,69,6.9,,,0.1,1,110.25,-125.333333333333,14.1,,,,17005,4.23057663626874
SNL/MSU/DOE,DB-BIAX-DH3-EP1(±45)6,45/-45/45/-45/45/-45/45/-45/45/-45/45/-45,EP,UNK,UNK,57,,0,99,0,1,3.3,,,,,,37.9,-37.9,,,-1,1.7,110.25,-125.333333333333,14.1,,,,20464,4.31099052713458
SNL/MSU/DOE,DB-BIAX-DH3-EP1(±45)6,45/-45/45/-45/45/-45/45/-45/45/-45/45/-45,EP,UNK,UNK,57,,0,99,0,1,3.3,,,,,,47,-47,,,-1,1.7,110.25,-125.333333333333,14.1,,,,1122,3.04999285692014
SNL/MSU/DOE,DB-BIAX-DH3-EP1(±45)6,45/-45/45/-45/45/-45/45/-45/45/-45/45/-45,EP,UNK,UNK,57,,0,99,0,1,3.3,,,,,,27.6,-27.6,,,-1,2,110.25,-125.333333333333,14.1,,,,8735747,6.9413000477399
SNL/MSU/DOE,DB-BIAX-DH3-EP1(±45)6,45/-45/45/-45/45/-45/45/-45/45/-45/45/-45,EP,UNK,UNK,57,,0,99,0,1,3.3,,,,,,37.9,-37.9,,,-1,1.5,110.25,-125.333333333333,14.1,,,,63909,4.80556202208807
SNL/MSU/DOE,DB-BIAX-DH3-EP1(±45)6,45/-45/45/-45/45/-45/45/-45/45/-45/45/-45,EP,UNK,UNK,57,,0,99,0,1,3.3,,,,,,34.5,-34.5,,,-1,2,110.25,-125.333333333333,14.1,,,,267643,5.42755588922467
SNL/MSU/DOE,DB-BIAX-DH3-EP1(±45)6,45/-45/45/-45/45/-45/45/-45/45/-45/45/-45,EP,UNK,UNK,57,,0,99,0,1,3.3,,,,,,34.5,-34.5,,,-1,2,110.25,-125.333333333333,14.1,,,,347786,5.54131209565082
SNL/MSU/DOE,DB-BIAX-DH3-EP1(±45)6,45/-45/45/-45/45/-45/45/-45/45/-45/45/-45,EP,UNK,UNK,57,,0,99,0,1,3.3,,,,,,37.9,-37.9,,,-1,1.7,110.25,-125.333333333333,14.1,,,,50020,4.69914368739448
SNL/MSU/DOE,DB-BIAX-DH3-EP1(±45)6,45/-45/45/-45/45/-45/45/-45/45/-45/45/-45,EP,UNK,UNK,57,,0,99,0,1,3.3,,,,,,37.9,-37.9,,,-1,2,110.25,-125.333333333333,14.1,,,,16797,4.22523172221465
SNL/MSU/DOE,DB-BIAX-DH3-EP1(±45)6,45/-45/45/-45/45/-45/45/-45/45/-45/45/-45,EP,UNK,UNK,57,,0,99,0,1,3.3,,,,,,34.5,-34.5,,,-1,2,110.25,-125.333333333333,14.1,,,,226498,5.35506437150206
SNL/MSU/DOE,DB-BIAX-DH3-EP1(±45)6,45/-45/45/-45/45/-45/45/-45/45/-45/45/-45,EP,UNK,UNK,57,,0,99,0,1,3.3,,,,,,31,-31,,,-1,2,110.25,-125.333333333333,14.1,,,,1974307,6.29541468533427
SNL/MSU/DOE,DB-BIAX-DH3-EP1(±45)6,45/-45/45/-45/45/-45/45/-45/45/-45/45/-45,EP,UNK,UNK,57,,0,99,0,1,3.3,,,,,,31,-31,,,-1,2,110.25,-125.333333333333,14.1,,,,1905570,6.28002490695513
SNL/MSU/DOE,DB-BIAX-DH3-EP1(±45)6,45/-45/45/-45/45/-45/45/-45/45/-45/45/-45,EP,UNK,UNK,57,,0,99,0,1,3.3,,,,,,47,-47,,,-1,1,110.25,-125.333333333333,14.1,,,,1990,3.29885307640971
SNL/MSU/DOE,DB-BIAX-DH3-EP1(±45)6,45/-45/45/-45/45/-45/45/-45/45/-45/45/-45,EP,UNK,UNK,57,,0,99,0,1,3.3,,,,,,-8.96,-89.6,,,10,2,110.25,-125.333333333333,14.1,,,,3639,3.56098205558624
SNL/MSU/DOE,DB-BIAX-DH3-EP1(±45)6,45/-45/45/-45/45/-45/45/-45/45/-45/45/-45,EP,UNK,UNK,57,,0,99,0,1,3.3,,,,,,-8.62,-86.2,,,10,1.8,110.25,-125.333333333333,14.1,,,,86135,4.93517965805308
SNL/MSU/DOE,DB-BIAX-DH3-EP1(±45)6,45/-45/45/-45/45/-45/45/-45/45/-45/45/-45,EP,UNK,UNK,57,,0,99,0,1,3.3,,,,,,-8.96,-89.6,,,10,1.8,110.25,-125.333333333333,14.1,,,,434751,5.63824058962583
SNL/MSU/DOE,DB-BIAX-DH3-EP1(±45)6,45/-45/45/-45/45/-45/45/-45/45/-45/45/-45,EP,UNK,UNK,57,,0,99,0,1,3.3,,,,,,-8.07,-80.7,,,10,1.8,110.25,-125.333333333333,14.1,,,,434751,5.63824058962583
SNL/MSU/DOE,DB-BIAX-DH3-EP1(±45)6,45/-45/45/-45/45/-45/45/-45/45/-45/45/-45,EP,UNK,UNK,57,,0,99,0,1,3.3,,,,,,-9.93,-99.3,,,10,1,110.25,-125.333333333333,14.1,,,,212,2.32633586092875
SNL/MSU/DOE,DB-BIAX-DH3-EP1(±45)6,45/-45/45/-45/45/-45/45/-45/45/-45/45/-45,EP,UNK,UNK,57,,0,99,0,1,3.3,,,,,,-9.31,-93.1,,,10,1,110.25,-125.333333333333,14.1,,,,355,2.55022835305509
SNL/MSU/DOE,DB-BIAX-DH3-EP1(±45)6,45/-45/45/-45/45/-45/45/-45/45/-45/45/-45,EP,UNK,UNK,57,,0,99,0,1,3.3,,,,,,-9,-90,,,10,1,110.25,-125.333333333333,14.1,,,,615,2.78887511577542
SNL/MSU/DOE,DB-BIAX-DH3-EP1(±45)6,45/-45/45/-45/45/-45/45/-45/45/-45/45/-45,EP,UNK,UNK,57,,0,99,0,1,3.3,,,,,,-8.69,-86.9,,,10,1,110.25,-125.333333333333,14.1,,,,8246,3.91624333046534
SNL/MSU/DOE,DB-BIAX-DH3-EP1(±45)6,45/-45/45/-45/45/-45/45/-45/45/-45/45/-45,EP,UNK,UNK,57,,0,99,0,1,3.3,,,,,,-8.69,-86.9,,,10,1,110.25,-125.333333333333,14.1,,,,2035,3.30856441356124
SNL/MSU/DOE,DB-BIAX-DH3L-EP1(±45)8,45/-45/45/-45/45/-45/45/-45/45/-45/45/-45/45/-45/45/-45,EP,UNK,UNK,46,,0,99,0,1,5.35,,,,,,69,6.9,,,0.1,1,,,,,,,3130,3.49554433754645
SNL/MSU/DOE,DB-BIAX-DH3L-EP1(±45)8,45/-45/45/-45/45/-45/45/-45/45/-45/45/-45/45/-45/45/-45,EP,UNK,UNK,46,,0,99,0,1,5.35,,,,,,69,6.9,,,0.1,1,,,,,,,1666,3.22167499707077
SNL/MSU/DOE,DB-BIAX-DH3L-EP1(±45)8,45/-45/45/-45/45/-45/45/-45/45/-45/45/-45/45/-45/45/-45,EP,UNK,UNK,46,,0,99,0,1,5.35,,,,,,51.7,5.17,,,0.1,1,,,,,,,70951,4.8509585208847
SNL/MSU/DOE,DB-BIAX-DH3L-EP1(±45)8,45/-45/45/-45/45/-45/45/-45/45/-45/45/-45/45/-45/45/-45,EP,UNK,UNK,46,,0,99,0,1,5.35,,,,,,51.7,5.17,,,0.1,1,,,,,,,241091,5.3821809983356
SNL/MSU/DOE,DB-BIAX-DH3L-EP1(±45)8,45/-45/45/-45/45/-45/45/-45/45/-45/45/-45/45/-45/45/-45,EP,UNK,UNK,46,,0,99,0,1,5.35,,,,,,51.7,5.17,,,0.1,1,,,,,,,103578,5.0152675209187
SNL/MSU/DOE,DB-BIAX-DH3L-EP1(±45)8,45/-45/45/-45/45/-45/45/-45/45/-45/45/-45/45/-45/45/-45,EP,UNK,UNK,46,,0,99,0,1,5.35,,,,,,79.3,7.93,,,0.1,1.5,,,,,,,251,2.39967372148104
SNL/MSU/DOE,DB-BIAX-DH3L-EP1(±45)8,45/-45/45/-45/45/-45/45/-45/45/-45/45/-45/45/-45/45/-45,EP,UNK,UNK,46,,0,99,0,1,5.35,,,,,,79.3,7.93,,,0.1,0.5,,,,,,,1106,3.04375512696868
SNL/MSU/DOE,DB-BIAX-DH3L-EP1(±45)8,45/-45/45/-45/45/-45/45/-45/45/-45/45/-45/45/-45/45/-45,EP,UNK,UNK,46,,0,99,0,1,5.35,,,,,,79.3,7.93,,,0.1,0.5,,,,,,,755,2.87794695162919
SNL/MSU/DOE,DB-BIAX-DH3L-EP1(±45)8,45/-45/45/-45/45/-45/45/-45/45/-45/45/-45/45/-45/45/-45,EP,UNK,UNK,46,,0,99,0,1,5.35,,,,,,60.3,6.03,,,0.1,0.75,,,,,,,14224,4.15302174362614
SNL/MSU/DOE,DB-BIAX-DH3L-EP1(±45)8,45/-45/45/-45/45/-45/45/-45/45/-45/45/-45/45/-45/45/-45,EP,UNK,UNK,46,,0,99,0,1,5.35,,,,,,60.3,6.03,,,0.1,0.5,,,,,,,49189,4.69186799355148
SNL/MSU/DOE,DB-BIAX-DH3L-EP1(±45)8,45/-45/45/-45/45/-45/45/-45/45/-45/45/-45/45/-45/45/-45,EP,UNK,UNK,46,,0,99,0,1,5.35,,,,,,44.8,4.48,,,0.1,3,,,,,,,2378150,6.37623924394028
SNL/MSU/DOE,DB-BIAX-DH3L-EP1(±45)8,45/-45/45/-45/45/-45/45/-45/45/-45/45/-45/45/-45/45/-45,EP,UNK,UNK,46,,0,99,0,1,5.35,,,,,,44.8,4.48,,,0.1,3,,,,,,,1024111,6.01034703093172
SNL/MSU/DOE,DB-BIAX-DH3L-EP1(±45)8,45/-45/45/-45/45/-45/45/-45/45/-45/45/-45/45/-45/45/-45,EP,UNK,UNK,46,,0,99,0,1,5.35,,,,,,60.3,6.03,,,0.1,0.5,,,,,,,28078,4.44836616970072
SNL/MSU/DOE,DB-BIAX-DH3L-EP1(±45)8,45/-45/45/-45/45/-45/45/-45/45/-45/45/-45/45/-45/45/-45,EP,UNK,UNK,46,,0,99,0,1,5.35,,,,,,60.3,6.03,,,0.1,0.5,,,,,,,29870,4.47523522260413
SNL/MSU/DOE,DB-BIAX-DH3L-EP1(±45)8,45/-45/45/-45/45/-45/45/-45/45/-45/45/-45/45/-45/45/-45,EP,UNK,UNK,46,,0,99,0,1,5.35,,,,,,60.3,6.03,,,0.1,1,,,,,,,42943,4.63289238099299
SNL/MSU/DOE,DB-BIAX-DH3L-EP1(±45)8,45/-45/45/-45/45/-45/45/-45/45/-45/45/-45/45/-45/45/-45,EP,UNK,UNK,46,,0,99,0,1,5.35,,,,,,60.3,6.03,,,0.1,1,,,,,,,38698,4.58768852027967
SNL/MSU/DOE,DB-BIAX-DH3L-EP1(±45)8,45/-45/45/-45/45/-45/45/-45/45/-45/45/-45/45/-45/45/-45,EP,UNK,UNK,46,,0,99,0,1,5.35,,,,,,69,6.9,,,0.1,1,,,,,,,9738,3.98846977020988
SNL/MSU/DOE,DB-BIAX-SWA-EP1(±45)6,45/-45/45/-45/45/-45/45/-45/45/-45/45/-45,EP,UNK,UNK,45,,0,97,2,0,4.2,,,,,,103,10.3,1.57,,0.1,2,170.714285714286,-175.5,11.8875,,2.04285714285714,,1014,3.00603795499732
SNL/MSU/DOE,DB-BIAX-SWA-EP1(±45)6,45/-45/45/-45/45/-45/45/-45/45/-45/45/-45,EP,UNK,UNK,45,,0,97,2,0,4.2,,,,,,103,10.3,1.57,,0.1,0.5,170.714285714286,-175.5,11.8875,,2.04285714285714,,2199,3.34222522936079
SNL/MSU/DOE,DB-BIAX-SWA-EP1(±45)6,45/-45/45/-45/45/-45/45/-45/45/-45/45/-45,EP,UNK,UNK,45,,0,97,2,0,4.2,,,,,,103,10.3,1.57,,0.1,0.5,170.714285714286,-175.5,11.8875,,2.04285714285714,,5597,3.74795530690673
SNL/MSU/DOE,DB-BIAX-SWA-EP1(±45)6,45/-45/45/-45/45/-45/45/-45/45/-45/45/-45,EP,UNK,UNK,45,,0,97,2,0,4.2,,,,,,86,8.6,1.09,,0.1,1.2,170.714285714286,-175.5,11.8875,,2.04285714285714,,34736,4.54077980611035
SNL/MSU/DOE,DB-BIAX-SWA-EP1(±45)6,45/-45/45/-45/45/-45/45/-45/45/-45/45/-45,EP,UNK,UNK,45,,0,97,2,0,4.2,,,,,,86,8.6,1.09,,0.1,1,170.714285714286,-175.5,11.8875,,2.04285714285714,,50065,4.6995342205014
SNL/MSU/DOE,DB-BIAX-SWA-EP1(±45)6,45/-45/45/-45/45/-45/45/-45/45/-45/45/-45,EP,UNK,UNK,45,,0,97,2,0,4.2,,,,,,86,8.6,1.09,,0.1,1.2,170.714285714286,-175.5,11.8875,,2.04285714285714,,30256,4.48081151150096
SNL/MSU/DOE,DB-BIAX-SWA-EP1(±45)6,45/-45/45/-45/45/-45/45/-45/45/-45/45/-45,EP,UNK,UNK,45,,0,97,2,0,4.2,,,,,,69,6.9,0.76,,0.1,1.5,170.714285714286,-175.5,11.8875,,2.04285714285714,,644311,5.80909554590249
SNL/MSU/DOE,DB-BIAX-SWA-EP1(±45)6,45/-45/45/-45/45/-45/45/-45/45/-45/45/-45,EP,UNK,UNK,45,,0,97,2,0,4.2,,,,,,69,6.9,0.76,,0.1,2,170.714285714286,-175.5,11.8875,,2.04285714285714,,454263,5.65730736470319
SNL/MSU/DOE,DB-BIAX-SWA-EP1(±45)6,45/-45/45/-45/45/-45/45/-45/45/-45/45/-45,EP,UNK,UNK,45,,0,97,2,0,4.2,,,,,,69,6.9,0.76,,0.1,2,170.714285714286,-175.5,11.8875,,2.04285714285714,,406501,5.60906161830388
SNL/MSU/DOE,DB-BIAX-SWA-EP1(±45)6,45/-45/45/-45/45/-45/45/-45/45/-45/45/-45,EP,UNK,UNK,45,,0,97,2,0,4.2,,,,,,-10.3,-103,,-1.57,10,2,170.714285714286,-175.5,11.8875,,2.04285714285714,,35840,4.55436800099009
SNL/MSU/DOE,DB-BIAX-SWA-EP1(±45)6,45/-45/45/-45/45/-45/45/-45/45/-45/45/-45,EP,UNK,UNK,45,,0,97,2,0,4.2,,,,,,-8.6,-86,,-1.09,10,2,170.714285714286,-175.5,11.8875,,2.04285714285714,,1271690,6.10438125620422
SNL/MSU/DOE,DB-BIAX-SWA-EP1(±45)6,45/-45/45/-45/45/-45/45/-45/45/-45/45/-45,EP,UNK,UNK,45,,0,97,2,0,4.2,,,,,,-8.6,-86,,-1.09,10,2,170.714285714286,-175.5,11.8875,,2.04285714285714,,1933734,6.28639673330577
SNL/MSU/DOE,DB-BIAX-SWA-EP1(±45)6,45/-45/45/-45/45/-45/45/-45/45/-45/45/-45,EP,UNK,UNK,45,,0,97,2,0,4.2,,,,,,-8.6,-86,,-1.09,10,2,170.714285714286,-175.5,11.8875,,2.04285714285714,,1497069,6.17524181746307
SNL/MSU/DOE,DB-BIAX-SWA-EP1(±45)6,45/-45/45/-45/45/-45/45/-45/45/-45/45/-45,EP,UNK,UNK,45,,0,97,2,0,4.2,,,,,,-10.3,-103,,-1.57,10,2,170.714285714286,-175.5,11.8875,,2.04285714285714,,26850,4.42894429003558
SNL/MSU/DOE,DB-BIAX-SWA-EP1(±45)6,45/-45/45/-45/45/-45/45/-45/45/-45/45/-45,EP,UNK,UNK,45,,0,97,2,0,4.2,,,,,,-10.3,-103,,-1.57,10,2,170.714285714286,-175.5,11.8875,,2.04285714285714,,40606,4.60859021028572
SNL/MSU/DOE,DB-BIAX-SWA-EP1(±45)6,45/-45/45/-45/45/-45/45/-45/45/-45/45/-45,EP,UNK,UNK,45,,0,97,2,0,4.2,,,,,,-8.6,-86,,-1.09,10,2,170.714285714286,-175.5,11.8875,,2.04285714285714,,619662,5.79215486439831
SNL/MSU/DOE,DB-BIAX-SWA-EP1(±45)6,45/-45/45/-45/45/-45/45/-45/45/-45/45/-45,EP,UNK,UNK,45,,0,97,2,0,4.2,,,,,,-8.6,-86,,-1.09,10,2,170.714285714286,-175.5,11.8875,,2.04285714285714,,1271690,6.10438125620422
SNL/MSU/DOE,DB-BIAX-SWA-EP1(±45)6,45/-45/45/-45/45/-45/45/-45/45/-45/45/-45,EP,UNK,UNK,45,,0,97,2,0,4.2,,,,,,52,-52,,-0.51,-1,0.5,170.714285714286,-175.5,11.8875,,2.04285714285714,,57742,4.76149182239058
SNL/MSU/DOE,DB-BIAX-SWA-EP1(±45)6,45/-45/45/-45/45/-45/45/-45/45/-45/45/-45,EP,UNK,UNK,45,,0,97,2,0,4.2,,,,,,52,-52,,-0.51,-1,0.5,170.714285714286,-175.5,11.8875,,2.04285714285714,,45137,4.65453269061364
SNL/MSU/DOE,DB-BIAX-SWA-EP1(±45)6,45/-45/45/-45/45/-45/45/-45/45/-45/45/-45,EP,UNK,UNK,45,,0,97,2,0,4.2,,,,,,69,-69,,-0.76,-1,0.5,170.714285714286,-175.5,11.8875,,2.04285714285714,,2446,3.38845645270027
SNL/MSU/DOE,DB-BIAX-SWA-EP1(±45)6,45/-45/45/-45/45/-45/45/-45/45/-45/45/-45,EP,UNK,UNK,45,,0,97,2,0,4.2,,,,,,69,-69,,-0.76,-1,0.5,170.714285714286,-175.5,11.8875,,2.04285714285714,,2341,3.36940141369662
SNL/MSU/DOE,DB-BIAX-SWA-EP1(±45)6,45/-45/45/-45/45/-45/45/-45/45/-45/45/-45,EP,UNK,UNK,45,,0,97,2,0,4.2,,,,,,69,-69,,-0.76,-1,0.5,170.714285714286,-175.5,11.8875,,2.04285714285714,,2447,3.38863396935179
SNL/MSU/DOE,DB-BIAX-SWA-EP1(±45)6,45/-45/45/-45/45/-45/45/-45/45/-45/45/-45,EP,UNK,UNK,45,,0,97,2,0,4.2,,,,,,52,-52,,-0.51,-1,1,170.714285714286,-175.5,11.8875,,2.04285714285714,,50277,4.70136935568226
SNL/MSU/DOE,DB-BIAX-SWA-EP1(±45)6,45/-45/45/-45/45/-45/45/-45/45/-45/45/-45,EP,UNK,UNK,45,,0,97,2,0,4.2,,,,,,41,-41,,-0.41,-1,2,170.714285714286,-175.5,11.8875,,2.04285714285714,,508474,5.70626875087683
SNL/MSU/DOE,DB-BIAX-SWA-EP1(±45)6,45/-45/45/-45/45/-45/45/-45/45/-45/45/-45,EP,UNK,UNK,45,,0,97,2,0,4.2,,,,,,41,-41,,-0.41,-1,2,170.714285714286,-175.5,11.8875,,2.04285714285714,,505117,5.70339198518618
SNL/MSU/DOE,DB-BIAX-SWA-EP1(±45)6,45/-45/45/-45/45/-45/45/-45/45/-45/45/-45,EP,UNK,UNK,45,,2,97,0,0,4.2,,,,,,69,6.9,0.58,,0.1,2,170.714285714286,-175.5,11.8875,,2.04285714285714,,53674,4.72976396184555
SNL/MSU/DOE,DB-BIAX-SWA-EP1(±45)6,45/-45/45/-45/45/-45/45/-45/45/-45/45/-45,EP,UNK,UNK,45,,2,97,0,0,4.2,,,,,,69,6.9,0.58,,0.1,2,170.714285714286,-175.5,11.8875,,2.04285714285714,,87301,4.94101921841341
SNL/MSU/DOE,DB-BIAX-SWA-EP1(±45)6,45/-45/45/-45/45/-45/45/-45/45/-45/45/-45,EP,UNK,UNK,45,,2,97,0,0,4.2,,,,,,69,6.9,0.58,,0.1,2,170.714285714286,-175.5,11.8875,,2.04285714285714,,88263,4.94577868473936
SNL/MSU/DOE,DB-BIAX-SWA-EP1(±45)6,45/-45/45/-45/45/-45/45/-45/45/-45/45/-45,EP,UNK,UNK,45,,2,97,0,0,4.2,,,,,,86,8.6,0.58,,0.1,1,170.714285714286,-175.5,11.8875,,2.04285714285714,,7591,3.88029899142575
SNL/MSU/DOE,DB-BIAX-SWA-EP1(±45)6,45/-45/45/-45/45/-45/45/-45/45/-45/45/-45,EP,UNK,UNK,45,,2,97,0,0,4.2,,,,,,86,8.6,0.72,,0.1,1,170.714285714286,-175.5,11.8875,,2.04285714285714,,11171,4.04809205181237
SNL/MSU/DOE,DB-BIAX-SWA-EP1(±45)6,45/-45/45/-45/45/-45/45/-45/45/-45/45/-45,EP,UNK,UNK,45,,2,97,0,0,4.2,,,,,,86,8.6,0.72,,0.1,1,170.714285714286,-175.5,11.8875,,2.04285714285714,,6483,3.8117760216029
SNL/MSU/DOE,DB-BIAX-SWA-EP1(±45)6,45/-45/45/-45/45/-45/45/-45/45/-45/45/-45,EP,UNK,UNK,45,,2,97,0,0,4.2,,,,,,59,5.9,0.5,,0.1,3,170.714285714286,-175.5,11.8875,,2.04285714285714,,566554,5.75324131011178
SNL/MSU/DOE,DB-BIAX-SWA-EP1(±45)6,45/-45/45/-45/45/-45/45/-45/45/-45/45/-45,EP,UNK,UNK,45,,2,97,0,0,4.2,,,,,,59,5.9,0.5,,0.1,3,170.714285714286,-175.5,11.8875,,2.04285714285714,,345213,5.53808714197353
SNL/MSU/DOE,DB-BIAX-SWA-EP1(±45)6,45/-45/45/-45/45/-45/45/-45/45/-45/45/-45,EP,UNK,UNK,45,,2,97,0,0,4.2,,,,,,52,5.2,0.44,,0.1,4,170.714285714286,-175.5,11.8875,,2.04285714285714,,4581395,6.6609977375139
SNL/MSU/DOE,DB-BIAX-SWA-EP1(±45)6,45/-45/45/-45/45/-45/45/-45/45/-45/45/-45,EP,UNK,UNK,45,,2,97,0,0,4.2,,,,,,59,5.9,0.5,,0.1,3,170.714285714286,-175.5,11.8875,,2.04285714285714,,6688035,6.82529853719817
SNL/MSU/DOE,DB-BIAX-DE2[(+/-45)S]3,45/-45/-45/45/45/-45/-45/45/45/-45/-45/45,EP,UNK,UNK,40,,0,68,0,32,4.93,,,,,,121,12.1,1.4,,0.1,1,220.333333333333,,13.5,,3.3,,1778,3.2499317566342
SNL/MSU/DOE,DB-BIAX-DE2[(+/-45)S]3,45/-45/-45/45/45/-45/-45/45/45/-45/-45/45,EP,UNK,UNK,40,,0,68,0,32,4.93,,,,,,121,12.1,1.4,,0.1,1,220.333333333333,,13.5,,3.3,,1688,3.22737244228964
SNL/MSU/DOE,DB-BIAX-DE2[(+/-45)S]3,45/-45/-45/45/45/-45/-45/45/45/-45/-45/45,EP,UNK,UNK,40,,0,68,0,32,4.93,,,,,,121,12.1,1.4,,0.1,1,220.333333333333,,13.5,,3.3,,1326,3.12254352406875
SNL/MSU/DOE,DB-BIAX-DE2[(+/-45)S]3,45/-45/-45/45/45/-45/-45/45/45/-45/-45/45,EP,UNK,UNK,40,,0,68,0,32,4.93,,,,,,103,10.3,1.1,,0.1,2,220.333333333333,,13.5,,3.3,,7661,3.88428546233968
SNL/MSU/DOE,DB-BIAX-DE2[(+/-45)S]3,45/-45/-45/45/45/-45/-45/45/45/-45/-45/45,EP,UNK,UNK,40,,0,68,0,32,4.93,,,,,,103,10.3,1.1,,0.1,2,220.333333333333,,13.5,,3.3,,7275,3.86183299765795
SNL/MSU/DOE,DB-BIAX-DE2[(+/-45)S]3,45/-45/-45/45/45/-45/-45/45/45/-45/-45/45,EP,UNK,UNK,40,,0,68,0,32,4.93,,,,,,103,10.3,1.1,,0.1,2,220.333333333333,,13.5,,3.3,,4314,3.63488014076653
SNL/MSU/DOE,DB-BIAX-DE2[(+/-45)S]3,45/-45/-45/45/45/-45/-45/45/45/-45/-45/45,EP,UNK,UNK,40,,0,68,0,32,4.93,,,,,,86.2,8.62,0.84,,0.1,2.5,220.333333333333,,13.5,,3.3,,34288,4.53514215369775
SNL/MSU/DOE,DB-BIAX-DE2[(+/-45)S]3,45/-45/-45/45/45/-45/-45/45/45/-45/-45/45,EP,UNK,UNK,40,,0,68,0,32,4.93,,,,,,86.2,8.62,0.84,,0.1,2.5,220.333333333333,,13.5,,3.3,,30965,4.49087108434559
SNL/MSU/DOE,DB-BIAX-DE2[(+/-45)S]3,45/-45/-45/45/45/-45/-45/45/45/-45/-45/45,EP,UNK,UNK,40,,0,68,0,32,4.93,,,,,,86.2,8.62,0.84,,0.1,2.5,220.333333333333,,13.5,,3.3,,20734,4.31668309419945
SNL/MSU/DOE,DB-BIAX-DE2[(+/-45)S]3,45/-45/-45/45/45/-45/-45/45/45/-45/-45/45,EP,UNK,UNK,40,,0,68,0,32,4.93,,,,,,69,6.9,0.62,,0.1,3.5,220.333333333333,,13.5,,3.3,,547089,5.73805798275896
SNL/MSU/DOE,DB-BIAX-DE2[(+/-45)S]3,45/-45/-45/45/45/-45/-45/45/45/-45/-45/45,EP,UNK,UNK,40,,0,68,0,32,4.93,,,,,,69,6.9,0.62,,0.1,3.5,220.333333333333,,13.5,,3.3,,650182,5.81303494207662
SNL/MSU/DOE,DB-BIAX-DE2[(+/-45)S]3,45/-45/-45/45/45/-45/-45/45/45/-45/-45/45,EP,UNK,UNK,40,,0,68,0,32,4.93,,,,,,69,6.9,0.62,,0.1,3.5,220.333333333333,,13.5,,3.3,,435805,5.63929220860861
SNL/MSU/DOE,DB-BIAX-DE4[(+/-45)S]3,45/-45/-45/45/45/-45/-45/45/45/-45/-45/45,EP,UNK,UNK,40,,0,68,0,32,4.85,,,,,,121,12.1,1.63,,0.1,1,214.333333333333,,13.1,,3.43333333333333,,2373,3.37529773821734
SNL/MSU/DOE,DB-BIAX-DE4[(+/-45)S]3,45/-45/-45/45/45/-45/-45/45/45/-45/-45/45,EP,UNK,UNK,40,,0,68,0,32,4.85,,,,,,121,12.1,1.63,,0.1,1,214.333333333333,,13.1,,3.43333333333333,,1403,3.14705767102836
SNL/MSU/DOE,DB-BIAX-DE4[(+/-45)S]3,45/-45/-45/45/45/-45/-45/45/45/-45/-45/45,EP,UNK,UNK,40,,0,68,0,32,4.85,,,,,,121,12.1,1.63,,0.1,1,214.333333333333,,13.1,,3.43333333333333,,1507,3.17811325231463
SNL/MSU/DOE,DB-BIAX-DE4[(+/-45)S]3,45/-45/-45/45/45/-45/-45/45/45/-45/-45/45,EP,UNK,UNK,40,,0,68,0,32,4.85,,,,,,103,10.3,1.32,,0.1,2,214.333333333333,,13.1,,3.43333333333333,,4525,3.65561858354122
SNL/MSU/DOE,DB-BIAX-DE4[(+/-45)S]3,45/-45/-45/45/45/-45/-45/45/45/-45/-45/45,EP,UNK,UNK,40,,0,68,0,32,4.85,,,,,,103,10.3,1.32,,0.1,2,214.333333333333,,13.1,,3.43333333333333,,9258,3.96651717644679
SNL/MSU/DOE,DB-BIAX-DE4[(+/-45)S]3,45/-45/-45/45/45/-45/-45/45/45/-45/-45/45,EP,UNK,UNK,40,,0,68,0,32,4.85,,,,,,103,10.3,1.32,,0.1,2,214.333333333333,,13.1,,3.43333333333333,,6607,3.82000430680832
SNL/MSU/DOE,DB-BIAX-DE4[(+/-45)S]3,45/-45/-45/45/45/-45/-45/45/45/-45/-45/45,EP,UNK,UNK,40,,0,68,0,32,4.85,,,,,,86.2,8.62,1.03,,0.1,2.5,214.333333333333,,13.1,,3.43333333333333,,39697,4.59875768730026
SNL/MSU/DOE,DB-BIAX-DE4[(+/-45)S]3,45/-45/-45/45/45/-45/-45/45/45/-45/-45/45,EP,UNK,UNK,40,,0,68,0,32,4.85,,,,,,86.2,8.62,1.03,,0.1,2.5,214.333333333333,,13.1,,3.43333333333333,,48779,4.68823289276054
SNL/MSU/DOE,DB-BIAX-DE4[(+/-45)S]3,45/-45/-45/45/45/-45/-45/45/45/-45/-45/45,EP,UNK,UNK,40,,0,68,0,32,4.85,,,,,,86.2,8.62,1.03,,0.1,2.5,214.333333333333,,13.1,,3.43333333333333,,29358,4.46772646614358
SNL/MSU/DOE,DB-BIAX-DE4[(+/-45)S]3,45/-45/-45/45/45/-45/-45/45/45/-45/-45/45,EP,UNK,UNK,40,,0,68,0,32,4.85,,,,,,69,6.9,0.75,,0.1,3.5,214.333333333333,,13.1,,3.43333333333333,,1058433,6.02466337189608
SNL/MSU/DOE,DB-BIAX-DE4[(+/-45)S]3,45/-45/-45/45/45/-45/-45/45/45/-45/-45/45,EP,UNK,UNK,40,,0,68,0,32,4.85,,,,,,69,6.9,0.75,,0.1,3.5,214.333333333333,,13.1,,3.43333333333333,,1258080,6.09970825832219
SNL/MSU/DOE,DB-BIAX-DE4[(+/-45)S]3,45/-45/-45/45/45/-45/-45/45/45/-45/-45/45,EP,UNK,UNK,40,,0,68,0,32,4.85,,,,,,69,6.9,0.75,,0.1,3.5,214.333333333333,,13.1,,3.43333333333333,,1447656,6.16066537467144
SNL/MSU/DOE,MD-P2B[±45/(0)4C]S,45/-45/0/0/0/0/0/0/0/0/-45/45,EP,UNK,UNK,55,,85,15,0,0,2.82,,,,,,1103,110.3,1.1,,0.1,1,1545.90476190476,-1046.94736842105,100.8,,1.43190476190476,-1.02631578947368,449693,5.65291612731659
SNL/MSU/DOE,MD-P2B[±45/(0)4C]S,45/-45/0/0/0/0/0/0/0/0/-45/45,EP,UNK,UNK,55,,85,15,0,0,2.82,,,,,,1172,117.2,1.1,,0.1,1,1545.90476190476,-1046.94736842105,100.8,,1.43190476190476,-1.02631578947368,4172383,6.62038416724061
SNL/MSU/DOE,MD-P2B[±45/(0)4C]S,45/-45/0/0/0/0/0/0/0/0/-45/45,EP,UNK,UNK,55,,85,15,0,0,2.82,,,,,,1241,124.1,1.16,,0.1,1,1545.90476190476,-1046.94736842105,100.8,,1.43190476190476,-1.02631578947368,665487,5.82313957613916
SNL/MSU/DOE,MD-P2B[±45/(0)4C]S,45/-45/0/0/0/0/0/0/0/0/-45/45,EP,UNK,UNK,55,,85,15,0,0,2.82,,,,,,1379,137.9,1.29,,0.1,1,1545.90476190476,-1046.94736842105,100.8,,1.43190476190476,-1.02631578947368,780,2.89209460269048
SNL/MSU/DOE,MD-P2B[±45/(0)4C]S,45/-45/0/0/0/0/0/0/0/0/-45/45,EP,UNK,UNK,55,,85,15,0,0,2.82,,,,,,1379,137.9,1.29,,0.1,1,1545.90476190476,-1046.94736842105,100.8,,1.43190476190476,-1.02631578947368,1030,3.01283722470517
SNL/MSU/DOE,MD-P2B[±45/(0)4C]S,45/-45/0/0/0/0/0/0/0/0/-45/45,EP,UNK,UNK,55,,85,15,0,0,2.82,,,,,,1379,137.9,1.29,,0.1,1,1545.90476190476,-1046.94736842105,100.8,,1.43190476190476,-1.02631578947368,372,2.5705429398819
SNL/MSU/DOE,MD-P2B[±45/(0)4C]S,45/-45/0/0/0/0/0/0/0/0/-45/45,EP,UNK,UNK,55,,85,15,0,0,2.82,,,,,,1310,131,1.23,,0.1,1,1545.90476190476,-1046.94736842105,100.8,,1.43190476190476,-1.02631578947368,1782,3.25090769970086
SNL/MSU/DOE,MD-P2B[±45/(0)4C]S,45/-45/0/0/0/0/0/0/0/0/-45/45,EP,UNK,UNK,55,,85,15,0,0,2.82,,,,,,1310,131,1.23,,0.1,1,1545.90476190476,-1046.94736842105,100.8,,1.43190476190476,-1.02631578947368,2711,3.43312951758049
SNL/MSU/DOE,MD-P2B[±45/(0)4C]S,45/-45/0/0/0/0/0/0/0/0/-45/45,EP,UNK,UNK,55,,85,15,0,0,2.82,,,,,,1310,131,1.23,,0.1,1,1545.90476190476,-1046.94736842105,100.8,,1.43190476190476,-1.02631578947368,619,2.79169064902012
SNL/MSU/DOE,MD-P2B[±45/(0)4C]S,45/-45/0/0/0/0/0/0/0/0/-45/45,EP,UNK,UNK,55,,85,15,0,0,2.82,,,,,,1310,131,1.23,,0.1,1,1545.90476190476,-1046.94736842105,100.8,,1.43190476190476,-1.02631578947368,926,2.96661098668194
SNL/MSU/DOE,MD-P2B[±45/(0)4C]S,45/-45/0/0/0/0/0/0/0/0/-45/45,EP,UNK,UNK,55,,85,15,0,0,2.82,,,,,,1241,124.1,1.16,,0.1,1,1545.90476190476,-1046.94736842105,100.8,,1.43190476190476,-1.02631578947368,31542,4.49888922740207
SNL/MSU/DOE,MD-P2B[±45/(0)4C]S,45/-45/0/0/0/0/0/0/0/0/-45/45,EP,UNK,UNK,55,,85,15,0,0,2.82,,,,,,1448,144.8,1.35,,0.1,1,1545.90476190476,-1046.94736842105,100.8,,1.43190476190476,-1.02631578947368,4,0.602059991327962
SNL/MSU/DOE,MD-P2B[±45/(0)4C]S,45/-45/0/0/0/0/0/0/0/0/-45/45,EP,UNK,UNK,55,,85,15,0,0,2.82,,,,,,1448,144.8,1.36,,0.1,1,1545.90476190476,-1046.94736842105,100.8,,1.43190476190476,-1.02631578947368,2,0.301029995663981
SNL/MSU/DOE,MD-P2B[±45/(0)4C]S,45/-45/0/0/0/0/0/0/0/0/-45/45,EP,UNK,UNK,55,,85,15,0,0,2.82,,,,,,1413,141.3,1.32,,0.1,1,1545.90476190476,-1046.94736842105,100.8,,1.43190476190476,-1.02631578947368,797,2.90145832139611
SNL/MSU/DOE,MD-P2B[±45/(0)4C]S,45/-45/0/0/0/0/0/0/0/0/-45/45,EP,UNK,UNK,55,,85,15,0,0,2.82,,,,,,1413,141.3,1.32,,0.1,1,1545.90476190476,-1046.94736842105,100.8,,1.43190476190476,-1.02631578947368,32,1.50514997831991
SNL/MSU/DOE,MD-P2B[±45/(0)4C]S,45/-45/0/0/0/0/0/0/0/0/-45/45,EP,UNK,UNK,55,,85,15,0,0,2.82,,,,,,1413,141.3,1.32,,0.1,1,1545.90476190476,-1046.94736842105,100.8,,1.43190476190476,-1.02631578947368,99,1.99563519459755
SNL/MSU/DOE,MD-P2B[±45/(0)4C]S,45/-45/0/0/0/0/0/0/0/0/-45/45,EP,UNK,UNK,55,,85,15,0,0,2.82,,,,,,1276,127.6,1.19,,0.1,2,1545.90476190476,-1046.94736842105,100.8,,1.43190476190476,-1.02631578947368,18903,4.27653073433479
SNL/MSU/DOE,MD-P2B[±45/(0)4C]S,45/-45/0/0/0/0/0/0/0/0/-45/45,EP,UNK,UNK,55,,85,15,0,0,2.82,,,,,,1241,124.1,1.16,,0.1,2,1545.90476190476,-1046.94736842105,100.8,,1.43190476190476,-1.02631578947368,7140,3.85369821177617
SNL/MSU/DOE,MD-P2B[±45/(0)4C]S,45/-45/0/0/0/0/0/0/0/0/-45/45,EP,UNK,UNK,55,,85,15,0,0,2.82,,,,,,1241,124.1,1.16,,0.1,1,1545.90476190476,-1046.94736842105,100.8,,1.43190476190476,-1.02631578947368,77938,4.89174925698518
SNL/MSU/DOE,MD-P2B[±45/(0)4C]S,45/-45/0/0/0/0/0/0/0/0/-45/45,EP,UNK,UNK,55,,85,15,0,0,2.82,,,,,,1379,689.5,1.29,,0.5,1,1545.90476190476,-1046.94736842105,100.8,,1.43190476190476,-1.02631578947368,270,2.43136376415899
SNL/MSU/DOE,MD-P2B[±45/(0)4C]S,45/-45/0/0/0/0/0/0/0/0/-45/45,EP,UNK,UNK,55,,85,15,0,0,2.82,,,,,,1379,689.5,1.29,,0.5,1,1545.90476190476,-1046.94736842105,100.8,,1.43190476190476,-1.02631578947368,120,2.07918124604763
SNL/MSU/DOE,MD-P2B[±45/(0)4C]S,45/-45/0/0/0/0/0/0/0/0/-45/45,EP,UNK,UNK,55,,85,15,0,0,2.82,,,,,,1379,689.5,1.29,,0.5,1,1545.90476190476,-1046.94736842105,100.8,,1.43190476190476,-1.02631578947368,359,2.55509444857832
SNL/MSU/DOE,MD-P2B[±45/(0)4C]S,45/-45/0/0/0/0/0/0/0/0/-45/45,EP,UNK,UNK,55,,85,15,0,0,2.82,,,,,,1310,655,1.23,,0.5,1,1545.90476190476,-1046.94736842105,100.8,,1.43190476190476,-1.02631578947368,865,2.93701610746481
SNL/MSU/DOE,MD-P2B[±45/(0)4C]S,45/-45/0/0/0/0/0/0/0/0/-45/45,EP,UNK,UNK,55,,85,15,0,0,2.82,,,,,,1310,655,1.23,,0.5,1,1545.90476190476,-1046.94736842105,100.8,,1.43190476190476,-1.02631578947368,1103,3.04257551244019
SNL/MSU/DOE,MD-P2B[±45/(0)4C]S,45/-45/0/0/0/0/0/0/0/0/-45/45,EP,UNK,UNK,55,,85,15,0,0,2.82,,,,,,1310,655,1.23,,0.5,1,1545.90476190476,-1046.94736842105,100.8,,1.43190476190476,-1.02631578947368,1512,3.17955179116519
SNL/MSU/DOE,MD-P2B[±45/(0)4C]S,45/-45/0/0/0/0/0/0/0/0/-45/45,EP,UNK,UNK,55,,85,15,0,0,2.82,,,,,,1276,638,1.19,,0.5,3,1545.90476190476,-1046.94736842105,100.8,,1.43190476190476,-1.02631578947368,2557899,6.407883392133
SNL/MSU/DOE,MD-P2B[±45/(0)4C]S,45/-45/0/0/0/0/0/0/0/0/-45/45,EP,UNK,UNK,55,,85,15,0,0,2.82,,,,,,1310,655,1.23,,0.5,1,1545.90476190476,-1046.94736842105,100.8,,1.43190476190476,-1.02631578947368,2809,3.44855173920158
SNL/MSU/DOE,MD-P2B[±45/(0)4C]S,45/-45/0/0/0/0/0/0/0/0/-45/45,EP,UNK,UNK,55,,85,15,0,0,2.82,,,,,,1276,638,1.19,,0.5,3,1545.90476190476,-1046.94736842105,100.8,,1.43190476190476,-1.02631578947368,714513,5.85401013484414
SNL/MSU/DOE,MD-P2B[±45/(0)4C]S,45/-45/0/0/0/0/0/0/0/0/-45/45,EP,UNK,UNK,55,,85,15,0,0,2.82,,,,,,1310,655,1.23,,0.5,1,1545.90476190476,-1046.94736842105,100.8,,1.43190476190476,-1.02631578947368,5561,3.7451528950769
SNL/MSU/DOE,MD-P2B[±45/(0)4C]S,45/-45/0/0/0/0/0/0/0/0/-45/45,EP,UNK,UNK,55,,85,15,0,0,2.82,,,,,,-89.6,-896,,-0.88,10,1,1545.90476190476,-1046.94736842105,100.8,,1.43190476190476,-1.02631578947368,141,2.14921911265538
SNL/MSU/DOE,MD-P2B[±45/(0)4C]S,45/-45/0/0/0/0/0/0/0/0/-45/45,EP,UNK,UNK,55,,85,15,0,0,2.82,,,,,,-89.6,-896,,-0.88,10,1,1545.90476190476,-1046.94736842105,100.8,,1.43190476190476,-1.02631578947368,43,1.63346845557959
SNL/MSU/DOE,MD-P2B[±45/(0)4C]S,45/-45/0/0/0/0/0/0/0/0/-45/45,EP,UNK,UNK,55,,85,15,0,0,2.82,,,,,,-89.6,-896,,-0.88,10,1,1545.90476190476,-1046.94736842105,100.8,,1.43190476190476,-1.02631578947368,65,1.81291335664286
SNL/MSU/DOE,MD-P2B[±45/(0)4C]S,45/-45/0/0/0/0/0/0/0/0/-45/45,EP,UNK,UNK,55,,85,15,0,0,2.82,,,,,,-82.7,-827,,-0.81,10,3,1545.90476190476,-1046.94736842105,100.8,,1.43190476190476,-1.02631578947368,344025,5.53659000352368
SNL/MSU/DOE,MD-P2B[±45/(0)4C]S,45/-45/0/0/0/0/0/0/0/0/-45/45,EP,UNK,UNK,55,,85,15,0,0,2.82,,,,,,-82.7,-827,,-0.81,10,3,1545.90476190476,-1046.94736842105,100.8,,1.43190476190476,-1.02631578947368,43173,4.63521222790522
SNL/MSU/DOE,MD-P2B[±45/(0)4C]S,45/-45/0/0/0/0/0/0/0/0/-45/45,EP,UNK,UNK,55,,85,15,0,0,2.82,,,,,,-82.7,-827,,-0.81,10,3,1545.90476190476,-1046.94736842105,100.8,,1.43190476190476,-1.02631578947368,182396,5.26101530988617
SNL/MSU/DOE,MD-P2B[±45/(0)4C]S,45/-45/0/0/0/0/0/0/0/0/-45/45,EP,UNK,UNK,55,,85,15,0,0,2.82,,,,,,-79.3,-793,,-0.78,10,4,1545.90476190476,-1046.94736842105,100.8,,1.43190476190476,-1.02631578947368,383644,5.5839284104417
SNL/MSU/DOE,MD-P2B[±45/(0)4C]S,45/-45/0/0/0/0/0/0/0/0/-45/45,EP,UNK,UNK,55,,85,15,0,0,2.82,,,,,,-75.8,-758,,-0.74,10,4,1545.90476190476,-1046.94736842105,100.8,,1.43190476190476,-1.02631578947368,625816,5.7964466623942
SNL/MSU/DOE,MD-P2B[±45/(0)4C]S,45/-45/0/0/0/0/0/0/0/0/-45/45,EP,UNK,UNK,55,,85,15,0,0,2.82,,,,,,-75.8,-758,,-0.74,10,4,1545.90476190476,-1046.94736842105,100.8,,1.43190476190476,-1.02631578947368,1926512,6.28477171852294
SNL/MSU/DOE,MD-P2B[±45/(0)4C]S,45/-45/0/0/0/0/0/0/0/0/-45/45,EP,UNK,UNK,55,,85,15,0,0,2.82,,,,,,-75.8,-758,,-0.74,10,4,1545.90476190476,-1046.94736842105,100.8,,1.43190476190476,-1.02631578947368,3122463,6.49449730085209
SNL/MSU/DOE,MD-P2B[±45/(0)4C]S,45/-45/0/0/0/0/0/0/0/0/-45/45,EP,UNK,UNK,55,,85,15,0,0,2.82,,,,,,-86.2,-862,,-0.84,10,1,1545.90476190476,-1046.94736842105,100.8,,1.43190476190476,-1.02631578947368,1350,3.13033376849501
SNL/MSU/DOE,MD-P2B[±45/(0)4C]S,45/-45/0/0/0/0/0/0/0/0/-45/45,EP,UNK,UNK,55,,85,15,0,0,2.82,,,,,,-86.2,-862,,-0.84,10,1,1545.90476190476,-1046.94736842105,100.8,,1.43190476190476,-1.02631578947368,2495,3.39707054995941
SNL/MSU/DOE,MD-P2B[±45/(0)4C]S,45/-45/0/0/0/0/0/0/0/0/-45/45,EP,UNK,UNK,55,,85,15,0,0,2.82,,,,,,-86.2,-862,,-0.84,10,1,1545.90476190476,-1046.94736842105,100.8,,1.43190476190476,-1.02631578947368,4950,3.69460519893357
SNL/MSU/DOE,MD-P2B[±45/(0)4C]S,45/-45/0/0/0/0/0/0/0/0/-45/45,EP,UNK,UNK,55,,85,15,0,0,2.82,,,,,,690,-690,0.68,-0.68,-1,2,1545.90476190476,-1046.94736842105,100.8,,1.43190476190476,-1.02631578947368,104909,5.02081274732295
SNL/MSU/DOE,MD-P2B[±45/(0)4C]S,45/-45/0/0/0/0/0/0/0/0/-45/45,EP,UNK,UNK,55,,85,15,0,0,2.82,,,,,,793,-793,0.78,-0.78,-1,1,1545.90476190476,-1046.94736842105,100.8,,1.43190476190476,-1.02631578947368,1362,3.13417710757677
SNL/MSU/DOE,MD-P2B[±45/(0)4C]S,45/-45/0/0/0/0/0/0/0/0/-45/45,EP,UNK,UNK,55,,85,15,0,0,2.82,,,,,,793,-793,0.78,-0.78,-1,1,1545.90476190476,-1046.94736842105,100.8,,1.43190476190476,-1.02631578947368,329,2.51719589794997
SNL/MSU/DOE,MD-P2B[±45/(0)4C]S,45/-45/0/0/0/0/0/0/0/0/-45/45,EP,UNK,UNK,55,,85,15,0,0,2.82,,,,,,793,-793,0.78,-0.78,-1,1,1545.90476190476,-1046.94736842105,100.8,,1.43190476190476,-1.02631578947368,9862,3.99396499819512
SNL/MSU/DOE,MD-P2B[±45/(0)4C]S,45/-45/0/0/0/0/0/0/0/0/-45/45,EP,UNK,UNK,55,,85,15,0,0,2.82,,,,,,793,-793,0.78,-0.78,-1,1,1545.90476190476,-1046.94736842105,100.8,,1.43190476190476,-1.02631578947368,3160,3.4996870826184
SNL/MSU/DOE,MD-P2B[±45/(0)4C]S,45/-45/0/0/0/0/0/0/0/0/-45/45,EP,UNK,UNK,55,,85,15,0,0,2.82,,,,,,690,-690,0.68,-0.68,-1,2,1545.90476190476,-1046.94736842105,100.8,,1.43190476190476,-1.02631578947368,273100,5.43632170013973
SNL/MSU/DOE,MD-P2B[±45/(0)4C]S,45/-45/0/0/0/0/0/0/0/0/-45/45,EP,UNK,UNK,55,,85,15,0,0,2.82,,,,,,690,-690,0.68,-0.68,-1,2,1545.90476190476,-1046.94736842105,100.8,,1.43190476190476,-1.02631578947368,739691,5.86905033456764
SNL/MSU/DOE,MD-P2B[±45/(0)4C]S,45/-45/0/0/0/0/0/0/0/0/-45/45,EP,UNK,UNK,55,,85,15,0,0,2.82,,,,,,586,-586,0.57,-0.57,-1,3,1545.90476190476,-1046.94736842105,100.8,,1.43190476190476,-1.02631578947368,739284,5.86881130705386
SNL/MSU/DOE,MD-P2B[±45/(0)4C]S,45/-45/0/0/0/0/0/0/0/0/-45/45,EP,UNK,UNK,55,,85,15,0,0,2.82,,,,,,621,-621,0.61,-0.61,-1,3,1545.90476190476,-1046.94736842105,100.8,,1.43190476190476,-1.02631578947368,367170,5.5648671895044
SNL/MSU/DOE,MD-P2B[±45/(0)4C]S,45/-45/0/0/0/0/0/0/0/0/-45/45,EP,UNK,UNK,55,,85,15,0,0,2.82,,,,,,621,-621,0.61,-0.61,-1,2,1545.90476190476,-1046.94736842105,100.8,,1.43190476190476,-1.02631578947368,1116740,6.04795207221237
SNL/MSU/DOE,MD-P2B[±45/(0)4C]S,45/-45/0/0/0/0/0/0/0/0/-45/45,EP,UNK,UNK,55,,85,15,0,0,2.82,,,,,,827,-827,0.81,-0.81,-1,1,1545.90476190476,-1046.94736842105,100.8,,1.43190476190476,-1.02631578947368,152,2.18184358794477
SNL/MSU/DOE,MD-P2B[±45/(0)4C]S,45/-45/0/0/0/0/0/0/0/0/-45/45,EP,UNK,UNK,55,,85,15,0,0,2.82,,,,,,827,-827,0.81,-0.81,-1,1,1545.90476190476,-1046.94736842105,100.8,,1.43190476190476,-1.02631578947368,73,1.86332286012046
SNL/MSU/DOE,MD-P2B[±45/(0)4C]S,45/-45/0/0/0/0/0/0/0/0/-45/45,EP,UNK,UNK,55,,85,15,0,0,2.82,,,,,,827,-827,0.81,-0.81,-1,1,1545.90476190476,-1046.94736842105,100.8,,1.43190476190476,-1.02631578947368,5231,3.71858472002744
SNL/MSU/DOE,MD-P2B[±45/(0)4C]S,45/-45/0/0/0/0/0/0/0/0/-45/45,EP,UNK,UNK,55,,85,15,0,0,2.82,,,,,,827,-827,0.81,-0.81,-1,1,1545.90476190476,-1046.94736842105,100.8,,1.43190476190476,-1.02631578947368,409,2.61172330800734
SNL/MSU/DOE,MD-P2B[±45/(0)4C]S,45/-45/0/0/0/0/0/0/0/0/-45/45,EP,UNK,UNK,55,,85,15,0,0,2.82,,,,,,621,-621,0.61,-0.61,-1,1,1545.90476190476,-1046.94736842105,100.8,,1.43190476190476,-1.02631578947368,643945,5.80884877540865
SNL/MSU/DOE,MD-P2B[±45/(0)4C]S,45/-45/0/0/0/0/0/0/0/0/-45/45,EP,UNK,UNK,55,,85,15,0,0,2.82,,,,,,621,-621,0.61,-0.61,-1,1,1545.90476190476,-1046.94736842105,100.8,,1.43190476190476,-1.02631578947368,235636,5.37224164183228
SNL/MSU/DOE,MD-P2B[±45/(0)4C]S,45/-45/0/0/0/0/0/0/0/0/-45/45,EP,UNK,UNK,55,,85,15,0,0,2.82,,,,,,724,-724,0.71,-0.71,-1,1,1545.90476190476,-1046.94736842105,100.8,,1.43190476190476,-1.02631578947368,13033,4.11504439525841
SNL/MSU/DOE,MD-P2B[±45/(0)4C]S,45/-45/0/0/0/0/0/0/0/0/-45/45,EP,UNK,UNK,55,,85,15,0,0,2.82,,,,,,724,-724,0.71,-0.71,-1,1,1545.90476190476,-1046.94736842105,100.8,,1.43190476190476,-1.02631578947368,21138,4.32506389356489
SNL/MSU/DOE,MD-P2B[±45/(0)4C]S,45/-45/0/0/0/0/0/0/0/0/-45/45,EP,UNK,UNK,55,,85,15,0,0,2.82,,,,,,896,-448,0.84,-0.42,-0.5,1,1545.90476190476,-1046.94736842105,100.8,,1.43190476190476,-1.02631578947368,515,2.71180722904119
SNL/MSU/DOE,MD-P2B[±45/(0)4C]S,45/-45/0/0/0/0/0/0/0/0/-45/45,EP,UNK,UNK,55,,85,15,0,0,2.82,,,,,,896,-448,0.84,-0.42,-0.5,1,1545.90476190476,-1046.94736842105,100.8,,1.43190476190476,-1.02631578947368,276,2.44090908206522
SNL/MSU/DOE,MD-P2B[±45/(0)4C]S,45/-45/0/0/0/0/0/0/0/0/-45/45,EP,UNK,UNK,55,,85,15,0,0,2.82,,,,,,896,-448,0.84,-0.42,-0.5,1,1545.90476190476,-1046.94736842105,100.8,,1.43190476190476,-1.02631578947368,1587,3.20057692675485
SNL/MSU/DOE,MD-P2B[±45/(0)4C]S,45/-45/0/0/0/0/0/0/0/0/-45/45,EP,UNK,UNK,55,,85,15,0,0,2.82,,,,,,827,-413.5,0.77,-0.385,-0.5,1,1545.90476190476,-1046.94736842105,100.8,,1.43190476190476,-1.02631578947368,3929,3.59428202881181
SNL/MSU/DOE,MD-P2B[±45/(0)4C]S,45/-45/0/0/0/0/0/0/0/0/-45/45,EP,UNK,UNK,55,,85,15,0,0,2.82,,,,,,827,-413.5,0.77,-0.385,-0.5,1,1545.90476190476,-1046.94736842105,100.8,,1.43190476190476,-1.02631578947368,6413,3.80706123991724
SNL/MSU/DOE,MD-P2B[±45/(0)4C]S,45/-45/0/0/0/0/0/0/0/0/-45/45,EP,UNK,UNK,55,,85,15,0,0,2.82,,,,,,827,-413.5,0.77,-0.385,-0.5,1,1545.90476190476,-1046.94736842105,100.8,,1.43190476190476,-1.02631578947368,3127,3.49512788124293
SNL/MSU/DOE,MD-P2B[±45/(0)4C]S,45/-45/0/0/0/0/0/0/0/0/-45/45,EP,UNK,UNK,55,,85,15,0,0,2.82,,,,,,793,-396.5,0.74,-0.37,-0.5,1,1545.90476190476,-1046.94736842105,100.8,,1.43190476190476,-1.02631578947368,30412,4.48304498181472
SNL/MSU/DOE,MD-P2B[±45/(0)4C]S,45/-45/0/0/0/0/0/0/0/0/-45/45,EP,UNK,UNK,55,,85,15,0,0,2.82,,,,,,793,-396.5,0.74,-0.37,-0.5,1,1545.90476190476,-1046.94736842105,100.8,,1.43190476190476,-1.02631578947368,68639,4.8365709476605
SNL/MSU/DOE,MD-P2B[±45/(0)4C]S,45/-45/0/0/0/0/0/0/0/0/-45/45,EP,UNK,UNK,55,,85,15,0,0,2.82,,,,,,276,-552,0.27,-0.54,-2,2,1545.90476190476,-1046.94736842105,100.8,,1.43190476190476,-1.02631578947368,1608703,6.20647587171426
SNL/MSU/DOE,MD-P2B[±45/(0)4C]S,45/-45/0/0/0/0/0/0/0/0/-45/45,EP,UNK,UNK,55,,85,15,0,0,2.82,,,,,,448,-896,0.44,-0.88,-2,1,1545.90476190476,-1046.94736842105,100.8,,1.43190476190476,-1.02631578947368,413,2.6159500516564
SNL/MSU/DOE,MD-P2B[±45/(0)4C]S,45/-45/0/0/0/0/0/0/0/0/-45/45,EP,UNK,UNK,55,,85,15,0,0,2.82,,,,,,448,-896,0.44,-0.88,-2,1,1545.90476190476,-1046.94736842105,100.8,,1.43190476190476,-1.02631578947368,143,2.15533603746506
SNL/MSU/DOE,MD-P2B[±45/(0)4C]S,45/-45/0/0/0/0/0/0/0/0/-45/45,EP,UNK,UNK,55,,85,15,0,0,2.82,,,,,,448,-896,0.44,-0.88,-2,1,1545.90476190476,-1046.94736842105,100.8,,1.43190476190476,-1.02631578947368,39,1.5910646070265
SNL/MSU/DOE,MD-P2B[±45/(0)4C]S,45/-45/0/0/0/0/0/0/0/0/-45/45,EP,UNK,UNK,55,,85,15,0,0,2.82,,,,,,431,-862,0.42,-0.84,-2,1,1545.90476190476,-1046.94736842105,100.8,,1.43190476190476,-1.02631578947368,404,2.60638136511061
SNL/MSU/DOE,MD-P2B[±45/(0)4C]S,45/-45/0/0/0/0/0/0/0/0/-45/45,EP,UNK,UNK,55,,85,15,0,0,2.82,,,,,,431,-862,0.42,-0.84,-2,1,1545.90476190476,-1046.94736842105,100.8,,1.43190476190476,-1.02631578947368,153,2.1846914308176
SNL/MSU/DOE,MD-P2B[±45/(0)4C]S,45/-45/0/0/0/0/0/0/0/0/-45/45,EP,UNK,UNK,55,,85,15,0,0,2.82,,,,,,431,-862,0.42,-0.84,-2,1,1545.90476190476,-1046.94736842105,100.8,,1.43190476190476,-1.02631578947368,1898,3.27829620809127
SNL/MSU/DOE,MD-P2B[±45/(0)4C]S,45/-45/0/0/0/0/0/0/0/0/-45/45,EP,UNK,UNK,55,,85,15,0,0,2.82,,,,,,414,-828,0.405,-0.81,-2,1,1545.90476190476,-1046.94736842105,100.8,,1.43190476190476,-1.02631578947368,2870,3.45788189673399
SNL/MSU/DOE,MD-P2B[±45/(0)4C]S,45/-45/0/0/0/0/0/0/0/0/-45/45,EP,UNK,UNK,55,,85,15,0,0,2.82,,,,,,414,-828,0.405,-0.81,-2,1,1545.90476190476,-1046.94736842105,100.8,,1.43190476190476,-1.02631578947368,1280,3.10720996964787
SNL/MSU/DOE,MD-P2B[±45/(0)4C]S,45/-45/0/0/0/0/0/0/0/0/-45/45,EP,UNK,UNK,55,,85,15,0,0,2.82,,,,,,414,-828,0.405,-0.81,-2,1,1545.90476190476,-1046.94736842105,100.8,,1.43190476190476,-1.02631578947368,940,2.9731278535997
SNL/MSU/DOE,MD-P2B[±45/(0)4C]S,45/-45/0/0/0/0/0/0/0/0/-45/45,EP,UNK,UNK,55,,85,15,0,0,2.82,,,,,,396,-792,0.39,-0.78,-2,1,1545.90476190476,-1046.94736842105,100.8,,1.43190476190476,-1.02631578947368,164,2.2148438480477
SNL/MSU/DOE,MD-P2B[±45/(0)4C]S,45/-45/0/0/0/0/0/0/0/0/-45/45,EP,UNK,UNK,55,,85,15,0,0,2.82,,,,,,396,-792,0.39,-0.78,-2,1,1545.90476190476,-1046.94736842105,100.8,,1.43190476190476,-1.02631578947368,12734,4.10496484552782
SNL/MSU/DOE,MD-P2B[±45/(0)4C]S,45/-45/0/0/0/0/0/0/0/0/-45/45,EP,UNK,UNK,55,,85,15,0,0,2.82,,,,,,396,-792,0.39,-0.78,-2,1,1545.90476190476,-1046.94736842105,100.8,,1.43190476190476,-1.02631578947368,2806,3.44808766669234
SNL/MSU/DOE,MD-P2B[±45/(0)4C]S,45/-45/0/0/0/0/0/0/0/0/-45/45,EP,UNK,UNK,55,,85,15,0,0,2.82,,,,,,396,-792,0.39,-0.78,-2,1,1545.90476190476,-1046.94736842105,100.8,,1.43190476190476,-1.02631578947368,1088,3.03662889536216
SNL/MSU/DOE,MD-P2B[±45/(0)4C]S,45/-45/0/0/0/0/0/0/0/0/-45/45,EP,UNK,UNK,55,,85,15,0,0,2.82,,,,,,345,-690,0.34,-0.68,-2,1,1545.90476190476,-1046.94736842105,100.8,,1.43190476190476,-1.02631578947368,27179,4.43423347364477
SNL/MSU/DOE,MD-P2B[±45/(0)4C]S,45/-45/0/0/0/0/0/0/0/0/-45/45,EP,UNK,UNK,55,,85,15,0,0,2.82,,,,,,345,-690,0.34,-0.68,-2,1,1545.90476190476,-1046.94736842105,100.8,,1.43190476190476,-1.02631578947368,9789,3.99073832850754
SNL/MSU/DOE,MD-P2B[±45/(0)4C]S,45/-45/0/0/0/0/0/0/0/0/-45/45,EP,UNK,UNK,55,,85,15,0,0,2.82,,,,,,345,-690,0.34,-0.68,-2,1,1545.90476190476,-1046.94736842105,100.8,,1.43190476190476,-1.02631578947368,215833,5.33411784730804
SNL/MSU/DOE,MD-P2B[±45/(0)4C]S,45/-45/0/0/0/0/0/0/0/0/-45/45,EP,UNK,UNK,55,,85,15,0,0,2.82,,,,,,310,-620,0.305,-0.61,-2,1,1545.90476190476,-1046.94736842105,100.8,,1.43190476190476,-1.02631578947368,414342,5.6173589580237
SNL/MSU/DOE,MD-P2B[±45/(0)4C]S,45/-45/0/0/0/0/0/0/0/0/-45/45,EP,UNK,UNK,55,,85,15,0,0,2.82,,,,,,310,-620,0.305,-0.61,-2,2,1545.90476190476,-1046.94736842105,100.8,,1.43190476190476,-1.02631578947368,141199,5.14983162096494
SNL/MSU/DOE,MD-P2B[±45/(0)4C]S,45/-45/0/0/0/0/0/0/0/0/-45/45,EP,UNK,UNK,55,,85,15,0,0,2.82,,,,,,310,-620,0.305,-0.61,-2,1,1545.90476190476,-1046.94736842105,100.8,,1.43190476190476,-1.02631578947368,51941,4.7155103066776
SNL/MSU/DOE,MD-P2B[±45/(90)4C]S,45/-45/90/90/90/90/90/90/90/90/-45/45,EP,UNK,UNK,55,,0,15,85,0,2.82,,,,,,41,4.1,0.45,,0.1,3,79.4444444444444,-240.111111111111,8.852,,1.07444444444444,-2.43,87777,4.94338073365511
SNL/MSU/DOE,MD-P2B[±45/(90)4C]S,45/-45/90/90/90/90/90/90/90/90/-45/45,EP,UNK,UNK,55,,0,15,85,0,2.82,,,,,,41,4.1,0.45,,0.1,3,79.4444444444444,-240.111111111111,8.852,,1.07444444444444,-2.43,32867,4.51676006480856
SNL/MSU/DOE,MD-P2B[±45/(90)4C]S,45/-45/90/90/90/90/90/90/90/90/-45/45,EP,UNK,UNK,55,,0,15,85,0,2.82,,,,,,41,4.1,0.45,,0.1,3,79.4444444444444,-240.111111111111,8.852,,1.07444444444444,-2.43,251368,5.40030998970643
SNL/MSU/DOE,MD-P2B[±45/(90)4C]S,45/-45/90/90/90/90/90/90/90/90/-45/45,EP,UNK,UNK,55,,0,15,85,0,2.82,,,,,,48,4.8,0.53,,0.1,4,79.4444444444444,-240.111111111111,8.852,,1.07444444444444,-2.43,31608,4.49979701667339
SNL/MSU/DOE,MD-P2B[±45/(90)4C]S,45/-45/90/90/90/90/90/90/90/90/-45/45,EP,UNK,UNK,55,,0,15,85,0,2.82,,,,,,48,4.8,0.53,,0.1,3,79.4444444444444,-240.111111111111,8.852,,1.07444444444444,-2.43,21719,4.33683982531461
SNL/MSU/DOE,MD-P2B[±45/(90)4C]S,45/-45/90/90/90/90/90/90/90/90/-45/45,EP,UNK,UNK,55,,0,15,85,0,2.82,,,,,,48,4.8,0.53,,0.1,2,79.4444444444444,-240.111111111111,8.852,,1.07444444444444,-2.43,59791,4.7766358170236
