Repository: Luwen-Zhang/SNEnsemble

# Copyright Notification

## Composites

We reformat and merge fatigue testing records from SNL/MSU/DOE, OptiMat, UPWIND, and FACT databases into a single database with careful considerations, including filtering invalid entries, rename variables, fix improper calculations in the records, to obtain clean and consistent data to fit machine 
learning usages. We leave the original format ("2019_SNL_MSU_DOE_Composite-Materials-Database_Wind_29pt0.xlsx" and "Optidat UPWIND 28_3_2017.xls") in the folder. Any derived database should be directly based on the original files instead of our merged database. We are not responsible for the accuracy of the testing records.

File: data/composite_database_10082023.csv (part 5 of 36)
Data source,Material_Code,Sequence,Resin Type,Waveform,Control,Fiber Volume Fraction,Fiber Weight Fraction,Fiber Weight Fraction (0-deg),Fiber Weight Fraction (45-deg),Fiber Weight Fraction (90-deg),Fiber Weight Fraction (Other Dir.),Thickness,Tab Thickness,Width,Length,Load Length,Area,Maximum Stress,Minimum Stress,Maximum Strain,Minimum Strain,R-value,Frequency,Ultimate Tensile Stress,Ultimate Compressive Stress,Tensile Modulus,Compressive Modulus,Ultimate Tensile Strain,Ultimate Compressive Strain,Cycles to Failure,log10(Cycles to Failure)
SNL/MSU/DOE,MD-P2B[±45/(0)4C]S,45/-45/0/0/0/0/0/0/0/0/-45/45,EP,UNK,UNK,55.0,,85.0,15.0,0.0,0.0,2.82,,,,,,1413.0,141.3,1.32,,0.1,1.0,1545.904761904762,-1046.947368421053,100.8,,1.431904761904762,-1.026315789473684,99.0,1.99563519459755
SNL/MSU/DOE,MD-P2B[±45/(0)4C]S,45/-45/0/0/0/0/0/0/0/0/-45/45,EP,UNK,UNK,55.0,,85.0,15.0,0.0,0.0,2.82,,,,,,1276.0,127.6,1.19,,0.1,2.0,1545.904761904762,-1046.947368421053,100.8,,1.431904761904762,-1.026315789473684,18903.0,4.27653073433479
SNL/MSU/DOE,MD-P2B[±45/(0)4C]S,45/-45/0/0/0/0/0/0/0/0/-45/45,EP,UNK,UNK,55.0,,85.0,15.0,0.0,0.0,2.82,,,,,,1241.0,124.1,1.16,,0.1,2.0,1545.904761904762,-1046.947368421053,100.8,,1.431904761904762,-1.026315789473684,7140.0,3.853698211776174
SNL/MSU/DOE,MD-P2B[±45/(0)4C]S,45/-45/0/0/0/0/0/0/0/0/-45/45,EP,UNK,UNK,55.0,,85.0,15.0,0.0,0.0,2.82,,,,,,1241.0,124.1,1.16,,0.1,1.0,1545.904761904762,-1046.947368421053,100.8,,1.431904761904762,-1.026315789473684,77938.0,4.891749256985176
SNL/MSU/DOE,MD-P2B[±45/(0)4C]S,45/-45/0/0/0/0/0/0/0/0/-45/45,EP,UNK,UNK,55.0,,85.0,15.0,0.0,0.0,2.82,,,,,,1379.0,689.5,1.29,,0.5,1.0,1545.904761904762,-1046.947368421053,100.8,,1.431904761904762,-1.026315789473684,270.0,2.431363764158987
SNL/MSU/DOE,MD-P2B[±45/(0)4C]S,45/-45/0/0/0/0/0/0/0/0/-45/45,EP,UNK,UNK,55.0,,85.0,15.0,0.0,0.0,2.82,,,,,,1379.0,689.5,1.29,,0.5,1.0,1545.904761904762,-1046.947368421053,100.8,,1.431904761904762,-1.026315789473684,120.0,2.079181246047625
SNL/MSU/DOE,MD-P2B[±45/(0)4C]S,45/-45/0/0/0/0/0/0/0/0/-45/45,EP,UNK,UNK,55.0,,85.0,15.0,0.0,0.0,2.82,,,,,,1379.0,689.5,1.29,,0.5,1.0,1545.904761904762,-1046.947368421053,100.8,,1.431904761904762,-1.026315789473684,359.0,2.555094448578319
SNL/MSU/DOE,MD-P2B[±45/(0)4C]S,45/-45/0/0/0/0/0/0/0/0/-45/45,EP,UNK,UNK,55.0,,85.0,15.0,0.0,0.0,2.82,,,,,,1310.0,655.0,1.23,,0.5,1.0,1545.904761904762,-1046.947368421053,100.8,,1.431904761904762,-1.026315789473684,865.0,2.937016107464814
SNL/MSU/DOE,MD-P2B[±45/(0)4C]S,45/-45/0/0/0/0/0/0/0/0/-45/45,EP,UNK,UNK,55.0,,85.0,15.0,0.0,0.0,2.82,,,,,,1310.0,655.0,1.23,,0.5,1.0,1545.904761904762,-1046.947368421053,100.8,,1.431904761904762,-1.026315789473684,1103.0,3.042575512440191
SNL/MSU/DOE,MD-P2B[±45/(0)4C]S,45/-45/0/0/0/0/0/0/0/0/-45/45,EP,UNK,UNK,55.0,,85.0,15.0,0.0,0.0,2.82,,,,,,1310.0,655.0,1.23,,0.5,1.0,1545.904761904762,-1046.947368421053,100.8,,1.431904761904762,-1.026315789473684,1512.0,3.179551791165188
SNL/MSU/DOE,MD-P2B[±45/(0)4C]S,45/-45/0/0/0/0/0/0/0/0/-45/45,EP,UNK,UNK,55.0,,85.0,15.0,0.0,0.0,2.82,,,,,,1276.0,638.0,1.19,,0.5,3.0,1545.904761904762,-1046.947368421053,100.8,,1.431904761904762,-1.026315789473684,2557899.0,6.407883392132998
SNL/MSU/DOE,MD-P2B[±45/(0)4C]S,45/-45/0/0/0/0/0/0/0/0/-45/45,EP,UNK,UNK,55.0,,85.0,15.0,0.0,0.0,2.82,,,,,,1310.0,655.0,1.23,,0.5,1.0,1545.904761904762,-1046.947368421053,100.8,,1.431904761904762,-1.026315789473684,2809.0,3.448551739201578
SNL/MSU/DOE,MD-P2B[±45/(0)4C]S,45/-45/0/0/0/0/0/0/0/0/-45/45,EP,UNK,UNK,55.0,,85.0,15.0,0.0,0.0,2.82,,,,,,1276.0,638.0,1.19,,0.5,3.0,1545.904761904762,-1046.947368421053,100.8,,1.431904761904762,-1.026315789473684,714513.0,5.854010134844139
SNL/MSU/DOE,MD-P2B[±45/(0)4C]S,45/-45/0/0/0/0/0/0/0/0/-45/45,EP,UNK,UNK,55.0,,85.0,15.0,0.0,0.0,2.82,,,,,,1310.0,655.0,1.23,,0.5,1.0,1545.904761904762,-1046.947368421053,100.8,,1.431904761904762,-1.026315789473684,5561.0,3.7451528950769
SNL/MSU/DOE,MD-P2B[±45/(0)4C]S,45/-45/0/0/0/0/0/0/0/0/-45/45,EP,UNK,UNK,55.0,,85.0,15.0,0.0,0.0,2.82,,,,,,-89.6,-896.0,,-0.88,10.0,1.0,1545.904761904762,-1046.947368421053,100.8,,1.431904761904762,-1.026315789473684,141.0,2.14921911265538
SNL/MSU/DOE,MD-P2B[±45/(0)4C]S,45/-45/0/0/0/0/0/0/0/0/-45/45,EP,UNK,UNK,55.0,,85.0,15.0,0.0,0.0,2.82,,,,,,-89.6,-896.0,,-0.88,10.0,1.0,1545.904761904762,-1046.947368421053,100.8,,1.431904761904762,-1.026315789473684,43.0,1.633468455579587
SNL/MSU/DOE,MD-P2B[±45/(0)4C]S,45/-45/0/0/0/0/0/0/0/0/-45/45,EP,UNK,UNK,55.0,,85.0,15.0,0.0,0.0,2.82,,,,,,-89.6,-896.0,,-0.88,10.0,1.0,1545.904761904762,-1046.947368421053,100.8,,1.431904761904762,-1.026315789473684,65.0,1.812913356642856
SNL/MSU/DOE,MD-P2B[±45/(0)4C]S,45/-45/0/0/0/0/0/0/0/0/-45/45,EP,UNK,UNK,55.0,,85.0,15.0,0.0,0.0,2.82,,,,,,-82.7,-827.0,,-0.81,10.0,3.0,1545.904761904762,-1046.947368421053,100.8,,1.431904761904762,-1.026315789473684,344025.0,5.536590003523683
SNL/MSU/DOE,MD-P2B[±45/(0)4C]S,45/-45/0/0/0/0/0/0/0/0/-45/45,EP,UNK,UNK,55.0,,85.0,15.0,0.0,0.0,2.82,,,,,,-82.7,-827.0,,-0.81,10.0,3.0,1545.904761904762,-1046.947368421053,100.8,,1.431904761904762,-1.026315789473684,43173.0,4.635212227905222
SNL/MSU/DOE,MD-P2B[±45/(0)4C]S,45/-45/0/0/0/0/0/0/0/0/-45/45,EP,UNK,UNK,55.0,,85.0,15.0,0.0,0.0,2.82,,,,,,-82.7,-827.0,,-0.81,10.0,3.0,1545.904761904762,-1046.947368421053,100.8,,1.431904761904762,-1.026315789473684,182396.0,5.26101530988617
SNL/MSU/DOE,MD-P2B[±45/(0)4C]S,45/-45/0/0/0/0/0/0/0/0/-45/45,EP,UNK,UNK,55.0,,85.0,15.0,0.0,0.0,2.82,,,,,,-79.3,-793.0,,-0.78,10.0,4.0,1545.904761904762,-1046.947368421053,100.8,,1.431904761904762,-1.026315789473684,383644.0,5.583928410441697
SNL/MSU/DOE,MD-P2B[±45/(0)4C]S,45/-45/0/0/0/0/0/0/0/0/-45/45,EP,UNK,UNK,55.0,,85.0,15.0,0.0,0.0,2.82,,,,,,-75.8,-758.0,,-0.74,10.0,4.0,1545.904761904762,-1046.947368421053,100.8,,1.431904761904762,-1.026315789473684,625816.0,5.796446662394199
SNL/MSU/DOE,MD-P2B[±45/(0)4C]S,45/-45/0/0/0/0/0/0/0/0/-45/45,EP,UNK,UNK,55.0,,85.0,15.0,0.0,0.0,2.82,,,,,,-75.8,-758.0,,-0.74,10.0,4.0,1545.904761904762,-1046.947368421053,100.8,,1.431904761904762,-1.026315789473684,1926512.0,6.284771718522937
SNL/MSU/DOE,MD-P2B[±45/(0)4C]S,45/-45/0/0/0/0/0/0/0/0/-45/45,EP,UNK,UNK,55.0,,85.0,15.0,0.0,0.0,2.82,,,,,,-75.8,-758.0,,-0.74,10.0,4.0,1545.904761904762,-1046.947368421053,100.8,,1.431904761904762,-1.026315789473684,3122463.0,6.494497300852086
SNL/MSU/DOE,MD-P2B[±45/(0)4C]S,45/-45/0/0/0/0/0/0/0/0/-45/45,EP,UNK,UNK,55.0,,85.0,15.0,0.0,0.0,2.82,,,,,,-86.2,-862.0,,-0.84,10.0,1.0,1545.904761904762,-1046.947368421053,100.8,,1.431904761904762,-1.026315789473684,1350.0,3.130333768495006
SNL/MSU/DOE,MD-P2B[±45/(0)4C]S,45/-45/0/0/0/0/0/0/0/0/-45/45,EP,UNK,UNK,55.0,,85.0,15.0,0.0,0.0,2.82,,,,,,-86.2,-862.0,,-0.84,10.0,1.0,1545.904761904762,-1046.947368421053,100.8,,1.431904761904762,-1.026315789473684,2495.0,3.397070549959409
SNL/MSU/DOE,MD-P2B[±45/(0)4C]S,45/-45/0/0/0/0/0/0/0/0/-45/45,EP,UNK,UNK,55.0,,85.0,15.0,0.0,0.0,2.82,,,,,,-86.2,-862.0,,-0.84,10.0,1.0,1545.904761904762,-1046.947368421053,100.8,,1.431904761904762,-1.026315789473684,4950.0,3.694605198933569
SNL/MSU/DOE,MD-P2B[±45/(0)4C]S,45/-45/0/0/0/0/0/0/0/0/-45/45,EP,UNK,UNK,55.0,,85.0,15.0,0.0,0.0,2.82,,,,,,690.0,-690.0,0.68,-0.68,-1.0,2.0,1545.904761904762,-1046.947368421053,100.8,,1.431904761904762,-1.026315789473684,104909.0,5.020812747322952
SNL/MSU/DOE,MD-P2B[±45/(0)4C]S,45/-45/0/0/0/0/0/0/0/0/-45/45,EP,UNK,UNK,55.0,,85.0,15.0,0.0,0.0,2.82,,,,,,793.0,-793.0,0.78,-0.78,-1.0,1.0,1545.904761904762,-1046.947368421053,100.8,,1.431904761904762,-1.026315789473684,1362.0,3.134177107576766
SNL/MSU/DOE,MD-P2B[±45/(0)4C]S,45/-45/0/0/0/0/0/0/0/0/-45/45,EP,UNK,UNK,55.0,,85.0,15.0,0.0,0.0,2.82,,,,,,793.0,-793.0,0.78,-0.78,-1.0,1.0,1545.904761904762,-1046.947368421053,100.8,,1.431904761904762,-1.026315789473684,329.0,2.517195897949974
SNL/MSU/DOE,MD-P2B[±45/(0)4C]S,45/-45/0/0/0/0/0/0/0/0/-45/45,EP,UNK,UNK,55.0,,85.0,15.0,0.0,0.0,2.82,,,,,,793.0,-793.0,0.78,-0.78,-1.0,1.0,1545.904761904762,-1046.947368421053,100.8,,1.431904761904762,-1.026315789473684,9862.0,3.993964998195119
SNL/MSU/DOE,MD-P2B[±45/(0)4C]S,45/-45/0/0/0/0/0/0/0/0/-45/45,EP,UNK,UNK,55.0,,85.0,15.0,0.0,0.0,2.82,,,,,,793.0,-793.0,0.78,-0.78,-1.0,1.0,1545.904761904762,-1046.947368421053,100.8,,1.431904761904762,-1.026315789473684,3160.0,3.499687082618404
SNL/MSU/DOE,MD-P2B[±45/(0)4C]S,45/-45/0/0/0/0/0/0/0/0/-45/45,EP,UNK,UNK,55.0,,85.0,15.0,0.0,0.0,2.82,,,,,,690.0,-690.0,0.68,-0.68,-1.0,2.0,1545.904761904762,-1046.947368421053,100.8,,1.431904761904762,-1.026315789473684,273100.0,5.436321700139733
SNL/MSU/DOE,MD-P2B[±45/(0)4C]S,45/-45/0/0/0/0/0/0/0/0/-45/45,EP,UNK,UNK,55.0,,85.0,15.0,0.0,0.0,2.82,,,,,,690.0,-690.0,0.68,-0.68,-1.0,2.0,1545.904761904762,-1046.947368421053,100.8,,1.431904761904762,-1.026315789473684,739691.0,5.869050334567643
SNL/MSU/DOE,MD-P2B[±45/(0)4C]S,45/-45/0/0/0/0/0/0/0/0/-45/45,EP,UNK,UNK,55.0,,85.0,15.0,0.0,0.0,2.82,,,,,,586.0,-586.0,0.57,-0.57,-1.0,3.0,1545.904761904762,-1046.947368421053,100.8,,1.431904761904762,-1.026315789473684,739284.0,5.868811307053862
SNL/MSU/DOE,MD-P2B[±45/(0)4C]S,45/-45/0/0/0/0/0/0/0/0/-45/45,EP,UNK,UNK,55.0,,85.0,15.0,0.0,0.0,2.82,,,,,,621.0,-621.0,0.61,-0.61,-1.0,3.0,1545.904761904762,-1046.947368421053,100.8,,1.431904761904762,-1.026315789473684,367170.0,5.564867189504397
SNL/MSU/DOE,MD-P2B[±45/(0)4C]S,45/-45/0/0/0/0/0/0/0/0/-45/45,EP,UNK,UNK,55.0,,85.0,15.0,0.0,0.0,2.82,,,,,,621.0,-621.0,0.61,-0.61,-1.0,2.0,1545.904761904762,-1046.947368421053,100.8,,1.431904761904762,-1.026315789473684,1116740.0,6.047952072212366
SNL/MSU/DOE,MD-P2B[±45/(0)4C]S,45/-45/0/0/0/0/0/0/0/0/-45/45,EP,UNK,UNK,55.0,,85.0,15.0,0.0,0.0,2.82,,,,,,827.0,-827.0,0.81,-0.81,-1.0,1.0,1545.904761904762,-1046.947368421053,100.8,,1.431904761904762,-1.026315789473684,152.0,2.181843587944773
SNL/MSU/DOE,MD-P2B[±45/(0)4C]S,45/-45/0/0/0/0/0/0/0/0/-45/45,EP,UNK,UNK,55.0,,85.0,15.0,0.0,0.0,2.82,,,,,,827.0,-827.0,0.81,-0.81,-1.0,1.0,1545.904761904762,-1046.947368421053,100.8,,1.431904761904762,-1.026315789473684,73.0,1.863322860120456
SNL/MSU/DOE,MD-P2B[±45/(0)4C]S,45/-45/0/0/0/0/0/0/0/0/-45/45,EP,UNK,UNK,55.0,,85.0,15.0,0.0,0.0,2.82,,,,,,827.0,-827.0,0.81,-0.81,-1.0,1.0,1545.904761904762,-1046.947368421053,100.8,,1.431904761904762,-1.026315789473684,5231.0,3.718584720027436
SNL/MSU/DOE,MD-P2B[±45/(0)4C]S,45/-45/0/0/0/0/0/0/0/0/-45/45,EP,UNK,UNK,55.0,,85.0,15.0,0.0,0.0,2.82,,,,,,827.0,-827.0,0.81,-0.81,-1.0,1.0,1545.904761904762,-1046.947368421053,100.8,,1.431904761904762,-1.026315789473684,409.0,2.611723308007342
SNL/MSU/DOE,MD-P2B[±45/(0)4C]S,45/-45/0/0/0/0/0/0/0/0/-45/45,EP,UNK,UNK,55.0,,85.0,15.0,0.0,0.0,2.82,,,,,,621.0,-621.0,0.61,-0.61,-1.0,1.0,1545.904761904762,-1046.947368421053,100.8,,1.431904761904762,-1.026315789473684,643945.0,5.808848775408651
SNL/MSU/DOE,MD-P2B[±45/(0)4C]S,45/-45/0/0/0/0/0/0/0/0/-45/45,EP,UNK,UNK,55.0,,85.0,15.0,0.0,0.0,2.82,,,,,,621.0,-621.0,0.61,-0.61,-1.0,1.0,1545.904761904762,-1046.947368421053,100.8,,1.431904761904762,-1.026315789473684,235636.0,5.37224164183228
SNL/MSU/DOE,MD-P2B[±45/(0)4C]S,45/-45/0/0/0/0/0/0/0/0/-45/45,EP,UNK,UNK,55.0,,85.0,15.0,0.0,0.0,2.82,,,,,,724.0,-724.0,0.71,-0.71,-1.0,1.0,1545.904761904762,-1046.947368421053,100.8,,1.431904761904762,-1.026315789473684,13033.0,4.115044395258413
SNL/MSU/DOE,MD-P2B[±45/(0)4C]S,45/-45/0/0/0/0/0/0/0/0/-45/45,EP,UNK,UNK,55.0,,85.0,15.0,0.0,0.0,2.82,,,,,,724.0,-724.0,0.71,-0.71,-1.0,1.0,1545.904761904762,-1046.947368421053,100.8,,1.431904761904762,-1.026315789473684,21138.0,4.325063893564886
SNL/MSU/DOE,MD-P2B[±45/(0)4C]S,45/-45/0/0/0/0/0/0/0/0/-45/45,EP,UNK,UNK,55.0,,85.0,15.0,0.0,0.0,2.82,,,,,,896.0,-448.0,0.84,-0.42,-0.5,1.0,1545.904761904762,-1046.947368421053,100.8,,1.431904761904762,-1.026315789473684,515.0,2.711807229041191
SNL/MSU/DOE,MD-P2B[±45/(0)4C]S,45/-45/0/0/0/0/0/0/0/0/-45/45,EP,UNK,UNK,55.0,,85.0,15.0,0.0,0.0,2.82,,,,,,896.0,-448.0,0.84,-0.42,-0.5,1.0,1545.904761904762,-1046.947368421053,100.8,,1.431904761904762,-1.026315789473684,276.0,2.440909082065218
SNL/MSU/DOE,MD-P2B[±45/(0)4C]S,45/-45/0/0/0/0/0/0/0/0/-45/45,EP,UNK,UNK,55.0,,85.0,15.0,0.0,0.0,2.82,,,,,,896.0,-448.0,0.84,-0.42,-0.5,1.0,1545.904761904762,-1046.947368421053,100.8,,1.431904761904762,-1.026315789473684,1587.0,3.200576926754848
SNL/MSU/DOE,MD-P2B[±45/(0)4C]S,45/-45/0/0/0/0/0/0/0/0/-45/45,EP,UNK,UNK,55.0,,85.0,15.0,0.0,0.0,2.82,,,,,,827.0,-413.5,0.77,-0.385,-0.5,1.0,1545.904761904762,-1046.947368421053,100.8,,1.431904761904762,-1.026315789473684,3929.0,3.594282028811806
SNL/MSU/DOE,MD-P2B[±45/(0)4C]S,45/-45/0/0/0/0/0/0/0/0/-45/45,EP,UNK,UNK,55.0,,85.0,15.0,0.0,0.0,2.82,,,,,,827.0,-413.5,0.77,-0.385,-0.5,1.0,1545.904761904762,-1046.947368421053,100.8,,1.431904761904762,-1.026315789473684,6413.0,3.807061239917239
SNL/MSU/DOE,MD-P2B[±45/(0)4C]S,45/-45/0/0/0/0/0/0/0/0/-45/45,EP,UNK,UNK,55.0,,85.0,15.0,0.0,0.0,2.82,,,,,,827.0,-413.5,0.77,-0.385,-0.5,1.0,1545.904761904762,-1046.947368421053,100.8,,1.431904761904762,-1.026315789473684,3127.0,3.495127881242933
SNL/MSU/DOE,MD-P2B[±45/(0)4C]S,45/-45/0/0/0/0/0/0/0/0/-45/45,EP,UNK,UNK,55.0,,85.0,15.0,0.0,0.0,2.82,,,,,,793.0,-396.5,0.74,-0.37,-0.5,1.0,1545.904761904762,-1046.947368421053,100.8,,1.431904761904762,-1.026315789473684,30412.0,4.483044981814716
SNL/MSU/DOE,MD-P2B[±45/(0)4C]S,45/-45/0/0/0/0/0/0/0/0/-45/45,EP,UNK,UNK,55.0,,85.0,15.0,0.0,0.0,2.82,,,,,,793.0,-396.5,0.74,-0.37,-0.5,1.0,1545.904761904762,-1046.947368421053,100.8,,1.431904761904762,-1.026315789473684,68639.0,4.836570947660499
SNL/MSU/DOE,MD-P2B[±45/(0)4C]S,45/-45/0/0/0/0/0/0/0/0/-45/45,EP,UNK,UNK,55.0,,85.0,15.0,0.0,0.0,2.82,,,,,,276.0,-552.0,0.27,-0.54,-2.0,2.0,1545.904761904762,-1046.947368421053,100.8,,1.431904761904762,-1.026315789473684,1608703.0,6.206475871714262
SNL/MSU/DOE,MD-P2B[±45/(0)4C]S,45/-45/0/0/0/0/0/0/0/0/-45/45,EP,UNK,UNK,55.0,,85.0,15.0,0.0,0.0,2.82,,,,,,448.0,-896.0,0.44,-0.88,-2.0,1.0,1545.904761904762,-1046.947368421053,100.8,,1.431904761904762,-1.026315789473684,413.0,2.615950051656401
SNL/MSU/DOE,MD-P2B[±45/(0)4C]S,45/-45/0/0/0/0/0/0/0/0/-45/45,EP,UNK,UNK,55.0,,85.0,15.0,0.0,0.0,2.82,,,,,,448.0,-896.0,0.44,-0.88,-2.0,1.0,1545.904761904762,-1046.947368421053,100.8,,1.431904761904762,-1.026315789473684,143.0,2.155336037465062
SNL/MSU/DOE,MD-P2B[±45/(0)4C]S,45/-45/0/0/0/0/0/0/0/0/-45/45,EP,UNK,UNK,55.0,,85.0,15.0,0.0,0.0,2.82,,,,,,448.0,-896.0,0.44,-0.88,-2.0,1.0,1545.904761904762,-1046.947368421053,100.8,,1.431904761904762,-1.026315789473684,39.0,1.591064607026499
SNL/MSU/DOE,MD-P2B[±45/(0)4C]S,45/-45/0/0/0/0/0/0/0/0/-45/45,EP,UNK,UNK,55.0,,85.0,15.0,0.0,0.0,2.82,,,,,,431.0,-862.0,0.42,-0.84,-2.0,1.0,1545.904761904762,-1046.947368421053,100.8,,1.431904761904762,-1.026315789473684,404.0,2.606381365110605
SNL/MSU/DOE,MD-P2B[±45/(0)4C]S,45/-45/0/0/0/0/0/0/0/0/-45/45,EP,UNK,UNK,55.0,,85.0,15.0,0.0,0.0,2.82,,,,,,431.0,-862.0,0.42,-0.84,-2.0,1.0,1545.904761904762,-1046.947368421053,100.8,,1.431904761904762,-1.026315789473684,153.0,2.184691430817599
SNL/MSU/DOE,MD-P2B[±45/(0)4C]S,45/-45/0/0/0/0/0/0/0/0/-45/45,EP,UNK,UNK,55.0,,85.0,15.0,0.0,0.0,2.82,,,,,,431.0,-862.0,0.42,-0.84,-2.0,1.0,1545.904761904762,-1046.947368421053,100.8,,1.431904761904762,-1.026315789473684,1898.0,3.278296208091274
SNL/MSU/DOE,MD-P2B[±45/(0)4C]S,45/-45/0/0/0/0/0/0/0/0/-45/45,EP,UNK,UNK,55.0,,85.0,15.0,0.0,0.0,2.82,,,,,,414.0,-828.0,0.405,-0.81,-2.0,1.0,1545.904761904762,-1046.947368421053,100.8,,1.431904761904762,-1.026315789473684,2870.0,3.457881896733992
SNL/MSU/DOE,MD-P2B[±45/(0)4C]S,45/-45/0/0/0/0/0/0/0/0/-45/45,EP,UNK,UNK,55.0,,85.0,15.0,0.0,0.0,2.82,,,,,,414.0,-828.0,0.405,-0.81,-2.0,1.0,1545.904761904762,-1046.947368421053,100.8,,1.431904761904762,-1.026315789473684,1280.0,3.107209969647868
SNL/MSU/DOE,MD-P2B[±45/(0)4C]S,45/-45/0/0/0/0/0/0/0/0/-45/45,EP,UNK,UNK,55.0,,85.0,15.0,0.0,0.0,2.82,,,,,,414.0,-828.0,0.405,-0.81,-2.0,1.0,1545.904761904762,-1046.947368421053,100.8,,1.431904761904762,-1.026315789473684,940.0,2.973127853599699
SNL/MSU/DOE,MD-P2B[±45/(0)4C]S,45/-45/0/0/0/0/0/0/0/0/-45/45,EP,UNK,UNK,55.0,,85.0,15.0,0.0,0.0,2.82,,,,,,396.0,-792.0,0.39,-0.78,-2.0,1.0,1545.904761904762,-1046.947368421053,100.8,,1.431904761904762,-1.026315789473684,164.0,2.214843848047698
SNL/MSU/DOE,MD-P2B[±45/(0)4C]S,45/-45/0/0/0/0/0/0/0/0/-45/45,EP,UNK,UNK,55.0,,85.0,15.0,0.0,0.0,2.82,,,,,,396.0,-792.0,0.39,-0.78,-2.0,1.0,1545.904761904762,-1046.947368421053,100.8,,1.431904761904762,-1.026315789473684,12734.0,4.104964845527823
SNL/MSU/DOE,MD-P2B[±45/(0)4C]S,45/-45/0/0/0/0/0/0/0/0/-45/45,EP,UNK,UNK,55.0,,85.0,15.0,0.0,0.0,2.82,,,,,,396.0,-792.0,0.39,-0.78,-2.0,1.0,1545.904761904762,-1046.947368421053,100.8,,1.431904761904762,-1.026315789473684,2806.0,3.448087666692341
SNL/MSU/DOE,MD-P2B[±45/(0)4C]S,45/-45/0/0/0/0/0/0/0/0/-45/45,EP,UNK,UNK,55.0,,85.0,15.0,0.0,0.0,2.82,,,,,,396.0,-792.0,0.39,-0.78,-2.0,1.0,1545.904761904762,-1046.947368421053,100.8,,1.431904761904762,-1.026315789473684,1088.0,3.036628895362161
SNL/MSU/DOE,MD-P2B[±45/(0)4C]S,45/-45/0/0/0/0/0/0/0/0/-45/45,EP,UNK,UNK,55.0,,85.0,15.0,0.0,0.0,2.82,,,,,,345.0,-690.0,0.34,-0.68,-2.0,1.0,1545.904761904762,-1046.947368421053,100.8,,1.431904761904762,-1.026315789473684,27179.0,4.434233473644771
SNL/MSU/DOE,MD-P2B[±45/(0)4C]S,45/-45/0/0/0/0/0/0/0/0/-45/45,EP,UNK,UNK,55.0,,85.0,15.0,0.0,0.0,2.82,,,,,,345.0,-690.0,0.34,-0.68,-2.0,1.0,1545.904761904762,-1046.947368421053,100.8,,1.431904761904762,-1.026315789473684,9789.0,3.990738328507538
SNL/MSU/DOE,MD-P2B[±45/(0)4C]S,45/-45/0/0/0/0/0/0/0/0/-45/45,EP,UNK,UNK,55.0,,85.0,15.0,0.0,0.0,2.82,,,,,,345.0,-690.0,0.34,-0.68,-2.0,1.0,1545.904761904762,-1046.947368421053,100.8,,1.431904761904762,-1.026315789473684,215833.0,5.334117847308041
SNL/MSU/DOE,MD-P2B[±45/(0)4C]S,45/-45/0/0/0/0/0/0/0/0/-45/45,EP,UNK,UNK,55.0,,85.0,15.0,0.0,0.0,2.82,,,,,,310.0,-620.0,0.305,-0.61,-2.0,1.0,1545.904761904762,-1046.947368421053,100.8,,1.431904761904762,-1.026315789473684,414342.0,5.617358958023702
SNL/MSU/DOE,MD-P2B[±45/(0)4C]S,45/-45/0/0/0/0/0/0/0/0/-45/45,EP,UNK,UNK,55.0,,85.0,15.0,0.0,0.0,2.82,,,,,,310.0,-620.0,0.305,-0.61,-2.0,2.0,1545.904761904762,-1046.947368421053,100.8,,1.431904761904762,-1.026315789473684,141199.0,5.149831620964937
SNL/MSU/DOE,MD-P2B[±45/(0)4C]S,45/-45/0/0/0/0/0/0/0/0/-45/45,EP,UNK,UNK,55.0,,85.0,15.0,0.0,0.0,2.82,,,,,,310.0,-620.0,0.305,-0.61,-2.0,1.0,1545.904761904762,-1046.947368421053,100.8,,1.431904761904762,-1.026315789473684,51941.0,4.715510306677597
SNL/MSU/DOE,MD-P2B[±45/(90)4C]S,45/-45/90/90/90/90/90/90/90/90/-45/45,EP,UNK,UNK,55.0,,0.0,15.0,85.0,0.0,2.82,,,,,,41.0,4.100000000000001,0.45,,0.1,3.0,79.44444444444444,-240.1111111111111,8.852,,1.074444444444444,-2.43,87777.0,4.943380733655114
SNL/MSU/DOE,MD-P2B[±45/(90)4C]S,45/-45/90/90/90/90/90/90/90/90/-45/45,EP,UNK,UNK,55.0,,0.0,15.0,85.0,0.0,2.82,,,,,,41.0,4.100000000000001,0.45,,0.1,3.0,79.44444444444444,-240.1111111111111,8.852,,1.074444444444444,-2.43,32867.0,4.516760064808564
SNL/MSU/DOE,MD-P2B[±45/(90)4C]S,45/-45/90/90/90/90/90/90/90/90/-45/45,EP,UNK,UNK,55.0,,0.0,15.0,85.0,0.0,2.82,,,,,,41.0,4.100000000000001,0.45,,0.1,3.0,79.44444444444444,-240.1111111111111,8.852,,1.074444444444444,-2.43,251368.0,5.400309989706431
SNL/MSU/DOE,MD-P2B[±45/(90)4C]S,45/-45/90/90/90/90/90/90/90/90/-45/45,EP,UNK,UNK,55.0,,0.0,15.0,85.0,0.0,2.82,,,,,,48.0,4.800000000000001,0.53,,0.1,4.0,79.44444444444444,-240.1111111111111,8.852,,1.074444444444444,-2.43,31608.0,4.49979701667339
SNL/MSU/DOE,MD-P2B[±45/(90)4C]S,45/-45/90/90/90/90/90/90/90/90/-45/45,EP,UNK,UNK,55.0,,0.0,15.0,85.0,0.0,2.82,,,,,,48.0,4.800000000000001,0.53,,0.1,3.0,79.44444444444444,-240.1111111111111,8.852,,1.074444444444444,-2.43,21719.0,4.33683982531461
SNL/MSU/DOE,MD-P2B[±45/(90)4C]S,45/-45/90/90/90/90/90/90/90/90/-45/45,EP,UNK,UNK,55.0,,0.0,15.0,85.0,0.0,2.82,,,,,,48.0,4.800000000000001,0.53,,0.1,2.0,79.44444444444444,-240.1111111111111,8.852,,1.074444444444444,-2.43,59791.0,4.776635817023597
SNL/MSU/DOE,MD-P2B[±45/(90)4C]S,45/-45/90/90/90/90/90/90/90/90/-45/45,EP,UNK,UNK,55.0,,0.0,15.0,85.0,0.0,2.82,,,,,,38.0,3.8,0.41,,0.1,5.0,79.44444444444444,-240.1111111111111,8.852,,1.074444444444444,-2.43,1874026.0,6.27277561194034
SNL/MSU/DOE,MD-P2B[±45/(90)4C]S,45/-45/90/90/90/90/90/90/90/90/-45/45,EP,UNK,UNK,55.0,,0.0,15.0,85.0,0.0,2.82,,,,,,38.0,3.8,0.41,,0.1,5.0,79.44444444444444,-240.1111111111111,8.852,,1.074444444444444,-2.43,2754613.0,6.440060592744866
SNL/MSU/DOE,MD-P2B[±45/(90)4C]S,45/-45/90/90/90/90/90/90/90/90/-45/45,EP,UNK,UNK,55.0,,0.0,15.0,85.0,0.0,2.82,,,,,,55.0,5.5,0.6,,0.1,1.0,79.44444444444444,-240.1111111111111,8.852,,1.074444444444444,-2.43,4988.0,3.697926444806505
SNL/MSU/DOE,MD-P2B[±45/(90)4C]S,45/-45/90/90/90/90/90/90/90/90/-45/45,EP,UNK,UNK,55.0,,0.0,15.0,85.0,0.0,2.82,,,,,,55.0,5.5,0.6,,0.1,1.0,79.44444444444444,-240.1111111111111,8.852,,1.074444444444444,-2.43,1419.0,3.151982395457474
SNL/MSU/DOE,MD-P2B[±45/(90)4C]S,45/-45/90/90/90/90/90/90/90/90/-45/45,EP,UNK,UNK,55.0,,0.0,15.0,85.0,0.0,2.82,,,,,,55.0,5.5,0.6,,0.1,1.0,79.44444444444444,-240.1111111111111,8.852,,1.074444444444444,-2.43,2672.0,3.426836453803508
SNL/MSU/DOE,MD-P2B[±45/(90)4C]S,45/-45/90/90/90/90/90/90/90/90/-45/45,EP,UNK,UNK,55.0,,0.0,15.0,85.0,0.0,2.82,,,,,,69.0,6.9,0.75,,0.1,1.0,79.44444444444444,-240.1111111111111,8.852,,1.074444444444444,-2.43,5.0,0.6989700043360189
SNL/MSU/DOE,MD-P2B[±45/(90)4C]S,45/-45/90/90/90/90/90/90/90/90/-45/45,EP,UNK,UNK,55.0,,0.0,15.0,85.0,0.0,2.82,,,,,,69.0,6.9,0.75,,0.1,1.0,79.44444444444444,-240.1111111111111,8.852,,1.074444444444444,-2.43,17.0,1.230448921378274
SNL/MSU/DOE,MD-P2B[±45/(90)4C]S,45/-45/90/90/90/90/90/90/90/90/-45/45,EP,UNK,UNK,55.0,,0.0,15.0,85.0,0.0,2.82,,,,,,69.0,6.9,0.75,,0.1,1.0,79.44444444444444,-240.1111111111111,8.852,,1.074444444444444,-2.43,24.0,1.380211241711606
SNL/MSU/DOE,MD-P2B[±45/(90)4C]S,45/-45/90/90/90/90/90/90/90/90/-45/45,EP,UNK,UNK,55.0,,0.0,15.0,85.0,0.0,2.82,,,,,,62.0,6.2,0.68,,0.1,1.0,79.44444444444444,-240.1111111111111,8.852,,1.074444444444444,-2.43,1321.0,3.120902817614527
SNL/MSU/DOE,MD-P2B[±45/(90)4C]S,45/-45/90/90/90/90/90/90/90/90/-45/45,EP,UNK,UNK,55.0,,0.0,15.0,85.0,0.0,2.82,,,,,,62.0,6.2,0.68,,0.1,1.0,79.44444444444444,-240.1111111111111,8.852,,1.074444444444444,-2.43,1601.0,3.2043913319193
SNL/MSU/DOE,MD-P2B[±45/(90)4C]S,45/-45/90/90/90/90/90/90/90/90/-45/45,EP,UNK,UNK,55.0,,0.0,15.0,85.0,0.0,2.82,,,,,,62.0,6.2,0.68,,0.1,1.0,79.44444444444444,-240.1111111111111,8.852,,1.074444444444444,-2.43,1425.0,3.153814864344529
SNL/MSU/DOE,MD-P2B[±45/(90)4C]S,45/-45/90/90/90/90/90/90/90/90/-45/45,EP,UNK,UNK,55.0,,0.0,15.0,85.0,0.0,2.82,,,,,,41.0,-20.5,0.462753950338601,-0.2313769751693,-0.5,3.0,79.44444444444444,-240.1111111111111,8.852,,1.074444444444444,-2.43,21660.0,4.335658452289302
SNL/MSU/DOE,MD-P2B[±45/(90)4C]S,45/-45/90/90/90/90/90/90/90/90/-45/45,EP,UNK,UNK,55.0,,0.0,15.0,85.0,0.0,2.82,,,,,,34.0,-17.0,0.383747178329571,-0.191873589164786,-0.5,3.0,79.44444444444444,-240.1111111111111,8.852,,1.074444444444444,-2.43,115332.0,5.061949823298637
SNL/MSU/DOE,MD-P2B[±45/(90)4C]S,45/-45/90/90/90/90/90/90/90/90/-45/45,EP,UNK,UNK,55.0,,0.0,15.0,85.0,0.0,2.82,,,,,,34.0,-17.0,0.383747178329571,-0.191873589164786,-0.5,4.0,79.44444444444444,-240.1111111111111,8.852,,1.074444444444444,-2.43,30191.0,4.479877498160208
SNL/MSU/DOE,MD-P2B[±45/(90)4C]S,45/-45/90/90/90/90/90/90/90/90/-45/45,EP,UNK,UNK,55.0,,0.0,15.0,85.0,0.0,2.82,,,,,,34.0,-17.0,0.383747178329571,-0.191873589164786,-0.5,3.0,79.44444444444444,-240.1111111111111,8.852,,1.074444444444444,-2.43,152017.0,5.181892157637915
SNL/MSU/DOE,MD-P2B[±45/(90)4C]S,45/-45/90/90/90/90/90/90/90/90/-45/45,EP,UNK,UNK,55.0,,0.0,15.0,85.0,0.0,2.82,,,,,,28.0,-14.0,0.316027088036117,-0.158013544018059,-0.5,4.0,79.44444444444444,-240.1111111111111,8.852,,1.074444444444444,-2.43,2844641.0,6.454027465262973
SNL/MSU/DOE,MD-P2B[±45/(90)4C]S,45/-45/90/90/90/90/90/90/90/90/-45/45,EP,UNK,UNK,55.0,,0.0,15.0,85.0,0.0,2.82,,,,,,41.0,-20.5,0.462753950338601,-0.2313769751693,-0.5,2.0,79.44444444444444,-240.1111111111111,8.852,,1.074444444444444,-2.43,40474.0,4.607176127348896
SNL/MSU/DOE,MD-P2B[±45/(90)4C]S,45/-45/90/90/90/90/90/90/90/90/-45/45,EP,UNK,UNK,55.0,,0.0,15.0,85.0,0.0,2.82,,,,,,41.0,-20.5,0.462753950338601,-0.2313769751693,-0.5,2.0,79.44444444444444,-240.1111111111111,8.852,,1.074444444444444,-2.43,29978.0,4.476802655265517
SNL/MSU/DOE,MD-P2B[±45/(90)4C]S,45/-45/90/90/90/90/90/90/90/90/-45/45,EP,UNK,UNK,55.0,,0.0,15.0,85.0,0.0,2.82,,,,,,52.0,-26.0,0.586907449209932,-0.293453724604966,-0.5,2.0,79.44444444444444,-240.1111111111111,8.852,,1.074444444444444,-2.43,1838.0,3.264345507050093
SNL/MSU/DOE,MD-P2B[±45/(90)4C]S,45/-45/90/90/90/90/90/90/90/90/-45/45,EP,UNK,UNK,55.0,,0.0,15.0,85.0,0.0,2.82,,,,,,52.0,-26.0,0.586907449209932,-0.293453724604966,-0.5,1.0,79.44444444444444,-240.1111111111111,8.852,,1.074444444444444,-2.43,2588.0,3.412964271996663
SNL/MSU/DOE,MD-P2B[±45/(90)4C]S,45/-45/90/90/90/90/90/90/90/90/-45/45,EP,UNK,UNK,55.0,,0.0,15.0,85.0,0.0,2.82,,,,,,52.0,-26.0,0.586907449209932,-0.293453724604966,-0.5,1.0,79.44444444444444,-240.1111111111111,8.852,,1.074444444444444,-2.43,3876.0,3.588383768378728
SNL/MSU/DOE,MD-P2B[±45/(90)4C]S,45/-45/90/90/90/90/90/90/90/90/-45/45,EP,UNK,UNK,55.0,,0.0,15.0,85.0,0.0,2.82,,,,,,62.0,-31.0,0.699774266365689,-0.349887133182844,-0.5,1.0,79.44444444444444,-240.1111111111111,8.852,,1.074444444444444,-2.43,133.0,2.123851640967086
SNL/MSU/DOE,MD-P2B[±45/(90)4C]S,45/-45/90/90/90/90/90/90/90/90/-45/45,EP,UNK,UNK,55.0,,0.0,15.0,85.0,0.0,2.82,,,,,,62.0,-31.0,0.699774266365689,-0.349887133182844,-0.5,1.0,79.44444444444444,-240.1111111111111,8.852,,1.074444444444444,-2.43,183.0,2.262451089730429
SNL/MSU/DOE,MD-P2B[±45/(90)4C]S,45/-45/90/90/90/90/90/90/90/90/-45/45,EP,UNK,UNK,55.0,,0.0,15.0,85.0,0.0,2.82,,,,,,62.0,-31.0,0.699774266365689,-0.349887133182844,-0.5,1.0,79.44444444444444,-240.1111111111111,8.852,,1.074444444444444,-2.43,82.0,1.913813852383717
SNL/MSU/DOE,MD-P2B[±45/(90)4C]S,45/-45/90/90/90/90/90/90/90/90/-45/45,EP,UNK,UNK,55.0,,0.0,15.0,85.0,0.0,2.82,,,,,,69.0,-34.5,0.778781038374718,-0.389390519187359,-0.5,1.0,79.44444444444444,-240.1111111111111,8.852,,1.074444444444444,-2.43,8.0,0.9030899869919435
SNL/MSU/DOE,MD-P2B[±45/(90)4C]S,45/-45/90/90/90/90/90/90/90/90/-45/45,EP,UNK,UNK,55.0,,0.0,15.0,85.0,0.0,2.82,,,,,,69.0,-34.5,0.778781038374718,-0.389390519187359,-0.5,1.0,79.44444444444444,-240.1111111111111,8.852,,1.074444444444444,-2.43,3.0,0.4771212547196624
SNL/MSU/DOE,MD-P2B[±45/(90)4C]S,45/-45/90/90/90/90/90/90/90/90/-45/45,EP,UNK,UNK,55.0,,0.0,15.0,85.0,0.0,2.82,,,,,,69.0,-34.5,0.778781038374718,-0.389390519187359,-0.5,1.0,79.44444444444444,-240.1111111111111,8.852,,1.074444444444444,-2.43,13.0,1.113943352306837
SNL/MSU/DOE,MD-P2B[±45/(90)4C]S,45/-45/90/90/90/90/90/90/90/90/-45/45,EP,UNK,UNK,55.0,,0.0,15.0,85.0,0.0,2.82,,,,,,55.0,27.5,0.6,0.3,0.5,4.0,79.44444444444444,-240.1111111111111,8.852,,1.074444444444444,-2.43,887124.0,5.947984328683919
SNL/MSU/DOE,MD-P2B[±45/(90)4C]S,45/-45/90/90/90/90/90/90/90/90/-45/45,EP,UNK,UNK,55.0,,0.0,15.0,85.0,0.0,2.82,,,,,,55.0,27.5,0.6,0.3,0.5,4.0,79.44444444444444,-240.1111111111111,8.852,,1.074444444444444,-2.43,119784.0,5.078398811577729
SNL/MSU/DOE,MD-P2B[±45/(90)4C]S,45/-45/90/90/90/90/90/90/90/90/-45/45,EP,UNK,UNK,55.0,,0.0,15.0,85.0,0.0,2.82,,,,,,55.0,27.5,0.6,0.3,0.5,4.0,79.44444444444444,-240.1111111111111,8.852,,1.074444444444444,-2.43,52671.0,4.721571563855091
SNL/MSU/DOE,MD-P2B[±45/(90)4C]S,45/-45/90/90/90/90/90/90/90/90/-45/45,EP,UNK,UNK,55.0,,0.0,15.0,85.0,0.0,2.82,,,,,,55.0,27.5,0.6,0.3,0.5,5.0,79.44444444444444,-240.1111111111111,8.852,,1.074444444444444,-2.43,1691128.0,6.228176480211499
SNL/MSU/DOE,MD-P2B[±45/(90)4C]S,45/-45/90/90/90/90/90/90/90/90/-45/45,EP,UNK,UNK,55.0,,0.0,15.0,85.0,0.0,2.82,,,,,,69.0,34.5,0.75,0.375,0.5,3.0,79.44444444444444,-240.1111111111111,8.852,,1.074444444444444,-2.43,1554.0,3.191451014464895
SNL/MSU/DOE,MD-P2B[±45/(90)4C]S,45/-45/90/90/90/90/90/90/90/90/-45/45,EP,UNK,UNK,55.0,,0.0,15.0,85.0,0.0,2.82,,,,,,62.0,31.0,0.68,0.34,0.5,2.0,79.44444444444444,-240.1111111111111,8.852,,1.074444444444444,-2.43,9779.0,3.990294446128439
SNL/MSU/DOE,MD-P2B[±45/(90)4C]S,45/-45/90/90/90/90/90/90/90/90/-45/45,EP,UNK,UNK,55.0,,0.0,15.0,85.0,0.0,2.82,,,,,,62.0,31.0,0.68,0.34,0.5,2.0,79.44444444444444,-240.1111111111111,8.852,,1.074444444444444,-2.43,15796.0,4.198547125064507
SNL/MSU/DOE,MD-P2B[±45/(90)4C]S,45/-45/90/90/90/90/90/90/90/90/-45/45,EP,UNK,UNK,55.0,,0.0,15.0,85.0,0.0,2.82,,,,,,62.0,31.0,0.68,0.34,0.5,1.0,79.44444444444444,-240.1111111111111,8.852,,1.074444444444444,-2.43,4631.0,3.665674780993893
SNL/MSU/DOE,MD-P2B[±45/(90)4C]S,45/-45/90/90/90/90/90/90/90/90/-45/45,EP,UNK,UNK,55.0,,0.0,15.0,85.0,0.0,2.82,,,,,,69.0,34.5,0.75,0.375,0.5,1.0,79.44444444444444,-240.1111111111111,8.852,,1.074444444444444,-2.43,410.0,2.612783856719735
SNL/MSU/DOE,MD-P2B[±45/(90)4C]S,45/-45/90/90/90/90/90/90/90/90/-45/45,EP,UNK,UNK,55.0,,0.0,15.0,85.0,0.0,2.82,,,,,,69.0,34.5,0.75,0.375,0.5,1.0,79.44444444444444,-240.1111111111111,8.852,,1.074444444444444,-2.43,121.0,2.08278537031645
SNL/MSU/DOE,MD-P2B[±45/(90)4C]S,45/-45/90/90/90/90/90/90/90/90/-45/45,EP,UNK,UNK,55.0,,0.0,15.0,85.0,0.0,2.82,,,,,,41.0,20.5,0.45,0.225,0.5,10.0,79.44444444444444,-240.1111111111111,8.852,,1.074444444444444,-2.43,17454004.0,7.241895071159621
SNL/MSU/DOE,MD-P2B[±45/(90)4C]S,45/-45/90/90/90/90/90/90/90/90/-45/45,EP,UNK,UNK,55.0,,0.0,15.0,85.0,0.0,2.82,,,,,,41.0,20.5,0.45,0.225,0.5,5.0,79.44444444444444,-240.1111111111111,8.852,,1.074444444444444,-2.43,10462540.0,7.019637131383258
SNL/MSU/DOE,MD-P2B[±45/(90)4C]S,45/-45/90/90/90/90/90/90/90/90/-45/45,EP,UNK,UNK,55.0,,0.0,15.0,85.0,0.0,2.82,,,,,,76.0,38.0,0.83,0.415,0.5,1.0,79.44444444444444,-240.1111111111111,8.852,,1.074444444444444,-2.43,7.0,0.8450980400142568
SNL/MSU/DOE,MD-P2B[±45/(90)4C]S,45/-45/90/90/90/90/90/90/90/90/-45/45,EP,UNK,UNK,55.0,,0.0,15.0,85.0,0.0,2.82,,,,,,76.0,38.0,0.83,0.415,0.5,1.0,79.44444444444444,-240.1111111111111,8.852,,1.074444444444444,-2.43,35.0,1.544068044350276
SNL/MSU/DOE,MD-P2B[±45/(90)4C]S,45/-45/90/90/90/90/90/90/90/90/-45/45,EP,UNK,UNK,55.0,,0.0,15.0,85.0,0.0,2.82,,,,,,76.0,38.0,0.83,0.415,0.5,1.0,79.44444444444444,-240.1111111111111,8.852,,1.074444444444444,-2.43,12.0,1.079181246047625
SNL/MSU/DOE,MD-P2B[±45/(90)4C]S,45/-45/90/90/90/90/90/90/90/90/-45/45,EP,UNK,UNK,55.0,,0.0,15.0,85.0,0.0,2.82,,,,,,41.0,20.5,0.45,0.225,0.5,7.0,79.44444444444444,-240.1111111111111,8.852,,1.074444444444444,-2.43,6907194.0,6.839301654058309
SNL/MSU/DOE,MD-P2B[±45/(90)4C]S,45/-45/90/90/90/90/90/90/90/90/-45/45,EP,UNK,UNK,55.0,,0.0,15.0,85.0,0.0,2.82,,,,,,-13.8,-138.0,,-1.5,10.0,3.0,79.44444444444444,-240.1111111111111,8.852,,1.074444444444444,-2.43,85041.0,4.929628358428793
SNL/MSU/DOE,MD-P2B[±45/(90)4C]S,45/-45/90/90/90/90/90/90/90/90/-45/45,EP,UNK,UNK,55.0,,0.0,15.0,85.0,0.0,2.82,,,,,,-13.8,-138.0,,-1.5,10.0,3.0,79.44444444444444,-240.1111111111111,8.852,,1.074444444444444,-2.43,35660.0,4.552181338839336
SNL/MSU/DOE,MD-P2B[±45/(90)4C]S,45/-45/90/90/90/90/90/90/90/90/-45/45,EP,UNK,UNK,55.0,,0.0,15.0,85.0,0.0,2.82,,,,,,-13.8,-138.0,,-1.5,10.0,2.0,79.44444444444444,-240.1111111111111,8.852,,1.074444444444444,-2.43,67853.0,4.831569053980177
SNL/MSU/DOE,MD-P2B[±45/(90)4C]S,45/-45/90/90/90/90/90/90/90/90/-45/45,EP,UNK,UNK,55.0,,0.0,15.0,85.0,0.0,2.82,,,,,,-16.5,-165.0,,-1.8,10.0,2.0,79.44444444444444,-240.1111111111111,8.852,,1.074444444444444,-2.43,1036.0,3.015359755409214
SNL/MSU/DOE,MD-P2B[±45/(90)4C]S,45/-45/90/90/90/90/90/90/90/90/-45/45,EP,UNK,UNK,55.0,,0.0,15.0,85.0,0.0,2.82,,,,,,-16.5,-165.0,,-1.8,10.0,2.0,79.44444444444444,-240.1111111111111,8.852,,1.074444444444444,-2.43,2631.0,3.420120848085703
SNL/MSU/DOE,MD-P2B[±45/(90)4C]S,45/-45/90/90/90/90/90/90/90/90/-45/45,EP,UNK,UNK,55.0,,0.0,15.0,85.0,0.0,2.82,,,,,,-16.5,-165.0,,-1.8,10.0,2.0,79.44444444444444,-240.1111111111111,8.852,,1.074444444444444,-2.43,887.0,2.947923619831726
SNL/MSU/DOE,MD-P2B[±45/(90)4C]S,45/-45/90/90/90/90/90/90/90/90/-45/45,EP,UNK,UNK,55.0,,0.0,15.0,85.0,0.0,2.82,,,,,,-11.0,-110.0,,-1.2,10.0,5.0,79.44444444444444,-240.1111111111111,8.852,,1.074444444444444,-2.43,4430670.0,6.646469404620624
SNL/MSU/DOE,MD-P2B[±45/(90)4C]S,45/-45/90/90/90/90/90/90/90/90/-45/45,EP,UNK,UNK,55.0,,0.0,15.0,85.0,0.0,2.82,,,,,,-17.9,-179.0,,-1.95,10.0,1.0,79.44444444444444,-240.1111111111111,8.852,,1.074444444444444,-2.43,53.0,1.724275869600789
SNL/MSU/DOE,MD-P2B[±45/(90)4C]S,45/-45/90/90/90/90/90/90/90/90/-45/45,EP,UNK,UNK,55.0,,0.0,15.0,85.0,0.0,2.82,,,,,,-17.9,-179.0,,-1.95,10.0,1.0,79.44444444444444,-240.1111111111111,8.852,,1.074444444444444,-2.43,150.0,2.176091259055681
SNL/MSU/DOE,MD-P2B[±45/(90)4C]S,45/-45/90/90/90/90/90/90/90/90/-45/45,EP,UNK,UNK,55.0,,0.0,15.0,85.0,0.0,2.82,,,,,,-17.9,-179.0,,-1.95,10.0,1.0,79.44444444444444,-240.1111111111111,8.852,,1.074444444444444,-2.43,190.0,2.278753600952829
SNL/MSU/DOE,MD-P2B[±45/(90)4C]S,45/-45/90/90/90/90/90/90/90/90/-45/45,EP,UNK,UNK,55.0,,0.0,15.0,85.0,0.0,2.82,,,,,,-15.2,-152.0,,-1.65,10.0,3.0,79.44444444444444,-240.1111111111111,8.852,,1.074444444444444,-2.43,20303.0,4.307560214621736
SNL/MSU/DOE,MD-P2B[±45/(90)4C]S,45/-45/90/90/90/90/90/90/90/90/-45/45,EP,UNK,UNK,55.0,,0.0,15.0,85.0,0.0,2.82,,,,,,-15.2,-152.0,,-1.65,10.0,3.0,79.44444444444444,-240.1111111111111,8.852,,1.074444444444444,-2.43,7276.0,3.861892690391446
SNL/MSU/DOE,MD-P2B[±45/(90)4C]S,45/-45/90/90/90/90/90/90/90/90/-45/45,EP,UNK,UNK,55.0,,0.0,15.0,85.0,0.0,2.82,,,,,,-15.2,-152.0,,-1.65,10.0,3.0,79.44444444444444,-240.1111111111111,8.852,,1.074444444444444,-2.43,4039.0,3.606273853169988
SNL/MSU/DOE,MD-P2B[±45/(90)4C]S,45/-45/90/90/90/90/90/90/90/90/-45/45,EP,UNK,UNK,55.0,,0.0,15.0,85.0,0.0,2.82,,,,,,-12.4,-124.0,,-1.35,10.0,4.0,79.44444444444444,-240.1111111111111,8.852,,1.074444444444444,-2.43,1019422.0,6.008354001800761
SNL/MSU/DOE,MD-P2B[±45/(90)4C]S,45/-45/90/90/90/90/90/90/90/90/-45/45,EP,UNK,UNK,55.0,,0.0,15.0,85.0,0.0,2.82,,,,,,-12.4,-124.0,,-1.35,10.0,4.0,79.44444444444444,-240.1111111111111,8.852,,1.074444444444444,-2.43,1926041.0,6.284665527795907
SNL/MSU/DOE,MD-P2B[±45/(90)4C]S,45/-45/90/90/90/90/90/90/90/90/-45/45,EP,UNK,UNK,55.0,,0.0,15.0,85.0,0.0,2.82,,,,,,-12.4,-124.0,,-1.35,10.0,2.0,79.44444444444444,-240.1111111111111,8.852,,1.074444444444444,-2.43,1115014.0,6.04728032037483
SNL/MSU/DOE,MD-P2B[±45/(90)4C]S,45/-45/90/90/90/90/90/90/90/90/-45/45,EP,UNK,UNK,55.0,,0.0,15.0,85.0,0.0,2.82,,,,,,-19.3,-193.0,,-2.11,10.0,1.0,79.44444444444444,-240.1111111111111,8.852,,1.074444444444444,-2.43,6.0,0.7781512503836436
SNL/MSU/DOE,MD-P2B[±45/(90)4C]S,45/-45/90/90/90/90/90/90/90/90/-45/45,EP,UNK,UNK,55.0,,0.0,15.0,85.0,0.0,2.82,,,,,,-19.3,-193.0,,-2.11,10.0,1.0,79.44444444444444,-240.1111111111111,8.852,,1.074444444444444,-2.43,12.0,1.079181246047625
SNL/MSU/DOE,MD-P2B[±45/(90)4C]S,45/-45/90/90/90/90/90/90/90/90/-45/45,EP,UNK,UNK,55.0,,0.0,15.0,85.0,0.0,2.82,,,,,,-19.3,-193.0,,-2.11,10.0,1.0,79.44444444444444,-240.1111111111111,8.852,,1.074444444444444,-2.43,29.0,1.462397997898956
SNL/MSU/DOE,MD-P2B[±45/(90)4C]S,45/-45/90/90/90/90/90/90/90/90/-45/45,EP,UNK,UNK,55.0,,0.0,15.0,85.0,0.0,2.82,,,,,,34.0,-34.0,0.38,-0.38,-1.0,4.0,79.44444444444444,-240.1111111111111,8.852,,1.074444444444444,-2.43,1296811.0,6.112876685692278
SNL/MSU/DOE,MD-P2B[±45/(90)4C]S,45/-45/90/90/90/90/90/90/90/90/-45/45,EP,UNK,UNK,55.0,,0.0,15.0,85.0,0.0,2.82,,,,,,41.0,-41.0,0.45,-0.45,-1.0,3.0,79.44444444444444,-240.1111111111111,8.852,,1.074444444444444,-2.43,11894.0,4.075327934163258
SNL/MSU/DOE,MD-P2B[±45/(90)4C]S,45/-45/90/90/90/90/90/90/90/90/-45/45,EP,UNK,UNK,55.0,,0.0,15.0,85.0,0.0,2.82,,,,,,41.0,-41.0,0.45,-0.45,-1.0,3.0,79.44444444444444,-240.1111111111111,8.852,,1.074444444444444,-2.43,7921.0,3.898780013289826
SNL/MSU/DOE,MD-P2B[±45/(90)4C]S,45/-45/90/90/90/90/90/90/90/90/-45/45,EP,UNK,UNK,55.0,,0.0,15.0,85.0,0.0,2.82,,,,,,38.0,-38.0,0.41,-0.41,-1.0,4.0,79.44444444444444,-240.1111111111111,8.852,,1.074444444444444,-2.43,127945.0,5.107023318633999
SNL/MSU/DOE,MD-P2B[±45/(90)4C]S,45/-45/90/90/90/90/90/90/90/90/-45/45,EP,UNK,UNK,55.0,,0.0,15.0,85.0,0.0,2.82,,,,,,41.0,-41.0,0.45,-0.45,-1.0,3.0,79.44444444444444,-240.1111111111111,8.852,,1.074444444444444,-2.43,27317.0,4.436433002660097
SNL/MSU/DOE,MD-P2B[±45/(90)4C]S,45/-45/90/90/90/90/90/90/90/90/-45/45,EP,UNK,UNK,55.0,,0.0,15.0,85.0,0.0,2.82,,,,,,38.0,-38.0,0.41,-0.41,-1.0,5.0,79.44444444444444,-240.1111111111111,8.852,,1.074444444444444,-2.43,79240.0,4.898944466866509
SNL/MSU/DOE,MD-P2B[±45/(90)4C]S,45/-45/90/90/90/90/90/90/90/90/-45/45,EP,UNK,UNK,55.0,,0.0,15.0,85.0,0.0,2.82,,,,,,38.0,-38.0,0.41,-0.41,-1.0,4.0,79.44444444444444,-240.1111111111111,8.852,,1.074444444444444,-2.43,116614.0,5.066750692427798
SNL/MSU/DOE,MD-P2B[±45/(90)4C]S,45/-45/90/90/90/90/90/90/90/90/-45/45,EP,UNK,UNK,55.0,,0.0,15.0,85.0,0.0,2.82,,,,,,34.0,-34.0,0.38,-0.38,-1.0,5.0,79.44444444444444,-240.1111111111111,8.852,,1.074444444444444,-2.43,452257.0,5.655385297561362
SNL/MSU/DOE,MD-P2B[±45/(90)4C]S,45/-45/90/90/90/90/90/90/90/90/-45/45,EP,UNK,UNK,55.0,,0.0,15.0,85.0,0.0,2.82,,,,,,34.0,-34.0,0.38,-0.38,-1.0,5.0,79.44444444444444,-240.1111111111111,8.852,,1.074444444444444,-2.43,217161.0,5.336781832861529
SNL/MSU/DOE,MD-P2B[±45/(90)4C]S,45/-45/90/90/90/90/90/90/90/90/-45/45,EP,UNK,UNK,55.0,,0.0,15.0,85.0,0.0,2.82,,,,,,31.0,-31.0,0.34,-0.34,-1.0,5.0,79.44444444444444,-240.1111111111111,8.852,,1.074444444444444,-2.43,1066480.0,6.027952715415
SNL/MSU/DOE,MD-P2B[±45/(90)4C]S,45/-45/90/90/90/90/90/90/90/90/-45/45,EP,UNK,UNK,55.0,,0.0,15.0,85.0,0.0,2.82,,,,,,55.0,-55.0,0.6,-0.6,-1.0,2.0,79.44444444444444,-240.1111111111111,8.852,,1.074444444444444,-2.43,2976.0,3.473632926873841
SNL/MSU/DOE,MD-P2B[±45/(90)4C]S,45/-45/90/90/90/90/90/90/90/90/-45/45,EP,UNK,UNK,55.0,,0.0,15.0,85.0,0.0,2.82,,,,,,55.0,-55.0,0.6,-0.6,-1.0,2.0,79.44444444444444,-240.1111111111111,8.852,,1.074444444444444,-2.43,721.0,2.857935264719429
SNL/MSU/DOE,MD-P2B[±45/(90)4C]S,45/-45/90/90/90/90/90/90/90/90/-45/45,EP,UNK,UNK,55.0,,0.0,15.0,85.0,0.0,2.82,,,,,,55.0,-55.0,0.6,-0.6,-1.0,2.0,79.44444444444444,-240.1111111111111,8.852,,1.074444444444444,-2.43,873.0,2.94101424370557
SNL/MSU/DOE,MD-P2B[±45/(90)4C]S,45/-45/90/90/90/90/90/90/90/90/-45/45,EP,UNK,UNK,55.0,,0.0,15.0,85.0,0.0,2.82,,,,,,31.0,-31.0,0.34,-0.34,-1.0,5.0,79.44444444444444,-240.1111111111111,8.852,,1.074444444444444,-2.43,1029645.0,6.01268751488372
SNL/MSU/DOE,MD-P2B[±45/(90)4C]S,45/-45/90/90/90/90/90/90/90/90/-45/45,EP,UNK,UNK,55.0,,0.0,15.0,85.0,0.0,2.82,,,,,,62.0,-62.0,0.68,-0.68,-1.0,1.0,79.44444444444444,-240.1111111111111,8.852,,1.074444444444444,-2.43,242.0,2.383815365980431
SNL/MSU/DOE,MD-P2B[±45/(90)4C]S,45/-45/90/90/90/90/90/90/90/90/-45/45,EP,UNK,UNK,55.0,,0.0,15.0,85.0,0.0,2.82,,,,,,62.0,-62.0,0.68,-0.68,-1.0,1.0,79.44444444444444,-240.1111111111111,8.852,,1.074444444444444,-2.43,85.0,1.929418925714293
SNL/MSU/DOE,MD-P2B[±45/(90)4C]S,45/-45/90/90/90/90/90/90/90/90/-45/45,EP,UNK,UNK,55.0,,0.0,15.0,85.0,0.0,2.82,,,,,,62.0,-62.0,0.68,-0.68,-1.0,1.0,79.44444444444444,-240.1111111111111,8.852,,1.074444444444444,-2.43,200.0,2.301029995663981
SNL/MSU/DOE,MD-P2B[±45/(90)4C]S,45/-45/90/90/90/90/90/90/90/90/-45/45,EP,UNK,UNK,55.0,,0.0,15.0,85.0,0.0,2.82,,,,,,69.0,-69.0,0.75,-0.75,-1.0,1.0,79.44444444444444,-240.1111111111111,8.852,,1.074444444444444,-2.43,17.0,1.230448921378274
SNL/MSU/DOE,MD-P2B[±45/(90)4C]S,45/-45/90/90/90/90/90/90/90/90/-45/45,EP,UNK,UNK,55.0,,0.0,15.0,85.0,0.0,2.82,,,,,,69.0,-69.0,0.75,-0.75,-1.0,1.0,79.44444444444444,-240.1111111111111,8.852,,1.074444444444444,-2.43,45.0,1.653212513775344
SNL/MSU/DOE,MD-P2B[±45/(90)4C]S,45/-45/90/90/90/90/90/90/90/90/-45/45,EP,UNK,UNK,55.0,,0.0,15.0,85.0,0.0,2.82,,,,,,69.0,-69.0,0.75,-0.75,-1.0,1.0,79.44444444444444,-240.1111111111111,8.852,,1.074444444444444,-2.43,8.0,0.9030899869919435
SNL/MSU/DOE,MD-P2B[±45/(90)4C]S,45/-45/90/90/90/90/90/90/90/90/-45/45,EP,UNK,UNK,55.0,,0.0,15.0,85.0,0.0,2.82,,,,,,31.0,-31.0,0.34,-0.34,-1.0,7.0,79.44444444444444,-240.1111111111111,8.852,,1.074444444444444,-2.43,8985486.0,6.953541571863477
SNL/MSU/DOE,MD-P2B[±45/(90)4C]S,45/-45/90/90/90/90/90/90/90/90/-45/45,EP,UNK,UNK,55.0,,0.0,15.0,85.0,0.0,2.82,,,,,,28.0,-28.0,0.3,-0.3,-1.0,8.0,79.44444444444444,-240.1111111111111,8.852,,1.074444444444444,-2.43,1115570.0,6.047496826668195
SNL/MSU/DOE,MD-P2B[±45/(90)4C]S,45/-45/90/90/90/90/90/90/90/90/-45/45,EP,UNK,UNK,55.0,,0.0,15.0,85.0,0.0,2.82,,,,,,28.0,-28.0,0.3,-0.3,-1.0,4.0,79.44444444444444,-240.1111111111111,8.852,,1.074444444444444,-2.43,7303482.0,6.863529963250332
