Repository: Luwen-Zhang/SNEnsemble

# Copyright Notification

## Composites

We reformat and merge fatigue testing records from SNL/MSU/DOE, OptiMat, UPWIND, and FACT databases into a single database with careful considerations, including filtering invalid entries, rename variables, fix improper calculations in the records, to obtain clean and consistent data to fit machine 
learning usages. We leave the original format ("2019_SNL_MSU_DOE_Composite-Materials-Database_Wind_29pt0.xlsx" and "Optidat UPWIND 28_3_2017.xls") in the folder. Any derived database should be directly based on the original files instead of our merged database. We are not responsible for the accuracy of the testing records.

File: data/composite_database_10082023_snl_msu_doe.csv (part 5 of 23)
Data source,Material_Code,Sequence,Resin Type,Waveform,Control,Fibre Volume Fraction,Fibre Weight Fraction,Fibre Weight Fraction (0-deg),Fibre Weight Fraction (45-deg),Fibre Weight Fraction (90-deg),Fibre Weight Fraction (Other Dir.),Thickness,Tab Thickness,Width,Length,Load Length,Area,Maximum Stress,Minimum Stress,Maximum Strain,Minimum Strain,R-value,Frequency,Ultimate Tensile Stress,Ultimate Compressive Stress,Tensile Modulus,Compressive Modulus,Ultimate Tensile Strain,Ultimate Compressive Strain,Cycles to Failure,log10(Cycles to Failure)
SNL/MSU/DOE,MD-P2B[±45/(90)4C]S,45/-45/90/90/90/90/90/90/90/90/-45/45,EP,UNK,UNK,55,,0,15,85,0,2.82,,,,,,38,3.8,0.41,,0.1,5,79.4444444444444,-240.111111111111,8.852,,1.07444444444444,-2.43,1874026,6.27277561194034
SNL/MSU/DOE,MD-P2B[±45/(90)4C]S,45/-45/90/90/90/90/90/90/90/90/-45/45,EP,UNK,UNK,55,,0,15,85,0,2.82,,,,,,38,3.8,0.41,,0.1,5,79.4444444444444,-240.111111111111,8.852,,1.07444444444444,-2.43,2754613,6.44006059274487
SNL/MSU/DOE,MD-P2B[±45/(90)4C]S,45/-45/90/90/90/90/90/90/90/90/-45/45,EP,UNK,UNK,55,,0,15,85,0,2.82,,,,,,55,5.5,0.6,,0.1,1,79.4444444444444,-240.111111111111,8.852,,1.07444444444444,-2.43,4988,3.69792644480651
SNL/MSU/DOE,MD-P2B[±45/(90)4C]S,45/-45/90/90/90/90/90/90/90/90/-45/45,EP,UNK,UNK,55,,0,15,85,0,2.82,,,,,,55,5.5,0.6,,0.1,1,79.4444444444444,-240.111111111111,8.852,,1.07444444444444,-2.43,1419,3.15198239545747
SNL/MSU/DOE,MD-P2B[±45/(90)4C]S,45/-45/90/90/90/90/90/90/90/90/-45/45,EP,UNK,UNK,55,,0,15,85,0,2.82,,,,,,55,5.5,0.6,,0.1,1,79.4444444444444,-240.111111111111,8.852,,1.07444444444444,-2.43,2672,3.42683645380351
SNL/MSU/DOE,MD-P2B[±45/(90)4C]S,45/-45/90/90/90/90/90/90/90/90/-45/45,EP,UNK,UNK,55,,0,15,85,0,2.82,,,,,,69,6.9,0.75,,0.1,1,79.4444444444444,-240.111111111111,8.852,,1.07444444444444,-2.43,5,0.698970004336019
SNL/MSU/DOE,MD-P2B[±45/(90)4C]S,45/-45/90/90/90/90/90/90/90/90/-45/45,EP,UNK,UNK,55,,0,15,85,0,2.82,,,,,,69,6.9,0.75,,0.1,1,79.4444444444444,-240.111111111111,8.852,,1.07444444444444,-2.43,17,1.23044892137827
SNL/MSU/DOE,MD-P2B[±45/(90)4C]S,45/-45/90/90/90/90/90/90/90/90/-45/45,EP,UNK,UNK,55,,0,15,85,0,2.82,,,,,,69,6.9,0.75,,0.1,1,79.4444444444444,-240.111111111111,8.852,,1.07444444444444,-2.43,24,1.38021124171161
SNL/MSU/DOE,MD-P2B[±45/(90)4C]S,45/-45/90/90/90/90/90/90/90/90/-45/45,EP,UNK,UNK,55,,0,15,85,0,2.82,,,,,,62,6.2,0.68,,0.1,1,79.4444444444444,-240.111111111111,8.852,,1.07444444444444,-2.43,1321,3.12090281761453
SNL/MSU/DOE,MD-P2B[±45/(90)4C]S,45/-45/90/90/90/90/90/90/90/90/-45/45,EP,UNK,UNK,55,,0,15,85,0,2.82,,,,,,62,6.2,0.68,,0.1,1,79.4444444444444,-240.111111111111,8.852,,1.07444444444444,-2.43,1601,3.2043913319193
SNL/MSU/DOE,MD-P2B[±45/(90)4C]S,45/-45/90/90/90/90/90/90/90/90/-45/45,EP,UNK,UNK,55,,0,15,85,0,2.82,,,,,,62,6.2,0.68,,0.1,1,79.4444444444444,-240.111111111111,8.852,,1.07444444444444,-2.43,1425,3.15381486434453
SNL/MSU/DOE,MD-P2B[±45/(90)4C]S,45/-45/90/90/90/90/90/90/90/90/-45/45,EP,UNK,UNK,55,,0,15,85,0,2.82,,,,,,41,-20.5,0.462753950338601,-0.2313769751693,-0.5,3,79.4444444444444,-240.111111111111,8.852,,1.07444444444444,-2.43,21660,4.3356584522893
SNL/MSU/DOE,MD-P2B[±45/(90)4C]S,45/-45/90/90/90/90/90/90/90/90/-45/45,EP,UNK,UNK,55,,0,15,85,0,2.82,,,,,,34,-17,0.383747178329571,-0.191873589164786,-0.5,3,79.4444444444444,-240.111111111111,8.852,,1.07444444444444,-2.43,115332,5.06194982329864
SNL/MSU/DOE,MD-P2B[±45/(90)4C]S,45/-45/90/90/90/90/90/90/90/90/-45/45,EP,UNK,UNK,55,,0,15,85,0,2.82,,,,,,34,-17,0.383747178329571,-0.191873589164786,-0.5,4,79.4444444444444,-240.111111111111,8.852,,1.07444444444444,-2.43,30191,4.47987749816021
SNL/MSU/DOE,MD-P2B[±45/(90)4C]S,45/-45/90/90/90/90/90/90/90/90/-45/45,EP,UNK,UNK,55,,0,15,85,0,2.82,,,,,,34,-17,0.383747178329571,-0.191873589164786,-0.5,3,79.4444444444444,-240.111111111111,8.852,,1.07444444444444,-2.43,152017,5.18189215763792
SNL/MSU/DOE,MD-P2B[±45/(90)4C]S,45/-45/90/90/90/90/90/90/90/90/-45/45,EP,UNK,UNK,55,,0,15,85,0,2.82,,,,,,28,-14,0.316027088036117,-0.158013544018059,-0.5,4,79.4444444444444,-240.111111111111,8.852,,1.07444444444444,-2.43,2844641,6.45402746526297
SNL/MSU/DOE,MD-P2B[±45/(90)4C]S,45/-45/90/90/90/90/90/90/90/90/-45/45,EP,UNK,UNK,55,,0,15,85,0,2.82,,,,,,41,-20.5,0.462753950338601,-0.2313769751693,-0.5,2,79.4444444444444,-240.111111111111,8.852,,1.07444444444444,-2.43,40474,4.6071761273489
SNL/MSU/DOE,MD-P2B[±45/(90)4C]S,45/-45/90/90/90/90/90/90/90/90/-45/45,EP,UNK,UNK,55,,0,15,85,0,2.82,,,,,,41,-20.5,0.462753950338601,-0.2313769751693,-0.5,2,79.4444444444444,-240.111111111111,8.852,,1.07444444444444,-2.43,29978,4.47680265526552
SNL/MSU/DOE,MD-P2B[±45/(90)4C]S,45/-45/90/90/90/90/90/90/90/90/-45/45,EP,UNK,UNK,55,,0,15,85,0,2.82,,,,,,52,-26,0.586907449209932,-0.293453724604966,-0.5,2,79.4444444444444,-240.111111111111,8.852,,1.07444444444444,-2.43,1838,3.26434550705009
SNL/MSU/DOE,MD-P2B[±45/(90)4C]S,45/-45/90/90/90/90/90/90/90/90/-45/45,EP,UNK,UNK,55,,0,15,85,0,2.82,,,,,,52,-26,0.586907449209932,-0.293453724604966,-0.5,1,79.4444444444444,-240.111111111111,8.852,,1.07444444444444,-2.43,2588,3.41296427199666
SNL/MSU/DOE,MD-P2B[±45/(90)4C]S,45/-45/90/90/90/90/90/90/90/90/-45/45,EP,UNK,UNK,55,,0,15,85,0,2.82,,,,,,52,-26,0.586907449209932,-0.293453724604966,-0.5,1,79.4444444444444,-240.111111111111,8.852,,1.07444444444444,-2.43,3876,3.58838376837873
SNL/MSU/DOE,MD-P2B[±45/(90)4C]S,45/-45/90/90/90/90/90/90/90/90/-45/45,EP,UNK,UNK,55,,0,15,85,0,2.82,,,,,,62,-31,0.699774266365689,-0.349887133182844,-0.5,1,79.4444444444444,-240.111111111111,8.852,,1.07444444444444,-2.43,133,2.12385164096709
SNL/MSU/DOE,MD-P2B[±45/(90)4C]S,45/-45/90/90/90/90/90/90/90/90/-45/45,EP,UNK,UNK,55,,0,15,85,0,2.82,,,,,,62,-31,0.699774266365689,-0.349887133182844,-0.5,1,79.4444444444444,-240.111111111111,8.852,,1.07444444444444,-2.43,183,2.26245108973043
SNL/MSU/DOE,MD-P2B[±45/(90)4C]S,45/-45/90/90/90/90/90/90/90/90/-45/45,EP,UNK,UNK,55,,0,15,85,0,2.82,,,,,,62,-31,0.699774266365689,-0.349887133182844,-0.5,1,79.4444444444444,-240.111111111111,8.852,,1.07444444444444,-2.43,82,1.91381385238372
SNL/MSU/DOE,MD-P2B[±45/(90)4C]S,45/-45/90/90/90/90/90/90/90/90/-45/45,EP,UNK,UNK,55,,0,15,85,0,2.82,,,,,,69,-34.5,0.778781038374718,-0.389390519187359,-0.5,1,79.4444444444444,-240.111111111111,8.852,,1.07444444444444,-2.43,8,0.903089986991944
SNL/MSU/DOE,MD-P2B[±45/(90)4C]S,45/-45/90/90/90/90/90/90/90/90/-45/45,EP,UNK,UNK,55,,0,15,85,0,2.82,,,,,,69,-34.5,0.778781038374718,-0.389390519187359,-0.5,1,79.4444444444444,-240.111111111111,8.852,,1.07444444444444,-2.43,3,0.477121254719662
SNL/MSU/DOE,MD-P2B[±45/(90)4C]S,45/-45/90/90/90/90/90/90/90/90/-45/45,EP,UNK,UNK,55,,0,15,85,0,2.82,,,,,,69,-34.5,0.778781038374718,-0.389390519187359,-0.5,1,79.4444444444444,-240.111111111111,8.852,,1.07444444444444,-2.43,13,1.11394335230684
SNL/MSU/DOE,MD-P2B[±45/(90)4C]S,45/-45/90/90/90/90/90/90/90/90/-45/45,EP,UNK,UNK,55,,0,15,85,0,2.82,,,,,,55,27.5,0.6,0.3,0.5,4,79.4444444444444,-240.111111111111,8.852,,1.07444444444444,-2.43,887124,5.94798432868392
SNL/MSU/DOE,MD-P2B[±45/(90)4C]S,45/-45/90/90/90/90/90/90/90/90/-45/45,EP,UNK,UNK,55,,0,15,85,0,2.82,,,,,,55,27.5,0.6,0.3,0.5,4,79.4444444444444,-240.111111111111,8.852,,1.07444444444444,-2.43,119784,5.07839881157773
SNL/MSU/DOE,MD-P2B[±45/(90)4C]S,45/-45/90/90/90/90/90/90/90/90/-45/45,EP,UNK,UNK,55,,0,15,85,0,2.82,,,,,,55,27.5,0.6,0.3,0.5,4,79.4444444444444,-240.111111111111,8.852,,1.07444444444444,-2.43,52671,4.72157156385509
SNL/MSU/DOE,MD-P2B[±45/(90)4C]S,45/-45/90/90/90/90/90/90/90/90/-45/45,EP,UNK,UNK,55,,0,15,85,0,2.82,,,,,,55,27.5,0.6,0.3,0.5,5,79.4444444444444,-240.111111111111,8.852,,1.07444444444444,-2.43,1691128,6.2281764802115
SNL/MSU/DOE,MD-P2B[±45/(90)4C]S,45/-45/90/90/90/90/90/90/90/90/-45/45,EP,UNK,UNK,55,,0,15,85,0,2.82,,,,,,69,34.5,0.75,0.375,0.5,3,79.4444444444444,-240.111111111111,8.852,,1.07444444444444,-2.43,1554,3.1914510144649
SNL/MSU/DOE,MD-P2B[±45/(90)4C]S,45/-45/90/90/90/90/90/90/90/90/-45/45,EP,UNK,UNK,55,,0,15,85,0,2.82,,,,,,62,31,0.68,0.34,0.5,2,79.4444444444444,-240.111111111111,8.852,,1.07444444444444,-2.43,9779,3.99029444612844
SNL/MSU/DOE,MD-P2B[±45/(90)4C]S,45/-45/90/90/90/90/90/90/90/90/-45/45,EP,UNK,UNK,55,,0,15,85,0,2.82,,,,,,62,31,0.68,0.34,0.5,2,79.4444444444444,-240.111111111111,8.852,,1.07444444444444,-2.43,15796,4.19854712506451
SNL/MSU/DOE,MD-P2B[±45/(90)4C]S,45/-45/90/90/90/90/90/90/90/90/-45/45,EP,UNK,UNK,55,,0,15,85,0,2.82,,,,,,62,31,0.68,0.34,0.5,1,79.4444444444444,-240.111111111111,8.852,,1.07444444444444,-2.43,4631,3.66567478099389
SNL/MSU/DOE,MD-P2B[±45/(90)4C]S,45/-45/90/90/90/90/90/90/90/90/-45/45,EP,UNK,UNK,55,,0,15,85,0,2.82,,,,,,69,34.5,0.75,0.375,0.5,1,79.4444444444444,-240.111111111111,8.852,,1.07444444444444,-2.43,410,2.61278385671974
SNL/MSU/DOE,MD-P2B[±45/(90)4C]S,45/-45/90/90/90/90/90/90/90/90/-45/45,EP,UNK,UNK,55,,0,15,85,0,2.82,,,,,,69,34.5,0.75,0.375,0.5,1,79.4444444444444,-240.111111111111,8.852,,1.07444444444444,-2.43,121,2.08278537031645
SNL/MSU/DOE,MD-P2B[±45/(90)4C]S,45/-45/90/90/90/90/90/90/90/90/-45/45,EP,UNK,UNK,55,,0,15,85,0,2.82,,,,,,41,20.5,0.45,0.225,0.5,10,79.4444444444444,-240.111111111111,8.852,,1.07444444444444,-2.43,17454004,7.24189507115962
SNL/MSU/DOE,MD-P2B[±45/(90)4C]S,45/-45/90/90/90/90/90/90/90/90/-45/45,EP,UNK,UNK,55,,0,15,85,0,2.82,,,,,,41,20.5,0.45,0.225,0.5,5,79.4444444444444,-240.111111111111,8.852,,1.07444444444444,-2.43,10462540,7.01963713138326
SNL/MSU/DOE,MD-P2B[±45/(90)4C]S,45/-45/90/90/90/90/90/90/90/90/-45/45,EP,UNK,UNK,55,,0,15,85,0,2.82,,,,,,76,38,0.83,0.415,0.5,1,79.4444444444444,-240.111111111111,8.852,,1.07444444444444,-2.43,7,0.845098040014257
SNL/MSU/DOE,MD-P2B[±45/(90)4C]S,45/-45/90/90/90/90/90/90/90/90/-45/45,EP,UNK,UNK,55,,0,15,85,0,2.82,,,,,,76,38,0.83,0.415,0.5,1,79.4444444444444,-240.111111111111,8.852,,1.07444444444444,-2.43,35,1.54406804435028
SNL/MSU/DOE,MD-P2B[±45/(90)4C]S,45/-45/90/90/90/90/90/90/90/90/-45/45,EP,UNK,UNK,55,,0,15,85,0,2.82,,,,,,76,38,0.83,0.415,0.5,1,79.4444444444444,-240.111111111111,8.852,,1.07444444444444,-2.43,12,1.07918124604763
SNL/MSU/DOE,MD-P2B[±45/(90)4C]S,45/-45/90/90/90/90/90/90/90/90/-45/45,EP,UNK,UNK,55,,0,15,85,0,2.82,,,,,,41,20.5,0.45,0.225,0.5,7,79.4444444444444,-240.111111111111,8.852,,1.07444444444444,-2.43,6907194,6.83930165405831
SNL/MSU/DOE,MD-P2B[±45/(90)4C]S,45/-45/90/90/90/90/90/90/90/90/-45/45,EP,UNK,UNK,55,,0,15,85,0,2.82,,,,,,-13.8,-138,,-1.5,10,3,79.4444444444444,-240.111111111111,8.852,,1.07444444444444,-2.43,85041,4.92962835842879
SNL/MSU/DOE,MD-P2B[±45/(90)4C]S,45/-45/90/90/90/90/90/90/90/90/-45/45,EP,UNK,UNK,55,,0,15,85,0,2.82,,,,,,-13.8,-138,,-1.5,10,3,79.4444444444444,-240.111111111111,8.852,,1.07444444444444,-2.43,35660,4.55218133883934
SNL/MSU/DOE,MD-P2B[±45/(90)4C]S,45/-45/90/90/90/90/90/90/90/90/-45/45,EP,UNK,UNK,55,,0,15,85,0,2.82,,,,,,-13.8,-138,,-1.5,10,2,79.4444444444444,-240.111111111111,8.852,,1.07444444444444,-2.43,67853,4.83156905398018
SNL/MSU/DOE,MD-P2B[±45/(90)4C]S,45/-45/90/90/90/90/90/90/90/90/-45/45,EP,UNK,UNK,55,,0,15,85,0,2.82,,,,,,-16.5,-165,,-1.8,10,2,79.4444444444444,-240.111111111111,8.852,,1.07444444444444,-2.43,1036,3.01535975540921
SNL/MSU/DOE,MD-P2B[±45/(90)4C]S,45/-45/90/90/90/90/90/90/90/90/-45/45,EP,UNK,UNK,55,,0,15,85,0,2.82,,,,,,-16.5,-165,,-1.8,10,2,79.4444444444444,-240.111111111111,8.852,,1.07444444444444,-2.43,2631,3.4201208480857
SNL/MSU/DOE,MD-P2B[±45/(90)4C]S,45/-45/90/90/90/90/90/90/90/90/-45/45,EP,UNK,UNK,55,,0,15,85,0,2.82,,,,,,-16.5,-165,,-1.8,10,2,79.4444444444444,-240.111111111111,8.852,,1.07444444444444,-2.43,887,2.94792361983173
SNL/MSU/DOE,MD-P2B[±45/(90)4C]S,45/-45/90/90/90/90/90/90/90/90/-45/45,EP,UNK,UNK,55,,0,15,85,0,2.82,,,,,,-11,-110,,-1.2,10,5,79.4444444444444,-240.111111111111,8.852,,1.07444444444444,-2.43,4430670,6.64646940462062
SNL/MSU/DOE,MD-P2B[±45/(90)4C]S,45/-45/90/90/90/90/90/90/90/90/-45/45,EP,UNK,UNK,55,,0,15,85,0,2.82,,,,,,-17.9,-179,,-1.95,10,1,79.4444444444444,-240.111111111111,8.852,,1.07444444444444,-2.43,53,1.72427586960079
SNL/MSU/DOE,MD-P2B[±45/(90)4C]S,45/-45/90/90/90/90/90/90/90/90/-45/45,EP,UNK,UNK,55,,0,15,85,0,2.82,,,,,,-17.9,-179,,-1.95,10,1,79.4444444444444,-240.111111111111,8.852,,1.07444444444444,-2.43,150,2.17609125905568
SNL/MSU/DOE,MD-P2B[±45/(90)4C]S,45/-45/90/90/90/90/90/90/90/90/-45/45,EP,UNK,UNK,55,,0,15,85,0,2.82,,,,,,-17.9,-179,,-1.95,10,1,79.4444444444444,-240.111111111111,8.852,,1.07444444444444,-2.43,190,2.27875360095283
SNL/MSU/DOE,MD-P2B[±45/(90)4C]S,45/-45/90/90/90/90/90/90/90/90/-45/45,EP,UNK,UNK,55,,0,15,85,0,2.82,,,,,,-15.2,-152,,-1.65,10,3,79.4444444444444,-240.111111111111,8.852,,1.07444444444444,-2.43,20303,4.30756021462174
SNL/MSU/DOE,MD-P2B[±45/(90)4C]S,45/-45/90/90/90/90/90/90/90/90/-45/45,EP,UNK,UNK,55,,0,15,85,0,2.82,,,,,,-15.2,-152,,-1.65,10,3,79.4444444444444,-240.111111111111,8.852,,1.07444444444444,-2.43,7276,3.86189269039145
SNL/MSU/DOE,MD-P2B[±45/(90)4C]S,45/-45/90/90/90/90/90/90/90/90/-45/45,EP,UNK,UNK,55,,0,15,85,0,2.82,,,,,,-15.2,-152,,-1.65,10,3,79.4444444444444,-240.111111111111,8.852,,1.07444444444444,-2.43,4039,3.60627385316999
SNL/MSU/DOE,MD-P2B[±45/(90)4C]S,45/-45/90/90/90/90/90/90/90/90/-45/45,EP,UNK,UNK,55,,0,15,85,0,2.82,,,,,,-12.4,-124,,-1.35,10,4,79.4444444444444,-240.111111111111,8.852,,1.07444444444444,-2.43,1019422,6.00835400180076
SNL/MSU/DOE,MD-P2B[±45/(90)4C]S,45/-45/90/90/90/90/90/90/90/90/-45/45,EP,UNK,UNK,55,,0,15,85,0,2.82,,,,,,-12.4,-124,,-1.35,10,4,79.4444444444444,-240.111111111111,8.852,,1.07444444444444,-2.43,1926041,6.28466552779591
SNL/MSU/DOE,MD-P2B[±45/(90)4C]S,45/-45/90/90/90/90/90/90/90/90/-45/45,EP,UNK,UNK,55,,0,15,85,0,2.82,,,,,,-12.4,-124,,-1.35,10,2,79.4444444444444,-240.111111111111,8.852,,1.07444444444444,-2.43,1115014,6.04728032037483
SNL/MSU/DOE,MD-P2B[±45/(90)4C]S,45/-45/90/90/90/90/90/90/90/90/-45/45,EP,UNK,UNK,55,,0,15,85,0,2.82,,,,,,-19.3,-193,,-2.11,10,1,79.4444444444444,-240.111111111111,8.852,,1.07444444444444,-2.43,6,0.778151250383644
SNL/MSU/DOE,MD-P2B[±45/(90)4C]S,45/-45/90/90/90/90/90/90/90/90/-45/45,EP,UNK,UNK,55,,0,15,85,0,2.82,,,,,,-19.3,-193,,-2.11,10,1,79.4444444444444,-240.111111111111,8.852,,1.07444444444444,-2.43,12,1.07918124604763
SNL/MSU/DOE,MD-P2B[±45/(90)4C]S,45/-45/90/90/90/90/90/90/90/90/-45/45,EP,UNK,UNK,55,,0,15,85,0,2.82,,,,,,-19.3,-193,,-2.11,10,1,79.4444444444444,-240.111111111111,8.852,,1.07444444444444,-2.43,29,1.46239799789896
SNL/MSU/DOE,MD-P2B[±45/(90)4C]S,45/-45/90/90/90/90/90/90/90/90/-45/45,EP,UNK,UNK,55,,0,15,85,0,2.82,,,,,,34,-34,0.38,-0.38,-1,4,79.4444444444444,-240.111111111111,8.852,,1.07444444444444,-2.43,1296811,6.11287668569228
SNL/MSU/DOE,MD-P2B[±45/(90)4C]S,45/-45/90/90/90/90/90/90/90/90/-45/45,EP,UNK,UNK,55,,0,15,85,0,2.82,,,,,,41,-41,0.45,-0.45,-1,3,79.4444444444444,-240.111111111111,8.852,,1.07444444444444,-2.43,11894,4.07532793416326
SNL/MSU/DOE,MD-P2B[±45/(90)4C]S,45/-45/90/90/90/90/90/90/90/90/-45/45,EP,UNK,UNK,55,,0,15,85,0,2.82,,,,,,41,-41,0.45,-0.45,-1,3,79.4444444444444,-240.111111111111,8.852,,1.07444444444444,-2.43,7921,3.89878001328983
SNL/MSU/DOE,MD-P2B[±45/(90)4C]S,45/-45/90/90/90/90/90/90/90/90/-45/45,EP,UNK,UNK,55,,0,15,85,0,2.82,,,,,,38,-38,0.41,-0.41,-1,4,79.4444444444444,-240.111111111111,8.852,,1.07444444444444,-2.43,127945,5.107023318634
SNL/MSU/DOE,MD-P2B[±45/(90)4C]S,45/-45/90/90/90/90/90/90/90/90/-45/45,EP,UNK,UNK,55,,0,15,85,0,2.82,,,,,,41,-41,0.45,-0.45,-1,3,79.4444444444444,-240.111111111111,8.852,,1.07444444444444,-2.43,27317,4.4364330026601
SNL/MSU/DOE,MD-P2B[±45/(90)4C]S,45/-45/90/90/90/90/90/90/90/90/-45/45,EP,UNK,UNK,55,,0,15,85,0,2.82,,,,,,38,-38,0.41,-0.41,-1,5,79.4444444444444,-240.111111111111,8.852,,1.07444444444444,-2.43,79240,4.89894446686651
SNL/MSU/DOE,MD-P2B[±45/(90)4C]S,45/-45/90/90/90/90/90/90/90/90/-45/45,EP,UNK,UNK,55,,0,15,85,0,2.82,,,,,,38,-38,0.41,-0.41,-1,4,79.4444444444444,-240.111111111111,8.852,,1.07444444444444,-2.43,116614,5.0667506924278
SNL/MSU/DOE,MD-P2B[±45/(90)4C]S,45/-45/90/90/90/90/90/90/90/90/-45/45,EP,UNK,UNK,55,,0,15,85,0,2.82,,,,,,34,-34,0.38,-0.38,-1,5,79.4444444444444,-240.111111111111,8.852,,1.07444444444444,-2.43,452257,5.65538529756136
SNL/MSU/DOE,MD-P2B[±45/(90)4C]S,45/-45/90/90/90/90/90/90/90/90/-45/45,EP,UNK,UNK,55,,0,15,85,0,2.82,,,,,,34,-34,0.38,-0.38,-1,5,79.4444444444444,-240.111111111111,8.852,,1.07444444444444,-2.43,217161,5.33678183286153
SNL/MSU/DOE,MD-P2B[±45/(90)4C]S,45/-45/90/90/90/90/90/90/90/90/-45/45,EP,UNK,UNK,55,,0,15,85,0,2.82,,,,,,31,-31,0.34,-0.34,-1,5,79.4444444444444,-240.111111111111,8.852,,1.07444444444444,-2.43,1066480,6.027952715415
SNL/MSU/DOE,MD-P2B[±45/(90)4C]S,45/-45/90/90/90/90/90/90/90/90/-45/45,EP,UNK,UNK,55,,0,15,85,0,2.82,,,,,,55,-55,0.6,-0.6,-1,2,79.4444444444444,-240.111111111111,8.852,,1.07444444444444,-2.43,2976,3.47363292687384
SNL/MSU/DOE,MD-P2B[±45/(90)4C]S,45/-45/90/90/90/90/90/90/90/90/-45/45,EP,UNK,UNK,55,,0,15,85,0,2.82,,,,,,55,-55,0.6,-0.6,-1,2,79.4444444444444,-240.111111111111,8.852,,1.07444444444444,-2.43,721,2.85793526471943
SNL/MSU/DOE,MD-P2B[±45/(90)4C]S,45/-45/90/90/90/90/90/90/90/90/-45/45,EP,UNK,UNK,55,,0,15,85,0,2.82,,,,,,55,-55,0.6,-0.6,-1,2,79.4444444444444,-240.111111111111,8.852,,1.07444444444444,-2.43,873,2.94101424370557
SNL/MSU/DOE,MD-P2B[±45/(90)4C]S,45/-45/90/90/90/90/90/90/90/90/-45/45,EP,UNK,UNK,55,,0,15,85,0,2.82,,,,,,31,-31,0.34,-0.34,-1,5,79.4444444444444,-240.111111111111,8.852,,1.07444444444444,-2.43,1029645,6.01268751488372
SNL/MSU/DOE,MD-P2B[±45/(90)4C]S,45/-45/90/90/90/90/90/90/90/90/-45/45,EP,UNK,UNK,55,,0,15,85,0,2.82,,,,,,62,-62,0.68,-0.68,-1,1,79.4444444444444,-240.111111111111,8.852,,1.07444444444444,-2.43,242,2.38381536598043
SNL/MSU/DOE,MD-P2B[±45/(90)4C]S,45/-45/90/90/90/90/90/90/90/90/-45/45,EP,UNK,UNK,55,,0,15,85,0,2.82,,,,,,62,-62,0.68,-0.68,-1,1,79.4444444444444,-240.111111111111,8.852,,1.07444444444444,-2.43,85,1.92941892571429
SNL/MSU/DOE,MD-P2B[±45/(90)4C]S,45/-45/90/90/90/90/90/90/90/90/-45/45,EP,UNK,UNK,55,,0,15,85,0,2.82,,,,,,62,-62,0.68,-0.68,-1,1,79.4444444444444,-240.111111111111,8.852,,1.07444444444444,-2.43,200,2.30102999566398
SNL/MSU/DOE,MD-P2B[±45/(90)4C]S,45/-45/90/90/90/90/90/90/90/90/-45/45,EP,UNK,UNK,55,,0,15,85,0,2.82,,,,,,69,-69,0.75,-0.75,-1,1,79.4444444444444,-240.111111111111,8.852,,1.07444444444444,-2.43,17,1.23044892137827
SNL/MSU/DOE,MD-P2B[±45/(90)4C]S,45/-45/90/90/90/90/90/90/90/90/-45/45,EP,UNK,UNK,55,,0,15,85,0,2.82,,,,,,69,-69,0.75,-0.75,-1,1,79.4444444444444,-240.111111111111,8.852,,1.07444444444444,-2.43,45,1.65321251377534
SNL/MSU/DOE,MD-P2B[±45/(90)4C]S,45/-45/90/90/90/90/90/90/90/90/-45/45,EP,UNK,UNK,55,,0,15,85,0,2.82,,,,,,69,-69,0.75,-0.75,-1,1,79.4444444444444,-240.111111111111,8.852,,1.07444444444444,-2.43,8,0.903089986991944
SNL/MSU/DOE,MD-P2B[±45/(90)4C]S,45/-45/90/90/90/90/90/90/90/90/-45/45,EP,UNK,UNK,55,,0,15,85,0,2.82,,,,,,31,-31,0.34,-0.34,-1,7,79.4444444444444,-240.111111111111,8.852,,1.07444444444444,-2.43,8985486,6.95354157186348
SNL/MSU/DOE,MD-P2B[±45/(90)4C]S,45/-45/90/90/90/90/90/90/90/90/-45/45,EP,UNK,UNK,55,,0,15,85,0,2.82,,,,,,28,-28,0.3,-0.3,-1,8,79.4444444444444,-240.111111111111,8.852,,1.07444444444444,-2.43,1115570,6.0474968266682
SNL/MSU/DOE,MD-P2B[±45/(90)4C]S,45/-45/90/90/90/90/90/90/90/90/-45/45,EP,UNK,UNK,55,,0,15,85,0,2.82,,,,,,28,-28,0.3,-0.3,-1,4,79.4444444444444,-240.111111111111,8.852,,1.07444444444444,-2.43,7303482,6.86352996325033
SNL/MSU/DOE,MD-P2B[±45/(90)4C]S,45/-45/90/90/90/90/90/90/90/90/-45/45,EP,UNK,UNK,55,,0,15,85,0,2.82,,,,,,69,48.3,0.75,0.525,0.7,3,79.4444444444444,-240.111111111111,8.852,,1.07444444444444,-2.43,91,1.95904139232109
SNL/MSU/DOE,MD-P2B[±45/(90)4C]S,45/-45/90/90/90/90/90/90/90/90/-45/45,EP,UNK,UNK,55,,0,15,85,0,2.82,,,,,,69,48.3,0.75,0.525,0.7,3,79.4444444444444,-240.111111111111,8.852,,1.07444444444444,-2.43,301,2.47856649559384
SNL/MSU/DOE,MD-P2B[±45/(90)4C]S,45/-45/90/90/90/90/90/90/90/90/-45/45,EP,UNK,UNK,55,,0,15,85,0,2.82,,,,,,69,48.3,0.75,0.525,0.7,3,79.4444444444444,-240.111111111111,8.852,,1.07444444444444,-2.43,161,2.20682587603185
SNL/MSU/DOE,MD-P2B[±45/(90)4C]S,45/-45/90/90/90/90/90/90/90/90/-45/45,EP,UNK,UNK,55,,0,15,85,0,2.82,,,,,,76,53.2,0.83,0.581,0.7,2,79.4444444444444,-240.111111111111,8.852,,1.07444444444444,-2.43,140,2.14612803567824
SNL/MSU/DOE,MD-P2B[±45/(90)4C]S,45/-45/90/90/90/90/90/90/90/90/-45/45,EP,UNK,UNK,55,,0,15,85,0,2.82,,,,,,76,53.2,0.83,0.581,0.7,2,79.4444444444444,-240.111111111111,8.852,,1.07444444444444,-2.43,11,1.04139268515823
SNL/MSU/DOE,MD-P2B[±45/(90)4C]S,45/-45/90/90/90/90/90/90/90/90/-45/45,EP,UNK,UNK,55,,0,15,85,0,2.82,,,,,,76,53.2,0.83,0.581,0.7,2,79.4444444444444,-240.111111111111,8.852,,1.07444444444444,-2.43,83,1.91907809237607
SNL/MSU/DOE,MD-P2B[±45/(90)4C]S,45/-45/90/90/90/90/90/90/90/90/-45/45,EP,UNK,UNK,55,,0,15,85,0,2.82,,,,,,62,43.4,0.68,0.476,0.7,4,79.4444444444444,-240.111111111111,8.852,,1.07444444444444,-2.43,2041885,6.31003127875392
SNL/MSU/DOE,MD-P2B[±45/(90)4C]S,45/-45/90/90/90/90/90/90/90/90/-45/45,EP,UNK,UNK,55,,0,15,85,0,2.82,,,,,,55,38.5,0.6,0.42,0.7,6,79.4444444444444,-240.111111111111,8.852,,1.07444444444444,-2.43,2917683,6.46503810495656
SNL/MSU/DOE,MD-P2B[±45/(90)4C]S,45/-45/90/90/90/90/90/90/90/90/-45/45,EP,UNK,UNK,55,,0,15,85,0,2.82,,,,,,66,46.2,0.71,0.497,0.7,4,79.4444444444444,-240.111111111111,8.852,,1.07444444444444,-2.43,6740,3.82865989653532
SNL/MSU/DOE,MD-P2B[±45/(90)4C]S,45/-45/90/90/90/90/90/90/90/90/-45/45,EP,UNK,UNK,55,,0,15,85,0,2.82,,,,,,66,46.2,0.71,0.497,0.7,3,79.4444444444444,-240.111111111111,8.852,,1.07444444444444,-2.43,43012,4.63358963713139
SNL/MSU/DOE,MD-P2B[±45/(90)4C]S,45/-45/90/90/90/90/90/90/90/90/-45/45,EP,UNK,UNK,55,,0,15,85,0,2.82,,,,,,66,46.2,0.71,0.497,0.7,3,79.4444444444444,-240.111111111111,8.852,,1.07444444444444,-2.43,236573,5.37396517723137
SNL/MSU/DOE,MD-P2B[±45/(90)4C]S,45/-45/90/90/90/90/90/90/90/90/-45/45,EP,UNK,UNK,55,,0,15,85,0,2.82,,,,,,62,43.4,0.68,0.476,0.7,4,79.4444444444444,-240.111111111111,8.852,,1.07444444444444,-2.43,176270,5.24617840451086
SNL/MSU/DOE,MD-P2B[±45/(90)4C]S,45/-45/90/90/90/90/90/90/90/90/-45/45,EP,UNK,UNK,55,,0,15,85,0,2.82,,,,,,62,43.4,0.68,0.476,0.7,4,79.4444444444444,-240.111111111111,8.852,,1.07444444444444,-2.43,522012,5.7176804866687
SNL/MSU/DOE,MD-P2B[±45/(90)4C]S,45/-45/90/90/90/90/90/90/90/90/-45/45,EP,UNK,UNK,55,,0,15,85,0,2.82,,,,,,55,38.5,0.6,0.42,0.7,8,79.4444444444444,-240.111111111111,8.852,,1.07444444444444,-2.43,12358506,7.09196597276147
SNL/MSU/DOE,MD-P2B[±45/(90)4C]S,45/-45/90/90/90/90/90/90/90/90/-45/45,EP,UNK,UNK,55,,0,15,85,0,2.82,,,,,,55,38.5,0.6,0.42,0.7,7,79.4444444444444,-240.111111111111,8.852,,1.07444444444444,-2.43,1946318,6.28921379911959
SNL/MSU/DOE,MD-P2B[±45/(90)4C]S,45/-45/90/90/90/90/90/90/90/90/-45/45,EP,UNK,UNK,55,,0,15,85,0,2.82,,,,,,20.5,-41,0.225,-0.45,-2,8,79.4444444444444,-240.111111111111,8.852,,1.07444444444444,-2.43,15426813,7.18827621514461
SNL/MSU/DOE,MD-P2B[±45/(90)4C]S,45/-45/90/90/90/90/90/90/90/90/-45/45,EP,UNK,UNK,55,,0,15,85,0,2.82,,,,,,69,-138,0.75,-1.5,-2,1,79.4444444444444,-240.111111111111,8.852,,1.07444444444444,-2.43,14,1.14612803567824
SNL/MSU/DOE,MD-P2B[±45/(90)4C]S,45/-45/90/90/90/90/90/90/90/90/-45/45,EP,UNK,UNK,55,,0,15,85,0,2.82,,,,,,62,-124,0.675,-1.35,-2,1,79.4444444444444,-240.111111111111,8.852,,1.07444444444444,-2.43,105,2.02118929906994
SNL/MSU/DOE,MD-P2B[±45/(90)4C]S,45/-45/90/90/90/90/90/90/90/90/-45/45,EP,UNK,UNK,55,,0,15,85,0,2.82,,,,,,62,-124,0.675,-1.35,-2,1,79.4444444444444,-240.111111111111,8.852,,1.07444444444444,-2.43,31,1.49136169383427
SNL/MSU/DOE,MD-P2B[±45/(90)4C]S,45/-45/90/90/90/90/90/90/90/90/-45/45,EP,UNK,UNK,55,,0,15,85,0,2.82,,,,,,41.5,-83,0.45,-0.9,-2,1,79.4444444444444,-240.111111111111,8.852,,1.07444444444444,-2.43,6484,3.81184300617648
SNL/MSU/DOE,MD-P2B[±45/(90)4C]S,45/-45/90/90/90/90/90/90/90/90/-45/45,EP,UNK,UNK,55,,0,15,85,0,2.82,,,,,,41.5,-83,0.45,-0.9,-2,2,79.4444444444444,-240.111111111111,8.852,,1.07444444444444,-2.43,3880,3.58883172559421
SNL/MSU/DOE,MD-P2B[±45/(90)4C]S,45/-45/90/90/90/90/90/90/90/90/-45/45,EP,UNK,UNK,55,,0,15,85,0,2.82,,,,,,27.5,-55,0.3,-0.6,-2,3,79.4444444444444,-240.111111111111,8.852,,1.07444444444444,-2.43,532728,5.72650552375295
SNL/MSU/DOE,MD-P2B[±45/(90)4C]S,45/-45/90/90/90/90/90/90/90/90/-45/45,EP,UNK,UNK,55,,0,15,85,0,2.82,,,,,,27.5,-55,0.3,-0.6,-2,3,79.4444444444444,-240.111111111111,8.852,,1.07444444444444,-2.43,574618,5.75937922621255
SNL/MSU/DOE,MD-P2B[±45/(90)4C]S,45/-45/90/90/90/90/90/90/90/90/-45/45,EP,UNK,UNK,55,,0,15,85,0,2.82,,,,,,27.5,-55,0.3,-0.6,-2,5,79.4444444444444,-240.111111111111,8.852,,1.07444444444444,-2.43,240574,5.3812486892271
SNL/MSU/DOE,MD-P2B[±45/(90)4C]S,45/-45/90/90/90/90/90/90/90/90/-45/45,EP,UNK,UNK,55,,0,15,85,0,2.82,,,,,,41.5,-83,0.45,-0.9,-2,2,79.4444444444444,-240.111111111111,8.852,,1.07444444444444,-2.43,11724,4.0690758097664
SNL/MSU/DOE,MD-P2B[±45/(90)4C]S,45/-45/90/90/90/90/90/90/90/90/-45/45,EP,UNK,UNK,55,,0,15,85,0,2.82,,,,,,24,-48,0.265,-0.53,-2,5,79.4444444444444,-240.111111111111,8.852,,1.07444444444444,-2.43,3470221,6.54035713358748
SNL/MSU/DOE,MD-P2B[±45/(90)4C]S,45/-45/90/90/90/90/90/90/90/90/-45/45,EP,UNK,UNK,55,,0,15,85,0,2.82,,,,,,34.5,-69,0.375,-0.75,-2,2,79.4444444444444,-240.111111111111,8.852,,1.07444444444444,-2.43,34998,4.54404322681366
SNL/MSU/DOE,MD-P2B[±45/(90)4C]S,45/-45/90/90/90/90/90/90/90/90/-45/45,EP,UNK,UNK,55,,0,15,85,0,2.82,,,,,,34.5,-69,0.375,-0.75,-2,2,79.4444444444444,-240.111111111111,8.852,,1.07444444444444,-2.43,14394,4.15818149835148
SNL/MSU/DOE,MD-P2B[±45/(90)4C]S,45/-45/90/90/90/90/90/90/90/90/-45/45,EP,UNK,UNK,55,,0,15,85,0,2.82,,,,,,34.5,-69,0.375,-0.75,-2,3,79.4444444444444,-240.111111111111,8.852,,1.07444444444444,-2.43,51030,4.70782556833223
SNL/MSU/DOE,MD-P2B[±45/(90)4C]S,45/-45/90/90/90/90/90/90/90/90/-45/45,EP,UNK,UNK,55,,0,15,85,0,2.82,,,,,,55,-110,0.6,-1.2,-2,1,79.4444444444444,-240.111111111111,8.852,,1.07444444444444,-2.43,212,2.32633586092875
SNL/MSU/DOE,MD-P2B[±45/(90)4C]S,45/-45/90/90/90/90/90/90/90/90/-45/45,EP,UNK,UNK,55,,0,15,85,0,2.82,,,,,,55,-110,0.6,-1.2,-2,1,79.4444444444444,-240.111111111111,8.852,,1.07444444444444,-2.43,289,2.46089784275655
SNL/MSU/DOE,MD-P2B[±45/(90)4C]S,45/-45/90/90/90/90/90/90/90/90/-45/45,EP,UNK,UNK,55,,0,15,85,0,2.82,,,,,,55,-110,0.6,-1.2,-2,1,79.4444444444444,-240.111111111111,8.852,,1.07444444444444,-2.43,123,2.0899051114394
SNL/MSU/DOE,MD-P2B[±45/(90)4C]S,45/-45/90/90/90/90/90/90/90/90/-45/45,EP,UNK,UNK,55,,0,15,85,0,2.82,,,,,,34.5,-69,0.375,-0.75,-2,2,79.4444444444444,-240.111111111111,8.852,,1.07444444444444,-2.43,22153,4.34543254749915
SNL/MSU/DOE,MD-P2B[±45/(90)4C]S,45/-45/90/90/90/90/90/90/90/90/-45/45,EP,UNK,UNK,55,,0,15,85,0,2.82,,,,,,69,-138,0.75,-1.5,-2,1,79.4444444444444,-240.111111111111,8.852,,1.07444444444444,-2.43,9,0.954242509439325
SNL/MSU/DOE,MD-P2B[±45/(90)4C]S,45/-45/90/90/90/90/90/90/90/90/-45/45,EP,UNK,UNK,55,,0,15,85,0,2.82,,,,,,69,-138,0.75,-1.5,-2,1,79.4444444444444,-240.111111111111,8.852,,1.07444444444444,-2.43,6,0.778151250383644
SNL/MSU/DOE,MD-P2B[±45/(90)4C]S,45/-45/90/90/90/90/90/90/90/90/-45/45,EP,UNK,UNK,55,,0,15,85,0,2.82,,,,,,62,-124,0.675,-1.35,-2,1,79.4444444444444,-240.111111111111,8.852,,1.07444444444444,-2.43,26,1.41497334797082
SNL/MSU/DOE,MD-P2B[±45/(90)4C]S,45/-45/90/90/90/90/90/90/90/90/-45/45,EP,UNK,UNK,55,,0,15,85,0,2.82,,,,,,48.5,-97,0.525,-1.05,-2,2,79.4444444444444,-240.111111111111,8.852,,1.07444444444444,-2.43,920,2.96378782734556
SNL/MSU/DOE,MD-P2B[±45/(90)4C]S,45/-45/90/90/90/90/90/90/90/90/-45/45,EP,UNK,UNK,55,,0,15,85,0,2.82,,,,,,48.5,-97,0.525,-1.05,-2,2,79.4444444444444,-240.111111111111,8.852,,1.07444444444444,-2.43,1103,3.04257551244019
SNL/MSU/DOE,MD-P2B[±45/(90)4C]S,45/-45/90/90/90/90/90/90/90/90/-45/45,EP,UNK,UNK,55,,0,15,85,0,2.82,,,,,,48.5,-97,0.525,-1.05,-2,2,79.4444444444444,-240.111111111111,8.852,,1.07444444444444,-2.43,1360,3.13353890837022
SNL/MSU/DOE,MD-P2B[±45/(90)4C]S,45/-45/90/90/90/90/90/90/90/90/-45/45,EP,UNK,UNK,55,,0,15,85,0,2.82,,,,,,24,-48,0.265,-0.53,-2,5,79.4444444444444,-240.111111111111,8.852,,1.07444444444444,-2.43,1930312,6.28562751052446
SNL/MSU/DOE,MD-P2C[(±45)/(0)4]S,45/-45/0/0/0/0/0/0/0/0/-45/45,EP,UNK,UNK,43,,81,19,0,0,2.75,,,,,,482,48.2,1.79,,0.1,2,781.2,,26.9333333333333,,2.866,,51149,4.70883714735947
SNL/MSU/DOE,MD-P2C[(±45)/(0)4]S,45/-45/0/0/0/0/0/0/0/0/-45/45,EP,UNK,UNK,43,,81,19,0,0,2.75,,,,,,482,48.2,1.79,,0.1,2,781.2,,26.9333333333333,,2.866,,91760,4.96265340489321
SNL/MSU/DOE,MD-P2C[(±45)/(0)4]S,45/-45/0/0/0/0/0/0/0/0/-45/45,EP,UNK,UNK,43,,81,19,0,0,2.75,,,,,,414,41.4,1.53,,0.1,2,781.2,,26.9333333333333,,2.866,,430915,5.63439161199007
SNL/MSU/DOE,MD-P2C[(±45)/(0)4]S,45/-45/0/0/0/0/0/0/0/0/-45/45,EP,UNK,UNK,43,,81,19,0,0,2.75,,,,,,414,41.4,1.53,,0.1,2,781.2,,26.9333333333333,,2.866,,392203,5.59351091130643
SNL/MSU/DOE,MD-P2C[(±45)/(0)4]S,45/-45/0/0/0/0/0/0/0/0/-45/45,EP,UNK,UNK,43,,81,19,0,0,2.75,,,,,,414,41.4,1.71,,0.1,2,781.2,,26.9333333333333,,2.866,,271098,5.43312631362561
SNL/MSU/DOE,MD-P2C[(±45)/(0)4]S,45/-45/0/0/0/0/0/0/0/0/-45/45,EP,UNK,UNK,43,,81,19,0,0,2.75,,,,,,482,48.2,1.79,,0.1,2,781.2,,26.9333333333333,,2.866,,77278,4.88805587375677
SNL/MSU/DOE,MD-P2C[(±45)/(0)4]S,45/-45/0/0/0/0/0/0/0/0/-45/45,EP,UNK,UNK,43,,81,19,0,0,2.75,,,,,,552,55.2,2.05,,0.1,2,781.2,,26.9333333333333,,2.866,,9227,3.9650605206112
SNL/MSU/DOE,MD-P2C[(±45)/(0)4]S,45/-45/0/0/0/0/0/0/0/0/-45/45,EP,UNK,UNK,43,,81,19,0,0,2.75,,,,,,552,55.2,2.05,,0.1,3,781.2,,26.9333333333333,,2.866,,17280,4.23754373814287
SNL/MSU/DOE,MD-P2C[(±45)/(0)4]S,45/-45/0/0/0/0/0/0/0/0/-45/45,EP,UNK,UNK,43,,81,19,0,0,2.75,,,,,,552,55.2,2.05,,0.1,4,781.2,,26.9333333333333,,2.866,,6894,3.83847127907193
SNL/MSU/DOE,MD-P2C[(±45)/(0)4]S,45/-45/0/0/0/0/0/0/0/0/-45/45,EP,UNK,UNK,43,,81,19,0,0,2.75,,,,,,379,37.9,1.43,,0.1,5,781.2,,26.9333333333333,,2.866,,1576941,6.19781544484839
SNL/MSU/DOE,MD-QQ1-EP2-S[(±45)/(0)2]S,45/-45/0/0/0/0/-45/45,EP,UNK,UNK,52,,57,26,16,1,4.09,,,,,,448,44.8,1.33,,0.1,2,868.888888888889,-689.7,32.9666666666667,,2.62777777777778,-2.074,1109,3.04493154614916
SNL/MSU/DOE,MD-QQ1-EP2-S[(±45)/(0)2]S,45/-45/0/0/0/0/-45/45,EP,UNK,UNK,52,,57,26,16,1,4.09,,,,,,448,44.8,1.38,,0.1,2,868.888888888889,-689.7,32.9666666666667,,2.62777777777778,-2.074,679,2.8318697742805
SNL/MSU/DOE,MD-QQ1-EP2-S[(±45)/(0)2]S,45/-45/0/0/0/0/-45/45,EP,UNK,UNK,52,,57,26,16,1,4.09,,,,,,448,44.8,1.4,,0.1,2,868.888888888889,-689.7,32.9666666666667,,2.62777777777778,-2.074,915,2.96142109406645
SNL/MSU/DOE,MD-QQ1-EP2-S[(±45)/(0)2]S,45/-45/0/0/0/0/-45/45,EP,UNK,UNK,52,,57,26,16,1,4.09,,,,,,241,24.1,0.77,,0.1,4,868.888888888889,-689.7,32.9666666666667,,2.62777777777778,-2.074,43719,4.64067021962147
SNL/MSU/DOE,MD-QQ1-EP2-S[(±45)/(0)2]S,45/-45/0/0/0/0/-45/45,EP,UNK,UNK,52,,57,26,16,1,4.09,,,,,,241,24.1,0.72,,0.1,4,868.888888888889,-689.7,32.9666666666667,,2.62777777777778,-2.074,34816,4.54177887368207
SNL/MSU/DOE,MD-QQ1-EP2-S[(±45)/(0)2]S,45/-45/0/0/0/0/-45/45,EP,UNK,UNK,52,,57,26,16,1,4.09,,,,,,241,24.1,0.76,,0.1,4,868.888888888889,-689.7,32.9666666666667,,2.62777777777778,-2.074,32000,4.50514997831991
SNL/MSU/DOE,MD-QQ1-EP2-S[(±45)/(0)2]S,45/-45/0/0/0/0/-45/45,EP,UNK,UNK,52,,57,26,16,1,4.09,,,,,,172,17.2,0.53,,0.1,5,868.888888888889,-689.7,32.9666666666667,,2.62777777777778,-2.074,329999,5.51851262383201
SNL/MSU/DOE,MD-QQ1-EP2-S[(±45)/(0)2]S,45/-45/0/0/0/0/-45/45,EP,UNK,UNK,52,,57,26,16,1,4.09,,,,,,172,17.2,0.54,,0.1,4,868.888888888889,-689.7,32.9666666666667,,2.62777777777778,-2.074,137319,5.13773063209668
SNL/MSU/DOE,MD-QQ1-EP2-S[(±45)/(0)2]S,45/-45/0/0/0/0/-45/45,EP,UNK,UNK,52,,57,26,16,1,4.09,,,,,,172,17.2,0.54,,0.1,5,868.888888888889,-689.7,32.9666666666667,,2.62777777777778,-2.074,388653,5.58956202435958
SNL/MSU/DOE,MD-QQ1-EP2-S[(±45)/(0)2]S,45/-45/0/0/0/0/-45/45,EP,UNK,UNK,52,,57,26,16,1,4.09,,,,,,155,15.5,0.47,,0.1,6,868.888888888889,-689.7,32.9666666666667,,2.62777777777778,-2.074,710181,5.85136904911804
SNL/MSU/DOE,MD-QQ1-EP2-S[(±45)/(0)2]S,45/-45/0/0/0/0/-45/45,EP,UNK,UNK,52,,57,26,16,1,4.09,,,,,,138,13.8,0.4,,0.1,8,868.888888888889,-689.7,32.9666666666667,,2.62777777777778,-2.074,2471561,6.39297133364627
SNL/MSU/DOE,MD-QQ1-EP2-S[(±45)/(0)2]S,45/-45/0/0/0/0/-45/45,EP,UNK,UNK,52,,57,26,16,1,4.09,,,,,,138,13.8,0.41,,0.1,10,868.888888888889,-689.7,32.9666666666667,,2.62777777777778,-2.074,3580200,6.55390728822774
SNL/MSU/DOE,MD-QQ1-EP2-S[(±45)/(0)2]S,45/-45/0/0/0/0/-45/45,EP,UNK,UNK,52,,57,26,16,1,4.09,,,,,,138,13.8,0.41,,0.1,8,868.888888888889,-689.7,32.9666666666667,,2.62777777777778,-2.074,4657452,6.66814838772447
SNL/MSU/DOE,MD-QQ1-EP2-S[(±45)/(0)2]S,45/-45/0/0/0/0/-45/45,EP,UNK,UNK,52,,57,26,16,1,4.09,,,,,,138,13.8,0.41,,0.1,8,868.888888888889,-689.7,32.9666666666667,,2.62777777777778,-2.074,4571967,6.66010308704047
SNL/MSU/DOE,MD-QQ1-EP2-S[(±45)/(0)2]S,45/-45/0/0/0/0/-45/45,EP,UNK,UNK,52,,57,26,16,1,4.09,,,,,,483,48.3,1.46,,0.1,1,868.888888888889,-689.7,32.9666666666667,,2.62777777777778,-2.074,805,2.90579588036787
SNL/MSU/DOE,MD-QQ1-EP2-S[(±45)/(0)2]S,45/-45/0/0/0/0/-45/45,EP,UNK,UNK,52,,57,26,16,1,4.09,,,,,,517,51.7,1.56,,0.1,1,868.888888888889,-689.7,32.9666666666667,,2.62777777777778,-2.074,567,2.75358305889291
SNL/MSU/DOE,MD-QQ1-EP2-S[(±45)/(0)2]S,45/-45/0/0/0/0/-45/45,EP,UNK,UNK,52,,57,26,16,1,4.09,,,,,,552,55.2,1.67,,0.1,1,868.888888888889,-689.7,32.9666666666667,,2.62777777777778,-2.074,330,2.51851393987789
SNL/MSU/DOE,MD-QQ1-EP2-S[(±45)/(0)2]S,45/-45/0/0/0/0/-45/45,EP,UNK,UNK,52,,57,26,16,1,4.09,,,,,,552,55.2,1.67,,0.1,1,868.888888888889,-689.7,32.9666666666667,,2.62777777777778,-2.074,306,2.48572142648158
SNL/MSU/DOE,MD-QQ1-EP2-S[(±45)/(0)2]S,45/-45/0/0/0/0/-45/45,EP,UNK,UNK,52,,57,26,16,1,4.09,,,,,,345,34.5,1.04,,0.1,1,868.888888888889,-689.7,32.9666666666667,,2.62777777777778,-2.074,8431,3.9258790893015
SNL/MSU/DOE,MD-QQ1-EP2-S[(±45)/(0)2]S,45/-45/0/0/0/0/-45/45,EP,UNK,UNK,52,,57,26,16,1,4.09,,,,,,345,34.5,1.04,,0.1,1,868.888888888889,-689.7,32.9666666666667,,2.62777777777778,-2.074,3038,3.48258776952677
SNL/MSU/DOE,MD-QQ1-EP2-S[(±45)/(0)2]S,45/-45/0/0/0/0/-45/45,EP,UNK,UNK,52,,57,26,16,1,4.09,,,,,,345,34.5,1.04,,0.1,1,868.888888888889,-689.7,32.9666666666667,,2.62777777777778,-2.074,6911,3.83954089296897
SNL/MSU/DOE,MD-QQ1-EP2-S[(±45)/(0)2]S,45/-45/0/0/0/0/-45/45,EP,UNK,UNK,52,,57,26,16,1,4.09,,,,,,621,62.1,1.87,,0.1,1,868.888888888889,-689.7,32.9666666666667,,2.62777777777778,-2.074,202,2.30535136944662
SNL/MSU/DOE,MD-QQ1-EP2-S[(±45)/(0)2]S,45/-45/0/0/0/0/-45/45,EP,UNK,UNK,52,,57,26,16,1,4.09,,,,,,621,62.1,1.87,,0.1,1,868.888888888889,-689.7,32.9666666666667,,2.62777777777778,-2.074,133,2.12385164096709
SNL/MSU/DOE,MD-QQ1-EP2-S[(±45)/(0)2]S,45/-45/0/0/0/0/-45/45,EP,UNK,UNK,52,,57,26,16,1,4.09,,,,,,621,62.1,1.87,,0.1,1,868.888888888889,-689.7,32.9666666666667,,2.62777777777778,-2.074,165,2.21748394421391
SNL/MSU/DOE,MD-QQ1-EP2-S[(±45)/(0)2]S,45/-45/0/0/0/0/-45/45,EP,UNK,UNK,52,,57,26,16,1,4.09,,,,,,758,75.8,2.29,,0.1,1,868.888888888889,-689.7,32.9666666666667,,2.62777777777778,-2.074,29,1.46239799789896
SNL/MSU/DOE,MD-QQ1-EP2-S[(±45)/(0)2]S,45/-45/0/0/0/0/-45/45,EP,UNK,UNK,52,,57,26,16,1,4.09,,,,,,758,75.8,2.29,,0.1,1,868.888888888889,-689.7,32.9666666666667,,2.62777777777778,-2.074,36,1.55630250076729
SNL/MSU/DOE,MD-QQ1-EP2-S[(±45)/(0)2]S,45/-45/0/0/0/0/-45/45,EP,UNK,UNK,52,,57,26,16,1,4.09,,,,,,758,75.8,2.29,,0.1,1,868.888888888889,-689.7,32.9666666666667,,2.62777777777778,-2.074,27,1.43136376415899
SNL/MSU/DOE,MD-QQ1-EP2-S[(±45)/(0)2]S,45/-45/0/0/0/0/-45/45,EP,UNK,UNK,52,,57,26,16,1,4.09,,,,,,690,69,2.08,,0.1,1,868.888888888889,-689.7,32.9666666666667,,2.62777777777778,-2.074,90,1.95424250943933
SNL/MSU/DOE,MD-QQ1-EP2-S[(±45)/(0)2]S,45/-45/0/0/0/0/-45/45,EP,UNK,UNK,52,,57,26,16,1,4.09,,,,,,690,69,2.08,,0.1,1,868.888888888889,-689.7,32.9666666666667,,2.62777777777778,-2.074,105,2.02118929906994
SNL/MSU/DOE,MD-QQ1-EP2-S[(±45)/(0)2]S,45/-45/0/0/0/0/-45/45,EP,UNK,UNK,52,,57,26,16,1,4.09,,,,,,690,69,2.08,,0.1,1,868.888888888889,-689.7,32.9666666666667,,2.62777777777778,-2.074,110,2.04139268515823
SNL/MSU/DOE,MD-QQ1-EP2-S[(±45)/(0)2]S,45/-45/0/0/0/0/-45/45,EP,UNK,UNK,52,,57,26,16,1,4.09,,,,,,-41.4,-414,,-1.24,10,3,868.888888888889,-689.7,32.9666666666667,,2.62777777777778,-2.074,21260,4.32756326018728
SNL/MSU/DOE,MD-QQ1-EP2-S[(±45)/(0)2]S,45/-45/0/0/0/0/-45/45,EP,UNK,UNK,52,,57,26,16,1,4.09,,,,,,-41.4,-414,,-1.24,10,3,868.888888888889,-689.7,32.9666666666667,,2.62777777777778,-2.074,106621,5.02784275146268
SNL/MSU/DOE,MD-QQ1-EP2-S[(±45)/(0)2]S,45/-45/0/0/0/0/-45/45,EP,UNK,UNK,52,,57,26,16,1,4.09,,,,,,-41.4,-414,,-1.24,10,2,868.888888888889,-689.7,32.9666666666667,,2.62777777777778,-2.074,75482,4.87784339887838
SNL/MSU/DOE,MD-QQ1-EP2-S[(±45)/(0)2]S,45/-45/0/0/0/0/-45/45,EP,UNK,UNK,52,,57,26,16,1,4.09,,,,,,-34.5,-345,,-1.04,10,4,868.888888888889,-689.7,32.9666666666667,,2.62777777777778,-2.074,1336243,6.12588544314156
SNL/MSU/DOE,MD-QQ1-EP2-S[(±45)/(0)2]S,45/-45/0/0/0/0/-45/45,EP,UNK,UNK,52,,57,26,16,1,4.09,,,,,,-34.5,-345,,-1.04,10,6,868.888888888889,-689.7,32.9666666666667,,2.62777777777778,-2.074,4477245,6.65101086012765
SNL/MSU/DOE,MD-QQ1-EP2-S[(±45)/(0)2]S,45/-45/0/0/0/0/-45/45,EP,UNK,UNK,52,,57,26,16,1,4.09,,,,,,-48.2,-482,,-1.45,10,2,868.888888888889,-689.7,32.9666666666667,,2.62777777777778,-2.074,5277,3.72238709417712
SNL/MSU/DOE,MD-QQ1-EP2-S[(±45)/(0)2]S,45/-45/0/0/0/0/-45/45,EP,UNK,UNK,52,,57,26,16,1,4.09,,,,,,-48.2,-482,,-1.45,10,1,868.888888888889,-689.7,32.9666666666667,,2.62777777777778,-2.074,13413,4.12752592458769
SNL/MSU/DOE,MD-QQ1-EP2-S[(±45)/(0)2]S,45/-45/0/0/0/0/-45/45,EP,UNK,UNK,52,,57,26,16,1,4.09,,,,,,-48.2,-482,,-1.45,10,1,868.888888888889,-689.7,32.9666666666667,,2.62777777777778,-2.074,4350,3.63848925695464
SNL/MSU/DOE,MD-QQ1-EP2-S[(±45)/(0)2]S,45/-45/0/0/0/0/-45/45,EP,UNK,UNK,52,,57,26,16,1,4.09,,,,,,-55.2,-552,,-1.66,10,1,868.888888888889,-689.7,32.9666666666667,,2.62777777777778,-2.074,302,2.48000694295715
SNL/MSU/DOE,MD-QQ1-EP2-S[(±45)/(0)2]S,45/-45/0/0/0/0/-45/45,EP,UNK,UNK,52,,57,26,16,1,4.09,,,,,,-55.2,-552,,-1.66,10,1,868.888888888889,-689.7,32.9666666666667,,2.62777777777778,-2.074,241,2.38201704257487
SNL/MSU/DOE,MD-QQ1-EP2-S[(±45)/(0)2]S,45/-45/0/0/0/0/-45/45,EP,UNK,UNK,52,,57,26,16,1,4.09,,,,,,-55.2,-552,,-1.66,10,1,868.888888888889,-689.7,32.9666666666667,,2.62777777777778,-2.074,724,2.85973856619715
SNL/MSU/DOE,MD-QQ1-EP2-S[(±45)/(0)2]S,45/-45/0/0/0/0/-45/45,EP,UNK,UNK,52,,57,26,16,1,4.09,,,,,,-62.1,-621,,-1.87,10,1,868.888888888889,-689.7,32.9666666666667,,2.62777777777778,-2.074,3,0.477121254719662
SNL/MSU/DOE,MD-QQ1-EP2-S[(±45)/(0)2]S,45/-45/0/0/0/0/-45/45,EP,UNK,UNK,52,,57,26,16,1,4.09,,,,,,-62.1,-621,,-1.87,10,1,868.888888888889,-689.7,32.9666666666667,,2.62777777777778,-2.074,21,1.32221929473392
SNL/MSU/DOE,MD-QQ1-EP2-S[(±45)/(0)2]S,45/-45/0/0/0/0/-45/45,EP,UNK,UNK,52,,57,26,16,1,4.09,,,,,,-62.1,-621,,-1.87,10,1,868.888888888889,-689.7,32.9666666666667,,2.62777777777778,-2.074,12,1.07918124604763
SNL/MSU/DOE,MD-QQ1-EP2-S[(±45)/(0)2]S,45/-45/0/0/0/0/-45/45,EP,UNK,UNK,52,,57,26,16,1,4.09,,,,,,-58.6,-586,,-1.76,10,1,868.888888888889,-689.7,32.9666666666667,,2.62777777777778,-2.074,42,1.6232492903979
SNL/MSU/DOE,MD-QQ1-EP2-S[(±45)/(0)2]S,45/-45/0/0/0/0/-45/45,EP,UNK,UNK,52,,57,26,16,1,4.09,,,,,,-58.6,-586,,-1.76,10,1,868.888888888889,-689.7,32.9666666666667,,2.62777777777778,-2.074,16,1.20411998265593
SNL/MSU/DOE,MD-QQ1-EP2-S[(±45)/(0)2]S,45/-45/0/0/0/0/-45/45,EP,UNK,UNK,52,,57,26,16,1,4.09,,,,,,-58.6,-586,,-1.76,10,1,868.888888888889,-689.7,32.9666666666667,,2.62777777777778,-2.074,21,1.32221929473392
SNL/MSU/DOE,MD-QQ1-EP2-S[(±45)/(0)2]S,45/-45/0/0/0/0/-45/45,EP,UNK,UNK,52,,57,26,16,1,4.09,,,,,,345,-345,1.04,-1.04,-1,2,868.888888888889,-689.7,32.9666666666667,,2.62777777777778,-2.074,684,2.83505610172012
SNL/MSU/DOE,MD-QQ1-EP2-S[(±45)/(0)2]S,45/-45/0/0/0/0/-45/45,EP,UNK,UNK,52,,57,26,16,1,4.09,,,,,,345,-345,1.04,-1.04,-1,1,868.888888888889,-689.7,32.9666666666667,,2.62777777777778,-2.074,1026,3.0111473607758
SNL/MSU/DOE,MD-QQ1-EP2-S[(±45)/(0)2]S,45/-45/0/0/0/0/-45/45,EP,UNK,UNK,52,,57,26,16,1,4.09,,,,,,241,-241,0.75,-0.75,-1,1,868.888888888889,-689.7,32.9666666666667,,2.62777777777778,-2.074,30112,4.47873960174716
SNL/MSU/DOE,MD-QQ1-EP2-S[(±45)/(0)2]S,45/-45/0/0/0/0/-45/45,EP,UNK,UNK,52,,57,26,16,1,4.09,,,,,,241,-241,0.75,-0.75,-1,1,868.888888888889,-689.7,32.9666666666667,,2.62777777777778,-2.074,9262,3.96670477665787
SNL/MSU/DOE,MD-QQ1-EP2-S[(±45)/(0)2]S,45/-45/0/0/0/0/-45/45,EP,UNK,UNK,52,,57,26,16,1,4.09,,,,,,241,-241,0.75,-0.75,-1,1,868.888888888889,-689.7,32.9666666666667,,2.62777777777778,-2.074,18804,4.27425024251622
