Repository: Luwen-Zhang/SNEnsemble

# Copyright Notification

## Composites

We reformat and merge fatigue testing records from SNL/MSU/DOE, OptiMat, UPWIND, and FACT databases into a single database with careful considerations, including filtering invalid entries, rename variables, fix improper calculations in the records, to obtain clean and consistent data to fit machine 
learning usages. We leave the original format ("2019_SNL_MSU_DOE_Composite-Materials-Database_Wind_29pt0.xlsx" and "Optidat UPWIND 28_3_2017.xls") in the folder. Any derived database should be directly based on the original files instead of our merged database. We are not responsible for the accuracy of the testing records.

File: data/composite_database_10082023.csv (part 6 of 36)
Data source,Material_Code,Sequence,Resin Type,Waveform,Control,Fiber Volume Fraction,Fiber Weight Fraction,Fiber Weight Fraction (0-deg),Fiber Weight Fraction (45-deg),Fiber Weight Fraction (90-deg),Fiber Weight Fraction (Other Dir.),Thickness,Tab Thickness,Width,Length,Load Length,Area,Maximum Stress,Minimum Stress,Maximum Strain,Minimum Strain,R-value,Frequency,Ultimate Tensile Stress,Ultimate Compressive Stress,Tensile Modulus,Compressive Modulus,Ultimate Tensile Strain,Ultimate Compressive Strain,Cycles to Failure,log10(Cycles to Failure)
SNL/MSU/DOE,MD-P2B[±45/(90)4C]S,45/-45/90/90/90/90/90/90/90/90/-45/45,EP,UNK,UNK,55.0,,0.0,15.0,85.0,0.0,2.82,,,,,,69.0,48.3,0.75,0.525,0.7,3.0,79.44444444444444,-240.1111111111111,8.852,,1.074444444444444,-2.43,91.0,1.959041392321094
SNL/MSU/DOE,MD-P2B[±45/(90)4C]S,45/-45/90/90/90/90/90/90/90/90/-45/45,EP,UNK,UNK,55.0,,0.0,15.0,85.0,0.0,2.82,,,,,,69.0,48.3,0.75,0.525,0.7,3.0,79.44444444444444,-240.1111111111111,8.852,,1.074444444444444,-2.43,301.0,2.478566495593844
SNL/MSU/DOE,MD-P2B[±45/(90)4C]S,45/-45/90/90/90/90/90/90/90/90/-45/45,EP,UNK,UNK,55.0,,0.0,15.0,85.0,0.0,2.82,,,,,,69.0,48.3,0.75,0.525,0.7,3.0,79.44444444444444,-240.1111111111111,8.852,,1.074444444444444,-2.43,161.0,2.20682587603185
SNL/MSU/DOE,MD-P2B[±45/(90)4C]S,45/-45/90/90/90/90/90/90/90/90/-45/45,EP,UNK,UNK,55.0,,0.0,15.0,85.0,0.0,2.82,,,,,,76.0,53.2,0.83,0.581,0.7,2.0,79.44444444444444,-240.1111111111111,8.852,,1.074444444444444,-2.43,140.0,2.146128035678238
SNL/MSU/DOE,MD-P2B[±45/(90)4C]S,45/-45/90/90/90/90/90/90/90/90/-45/45,EP,UNK,UNK,55.0,,0.0,15.0,85.0,0.0,2.82,,,,,,76.0,53.2,0.83,0.581,0.7,2.0,79.44444444444444,-240.1111111111111,8.852,,1.074444444444444,-2.43,11.0,1.041392685158225
SNL/MSU/DOE,MD-P2B[±45/(90)4C]S,45/-45/90/90/90/90/90/90/90/90/-45/45,EP,UNK,UNK,55.0,,0.0,15.0,85.0,0.0,2.82,,,,,,76.0,53.2,0.83,0.581,0.7,2.0,79.44444444444444,-240.1111111111111,8.852,,1.074444444444444,-2.43,83.0,1.919078092376074
SNL/MSU/DOE,MD-P2B[±45/(90)4C]S,45/-45/90/90/90/90/90/90/90/90/-45/45,EP,UNK,UNK,55.0,,0.0,15.0,85.0,0.0,2.82,,,,,,62.0,43.4,0.68,0.476,0.7,4.0,79.44444444444444,-240.1111111111111,8.852,,1.074444444444444,-2.43,2041885.0,6.310031278753915
SNL/MSU/DOE,MD-P2B[±45/(90)4C]S,45/-45/90/90/90/90/90/90/90/90/-45/45,EP,UNK,UNK,55.0,,0.0,15.0,85.0,0.0,2.82,,,,,,55.0,38.5,0.6,0.42,0.7,6.0,79.44444444444444,-240.1111111111111,8.852,,1.074444444444444,-2.43,2917683.0,6.465038104956562
SNL/MSU/DOE,MD-P2B[±45/(90)4C]S,45/-45/90/90/90/90/90/90/90/90/-45/45,EP,UNK,UNK,55.0,,0.0,15.0,85.0,0.0,2.82,,,,,,66.0,46.2,0.71,0.497,0.7,4.0,79.44444444444444,-240.1111111111111,8.852,,1.074444444444444,-2.43,6740.0,3.82865989653532
SNL/MSU/DOE,MD-P2B[±45/(90)4C]S,45/-45/90/90/90/90/90/90/90/90/-45/45,EP,UNK,UNK,55.0,,0.0,15.0,85.0,0.0,2.82,,,,,,66.0,46.2,0.71,0.497,0.7,3.0,79.44444444444444,-240.1111111111111,8.852,,1.074444444444444,-2.43,43012.0,4.633589637131386
SNL/MSU/DOE,MD-P2B[±45/(90)4C]S,45/-45/90/90/90/90/90/90/90/90/-45/45,EP,UNK,UNK,55.0,,0.0,15.0,85.0,0.0,2.82,,,,,,66.0,46.2,0.71,0.497,0.7,3.0,79.44444444444444,-240.1111111111111,8.852,,1.074444444444444,-2.43,236573.0,5.373965177231365
SNL/MSU/DOE,MD-P2B[±45/(90)4C]S,45/-45/90/90/90/90/90/90/90/90/-45/45,EP,UNK,UNK,55.0,,0.0,15.0,85.0,0.0,2.82,,,,,,62.0,43.4,0.68,0.476,0.7,4.0,79.44444444444444,-240.1111111111111,8.852,,1.074444444444444,-2.43,176270.0,5.246178404510863
SNL/MSU/DOE,MD-P2B[±45/(90)4C]S,45/-45/90/90/90/90/90/90/90/90/-45/45,EP,UNK,UNK,55.0,,0.0,15.0,85.0,0.0,2.82,,,,,,62.0,43.4,0.68,0.476,0.7,4.0,79.44444444444444,-240.1111111111111,8.852,,1.074444444444444,-2.43,522012.0,5.717680486668701
SNL/MSU/DOE,MD-P2B[±45/(90)4C]S,45/-45/90/90/90/90/90/90/90/90/-45/45,EP,UNK,UNK,55.0,,0.0,15.0,85.0,0.0,2.82,,,,,,55.0,38.5,0.6,0.42,0.7,8.0,79.44444444444444,-240.1111111111111,8.852,,1.074444444444444,-2.43,12358506.0,7.091965972761474
SNL/MSU/DOE,MD-P2B[±45/(90)4C]S,45/-45/90/90/90/90/90/90/90/90/-45/45,EP,UNK,UNK,55.0,,0.0,15.0,85.0,0.0,2.82,,,,,,55.0,38.5,0.6,0.42,0.7,7.0,79.44444444444444,-240.1111111111111,8.852,,1.074444444444444,-2.43,1946318.0,6.289213799119592
SNL/MSU/DOE,MD-P2B[±45/(90)4C]S,45/-45/90/90/90/90/90/90/90/90/-45/45,EP,UNK,UNK,55.0,,0.0,15.0,85.0,0.0,2.82,,,,,,20.5,-41.0,0.225,-0.45,-2.0,8.0,79.44444444444444,-240.1111111111111,8.852,,1.074444444444444,-2.43,15426813.0,7.188276215144607
SNL/MSU/DOE,MD-P2B[±45/(90)4C]S,45/-45/90/90/90/90/90/90/90/90/-45/45,EP,UNK,UNK,55.0,,0.0,15.0,85.0,0.0,2.82,,,,,,69.0,-138.0,0.75,-1.5,-2.0,1.0,79.44444444444444,-240.1111111111111,8.852,,1.074444444444444,-2.43,14.0,1.146128035678238
SNL/MSU/DOE,MD-P2B[±45/(90)4C]S,45/-45/90/90/90/90/90/90/90/90/-45/45,EP,UNK,UNK,55.0,,0.0,15.0,85.0,0.0,2.82,,,,,,62.0,-124.0,0.675,-1.35,-2.0,1.0,79.44444444444444,-240.1111111111111,8.852,,1.074444444444444,-2.43,105.0,2.021189299069938
SNL/MSU/DOE,MD-P2B[±45/(90)4C]S,45/-45/90/90/90/90/90/90/90/90/-45/45,EP,UNK,UNK,55.0,,0.0,15.0,85.0,0.0,2.82,,,,,,62.0,-124.0,0.675,-1.35,-2.0,1.0,79.44444444444444,-240.1111111111111,8.852,,1.074444444444444,-2.43,31.0,1.491361693834273
SNL/MSU/DOE,MD-P2B[±45/(90)4C]S,45/-45/90/90/90/90/90/90/90/90/-45/45,EP,UNK,UNK,55.0,,0.0,15.0,85.0,0.0,2.82,,,,,,41.5,-83.0,0.45,-0.9,-2.0,1.0,79.44444444444444,-240.1111111111111,8.852,,1.074444444444444,-2.43,6484.0,3.811843006176477
SNL/MSU/DOE,MD-P2B[±45/(90)4C]S,45/-45/90/90/90/90/90/90/90/90/-45/45,EP,UNK,UNK,55.0,,0.0,15.0,85.0,0.0,2.82,,,,,,41.5,-83.0,0.45,-0.9,-2.0,2.0,79.44444444444444,-240.1111111111111,8.852,,1.074444444444444,-2.43,3880.0,3.588831725594207
SNL/MSU/DOE,MD-P2B[±45/(90)4C]S,45/-45/90/90/90/90/90/90/90/90/-45/45,EP,UNK,UNK,55.0,,0.0,15.0,85.0,0.0,2.82,,,,,,27.5,-55.0,0.3,-0.6,-2.0,3.0,79.44444444444444,-240.1111111111111,8.852,,1.074444444444444,-2.43,532728.0,5.726505523752952
SNL/MSU/DOE,MD-P2B[±45/(90)4C]S,45/-45/90/90/90/90/90/90/90/90/-45/45,EP,UNK,UNK,55.0,,0.0,15.0,85.0,0.0,2.82,,,,,,27.5,-55.0,0.3,-0.6,-2.0,3.0,79.44444444444444,-240.1111111111111,8.852,,1.074444444444444,-2.43,574618.0,5.759379226212549
SNL/MSU/DOE,MD-P2B[±45/(90)4C]S,45/-45/90/90/90/90/90/90/90/90/-45/45,EP,UNK,UNK,55.0,,0.0,15.0,85.0,0.0,2.82,,,,,,27.5,-55.0,0.3,-0.6,-2.0,5.0,79.44444444444444,-240.1111111111111,8.852,,1.074444444444444,-2.43,240574.0,5.381248689227103
SNL/MSU/DOE,MD-P2B[±45/(90)4C]S,45/-45/90/90/90/90/90/90/90/90/-45/45,EP,UNK,UNK,55.0,,0.0,15.0,85.0,0.0,2.82,,,,,,41.5,-83.0,0.45,-0.9,-2.0,2.0,79.44444444444444,-240.1111111111111,8.852,,1.074444444444444,-2.43,11724.0,4.069075809766398
SNL/MSU/DOE,MD-P2B[±45/(90)4C]S,45/-45/90/90/90/90/90/90/90/90/-45/45,EP,UNK,UNK,55.0,,0.0,15.0,85.0,0.0,2.82,,,,,,24.0,-48.0,0.265,-0.53,-2.0,5.0,79.44444444444444,-240.1111111111111,8.852,,1.074444444444444,-2.43,3470221.0,6.540357133587483
SNL/MSU/DOE,MD-P2B[±45/(90)4C]S,45/-45/90/90/90/90/90/90/90/90/-45/45,EP,UNK,UNK,55.0,,0.0,15.0,85.0,0.0,2.82,,,,,,34.5,-69.0,0.375,-0.75,-2.0,2.0,79.44444444444444,-240.1111111111111,8.852,,1.074444444444444,-2.43,34998.0,4.544043226813659
SNL/MSU/DOE,MD-P2B[±45/(90)4C]S,45/-45/90/90/90/90/90/90/90/90/-45/45,EP,UNK,UNK,55.0,,0.0,15.0,85.0,0.0,2.82,,,,,,34.5,-69.0,0.375,-0.75,-2.0,2.0,79.44444444444444,-240.1111111111111,8.852,,1.074444444444444,-2.43,14394.0,4.158181498351475
SNL/MSU/DOE,MD-P2B[±45/(90)4C]S,45/-45/90/90/90/90/90/90/90/90/-45/45,EP,UNK,UNK,55.0,,0.0,15.0,85.0,0.0,2.82,,,,,,34.5,-69.0,0.375,-0.75,-2.0,3.0,79.44444444444444,-240.1111111111111,8.852,,1.074444444444444,-2.43,51030.0,4.707825568332232
SNL/MSU/DOE,MD-P2B[±45/(90)4C]S,45/-45/90/90/90/90/90/90/90/90/-45/45,EP,UNK,UNK,55.0,,0.0,15.0,85.0,0.0,2.82,,,,,,55.0,-110.0,0.6,-1.2,-2.0,1.0,79.44444444444444,-240.1111111111111,8.852,,1.074444444444444,-2.43,212.0,2.326335860928752
SNL/MSU/DOE,MD-P2B[±45/(90)4C]S,45/-45/90/90/90/90/90/90/90/90/-45/45,EP,UNK,UNK,55.0,,0.0,15.0,85.0,0.0,2.82,,,,,,55.0,-110.0,0.6,-1.2,-2.0,1.0,79.44444444444444,-240.1111111111111,8.852,,1.074444444444444,-2.43,289.0,2.460897842756548
SNL/MSU/DOE,MD-P2B[±45/(90)4C]S,45/-45/90/90/90/90/90/90/90/90/-45/45,EP,UNK,UNK,55.0,,0.0,15.0,85.0,0.0,2.82,,,,,,55.0,-110.0,0.6,-1.2,-2.0,1.0,79.44444444444444,-240.1111111111111,8.852,,1.074444444444444,-2.43,123.0,2.089905111439398
SNL/MSU/DOE,MD-P2B[±45/(90)4C]S,45/-45/90/90/90/90/90/90/90/90/-45/45,EP,UNK,UNK,55.0,,0.0,15.0,85.0,0.0,2.82,,,,,,34.5,-69.0,0.375,-0.75,-2.0,2.0,79.44444444444444,-240.1111111111111,8.852,,1.074444444444444,-2.43,22153.0,4.345432547499147
SNL/MSU/DOE,MD-P2B[±45/(90)4C]S,45/-45/90/90/90/90/90/90/90/90/-45/45,EP,UNK,UNK,55.0,,0.0,15.0,85.0,0.0,2.82,,,,,,69.0,-138.0,0.75,-1.5,-2.0,1.0,79.44444444444444,-240.1111111111111,8.852,,1.074444444444444,-2.43,9.0,0.9542425094393249
SNL/MSU/DOE,MD-P2B[±45/(90)4C]S,45/-45/90/90/90/90/90/90/90/90/-45/45,EP,UNK,UNK,55.0,,0.0,15.0,85.0,0.0,2.82,,,,,,69.0,-138.0,0.75,-1.5,-2.0,1.0,79.44444444444444,-240.1111111111111,8.852,,1.074444444444444,-2.43,6.0,0.7781512503836436
SNL/MSU/DOE,MD-P2B[±45/(90)4C]S,45/-45/90/90/90/90/90/90/90/90/-45/45,EP,UNK,UNK,55.0,,0.0,15.0,85.0,0.0,2.82,,,,,,62.0,-124.0,0.675,-1.35,-2.0,1.0,79.44444444444444,-240.1111111111111,8.852,,1.074444444444444,-2.43,26.0,1.414973347970818
SNL/MSU/DOE,MD-P2B[±45/(90)4C]S,45/-45/90/90/90/90/90/90/90/90/-45/45,EP,UNK,UNK,55.0,,0.0,15.0,85.0,0.0,2.82,,,,,,48.5,-97.0,0.525,-1.05,-2.0,2.0,79.44444444444444,-240.1111111111111,8.852,,1.074444444444444,-2.43,920.0,2.963787827345555
SNL/MSU/DOE,MD-P2B[±45/(90)4C]S,45/-45/90/90/90/90/90/90/90/90/-45/45,EP,UNK,UNK,55.0,,0.0,15.0,85.0,0.0,2.82,,,,,,48.5,-97.0,0.525,-1.05,-2.0,2.0,79.44444444444444,-240.1111111111111,8.852,,1.074444444444444,-2.43,1103.0,3.042575512440191
SNL/MSU/DOE,MD-P2B[±45/(90)4C]S,45/-45/90/90/90/90/90/90/90/90/-45/45,EP,UNK,UNK,55.0,,0.0,15.0,85.0,0.0,2.82,,,,,,48.5,-97.0,0.525,-1.05,-2.0,2.0,79.44444444444444,-240.1111111111111,8.852,,1.074444444444444,-2.43,1360.0,3.133538908370217
SNL/MSU/DOE,MD-P2B[±45/(90)4C]S,45/-45/90/90/90/90/90/90/90/90/-45/45,EP,UNK,UNK,55.0,,0.0,15.0,85.0,0.0,2.82,,,,,,24.0,-48.0,0.265,-0.53,-2.0,5.0,79.44444444444444,-240.1111111111111,8.852,,1.074444444444444,-2.43,1930312.0,6.285627510524464
SNL/MSU/DOE,MD-P2C[(±45)/(0)4]S,45/-45/0/0/0/0/0/0/0/0/-45/45,EP,UNK,UNK,43.0,,81.0,19.0,0.0,0.0,2.75,,,,,,482.0,48.2,1.79,,0.1,2.0,781.2,,26.93333333333333,,2.866,,51149.0,4.708837147359474
SNL/MSU/DOE,MD-P2C[(±45)/(0)4]S,45/-45/0/0/0/0/0/0/0/0/-45/45,EP,UNK,UNK,43.0,,81.0,19.0,0.0,0.0,2.75,,,,,,482.0,48.2,1.79,,0.1,2.0,781.2,,26.93333333333333,,2.866,,91760.0,4.962653404893211
SNL/MSU/DOE,MD-P2C[(±45)/(0)4]S,45/-45/0/0/0/0/0/0/0/0/-45/45,EP,UNK,UNK,43.0,,81.0,19.0,0.0,0.0,2.75,,,,,,414.0,41.40000000000001,1.53,,0.1,2.0,781.2,,26.93333333333333,,2.866,,430915.0,5.634391611990074
SNL/MSU/DOE,MD-P2C[(±45)/(0)4]S,45/-45/0/0/0/0/0/0/0/0/-45/45,EP,UNK,UNK,43.0,,81.0,19.0,0.0,0.0,2.75,,,,,,414.0,41.40000000000001,1.53,,0.1,2.0,781.2,,26.93333333333333,,2.866,,392203.0,5.593510911306428
SNL/MSU/DOE,MD-P2C[(±45)/(0)4]S,45/-45/0/0/0/0/0/0/0/0/-45/45,EP,UNK,UNK,43.0,,81.0,19.0,0.0,0.0,2.75,,,,,,414.0,41.40000000000001,1.71,,0.1,2.0,781.2,,26.93333333333333,,2.866,,271098.0,5.433126313625606
SNL/MSU/DOE,MD-P2C[(±45)/(0)4]S,45/-45/0/0/0/0/0/0/0/0/-45/45,EP,UNK,UNK,43.0,,81.0,19.0,0.0,0.0,2.75,,,,,,482.0,48.2,1.79,,0.1,2.0,781.2,,26.93333333333333,,2.866,,77278.0,4.888055873756771
SNL/MSU/DOE,MD-P2C[(±45)/(0)4]S,45/-45/0/0/0/0/0/0/0/0/-45/45,EP,UNK,UNK,43.0,,81.0,19.0,0.0,0.0,2.75,,,,,,552.0,55.2,2.05,,0.1,2.0,781.2,,26.93333333333333,,2.866,,9227.0,3.965060520611198
SNL/MSU/DOE,MD-P2C[(±45)/(0)4]S,45/-45/0/0/0/0/0/0/0/0/-45/45,EP,UNK,UNK,43.0,,81.0,19.0,0.0,0.0,2.75,,,,,,552.0,55.2,2.05,,0.1,3.0,781.2,,26.93333333333333,,2.866,,17280.0,4.237543738142874
SNL/MSU/DOE,MD-P2C[(±45)/(0)4]S,45/-45/0/0/0/0/0/0/0/0/-45/45,EP,UNK,UNK,43.0,,81.0,19.0,0.0,0.0,2.75,,,,,,552.0,55.2,2.05,,0.1,4.0,781.2,,26.93333333333333,,2.866,,6894.0,3.838471279071929
SNL/MSU/DOE,MD-P2C[(±45)/(0)4]S,45/-45/0/0/0/0/0/0/0/0/-45/45,EP,UNK,UNK,43.0,,81.0,19.0,0.0,0.0,2.75,,,,,,379.0,37.9,1.43,,0.1,5.0,781.2,,26.93333333333333,,2.866,,1576941.0,6.197815444848392
SNL/MSU/DOE,MD-QQ1-EP2-S[(±45)/(0)2]S,45/-45/0/0/0/0/-45/45,EP,UNK,UNK,52.0,,57.0,26.0,16.0,1.0,4.09,,,,,,448.0,44.8,1.33,,0.1,2.0,868.8888888888889,-689.7,32.96666666666667,,2.627777777777778,-2.074,1109.0,3.04493154614916
SNL/MSU/DOE,MD-QQ1-EP2-S[(±45)/(0)2]S,45/-45/0/0/0/0/-45/45,EP,UNK,UNK,52.0,,57.0,26.0,16.0,1.0,4.09,,,,,,448.0,44.8,1.38,,0.1,2.0,868.8888888888889,-689.7,32.96666666666667,,2.627777777777778,-2.074,679.0,2.831869774280502
SNL/MSU/DOE,MD-QQ1-EP2-S[(±45)/(0)2]S,45/-45/0/0/0/0/-45/45,EP,UNK,UNK,52.0,,57.0,26.0,16.0,1.0,4.09,,,,,,448.0,44.8,1.4,,0.1,2.0,868.8888888888889,-689.7,32.96666666666667,,2.627777777777778,-2.074,915.0,2.961421094066448
SNL/MSU/DOE,MD-QQ1-EP2-S[(±45)/(0)2]S,45/-45/0/0/0/0/-45/45,EP,UNK,UNK,52.0,,57.0,26.0,16.0,1.0,4.09,,,,,,241.0,24.1,0.77,,0.1,4.0,868.8888888888889,-689.7,32.96666666666667,,2.627777777777778,-2.074,43719.0,4.640670219621472
SNL/MSU/DOE,MD-QQ1-EP2-S[(±45)/(0)2]S,45/-45/0/0/0/0/-45/45,EP,UNK,UNK,52.0,,57.0,26.0,16.0,1.0,4.09,,,,,,241.0,24.1,0.72,,0.1,4.0,868.8888888888889,-689.7,32.96666666666667,,2.627777777777778,-2.074,34816.0,4.541778873682067
SNL/MSU/DOE,MD-QQ1-EP2-S[(±45)/(0)2]S,45/-45/0/0/0/0/-45/45,EP,UNK,UNK,52.0,,57.0,26.0,16.0,1.0,4.09,,,,,,241.0,24.1,0.76,,0.1,4.0,868.8888888888889,-689.7,32.96666666666667,,2.627777777777778,-2.074,32000.0,4.505149978319906
SNL/MSU/DOE,MD-QQ1-EP2-S[(±45)/(0)2]S,45/-45/0/0/0/0/-45/45,EP,UNK,UNK,52.0,,57.0,26.0,16.0,1.0,4.09,,,,,,172.0,17.2,0.53,,0.1,5.0,868.8888888888889,-689.7,32.96666666666667,,2.627777777777778,-2.074,329999.0,5.518512623832009
SNL/MSU/DOE,MD-QQ1-EP2-S[(±45)/(0)2]S,45/-45/0/0/0/0/-45/45,EP,UNK,UNK,52.0,,57.0,26.0,16.0,1.0,4.09,,,,,,172.0,17.2,0.54,,0.1,4.0,868.8888888888889,-689.7,32.96666666666667,,2.627777777777778,-2.074,137319.0,5.137730632096684
SNL/MSU/DOE,MD-QQ1-EP2-S[(±45)/(0)2]S,45/-45/0/0/0/0/-45/45,EP,UNK,UNK,52.0,,57.0,26.0,16.0,1.0,4.09,,,,,,172.0,17.2,0.54,,0.1,5.0,868.8888888888889,-689.7,32.96666666666667,,2.627777777777778,-2.074,388653.0,5.589562024359575
SNL/MSU/DOE,MD-QQ1-EP2-S[(±45)/(0)2]S,45/-45/0/0/0/0/-45/45,EP,UNK,UNK,52.0,,57.0,26.0,16.0,1.0,4.09,,,,,,155.0,15.5,0.47,,0.1,6.0,868.8888888888889,-689.7,32.96666666666667,,2.627777777777778,-2.074,710181.0,5.851369049118039
SNL/MSU/DOE,MD-QQ1-EP2-S[(±45)/(0)2]S,45/-45/0/0/0/0/-45/45,EP,UNK,UNK,52.0,,57.0,26.0,16.0,1.0,4.09,,,,,,138.0,13.8,0.4,,0.1,8.0,868.8888888888889,-689.7,32.96666666666667,,2.627777777777778,-2.074,2471561.0,6.392971333646269
SNL/MSU/DOE,MD-QQ1-EP2-S[(±45)/(0)2]S,45/-45/0/0/0/0/-45/45,EP,UNK,UNK,52.0,,57.0,26.0,16.0,1.0,4.09,,,,,,138.0,13.8,0.41,,0.1,10.0,868.8888888888889,-689.7,32.96666666666667,,2.627777777777778,-2.074,3580200.0,6.553907288227742
SNL/MSU/DOE,MD-QQ1-EP2-S[(±45)/(0)2]S,45/-45/0/0/0/0/-45/45,EP,UNK,UNK,52.0,,57.0,26.0,16.0,1.0,4.09,,,,,,138.0,13.8,0.41,,0.1,8.0,868.8888888888889,-689.7,32.96666666666667,,2.627777777777778,-2.074,4657452.0,6.668148387724469
SNL/MSU/DOE,MD-QQ1-EP2-S[(±45)/(0)2]S,45/-45/0/0/0/0/-45/45,EP,UNK,UNK,52.0,,57.0,26.0,16.0,1.0,4.09,,,,,,138.0,13.8,0.41,,0.1,8.0,868.8888888888889,-689.7,32.96666666666667,,2.627777777777778,-2.074,4571967.0,6.660103087040474
SNL/MSU/DOE,MD-QQ1-EP2-S[(±45)/(0)2]S,45/-45/0/0/0/0/-45/45,EP,UNK,UNK,52.0,,57.0,26.0,16.0,1.0,4.09,,,,,,483.0,48.3,1.46,,0.1,1.0,868.8888888888889,-689.7,32.96666666666667,,2.627777777777778,-2.074,805.0,2.905795880367869
SNL/MSU/DOE,MD-QQ1-EP2-S[(±45)/(0)2]S,45/-45/0/0/0/0/-45/45,EP,UNK,UNK,52.0,,57.0,26.0,16.0,1.0,4.09,,,,,,517.0,51.7,1.56,,0.1,1.0,868.8888888888889,-689.7,32.96666666666667,,2.627777777777778,-2.074,567.0,2.753583058892906
SNL/MSU/DOE,MD-QQ1-EP2-S[(±45)/(0)2]S,45/-45/0/0/0/0/-45/45,EP,UNK,UNK,52.0,,57.0,26.0,16.0,1.0,4.09,,,,,,552.0,55.2,1.67,,0.1,1.0,868.8888888888889,-689.7,32.96666666666667,,2.627777777777778,-2.074,330.0,2.518513939877888
SNL/MSU/DOE,MD-QQ1-EP2-S[(±45)/(0)2]S,45/-45/0/0/0/0/-45/45,EP,UNK,UNK,52.0,,57.0,26.0,16.0,1.0,4.09,,,,,,552.0,55.2,1.67,,0.1,1.0,868.8888888888889,-689.7,32.96666666666667,,2.627777777777778,-2.074,306.0,2.48572142648158
SNL/MSU/DOE,MD-QQ1-EP2-S[(±45)/(0)2]S,45/-45/0/0/0/0/-45/45,EP,UNK,UNK,52.0,,57.0,26.0,16.0,1.0,4.09,,,,,,345.0,34.5,1.04,,0.1,1.0,868.8888888888889,-689.7,32.96666666666667,,2.627777777777778,-2.074,8431.0,3.925879089301501
SNL/MSU/DOE,MD-QQ1-EP2-S[(±45)/(0)2]S,45/-45/0/0/0/0/-45/45,EP,UNK,UNK,52.0,,57.0,26.0,16.0,1.0,4.09,,,,,,345.0,34.5,1.04,,0.1,1.0,868.8888888888889,-689.7,32.96666666666667,,2.627777777777778,-2.074,3038.0,3.482587769526768
SNL/MSU/DOE,MD-QQ1-EP2-S[(±45)/(0)2]S,45/-45/0/0/0/0/-45/45,EP,UNK,UNK,52.0,,57.0,26.0,16.0,1.0,4.09,,,,,,345.0,34.5,1.04,,0.1,1.0,868.8888888888889,-689.7,32.96666666666667,,2.627777777777778,-2.074,6911.0,3.839540892968969
SNL/MSU/DOE,MD-QQ1-EP2-S[(±45)/(0)2]S,45/-45/0/0/0/0/-45/45,EP,UNK,UNK,52.0,,57.0,26.0,16.0,1.0,4.09,,,,,,621.0,62.1,1.87,,0.1,1.0,868.8888888888889,-689.7,32.96666666666667,,2.627777777777778,-2.074,202.0,2.305351369446624
SNL/MSU/DOE,MD-QQ1-EP2-S[(±45)/(0)2]S,45/-45/0/0/0/0/-45/45,EP,UNK,UNK,52.0,,57.0,26.0,16.0,1.0,4.09,,,,,,621.0,62.1,1.87,,0.1,1.0,868.8888888888889,-689.7,32.96666666666667,,2.627777777777778,-2.074,133.0,2.123851640967086
SNL/MSU/DOE,MD-QQ1-EP2-S[(±45)/(0)2]S,45/-45/0/0/0/0/-45/45,EP,UNK,UNK,52.0,,57.0,26.0,16.0,1.0,4.09,,,,,,621.0,62.1,1.87,,0.1,1.0,868.8888888888889,-689.7,32.96666666666667,,2.627777777777778,-2.074,165.0,2.217483944213906
SNL/MSU/DOE,MD-QQ1-EP2-S[(±45)/(0)2]S,45/-45/0/0/0/0/-45/45,EP,UNK,UNK,52.0,,57.0,26.0,16.0,1.0,4.09,,,,,,758.0,75.8,2.29,,0.1,1.0,868.8888888888889,-689.7,32.96666666666667,,2.627777777777778,-2.074,29.0,1.462397997898956
SNL/MSU/DOE,MD-QQ1-EP2-S[(±45)/(0)2]S,45/-45/0/0/0/0/-45/45,EP,UNK,UNK,52.0,,57.0,26.0,16.0,1.0,4.09,,,,,,758.0,75.8,2.29,,0.1,1.0,868.8888888888889,-689.7,32.96666666666667,,2.627777777777778,-2.074,36.0,1.556302500767287
SNL/MSU/DOE,MD-QQ1-EP2-S[(±45)/(0)2]S,45/-45/0/0/0/0/-45/45,EP,UNK,UNK,52.0,,57.0,26.0,16.0,1.0,4.09,,,,,,758.0,75.8,2.29,,0.1,1.0,868.8888888888889,-689.7,32.96666666666667,,2.627777777777778,-2.074,27.0,1.431363764158987
SNL/MSU/DOE,MD-QQ1-EP2-S[(±45)/(0)2]S,45/-45/0/0/0/0/-45/45,EP,UNK,UNK,52.0,,57.0,26.0,16.0,1.0,4.09,,,,,,690.0,69.0,2.08,,0.1,1.0,868.8888888888889,-689.7,32.96666666666667,,2.627777777777778,-2.074,90.0,1.954242509439325
SNL/MSU/DOE,MD-QQ1-EP2-S[(±45)/(0)2]S,45/-45/0/0/0/0/-45/45,EP,UNK,UNK,52.0,,57.0,26.0,16.0,1.0,4.09,,,,,,690.0,69.0,2.08,,0.1,1.0,868.8888888888889,-689.7,32.96666666666667,,2.627777777777778,-2.074,105.0,2.021189299069938
SNL/MSU/DOE,MD-QQ1-EP2-S[(±45)/(0)2]S,45/-45/0/0/0/0/-45/45,EP,UNK,UNK,52.0,,57.0,26.0,16.0,1.0,4.09,,,,,,690.0,69.0,2.08,,0.1,1.0,868.8888888888889,-689.7,32.96666666666667,,2.627777777777778,-2.074,110.0,2.041392685158225
SNL/MSU/DOE,MD-QQ1-EP2-S[(±45)/(0)2]S,45/-45/0/0/0/0/-45/45,EP,UNK,UNK,52.0,,57.0,26.0,16.0,1.0,4.09,,,,,,-41.4,-414.0,,-1.24,10.0,3.0,868.8888888888889,-689.7,32.96666666666667,,2.627777777777778,-2.074,21260.0,4.327563260187278
SNL/MSU/DOE,MD-QQ1-EP2-S[(±45)/(0)2]S,45/-45/0/0/0/0/-45/45,EP,UNK,UNK,52.0,,57.0,26.0,16.0,1.0,4.09,,,,,,-41.4,-414.0,,-1.24,10.0,3.0,868.8888888888889,-689.7,32.96666666666667,,2.627777777777778,-2.074,106621.0,5.027842751462677
SNL/MSU/DOE,MD-QQ1-EP2-S[(±45)/(0)2]S,45/-45/0/0/0/0/-45/45,EP,UNK,UNK,52.0,,57.0,26.0,16.0,1.0,4.09,,,,,,-41.4,-414.0,,-1.24,10.0,2.0,868.8888888888889,-689.7,32.96666666666667,,2.627777777777778,-2.074,75482.0,4.87784339887838
SNL/MSU/DOE,MD-QQ1-EP2-S[(±45)/(0)2]S,45/-45/0/0/0/0/-45/45,EP,UNK,UNK,52.0,,57.0,26.0,16.0,1.0,4.09,,,,,,-34.5,-345.0,,-1.04,10.0,4.0,868.8888888888889,-689.7,32.96666666666667,,2.627777777777778,-2.074,1336243.0,6.125885443141559
SNL/MSU/DOE,MD-QQ1-EP2-S[(±45)/(0)2]S,45/-45/0/0/0/0/-45/45,EP,UNK,UNK,52.0,,57.0,26.0,16.0,1.0,4.09,,,,,,-34.5,-345.0,,-1.04,10.0,6.0,868.8888888888889,-689.7,32.96666666666667,,2.627777777777778,-2.074,4477245.0,6.651010860127647
SNL/MSU/DOE,MD-QQ1-EP2-S[(±45)/(0)2]S,45/-45/0/0/0/0/-45/45,EP,UNK,UNK,52.0,,57.0,26.0,16.0,1.0,4.09,,,,,,-48.2,-482.0,,-1.45,10.0,2.0,868.8888888888889,-689.7,32.96666666666667,,2.627777777777778,-2.074,5277.0,3.722387094177124
SNL/MSU/DOE,MD-QQ1-EP2-S[(±45)/(0)2]S,45/-45/0/0/0/0/-45/45,EP,UNK,UNK,52.0,,57.0,26.0,16.0,1.0,4.09,,,,,,-48.2,-482.0,,-1.45,10.0,1.0,868.8888888888889,-689.7,32.96666666666667,,2.627777777777778,-2.074,13413.0,4.127525924587694
SNL/MSU/DOE,MD-QQ1-EP2-S[(±45)/(0)2]S,45/-45/0/0/0/0/-45/45,EP,UNK,UNK,52.0,,57.0,26.0,16.0,1.0,4.09,,,,,,-48.2,-482.0,,-1.45,10.0,1.0,868.8888888888889,-689.7,32.96666666666667,,2.627777777777778,-2.074,4350.0,3.638489256954637
SNL/MSU/DOE,MD-QQ1-EP2-S[(±45)/(0)2]S,45/-45/0/0/0/0/-45/45,EP,UNK,UNK,52.0,,57.0,26.0,16.0,1.0,4.09,,,,,,-55.2,-552.0,,-1.66,10.0,1.0,868.8888888888889,-689.7,32.96666666666667,,2.627777777777778,-2.074,302.0,2.480006942957151
SNL/MSU/DOE,MD-QQ1-EP2-S[(±45)/(0)2]S,45/-45/0/0/0/0/-45/45,EP,UNK,UNK,52.0,,57.0,26.0,16.0,1.0,4.09,,,,,,-55.2,-552.0,,-1.66,10.0,1.0,868.8888888888889,-689.7,32.96666666666667,,2.627777777777778,-2.074,241.0,2.382017042574868
SNL/MSU/DOE,MD-QQ1-EP2-S[(±45)/(0)2]S,45/-45/0/0/0/0/-45/45,EP,UNK,UNK,52.0,,57.0,26.0,16.0,1.0,4.09,,,,,,-55.2,-552.0,,-1.66,10.0,1.0,868.8888888888889,-689.7,32.96666666666667,,2.627777777777778,-2.074,724.0,2.859738566197147
SNL/MSU/DOE,MD-QQ1-EP2-S[(±45)/(0)2]S,45/-45/0/0/0/0/-45/45,EP,UNK,UNK,52.0,,57.0,26.0,16.0,1.0,4.09,,,,,,-62.1,-621.0,,-1.87,10.0,1.0,868.8888888888889,-689.7,32.96666666666667,,2.627777777777778,-2.074,3.0,0.4771212547196624
SNL/MSU/DOE,MD-QQ1-EP2-S[(±45)/(0)2]S,45/-45/0/0/0/0/-45/45,EP,UNK,UNK,52.0,,57.0,26.0,16.0,1.0,4.09,,,,,,-62.1,-621.0,,-1.87,10.0,1.0,868.8888888888889,-689.7,32.96666666666667,,2.627777777777778,-2.074,21.0,1.322219294733919
SNL/MSU/DOE,MD-QQ1-EP2-S[(±45)/(0)2]S,45/-45/0/0/0/0/-45/45,EP,UNK,UNK,52.0,,57.0,26.0,16.0,1.0,4.09,,,,,,-62.1,-621.0,,-1.87,10.0,1.0,868.8888888888889,-689.7,32.96666666666667,,2.627777777777778,-2.074,12.0,1.079181246047625
SNL/MSU/DOE,MD-QQ1-EP2-S[(±45)/(0)2]S,45/-45/0/0/0/0/-45/45,EP,UNK,UNK,52.0,,57.0,26.0,16.0,1.0,4.09,,,,,,-58.6,-586.0,,-1.76,10.0,1.0,868.8888888888889,-689.7,32.96666666666667,,2.627777777777778,-2.074,42.0,1.623249290397901
SNL/MSU/DOE,MD-QQ1-EP2-S[(±45)/(0)2]S,45/-45/0/0/0/0/-45/45,EP,UNK,UNK,52.0,,57.0,26.0,16.0,1.0,4.09,,,,,,-58.6,-586.0,,-1.76,10.0,1.0,868.8888888888889,-689.7,32.96666666666667,,2.627777777777778,-2.074,16.0,1.204119982655925
SNL/MSU/DOE,MD-QQ1-EP2-S[(±45)/(0)2]S,45/-45/0/0/0/0/-45/45,EP,UNK,UNK,52.0,,57.0,26.0,16.0,1.0,4.09,,,,,,-58.6,-586.0,,-1.76,10.0,1.0,868.8888888888889,-689.7,32.96666666666667,,2.627777777777778,-2.074,21.0,1.322219294733919
SNL/MSU/DOE,MD-QQ1-EP2-S[(±45)/(0)2]S,45/-45/0/0/0/0/-45/45,EP,UNK,UNK,52.0,,57.0,26.0,16.0,1.0,4.09,,,,,,345.0,-345.0,1.04,-1.04,-1.0,2.0,868.8888888888889,-689.7,32.96666666666667,,2.627777777777778,-2.074,684.0,2.835056101720116
SNL/MSU/DOE,MD-QQ1-EP2-S[(±45)/(0)2]S,45/-45/0/0/0/0/-45/45,EP,UNK,UNK,52.0,,57.0,26.0,16.0,1.0,4.09,,,,,,345.0,-345.0,1.04,-1.04,-1.0,1.0,868.8888888888889,-689.7,32.96666666666667,,2.627777777777778,-2.074,1026.0,3.011147360775797
SNL/MSU/DOE,MD-QQ1-EP2-S[(±45)/(0)2]S,45/-45/0/0/0/0/-45/45,EP,UNK,UNK,52.0,,57.0,26.0,16.0,1.0,4.09,,,,,,241.0,-241.0,0.75,-0.75,-1.0,1.0,868.8888888888889,-689.7,32.96666666666667,,2.627777777777778,-2.074,30112.0,4.478739601747163
SNL/MSU/DOE,MD-QQ1-EP2-S[(±45)/(0)2]S,45/-45/0/0/0/0/-45/45,EP,UNK,UNK,52.0,,57.0,26.0,16.0,1.0,4.09,,,,,,241.0,-241.0,0.75,-0.75,-1.0,1.0,868.8888888888889,-689.7,32.96666666666667,,2.627777777777778,-2.074,9262.0,3.966704776657874
SNL/MSU/DOE,MD-QQ1-EP2-S[(±45)/(0)2]S,45/-45/0/0/0/0/-45/45,EP,UNK,UNK,52.0,,57.0,26.0,16.0,1.0,4.09,,,,,,241.0,-241.0,0.75,-0.75,-1.0,1.0,868.8888888888889,-689.7,32.96666666666667,,2.627777777777778,-2.074,18804.0,4.274250242516215
SNL/MSU/DOE,MD-QQ1-EP2-S[(±45)/(0)2]S,45/-45/0/0/0/0/-45/45,EP,UNK,UNK,52.0,,57.0,26.0,16.0,1.0,4.09,,,,,,138.0,-138.0,0.41,-0.41,-1.0,2.0,868.8888888888889,-689.7,32.96666666666667,,2.627777777777778,-2.074,964770.0,5.984423790404468
SNL/MSU/DOE,MD-QQ1-EP2-S[(±45)/(0)2]S,45/-45/0/0/0/0/-45/45,EP,UNK,UNK,52.0,,57.0,26.0,16.0,1.0,4.09,,,,,,138.0,-138.0,0.41,-0.41,-1.0,3.0,868.8888888888889,-689.7,32.96666666666667,,2.627777777777778,-2.074,1676204.0,6.224326872696919
SNL/MSU/DOE,MD-QQ1-EP2-S[(±45)/(0)2]S,45/-45/0/0/0/0/-45/45,EP,UNK,UNK,52.0,,57.0,26.0,16.0,1.0,4.09,,,,,,293.0,-293.0,0.88,-0.88,-1.0,1.0,868.8888888888889,-689.7,32.96666666666667,,2.627777777777778,-2.074,8985.0,3.953518081444993
SNL/MSU/DOE,MD-QQ1-EP2-S[(±45)/(0)2]S,45/-45/0/0/0/0/-45/45,EP,UNK,UNK,52.0,,57.0,26.0,16.0,1.0,4.09,,,,,,293.0,-293.0,0.88,-0.88,-1.0,1.0,868.8888888888889,-689.7,32.96666666666667,,2.627777777777778,-2.074,2485.0,3.395326393069351
SNL/MSU/DOE,MD-QQ1-EP2-S[(±45)/(0)2]S,45/-45/0/0/0/0/-45/45,EP,UNK,UNK,52.0,,57.0,26.0,16.0,1.0,4.09,,,,,,293.0,-293.0,0.88,-0.88,-1.0,1.0,868.8888888888889,-689.7,32.96666666666667,,2.627777777777778,-2.074,5303.0,3.724521627118563
SNL/MSU/DOE,MD-QQ1-EP2-S[(±45)/(0)2]S,45/-45/0/0/0/0/-45/45,EP,UNK,UNK,52.0,,57.0,26.0,16.0,1.0,4.09,,,,,,345.0,-345.0,1.04,-1.04,-1.0,1.0,868.8888888888889,-689.7,32.96666666666667,,2.627777777777778,-2.074,1196.0,3.077731179652392
SNL/MSU/DOE,MD-QQ1-EP2-S[(±45)/(0)2]S,45/-45/0/0/0/0/-45/45,EP,UNK,UNK,52.0,,57.0,26.0,16.0,1.0,4.09,,,,,,414.0,-414.0,1.25,-1.25,-1.0,1.0,868.8888888888889,-689.7,32.96666666666667,,2.627777777777778,-2.074,240.0,2.380211241711606
SNL/MSU/DOE,MD-QQ1-EP2-S[(±45)/(0)2]S,45/-45/0/0/0/0/-45/45,EP,UNK,UNK,52.0,,57.0,26.0,16.0,1.0,4.09,,,,,,414.0,-414.0,1.25,-1.25,-1.0,1.0,868.8888888888889,-689.7,32.96666666666667,,2.627777777777778,-2.074,687.0,2.836956737059551
SNL/MSU/DOE,MD-QQ1-EP2-S[(±45)/(0)2]S,45/-45/0/0/0/0/-45/45,EP,UNK,UNK,52.0,,57.0,26.0,16.0,1.0,4.09,,,,,,414.0,-414.0,1.25,-1.25,-1.0,1.0,868.8888888888889,-689.7,32.96666666666667,,2.627777777777778,-2.074,835.0,2.921686475483602
SNL/MSU/DOE,MD-QQ1-EP2-S[(±45)/(0)2]S,45/-45/0/0/0/0/-45/45,EP,UNK,UNK,52.0,,57.0,26.0,16.0,1.0,4.09,,,,,,190.0,-190.0,0.57,-0.57,-1.0,2.0,868.8888888888889,-689.7,32.96666666666667,,2.627777777777778,-2.074,181582.0,5.259072795241668
SNL/MSU/DOE,MD-QQ1-EP2-S[(±45)/(0)2]S,45/-45/0/0/0/0/-45/45,EP,UNK,UNK,52.0,,57.0,26.0,16.0,1.0,4.09,,,,,,190.0,-190.0,0.57,-0.57,-1.0,2.0,868.8888888888889,-689.7,32.96666666666667,,2.627777777777778,-2.074,63109.0,4.800091298572451
SNL/MSU/DOE,MD-QQ1-EP2-S[(±45)/(0)2]S,45/-45/0/0/0/0/-45/45,EP,UNK,UNK,52.0,,57.0,26.0,16.0,1.0,4.09,,,,,,190.0,-190.0,0.57,-0.57,-1.0,2.0,868.8888888888889,-689.7,32.96666666666667,,2.627777777777778,-2.074,122166.0,5.086950354294773
SNL/MSU/DOE,MD-QQ1-EP2-S[(±45)/(0)2]S,45/-45/0/0/0/0/-45/45,EP,UNK,UNK,52.0,,57.0,26.0,16.0,1.0,4.09,,,,,,483.0,-483.0,1.46,-1.46,-1.0,1.0,868.8888888888889,-689.7,32.96666666666667,,2.627777777777778,-2.074,129.0,2.110589710299249
SNL/MSU/DOE,MD-QQ1-EP2-S[(±45)/(0)2]S,45/-45/0/0/0/0/-45/45,EP,UNK,UNK,52.0,,57.0,26.0,16.0,1.0,4.09,,,,,,483.0,-483.0,1.46,-1.46,-1.0,1.0,868.8888888888889,-689.7,32.96666666666667,,2.627777777777778,-2.074,207.0,2.315970345456918
SNL/MSU/DOE,MD-QQ1-EP2-S[(±45)/(0)2]S,45/-45/0/0/0/0/-45/45,EP,UNK,UNK,52.0,,57.0,26.0,16.0,1.0,4.09,,,,,,483.0,-483.0,1.46,-1.46,-1.0,1.0,868.8888888888889,-689.7,32.96666666666667,,2.627777777777778,-2.074,71.0,1.851258348719075
SNL/MSU/DOE,MD-QQ1-EP2-S[(±45)/(0)2]S,45/-45/0/0/0/0/-45/45,EP,UNK,UNK,52.0,,57.0,26.0,16.0,1.0,4.09,,,,,,103.0,-103.0,0.31,-0.31,-1.0,6.0,868.8888888888889,-689.7,32.96666666666667,,2.627777777777778,-2.074,7430694.0,6.871029377191955
SNL/MSU/DOE,MD-QQ1-EP2-S[(±45)/(0)2]S,45/-45/0/0/0/0/-45/45,EP,UNK,UNK,52.0,,57.0,26.0,16.0,1.0,4.09,,,,,,552.0,-552.0,1.67,-1.67,-1.0,1.0,868.8888888888889,-689.7,32.96666666666667,,2.627777777777778,-2.074,79.0,1.897627091290441
SNL/MSU/DOE,MD-QQ1-EP2-S[(±45)/(0)2]S,45/-45/0/0/0/0/-45/45,EP,UNK,UNK,52.0,,57.0,26.0,16.0,1.0,4.09,,,,,,552.0,-552.0,1.67,-1.67,-1.0,1.0,868.8888888888889,-689.7,32.96666666666667,,2.627777777777778,-2.074,36.0,1.556302500767287
SNL/MSU/DOE,MD-QQ1-EP2-S[(±45)/(0)2]S,45/-45/0/0/0/0/-45/45,EP,UNK,UNK,52.0,,57.0,26.0,16.0,1.0,4.09,,,,,,552.0,-552.0,1.67,-1.67,-1.0,1.0,868.8888888888889,-689.7,32.96666666666667,,2.627777777777778,-2.074,28.0,1.447158031342219
SNL/MSU/DOE,MD-QQ1-EP2-S[(±45)/(0)2]S,45/-45/0/0/0/0/-45/45,EP,UNK,UNK,52.0,,57.0,26.0,16.0,1.0,4.09,,,,,,103.0,-103.0,0.31,-0.31,-1.0,6.0,868.8888888888889,-689.7,32.96666666666667,,2.627777777777778,-2.074,5219214.0,6.717605104311628
SNL/MSU/DOE,MD-QQ1-EP2-S[(±45)/(0)2]S,45/-45/0/0/0/0/-45/45,EP,UNK,UNK,52.0,,57.0,26.0,16.0,1.0,4.09,,,,,,586.0,-586.0,1.77,-1.77,-1.0,1.0,868.8888888888889,-689.7,32.96666666666667,,2.627777777777778,-2.074,9.0,0.9542425094393249
SNL/MSU/DOE,MD-QQ1-EP2-S[(±45)/(0)2]S,45/-45/0/0/0/0/-45/45,EP,UNK,UNK,52.0,,57.0,26.0,16.0,1.0,4.09,,,,,,586.0,-586.0,1.77,-1.77,-1.0,1.0,868.8888888888889,-689.7,32.96666666666667,,2.627777777777778,-2.074,3.0,0.4771212547196624
SNL/MSU/DOE,MD-QQ1-EP2-S[(±45)/(0)2]S,45/-45/0/0/0/0/-45/45,EP,UNK,UNK,52.0,,57.0,26.0,16.0,1.0,4.09,,,,,,586.0,-586.0,1.77,-1.77,-1.0,1.0,868.8888888888889,-689.7,32.96666666666667,,2.627777777777778,-2.074,5.0,0.6989700043360189
SNL/MSU/DOE,MD-QQ1-EP2-S[(±45)/(0)2]S,45/-45/0/0/0/0/-45/45,EP,UNK,UNK,52.0,,57.0,26.0,16.0,1.0,4.09,,,,,,241.0,-241.0,0.75,-0.75,-1.0,2.0,868.8888888888889,-689.7,32.96666666666667,,2.627777777777778,-2.074,8732.0,3.941113727037102
SNL/MSU/DOE,MD-QQ1-EP2-S[(±45)/(0)2]S,45/-45/0/0/0/0/-45/45,EP,UNK,UNK,52.0,,57.0,26.0,16.0,1.0,4.09,,,,,,241.0,-241.0,0.75,-0.75,-1.0,2.0,868.8888888888889,-689.7,32.96666666666667,,2.627777777777778,-2.074,15116.0,4.179436883244977
SNL/MSU/DOE,MD-QQ1-EP2-S[(±45)/(0)2]S,45/-45/0/0/0/0/-45/45,EP,UNK,UNK,52.0,,57.0,26.0,16.0,1.0,4.09,,,,,,241.0,-241.0,0.75,-0.75,-1.0,2.0,868.8888888888889,-689.7,32.96666666666667,,2.627777777777778,-2.074,18476.0,4.266607953574509
SNL/MSU/DOE,MD-QQ1-EP2-S[(±45)/(0)2]S,45/-45/0/0/0/0/-45/45,EP,UNK,UNK,52.0,,57.0,26.0,16.0,1.0,4.09,,,,,,241.0,-241.0,0.75,-0.75,-1.0,2.0,868.8888888888889,-689.7,32.96666666666667,,2.627777777777778,-2.074,20236.0,4.30612467073653
SNL/MSU/DOE,MD-QQ1-EP2-S[(±45)/(0)2]S,45/-45/0/0/0/0/-45/45,EP,UNK,UNK,52.0,,57.0,26.0,16.0,1.0,4.09,,,,,,207.0,-414.0,0.625,-1.25,-2.0,2.0,868.8888888888889,-689.7,32.96666666666667,,2.627777777777778,-2.074,2934.0,3.467460109507264
SNL/MSU/DOE,MD-QQ1-EP2-S[(±45)/(0)2]S,45/-45/0/0/0/0/-45/45,EP,UNK,UNK,52.0,,57.0,26.0,16.0,1.0,4.09,,,,,,172.5,-345.0,0.52,-1.04,-2.0,2.0,868.8888888888889,-689.7,32.96666666666667,,2.627777777777778,-2.074,204734.0,5.311189971564446
SNL/MSU/DOE,MD-QQ1-EP2-S[(±45)/(0)2]S,45/-45/0/0/0/0/-45/45,EP,UNK,UNK,52.0,,57.0,26.0,16.0,1.0,4.09,,,,,,172.5,-345.0,0.52,-1.04,-2.0,1.0,868.8888888888889,-689.7,32.96666666666667,,2.627777777777778,-2.074,297709.0,5.473791963942175
SNL/MSU/DOE,MD-QQ1-EP2-S[(±45)/(0)2]S,45/-45/0/0/0/0/-45/45,EP,UNK,UNK,52.0,,57.0,26.0,16.0,1.0,4.09,,,,,,172.5,-345.0,0.52,-1.04,-2.0,1.0,868.8888888888889,-689.7,32.96666666666667,,2.627777777777778,-2.074,126870.0,5.103358939866563
SNL/MSU/DOE,MD-QQ1-EP2-S[(±45)/(0)2]S,45/-45/0/0/0/0/-45/45,EP,UNK,UNK,52.0,,57.0,26.0,16.0,1.0,4.09,,,,,,207.0,-414.0,0.625,-1.25,-2.0,1.0,868.8888888888889,-689.7,32.96666666666667,,2.627777777777778,-2.074,1432.0,3.155943017971837
SNL/MSU/DOE,MD-QQ1-EP2-S[(±45)/(0)2]S,45/-45/0/0/0/0/-45/45,EP,UNK,UNK,52.0,,57.0,26.0,16.0,1.0,4.09,,,,,,207.0,-414.0,0.625,-1.25,-2.0,1.0,868.8888888888889,-689.7,32.96666666666667,,2.627777777777778,-2.074,7863.0,3.895588275666263
SNL/MSU/DOE,MD-QQ1-EP2-S[(±45)/(0)2]S,45/-45/0/0/0/0/-45/45,EP,UNK,UNK,52.0,,57.0,26.0,16.0,1.0,4.09,,,,,,241.5,-483.0,0.73,-1.46,-2.0,1.0,868.8888888888889,-689.7,32.96666666666667,,2.627777777777778,-2.074,434.0,2.637489729512511
SNL/MSU/DOE,MD-QQ1-EP2-S[(±45)/(0)2]S,45/-45/0/0/0/0/-45/45,EP,UNK,UNK,52.0,,57.0,26.0,16.0,1.0,4.09,,,,,,241.5,-483.0,0.73,-1.46,-2.0,1.0,868.8888888888889,-689.7,32.96666666666667,,2.627777777777778,-2.074,217.0,2.33645973384853
SNL/MSU/DOE,MD-QQ1-EP2-S[(±45)/(0)2]S,45/-45/0/0/0/0/-45/45,EP,UNK,UNK,52.0,,57.0,26.0,16.0,1.0,4.09,,,,,,241.5,-483.0,0.73,-1.46,-2.0,1.0,868.8888888888889,-689.7,32.96666666666667,,2.627777777777778,-2.074,349.0,2.54282542695918
SNL/MSU/DOE,MD-QQ1-EP2-S[(±45)/(0)2]S,45/-45/0/0/0/0/-45/45,EP,UNK,UNK,52.0,,57.0,26.0,16.0,1.0,4.09,,,,,,189.5,-379.0,0.57,-1.14,-2.0,2.0,868.8888888888889,-689.7,32.96666666666667,,2.627777777777778,-2.074,133724.0,5.126209358886324
SNL/MSU/DOE,MD-QQ1-EP2-S[(±45)/(0)2]S,45/-45/0/0/0/0/-45/45,EP,UNK,UNK,52.0,,57.0,26.0,16.0,1.0,4.09,,,,,,189.5,-379.0,0.57,-1.14,-2.0,1.0,868.8888888888889,-689.7,32.96666666666667,,2.627777777777778,-2.074,4503.0,3.653501946962933
SNL/MSU/DOE,MD-QQ1-EP2-S[(±45)/(0)2]S,45/-45/0/0/0/0/-45/45,EP,UNK,UNK,52.0,,57.0,26.0,16.0,1.0,4.09,,,,,,155.0,-310.0,0.47,-0.94,-2.0,2.0,868.8888888888889,-689.7,32.96666666666667,,2.627777777777778,-2.074,970241.0,5.986879622895211
SNL/MSU/DOE,MD-QQ1-EP2-S[(±45)/(0)2]S,45/-45/0/0/0/0/-45/45,EP,UNK,UNK,52.0,,57.0,26.0,16.0,1.0,4.09,,,,,,138.0,-276.0,0.415,-0.83,-2.0,2.0,868.8888888888889,-689.7,32.96666666666667,,2.627777777777778,-2.074,2211570.0,6.344700690091611
SNL/MSU/DOE,MD-QQ1-EP2-S[(±45)/(0)2]S,45/-45/0/0/0/0/-45/45,EP,UNK,UNK,52.0,,57.0,26.0,16.0,1.0,4.09,,,,,,138.0,-276.0,0.415,-0.83,-2.0,2.0,868.8888888888889,-689.7,32.96666666666667,,2.627777777777778,-2.074,5874773.0,6.768991090220027
SNL/MSU/DOE,MD-QQ1-EP2-S[(±45)/(0)2]S,45/-45/0/0/0/0/-45/45,EP,UNK,UNK,52.0,,57.0,26.0,16.0,1.0,4.09,,,,,,189.5,-379.0,0.57,-1.14,-2.0,1.0,868.8888888888889,-689.7,32.96666666666667,,2.627777777777778,-2.074,21425.0,4.330920830595236
SNL/MSU/DOE,MD-QQ1-EP2-S[(±45)/(0)2]S,45/-45/0/0/0/0/-45/45,EP,UNK,UNK,52.0,,57.0,26.0,16.0,1.0,4.09,,,,,,276.0,-552.0,0.835,-1.67,-2.0,1.0,868.8888888888889,-689.7,32.96666666666667,,2.627777777777778,-2.074,95.0,1.977723605288848
SNL/MSU/DOE,MD-QQ1-EP2-S[(±45)/(0)2]S,45/-45/0/0/0/0/-45/45,EP,UNK,UNK,52.0,,57.0,26.0,16.0,1.0,4.09,,,,,,276.0,-552.0,0.835,-1.67,-2.0,1.0,868.8888888888889,-689.7,32.96666666666667,,2.627777777777778,-2.074,113.0,2.05307844348342
SNL/MSU/DOE,MD-QQ1-EP2-S[(±45)/(0)2]S,45/-45/0/0/0/0/-45/45,EP,UNK,UNK,52.0,,57.0,26.0,16.0,1.0,4.09,,,,,,276.0,-552.0,0.835,-1.67,-2.0,1.0,868.8888888888889,-689.7,32.96666666666667,,2.627777777777778,-2.074,103.0,2.012837224705172
SNL/MSU/DOE,MD-QQ1-EP2-S[(±45)/(0)2]S,45/-45/0/0/0/0/-45/45,EP,UNK,UNK,52.0,,57.0,26.0,16.0,1.0,4.09,,,,,,189.5,-379.0,0.57,-1.14,-2.0,1.0,868.8888888888889,-689.7,32.96666666666667,,2.627777777777778,-2.074,10093.0,4.004020273253242
SNL/MSU/DOE,MD-QQ1-EP2-S[(±45)/(0)2]S,45/-45/0/0/0/0/-45/45,EP,UNK,UNK,52.0,,57.0,26.0,16.0,1.0,4.09,,,,,,310.5,-621.0,0.94,-1.88,-2.0,1.0,868.8888888888889,-689.7,32.96666666666667,,2.627777777777778,-2.074,35.0,1.544068044350276
SNL/MSU/DOE,MD-QQ1-EP2-S[(±45)/(0)2]S,45/-45/0/0/0/0/-45/45,EP,UNK,UNK,52.0,,57.0,26.0,16.0,1.0,4.09,,,,,,310.5,-621.0,0.94,-1.88,-2.0,1.0,868.8888888888889,-689.7,32.96666666666667,,2.627777777777778,-2.074,7.0,0.8450980400142568
SNL/MSU/DOE,MD-QQ1-EP2-S[(±45)/(0)2]S,45/-45/0/0/0/0/-45/45,EP,UNK,UNK,52.0,,57.0,26.0,16.0,1.0,4.09,,,,,,310.5,-621.0,0.94,-1.88,-2.0,1.0,868.8888888888889,-689.7,32.96666666666667,,2.627777777777778,-2.074,4.0,0.6020599913279624
SNL/MSU/DOE,MD-QQ1-EP2-S[(±45)/(0)2]S,45/-45/0/0/0/0/-45/45,EP,UNK,UNK,52.0,,57.0,26.0,16.0,1.0,4.09,,,,,,189.5,-379.0,0.57,-1.14,-2.0,1.0,868.8888888888889,-689.7,32.96666666666667,,2.627777777777778,-2.074,24373.0,4.386908988489542
SNL/MSU/DOE,MD-QQ1-EP2-S[(±45)/(0)2]S,45/-45/0/0/0/0/-45/45,EP,UNK,UNK,52.0,,57.0,26.0,16.0,1.0,4.09,,,,,,345.0,-172.5,1.04,-0.52,-0.5,2.0,868.8888888888889,-689.7,32.96666666666667,,2.627777777777778,-2.074,4741.0,3.675869955318957
SNL/MSU/DOE,MD-QQ1-EP2-S[(±45)/(0)2]S,45/-45/0/0/0/0/-45/45,EP,UNK,UNK,52.0,,57.0,26.0,16.0,1.0,4.09,,,,,,172.0,-86.0,0.52,-0.26,-0.5,2.0,868.8888888888889,-689.7,32.96666666666667,,2.627777777777778,-2.074,1500000.0,6.176091259055681
SNL/MSU/DOE,MD-QQ1-EP2-S[(±45)/(0)2]S,45/-45/0/0/0/0/-45/45,EP,UNK,UNK,52.0,,57.0,26.0,16.0,1.0,4.09,,,,,,241.0,-120.5,0.73,-0.365,-0.5,2.0,868.8888888888889,-689.7,32.96666666666667,,2.627777777777778,-2.074,55321.0,4.742890021953482
SNL/MSU/DOE,MD-QQ1-EP2-S[(±45)/(0)2]S,45/-45/0/0/0/0/-45/45,EP,UNK,UNK,52.0,,57.0,26.0,16.0,1.0,4.09,,,,,,241.0,-120.5,0.73,-0.365,-0.5,2.0,868.8888888888889,-689.7,32.96666666666667,,2.627777777777778,-2.074,81753.0,4.912503698452081
SNL/MSU/DOE,MD-QQ1-EP2-S[(±45)/(0)2]S,45/-45/0/0/0/0/-45/45,EP,UNK,UNK,52.0,,57.0,26.0,16.0,1.0,4.09,,,,,,241.0,-120.5,0.73,-0.365,-0.5,2.0,868.8888888888889,-689.7,32.96666666666667,,2.627777777777778,-2.074,52538.0,4.720473536179473
SNL/MSU/DOE,MD-QQ1-EP2-S[(±45)/(0)2]S,45/-45/0/0/0/0/-45/45,EP,UNK,UNK,52.0,,57.0,26.0,16.0,1.0,4.09,,,,,,207.0,-103.5,0.62,-0.31,-0.5,2.0,868.8888888888889,-689.7,32.96666666666667,,2.627777777777778,-2.074,102990.0,5.012795058145413
SNL/MSU/DOE,MD-QQ1-EP2-S[(±45)/(0)2]S,45/-45/0/0/0/0/-45/45,EP,UNK,UNK,52.0,,57.0,26.0,16.0,1.0,4.09,,,,,,207.0,-103.5,0.62,-0.31,-0.5,2.0,868.8888888888889,-689.7,32.96666666666667,,2.627777777777778,-2.074,89247.0,4.950593626405033
SNL/MSU/DOE,MD-QQ1-EP2-S[(±45)/(0)2]S,45/-45/0/0/0/0/-45/45,EP,UNK,UNK,52.0,,57.0,26.0,16.0,1.0,4.09,,,,,,207.0,-103.5,0.62,-0.31,-0.5,2.0,868.8888888888889,-689.7,32.96666666666667,,2.627777777777778,-2.074,152321.0,5.182759782229057
SNL/MSU/DOE,MD-QQ1-EP2-S[(±45)/(0)2]S,45/-45/0/0/0/0/-45/45,EP,UNK,UNK,52.0,,57.0,26.0,16.0,1.0,4.09,,,,,,345.0,-172.5,1.04,-0.52,-0.5,2.0,868.8888888888889,-689.7,32.96666666666667,,2.627777777777778,-2.074,8471.0,3.92793468174118
SNL/MSU/DOE,MD-QQ1-EP2-S[(±45)/(0)2]S,45/-45/0/0/0/0/-45/45,EP,UNK,UNK,52.0,,57.0,26.0,16.0,1.0,4.09,,,,,,345.0,-172.5,1.04,-0.52,-0.5,2.0,868.8888888888889,-689.7,32.96666666666667,,2.627777777777778,-2.074,6545.0,3.815909650886775
SNL/MSU/DOE,MD-QQ1-EP2-S[(±45)/(0)2]S,45/-45/0/0/0/0/-45/45,EP,UNK,UNK,52.0,,57.0,26.0,16.0,1.0,4.09,,,,,,414.0,-207.0,1.25,-0.625,-0.5,1.0,868.8888888888889,-689.7,32.96666666666667,,2.627777777777778,-2.074,1531.0,3.184975190698261
SNL/MSU/DOE,MD-QQ1-EP2-S[(±45)/(0)2]S,45/-45/0/0/0/0/-45/45,EP,UNK,UNK,52.0,,57.0,26.0,16.0,1.0,4.09,,,,,,414.0,-207.0,1.25,-0.625,-0.5,1.0,868.8888888888889,-689.7,32.96666666666667,,2.627777777777778,-2.074,925.0,2.966141732739032
SNL/MSU/DOE,MD-QQ1-EP2-S[(±45)/(0)2]S,45/-45/0/0/0/0/-45/45,EP,UNK,UNK,52.0,,57.0,26.0,16.0,1.0,4.09,,,,,,414.0,-207.0,1.25,-0.625,-0.5,1.0,868.8888888888889,-689.7,32.96666666666667,,2.627777777777778,-2.074,1856.0,3.268577971882843
SNL/MSU/DOE,MD-QQ1-EP2-S[(±45)/(0)2]S,45/-45/0/0/0/0/-45/45,EP,UNK,UNK,52.0,,57.0,26.0,16.0,1.0,4.09,,,,,,483.0,-241.5,1.46,-0.73,-0.5,1.0,868.8888888888889,-689.7,32.96666666666667,,2.627777777777778,-2.074,637.0,2.80413943233535
SNL/MSU/DOE,MD-QQ1-EP2-S[(±45)/(0)2]S,45/-45/0/0/0/0/-45/45,EP,UNK,UNK,52.0,,57.0,26.0,16.0,1.0,4.09,,,,,,483.0,-241.5,1.46,-0.73,-0.5,1.0,868.8888888888889,-689.7,32.96666666666667,,2.627777777777778,-2.074,702.0,2.846337112129805
SNL/MSU/DOE,MD-QQ1-EP2-S[(±45)/(0)2]S,45/-45/0/0/0/0/-45/45,EP,UNK,UNK,52.0,,57.0,26.0,16.0,1.0,4.09,,,,,,483.0,-241.5,1.46,-0.73,-0.5,1.0,868.8888888888889,-689.7,32.96666666666667,,2.627777777777778,-2.074,394.0,2.595496221825574
SNL/MSU/DOE,MD-QQ1-EP2-S[(±45)/(0)2]S,45/-45/0/0/0/0/-45/45,EP,UNK,UNK,52.0,,57.0,26.0,16.0,1.0,4.09,,,,,,552.0,-276.0,1.67,-0.835,-0.5,1.0,868.8888888888889,-689.7,32.96666666666667,,2.627777777777778,-2.074,304.0,2.482873583608754
SNL/MSU/DOE,MD-QQ1-EP2-S[(±45)/(0)2]S,45/-45/0/0/0/0/-45/45,EP,UNK,UNK,52.0,,57.0,26.0,16.0,1.0,4.09,,,,,,552.0,-276.0,1.67,-0.835,-0.5,1.0,868.8888888888889,-689.7,32.96666666666667,,2.627777777777778,-2.074,222.0,2.346352974450639
SNL/MSU/DOE,MD-QQ1-EP2-S[(±45)/(0)2]S,45/-45/0/0/0/0/-45/45,EP,UNK,UNK,52.0,,57.0,26.0,16.0,1.0,4.09,,,,,,552.0,-276.0,1.67,-0.835,-0.5,1.0,868.8888888888889,-689.7,32.96666666666667,,2.627777777777778,-2.074,235.0,2.371067862271736
SNL/MSU/DOE,MD-QQ1-EP2-S[(±45)/(0)2]S,45/-45/0/0/0/0/-45/45,EP,UNK,UNK,52.0,,57.0,26.0,16.0,1.0,4.09,,,,,,621.0,-310.5,1.87,-0.935,-0.5,1.0,868.8888888888889,-689.7,32.96666666666667,,2.627777777777778,-2.074,131.0,2.117271295655764
SNL/MSU/DOE,MD-QQ1-EP2-S[(±45)/(0)2]S,45/-45/0/0/0/0/-45/45,EP,UNK,UNK,52.0,,57.0,26.0,16.0,1.0,4.09,,,,,,621.0,-310.5,1.87,-0.935,-0.5,1.0,868.8888888888889,-689.7,32.96666666666667,,2.627777777777778,-2.074,123.0,2.089905111439398
