Repository: Luwen-Zhang/SNEnsemble

# Copyright Notification

## Composites

We reformat and merge fatigue testing records from SNL/MSU/DOE, OptiMat, UPWIND, and FACT databases into a single database with careful considerations, including filtering invalid entries, rename variables, fix improper calculations in the records, to obtain clean and consistent data to fit machine 
learning usages. We leave the original format ("2019_SNL_MSU_DOE_Composite-Materials-Database_Wind_29pt0.xlsx" and "Optidat UPWIND 28_3_2017.xls") in the folder. Any derived database should be directly based on the original files instead of our merged database. We are not responsible for the accuracy of the testing records.

File: data/composite_database_10082023.csv (part 7 of 36)
Data source,Material_Code,Sequence,Resin Type,Waveform,Control,Fiber Volume Fraction,Fiber Weight Fraction,Fiber Weight Fraction (0-deg),Fiber Weight Fraction (45-deg),Fiber Weight Fraction (90-deg),Fiber Weight Fraction (Other Dir.),Thickness,Tab Thickness,Width,Length,Load Length,Area,Maximum Stress,Minimum Stress,Maximum Strain,Minimum Strain,R-value,Frequency,Ultimate Tensile Stress,Ultimate Compressive Stress,Tensile Modulus,Compressive Modulus,Ultimate Tensile Strain,Ultimate Compressive Strain,Cycles to Failure,log10(Cycles to Failure)
SNL/MSU/DOE,MD-QQ1-EP2-S[(±45)/(0)2]S,45/-45/0/0/0/0/-45/45,EP,UNK,UNK,52.0,,57.0,26.0,16.0,1.0,4.09,,,,,,621.0,-310.5,1.87,-0.935,-0.5,1.0,868.8888888888889,-689.7,32.96666666666667,,2.627777777777778,-2.074,151.0,2.178976947293169
SNL/MSU/DOE,MD-QQ1-EP2-S[(±45)/(0)2]S,45/-45/0/0/0/0/-45/45,EP,UNK,UNK,52.0,,57.0,26.0,16.0,1.0,4.09,,,,,,172.0,-86.0,0.52,-0.26,-0.5,4.0,868.8888888888889,-689.7,32.96666666666667,,2.627777777777778,-2.074,706194.0,5.848924023368737
SNL/MSU/DOE,MD-QQ1-EP2-S[(±45)/(0)2]S,45/-45/0/0/0/0/-45/45,EP,UNK,UNK,52.0,,57.0,26.0,16.0,1.0,4.09,,,,,,172.0,-86.0,0.52,-0.26,-0.5,6.0,868.8888888888889,-689.7,32.96666666666667,,2.627777777777778,-2.074,2317160.0,6.364956022878454
SNL/MSU/DOE,MD-QQ1-EP2-S[(±45)/(0)2]S,45/-45/0/0/0/0/-45/45,EP,UNK,UNK,52.0,,57.0,26.0,16.0,1.0,4.09,,,,,,690.0,-345.0,2.08,-1.04,-0.5,1.0,868.8888888888889,-689.7,32.96666666666667,,2.627777777777778,-2.074,54.0,1.732393759822969
SNL/MSU/DOE,MD-QQ1-EP2-S[(±45)/(0)2]S,45/-45/0/0/0/0/-45/45,EP,UNK,UNK,52.0,,57.0,26.0,16.0,1.0,4.09,,,,,,690.0,-345.0,2.08,-1.04,-0.5,1.0,868.8888888888889,-689.7,32.96666666666667,,2.627777777777778,-2.074,48.0,1.681241237375587
SNL/MSU/DOE,MD-QQ1-EP2-S[(±45)/(0)2]S,45/-45/0/0/0/0/-45/45,EP,UNK,UNK,52.0,,57.0,26.0,16.0,1.0,4.09,,,,,,690.0,-345.0,2.08,-1.04,-0.5,1.0,868.8888888888889,-689.7,32.96666666666667,,2.627777777777778,-2.074,23.0,1.361727836017593
SNL/MSU/DOE,MD-QQ1-EP2-S[(±45)/(0)2]S,45/-45/0/0/0/0/-45/45,EP,UNK,UNK,52.0,,57.0,26.0,16.0,1.0,4.09,,,,,,138.0,-69.0,0.42,-0.21,-0.5,7.0,868.8888888888889,-689.7,32.96666666666667,,2.627777777777778,-2.074,5232471.0,6.718706830020781
SNL/MSU/DOE,MD-QQ1-EP2-S[(±45)/(0)2]S,45/-45/0/0/0/0/-45/45,EP,UNK,UNK,52.0,,57.0,26.0,16.0,1.0,4.09,,,,,,345.0,172.5,1.04,0.52,0.5,4.0,868.8888888888889,-689.7,32.96666666666667,,2.627777777777778,-2.074,15634.0,4.1940701076211
SNL/MSU/DOE,MD-QQ1-EP2-S[(±45)/(0)2]S,45/-45/0/0/0/0/-45/45,EP,UNK,UNK,52.0,,57.0,26.0,16.0,1.0,4.09,,,,,,345.0,172.5,1.04,0.52,0.5,3.0,868.8888888888889,-689.7,32.96666666666667,,2.627777777777778,-2.074,29491.0,4.469689499141104
SNL/MSU/DOE,MD-QQ1-EP2-S[(±45)/(0)2]S,45/-45/0/0/0/0/-45/45,EP,UNK,UNK,52.0,,57.0,26.0,16.0,1.0,4.09,,,,,,483.0,241.5,1.46,0.73,0.5,2.0,868.8888888888889,-689.7,32.96666666666667,,2.627777777777778,-2.074,2290.0,3.359835482339888
SNL/MSU/DOE,MD-QQ1-EP2-S[(±45)/(0)2]S,45/-45/0/0/0/0/-45/45,EP,UNK,UNK,52.0,,57.0,26.0,16.0,1.0,4.09,,,,,,483.0,241.5,1.46,0.73,0.5,3.0,868.8888888888889,-689.7,32.96666666666667,,2.627777777777778,-2.074,3532.0,3.548020694905531
SNL/MSU/DOE,MD-QQ1-EP2-S[(±45)/(0)2]S,45/-45/0/0/0/0/-45/45,EP,UNK,UNK,52.0,,57.0,26.0,16.0,1.0,4.09,,,,,,483.0,241.5,1.46,0.73,0.5,2.0,868.8888888888889,-689.7,32.96666666666667,,2.627777777777778,-2.074,2042.0,3.310055737750892
SNL/MSU/DOE,MD-QQ1-EP2-S[(±45)/(0)2]S,45/-45/0/0/0/0/-45/45,EP,UNK,UNK,52.0,,57.0,26.0,16.0,1.0,4.09,,,,,,552.0,276.0,1.67,0.835,0.5,1.0,868.8888888888889,-689.7,32.96666666666667,,2.627777777777778,-2.074,1156.0,3.06295783408451
SNL/MSU/DOE,MD-QQ1-EP2-S[(±45)/(0)2]S,45/-45/0/0/0/0/-45/45,EP,UNK,UNK,52.0,,57.0,26.0,16.0,1.0,4.09,,,,,,552.0,276.0,1.67,0.835,0.5,1.0,868.8888888888889,-689.7,32.96666666666667,,2.627777777777778,-2.074,1358.0,3.132899769944483
SNL/MSU/DOE,MD-QQ1-EP2-S[(±45)/(0)2]S,45/-45/0/0/0/0/-45/45,EP,UNK,UNK,52.0,,57.0,26.0,16.0,1.0,4.09,,,,,,552.0,276.0,1.67,0.835,0.5,1.0,868.8888888888889,-689.7,32.96666666666667,,2.627777777777778,-2.074,1636.0,3.213783299335304
SNL/MSU/DOE,MD-QQ1-EP2-S[(±45)/(0)2]S,45/-45/0/0/0/0/-45/45,EP,UNK,UNK,52.0,,57.0,26.0,16.0,1.0,4.09,,,,,,621.0,310.5,1.87,0.935,0.5,1.0,868.8888888888889,-689.7,32.96666666666667,,2.627777777777778,-2.074,585.0,2.76715586608218
SNL/MSU/DOE,MD-QQ1-EP2-S[(±45)/(0)2]S,45/-45/0/0/0/0/-45/45,EP,UNK,UNK,52.0,,57.0,26.0,16.0,1.0,4.09,,,,,,621.0,310.5,1.87,0.935,0.5,1.0,868.8888888888889,-689.7,32.96666666666667,,2.627777777777778,-2.074,647.0,2.810904280668701
SNL/MSU/DOE,MD-QQ1-EP2-S[(±45)/(0)2]S,45/-45/0/0/0/0/-45/45,EP,UNK,UNK,52.0,,57.0,26.0,16.0,1.0,4.09,,,,,,621.0,310.5,1.87,0.935,0.5,1.0,868.8888888888889,-689.7,32.96666666666667,,2.627777777777778,-2.074,788.0,2.896526217489555
SNL/MSU/DOE,MD-QQ1-EP2-S[(±45)/(0)2]S,45/-45/0/0/0/0/-45/45,EP,UNK,UNK,52.0,,57.0,26.0,16.0,1.0,4.09,,,,,,690.0,345.0,2.08,1.04,0.5,1.0,868.8888888888889,-689.7,32.96666666666667,,2.627777777777778,-2.074,101.0,2.004321373782643
SNL/MSU/DOE,MD-QQ1-EP2-S[(±45)/(0)2]S,45/-45/0/0/0/0/-45/45,EP,UNK,UNK,52.0,,57.0,26.0,16.0,1.0,4.09,,,,,,690.0,345.0,2.08,1.04,0.5,1.0,868.8888888888889,-689.7,32.96666666666667,,2.627777777777778,-2.074,271.0,2.432969290874406
SNL/MSU/DOE,MD-QQ1-EP2-S[(±45)/(0)2]S,45/-45/0/0/0/0/-45/45,EP,UNK,UNK,52.0,,57.0,26.0,16.0,1.0,4.09,,,,,,690.0,345.0,2.08,1.04,0.5,1.0,868.8888888888889,-689.7,32.96666666666667,,2.627777777777778,-2.074,218.0,2.338456493604605
SNL/MSU/DOE,MD-QQ1-EP2-S[(±45)/(0)2]S,45/-45/0/0/0/0/-45/45,EP,UNK,UNK,52.0,,57.0,26.0,16.0,1.0,4.09,,,,,,414.0,207.0,1.25,0.625,0.5,4.0,868.8888888888889,-689.7,32.96666666666667,,2.627777777777778,-2.074,9653.0,3.984662306190107
SNL/MSU/DOE,MD-QQ1-EP2-S[(±45)/(0)2]S,45/-45/0/0/0/0/-45/45,EP,UNK,UNK,52.0,,57.0,26.0,16.0,1.0,4.09,,,,,,414.0,207.0,1.25,0.625,0.5,4.0,868.8888888888889,-689.7,32.96666666666667,,2.627777777777778,-2.074,5608.0,3.748808004958602
SNL/MSU/DOE,MD-QQ1-EP2-S[(±45)/(0)2]S,45/-45/0/0/0/0/-45/45,EP,UNK,UNK,52.0,,57.0,26.0,16.0,1.0,4.09,,,,,,414.0,207.0,1.25,0.625,0.5,3.0,868.8888888888889,-689.7,32.96666666666667,,2.627777777777778,-2.074,6127.0,3.787247880331954
SNL/MSU/DOE,MD-QQ1-EP2-S[(±45)/(0)2]S,45/-45/0/0/0/0/-45/45,EP,UNK,UNK,52.0,,57.0,26.0,16.0,1.0,4.09,,,,,,345.0,172.5,1.04,0.52,0.5,3.0,868.8888888888889,-689.7,32.96666666666667,,2.627777777777778,-2.074,13889.0,4.142670977910689
SNL/MSU/DOE,MD-QQ1-EP2-S[(±45)/(0)2]S,45/-45/0/0/0/0/-45/45,EP,UNK,UNK,52.0,,57.0,26.0,16.0,1.0,4.09,,,,,,241.0,120.5,0.73,0.365,0.5,5.0,868.8888888888889,-689.7,32.96666666666667,,2.627777777777778,-2.074,661028.0,5.820219855836542
SNL/MSU/DOE,MD-QQ1-EP2-S[(±45)/(0)2]S,45/-45/0/0/0/0/-45/45,EP,UNK,UNK,52.0,,57.0,26.0,16.0,1.0,4.09,,,,,,241.0,120.5,0.73,0.365,0.5,6.0,868.8888888888889,-689.7,32.96666666666667,,2.627777777777778,-2.074,431732.0,5.635214239780589
SNL/MSU/DOE,MD-QQ1-EP2-S[(±45)/(0)2]S,45/-45/0/0/0/0/-45/45,EP,UNK,UNK,52.0,,57.0,26.0,16.0,1.0,4.09,,,,,,241.0,120.5,0.73,0.365,0.5,5.0,868.8888888888889,-689.7,32.96666666666667,,2.627777777777778,-2.074,786904.0,5.895921752926629
SNL/MSU/DOE,MD-QQ1-EP2-S[(±45)/(0)2]S,45/-45/0/0/0/0/-45/45,EP,UNK,UNK,52.0,,57.0,26.0,16.0,1.0,4.09,,,,,,293.0,146.5,0.89,0.445,0.5,4.0,868.8888888888889,-689.7,32.96666666666667,,2.627777777777778,-2.074,48687.0,4.687413014973385
SNL/MSU/DOE,MD-QQ1-EP2-S[(±45)/(0)2]S,45/-45/0/0/0/0/-45/45,EP,UNK,UNK,52.0,,57.0,26.0,16.0,1.0,4.09,,,,,,293.0,146.5,0.89,0.445,0.5,4.0,868.8888888888889,-689.7,32.96666666666667,,2.627777777777778,-2.074,63294.0,4.801362542712532
SNL/MSU/DOE,MD-QQ1-EP2-S[(±45)/(0)2]S,45/-45/0/0/0/0/-45/45,EP,UNK,UNK,52.0,,57.0,26.0,16.0,1.0,4.09,,,,,,758.0,379.0,2.28,1.14,0.5,1.0,868.8888888888889,-689.7,32.96666666666667,,2.627777777777778,-2.074,18.0,1.255272505103306
SNL/MSU/DOE,MD-QQ1-EP2-S[(±45)/(0)2]S,45/-45/0/0/0/0/-45/45,EP,UNK,UNK,52.0,,57.0,26.0,16.0,1.0,4.09,,,,,,758.0,379.0,2.28,1.14,0.5,1.0,868.8888888888889,-689.7,32.96666666666667,,2.627777777777778,-2.074,8.0,0.9030899869919435
SNL/MSU/DOE,MD-QQ1-EP2-S[(±45)/(0)2]S,45/-45/0/0/0/0/-45/45,EP,UNK,UNK,52.0,,57.0,26.0,16.0,1.0,4.09,,,,,,758.0,379.0,2.28,1.14,0.5,1.0,868.8888888888889,-689.7,32.96666666666667,,2.627777777777778,-2.074,4.0,0.6020599913279624
SNL/MSU/DOE,MD-QQ1-EP2-S[(±45)/(0)2]S,45/-45/0/0/0/0/-45/45,EP,UNK,UNK,52.0,,57.0,26.0,16.0,1.0,4.09,,,,,,207.0,103.5,0.63,0.315,0.5,8.0,868.8888888888889,-689.7,32.96666666666667,,2.627777777777778,-2.074,5767494.0,6.760987151391094
SNL/MSU/DOE,MD-QQ1-EP2-S[(±45)/(0)2]S,45/-45/0/0/0/0/-45/45,EP,UNK,UNK,52.0,,57.0,26.0,16.0,1.0,4.09,,,,,,207.0,103.5,0.63,0.315,0.5,8.0,868.8888888888889,-689.7,32.96666666666667,,2.627777777777778,-2.074,1609983.0,6.206821290289508
SNL/MSU/DOE,MD-QQ1-EP2-S[(±45)/(0)2]S,45/-45/0/0/0/0/-45/45,EP,UNK,UNK,52.0,,57.0,26.0,16.0,1.0,4.09,,,,,,293.0,146.5,0.89,0.445,0.5,4.0,868.8888888888889,-689.7,32.96666666666667,,2.627777777777778,-2.074,94057.0,4.973391122568432
SNL/MSU/DOE,MD-QQ1-EP2-S[(±45)/(0)2]S,45/-45/0/0/0/0/-45/45,EP,UNK,UNK,52.0,,57.0,26.0,16.0,1.0,4.09,,,,,,241.0,24.1,,,0.1,2.0,868.8888888888889,-689.7,32.96666666666667,,2.627777777777778,-2.074,41695.0,4.620083978172699
SNL/MSU/DOE,MD-QQ1-EP2-S[(±45)/(0)2]S,45/-45/0/0/0/0/-45/45,EP,UNK,UNK,52.0,,57.0,26.0,16.0,1.0,4.09,,,,,,241.0,24.1,,,0.1,2.0,868.8888888888889,-689.7,32.96666666666667,,2.627777777777778,-2.074,55742.0,4.746182546963961
SNL/MSU/DOE,MD-QQ1-EP2-S[(±45)/(0)2]S,45/-45/0/0/0/0/-45/45,EP,UNK,UNK,52.0,,57.0,26.0,16.0,1.0,4.09,,,,,,241.0,24.1,,,0.1,2.0,868.8888888888889,-689.7,32.96666666666667,,2.627777777777778,-2.074,117172.0,5.068823842925129
SNL/MSU/DOE,MD-QQ1-EP2-S[(±45)/(90)2]S,45/-45/90/90/90/90/-45/45,EP,UNK,UNK,52.0,,16.0,26.0,57.0,1.0,4.09,,,,,,96.5,9.65,0.56,,0.1,1.0,148.2352941176471,-274.0,17.5,,0.8505882352941176,-1.585555555555556,62.0,1.792391689498254
SNL/MSU/DOE,MD-QQ1-EP2-S[(±45)/(90)2]S,45/-45/90/90/90/90/-45/45,EP,UNK,UNK,52.0,,16.0,26.0,57.0,1.0,4.09,,,,,,96.5,9.65,0.56,,0.1,1.0,148.2352941176471,-274.0,17.5,,0.8505882352941176,-1.585555555555556,287.0,2.457881896733992
SNL/MSU/DOE,MD-QQ1-EP2-S[(±45)/(90)2]S,45/-45/90/90/90/90/-45/45,EP,UNK,UNK,52.0,,16.0,26.0,57.0,1.0,4.09,,,,,,96.5,9.65,0.56,,0.1,1.0,148.2352941176471,-274.0,17.5,,0.8505882352941176,-1.585555555555556,208.0,2.318063334962762
SNL/MSU/DOE,MD-QQ1-EP2-S[(±45)/(90)2]S,45/-45/90/90/90/90/-45/45,EP,UNK,UNK,52.0,,16.0,26.0,57.0,1.0,4.09,,,,,,82.7,8.270000000000001,0.48,,0.1,1.0,148.2352941176471,-274.0,17.5,,0.8505882352941176,-1.585555555555556,3627.0,3.559547555580434
SNL/MSU/DOE,MD-QQ1-EP2-S[(±45)/(90)2]S,45/-45/90/90/90/90/-45/45,EP,UNK,UNK,52.0,,16.0,26.0,57.0,1.0,4.09,,,,,,82.7,8.270000000000001,0.48,,0.1,1.0,148.2352941176471,-274.0,17.5,,0.8505882352941176,-1.585555555555556,2336.0,3.368472838440362
SNL/MSU/DOE,MD-QQ1-EP2-S[(±45)/(90)2]S,45/-45/90/90/90/90/-45/45,EP,UNK,UNK,52.0,,16.0,26.0,57.0,1.0,4.09,,,,,,82.7,8.270000000000001,0.48,,0.1,1.0,148.2352941176471,-274.0,17.5,,0.8505882352941176,-1.585555555555556,1095.0,3.039414119176137
SNL/MSU/DOE,MD-QQ1-EP2-S[(±45)/(90)2]S,45/-45/90/90/90/90/-45/45,EP,UNK,UNK,52.0,,16.0,26.0,57.0,1.0,4.09,,,,,,69.0,6.9,0.4,,0.1,1.0,148.2352941176471,-274.0,17.5,,0.8505882352941176,-1.585555555555556,17549.0,4.244252373972474
SNL/MSU/DOE,MD-QQ1-EP2-S[(±45)/(90)2]S,45/-45/90/90/90/90/-45/45,EP,UNK,UNK,52.0,,16.0,26.0,57.0,1.0,4.09,,,,,,69.0,6.9,0.4,,0.1,1.0,148.2352941176471,-274.0,17.5,,0.8505882352941176,-1.585555555555556,8825.0,3.94571471405986
SNL/MSU/DOE,MD-QQ1-EP2-S[(±45)/(90)2]S,45/-45/90/90/90/90/-45/45,EP,UNK,UNK,52.0,,16.0,26.0,57.0,1.0,4.09,,,,,,69.0,6.9,0.4,,0.1,1.0,148.2352941176471,-274.0,17.5,,0.8505882352941176,-1.585555555555556,8289.0,3.918502139636174
SNL/MSU/DOE,MD-QQ1-EP2-S[(±45)/(90)2]S,45/-45/90/90/90/90/-45/45,EP,UNK,UNK,52.0,,16.0,26.0,57.0,1.0,4.09,,,,,,51.7,5.170000000000001,0.3,,0.1,4.0,148.2352941176471,-274.0,17.5,,0.8505882352941176,-1.585555555555556,398920.0,5.600885810368249
SNL/MSU/DOE,MD-QQ1-EP2-S[(±45)/(90)2]S,45/-45/90/90/90/90/-45/45,EP,UNK,UNK,52.0,,16.0,26.0,57.0,1.0,4.09,,,,,,51.7,5.170000000000001,0.3,,0.1,3.0,148.2352941176471,-274.0,17.5,,0.8505882352941176,-1.585555555555556,194107.0,5.288041197452023
SNL/MSU/DOE,MD-QQ1-EP2-S[(±45)/(90)2]S,45/-45/90/90/90/90/-45/45,EP,UNK,UNK,52.0,,16.0,26.0,57.0,1.0,4.09,,,,,,51.7,5.170000000000001,0.3,,0.1,3.0,148.2352941176471,-274.0,17.5,,0.8505882352941176,-1.585555555555556,149945.0,5.175931988544272
SNL/MSU/DOE,MD-QQ1-EP2-S[(±45)/(90)2]S,45/-45/90/90/90/90/-45/45,EP,UNK,UNK,52.0,,16.0,26.0,57.0,1.0,4.09,,,,,,41.4,4.14,0.24,,0.1,5.0,148.2352941176471,-274.0,17.5,,0.8505882352941176,-1.585555555555556,3901051.0,6.591181628054369
SNL/MSU/DOE,MD-QQ1-EP2-S[(±45)/(90)2]S,45/-45/90/90/90/90/-45/45,EP,UNK,UNK,52.0,,16.0,26.0,57.0,1.0,4.09,,,,,,41.4,4.14,0.24,,0.1,5.0,148.2352941176471,-274.0,17.5,,0.8505882352941176,-1.585555555555556,4667537.0,6.66908776932752
SNL/MSU/DOE,MD-QQ1-EP2-S[(±45)/(90)2]S,45/-45/90/90/90/90/-45/45,EP,UNK,UNK,52.0,,16.0,26.0,57.0,1.0,4.09,,,,,,41.4,4.14,0.24,,0.1,10.0,148.2352941176471,-274.0,17.5,,0.8505882352941176,-1.585555555555556,9707130.0,6.987090845829396
SNL/MSU/DOE,MD-QQ1-EP2-S[(±45)/(90)2]S,45/-45/90/90/90/90/-45/45,EP,UNK,UNK,52.0,,16.0,26.0,57.0,1.0,4.09,,,,,,110.0,11.0,0.64,,0.1,1.0,148.2352941176471,-274.0,17.5,,0.8505882352941176,-1.585555555555556,52.0,1.716003343634799
SNL/MSU/DOE,MD-QQ1-EP2-S[(±45)/(90)2]S,45/-45/90/90/90/90/-45/45,EP,UNK,UNK,52.0,,16.0,26.0,57.0,1.0,4.09,,,,,,110.0,11.0,0.64,,0.1,1.0,148.2352941176471,-274.0,17.5,,0.8505882352941176,-1.585555555555556,45.0,1.653212513775344
SNL/MSU/DOE,MD-QQ1-EP2-S[(±45)/(90)2]S,45/-45/90/90/90/90/-45/45,EP,UNK,UNK,52.0,,16.0,26.0,57.0,1.0,4.09,,,,,,110.0,11.0,0.64,,0.1,1.0,148.2352941176471,-274.0,17.5,,0.8505882352941176,-1.585555555555556,8.0,0.9030899869919435
SNL/MSU/DOE,MD-QQ1-EP2-S[(±45)/(90)2]S,45/-45/90/90/90/90/-45/45,EP,UNK,UNK,52.0,,16.0,26.0,57.0,1.0,4.09,,,,,,69.0,-34.5,0.4,,-0.5,1.0,148.2352941176471,-274.0,17.5,,0.8505882352941176,-1.585555555555556,2868.0,3.457579146995763
SNL/MSU/DOE,MD-QQ1-EP2-S[(±45)/(90)2]S,45/-45/90/90/90/90/-45/45,EP,UNK,UNK,52.0,,16.0,26.0,57.0,1.0,4.09,,,,,,69.0,-34.5,0.4,,-0.5,1.0,148.2352941176471,-274.0,17.5,,0.8505882352941176,-1.585555555555556,5085.0,3.706290957258763
SNL/MSU/DOE,MD-QQ1-EP2-S[(±45)/(90)2]S,45/-45/90/90/90/90/-45/45,EP,UNK,UNK,52.0,,16.0,26.0,57.0,1.0,4.09,,,,,,69.0,-34.5,0.4,,-0.5,1.0,148.2352941176471,-274.0,17.5,,0.8505882352941176,-1.585555555555556,3476.0,3.541079767776629
SNL/MSU/DOE,MD-QQ1-EP2-S[(±45)/(90)2]S,45/-45/90/90/90/90/-45/45,EP,UNK,UNK,52.0,,16.0,26.0,57.0,1.0,4.09,,,,,,51.7,-25.85,0.3,,-0.5,4.0,148.2352941176471,-274.0,17.5,,0.8505882352941176,-1.585555555555556,51543.0,4.712169692552654
SNL/MSU/DOE,MD-QQ1-EP2-S[(±45)/(90)2]S,45/-45/90/90/90/90/-45/45,EP,UNK,UNK,52.0,,16.0,26.0,57.0,1.0,4.09,,,,,,51.7,-25.85,0.3,,-0.5,3.0,148.2352941176471,-274.0,17.5,,0.8505882352941176,-1.585555555555556,38220.0,4.582290682718994
SNL/MSU/DOE,MD-QQ1-EP2-S[(±45)/(90)2]S,45/-45/90/90/90/90/-45/45,EP,UNK,UNK,52.0,,16.0,26.0,57.0,1.0,4.09,,,,,,51.7,-25.85,0.3,,-0.5,3.0,148.2352941176471,-274.0,17.5,,0.8505882352941176,-1.585555555555556,25040.0,4.398634324538392
SNL/MSU/DOE,MD-QQ1-EP2-S[(±45)/(90)2]S,45/-45/90/90/90/90/-45/45,EP,UNK,UNK,52.0,,16.0,26.0,57.0,1.0,4.09,,,,,,34.5,-17.25,0.2,,-0.5,5.0,148.2352941176471,-274.0,17.5,,0.8505882352941176,-1.585555555555556,630522.0,5.799700244456941
SNL/MSU/DOE,MD-QQ1-EP2-S[(±45)/(90)2]S,45/-45/90/90/90/90/-45/45,EP,UNK,UNK,52.0,,16.0,26.0,57.0,1.0,4.09,,,,,,34.5,-17.25,0.2,,-0.5,5.0,148.2352941176471,-274.0,17.5,,0.8505882352941176,-1.585555555555556,1649942.0,6.217468677836526
SNL/MSU/DOE,MD-QQ1-EP2-S[(±45)/(90)2]S,45/-45/90/90/90/90/-45/45,EP,UNK,UNK,52.0,,16.0,26.0,57.0,1.0,4.09,,,,,,34.5,-17.25,0.2,,-0.5,5.0,148.2352941176471,-274.0,17.5,,0.8505882352941176,-1.585555555555556,3249939.0,6.511875209529023
SNL/MSU/DOE,MD-QQ1-EP2-S[(±45)/(90)2]S,45/-45/90/90/90/90/-45/45,EP,UNK,UNK,52.0,,16.0,26.0,57.0,1.0,4.09,,,,,,82.7,-41.35,0.48,,-0.5,1.0,148.2352941176471,-274.0,17.5,,0.8505882352941176,-1.585555555555556,269.0,2.429752280002408
SNL/MSU/DOE,MD-QQ1-EP2-S[(±45)/(90)2]S,45/-45/90/90/90/90/-45/45,EP,UNK,UNK,52.0,,16.0,26.0,57.0,1.0,4.09,,,,,,82.7,-41.35,0.48,,-0.5,1.0,148.2352941176471,-274.0,17.5,,0.8505882352941176,-1.585555555555556,867.0,2.93801909747621
SNL/MSU/DOE,MD-QQ1-EP2-S[(±45)/(90)2]S,45/-45/90/90/90/90/-45/45,EP,UNK,UNK,52.0,,16.0,26.0,57.0,1.0,4.09,,,,,,82.7,-41.35,0.48,,-0.5,1.0,148.2352941176471,-274.0,17.5,,0.8505882352941176,-1.585555555555556,670.0,2.826074802700826
SNL/MSU/DOE,MD-QQ1-EP2-S[(±45)/(90)2]S,45/-45/90/90/90/90/-45/45,EP,UNK,UNK,52.0,,16.0,26.0,57.0,1.0,4.09,,,,,,96.5,-48.25,0.56,,-0.5,1.0,148.2352941176471,-274.0,17.5,,0.8505882352941176,-1.585555555555556,114.0,2.056904851336473
SNL/MSU/DOE,MD-QQ1-EP2-S[(±45)/(90)2]S,45/-45/90/90/90/90/-45/45,EP,UNK,UNK,52.0,,16.0,26.0,57.0,1.0,4.09,,,,,,96.5,-48.25,0.56,,-0.5,1.0,148.2352941176471,-274.0,17.5,,0.8505882352941176,-1.585555555555556,486.0,2.686636269262293
SNL/MSU/DOE,MD-QQ1-EP2-S[(±45)/(90)2]S,45/-45/90/90/90/90/-45/45,EP,UNK,UNK,52.0,,16.0,26.0,57.0,1.0,4.09,,,,,,96.5,-48.25,0.56,,-0.5,1.0,148.2352941176471,-274.0,17.5,,0.8505882352941176,-1.585555555555556,158.0,2.198657086954423
SNL/MSU/DOE,MD-QQ1-EP2-S[(±45)/(90)2]S,45/-45/90/90/90/90/-45/45,EP,UNK,UNK,52.0,,16.0,26.0,57.0,1.0,4.09,,,,,,124.0,-62.0,0.72,,-0.5,1.0,148.2352941176471,-274.0,17.5,,0.8505882352941176,-1.585555555555556,11.0,1.041392685158225
SNL/MSU/DOE,MD-QQ1-EP2-S[(±45)/(90)2]S,45/-45/90/90/90/90/-45/45,EP,UNK,UNK,52.0,,16.0,26.0,57.0,1.0,4.09,,,,,,124.0,-62.0,0.72,,-0.5,1.0,148.2352941176471,-274.0,17.5,,0.8505882352941176,-1.585555555555556,4.0,0.6020599913279624
SNL/MSU/DOE,MD-QQ1-EP2-S[(±45)/(90)2]S,45/-45/90/90/90/90/-45/45,EP,UNK,UNK,52.0,,16.0,26.0,57.0,1.0,4.09,,,,,,124.0,-62.0,0.72,,-0.5,1.0,148.2352941176471,-274.0,17.5,,0.8505882352941176,-1.585555555555556,64.0,1.806179973983887
SNL/MSU/DOE,MD-QQ1-EP2-S[(±45)/(90)2]S,45/-45/90/90/90/90/-45/45,EP,UNK,UNK,52.0,,16.0,26.0,57.0,1.0,4.09,,,,,,34.5,-34.5,0.2,,-1.0,4.0,148.2352941176471,-274.0,17.5,,0.8505882352941176,-1.585555555555556,643462.0,5.80852290449976
SNL/MSU/DOE,MD-QQ1-EP2-S[(±45)/(90)2]S,45/-45/90/90/90/90/-45/45,EP,UNK,UNK,52.0,,16.0,26.0,57.0,1.0,4.09,,,,,,34.5,-34.5,0.2,,-1.0,4.0,148.2352941176471,-274.0,17.5,,0.8505882352941176,-1.585555555555556,1011467.0,6.004951718098724
SNL/MSU/DOE,MD-QQ1-EP2-S[(±45)/(90)2]S,45/-45/90/90/90/90/-45/45,EP,UNK,UNK,52.0,,16.0,26.0,57.0,1.0,4.09,,,,,,34.5,-34.5,0.2,,-1.0,4.0,148.2352941176471,-274.0,17.5,,0.8505882352941176,-1.585555555555556,413001.0,5.615951103215617
SNL/MSU/DOE,MD-QQ1-EP2-S[(±45)/(90)2]S,45/-45/90/90/90/90/-45/45,EP,UNK,UNK,52.0,,16.0,26.0,57.0,1.0,4.09,,,,,,51.7,-51.7,0.3,,-1.0,2.0,148.2352941176471,-274.0,17.5,,0.8505882352941176,-1.585555555555556,21363.0,4.329662240489461
SNL/MSU/DOE,MD-QQ1-EP2-S[(±45)/(90)2]S,45/-45/90/90/90/90/-45/45,EP,UNK,UNK,52.0,,16.0,26.0,57.0,1.0,4.09,,,,,,51.7,-51.7,0.3,,-1.0,2.0,148.2352941176471,-274.0,17.5,,0.8505882352941176,-1.585555555555556,59373.0,4.773588993519778
SNL/MSU/DOE,MD-QQ1-EP2-S[(±45)/(90)2]S,45/-45/90/90/90/90/-45/45,EP,UNK,UNK,52.0,,16.0,26.0,57.0,1.0,4.09,,,,,,51.7,-51.7,0.3,,-1.0,2.0,148.2352941176471,-274.0,17.5,,0.8505882352941176,-1.585555555555556,25129.0,4.40017520633539
SNL/MSU/DOE,MD-QQ1-EP2-S[(±45)/(90)2]S,45/-45/90/90/90/90/-45/45,EP,UNK,UNK,52.0,,16.0,26.0,57.0,1.0,4.09,,,,,,41.4,-41.4,0.24,,-1.0,3.0,148.2352941176471,-274.0,17.5,,0.8505882352941176,-1.585555555555556,164739.0,5.216796425397817
SNL/MSU/DOE,MD-QQ1-EP2-S[(±45)/(90)2]S,45/-45/90/90/90/90/-45/45,EP,UNK,UNK,52.0,,16.0,26.0,57.0,1.0,4.09,,,,,,41.4,-41.4,0.24,,-1.0,3.0,148.2352941176471,-274.0,17.5,,0.8505882352941176,-1.585555555555556,235916.0,5.372757396061822
SNL/MSU/DOE,MD-QQ1-EP2-S[(±45)/(90)2]S,45/-45/90/90/90/90/-45/45,EP,UNK,UNK,52.0,,16.0,26.0,57.0,1.0,4.09,,,,,,41.4,-41.4,0.24,,-1.0,3.0,148.2352941176471,-274.0,17.5,,0.8505882352941176,-1.585555555555556,483868.0,5.684726901540418
SNL/MSU/DOE,MD-QQ1-EP2-S[(±45)/(90)2]S,45/-45/90/90/90/90/-45/45,EP,UNK,UNK,52.0,,16.0,26.0,57.0,1.0,4.09,,,,,,69.0,-69.0,0.4,,-1.0,1.0,148.2352941176471,-274.0,17.5,,0.8505882352941176,-1.585555555555556,1479.0,3.169968173996892
SNL/MSU/DOE,MD-QQ1-EP2-S[(±45)/(90)2]S,45/-45/90/90/90/90/-45/45,EP,UNK,UNK,52.0,,16.0,26.0,57.0,1.0,4.09,,,,,,69.0,-69.0,0.4,,-1.0,1.0,148.2352941176471,-274.0,17.5,,0.8505882352941176,-1.585555555555556,5425.0,3.734399742520567
SNL/MSU/DOE,MD-QQ1-EP2-S[(±45)/(90)2]S,45/-45/90/90/90/90/-45/45,EP,UNK,UNK,52.0,,16.0,26.0,57.0,1.0,4.09,,,,,,69.0,-69.0,0.4,,-1.0,1.0,148.2352941176471,-274.0,17.5,,0.8505882352941176,-1.585555555555556,2702.0,3.431685344686012
SNL/MSU/DOE,MD-QQ1-EP2-S[(±45)/(90)2]S,45/-45/90/90/90/90/-45/45,EP,UNK,UNK,52.0,,16.0,26.0,57.0,1.0,4.09,,,,,,86.2,-86.2,0.5,,-1.0,1.0,148.2352941176471,-274.0,17.5,,0.8505882352941176,-1.585555555555556,628.0,2.797959643737196
SNL/MSU/DOE,MD-QQ1-EP2-S[(±45)/(90)2]S,45/-45/90/90/90/90/-45/45,EP,UNK,UNK,52.0,,16.0,26.0,57.0,1.0,4.09,,,,,,86.2,-86.2,0.5,,-1.0,1.0,148.2352941176471,-274.0,17.5,,0.8505882352941176,-1.585555555555556,531.0,2.725094521081469
SNL/MSU/DOE,MD-QQ1-EP2-S[(±45)/(90)2]S,45/-45/90/90/90/90/-45/45,EP,UNK,UNK,52.0,,16.0,26.0,57.0,1.0,4.09,,,,,,86.2,-86.2,0.5,,-1.0,1.0,148.2352941176471,-274.0,17.5,,0.8505882352941176,-1.585555555555556,483.0,2.683947130751512
SNL/MSU/DOE,MD-QQ1-EP2-S[(±45)/(90)2]S,45/-45/90/90/90/90/-45/45,EP,UNK,UNK,52.0,,16.0,26.0,57.0,1.0,4.09,,,,,,82.7,-82.7,0.48,,-1.0,1.0,148.2352941176471,-274.0,17.5,,0.8505882352941176,-1.585555555555556,443.0,2.64640372622307
SNL/MSU/DOE,MD-QQ1-EP2-S[(±45)/(90)2]S,45/-45/90/90/90/90/-45/45,EP,UNK,UNK,52.0,,16.0,26.0,57.0,1.0,4.09,,,,,,82.7,-82.7,0.48,,-1.0,1.0,148.2352941176471,-274.0,17.5,,0.8505882352941176,-1.585555555555556,1302.0,3.114610984232173
SNL/MSU/DOE,MD-QQ1-EP2-S[(±45)/(90)2]S,45/-45/90/90/90/90/-45/45,EP,UNK,UNK,52.0,,16.0,26.0,57.0,1.0,4.09,,,,,,82.7,-82.7,0.48,,-1.0,1.0,148.2352941176471,-274.0,17.5,,0.8505882352941176,-1.585555555555556,1609.0,3.20655604409903
SNL/MSU/DOE,MD-QQ1-EP2-S[(±45)/(90)2]S,45/-45/90/90/90/90/-45/45,EP,UNK,UNK,52.0,,16.0,26.0,57.0,1.0,4.09,,,,,,96.5,-96.5,0.56,,-1.0,1.0,148.2352941176471,-274.0,17.5,,0.8505882352941176,-1.585555555555556,88.0,1.944482672150169
SNL/MSU/DOE,MD-QQ1-EP2-S[(±45)/(90)2]S,45/-45/90/90/90/90/-45/45,EP,UNK,UNK,52.0,,16.0,26.0,57.0,1.0,4.09,,,,,,96.5,-96.5,0.56,,-1.0,1.0,148.2352941176471,-274.0,17.5,,0.8505882352941176,-1.585555555555556,548.0,2.738780558484369
SNL/MSU/DOE,MD-QQ1-EP2-S[(±45)/(90)2]S,45/-45/90/90/90/90/-45/45,EP,UNK,UNK,52.0,,16.0,26.0,57.0,1.0,4.09,,,,,,96.5,-96.5,0.56,,-1.0,1.0,148.2352941176471,-274.0,17.5,,0.8505882352941176,-1.585555555555556,359.0,2.555094448578319
SNL/MSU/DOE,MD-QQ1-EP2-S[(±45)/(90)2]S,45/-45/90/90/90/90/-45/45,EP,UNK,UNK,52.0,,16.0,26.0,57.0,1.0,4.09,,,,,,27.6,-27.6,0.16,,-1.0,5.0,148.2352941176471,-274.0,17.5,,0.8505882352941176,-1.585555555555556,6502949.0,6.81311034802521
SNL/MSU/DOE,MD-QQ1-EP2-S[(±45)/(90)2]S,45/-45/90/90/90/90/-45/45,EP,UNK,UNK,52.0,,16.0,26.0,57.0,1.0,4.09,,,,,,110.0,-110.0,0.64,,-1.0,1.0,148.2352941176471,-274.0,17.5,,0.8505882352941176,-1.585555555555556,13.0,1.113943352306837
SNL/MSU/DOE,MD-QQ1-EP2-S[(±45)/(90)2]S,45/-45/90/90/90/90/-45/45,EP,UNK,UNK,52.0,,16.0,26.0,57.0,1.0,4.09,,,,,,110.0,-110.0,0.64,,-1.0,1.0,148.2352941176471,-274.0,17.5,,0.8505882352941176,-1.585555555555556,48.0,1.681241237375587
SNL/MSU/DOE,MD-QQ1-EP2-S[(±45)/(90)2]S,45/-45/90/90/90/90/-45/45,EP,UNK,UNK,52.0,,16.0,26.0,57.0,1.0,4.09,,,,,,110.0,-110.0,0.64,,-1.0,1.0,148.2352941176471,-274.0,17.5,,0.8505882352941176,-1.585555555555556,27.0,1.431363764158987
SNL/MSU/DOE,MD-QQ1-EP2-S[(±45)/(90)2]S,45/-45/90/90/90/90/-45/45,EP,UNK,UNK,52.0,,16.0,26.0,57.0,1.0,4.09,,,,,,-17.2,-172.0,,-1.0,10.0,1.0,148.2352941176471,-274.0,17.5,,0.8505882352941176,-1.585555555555556,1210.0,3.08278537031645
SNL/MSU/DOE,MD-QQ1-EP2-S[(±45)/(90)2]S,45/-45/90/90/90/90/-45/45,EP,UNK,UNK,52.0,,16.0,26.0,57.0,1.0,4.09,,,,,,-17.2,-172.0,,-1.0,10.0,2.0,148.2352941176471,-274.0,17.5,,0.8505882352941176,-1.585555555555556,2859.0,3.456214155357989
SNL/MSU/DOE,MD-QQ1-EP2-S[(±45)/(90)2]S,45/-45/90/90/90/90/-45/45,EP,UNK,UNK,52.0,,16.0,26.0,57.0,1.0,4.09,,,,,,-17.2,-172.0,,-1.0,10.0,2.0,148.2352941176471,-274.0,17.5,,0.8505882352941176,-1.585555555555556,966.0,2.984977126415493
SNL/MSU/DOE,MD-QQ1-EP2-S[(±45)/(90)2]S,45/-45/90/90/90/90/-45/45,EP,UNK,UNK,52.0,,16.0,26.0,57.0,1.0,4.09,,,,,,-13.8,-138.0,,-0.8,10.0,4.0,148.2352941176471,-274.0,17.5,,0.8505882352941176,-1.585555555555556,241866.0,5.383574822267656
SNL/MSU/DOE,MD-QQ1-EP2-S[(±45)/(90)2]S,45/-45/90/90/90/90/-45/45,EP,UNK,UNK,52.0,,16.0,26.0,57.0,1.0,4.09,,,,,,-13.8,-138.0,,-0.8,10.0,4.0,148.2352941176471,-274.0,17.5,,0.8505882352941176,-1.585555555555556,825628.0,5.916784413012899
SNL/MSU/DOE,MD-QQ1-EP2-S[(±45)/(90)2]S,45/-45/90/90/90/90/-45/45,EP,UNK,UNK,52.0,,16.0,26.0,57.0,1.0,4.09,,,,,,-13.8,-138.0,,-0.8,10.0,4.0,148.2352941176471,-274.0,17.5,,0.8505882352941176,-1.585555555555556,267425.0,5.427202004476213
SNL/MSU/DOE,MD-QQ1-EP2-S[(±45)/(90)2]S,45/-45/90/90/90/90/-45/45,EP,UNK,UNK,52.0,,16.0,26.0,57.0,1.0,4.09,,,,,,-12.4,-124.0,,-0.72,10.0,6.0,148.2352941176471,-274.0,17.5,,0.8505882352941176,-1.585555555555556,1924718.0,6.284367107862504
SNL/MSU/DOE,MD-QQ1-EP2-S[(±45)/(90)2]S,45/-45/90/90/90/90/-45/45,EP,UNK,UNK,52.0,,16.0,26.0,57.0,1.0,4.09,,,,,,-12.4,-124.0,,-0.72,10.0,6.0,148.2352941176471,-274.0,17.5,,0.8505882352941176,-1.585555555555556,7345474.0,6.866019825850223
SNL/MSU/DOE,MD-QQ1-EP2-S[(±45)/(90)2]S,45/-45/90/90/90/90/-45/45,EP,UNK,UNK,52.0,,16.0,26.0,57.0,1.0,4.09,,,,,,-15.5,-155.0,,-0.9,10.0,4.0,148.2352941176471,-274.0,17.5,,0.8505882352941176,-1.585555555555556,27153.0,4.433817819614314
SNL/MSU/DOE,MD-QQ1-EP2-S[(±45)/(90)2]S,45/-45/90/90/90/90/-45/45,EP,UNK,UNK,52.0,,16.0,26.0,57.0,1.0,4.09,,,,,,-15.5,-155.0,,-0.9,10.0,4.0,148.2352941176471,-274.0,17.5,,0.8505882352941176,-1.585555555555556,63190.0,4.800648355363988
SNL/MSU/DOE,MD-QQ1-EP2-S[(±45)/(90)2]S,45/-45/90/90/90/90/-45/45,EP,UNK,UNK,52.0,,16.0,26.0,57.0,1.0,4.09,,,,,,-15.5,-155.0,,-0.9,10.0,4.0,148.2352941176471,-274.0,17.5,,0.8505882352941176,-1.585555555555556,35299.0,4.54776240225373
SNL/MSU/DOE,MD-QQ1-EP2-S[(±45)/(90)2]S,45/-45/90/90/90/90/-45/45,EP,UNK,UNK,52.0,,16.0,26.0,57.0,1.0,4.09,,,,,,-19.0,-190.0,,-1.1,10.0,1.0,148.2352941176471,-274.0,17.5,,0.8505882352941176,-1.585555555555556,213.0,2.328379603438738
SNL/MSU/DOE,MD-QQ1-EP2-S[(±45)/(90)2]S,45/-45/90/90/90/90/-45/45,EP,UNK,UNK,52.0,,16.0,26.0,57.0,1.0,4.09,,,,,,-19.0,-190.0,,-1.1,10.0,1.0,148.2352941176471,-274.0,17.5,,0.8505882352941176,-1.585555555555556,153.0,2.184691430817599
SNL/MSU/DOE,MD-QQ1-EP2-S[(±45)/(90)2]S,45/-45/90/90/90/90/-45/45,EP,UNK,UNK,52.0,,16.0,26.0,57.0,1.0,4.09,,,,,,-19.0,-190.0,,-1.1,10.0,1.0,148.2352941176471,-274.0,17.5,,0.8505882352941176,-1.585555555555556,546.0,2.737192642704737
SNL/MSU/DOE,MD-QQ1-EP2-S[(±45)/(90)2]S,45/-45/90/90/90/90/-45/45,EP,UNK,UNK,52.0,,16.0,26.0,57.0,1.0,4.09,,,,,,-20.7,-207.0,,-1.2,10.0,1.0,148.2352941176471,-274.0,17.5,,0.8505882352941176,-1.585555555555556,32.0,1.505149978319906
SNL/MSU/DOE,MD-QQ1-EP2-S[(±45)/(90)2]S,45/-45/90/90/90/90/-45/45,EP,UNK,UNK,52.0,,16.0,26.0,57.0,1.0,4.09,,,,,,-20.7,-207.0,,-1.2,10.0,1.0,148.2352941176471,-274.0,17.5,,0.8505882352941176,-1.585555555555556,7.0,0.8450980400142568
SNL/MSU/DOE,MD-QQ1-EP2-S[(±45)/(90)2]S,45/-45/90/90/90/90/-45/45,EP,UNK,UNK,52.0,,16.0,26.0,57.0,1.0,4.09,,,,,,-20.7,-207.0,,-1.2,10.0,1.0,148.2352941176471,-274.0,17.5,,0.8505882352941176,-1.585555555555556,38.0,1.57978359661681
SNL/MSU/DOE,MD-QQ1-EP2-S[(±45)/(90)2]S,45/-45/90/90/90/90/-45/45,EP,UNK,UNK,52.0,,16.0,26.0,57.0,1.0,4.09,,,,,,41.35,-82.7,0.24,-0.48,-2.0,2.0,148.2352941176471,-274.0,17.5,,0.8505882352941176,-1.585555555555556,42626.0,4.629674580607889
SNL/MSU/DOE,MD-QQ1-EP2-S[(±45)/(90)2]S,45/-45/90/90/90/90/-45/45,EP,UNK,UNK,52.0,,16.0,26.0,57.0,1.0,4.09,,,,,,34.5,-69.0,0.2,-0.4,-2.0,4.0,148.2352941176471,-274.0,17.5,,0.8505882352941176,-1.585555555555556,2052270.0,6.312234496691411
SNL/MSU/DOE,MD-QQ1-EP2-S[(±45)/(90)2]S,45/-45/90/90/90/90/-45/45,EP,UNK,UNK,52.0,,16.0,26.0,57.0,1.0,4.09,,,,,,37.9,-75.8,0.22,-0.44,-2.0,3.0,148.2352941176471,-274.0,17.5,,0.8505882352941176,-1.585555555555556,260627.0,5.416019405020494
SNL/MSU/DOE,MD-QQ1-EP2-S[(±45)/(90)2]S,45/-45/90/90/90/90/-45/45,EP,UNK,UNK,52.0,,16.0,26.0,57.0,1.0,4.09,,,,,,37.9,-75.8,0.22,-0.44,-2.0,3.0,148.2352941176471,-274.0,17.5,,0.8505882352941176,-1.585555555555556,623080.0,5.794543811230626
SNL/MSU/DOE,MD-QQ1-EP2-S[(±45)/(90)2]S,45/-45/90/90/90/90/-45/45,EP,UNK,UNK,52.0,,16.0,26.0,57.0,1.0,4.09,,,,,,37.9,-75.8,0.22,-0.44,-2.0,3.0,148.2352941176471,-274.0,17.5,,0.8505882352941176,-1.585555555555556,336937.0,5.527548704698878
SNL/MSU/DOE,MD-QQ1-EP2-S[(±45)/(90)2]S,45/-45/90/90/90/90/-45/45,EP,UNK,UNK,52.0,,16.0,26.0,57.0,1.0,4.09,,,,,,41.35,-82.7,0.24,-0.48,-2.0,3.0,148.2352941176471,-274.0,17.5,,0.8505882352941176,-1.585555555555556,96448.0,4.984293226298519
SNL/MSU/DOE,MD-QQ1-EP2-S[(±45)/(90)2]S,45/-45/90/90/90/90/-45/45,EP,UNK,UNK,52.0,,16.0,26.0,57.0,1.0,4.09,,,,,,41.35,-82.7,0.24,-0.48,-2.0,3.0,148.2352941176471,-274.0,17.5,,0.8505882352941176,-1.585555555555556,129491.0,5.112239584740319
SNL/MSU/DOE,MD-QQ1-EP2-S[(±45)/(90)2]S,45/-45/90/90/90/90/-45/45,EP,UNK,UNK,52.0,,16.0,26.0,57.0,1.0,4.09,,,,,,34.5,-69.0,0.2,-0.4,-2.0,5.0,148.2352941176471,-274.0,17.5,,0.8505882352941176,-1.585555555555556,710789.0,5.851740698148083
SNL/MSU/DOE,MD-QQ1-EP2-S[(±45)/(90)2]S,45/-45/90/90/90/90/-45/45,EP,UNK,UNK,52.0,,16.0,26.0,57.0,1.0,4.09,,,,,,48.25,-96.5,0.28,-0.56,-2.0,1.0,148.2352941176471,-274.0,17.5,,0.8505882352941176,-1.585555555555556,15031.0,4.176987874800811
SNL/MSU/DOE,MD-QQ1-EP2-S[(±45)/(90)2]S,45/-45/90/90/90/90/-45/45,EP,UNK,UNK,52.0,,16.0,26.0,57.0,1.0,4.09,,,,,,48.25,-96.5,0.28,-0.56,-2.0,2.0,148.2352941176471,-274.0,17.5,,0.8505882352941176,-1.585555555555556,14062.0,4.148047093599335
SNL/MSU/DOE,MD-QQ1-EP2-S[(±45)/(90)2]S,45/-45/90/90/90/90/-45/45,EP,UNK,UNK,52.0,,16.0,26.0,57.0,1.0,4.09,,,,,,48.25,-96.5,0.28,-0.56,-2.0,1.0,148.2352941176471,-274.0,17.5,,0.8505882352941176,-1.585555555555556,28509.0,4.45498198398436
SNL/MSU/DOE,MD-QQ1-EP2-S[(±45)/(90)2]S,45/-45/90/90/90/90/-45/45,EP,UNK,UNK,52.0,,16.0,26.0,57.0,1.0,4.09,,,,,,34.5,-69.0,0.2,-0.4,-2.0,4.0,148.2352941176471,-274.0,17.5,,0.8505882352941176,-1.585555555555556,479006.0,5.68034095339488
SNL/MSU/DOE,MD-QQ1-EP2-S[(±45)/(90)2]S,45/-45/90/90/90/90/-45/45,EP,UNK,UNK,52.0,,16.0,26.0,57.0,1.0,4.09,,,,,,69.0,-138.0,0.4,-0.8,-2.0,1.0,148.2352941176471,-274.0,17.5,,0.8505882352941176,-1.585555555555556,1050.0,3.021189299069938
SNL/MSU/DOE,MD-QQ1-EP2-S[(±45)/(90)2]S,45/-45/90/90/90/90/-45/45,EP,UNK,UNK,52.0,,16.0,26.0,57.0,1.0,4.09,,,,,,69.0,-138.0,0.4,-0.8,-2.0,1.0,148.2352941176471,-274.0,17.5,,0.8505882352941176,-1.585555555555556,1496.0,3.174931593528443
SNL/MSU/DOE,MD-QQ1-EP2-S[(±45)/(90)2]S,45/-45/90/90/90/90/-45/45,EP,UNK,UNK,52.0,,16.0,26.0,57.0,1.0,4.09,,,,,,69.0,-138.0,0.4,-0.8,-2.0,1.0,148.2352941176471,-274.0,17.5,,0.8505882352941176,-1.585555555555556,986.0,2.993876914941211
SNL/MSU/DOE,MD-QQ1-EP2-S[(±45)/(90)2]S,45/-45/90/90/90/90/-45/45,EP,UNK,UNK,52.0,,16.0,26.0,57.0,1.0,4.09,,,,,,86.0,-172.0,0.5,-1.0,-2.0,1.0,148.2352941176471,-274.0,17.5,,0.8505882352941176,-1.585555555555556,187.0,2.271841606536499
SNL/MSU/DOE,MD-QQ1-EP2-S[(±45)/(90)2]S,45/-45/90/90/90/90/-45/45,EP,UNK,UNK,52.0,,16.0,26.0,57.0,1.0,4.09,,,,,,86.0,-172.0,0.5,-1.0,-2.0,1.0,148.2352941176471,-274.0,17.5,,0.8505882352941176,-1.585555555555556,90.0,1.954242509439325
SNL/MSU/DOE,MD-QQ1-EP2-S[(±45)/(90)2]S,45/-45/90/90/90/90/-45/45,EP,UNK,UNK,52.0,,16.0,26.0,57.0,1.0,4.09,,,,,,86.0,-172.0,0.5,-1.0,-2.0,1.0,148.2352941176471,-274.0,17.5,,0.8505882352941176,-1.585555555555556,137.0,2.136720567156407
SNL/MSU/DOE,MD-QQ1-EP2-S[(±45)/(90)2]S,45/-45/90/90/90/90/-45/45,EP,UNK,UNK,52.0,,16.0,26.0,57.0,1.0,4.09,,,,,,27.6,-55.2,0.16,-0.32,-2.0,5.0,148.2352941176471,-274.0,17.5,,0.8505882352941176,-1.585555555555556,4700080.0,6.672105250119306
SNL/MSU/DOE,MD-QQ1-EP2-S[(±45)/(90)2]S,45/-45/90/90/90/90/-45/45,EP,UNK,UNK,52.0,,16.0,26.0,57.0,1.0,4.09,,,,,,27.6,-55.2,0.16,-0.32,-2.0,5.0,148.2352941176471,-274.0,17.5,,0.8505882352941176,-1.585555555555556,6518369.0,6.814138941911235
SNL/MSU/DOE,MD-QQ1-EP2-S[(±45)/(90)2]S,45/-45/90/90/90/90/-45/45,EP,UNK,UNK,52.0,,16.0,26.0,57.0,1.0,4.09,,,,,,95.0,-190.0,0.55,-1.1,-2.0,1.0,148.2352941176471,-274.0,17.5,,0.8505882352941176,-1.585555555555556,59.0,1.770852011642144
SNL/MSU/DOE,MD-QQ1-EP2-S[(±45)/(90)2]S,45/-45/90/90/90/90/-45/45,EP,UNK,UNK,52.0,,16.0,26.0,57.0,1.0,4.09,,,,,,95.0,-190.0,0.55,-1.1,-2.0,1.0,148.2352941176471,-274.0,17.5,,0.8505882352941176,-1.585555555555556,41.0,1.612783856719735
SNL/MSU/DOE,MD-QQ1-EP2-S[(±45)/(90)2]S,45/-45/90/90/90/90/-45/45,EP,UNK,UNK,52.0,,16.0,26.0,57.0,1.0,4.09,,,,,,95.0,-190.0,0.55,-1.1,-2.0,1.0,148.2352941176471,-274.0,17.5,,0.8505882352941176,-1.585555555555556,36.0,1.556302500767287
SNL/MSU/DOE,MD-QQ1-EP2-S[(±45)/(90)2]S,45/-45/90/90/90/90/-45/45,EP,UNK,UNK,52.0,,16.0,26.0,57.0,1.0,4.09,,,,,,51.7,25.85,0.3,0.15,0.5,7.0,148.2352941176471,-274.0,17.5,,0.8505882352941176,-1.585555555555556,4057993.0,6.608311293544051
SNL/MSU/DOE,MD-QQ1-EP2-S[(±45)/(90)2]S,45/-45/90/90/90/90/-45/45,EP,UNK,UNK,52.0,,16.0,26.0,57.0,1.0,4.09,,,,,,51.7,25.85,0.3,0.15,0.5,7.0,148.2352941176471,-274.0,17.5,,0.8505882352941176,-1.585555555555556,2034287.0,6.308412223770366
SNL/MSU/DOE,MD-QQ1-EP2-S[(±45)/(90)2]S,45/-45/90/90/90/90/-45/45,EP,UNK,UNK,52.0,,16.0,26.0,57.0,1.0,4.09,,,,,,51.7,25.85,0.3,0.15,0.5,7.0,148.2352941176471,-274.0,17.5,,0.8505882352941176,-1.585555555555556,5014836.0,6.700256734871962
SNL/MSU/DOE,MD-QQ1-EP2-S[(±45)/(90)2]S,45/-45/90/90/90/90/-45/45,EP,UNK,UNK,52.0,,16.0,26.0,57.0,1.0,4.09,,,,,,62.1,31.05,0.36,0.18,0.5,4.0,148.2352941176471,-274.0,17.5,,0.8505882352941176,-1.585555555555556,329588.0,5.517971391044934
SNL/MSU/DOE,MD-QQ1-EP2-S[(±45)/(90)2]S,45/-45/90/90/90/90/-45/45,EP,UNK,UNK,52.0,,16.0,26.0,57.0,1.0,4.09,,,,,,62.1,31.05,0.36,0.18,0.5,4.0,148.2352941176471,-274.0,17.5,,0.8505882352941176,-1.585555555555556,457698.0,5.660579014697648
SNL/MSU/DOE,MD-QQ1-EP2-S[(±45)/(90)2]S,45/-45/90/90/90/90/-45/45,EP,UNK,UNK,52.0,,16.0,26.0,57.0,1.0,4.09,,,,,,62.1,31.05,0.36,0.18,0.5,4.0,148.2352941176471,-274.0,17.5,,0.8505882352941176,-1.585555555555556,279068.0,5.44571003992761
SNL/MSU/DOE,MD-QQ1-EP2-S[(±45)/(90)2]S,45/-45/90/90/90/90/-45/45,EP,UNK,UNK,52.0,,16.0,26.0,57.0,1.0,4.09,,,,,,82.7,41.35,0.48,0.24,0.5,2.0,148.2352941176471,-274.0,17.5,,0.8505882352941176,-1.585555555555556,16189.0,4.209220023064993
SNL/MSU/DOE,MD-QQ1-EP2-S[(±45)/(90)2]S,45/-45/90/90/90/90/-45/45,EP,UNK,UNK,52.0,,16.0,26.0,57.0,1.0,4.09,,,,,,82.7,41.35,0.48,0.24,0.5,2.0,148.2352941176471,-274.0,17.5,,0.8505882352941176,-1.585555555555556,10671.0,4.028205119905443
SNL/MSU/DOE,MD-QQ1-EP2-S[(±45)/(90)2]S,45/-45/90/90/90/90/-45/45,EP,UNK,UNK,52.0,,16.0,26.0,57.0,1.0,4.09,,,,,,82.7,41.35,0.48,0.24,0.5,2.0,148.2352941176471,-274.0,17.5,,0.8505882352941176,-1.585555555555556,14236.0,4.153387979331808
SNL/MSU/DOE,MD-QQ1-EP2-S[(±45)/(90)2]S,45/-45/90/90/90/90/-45/45,EP,UNK,UNK,52.0,,16.0,26.0,57.0,1.0,4.09,,,,,,110.0,55.0,0.64,0.32,0.5,1.0,148.2352941176471,-274.0,17.5,,0.8505882352941176,-1.585555555555556,98.0,1.991226075692495
SNL/MSU/DOE,MD-QQ1-EP2-S[(±45)/(90)2]S,45/-45/90/90/90/90/-45/45,EP,UNK,UNK,52.0,,16.0,26.0,57.0,1.0,4.09,,,,,,110.0,55.0,0.64,0.32,0.5,1.0,148.2352941176471,-274.0,17.5,,0.8505882352941176,-1.585555555555556,131.0,2.117271295655764
SNL/MSU/DOE,MD-QQ1-EP2-S[(±45)/(90)2]S,45/-45/90/90/90/90/-45/45,EP,UNK,UNK,52.0,,16.0,26.0,57.0,1.0,4.09,,,,,,110.0,55.0,0.64,0.32,0.5,1.0,148.2352941176471,-274.0,17.5,,0.8505882352941176,-1.585555555555556,100.0,2.0
SNL/MSU/DOE,MD-QQ1-EP2-S[(±45)/(90)2]S,45/-45/90/90/90/90/-45/45,EP,UNK,UNK,52.0,,16.0,26.0,57.0,1.0,4.09,,,,,,96.5,48.25,0.56,0.28,0.5,2.0,148.2352941176471,-274.0,17.5,,0.8505882352941176,-1.585555555555556,2747.0,3.438858659420562
SNL/MSU/DOE,MD-QQ1-EP2-S[(±45)/(90)2]S,45/-45/90/90/90/90/-45/45,EP,UNK,UNK,52.0,,16.0,26.0,57.0,1.0,4.09,,,,,,96.5,48.25,0.56,0.28,0.5,2.0,148.2352941176471,-274.0,17.5,,0.8505882352941176,-1.585555555555556,261.0,2.416640507338281
SNL/MSU/DOE,MD-QQ1-EP2-S[(±45)/(90)2]S,45/-45/90/90/90/90/-45/45,EP,UNK,UNK,52.0,,16.0,26.0,57.0,1.0,4.09,,,,,,96.5,48.25,0.56,0.28,0.5,2.0,148.2352941176471,-274.0,17.5,,0.8505882352941176,-1.585555555555556,723.0,2.859138297294531
SNL/MSU/DOE,MD-QQ1-EP2-S[(±45)/(90)2]S,45/-45/90/90/90/90/-45/45,EP,UNK,UNK,52.0,,16.0,26.0,57.0,1.0,4.09,,,,,,124.0,62.0,0.72,0.36,0.5,1.0,148.2352941176471,-274.0,17.5,,0.8505882352941176,-1.585555555555556,9.0,0.9542425094393249
SNL/MSU/DOE,MD-QQ1-EP2-S[(±45)/(90)2]S,45/-45/90/90/90/90/-45/45,EP,UNK,UNK,52.0,,16.0,26.0,57.0,1.0,4.09,,,,,,124.0,62.0,0.72,0.36,0.5,1.0,148.2352941176471,-274.0,17.5,,0.8505882352941176,-1.585555555555556,81.0,1.90848501887865
SNL/MSU/DOE,MD-QQ1-EP2-S[(±45)/(90)2]S,45/-45/90/90/90/90/-45/45,EP,UNK,UNK,52.0,,16.0,26.0,57.0,1.0,4.09,,,,,,124.0,62.0,0.72,0.36,0.5,1.0,148.2352941176471,-274.0,17.5,,0.8505882352941176,-1.585555555555556,14.0,1.146128035678238
SNL/MSU/DOE,MD-QQ1-EP2-S[(±45)/(90)2]S,45/-45/90/90/90/90/-45/45,EP,UNK,UNK,52.0,,16.0,26.0,57.0,1.0,4.09,,,,,,62.1,43.47,0.36,0.252,0.7,7.0,148.2352941176471,-274.0,17.5,,0.8505882352941176,-1.585555555555556,4491416.0,6.652383281768893
SNL/MSU/DOE,MD-QQ1-EP2-S[(±45)/(90)2]S,45/-45/90/90/90/90/-45/45,EP,UNK,UNK,52.0,,16.0,26.0,57.0,1.0,4.09,,,,,,96.5,67.55,0.56,0.392,0.7,3.0,148.2352941176471,-274.0,17.5,,0.8505882352941176,-1.585555555555556,39312.0,4.594525139136006
SNL/MSU/DOE,MD-QQ1-EP2-S[(±45)/(90)2]S,45/-45/90/90/90/90/-45/45,EP,UNK,UNK,52.0,,16.0,26.0,57.0,1.0,4.09,,,,,,96.5,67.55,0.56,0.392,0.7,3.0,148.2352941176471,-274.0,17.5,,0.8505882352941176,-1.585555555555556,4981.0,3.697316541732383
SNL/MSU/DOE,MD-QQ1-EP2-S[(±45)/(90)2]S,45/-45/90/90/90/90/-45/45,EP,UNK,UNK,52.0,,16.0,26.0,57.0,1.0,4.09,,,,,,96.5,67.55,0.56,0.392,0.7,2.0,148.2352941176471,-274.0,17.5,,0.8505882352941176,-1.585555555555556,9218.0,3.964636703788502
SNL/MSU/DOE,MD-QQ1-EP2-S[(±45)/(90)2]S,45/-45/90/90/90/90/-45/45,EP,UNK,UNK,52.0,,16.0,26.0,57.0,1.0,4.09,,,,,,82.7,57.89,0.48,0.336,0.7,4.0,148.2352941176471,-274.0,17.5,,0.8505882352941176,-1.585555555555556,59934.0,4.777673263512548
SNL/MSU/DOE,MD-QQ1-EP2-S[(±45)/(90)2]S,45/-45/90/90/90/90/-45/45,EP,UNK,UNK,52.0,,16.0,26.0,57.0,1.0,4.09,,,,,,82.7,57.89,0.48,0.336,0.7,4.0,148.2352941176471,-274.0,17.5,,0.8505882352941176,-1.585555555555556,40671.0,4.609284850770527
SNL/MSU/DOE,MD-QQ1-EP2-S[(±45)/(90)2]S,45/-45/90/90/90/90/-45/45,EP,UNK,UNK,52.0,,16.0,26.0,57.0,1.0,4.09,,,,,,82.7,57.89,0.48,0.336,0.7,4.0,148.2352941176471,-274.0,17.5,,0.8505882352941176,-1.585555555555556,100171.0,5.000742009326735
SNL/MSU/DOE,MD-QQ1-EP2-S[(±45)/(90)2]S,45/-45/90/90/90/90/-45/45,EP,UNK,UNK,52.0,,16.0,26.0,57.0,1.0,4.09,,,,,,69.0,48.3,0.4,0.28,0.7,5.0,148.2352941176471,-274.0,17.5,,0.8505882352941176,-1.585555555555556,7272919.0,6.861708750771087
SNL/MSU/DOE,MD-QQ1-EP2-S[(±45)/(90)2]S,45/-45/90/90/90/90/-45/45,EP,UNK,UNK,52.0,,16.0,26.0,57.0,1.0,4.09,,,,,,75.8,53.06,0.44,0.308,0.7,4.0,148.2352941176471,-274.0,17.5,,0.8505882352941176,-1.585555555555556,113255.0,5.054057384410923
SNL/MSU/DOE,MD-QQ1-EP2-S[(±45)/(90)2]S,45/-45/90/90/90/90/-45/45,EP,UNK,UNK,52.0,,16.0,26.0,57.0,1.0,4.09,,,,,,75.8,53.06,0.44,0.308,0.7,4.0,148.2352941176471,-274.0,17.5,,0.8505882352941176,-1.585555555555556,138624.0,5.141838426273189
SNL/MSU/DOE,MD-QQ1-EP2-S[(±45)/(90)2]S,45/-45/90/90/90/90/-45/45,EP,UNK,UNK,52.0,,16.0,26.0,57.0,1.0,4.09,,,,,,75.8,53.06,0.44,0.308,0.7,4.0,148.2352941176471,-274.0,17.5,,0.8505882352941176,-1.585555555555556,260891.0,5.416459097430021
SNL/MSU/DOE,MD-QQ1-EP2-S[(±45)/(90)2]S,45/-45/90/90/90/90/-45/45,EP,UNK,UNK,52.0,,16.0,26.0,57.0,1.0,4.09,,,,,,110.0,77.0,0.64,0.448,0.7,1.0,148.2352941176471,-274.0,17.5,,0.8505882352941176,-1.585555555555556,149.0,2.173186268412274
SNL/MSU/DOE,MD-QQ1-EP2-S[(±45)/(90)2]S,45/-45/90/90/90/90/-45/45,EP,UNK,UNK,52.0,,16.0,26.0,57.0,1.0,4.09,,,,,,110.0,77.0,0.64,0.448,0.7,1.0,148.2352941176471,-274.0,17.5,,0.8505882352941176,-1.585555555555556,329.0,2.517195897949974
