Repository: Luwen-Zhang/SNEnsemble

# Copyright Notification

## Composites

We reformat and merge fatigue testing records from SNL/MSU/DOE, OptiMat, UPWIND, and FACT databases into a single database with careful considerations, including filtering invalid entries, rename variables, fix improper calculations in the records, to obtain clean and consistent data to fit machine 
learning usages. We leave the original format ("2019_SNL_MSU_DOE_Composite-Materials-Database_Wind_29pt0.xlsx" and "Optidat UPWIND 28_3_2017.xls") in the folder. Any derived database should be directly based on the original files instead of our merged database. We are not responsible for the accuracy of the testing records.

File: data/composite_database_10082023_snl_msu_doe.csv (part 7 of 23)
Data source,Material_Code,Sequence,Resin Type,Waveform,Control,Fibre Volume Fraction,Fibre Weight Fraction,Fibre Weight Fraction (0-deg),Fibre Weight Fraction (45-deg),Fibre Weight Fraction (90-deg),Fibre Weight Fraction (Other Dir.),Thickness,Tab Thickness,Width,Length,Load Length,Area,Maximum Stress,Minimum Stress,Maximum Strain,Minimum Strain,R-value,Frequency,Ultimate Tensile Stress,Ultimate Compressive Stress,Tensile Modulus,Compressive Modulus,Ultimate Tensile Strain,Ultimate Compressive Strain,Cycles to Failure,log10(Cycles to Failure)
SNL/MSU/DOE,MD-QQ1-EP2-S[(±45)/(90)2]S,45/-45/90/90/90/90/-45/45,EP,UNK,UNK,52,,16,26,57,1,4.09,,,,,,37.9,-75.8,0.22,-0.44,-2,3,148.235294117647,-274,17.5,,0.850588235294118,-1.58555555555556,260627,5.41601940502049
SNL/MSU/DOE,MD-QQ1-EP2-S[(±45)/(90)2]S,45/-45/90/90/90/90/-45/45,EP,UNK,UNK,52,,16,26,57,1,4.09,,,,,,37.9,-75.8,0.22,-0.44,-2,3,148.235294117647,-274,17.5,,0.850588235294118,-1.58555555555556,623080,5.79454381123063
SNL/MSU/DOE,MD-QQ1-EP2-S[(±45)/(90)2]S,45/-45/90/90/90/90/-45/45,EP,UNK,UNK,52,,16,26,57,1,4.09,,,,,,37.9,-75.8,0.22,-0.44,-2,3,148.235294117647,-274,17.5,,0.850588235294118,-1.58555555555556,336937,5.52754870469888
SNL/MSU/DOE,MD-QQ1-EP2-S[(±45)/(90)2]S,45/-45/90/90/90/90/-45/45,EP,UNK,UNK,52,,16,26,57,1,4.09,,,,,,41.35,-82.7,0.24,-0.48,-2,3,148.235294117647,-274,17.5,,0.850588235294118,-1.58555555555556,96448,4.98429322629852
SNL/MSU/DOE,MD-QQ1-EP2-S[(±45)/(90)2]S,45/-45/90/90/90/90/-45/45,EP,UNK,UNK,52,,16,26,57,1,4.09,,,,,,41.35,-82.7,0.24,-0.48,-2,3,148.235294117647,-274,17.5,,0.850588235294118,-1.58555555555556,129491,5.11223958474032
SNL/MSU/DOE,MD-QQ1-EP2-S[(±45)/(90)2]S,45/-45/90/90/90/90/-45/45,EP,UNK,UNK,52,,16,26,57,1,4.09,,,,,,34.5,-69,0.2,-0.4,-2,5,148.235294117647,-274,17.5,,0.850588235294118,-1.58555555555556,710789,5.85174069814808
SNL/MSU/DOE,MD-QQ1-EP2-S[(±45)/(90)2]S,45/-45/90/90/90/90/-45/45,EP,UNK,UNK,52,,16,26,57,1,4.09,,,,,,48.25,-96.5,0.28,-0.56,-2,1,148.235294117647,-274,17.5,,0.850588235294118,-1.58555555555556,15031,4.17698787480081
SNL/MSU/DOE,MD-QQ1-EP2-S[(±45)/(90)2]S,45/-45/90/90/90/90/-45/45,EP,UNK,UNK,52,,16,26,57,1,4.09,,,,,,48.25,-96.5,0.28,-0.56,-2,2,148.235294117647,-274,17.5,,0.850588235294118,-1.58555555555556,14062,4.14804709359934
SNL/MSU/DOE,MD-QQ1-EP2-S[(±45)/(90)2]S,45/-45/90/90/90/90/-45/45,EP,UNK,UNK,52,,16,26,57,1,4.09,,,,,,48.25,-96.5,0.28,-0.56,-2,1,148.235294117647,-274,17.5,,0.850588235294118,-1.58555555555556,28509,4.45498198398436
SNL/MSU/DOE,MD-QQ1-EP2-S[(±45)/(90)2]S,45/-45/90/90/90/90/-45/45,EP,UNK,UNK,52,,16,26,57,1,4.09,,,,,,34.5,-69,0.2,-0.4,-2,4,148.235294117647,-274,17.5,,0.850588235294118,-1.58555555555556,479006,5.68034095339488
SNL/MSU/DOE,MD-QQ1-EP2-S[(±45)/(90)2]S,45/-45/90/90/90/90/-45/45,EP,UNK,UNK,52,,16,26,57,1,4.09,,,,,,69,-138,0.4,-0.8,-2,1,148.235294117647,-274,17.5,,0.850588235294118,-1.58555555555556,1050,3.02118929906994
SNL/MSU/DOE,MD-QQ1-EP2-S[(±45)/(90)2]S,45/-45/90/90/90/90/-45/45,EP,UNK,UNK,52,,16,26,57,1,4.09,,,,,,69,-138,0.4,-0.8,-2,1,148.235294117647,-274,17.5,,0.850588235294118,-1.58555555555556,1496,3.17493159352844
SNL/MSU/DOE,MD-QQ1-EP2-S[(±45)/(90)2]S,45/-45/90/90/90/90/-45/45,EP,UNK,UNK,52,,16,26,57,1,4.09,,,,,,69,-138,0.4,-0.8,-2,1,148.235294117647,-274,17.5,,0.850588235294118,-1.58555555555556,986,2.99387691494121
SNL/MSU/DOE,MD-QQ1-EP2-S[(±45)/(90)2]S,45/-45/90/90/90/90/-45/45,EP,UNK,UNK,52,,16,26,57,1,4.09,,,,,,86,-172,0.5,-1,-2,1,148.235294117647,-274,17.5,,0.850588235294118,-1.58555555555556,187,2.2718416065365
SNL/MSU/DOE,MD-QQ1-EP2-S[(±45)/(90)2]S,45/-45/90/90/90/90/-45/45,EP,UNK,UNK,52,,16,26,57,1,4.09,,,,,,86,-172,0.5,-1,-2,1,148.235294117647,-274,17.5,,0.850588235294118,-1.58555555555556,90,1.95424250943933
SNL/MSU/DOE,MD-QQ1-EP2-S[(±45)/(90)2]S,45/-45/90/90/90/90/-45/45,EP,UNK,UNK,52,,16,26,57,1,4.09,,,,,,86,-172,0.5,-1,-2,1,148.235294117647,-274,17.5,,0.850588235294118,-1.58555555555556,137,2.13672056715641
SNL/MSU/DOE,MD-QQ1-EP2-S[(±45)/(90)2]S,45/-45/90/90/90/90/-45/45,EP,UNK,UNK,52,,16,26,57,1,4.09,,,,,,27.6,-55.2,0.16,-0.32,-2,5,148.235294117647,-274,17.5,,0.850588235294118,-1.58555555555556,4700080,6.67210525011931
SNL/MSU/DOE,MD-QQ1-EP2-S[(±45)/(90)2]S,45/-45/90/90/90/90/-45/45,EP,UNK,UNK,52,,16,26,57,1,4.09,,,,,,27.6,-55.2,0.16,-0.32,-2,5,148.235294117647,-274,17.5,,0.850588235294118,-1.58555555555556,6518369,6.81413894191124
SNL/MSU/DOE,MD-QQ1-EP2-S[(±45)/(90)2]S,45/-45/90/90/90/90/-45/45,EP,UNK,UNK,52,,16,26,57,1,4.09,,,,,,95,-190,0.55,-1.1,-2,1,148.235294117647,-274,17.5,,0.850588235294118,-1.58555555555556,59,1.77085201164214
SNL/MSU/DOE,MD-QQ1-EP2-S[(±45)/(90)2]S,45/-45/90/90/90/90/-45/45,EP,UNK,UNK,52,,16,26,57,1,4.09,,,,,,95,-190,0.55,-1.1,-2,1,148.235294117647,-274,17.5,,0.850588235294118,-1.58555555555556,41,1.61278385671974
SNL/MSU/DOE,MD-QQ1-EP2-S[(±45)/(90)2]S,45/-45/90/90/90/90/-45/45,EP,UNK,UNK,52,,16,26,57,1,4.09,,,,,,95,-190,0.55,-1.1,-2,1,148.235294117647,-274,17.5,,0.850588235294118,-1.58555555555556,36,1.55630250076729
SNL/MSU/DOE,MD-QQ1-EP2-S[(±45)/(90)2]S,45/-45/90/90/90/90/-45/45,EP,UNK,UNK,52,,16,26,57,1,4.09,,,,,,51.7,25.85,0.3,0.15,0.5,7,148.235294117647,-274,17.5,,0.850588235294118,-1.58555555555556,4057993,6.60831129354405
SNL/MSU/DOE,MD-QQ1-EP2-S[(±45)/(90)2]S,45/-45/90/90/90/90/-45/45,EP,UNK,UNK,52,,16,26,57,1,4.09,,,,,,51.7,25.85,0.3,0.15,0.5,7,148.235294117647,-274,17.5,,0.850588235294118,-1.58555555555556,2034287,6.30841222377037
SNL/MSU/DOE,MD-QQ1-EP2-S[(±45)/(90)2]S,45/-45/90/90/90/90/-45/45,EP,UNK,UNK,52,,16,26,57,1,4.09,,,,,,51.7,25.85,0.3,0.15,0.5,7,148.235294117647,-274,17.5,,0.850588235294118,-1.58555555555556,5014836,6.70025673487196
SNL/MSU/DOE,MD-QQ1-EP2-S[(±45)/(90)2]S,45/-45/90/90/90/90/-45/45,EP,UNK,UNK,52,,16,26,57,1,4.09,,,,,,62.1,31.05,0.36,0.18,0.5,4,148.235294117647,-274,17.5,,0.850588235294118,-1.58555555555556,329588,5.51797139104493
SNL/MSU/DOE,MD-QQ1-EP2-S[(±45)/(90)2]S,45/-45/90/90/90/90/-45/45,EP,UNK,UNK,52,,16,26,57,1,4.09,,,,,,62.1,31.05,0.36,0.18,0.5,4,148.235294117647,-274,17.5,,0.850588235294118,-1.58555555555556,457698,5.66057901469765
SNL/MSU/DOE,MD-QQ1-EP2-S[(±45)/(90)2]S,45/-45/90/90/90/90/-45/45,EP,UNK,UNK,52,,16,26,57,1,4.09,,,,,,62.1,31.05,0.36,0.18,0.5,4,148.235294117647,-274,17.5,,0.850588235294118,-1.58555555555556,279068,5.44571003992761
SNL/MSU/DOE,MD-QQ1-EP2-S[(±45)/(90)2]S,45/-45/90/90/90/90/-45/45,EP,UNK,UNK,52,,16,26,57,1,4.09,,,,,,82.7,41.35,0.48,0.24,0.5,2,148.235294117647,-274,17.5,,0.850588235294118,-1.58555555555556,16189,4.20922002306499
SNL/MSU/DOE,MD-QQ1-EP2-S[(±45)/(90)2]S,45/-45/90/90/90/90/-45/45,EP,UNK,UNK,52,,16,26,57,1,4.09,,,,,,82.7,41.35,0.48,0.24,0.5,2,148.235294117647,-274,17.5,,0.850588235294118,-1.58555555555556,10671,4.02820511990544
SNL/MSU/DOE,MD-QQ1-EP2-S[(±45)/(90)2]S,45/-45/90/90/90/90/-45/45,EP,UNK,UNK,52,,16,26,57,1,4.09,,,,,,82.7,41.35,0.48,0.24,0.5,2,148.235294117647,-274,17.5,,0.850588235294118,-1.58555555555556,14236,4.15338797933181
SNL/MSU/DOE,MD-QQ1-EP2-S[(±45)/(90)2]S,45/-45/90/90/90/90/-45/45,EP,UNK,UNK,52,,16,26,57,1,4.09,,,,,,110,55,0.64,0.32,0.5,1,148.235294117647,-274,17.5,,0.850588235294118,-1.58555555555556,98,1.9912260756925
SNL/MSU/DOE,MD-QQ1-EP2-S[(±45)/(90)2]S,45/-45/90/90/90/90/-45/45,EP,UNK,UNK,52,,16,26,57,1,4.09,,,,,,110,55,0.64,0.32,0.5,1,148.235294117647,-274,17.5,,0.850588235294118,-1.58555555555556,131,2.11727129565576
SNL/MSU/DOE,MD-QQ1-EP2-S[(±45)/(90)2]S,45/-45/90/90/90/90/-45/45,EP,UNK,UNK,52,,16,26,57,1,4.09,,,,,,110,55,0.64,0.32,0.5,1,148.235294117647,-274,17.5,,0.850588235294118,-1.58555555555556,100,2
SNL/MSU/DOE,MD-QQ1-EP2-S[(±45)/(90)2]S,45/-45/90/90/90/90/-45/45,EP,UNK,UNK,52,,16,26,57,1,4.09,,,,,,96.5,48.25,0.56,0.28,0.5,2,148.235294117647,-274,17.5,,0.850588235294118,-1.58555555555556,2747,3.43885865942056
SNL/MSU/DOE,MD-QQ1-EP2-S[(±45)/(90)2]S,45/-45/90/90/90/90/-45/45,EP,UNK,UNK,52,,16,26,57,1,4.09,,,,,,96.5,48.25,0.56,0.28,0.5,2,148.235294117647,-274,17.5,,0.850588235294118,-1.58555555555556,261,2.41664050733828
SNL/MSU/DOE,MD-QQ1-EP2-S[(±45)/(90)2]S,45/-45/90/90/90/90/-45/45,EP,UNK,UNK,52,,16,26,57,1,4.09,,,,,,96.5,48.25,0.56,0.28,0.5,2,148.235294117647,-274,17.5,,0.850588235294118,-1.58555555555556,723,2.85913829729453
SNL/MSU/DOE,MD-QQ1-EP2-S[(±45)/(90)2]S,45/-45/90/90/90/90/-45/45,EP,UNK,UNK,52,,16,26,57,1,4.09,,,,,,124,62,0.72,0.36,0.5,1,148.235294117647,-274,17.5,,0.850588235294118,-1.58555555555556,9,0.954242509439325
SNL/MSU/DOE,MD-QQ1-EP2-S[(±45)/(90)2]S,45/-45/90/90/90/90/-45/45,EP,UNK,UNK,52,,16,26,57,1,4.09,,,,,,124,62,0.72,0.36,0.5,1,148.235294117647,-274,17.5,,0.850588235294118,-1.58555555555556,81,1.90848501887865
SNL/MSU/DOE,MD-QQ1-EP2-S[(±45)/(90)2]S,45/-45/90/90/90/90/-45/45,EP,UNK,UNK,52,,16,26,57,1,4.09,,,,,,124,62,0.72,0.36,0.5,1,148.235294117647,-274,17.5,,0.850588235294118,-1.58555555555556,14,1.14612803567824
SNL/MSU/DOE,MD-QQ1-EP2-S[(±45)/(90)2]S,45/-45/90/90/90/90/-45/45,EP,UNK,UNK,52,,16,26,57,1,4.09,,,,,,62.1,43.47,0.36,0.252,0.7,7,148.235294117647,-274,17.5,,0.850588235294118,-1.58555555555556,4491416,6.65238328176889
SNL/MSU/DOE,MD-QQ1-EP2-S[(±45)/(90)2]S,45/-45/90/90/90/90/-45/45,EP,UNK,UNK,52,,16,26,57,1,4.09,,,,,,96.5,67.55,0.56,0.392,0.7,3,148.235294117647,-274,17.5,,0.850588235294118,-1.58555555555556,39312,4.59452513913601
SNL/MSU/DOE,MD-QQ1-EP2-S[(±45)/(90)2]S,45/-45/90/90/90/90/-45/45,EP,UNK,UNK,52,,16,26,57,1,4.09,,,,,,96.5,67.55,0.56,0.392,0.7,3,148.235294117647,-274,17.5,,0.850588235294118,-1.58555555555556,4981,3.69731654173238
SNL/MSU/DOE,MD-QQ1-EP2-S[(±45)/(90)2]S,45/-45/90/90/90/90/-45/45,EP,UNK,UNK,52,,16,26,57,1,4.09,,,,,,96.5,67.55,0.56,0.392,0.7,2,148.235294117647,-274,17.5,,0.850588235294118,-1.58555555555556,9218,3.9646367037885
SNL/MSU/DOE,MD-QQ1-EP2-S[(±45)/(90)2]S,45/-45/90/90/90/90/-45/45,EP,UNK,UNK,52,,16,26,57,1,4.09,,,,,,82.7,57.89,0.48,0.336,0.7,4,148.235294117647,-274,17.5,,0.850588235294118,-1.58555555555556,59934,4.77767326351255
SNL/MSU/DOE,MD-QQ1-EP2-S[(±45)/(90)2]S,45/-45/90/90/90/90/-45/45,EP,UNK,UNK,52,,16,26,57,1,4.09,,,,,,82.7,57.89,0.48,0.336,0.7,4,148.235294117647,-274,17.5,,0.850588235294118,-1.58555555555556,40671,4.60928485077053
SNL/MSU/DOE,MD-QQ1-EP2-S[(±45)/(90)2]S,45/-45/90/90/90/90/-45/45,EP,UNK,UNK,52,,16,26,57,1,4.09,,,,,,82.7,57.89,0.48,0.336,0.7,4,148.235294117647,-274,17.5,,0.850588235294118,-1.58555555555556,100171,5.00074200932674
SNL/MSU/DOE,MD-QQ1-EP2-S[(±45)/(90)2]S,45/-45/90/90/90/90/-45/45,EP,UNK,UNK,52,,16,26,57,1,4.09,,,,,,69,48.3,0.4,0.28,0.7,5,148.235294117647,-274,17.5,,0.850588235294118,-1.58555555555556,7272919,6.86170875077109
SNL/MSU/DOE,MD-QQ1-EP2-S[(±45)/(90)2]S,45/-45/90/90/90/90/-45/45,EP,UNK,UNK,52,,16,26,57,1,4.09,,,,,,75.8,53.06,0.44,0.308,0.7,4,148.235294117647,-274,17.5,,0.850588235294118,-1.58555555555556,113255,5.05405738441092
SNL/MSU/DOE,MD-QQ1-EP2-S[(±45)/(90)2]S,45/-45/90/90/90/90/-45/45,EP,UNK,UNK,52,,16,26,57,1,4.09,,,,,,75.8,53.06,0.44,0.308,0.7,4,148.235294117647,-274,17.5,,0.850588235294118,-1.58555555555556,138624,5.14183842627319
SNL/MSU/DOE,MD-QQ1-EP2-S[(±45)/(90)2]S,45/-45/90/90/90/90/-45/45,EP,UNK,UNK,52,,16,26,57,1,4.09,,,,,,75.8,53.06,0.44,0.308,0.7,4,148.235294117647,-274,17.5,,0.850588235294118,-1.58555555555556,260891,5.41645909743002
SNL/MSU/DOE,MD-QQ1-EP2-S[(±45)/(90)2]S,45/-45/90/90/90/90/-45/45,EP,UNK,UNK,52,,16,26,57,1,4.09,,,,,,110,77,0.64,0.448,0.7,1,148.235294117647,-274,17.5,,0.850588235294118,-1.58555555555556,149,2.17318626841227
SNL/MSU/DOE,MD-QQ1-EP2-S[(±45)/(90)2]S,45/-45/90/90/90/90/-45/45,EP,UNK,UNK,52,,16,26,57,1,4.09,,,,,,110,77,0.64,0.448,0.7,1,148.235294117647,-274,17.5,,0.850588235294118,-1.58555555555556,329,2.51719589794997
SNL/MSU/DOE,MD-QQ1-EP2-S[(±45)/(90)2]S,45/-45/90/90/90/90/-45/45,EP,UNK,UNK,52,,16,26,57,1,4.09,,,,,,110,77,0.64,0.448,0.7,1,148.235294117647,-274,17.5,,0.850588235294118,-1.58555555555556,784,2.89431606268444
SNL/MSU/DOE,MD-QQ1-EP2-S[(±45)/(90)2]S,45/-45/90/90/90/90/-45/45,EP,UNK,UNK,52,,16,26,57,1,4.09,,,,,,69,48.3,0.4,0.28,0.7,5,148.235294117647,-274,17.5,,0.850588235294118,-1.58555555555556,1455858,6.16311901726831
SNL/MSU/DOE,MD-QQ1-EP2-S[(±45)/(90)2]S,45/-45/90/90/90/90/-45/45,EP,UNK,UNK,52,,16,26,57,1,4.09,,,,,,69,48.3,0.4,0.28,0.7,5,148.235294117647,-274,17.5,,0.850588235294118,-1.58555555555556,2028820,6.30724351747472
SNL/MSU/DOE,MD-QQ1-EP2-S[(±45)/(90)2]S,45/-45/90/90/90/90/-45/45,EP,UNK,UNK,52,,16,26,57,1,4.09,,,,,,124,86.8,0.72,0.504,0.7,1,148.235294117647,-274,17.5,,0.850588235294118,-1.58555555555556,12,1.07918124604763
SNL/MSU/DOE,MD-QQ1-EP2-S[(±45)/(90)2]S,45/-45/90/90/90/90/-45/45,EP,UNK,UNK,52,,16,26,57,1,4.09,,,,,,124,86.8,0.72,0.504,0.7,1,148.235294117647,-274,17.5,,0.850588235294118,-1.58555555555556,6,0.778151250383644
SNL/MSU/DOE,MD-QQ1-EP2-S[(±45)/(90)2]S,45/-45/90/90/90/90/-45/45,EP,UNK,UNK,52,,16,26,57,1,4.09,,,,,,124,86.8,0.72,0.504,0.7,1,148.235294117647,-274,17.5,,0.850588235294118,-1.58555555555556,3,0.477121254719662
SNL/MSU/DOE,MD-QQ2-EP2-S[(±45)/0/(±45)]S,45/-45/0/45/-45/-45/45/0/-45/45,EP,UNK,UNK,52,,64,35,0,1,3.96,,,,,,172,17.2,0.82,,0.1,4,552,,22.5,,2.41,,204625,5.31095869242
SNL/MSU/DOE,MD-QQ2-EP2-S[(±45)/0/(±45)]S,45/-45/0/45/-45/-45/45/0/-45/45,EP,UNK,UNK,52,,64,35,0,1,3.96,,,,,,172,17.2,0.82,,0.1,4,552,,22.5,,2.41,,132171,5.12113617586388
SNL/MSU/DOE,MD-QQ2-EP2-S[(±45)/0/(±45)]S,45/-45/0/45/-45/-45/45/0/-45/45,EP,UNK,UNK,52,,64,35,0,1,3.96,,,,,,172,17.2,0.82,,0.1,2,552,,22.5,,2.41,,88760,4.94821729355997
SNL/MSU/DOE,MD-QQ2-EP2-S[(±45)/0/(±45)]S,45/-45/0/45/-45/-45/45/0/-45/45,EP,UNK,UNK,52,,64,35,0,1,3.96,,,,,,276,27.6,1.3,,0.1,2,552,,22.5,,2.41,,3248,3.51161602056914
SNL/MSU/DOE,MD-QQ2-EP2-S[(±45)/0/(±45)]S,45/-45/0/45/-45/-45/45/0/-45/45,EP,UNK,UNK,52,,64,35,0,1,3.96,,,,,,276,27.6,1.3,,0.1,2,552,,22.5,,2.41,,4446,3.64796945836297
SNL/MSU/DOE,MD-QQ2-EP2-S[(±45)/0/(±45)]S,45/-45/0/45/-45/-45/45/0/-45/45,EP,UNK,UNK,52,,64,35,0,1,3.96,,,,,,276,27.6,1.3,,0.1,2,552,,22.5,,2.41,,2971,3.47290265180366
SNL/MSU/DOE,MD-QQ2-EP2-S[(±45)/0/(±45)]S,45/-45/0/45/-45/-45/45/0/-45/45,EP,UNK,UNK,52,,64,35,0,1,3.96,,,,,,138,13.8,0.66,,0.1,5,552,,22.5,,2.41,,1085534,6.03564343053677
SNL/MSU/DOE,MD-QQ2-EP2-S[(±45)/0/(±45)]S,45/-45/0/45/-45/-45/45/0/-45/45,EP,UNK,UNK,52,,64,35,0,1,3.96,,,,,,-34.5,-345,,-1.47,10,1,552,,22.5,,2.41,,552,2.7419390777292
SNL/MSU/DOE,MD-QQ2-EP2-S[(±45)/0/(±45)]S,45/-45/0/45/-45/-45/45/0/-45/45,EP,UNK,UNK,52,,64,35,0,1,3.96,,,,,,-41.4,-414,,-1.78,10,1,552,,22.5,,2.41,,163,2.21218760440396
SNL/MSU/DOE,MD-QQ2-EP2-S[(±45)/0/(±45)]S,45/-45/0/45/-45/-45/45/0/-45/45,EP,UNK,UNK,52,,64,35,0,1,3.96,,,,,,138,13.8,0.63,,0.1,3,552,,22.5,,2.41,,902129,5.95526864395258
SNL/MSU/DOE,MD-QQ2-EP2-S[(±45)/0/(±45)]S,45/-45/0/45/-45/-45/45/0/-45/45,EP,UNK,UNK,52,,64,35,0,1,3.96,,,,,,145,14.5,0.71,,0.1,3,552,,22.5,,2.41,,345023,5.53784804707368
SNL/MSU/DOE,MD-QQ2-EP2-S[(±45)/0/(±45)]S,45/-45/0/45/-45/-45/45/0/-45/45,EP,UNK,UNK,52,,64,35,0,1,3.96,,,,,,138,13.8,0.66,,0.1,4,552,,22.5,,2.41,,518713,5.71492713243067
SNL/MSU/DOE,MD-QQ2-EP2-S[(±45)/0/(±45)]S,45/-45/0/45/-45/-45/45/0/-45/45,EP,UNK,UNK,52,,64,35,0,1,3.96,,,,,,172,17.2,0.85,,0.1,3,552,,22.5,,2.41,,91254,4.96025191027759
SNL/MSU/DOE,MD-QQ2-EP2-S[(±45)/0/(±45)]S,45/-45/0/45/-45/-45/45/0/-45/45,EP,UNK,UNK,52,,64,35,0,1,3.96,,,,,,172,17.2,0.85,,0.1,3,552,,22.5,,2.41,,169315,5.22869543494684
SNL/MSU/DOE,MD-QQ2-EP2-S[(±45)/0/(±45)]S,45/-45/0/45/-45/-45/45/0/-45/45,EP,UNK,UNK,52,,64,35,0,1,3.96,,,,,,276,27.6,1.3,,0.1,4,552,,22.5,,2.41,,4314,3.63488014076653
SNL/MSU/DOE,MD-QQ4L-EP2-S[(±45)/0/(+45)]S,45/-45/0/45/45/0/-45/45,EP,UNK,UNK,40,,56,43,0,1,5.7,,,,,,345,34.5,1.75,,0.1,3,673.333333333333,,,,3.13333333333333,,43303,4.63651798499801
SNL/MSU/DOE,MD-QQ4L-EP2-S[(±45)/0/(+45)]S,45/-45/0/45/45/0/-45/45,EP,UNK,UNK,40,,56,43,0,1,5.7,,,,,,293,29.3,1.36,,0.1,4,673.333333333333,,,,3.13333333333333,,157677,5.19776834836017
SNL/MSU/DOE,MD-QQ4L-EP2-S[(±45)/0/(+45)]S,45/-45/0/45/45/0/-45/45,EP,UNK,UNK,40,,56,43,0,1,5.7,,,,,,293,29.3,1.36,,0.1,4,673.333333333333,,,,3.13333333333333,,123928,5.09316944093346
SNL/MSU/DOE,MD-QQ4L-EP2-S[(±45)/0/(+45)]S,45/-45/0/45/45/0/-45/45,EP,UNK,UNK,40,,56,43,0,1,5.7,,,,,,293,29.3,1.46,,0.1,4,673.333333333333,,,,3.13333333333333,,138722,5.14214534154147
SNL/MSU/DOE,MD-QQ4L-EP2-S[(±45)/0/(+45)]S,45/-45/0/45/45/0/-45/45,EP,UNK,UNK,40,,56,43,0,1,5.7,,,,,,241,24.1,1.13,,0.1,4,673.333333333333,,,,3.13333333333333,,1128827,6.05262738860134
SNL/MSU/DOE,MD-QQ4L-EP2-S[(±45)/0/(+45)]S,45/-45/0/45/45/0/-45/45,EP,UNK,UNK,40,,56,43,0,1,5.7,,,,,,241,24.1,1.12,,0.1,4,673.333333333333,,,,3.13333333333333,,955910,5.98041700488768
SNL/MSU/DOE,MD-QQ4L-EP2-S[(±45)/0/(+45)]S,45/-45/0/45/45/0/-45/45,EP,UNK,UNK,40,,56,43,0,1,5.7,,,,,,241,24.1,1.12,,0.1,5,673.333333333333,,,,3.13333333333333,,1008882,6.00384037362473
SNL/MSU/DOE,MD-QQ4L-EP2-S[(±45)/0/(+45)]S,45/-45/0/45/45/0/-45/45,EP,UNK,UNK,40,,56,43,0,1,5.7,,,,,,448,44.8,2.27,,0.1,2,673.333333333333,,,,3.13333333333333,,2178,3.33805787541976
SNL/MSU/DOE,MD-QQ4L-EP2-S[(±45)/0/(+45)]S,45/-45/0/45/45/0/-45/45,EP,UNK,UNK,40,,56,43,0,1,5.7,,,,,,448,44.8,2.27,,0.1,2,673.333333333333,,,,3.13333333333333,,1465,3.16583762469013
SNL/MSU/DOE,MD-QQ4L-EP2-S[(±45)/0/(+45)]S,45/-45/0/45/45/0/-45/45,EP,UNK,UNK,40,,56,43,0,1,5.7,,,,,,345,34.5,1.75,,0.1,2,673.333333333333,,,,3.13333333333333,,17693,4.24780147751017
SNL/MSU/DOE,MD-QQ4L-EP2-S[(±45)/0/(+45)]S,45/-45/0/45/45/0/-45/45,EP,UNK,UNK,40,,56,43,0,1,5.7,,,,,,345,34.5,1.75,,0.1,2,673.333333333333,,,,3.13333333333333,,5765,3.76079931163072
SNL/MSU/DOE,MD-QQ4-EP2-S[(±45)/0/(+45)]S,45/-45/0/45/45/0/-45/45,EP,UNK,UNK,57,,56,43,0,1,4.03,,,,,,241,24.1,0.86,,0.1,3,986,-601,31.9,,3.1,-1.96666666666667,147136,5.16771894525317
SNL/MSU/DOE,MD-QQ4-EP2-S[(±45)/0/(+45)]S,45/-45/0/45/45/0/-45/45,EP,UNK,UNK,57,,56,43,0,1,4.03,,,,,,241,24.1,0.76,,0.1,3,986,-601,31.9,,3.1,-1.96666666666667,66756,4.82449030598845
SNL/MSU/DOE,MD-QQ4-EP2-S[(±45)/0/(+45)]S,45/-45/0/45/45/0/-45/45,EP,UNK,UNK,57,,56,43,0,1,4.03,,,,,,241,24.1,0.76,,0.1,3,986,-601,31.9,,3.1,-1.96666666666667,155378,5.19138952698111
SNL/MSU/DOE,MD-QQ4-EP2-S[(±45)/0/(+45)]S,45/-45/0/45/45/0/-45/45,EP,UNK,UNK,57,,56,43,0,1,4.03,,,,,,345,34.5,1.12,,0.1,2,986,-601,31.9,,3.1,-1.96666666666667,7081,3.8500945943867
SNL/MSU/DOE,MD-QQ4-EP2-S[(±45)/0/(+45)]S,45/-45/0/45/45/0/-45/45,EP,UNK,UNK,57,,56,43,0,1,4.03,,,,,,345,34.5,1.12,,0.1,2,986,-601,31.9,,3.1,-1.96666666666667,6949,3.84192231167945
SNL/MSU/DOE,MD-QQ4-EP2-S[(±45)/0/(+45)]S,45/-45/0/45/45/0/-45/45,EP,UNK,UNK,57,,56,43,0,1,4.03,,,,,,190,19,0.6,,0.1,4,986,-601,31.9,,3.1,-1.96666666666667,574433,5.75923938127991
SNL/MSU/DOE,MD-QQ4-EP2-S[(±45)/0/(+45)]S,45/-45/0/45/45/0/-45/45,EP,UNK,UNK,57,,56,43,0,1,4.03,,,,,,190,19,0.6,,0.1,4,986,-601,31.9,,3.1,-1.96666666666667,836243,5.92233249541074
SNL/MSU/DOE,MD-QQ4-EP2-S[(±45)/0/(+45)]S,45/-45/0/45/45/0/-45/45,EP,UNK,UNK,57,,56,43,0,1,4.03,,,,,,200,20,0.63,,0.1,6,986,-601,31.9,,3.1,-1.96666666666667,1879617,6.27406936429984
SNL/MSU/DOE,MD-QQ4-EP2-S[(±45)/0/(+45)]S,45/-45/0/45/45/0/-45/45,EP,UNK,UNK,57,,56,43,0,1,4.03,,,,,,200,20,0.63,,0.1,6,986,-601,31.9,,3.1,-1.96666666666667,629011,5.7986582403539
SNL/MSU/DOE,MD-QQ4-EP2-S[(±45)/0/(+45)]S,45/-45/0/45/45/0/-45/45,EP,UNK,UNK,57,,56,43,0,1,4.03,,,,,,200,20,0.63,,0.1,6,986,-601,31.9,,3.1,-1.96666666666667,182569,5.26142703676955
SNL/MSU/DOE,MD-QQ4-EP2-S[(±45)/0/(+45)]S,45/-45/0/45/45/0/-45/45,EP,UNK,UNK,57,,56,43,0,1,4.03,,,,,,345,34.5,1.15,,0.1,1,986,-601,31.9,,3.1,-1.96666666666667,7018,3.84621336387939
SNL/MSU/DOE,MD-QQ4-EP2-S[(±45)/0/(+45)]S,45/-45/0/45/45/0/-45/45,EP,UNK,UNK,57,,56,43,0,1,4.03,,,,,,190,19,0.6,,0.1,6,986,-601,31.9,,3.1,-1.96666666666667,2857771,6.45602742479751
SNL/MSU/DOE,MD-QQ4-EP2-S[(±45)/0/(+45)]S,45/-45/0/45/45/0/-45/45,EP,UNK,UNK,57,,56,43,0,1,4.03,,,,,,-34.5,-345,,-1.08,10,2,986,-601,31.9,,3.1,-1.96666666666667,19068,4.28030514325501
SNL/MSU/DOE,MD-QQ4-EP2-S[(±45)/0/(+45)]S,45/-45/0/45/45/0/-45/45,EP,UNK,UNK,57,,56,43,0,1,4.03,,,,,,-34.5,-345,,-1.08,10,1,986,-601,31.9,,3.1,-1.96666666666667,60727,4.78338182688862
SNL/MSU/DOE,MD-QQ4-EP2-S[(±45)/0/(+45)]S,45/-45/0/45/45/0/-45/45,EP,UNK,UNK,57,,56,43,0,1,4.03,,,,,,-34.5,-345,,-1.08,10,3,986,-601,31.9,,3.1,-1.96666666666667,30167,4.47953212329308
SNL/MSU/DOE,MD-QQ4-EP2-S[(±45)/0/(+45)]S,45/-45/0/45/45/0/-45/45,EP,UNK,UNK,57,,56,43,0,1,4.03,,,,,,-27.6,-276,,-0.87,10,3,986,-601,31.9,,3.1,-1.96666666666667,130508,5.11563713427481
SNL/MSU/DOE,MD-QQ4-EP2-S[(±45)/0/(+45)]S,45/-45/0/45/45/0/-45/45,EP,UNK,UNK,57,,56,43,0,1,4.03,,,,,,-27.6,-276,,-0.87,10,3,986,-601,31.9,,3.1,-1.96666666666667,534093,5.72761688599892
SNL/MSU/DOE,MD-QQ4-EP2-S[(±45)/0/(+45)]S,45/-45/0/45/45/0/-45/45,EP,UNK,UNK,57,,56,43,0,1,4.03,,,,,,-27.6,-276,,-0.87,10,3,986,-601,31.9,,3.1,-1.96666666666667,578656,5.76242046061879
SNL/MSU/DOE,MD-QQ4M-EP3-S[(±45)/0/(+45)]S,45/-45/0/45/45/0/-45/45,EP,UNK,UNK,46,,56,43,0,1,4.85,,,,,,207,20.7,0.89,0.089,0.1,4,790.5,,25.75,,3.085,,276206,5.44123310848805
SNL/MSU/DOE,MD-QQ4M-EP3-S[(±45)/0/(+45)]S,45/-45/0/45/45/0/-45/45,EP,UNK,UNK,46,,56,43,0,1,4.85,,,,,,241,24.1,1.06,0.106,0.1,4,790.5,,25.75,,3.085,,74523,4.87229032954708
SNL/MSU/DOE,MD-QQ4M-EP3-S[(±45)/0/(+45)]S,45/-45/0/45/45/0/-45/45,EP,UNK,UNK,46,,56,43,0,1,4.85,,,,,,241,24.1,1.04,0.104,0.1,4,790.5,,25.75,,3.085,,149099,5.17347473067004
SNL/MSU/DOE,MD-QQ4M-EP3-S[(±45)/0/(+45)]S,45/-45/0/45/45/0/-45/45,EP,UNK,UNK,46,,56,43,0,1,4.85,,,,,,172,17.2,0.67,0.067,0.1,4,790.5,,25.75,,3.085,,1383582,6.141004903334
SNL/MSU/DOE,MD-QQ4M-EP3-S[(±45)/0/(+45)]S,45/-45/0/45/45/0/-45/45,EP,UNK,UNK,46,,56,43,0,1,4.85,,,,,,345,34.5,1.48,0.148,0.1,3,790.5,,25.75,,3.085,,9427,3.97437350708142
SNL/MSU/DOE,MD-QQ4M-EP3-S[(±45)/0/(+45)]S,45/-45/0/45/45/0/-45/45,EP,UNK,UNK,46,,56,43,0,1,4.85,,,,,,207,20.7,0.89,0.089,0.1,5,790.5,,25.75,,3.085,,526719,5.7215789846691
SNL/MSU/DOE,MD-QQ4M-EP3-S[(±45)/0/(+45)]S,45/-45/0/45/45/0/-45/45,EP,UNK,UNK,46,,56,43,0,1,4.85,,,,,,345,34.5,1.48,0.148,0.1,3,790.5,,25.75,,3.085,,6879,3.8375253094496
SNL/MSU/DOE,MD-QQ4M-EP3-S[(±45)/0/(+45)]S,45/-45/0/45/45/0/-45/45,EP,UNK,UNK,46,,56,43,0,1,4.85,,,,,,345,34.5,1.48,0.148,0.1,3,790.5,,25.75,,3.085,,5765,3.76079931163072
SNL/MSU/DOE,MD-L1200-EP5-D(±45/(0)2)S,45/-45/0/0/0/0/-45/45,EP,UNK,UNK,57,,71,26,3,0,4.29,,,,,,414,41.4,1.21,,0.1,2,890.666666666667,-757.2,36.4333333333333,36.5,2.81,-2.216,78304,4.8937839476717
SNL/MSU/DOE,MD-L1200-EP5-D(±45/(0)2)S,45/-45/0/0/0/0/-45/45,EP,UNK,UNK,57,,71,26,3,0,4.29,,,,,,414,41.4,1.21,,0.1,2,890.666666666667,-757.2,36.4333333333333,36.5,2.81,-2.216,38108,4.58101615654555
SNL/MSU/DOE,MD-L1200-EP5-D(±45/(0)2)S,45/-45/0/0/0/0/-45/45,EP,UNK,UNK,57,,71,26,3,0,4.29,,,,,,414,41.4,1.21,,0.1,2,890.666666666667,-757.2,36.4333333333333,36.5,2.81,-2.216,61012,4.78541526158848
SNL/MSU/DOE,MD-L1200-EP5-D(±45/(0)2)S,45/-45/0/0/0/0/-45/45,EP,UNK,UNK,57,,71,26,3,0,4.29,,,,,,552,55.2,1.78,,0.1,1,890.666666666667,-757.2,36.4333333333333,36.5,2.81,-2.216,5218,3.7175040747642
SNL/MSU/DOE,MD-L1200-EP5-D(±45/(0)2)S,45/-45/0/0/0/0/-45/45,EP,UNK,UNK,57,,71,26,3,0,4.29,,,,,,552,55.2,1.78,,0.1,1,890.666666666667,-757.2,36.4333333333333,36.5,2.81,-2.216,3847,3.58512218630682
SNL/MSU/DOE,MD-L1200-EP5-D(±45/(0)2)S,45/-45/0/0/0/0/-45/45,EP,UNK,UNK,57,,71,26,3,0,4.29,,,,,,483,48.3,1.56,,0.1,1,890.666666666667,-757.2,36.4333333333333,36.5,2.81,-2.216,11805,4.07206599141475
SNL/MSU/DOE,MD-L1200-EP5-D(±45/(0)2)S,45/-45/0/0/0/0/-45/45,EP,UNK,UNK,57,,71,26,3,0,4.29,,,,,,483,48.3,1.56,,0.1,2,890.666666666667,-757.2,36.4333333333333,36.5,2.81,-2.216,26563,4.4242771222724
SNL/MSU/DOE,MD-L1200-EP5-D(±45/(0)2)S,45/-45/0/0/0/0/-45/45,EP,UNK,UNK,57,,71,26,3,0,4.29,,,,,,345,34.5,1.01,,0.1,3,890.666666666667,-757.2,36.4333333333333,36.5,2.81,-2.216,569181,5.75525039434113
SNL/MSU/DOE,MD-L1200-EP5-D(±45/(0)2)S,45/-45/0/0/0/0/-45/45,EP,UNK,UNK,57,,71,26,3,0,4.29,,,,,,345,34.5,1.01,,0.1,3,890.666666666667,-757.2,36.4333333333333,36.5,2.81,-2.216,466085,5.66846512627081
SNL/MSU/DOE,MD-L1200-EP5-D(±45/(0)2)S,45/-45/0/0/0/0/-45/45,EP,UNK,UNK,57,,71,26,3,0,4.29,,,,,,345,34.5,1.01,,0.1,3,890.666666666667,-757.2,36.4333333333333,36.5,2.81,-2.216,742158,5.87049637323514
SNL/MSU/DOE,MD-LT1200-EP5-D(±45/(0)2)S,45/-45/0/0/0/0/-45/45,EP,UNK,UNK,58,,72,28,0,0,4.24,,,,,,414,41.4,1.3,0.13,0.1,2,817.666666666667,-600.666666666667,35.2333333333333,37,2.76666666666667,-1.806,23503,4.37112330058195
SNL/MSU/DOE,MD-LT1200-EP5-D(±45/(0)2)S,45/-45/0/0/0/0/-45/45,EP,UNK,UNK,58,,72,28,0,0,4.24,,,,,,414,41.4,1.3,0.13,0.1,2,817.666666666667,-600.666666666667,35.2333333333333,37,2.76666666666667,-1.806,24891,4.396042344811
SNL/MSU/DOE,MD-LT1200-EP5-D(±45/(0)2)S,45/-45/0/0/0/0/-45/45,EP,UNK,UNK,58,,72,28,0,0,4.24,,,,,,414,41.4,1.3,0.13,0.1,2,817.666666666667,-600.666666666667,35.2333333333333,37,2.76666666666667,-1.806,20542,4.31264272488341
SNL/MSU/DOE,MD-TLT1200-EP5-D(±45/(0)2)S,45/-45/0/0/0/0/-45/45,EP,UNK,UNK,60,,69,27,4,0,3.88,,,,,,414,41.4,1.24,,0.1,2,857.333333333333,-613.2,37.35,34.6,2.48,-1.93,49728,4.6966009927848
SNL/MSU/DOE,MD-TLT1200-EP5-D(±45/(0)2)S,45/-45/0/0/0/0/-45/45,EP,UNK,UNK,60,,69,27,4,0,3.88,,,,,,414,41.4,1.17,,0.1,2,857.333333333333,-613.2,37.35,34.6,2.48,-1.93,60555,4.782150008466
SNL/MSU/DOE,MD-TLT1200-EP5-D(±45/(0)2)S,45/-45/0/0/0/0/-45/45,EP,UNK,UNK,60,,69,27,4,0,3.88,,,,,,414,41.4,1.13,,0.1,2,857.333333333333,-613.2,37.35,34.6,2.48,-1.93,55244,4.74228511659441
SNL/MSU/DOE,MD-TLT1200-EP5-D(±45/(0)2)S,45/-45/0/0/0/0/-45/45,EP,UNK,UNK,60,,69,27,4,0,3.88,,,,,,345,34.5,1.05,,0.1,4,857.333333333333,-613.2,37.35,34.6,2.48,-1.93,287535,5.45869071644028
SNL/MSU/DOE,MD-TLT1200-EP5-D(±45/(0)2)S,45/-45/0/0/0/0/-45/45,EP,UNK,UNK,60,,69,27,4,0,3.88,,,,,,345,34.5,0.97,,0.1,4,857.333333333333,-613.2,37.35,34.6,2.48,-1.93,205805,5.31345592167049
SNL/MSU/DOE,MD-TLT1200-EP5-D(±45/(0)2)S,45/-45/0/0/0/0/-45/45,EP,UNK,UNK,60,,69,27,4,0,3.88,,,,,,345,34.5,1.04,,0.1,3,857.333333333333,-613.2,37.35,34.6,2.48,-1.93,192406,5.28421861097758
SNL/MSU/DOE,MD-TLT1200-EP5-D(±45/(0)2)S,45/-45/0/0/0/0/-45/45,EP,UNK,UNK,60,,69,27,4,0,3.88,,,,,,276,27.6,0.78,,0.1,3,857.333333333333,-613.2,37.35,34.6,2.48,-1.93,484806,5.68556798605668
SNL/MSU/DOE,MD-TLT1200-EP5-D(±45/(0)2)S,45/-45/0/0/0/0/-45/45,EP,UNK,UNK,60,,69,27,4,0,3.88,,,,,,276,27.6,0.87,,0.1,3,857.333333333333,-613.2,37.35,34.6,2.48,-1.93,1737006,6.23980131859816
SNL/MSU/DOE,MD-TLT1200-EP5-D(±45/(0)2)S,45/-45/0/0/0/0/-45/45,EP,UNK,UNK,60,,69,27,4,0,3.88,,,,,,552,55.2,1.73,,0.1,2,857.333333333333,-613.2,37.35,34.6,2.48,-1.93,4228,3.62613497863539
SNL/MSU/DOE,MD-TLT1200-EP5-D(±45/(0)2)S,45/-45/0/0/0/0/-45/45,EP,UNK,UNK,60,,69,27,4,0,3.88,,,,,,552,55.2,1.73,,0.1,2,857.333333333333,-613.2,37.35,34.6,2.48,-1.93,3044,3.48344464809854
SNL/MSU/DOE,MD-LT1200G50-EP5-D(±45/(0)2)S,45/-45/0/0/0/0/-45/45,EP,UNK,UNK,59,,69,31,0,0,4.45,,,,,,414,41.4,1.38,,0.1,2,808.666666666667,-647.4,37.5,35.8,2.8,-1.89,31638,4.50020902171511
SNL/MSU/DOE,MD-LT1200G50-EP5-D(±45/(0)2)S,45/-45/0/0/0/0/-45/45,EP,UNK,UNK,59,,69,31,0,0,4.45,,,,,,414,41.4,1.38,,0.1,2,808.666666666667,-647.4,37.5,35.8,2.8,-1.89,23331,4.36793335367479
SNL/MSU/DOE,MD-LT1200G50-EP5-D(±45/(0)2)S,45/-45/0/0/0/0/-45/45,EP,UNK,UNK,59,,69,31,0,0,4.45,,,,,,414,41.4,1.38,,0.1,2,808.666666666667,-647.4,37.5,35.8,2.8,-1.89,12522,4.0976736994491
SNL/MSU/DOE,MD-L1400Thru-EP5-D(±45/(0)2)S,45/-45/0/0/0/0/-45/45,EP,UNK,UNK,60,,75,22,2,0,4.65,,,,,,414,41.4,1.15,,0.1,3,896,-740.2,40,38.5,2.8,-1.94,96044,4.98247023907504
SNL/MSU/DOE,MD-L1400Thru-EP5-D(±45/(0)2)S,45/-45/0/0/0/0/-45/45,EP,UNK,UNK,60,,75,22,2,0,4.65,,,,,,414,41.4,1.15,,0.1,3,896,-740.2,40,38.5,2.8,-1.94,112498,5.05114480158796
SNL/MSU/DOE,MD-L1400Thru-EP5-D(±45/(0)2)S,45/-45/0/0/0/0/-45/45,EP,UNK,UNK,60,,75,22,2,0,4.65,,,,,,414,41.4,1.15,,0.1,3,896,-740.2,40,38.5,2.8,-1.94,94186,4.97398635316862
SNL/MSU/DOE,MD-L1400Thru-EP5-D(±45/(0)2)S,45/-45/0/0/0/0/-45/45,EP,UNK,UNK,60,,75,22,2,0,4.65,,,,,,414,41.4,1.15,,0.1,2,896,-740.2,40,38.5,2.8,-1.94,41242,4.61533971790883
SNL/MSU/DOE,MD-L1400Thru-EP5-D(±45/(0)2)S,45/-45/0/0/0/0/-45/45,EP,UNK,UNK,60,,75,22,2,0,4.65,,,,,,414,41.4,1.15,,0.1,2,896,-740.2,40,38.5,2.8,-1.94,33144,4.52040492029024
SNL/MSU/DOE,MD-L1400Thru-EP5-D(±45/(0)2)S,45/-45/0/0/0/0/-45/45,EP,UNK,UNK,60,,75,22,2,0,4.65,,,,,,414,41.4,1.15,,0.1,2,896,-740.2,40,38.5,2.8,-1.94,106213,5.02617767571662
SNL/MSU/DOE,MD-L1400Thru-EP5-D(±45/(0)2)S,45/-45/0/0/0/0/-45/45,EP,UNK,UNK,60,,75,22,2,0,4.65,,,,,,345,34.5,0.96,,0.1,3,896,-740.2,40,38.5,2.8,-1.94,340298,5.53185939666702
SNL/MSU/DOE,MD-L1400Thru-EP5-D(±45/(0)2)S,45/-45/0/0/0/0/-45/45,EP,UNK,UNK,60,,75,22,2,0,4.65,,,,,,345,34.5,0.96,,0.1,3,896,-740.2,40,38.5,2.8,-1.94,239765,5.37978578670172
SNL/MSU/DOE,MD-L1400Thru-EP5-D(±45/(0)2)S,45/-45/0/0/0/0/-45/45,EP,UNK,UNK,60,,75,22,2,0,4.65,,,,,,345,34.5,0.98,,0.1,3,896,-740.2,40,38.5,2.8,-1.94,463307,5.66586886190919
SNL/MSU/DOE,MD-L1400Thru-EP5-D(±45/(0)2)S,45/-45/0/0/0/0/-45/45,EP,UNK,UNK,60,,75,22,2,0,4.65,,,,,,552,55.2,1.73,,0.1,2,896,-740.2,40,38.5,2.8,-1.94,9631,3.9836713828602
SNL/MSU/DOE,MD-L1400Thru-EP5-D(±45/(0)2)S,45/-45/0/0/0/0/-45/45,EP,UNK,UNK,60,,75,22,2,0,4.65,,,,,,552,55.2,1.73,,0.1,2,896,-740.2,40,38.5,2.8,-1.94,7079,3.84997191232885
SNL/MSU/DOE,MD-L1400T-EP5-D(±45/(0)2)S,45/-45/0/0/0/0/-45/45,EP,UNK,UNK,54,,74,26,0,0,4.73,,,,,,414,41.4,1.2,,0.1,2,770,-655.6,36.7666666666667,37.3,2.76666666666667,-1.776,87467,4.94184423106649
SNL/MSU/DOE,MD-L1400T-EP5-D(±45/(0)2)S,45/-45/0/0/0/0/-45/45,EP,UNK,UNK,54,,74,26,0,0,4.73,,,,,,414,41.4,1.2,,0.1,2,770,-655.6,36.7666666666667,37.3,2.76666666666667,-1.776,114030,5.05701912432277
SNL/MSU/DOE,MD-L1400T-EP5-D(±45/(0)2)S,45/-45/0/0/0/0/-45/45,EP,UNK,UNK,54,,74,26,0,0,4.73,,,,,,414,41.4,1.2,,0.1,2,770,-655.6,36.7666666666667,37.3,2.76666666666667,-1.776,25313,4.40334361913045
SNL/MSU/DOE,MD-L1400TCU-EP5-D(±45/(0)2)S,45/-45/0/0/0/0/-45/45,EP,UNK,UNK,59,,74,26,0,0,4.71,,,,,,414,41.4,1.21,,0.1,2,779.333333333333,-686.6,40.8666666666667,37,2.83333333333333,-1.914,54413,4.73570267090735
SNL/MSU/DOE,MD-L1400TCU-EP5-D(±45/(0)2)S,45/-45/0/0/0/0/-45/45,EP,UNK,UNK,59,,74,26,0,0,4.71,,,,,,414,41.4,1.21,,0.1,2,779.333333333333,-686.6,40.8666666666667,37,2.83333333333333,-1.914,25309,4.40327498581169
SNL/MSU/DOE,MD-L1400TCU-EP5-D(±45/(0)2)S,45/-45/0/0/0/0/-45/45,EP,UNK,UNK,59,,74,26,0,0,4.71,,,,,,414,41.4,1.21,,0.1,2,779.333333333333,-686.6,40.8666666666667,37,2.83333333333333,-1.914,21144,4.32518715012365
SNL/MSU/DOE,MD-L1400TCS-EP5-D(±45/(0)2)S,45/-45/0/0/0/0/-45/45,EP,UNK,UNK,54,,79,21,0,0,4.87,,,,,,414,41.4,1.29,,0.1,2,759.666666666667,-683,37.4333333333333,36.8,2.7,-1.864,38654,4.5871944423175
SNL/MSU/DOE,MD-L1400TCS-EP5-D(±45/(0)2)S,45/-45/0/0/0/0/-45/45,EP,UNK,UNK,54,,79,21,0,0,4.87,,,,,,414,41.4,1.29,,0.1,2,759.666666666667,-683,37.4333333333333,36.8,2.7,-1.864,77631,4.89003518054297
SNL/MSU/DOE,MD-L1400TCS-EP5-D(±45/(0)2)S,45/-45/0/0/0/0/-45/45,EP,UNK,UNK,54,,79,21,0,0,4.87,,,,,,414,41.4,1.29,,0.1,2,759.666666666667,-683,37.4333333333333,36.8,2.7,-1.864,47032,4.67239344718103
SNL/MSU/DOE,MD-L1400BTW-EP5-D(±45/(0)2)S,45/-45/0/0/0/0/-45/45,EP,UNK,UNK,59,,74,26,0,0,4.68,,,,,,414,41.4,1.27,,0.1,2,945.666666666667,-697,38.3333333333333,38.3,3.13333333333333,-2.002,88762,4.948227079265
SNL/MSU/DOE,MD-L1400BTW-EP5-D(±45/(0)2)S,45/-45/0/0/0/0/-45/45,EP,UNK,UNK,59,,74,26,0,0,4.68,,,,,,414,41.4,1.27,,0.1,2,945.666666666667,-697,38.3333333333333,38.3,3.13333333333333,-2.002,92607,4.96664381547755
SNL/MSU/DOE,MD-L1400BTW-EP5-D(±45/(0)2)S,45/-45/0/0/0/0/-45/45,EP,UNK,UNK,59,,74,26,0,0,4.68,,,,,,414,41.4,1.27,,0.1,2,945.666666666667,-697,38.3333333333333,38.3,3.13333333333333,-2.002,50321,4.70174926300491
SNL/MSU/DOE,MD-L2400-EP5-D(±45/(0)2)S,45/-45/0/0/0/0/-45/45,EP,UNK,UNK,61,,73,26,1,0,4.07,,,,,,414,41.4,1.2,,0.1,2,919.666666666667,-660,36.0333333333333,34.3,2.87,-2.114,36639,4.56394361181873
SNL/MSU/DOE,MD-L2400-EP5-D(±45/(0)2)S,45/-45/0/0/0/0/-45/45,EP,UNK,UNK,61,,73,26,1,0,4.07,,,,,,414,41.4,1.2,,0.1,2,919.666666666667,-660,36.0333333333333,34.3,2.87,-2.114,68753,4.83729165312077
SNL/MSU/DOE,MD-L2400-EP5-D(±45/(0)2)S,45/-45/0/0/0/0/-45/45,EP,UNK,UNK,61,,73,26,1,0,4.07,,,,,,414,41.4,1.2,,0.1,2,919.666666666667,-660,36.0333333333333,34.3,2.87,-2.114,82887,4.91848642112944
SNL/MSU/DOE,MD-L2400-EP5-D(±45/(0)2)S,45/-45/0/0/0/0/-45/45,EP,UNK,UNK,61,,73,26,1,0,4.07,,,,,,345,34.5,1,,0.1,2,919.666666666667,-660,36.0333333333333,34.3,2.87,-2.114,151650,5.18084241464668
SNL/MSU/DOE,MD-L2400-EP5-D(±45/(0)2)S,45/-45/0/0/0/0/-45/45,EP,UNK,UNK,61,,73,26,1,0,4.07,,,,,,345,34.5,1,,0.1,2,919.666666666667,-660,36.0333333333333,34.3,2.87,-2.114,228423,5.35873983105446
SNL/MSU/DOE,MD-L2400-EP5-D(±45/(0)2)S,45/-45/0/0/0/0/-45/45,EP,UNK,UNK,61,,73,26,1,0,4.07,,,,,,552,55.2,1.72,,0.1,2,919.666666666667,-660,36.0333333333333,34.3,2.87,-2.114,6540,3.81557774832427
SNL/MSU/DOE,MD-L2400-EP5-D(±45/(0)2)S,45/-45/0/0/0/0/-45/45,EP,UNK,UNK,61,,73,26,1,0,4.07,,,,,,552,55.2,1.72,,0.1,2,919.666666666667,-660,36.0333333333333,34.3,2.87,-2.114,4069,3.60948768985329
SNL/MSU/DOE,MD-ELT5500-VE3[±45/0/±45/0/±45],45/-45/0/45/-45/0/45/-45,VE,UNK,UNK,55,,66,68,0,30,4.59,,,,,,552,55.2,2.15,,0.1,1,714.375,-670,31.6142857142857,,2.47875,-2.085,228,2.35793484700045
SNL/MSU/DOE,MD-ELT5500-VE3[±45/0/±45/0/±45],45/-45/0/45/-45/0/45/-45,VE,UNK,UNK,55,,66,68,0,30,4.59,,,,,,483,48.3,1.94,,0.1,2,714.375,-670,31.6142857142857,,2.47875,-2.085,673,2.82801506422398
SNL/MSU/DOE,MD-ELT5500-VE3[±45/0/±45/0/±45],45/-45/0/45/-45/0/45/-45,VE,UNK,UNK,55,,66,68,0,30,4.59,,,,,,483,48.3,1.94,,0.1,2,714.375,-670,31.6142857142857,,2.47875,-2.085,975,2.98900461569854
SNL/MSU/DOE,MD-ELT5500-VE3[±45/0/±45/0/±45],45/-45/0/45/-45/0/45/-45,VE,UNK,UNK,55,,66,68,0,30,4.59,,,,,,483,48.3,1.94,,0.1,2,714.375,-670,31.6142857142857,,2.47875,-2.085,486,2.68663626926229
SNL/MSU/DOE,MD-ELT5500-VE3[±45/0/±45/0/±45],45/-45/0/45/-45/0/45/-45,VE,UNK,UNK,55,,66,68,0,30,4.59,,,,,,414,41.4,1.71,,0.1,2,714.375,-670,31.6142857142857,,2.47875,-2.085,1666,3.22167499707077
SNL/MSU/DOE,MD-ELT5500-VE3[±45/0/±45/0/±45],45/-45/0/45/-45/0/45/-45,VE,UNK,UNK,55,,66,68,0,30,4.59,,,,,,414,41.4,1.71,,0.1,2,714.375,-670,31.6142857142857,,2.47875,-2.085,1595,3.2027606873932
SNL/MSU/DOE,MD-ELT5500-VE3[±45/0/±45/0/±45],45/-45/0/45/-45/0/45/-45,VE,UNK,UNK,55,,66,68,0,30,4.59,,,,,,414,41.4,1.71,,0.1,2,714.375,-670,31.6142857142857,,2.47875,-2.085,1044,3.01870049866624
SNL/MSU/DOE,MD-ELT5500-VE3[±45/0/±45/0/±45],45/-45/0/45/-45/0/45/-45,VE,UNK,UNK,55,,66,68,0,30,4.59,,,,,,345,34.5,1.44,,0.1,2,714.375,-670,31.6142857142857,,2.47875,-2.085,4303,3.63377134608256
SNL/MSU/DOE,MD-ELT5500-VE3[±45/0/±45/0/±45],45/-45/0/45/-45/0/45/-45,VE,UNK,UNK,55,,66,68,0,30,4.59,,,,,,345,34.5,1.44,,0.1,2,714.375,-670,31.6142857142857,,2.47875,-2.085,3253,3.51228406328185
SNL/MSU/DOE,MD-ELT5500-VE3[±45/0/±45/0/±45],45/-45/0/45/-45/0/45/-45,VE,UNK,UNK,55,,66,68,0,30,4.59,,,,,,345,34.5,1.44,,0.1,2,714.375,-670,31.6142857142857,,2.47875,-2.085,3891,3.59006123080374
SNL/MSU/DOE,MD-ELT5500-VE3[±45/0/±45/0/±45],45/-45/0/45/-45/0/45/-45,VE,UNK,UNK,55,,66,68,0,30,4.59,,,,,,276,27.6,1.17,,0.1,2,714.375,-670,31.6142857142857,,2.47875,-2.085,15490,4.19005141775921
SNL/MSU/DOE,MD-ELT5500-VE3[±45/0/±45/0/±45],45/-45/0/45/-45/0/45/-45,VE,UNK,UNK,55,,66,68,0,30,4.59,,,,,,276,27.6,1.17,,0.1,2,714.375,-670,31.6142857142857,,2.47875,-2.085,12135,4.08403978066795
SNL/MSU/DOE,MD-ELT5500-VE3[±45/0/±45/0/±45],45/-45/0/45/-45/0/45/-45,VE,UNK,UNK,55,,66,68,0,30,4.59,,,,,,276,27.6,1.17,,0.1,2,714.375,-670,31.6142857142857,,2.47875,-2.085,16258,4.21106711921703
SNL/MSU/DOE,MD-ELT5500-VE3[±45/0/±45/0/±45],45/-45/0/45/-45/0/45/-45,VE,UNK,UNK,55,,66,68,0,30,4.59,,,,,,207,20.7,0.88,,0.1,3,714.375,-670,31.6142857142857,,2.47875,-2.085,90748,4.95783706237443
SNL/MSU/DOE,MD-ELT5500-VE3[±45/0/±45/0/±45],45/-45/0/45/-45/0/45/-45,VE,UNK,UNK,55,,66,68,0,30,4.59,,,,,,207,20.7,0.88,,0.1,3,714.375,-670,31.6142857142857,,2.47875,-2.085,115190,5.06141477827707
SNL/MSU/DOE,MD-ELT5500-VE3[±45/0/±45/0/±45],45/-45/0/45/-45/0/45/-45,VE,UNK,UNK,55,,66,68,0,30,4.59,,,,,,172,17.2,0.73,,0.1,5,714.375,-670,31.6142857142857,,2.47875,-2.085,409092,5.61182098673419
SNL/MSU/DOE,MD-ELT5500-VE3[±45/0/±45/0/±45],45/-45/0/45/-45/0/45/-45,VE,UNK,UNK,55,,66,68,0,30,4.59,,,,,,172,17.2,0.73,,0.1,5,714.375,-670,31.6142857142857,,2.47875,-2.085,645463,5.80987135216962
SNL/MSU/DOE,MD-ELT5500-VE3[±45/0/±45/0/±45],45/-45/0/45/-45/0/45/-45,VE,UNK,UNK,55,,66,68,0,30,4.59,,,,,,138,13.8,0.58,,0.1,5,714.375,-670,31.6142857142857,,2.47875,-2.085,1500000,6.17609125905568
SNL/MSU/DOE,MD-ELT5500-VE3[±45/0/±45/0/±45],45/-45/0/45/-45/0/45/-45,VE,UNK,UNK,55,,66,68,0,30,4.59,,,,,,345,34.5,1.44,,0.1,2,714.375,-670,31.6142857142857,,2.47875,-2.085,7286,3.8624891669059
SNL/MSU/DOE,MD-ELT5500-VE3[±45/0/±45/0/±45],45/-45/0/45/-45/0/45/-45,VE,UNK,UNK,55,,66,68,0,30,4.59,,,,,,345,34.5,1.44,,0.1,2,714.375,-670,31.6142857142857,,2.47875,-2.085,6982,3.84397984447816
SNL/MSU/DOE,MD-ELT5500-VE3[±45/0/±45/0/±45],45/-45/0/45/-45/0/45/-45,VE,UNK,UNK,55,,66,68,0,30,4.59,,,,,,207,20.7,0.88,,0.1,2,714.375,-670,31.6142857142857,,2.47875,-2.085,184487,5.26596576872175
SNL/MSU/DOE,MD-ELT5500-VE3[±45/0/±45/0/±45],45/-45/0/45/-45/0/45/-45,VE,UNK,UNK,55,,66,68,0,30,4.59,,,,,,276,27.6,1.17,,0.1,2,714.375,-670,31.6142857142857,,2.47875,-2.085,20620,4.3142886609475
SNL/MSU/DOE,MD-ELT5500-VE3[±45/0/±45/0/±45],45/-45/0/45/-45/0/45/-45,VE,UNK,UNK,55,,66,68,0,30,4.59,,,,,,276,27.6,1.17,,0.1,2,714.375,-670,31.6142857142857,,2.47875,-2.085,17615,4.24588264751726
SNL/MSU/DOE,MD-ELT5500-VE3[±45/0/±45/0/±45],45/-45/0/45/-45/0/45/-45,VE,UNK,UNK,55,,66,68,0,30,4.59,,,,,,276,27.6,1.17,,0.1,2,714.375,-670,31.6142857142857,,2.47875,-2.085,19091,4.28082867763973
SNL/MSU/DOE,MD-ELT5500-VE3[±45/0/±45/0/±45],45/-45/0/45/-45/0/45/-45,VE,UNK,UNK,55,,66,68,0,30,4.59,,,,,,207,20.7,0.88,,0.1,3,714.375,-670,31.6142857142857,,2.47875,-2.085,162416,5.21062881043121
SNL/MSU/DOE,MD-ELT5500-VE3[±45/0/±45/0/±45],45/-45/0/45/-45/0/45/-45,VE,UNK,UNK,55,,66,68,0,30,4.59,,,,,,207,20.7,0.88,,0.1,3,714.375,-670,31.6142857142857,,2.47875,-2.085,211015,5.32431332821563
SNL/MSU/DOE,MD-ELT5500-VE3[±45/0/±45/0/±45],45/-45/0/45/-45/0/45/-45,VE,UNK,UNK,55,,66,68,0,30,4.59,,,,,,414,41.4,1.71,,0.1,2,714.375,-670,31.6142857142857,,2.47875,-2.085,2491,3.39637372753651
SNL/MSU/DOE,MD-ELT5500-VE3[±45/0/±45/0/±45],45/-45/0/45/-45/0/45/-45,VE,UNK,UNK,55,,66,68,0,30,4.59,,,,,,414,41.4,1.71,,0.1,2,714.375,-670,31.6142857142857,,2.47875,-2.085,1559,3.19284611518884
SNL/MSU/DOE,MD-ELT5500-VE3[±45/0/±45/0/±45],45/-45/0/45/-45/0/45/-45,VE,UNK,UNK,55,,66,68,0,30,4.59,,,,,,172,17.2,0.73,,0.1,4,714.375,-670,31.6142857142857,,2.47875,-2.085,1431704,6.15585323832485
SNL/MSU/DOE,MD-ELT5500-VE3[±45/0/±45/0/±45],45/-45/0/45/-45/0/45/-45,VE,UNK,UNK,55,,66,68,0,30,4.59,,,,,,172,17.2,0.73,,0.1,4,714.375,-670,31.6142857142857,,2.47875,-2.085,1134970,6.05498438222813
SNL/MSU/DOE,MD-ELT5500-VE3[±45/0/±45/0/±45],45/-45/0/45/-45/0/45/-45,VE,UNK,UNK,55,,66,68,0,30,4.59,,,,,,345,34.5,1.44,,0.1,2,714.375,-670,31.6142857142857,,2.47875,-2.085,9166,3.96217985290877
SNL/MSU/DOE,MD-ELT5500-VE3[±45/0/±45/0/±45],45/-45/0/45/-45/0/45/-45,VE,UNK,UNK,55,,66,68,0,30,4.59,,,,,,414,41.4,1.71,,0.1,2,714.375,-670,31.6142857142857,,2.47875,-2.085,1549,3.19005141775921
SNL/MSU/DOE,MD-ELT5500-VE3[±45/0/±45/0/±45],45/-45/0/45/-45/0/45/-45,VE,UNK,UNK,55,,66,68,0,30,4.59,,,,,,483,48.3,1.94,,0.1,1,714.375,-670,31.6142857142857,,2.47875,-2.085,596,2.77524625974024
SNL/MSU/DOE,MD-ELT5500-VE3[±45/0/±45/0/±45],45/-45/0/45/-45/0/45/-45,VE,UNK,UNK,55,,66,68,0,30,4.59,,,,,,483,48.3,1.94,,0.1,1,714.375,-670,31.6142857142857,,2.47875,-2.085,951,2.97818051693741
SNL/MSU/DOE,MD-ELT5500-VE3[±45/0/±45/0/±45],45/-45/0/45/-45/0/45/-45,VE,UNK,UNK,55,,66,68,0,30,4.59,,,,,,483,48.3,1.94,,0.1,1,714.375,-670,31.6142857142857,,2.47875,-2.085,494,2.69372694892365
SNL/MSU/DOE,MD-ELT5500-VE3[±45/0/±45/0/±45],45/-45/0/45/-45/0/45/-45,VE,UNK,UNK,55,,66,68,0,30,4.59,,,,,,552,55.2,2.15,,0.1,1,714.375,-670,31.6142857142857,,2.47875,-2.085,227,2.35602585719312
SNL/MSU/DOE,MD-ELT5500-VE3[±45/0/±45/0/±45],45/-45/0/45/-45/0/45/-45,VE,UNK,UNK,55,,66,68,0,30,4.59,,,,,,552,55.2,2.15,,0.1,1,714.375,-670,31.6142857142857,,2.47875,-2.085,251,2.39967372148104
SNL/MSU/DOE,MD-ELT5500-VE3[±45/0/±45/0/±45],45/-45/0/45/-45/0/45/-45,VE,UNK,UNK,55,,66,68,0,30,4.59,,,,,,552,55.2,2.15,,0.1,1,714.375,-670,31.6142857142857,,2.47875,-2.085,133,2.12385164096709
SNL/MSU/DOE,MD-ELT5500-VE3[±45/0/±45/0/±45],45/-45/0/45/-45/0/45/-45,VE,UNK,UNK,55,,66,68,0,30,4.59,,,,,,621,62.1,2.33,,0.1,1,714.375,-670,31.6142857142857,,2.47875,-2.085,92,1.96378782734556
