Repository: Luwen-Zhang/SNEnsemble

# Copyright Notification

## Composites

We reformat and merge fatigue testing records from SNL/MSU/DOE, OptiMat, UPWIND, and FACT databases into a single database with careful considerations, including filtering invalid entries, rename variables, fix improper calculations in the records, to obtain clean and consistent data to fit machine 
learning usages. We leave the original format ("2019_SNL_MSU_DOE_Composite-Materials-Database_Wind_29pt0.xlsx" and "Optidat UPWIND 28_3_2017.xls") in the folder. Any derived database should be directly based on the original files instead of our merged database. We are not responsible for the accuracy of the testing records.

File: data/composite_database_10082023.csv (part 8 of 36)
Data source,Material_Code,Sequence,Resin Type,Waveform,Control,Fiber Volume Fraction,Fiber Weight Fraction,Fiber Weight Fraction (0-deg),Fiber Weight Fraction (45-deg),Fiber Weight Fraction (90-deg),Fiber Weight Fraction (Other Dir.),Thickness,Tab Thickness,Width,Length,Load Length,Area,Maximum Stress,Minimum Stress,Maximum Strain,Minimum Strain,R-value,Frequency,Ultimate Tensile Stress,Ultimate Compressive Stress,Tensile Modulus,Compressive Modulus,Ultimate Tensile Strain,Ultimate Compressive Strain,Cycles to Failure,log10(Cycles to Failure)
SNL/MSU/DOE,MD-QQ1-EP2-S[(±45)/(90)2]S,45/-45/90/90/90/90/-45/45,EP,UNK,UNK,52.0,,16.0,26.0,57.0,1.0,4.09,,,,,,110.0,77.0,0.64,0.448,0.7,1.0,148.2352941176471,-274.0,17.5,,0.8505882352941176,-1.585555555555556,784.0,2.894316062684438
SNL/MSU/DOE,MD-QQ1-EP2-S[(±45)/(90)2]S,45/-45/90/90/90/90/-45/45,EP,UNK,UNK,52.0,,16.0,26.0,57.0,1.0,4.09,,,,,,69.0,48.3,0.4,0.28,0.7,5.0,148.2352941176471,-274.0,17.5,,0.8505882352941176,-1.585555555555556,1455858.0,6.163119017268312
SNL/MSU/DOE,MD-QQ1-EP2-S[(±45)/(90)2]S,45/-45/90/90/90/90/-45/45,EP,UNK,UNK,52.0,,16.0,26.0,57.0,1.0,4.09,,,,,,69.0,48.3,0.4,0.28,0.7,5.0,148.2352941176471,-274.0,17.5,,0.8505882352941176,-1.585555555555556,2028820.0,6.307243517474719
SNL/MSU/DOE,MD-QQ1-EP2-S[(±45)/(90)2]S,45/-45/90/90/90/90/-45/45,EP,UNK,UNK,52.0,,16.0,26.0,57.0,1.0,4.09,,,,,,124.0,86.8,0.72,0.504,0.7,1.0,148.2352941176471,-274.0,17.5,,0.8505882352941176,-1.585555555555556,12.0,1.079181246047625
SNL/MSU/DOE,MD-QQ1-EP2-S[(±45)/(90)2]S,45/-45/90/90/90/90/-45/45,EP,UNK,UNK,52.0,,16.0,26.0,57.0,1.0,4.09,,,,,,124.0,86.8,0.72,0.504,0.7,1.0,148.2352941176471,-274.0,17.5,,0.8505882352941176,-1.585555555555556,6.0,0.7781512503836436
SNL/MSU/DOE,MD-QQ1-EP2-S[(±45)/(90)2]S,45/-45/90/90/90/90/-45/45,EP,UNK,UNK,52.0,,16.0,26.0,57.0,1.0,4.09,,,,,,124.0,86.8,0.72,0.504,0.7,1.0,148.2352941176471,-274.0,17.5,,0.8505882352941176,-1.585555555555556,3.0,0.4771212547196624
SNL/MSU/DOE,MD-QQ2-EP2-S[(±45)/0/(±45)]S,45/-45/0/45/-45/-45/45/0/-45/45,EP,UNK,UNK,52.0,,64.0,35.0,0.0,1.0,3.96,,,,,,172.0,17.2,0.82,,0.1,4.0,552.0,,22.5,,2.41,,204625.0,5.310958692419998
SNL/MSU/DOE,MD-QQ2-EP2-S[(±45)/0/(±45)]S,45/-45/0/45/-45/-45/45/0/-45/45,EP,UNK,UNK,52.0,,64.0,35.0,0.0,1.0,3.96,,,,,,172.0,17.2,0.82,,0.1,4.0,552.0,,22.5,,2.41,,132171.0,5.121136175863877
SNL/MSU/DOE,MD-QQ2-EP2-S[(±45)/0/(±45)]S,45/-45/0/45/-45/-45/45/0/-45/45,EP,UNK,UNK,52.0,,64.0,35.0,0.0,1.0,3.96,,,,,,172.0,17.2,0.82,,0.1,2.0,552.0,,22.5,,2.41,,88760.0,4.948217293559971
SNL/MSU/DOE,MD-QQ2-EP2-S[(±45)/0/(±45)]S,45/-45/0/45/-45/-45/45/0/-45/45,EP,UNK,UNK,52.0,,64.0,35.0,0.0,1.0,3.96,,,,,,276.0,27.6,1.3,,0.1,2.0,552.0,,22.5,,2.41,,3248.0,3.511616020569138
SNL/MSU/DOE,MD-QQ2-EP2-S[(±45)/0/(±45)]S,45/-45/0/45/-45/-45/45/0/-45/45,EP,UNK,UNK,52.0,,64.0,35.0,0.0,1.0,3.96,,,,,,276.0,27.6,1.3,,0.1,2.0,552.0,,22.5,,2.41,,4446.0,3.647969458362972
SNL/MSU/DOE,MD-QQ2-EP2-S[(±45)/0/(±45)]S,45/-45/0/45/-45/-45/45/0/-45/45,EP,UNK,UNK,52.0,,64.0,35.0,0.0,1.0,3.96,,,,,,276.0,27.6,1.3,,0.1,2.0,552.0,,22.5,,2.41,,2971.0,3.472902651803664
SNL/MSU/DOE,MD-QQ2-EP2-S[(±45)/0/(±45)]S,45/-45/0/45/-45/-45/45/0/-45/45,EP,UNK,UNK,52.0,,64.0,35.0,0.0,1.0,3.96,,,,,,138.0,13.8,0.66,,0.1,5.0,552.0,,22.5,,2.41,,1085534.0,6.035643430536767
SNL/MSU/DOE,MD-QQ2-EP2-S[(±45)/0/(±45)]S,45/-45/0/45/-45/-45/45/0/-45/45,EP,UNK,UNK,52.0,,64.0,35.0,0.0,1.0,3.96,,,,,,-34.5,-345.0,,-1.47,10.0,1.0,552.0,,22.5,,2.41,,552.0,2.741939077729199
SNL/MSU/DOE,MD-QQ2-EP2-S[(±45)/0/(±45)]S,45/-45/0/45/-45/-45/45/0/-45/45,EP,UNK,UNK,52.0,,64.0,35.0,0.0,1.0,3.96,,,,,,-41.4,-414.0,,-1.78,10.0,1.0,552.0,,22.5,,2.41,,163.0,2.212187604403958
SNL/MSU/DOE,MD-QQ2-EP2-S[(±45)/0/(±45)]S,45/-45/0/45/-45/-45/45/0/-45/45,EP,UNK,UNK,52.0,,64.0,35.0,0.0,1.0,3.96,,,,,,138.0,13.8,0.63,,0.1,3.0,552.0,,22.5,,2.41,,902129.0,5.955268643952582
SNL/MSU/DOE,MD-QQ2-EP2-S[(±45)/0/(±45)]S,45/-45/0/45/-45/-45/45/0/-45/45,EP,UNK,UNK,52.0,,64.0,35.0,0.0,1.0,3.96,,,,,,145.0,14.5,0.71,,0.1,3.0,552.0,,22.5,,2.41,,345023.0,5.537848047073679
SNL/MSU/DOE,MD-QQ2-EP2-S[(±45)/0/(±45)]S,45/-45/0/45/-45/-45/45/0/-45/45,EP,UNK,UNK,52.0,,64.0,35.0,0.0,1.0,3.96,,,,,,138.0,13.8,0.66,,0.1,4.0,552.0,,22.5,,2.41,,518713.0,5.71492713243067
SNL/MSU/DOE,MD-QQ2-EP2-S[(±45)/0/(±45)]S,45/-45/0/45/-45/-45/45/0/-45/45,EP,UNK,UNK,52.0,,64.0,35.0,0.0,1.0,3.96,,,,,,172.0,17.2,0.85,,0.1,3.0,552.0,,22.5,,2.41,,91254.0,4.960251910277593
SNL/MSU/DOE,MD-QQ2-EP2-S[(±45)/0/(±45)]S,45/-45/0/45/-45/-45/45/0/-45/45,EP,UNK,UNK,52.0,,64.0,35.0,0.0,1.0,3.96,,,,,,172.0,17.2,0.85,,0.1,3.0,552.0,,22.5,,2.41,,169315.0,5.228695434946836
SNL/MSU/DOE,MD-QQ2-EP2-S[(±45)/0/(±45)]S,45/-45/0/45/-45/-45/45/0/-45/45,EP,UNK,UNK,52.0,,64.0,35.0,0.0,1.0,3.96,,,,,,276.0,27.6,1.3,,0.1,4.0,552.0,,22.5,,2.41,,4314.0,3.634880140766526
SNL/MSU/DOE,MD-QQ4L-EP2-S[(±45)/0/(+45)]S,45/-45/0/45/45/0/-45/45,EP,UNK,UNK,40.0,,56.0,43.0,0.0,1.0,5.7,,,,,,345.0,34.5,1.75,,0.1,3.0,673.3333333333334,,,,3.133333333333333,,43303.0,4.636517984998013
SNL/MSU/DOE,MD-QQ4L-EP2-S[(±45)/0/(+45)]S,45/-45/0/45/45/0/-45/45,EP,UNK,UNK,40.0,,56.0,43.0,0.0,1.0,5.7,,,,,,293.0,29.3,1.36,,0.1,4.0,673.3333333333334,,,,3.133333333333333,,157677.0,5.197768348360174
SNL/MSU/DOE,MD-QQ4L-EP2-S[(±45)/0/(+45)]S,45/-45/0/45/45/0/-45/45,EP,UNK,UNK,40.0,,56.0,43.0,0.0,1.0,5.7,,,,,,293.0,29.3,1.36,,0.1,4.0,673.3333333333334,,,,3.133333333333333,,123928.0,5.093169440933458
SNL/MSU/DOE,MD-QQ4L-EP2-S[(±45)/0/(+45)]S,45/-45/0/45/45/0/-45/45,EP,UNK,UNK,40.0,,56.0,43.0,0.0,1.0,5.7,,,,,,293.0,29.3,1.46,,0.1,4.0,673.3333333333334,,,,3.133333333333333,,138722.0,5.142145341541466
SNL/MSU/DOE,MD-QQ4L-EP2-S[(±45)/0/(+45)]S,45/-45/0/45/45/0/-45/45,EP,UNK,UNK,40.0,,56.0,43.0,0.0,1.0,5.7,,,,,,241.0,24.1,1.13,,0.1,4.0,673.3333333333334,,,,3.133333333333333,,1128827.0,6.052627388601337
SNL/MSU/DOE,MD-QQ4L-EP2-S[(±45)/0/(+45)]S,45/-45/0/45/45/0/-45/45,EP,UNK,UNK,40.0,,56.0,43.0,0.0,1.0,5.7,,,,,,241.0,24.1,1.12,,0.1,4.0,673.3333333333334,,,,3.133333333333333,,955910.0,5.980417004887677
SNL/MSU/DOE,MD-QQ4L-EP2-S[(±45)/0/(+45)]S,45/-45/0/45/45/0/-45/45,EP,UNK,UNK,40.0,,56.0,43.0,0.0,1.0,5.7,,,,,,241.0,24.1,1.12,,0.1,5.0,673.3333333333334,,,,3.133333333333333,,1008882.0,6.003840373624733
SNL/MSU/DOE,MD-QQ4L-EP2-S[(±45)/0/(+45)]S,45/-45/0/45/45/0/-45/45,EP,UNK,UNK,40.0,,56.0,43.0,0.0,1.0,5.7,,,,,,448.0,44.8,2.27,,0.1,2.0,673.3333333333334,,,,3.133333333333333,,2178.0,3.338057875419756
SNL/MSU/DOE,MD-QQ4L-EP2-S[(±45)/0/(+45)]S,45/-45/0/45/45/0/-45/45,EP,UNK,UNK,40.0,,56.0,43.0,0.0,1.0,5.7,,,,,,448.0,44.8,2.27,,0.1,2.0,673.3333333333334,,,,3.133333333333333,,1465.0,3.165837624690128
SNL/MSU/DOE,MD-QQ4L-EP2-S[(±45)/0/(+45)]S,45/-45/0/45/45/0/-45/45,EP,UNK,UNK,40.0,,56.0,43.0,0.0,1.0,5.7,,,,,,345.0,34.5,1.75,,0.1,2.0,673.3333333333334,,,,3.133333333333333,,17693.0,4.247801477510172
SNL/MSU/DOE,MD-QQ4L-EP2-S[(±45)/0/(+45)]S,45/-45/0/45/45/0/-45/45,EP,UNK,UNK,40.0,,56.0,43.0,0.0,1.0,5.7,,,,,,345.0,34.5,1.75,,0.1,2.0,673.3333333333334,,,,3.133333333333333,,5765.0,3.760799311630718
SNL/MSU/DOE,MD-QQ4-EP2-S[(±45)/0/(+45)]S,45/-45/0/45/45/0/-45/45,EP,UNK,UNK,57.0,,56.0,43.0,0.0,1.0,4.03,,,,,,241.0,24.1,0.86,,0.1,3.0,986.0,-601.0,31.9,,3.1,-1.966666666666667,147136.0,5.167718945253166
SNL/MSU/DOE,MD-QQ4-EP2-S[(±45)/0/(+45)]S,45/-45/0/45/45/0/-45/45,EP,UNK,UNK,57.0,,56.0,43.0,0.0,1.0,4.03,,,,,,241.0,24.1,0.76,,0.1,3.0,986.0,-601.0,31.9,,3.1,-1.966666666666667,66756.0,4.824490305988453
SNL/MSU/DOE,MD-QQ4-EP2-S[(±45)/0/(+45)]S,45/-45/0/45/45/0/-45/45,EP,UNK,UNK,57.0,,56.0,43.0,0.0,1.0,4.03,,,,,,241.0,24.1,0.76,,0.1,3.0,986.0,-601.0,31.9,,3.1,-1.966666666666667,155378.0,5.19138952698111
SNL/MSU/DOE,MD-QQ4-EP2-S[(±45)/0/(+45)]S,45/-45/0/45/45/0/-45/45,EP,UNK,UNK,57.0,,56.0,43.0,0.0,1.0,4.03,,,,,,345.0,34.5,1.12,,0.1,2.0,986.0,-601.0,31.9,,3.1,-1.966666666666667,7081.0,3.850094594386701
SNL/MSU/DOE,MD-QQ4-EP2-S[(±45)/0/(+45)]S,45/-45/0/45/45/0/-45/45,EP,UNK,UNK,57.0,,56.0,43.0,0.0,1.0,4.03,,,,,,345.0,34.5,1.12,,0.1,2.0,986.0,-601.0,31.9,,3.1,-1.966666666666667,6949.0,3.841922311679451
SNL/MSU/DOE,MD-QQ4-EP2-S[(±45)/0/(+45)]S,45/-45/0/45/45/0/-45/45,EP,UNK,UNK,57.0,,56.0,43.0,0.0,1.0,4.03,,,,,,190.0,19.0,0.6,,0.1,4.0,986.0,-601.0,31.9,,3.1,-1.966666666666667,574433.0,5.759239381279911
SNL/MSU/DOE,MD-QQ4-EP2-S[(±45)/0/(+45)]S,45/-45/0/45/45/0/-45/45,EP,UNK,UNK,57.0,,56.0,43.0,0.0,1.0,4.03,,,,,,190.0,19.0,0.6,,0.1,4.0,986.0,-601.0,31.9,,3.1,-1.966666666666667,836243.0,5.922332495410741
SNL/MSU/DOE,MD-QQ4-EP2-S[(±45)/0/(+45)]S,45/-45/0/45/45/0/-45/45,EP,UNK,UNK,57.0,,56.0,43.0,0.0,1.0,4.03,,,,,,200.0,20.0,0.63,,0.1,6.0,986.0,-601.0,31.9,,3.1,-1.966666666666667,1879617.0,6.274069364299843
SNL/MSU/DOE,MD-QQ4-EP2-S[(±45)/0/(+45)]S,45/-45/0/45/45/0/-45/45,EP,UNK,UNK,57.0,,56.0,43.0,0.0,1.0,4.03,,,,,,200.0,20.0,0.63,,0.1,6.0,986.0,-601.0,31.9,,3.1,-1.966666666666667,629011.0,5.7986582403539
SNL/MSU/DOE,MD-QQ4-EP2-S[(±45)/0/(+45)]S,45/-45/0/45/45/0/-45/45,EP,UNK,UNK,57.0,,56.0,43.0,0.0,1.0,4.03,,,,,,200.0,20.0,0.63,,0.1,6.0,986.0,-601.0,31.9,,3.1,-1.966666666666667,182569.0,5.26142703676955
SNL/MSU/DOE,MD-QQ4-EP2-S[(±45)/0/(+45)]S,45/-45/0/45/45/0/-45/45,EP,UNK,UNK,57.0,,56.0,43.0,0.0,1.0,4.03,,,,,,345.0,34.5,1.15,,0.1,1.0,986.0,-601.0,31.9,,3.1,-1.966666666666667,7018.0,3.846213363879388
SNL/MSU/DOE,MD-QQ4-EP2-S[(±45)/0/(+45)]S,45/-45/0/45/45/0/-45/45,EP,UNK,UNK,57.0,,56.0,43.0,0.0,1.0,4.03,,,,,,190.0,19.0,0.6,,0.1,6.0,986.0,-601.0,31.9,,3.1,-1.966666666666667,2857771.0,6.456027424797509
SNL/MSU/DOE,MD-QQ4-EP2-S[(±45)/0/(+45)]S,45/-45/0/45/45/0/-45/45,EP,UNK,UNK,57.0,,56.0,43.0,0.0,1.0,4.03,,,,,,-34.5,-345.0,,-1.08,10.0,2.0,986.0,-601.0,31.9,,3.1,-1.966666666666667,19068.0,4.280305143255005
SNL/MSU/DOE,MD-QQ4-EP2-S[(±45)/0/(+45)]S,45/-45/0/45/45/0/-45/45,EP,UNK,UNK,57.0,,56.0,43.0,0.0,1.0,4.03,,,,,,-34.5,-345.0,,-1.08,10.0,1.0,986.0,-601.0,31.9,,3.1,-1.966666666666667,60727.0,4.783381826888621
SNL/MSU/DOE,MD-QQ4-EP2-S[(±45)/0/(+45)]S,45/-45/0/45/45/0/-45/45,EP,UNK,UNK,57.0,,56.0,43.0,0.0,1.0,4.03,,,,,,-34.5,-345.0,,-1.08,10.0,3.0,986.0,-601.0,31.9,,3.1,-1.966666666666667,30167.0,4.479532123293082
SNL/MSU/DOE,MD-QQ4-EP2-S[(±45)/0/(+45)]S,45/-45/0/45/45/0/-45/45,EP,UNK,UNK,57.0,,56.0,43.0,0.0,1.0,4.03,,,,,,-27.6,-276.0,,-0.87,10.0,3.0,986.0,-601.0,31.9,,3.1,-1.966666666666667,130508.0,5.115637134274805
SNL/MSU/DOE,MD-QQ4-EP2-S[(±45)/0/(+45)]S,45/-45/0/45/45/0/-45/45,EP,UNK,UNK,57.0,,56.0,43.0,0.0,1.0,4.03,,,,,,-27.6,-276.0,,-0.87,10.0,3.0,986.0,-601.0,31.9,,3.1,-1.966666666666667,534093.0,5.727616885998916
SNL/MSU/DOE,MD-QQ4-EP2-S[(±45)/0/(+45)]S,45/-45/0/45/45/0/-45/45,EP,UNK,UNK,57.0,,56.0,43.0,0.0,1.0,4.03,,,,,,-27.6,-276.0,,-0.87,10.0,3.0,986.0,-601.0,31.9,,3.1,-1.966666666666667,578656.0,5.762420460618789
SNL/MSU/DOE,MD-QQ4M-EP3-S[(±45)/0/(+45)]S,45/-45/0/45/45/0/-45/45,EP,UNK,UNK,46.0,,56.0,43.0,0.0,1.0,4.85,,,,,,207.0,20.7,0.89,0.089,0.1,4.0,790.5,,25.75,,3.085,,276206.0,5.441233108488047
SNL/MSU/DOE,MD-QQ4M-EP3-S[(±45)/0/(+45)]S,45/-45/0/45/45/0/-45/45,EP,UNK,UNK,46.0,,56.0,43.0,0.0,1.0,4.85,,,,,,241.0,24.1,1.06,0.106,0.1,4.0,790.5,,25.75,,3.085,,74523.0,4.872290329547083
SNL/MSU/DOE,MD-QQ4M-EP3-S[(±45)/0/(+45)]S,45/-45/0/45/45/0/-45/45,EP,UNK,UNK,46.0,,56.0,43.0,0.0,1.0,4.85,,,,,,241.0,24.1,1.04,0.104,0.1,4.0,790.5,,25.75,,3.085,,149099.0,5.173474730670041
SNL/MSU/DOE,MD-QQ4M-EP3-S[(±45)/0/(+45)]S,45/-45/0/45/45/0/-45/45,EP,UNK,UNK,46.0,,56.0,43.0,0.0,1.0,4.85,,,,,,172.0,17.2,0.67,0.067,0.1,4.0,790.5,,25.75,,3.085,,1383582.0,6.141004903333995
SNL/MSU/DOE,MD-QQ4M-EP3-S[(±45)/0/(+45)]S,45/-45/0/45/45/0/-45/45,EP,UNK,UNK,46.0,,56.0,43.0,0.0,1.0,4.85,,,,,,345.0,34.5,1.48,0.148,0.1,3.0,790.5,,25.75,,3.085,,9427.0,3.974373507081423
SNL/MSU/DOE,MD-QQ4M-EP3-S[(±45)/0/(+45)]S,45/-45/0/45/45/0/-45/45,EP,UNK,UNK,46.0,,56.0,43.0,0.0,1.0,4.85,,,,,,207.0,20.7,0.89,0.089,0.1,5.0,790.5,,25.75,,3.085,,526719.0,5.721578984669095
SNL/MSU/DOE,MD-QQ4M-EP3-S[(±45)/0/(+45)]S,45/-45/0/45/45/0/-45/45,EP,UNK,UNK,46.0,,56.0,43.0,0.0,1.0,4.85,,,,,,345.0,34.5,1.48,0.148,0.1,3.0,790.5,,25.75,,3.085,,6879.0,3.837525309449601
SNL/MSU/DOE,MD-QQ4M-EP3-S[(±45)/0/(+45)]S,45/-45/0/45/45/0/-45/45,EP,UNK,UNK,46.0,,56.0,43.0,0.0,1.0,4.85,,,,,,345.0,34.5,1.48,0.148,0.1,3.0,790.5,,25.75,,3.085,,5765.0,3.760799311630718
SNL/MSU/DOE,MD-L1200-EP5-D(±45/(0)2)S,45/-45/0/0/0/0/-45/45,EP,UNK,UNK,57.0,,71.0,26.0,3.0,0.0,4.29,,,,,,414.0,41.40000000000001,1.21,,0.1,2.0,890.6666666666666,-757.2,36.43333333333334,36.5,2.81,-2.216,78304.0,4.893783947671695
SNL/MSU/DOE,MD-L1200-EP5-D(±45/(0)2)S,45/-45/0/0/0/0/-45/45,EP,UNK,UNK,57.0,,71.0,26.0,3.0,0.0,4.29,,,,,,414.0,41.40000000000001,1.21,,0.1,2.0,890.6666666666666,-757.2,36.43333333333334,36.5,2.81,-2.216,38108.0,4.581016156545554
SNL/MSU/DOE,MD-L1200-EP5-D(±45/(0)2)S,45/-45/0/0/0/0/-45/45,EP,UNK,UNK,57.0,,71.0,26.0,3.0,0.0,4.29,,,,,,414.0,41.40000000000001,1.21,,0.1,2.0,890.6666666666666,-757.2,36.43333333333334,36.5,2.81,-2.216,61012.0,4.785415261588475
SNL/MSU/DOE,MD-L1200-EP5-D(±45/(0)2)S,45/-45/0/0/0/0/-45/45,EP,UNK,UNK,57.0,,71.0,26.0,3.0,0.0,4.29,,,,,,552.0,55.2,1.78,,0.1,1.0,890.6666666666666,-757.2,36.43333333333334,36.5,2.81,-2.216,5218.0,3.717504074764202
SNL/MSU/DOE,MD-L1200-EP5-D(±45/(0)2)S,45/-45/0/0/0/0/-45/45,EP,UNK,UNK,57.0,,71.0,26.0,3.0,0.0,4.29,,,,,,552.0,55.2,1.78,,0.1,1.0,890.6666666666666,-757.2,36.43333333333334,36.5,2.81,-2.216,3847.0,3.585122186306815
SNL/MSU/DOE,MD-L1200-EP5-D(±45/(0)2)S,45/-45/0/0/0/0/-45/45,EP,UNK,UNK,57.0,,71.0,26.0,3.0,0.0,4.29,,,,,,483.0,48.3,1.56,,0.1,1.0,890.6666666666666,-757.2,36.43333333333334,36.5,2.81,-2.216,11805.0,4.072065991414746
SNL/MSU/DOE,MD-L1200-EP5-D(±45/(0)2)S,45/-45/0/0/0/0/-45/45,EP,UNK,UNK,57.0,,71.0,26.0,3.0,0.0,4.29,,,,,,483.0,48.3,1.56,,0.1,2.0,890.6666666666666,-757.2,36.43333333333334,36.5,2.81,-2.216,26563.0,4.4242771222724
SNL/MSU/DOE,MD-L1200-EP5-D(±45/(0)2)S,45/-45/0/0/0/0/-45/45,EP,UNK,UNK,57.0,,71.0,26.0,3.0,0.0,4.29,,,,,,345.0,34.5,1.01,,0.1,3.0,890.6666666666666,-757.2,36.43333333333334,36.5,2.81,-2.216,569181.0,5.755250394341131
SNL/MSU/DOE,MD-L1200-EP5-D(±45/(0)2)S,45/-45/0/0/0/0/-45/45,EP,UNK,UNK,57.0,,71.0,26.0,3.0,0.0,4.29,,,,,,345.0,34.5,1.01,,0.1,3.0,890.6666666666666,-757.2,36.43333333333334,36.5,2.81,-2.216,466085.0,5.668465126270809
SNL/MSU/DOE,MD-L1200-EP5-D(±45/(0)2)S,45/-45/0/0/0/0/-45/45,EP,UNK,UNK,57.0,,71.0,26.0,3.0,0.0,4.29,,,,,,345.0,34.5,1.01,,0.1,3.0,890.6666666666666,-757.2,36.43333333333334,36.5,2.81,-2.216,742158.0,5.870496373235135
SNL/MSU/DOE,MD-LT1200-EP5-D(±45/(0)2)S,45/-45/0/0/0/0/-45/45,EP,UNK,UNK,58.0,,72.0,28.0,0.0,0.0,4.24,,,,,,414.0,41.40000000000001,1.3,0.13,0.1,2.0,817.6666666666666,-600.6666666666666,35.23333333333333,37.0,2.766666666666667,-1.806,23503.0,4.371123300581949
SNL/MSU/DOE,MD-LT1200-EP5-D(±45/(0)2)S,45/-45/0/0/0/0/-45/45,EP,UNK,UNK,58.0,,72.0,28.0,0.0,0.0,4.24,,,,,,414.0,41.40000000000001,1.3,0.13,0.1,2.0,817.6666666666666,-600.6666666666666,35.23333333333333,37.0,2.766666666666667,-1.806,24891.0,4.396042344810998
SNL/MSU/DOE,MD-LT1200-EP5-D(±45/(0)2)S,45/-45/0/0/0/0/-45/45,EP,UNK,UNK,58.0,,72.0,28.0,0.0,0.0,4.24,,,,,,414.0,41.40000000000001,1.3,0.13,0.1,2.0,817.6666666666666,-600.6666666666666,35.23333333333333,37.0,2.766666666666667,-1.806,20542.0,4.312642724883405
SNL/MSU/DOE,MD-TLT1200-EP5-D(±45/(0)2)S,45/-45/0/0/0/0/-45/45,EP,UNK,UNK,60.0,,69.0,27.0,4.0,0.0,3.88,,,,,,414.0,41.40000000000001,1.24,,0.1,2.0,857.3333333333334,-613.2,37.35,34.6,2.48,-1.93,49728.0,4.696600992784801
SNL/MSU/DOE,MD-TLT1200-EP5-D(±45/(0)2)S,45/-45/0/0/0/0/-45/45,EP,UNK,UNK,60.0,,69.0,27.0,4.0,0.0,3.88,,,,,,414.0,41.40000000000001,1.17,,0.1,2.0,857.3333333333334,-613.2,37.35,34.6,2.48,-1.93,60555.0,4.782150008465996
SNL/MSU/DOE,MD-TLT1200-EP5-D(±45/(0)2)S,45/-45/0/0/0/0/-45/45,EP,UNK,UNK,60.0,,69.0,27.0,4.0,0.0,3.88,,,,,,414.0,41.40000000000001,1.13,,0.1,2.0,857.3333333333334,-613.2,37.35,34.6,2.48,-1.93,55244.0,4.74228511659441
SNL/MSU/DOE,MD-TLT1200-EP5-D(±45/(0)2)S,45/-45/0/0/0/0/-45/45,EP,UNK,UNK,60.0,,69.0,27.0,4.0,0.0,3.88,,,,,,345.0,34.5,1.05,,0.1,4.0,857.3333333333334,-613.2,37.35,34.6,2.48,-1.93,287535.0,5.458690716440278
SNL/MSU/DOE,MD-TLT1200-EP5-D(±45/(0)2)S,45/-45/0/0/0/0/-45/45,EP,UNK,UNK,60.0,,69.0,27.0,4.0,0.0,3.88,,,,,,345.0,34.5,0.97,,0.1,4.0,857.3333333333334,-613.2,37.35,34.6,2.48,-1.93,205805.0,5.313455921670493
SNL/MSU/DOE,MD-TLT1200-EP5-D(±45/(0)2)S,45/-45/0/0/0/0/-45/45,EP,UNK,UNK,60.0,,69.0,27.0,4.0,0.0,3.88,,,,,,345.0,34.5,1.04,,0.1,3.0,857.3333333333334,-613.2,37.35,34.6,2.48,-1.93,192406.0,5.284218610977583
SNL/MSU/DOE,MD-TLT1200-EP5-D(±45/(0)2)S,45/-45/0/0/0/0/-45/45,EP,UNK,UNK,60.0,,69.0,27.0,4.0,0.0,3.88,,,,,,276.0,27.6,0.78,,0.1,3.0,857.3333333333334,-613.2,37.35,34.6,2.48,-1.93,484806.0,5.685567986056676
SNL/MSU/DOE,MD-TLT1200-EP5-D(±45/(0)2)S,45/-45/0/0/0/0/-45/45,EP,UNK,UNK,60.0,,69.0,27.0,4.0,0.0,3.88,,,,,,276.0,27.6,0.87,,0.1,3.0,857.3333333333334,-613.2,37.35,34.6,2.48,-1.93,1737006.0,6.239801318598158
SNL/MSU/DOE,MD-TLT1200-EP5-D(±45/(0)2)S,45/-45/0/0/0/0/-45/45,EP,UNK,UNK,60.0,,69.0,27.0,4.0,0.0,3.88,,,,,,552.0,55.2,1.73,,0.1,2.0,857.3333333333334,-613.2,37.35,34.6,2.48,-1.93,4228.0,3.626134978635389
SNL/MSU/DOE,MD-TLT1200-EP5-D(±45/(0)2)S,45/-45/0/0/0/0/-45/45,EP,UNK,UNK,60.0,,69.0,27.0,4.0,0.0,3.88,,,,,,552.0,55.2,1.73,,0.1,2.0,857.3333333333334,-613.2,37.35,34.6,2.48,-1.93,3044.0,3.483444648098535
SNL/MSU/DOE,MD-LT1200G50-EP5-D(±45/(0)2)S,45/-45/0/0/0/0/-45/45,EP,UNK,UNK,59.0,,69.0,31.0,0.0,0.0,4.45,,,,,,414.0,41.40000000000001,1.38,,0.1,2.0,808.6666666666666,-647.4,37.5,35.8,2.8,-1.89,31638.0,4.500209021715108
SNL/MSU/DOE,MD-LT1200G50-EP5-D(±45/(0)2)S,45/-45/0/0/0/0/-45/45,EP,UNK,UNK,59.0,,69.0,31.0,0.0,0.0,4.45,,,,,,414.0,41.40000000000001,1.38,,0.1,2.0,808.6666666666666,-647.4,37.5,35.8,2.8,-1.89,23331.0,4.367933353674787
SNL/MSU/DOE,MD-LT1200G50-EP5-D(±45/(0)2)S,45/-45/0/0/0/0/-45/45,EP,UNK,UNK,59.0,,69.0,31.0,0.0,0.0,4.45,,,,,,414.0,41.40000000000001,1.38,,0.1,2.0,808.6666666666666,-647.4,37.5,35.8,2.8,-1.89,12522.0,4.097673699449098
SNL/MSU/DOE,MD-L1400Thru-EP5-D(±45/(0)2)S,45/-45/0/0/0/0/-45/45,EP,UNK,UNK,60.0,,75.0,22.0,2.0,0.0,4.65,,,,,,414.0,41.40000000000001,1.15,,0.1,3.0,896.0,-740.2,40.00000000000001,38.5,2.799999999999999,-1.94,96044.0,4.982470239075041
SNL/MSU/DOE,MD-L1400Thru-EP5-D(±45/(0)2)S,45/-45/0/0/0/0/-45/45,EP,UNK,UNK,60.0,,75.0,22.0,2.0,0.0,4.65,,,,,,414.0,41.40000000000001,1.15,,0.1,3.0,896.0,-740.2,40.00000000000001,38.5,2.799999999999999,-1.94,112498.0,5.051144801587962
SNL/MSU/DOE,MD-L1400Thru-EP5-D(±45/(0)2)S,45/-45/0/0/0/0/-45/45,EP,UNK,UNK,60.0,,75.0,22.0,2.0,0.0,4.65,,,,,,414.0,41.40000000000001,1.15,,0.1,3.0,896.0,-740.2,40.00000000000001,38.5,2.799999999999999,-1.94,94186.0,4.973986353168618
SNL/MSU/DOE,MD-L1400Thru-EP5-D(±45/(0)2)S,45/-45/0/0/0/0/-45/45,EP,UNK,UNK,60.0,,75.0,22.0,2.0,0.0,4.65,,,,,,414.0,41.40000000000001,1.15,,0.1,2.0,896.0,-740.2,40.00000000000001,38.5,2.799999999999999,-1.94,41242.0,4.615339717908828
SNL/MSU/DOE,MD-L1400Thru-EP5-D(±45/(0)2)S,45/-45/0/0/0/0/-45/45,EP,UNK,UNK,60.0,,75.0,22.0,2.0,0.0,4.65,,,,,,414.0,41.40000000000001,1.15,,0.1,2.0,896.0,-740.2,40.00000000000001,38.5,2.799999999999999,-1.94,33144.0,4.520404920290237
SNL/MSU/DOE,MD-L1400Thru-EP5-D(±45/(0)2)S,45/-45/0/0/0/0/-45/45,EP,UNK,UNK,60.0,,75.0,22.0,2.0,0.0,4.65,,,,,,414.0,41.40000000000001,1.15,,0.1,2.0,896.0,-740.2,40.00000000000001,38.5,2.799999999999999,-1.94,106213.0,5.026177675716623
SNL/MSU/DOE,MD-L1400Thru-EP5-D(±45/(0)2)S,45/-45/0/0/0/0/-45/45,EP,UNK,UNK,60.0,,75.0,22.0,2.0,0.0,4.65,,,,,,345.0,34.5,0.96,,0.1,3.0,896.0,-740.2,40.00000000000001,38.5,2.799999999999999,-1.94,340298.0,5.531859396667023
SNL/MSU/DOE,MD-L1400Thru-EP5-D(±45/(0)2)S,45/-45/0/0/0/0/-45/45,EP,UNK,UNK,60.0,,75.0,22.0,2.0,0.0,4.65,,,,,,345.0,34.5,0.96,,0.1,3.0,896.0,-740.2,40.00000000000001,38.5,2.799999999999999,-1.94,239765.0,5.379785786701718
SNL/MSU/DOE,MD-L1400Thru-EP5-D(±45/(0)2)S,45/-45/0/0/0/0/-45/45,EP,UNK,UNK,60.0,,75.0,22.0,2.0,0.0,4.65,,,,,,345.0,34.5,0.98,,0.1,3.0,896.0,-740.2,40.00000000000001,38.5,2.799999999999999,-1.94,463307.0,5.665868861909193
SNL/MSU/DOE,MD-L1400Thru-EP5-D(±45/(0)2)S,45/-45/0/0/0/0/-45/45,EP,UNK,UNK,60.0,,75.0,22.0,2.0,0.0,4.65,,,,,,552.0,55.2,1.73,,0.1,2.0,896.0,-740.2,40.00000000000001,38.5,2.799999999999999,-1.94,9631.0,3.983671382860197
SNL/MSU/DOE,MD-L1400Thru-EP5-D(±45/(0)2)S,45/-45/0/0/0/0/-45/45,EP,UNK,UNK,60.0,,75.0,22.0,2.0,0.0,4.65,,,,,,552.0,55.2,1.73,,0.1,2.0,896.0,-740.2,40.00000000000001,38.5,2.799999999999999,-1.94,7079.0,3.84997191232885
SNL/MSU/DOE,MD-L1400T-EP5-D(±45/(0)2)S,45/-45/0/0/0/0/-45/45,EP,UNK,UNK,54.0,,74.0,26.0,0.0,0.0,4.73,,,,,,414.0,41.40000000000001,1.2,,0.1,2.0,770.0,-655.6,36.76666666666667,37.3,2.766666666666667,-1.776,87467.0,4.941844231066485
SNL/MSU/DOE,MD-L1400T-EP5-D(±45/(0)2)S,45/-45/0/0/0/0/-45/45,EP,UNK,UNK,54.0,,74.0,26.0,0.0,0.0,4.73,,,,,,414.0,41.40000000000001,1.2,,0.1,2.0,770.0,-655.6,36.76666666666667,37.3,2.766666666666667,-1.776,114030.0,5.057019124322767
SNL/MSU/DOE,MD-L1400T-EP5-D(±45/(0)2)S,45/-45/0/0/0/0/-45/45,EP,UNK,UNK,54.0,,74.0,26.0,0.0,0.0,4.73,,,,,,414.0,41.40000000000001,1.2,,0.1,2.0,770.0,-655.6,36.76666666666667,37.3,2.766666666666667,-1.776,25313.0,4.40334361913045
SNL/MSU/DOE,MD-L1400TCU-EP5-D(±45/(0)2)S,45/-45/0/0/0/0/-45/45,EP,UNK,UNK,59.0,,74.0,26.0,0.0,0.0,4.71,,,,,,414.0,41.40000000000001,1.21,,0.1,2.0,779.3333333333334,-686.6,40.86666666666667,37.0,2.833333333333333,-1.914,54413.0,4.735702670907348
SNL/MSU/DOE,MD-L1400TCU-EP5-D(±45/(0)2)S,45/-45/0/0/0/0/-45/45,EP,UNK,UNK,59.0,,74.0,26.0,0.0,0.0,4.71,,,,,,414.0,41.40000000000001,1.21,,0.1,2.0,779.3333333333334,-686.6,40.86666666666667,37.0,2.833333333333333,-1.914,25309.0,4.403274985811686
SNL/MSU/DOE,MD-L1400TCU-EP5-D(±45/(0)2)S,45/-45/0/0/0/0/-45/45,EP,UNK,UNK,59.0,,74.0,26.0,0.0,0.0,4.71,,,,,,414.0,41.40000000000001,1.21,,0.1,2.0,779.3333333333334,-686.6,40.86666666666667,37.0,2.833333333333333,-1.914,21144.0,4.325187150123654
SNL/MSU/DOE,MD-L1400TCS-EP5-D(±45/(0)2)S,45/-45/0/0/0/0/-45/45,EP,UNK,UNK,54.0,,79.0,21.0,0.0,0.0,4.87,,,,,,414.0,41.40000000000001,1.29,,0.1,2.0,759.6666666666666,-683.0,37.43333333333334,36.8,2.700000000000001,-1.864,38654.0,4.587194442317501
SNL/MSU/DOE,MD-L1400TCS-EP5-D(±45/(0)2)S,45/-45/0/0/0/0/-45/45,EP,UNK,UNK,54.0,,79.0,21.0,0.0,0.0,4.87,,,,,,414.0,41.40000000000001,1.29,,0.1,2.0,759.6666666666666,-683.0,37.43333333333334,36.8,2.700000000000001,-1.864,77631.0,4.89003518054297
SNL/MSU/DOE,MD-L1400TCS-EP5-D(±45/(0)2)S,45/-45/0/0/0/0/-45/45,EP,UNK,UNK,54.0,,79.0,21.0,0.0,0.0,4.87,,,,,,414.0,41.40000000000001,1.29,,0.1,2.0,759.6666666666666,-683.0,37.43333333333334,36.8,2.700000000000001,-1.864,47032.0,4.672393447181025
SNL/MSU/DOE,MD-L1400BTW-EP5-D(±45/(0)2)S,45/-45/0/0/0/0/-45/45,EP,UNK,UNK,59.0,,74.0,26.0,0.0,0.0,4.68,,,,,,414.0,41.40000000000001,1.27,,0.1,2.0,945.6666666666666,-697.0,38.33333333333334,38.3,3.133333333333333,-2.002,88762.0,4.948227079264997
SNL/MSU/DOE,MD-L1400BTW-EP5-D(±45/(0)2)S,45/-45/0/0/0/0/-45/45,EP,UNK,UNK,59.0,,74.0,26.0,0.0,0.0,4.68,,,,,,414.0,41.40000000000001,1.27,,0.1,2.0,945.6666666666666,-697.0,38.33333333333334,38.3,3.133333333333333,-2.002,92607.0,4.96664381547755
SNL/MSU/DOE,MD-L1400BTW-EP5-D(±45/(0)2)S,45/-45/0/0/0/0/-45/45,EP,UNK,UNK,59.0,,74.0,26.0,0.0,0.0,4.68,,,,,,414.0,41.40000000000001,1.27,,0.1,2.0,945.6666666666666,-697.0,38.33333333333334,38.3,3.133333333333333,-2.002,50321.0,4.701749263004912
SNL/MSU/DOE,MD-L2400-EP5-D(±45/(0)2)S,45/-45/0/0/0/0/-45/45,EP,UNK,UNK,61.0,,73.0,26.0,1.0,0.0,4.07,,,,,,414.0,41.40000000000001,1.2,,0.1,2.0,919.6666666666666,-660.0,36.03333333333333,34.3,2.87,-2.114,36639.0,4.563943611818725
SNL/MSU/DOE,MD-L2400-EP5-D(±45/(0)2)S,45/-45/0/0/0/0/-45/45,EP,UNK,UNK,61.0,,73.0,26.0,1.0,0.0,4.07,,,,,,414.0,41.40000000000001,1.2,,0.1,2.0,919.6666666666666,-660.0,36.03333333333333,34.3,2.87,-2.114,68753.0,4.837291653120773
SNL/MSU/DOE,MD-L2400-EP5-D(±45/(0)2)S,45/-45/0/0/0/0/-45/45,EP,UNK,UNK,61.0,,73.0,26.0,1.0,0.0,4.07,,,,,,414.0,41.40000000000001,1.2,,0.1,2.0,919.6666666666666,-660.0,36.03333333333333,34.3,2.87,-2.114,82887.0,4.918486421129435
SNL/MSU/DOE,MD-L2400-EP5-D(±45/(0)2)S,45/-45/0/0/0/0/-45/45,EP,UNK,UNK,61.0,,73.0,26.0,1.0,0.0,4.07,,,,,,345.0,34.5,1.0,,0.1,2.0,919.6666666666666,-660.0,36.03333333333333,34.3,2.87,-2.114,151650.0,5.180842414646682
SNL/MSU/DOE,MD-L2400-EP5-D(±45/(0)2)S,45/-45/0/0/0/0/-45/45,EP,UNK,UNK,61.0,,73.0,26.0,1.0,0.0,4.07,,,,,,345.0,34.5,1.0,,0.1,2.0,919.6666666666666,-660.0,36.03333333333333,34.3,2.87,-2.114,228423.0,5.358739831054459
SNL/MSU/DOE,MD-L2400-EP5-D(±45/(0)2)S,45/-45/0/0/0/0/-45/45,EP,UNK,UNK,61.0,,73.0,26.0,1.0,0.0,4.07,,,,,,552.0,55.2,1.72,,0.1,2.0,919.6666666666666,-660.0,36.03333333333333,34.3,2.87,-2.114,6540.0,3.815577748324267
SNL/MSU/DOE,MD-L2400-EP5-D(±45/(0)2)S,45/-45/0/0/0/0/-45/45,EP,UNK,UNK,61.0,,73.0,26.0,1.0,0.0,4.07,,,,,,552.0,55.2,1.72,,0.1,2.0,919.6666666666666,-660.0,36.03333333333333,34.3,2.87,-2.114,4069.0,3.609487689853285
SNL/MSU/DOE,MD-ELT5500-VE3[±45/0/±45/0/±45],45/-45/0/45/-45/0/45/-45,VE,UNK,UNK,55.0,,66.0,68.0,0.0,30.0,4.59,,,,,,552.0,55.2,2.15,,0.1,1.0,714.375,-670.0,31.61428571428572,,2.47875,-2.085,228.0,2.357934847000454
SNL/MSU/DOE,MD-ELT5500-VE3[±45/0/±45/0/±45],45/-45/0/45/-45/0/45/-45,VE,UNK,UNK,55.0,,66.0,68.0,0.0,30.0,4.59,,,,,,483.0,48.3,1.94,,0.1,2.0,714.375,-670.0,31.61428571428572,,2.47875,-2.085,673.0,2.828015064223977
SNL/MSU/DOE,MD-ELT5500-VE3[±45/0/±45/0/±45],45/-45/0/45/-45/0/45/-45,VE,UNK,UNK,55.0,,66.0,68.0,0.0,30.0,4.59,,,,,,483.0,48.3,1.94,,0.1,2.0,714.375,-670.0,31.61428571428572,,2.47875,-2.085,975.0,2.989004615698537
SNL/MSU/DOE,MD-ELT5500-VE3[±45/0/±45/0/±45],45/-45/0/45/-45/0/45/-45,VE,UNK,UNK,55.0,,66.0,68.0,0.0,30.0,4.59,,,,,,483.0,48.3,1.94,,0.1,2.0,714.375,-670.0,31.61428571428572,,2.47875,-2.085,486.0,2.686636269262293
SNL/MSU/DOE,MD-ELT5500-VE3[±45/0/±45/0/±45],45/-45/0/45/-45/0/45/-45,VE,UNK,UNK,55.0,,66.0,68.0,0.0,30.0,4.59,,,,,,414.0,41.40000000000001,1.71,,0.1,2.0,714.375,-670.0,31.61428571428572,,2.47875,-2.085,1666.0,3.221674997070769
SNL/MSU/DOE,MD-ELT5500-VE3[±45/0/±45/0/±45],45/-45/0/45/-45/0/45/-45,VE,UNK,UNK,55.0,,66.0,68.0,0.0,30.0,4.59,,,,,,414.0,41.40000000000001,1.71,,0.1,2.0,714.375,-670.0,31.61428571428572,,2.47875,-2.085,1595.0,3.2027606873932
SNL/MSU/DOE,MD-ELT5500-VE3[±45/0/±45/0/±45],45/-45/0/45/-45/0/45/-45,VE,UNK,UNK,55.0,,66.0,68.0,0.0,30.0,4.59,,,,,,414.0,41.40000000000001,1.71,,0.1,2.0,714.375,-670.0,31.61428571428572,,2.47875,-2.085,1044.0,3.018700498666243
SNL/MSU/DOE,MD-ELT5500-VE3[±45/0/±45/0/±45],45/-45/0/45/-45/0/45/-45,VE,UNK,UNK,55.0,,66.0,68.0,0.0,30.0,4.59,,,,,,345.0,34.5,1.44,,0.1,2.0,714.375,-670.0,31.61428571428572,,2.47875,-2.085,4303.0,3.633771346082555
SNL/MSU/DOE,MD-ELT5500-VE3[±45/0/±45/0/±45],45/-45/0/45/-45/0/45/-45,VE,UNK,UNK,55.0,,66.0,68.0,0.0,30.0,4.59,,,,,,345.0,34.5,1.44,,0.1,2.0,714.375,-670.0,31.61428571428572,,2.47875,-2.085,3253.0,3.512284063281854
SNL/MSU/DOE,MD-ELT5500-VE3[±45/0/±45/0/±45],45/-45/0/45/-45/0/45/-45,VE,UNK,UNK,55.0,,66.0,68.0,0.0,30.0,4.59,,,,,,345.0,34.5,1.44,,0.1,2.0,714.375,-670.0,31.61428571428572,,2.47875,-2.085,3891.0,3.590061230803743
SNL/MSU/DOE,MD-ELT5500-VE3[±45/0/±45/0/±45],45/-45/0/45/-45/0/45/-45,VE,UNK,UNK,55.0,,66.0,68.0,0.0,30.0,4.59,,,,,,276.0,27.6,1.17,,0.1,2.0,714.375,-670.0,31.61428571428572,,2.47875,-2.085,15490.0,4.190051417759206
SNL/MSU/DOE,MD-ELT5500-VE3[±45/0/±45/0/±45],45/-45/0/45/-45/0/45/-45,VE,UNK,UNK,55.0,,66.0,68.0,0.0,30.0,4.59,,,,,,276.0,27.6,1.17,,0.1,2.0,714.375,-670.0,31.61428571428572,,2.47875,-2.085,12135.0,4.084039780667954
SNL/MSU/DOE,MD-ELT5500-VE3[±45/0/±45/0/±45],45/-45/0/45/-45/0/45/-45,VE,UNK,UNK,55.0,,66.0,68.0,0.0,30.0,4.59,,,,,,276.0,27.6,1.17,,0.1,2.0,714.375,-670.0,31.61428571428572,,2.47875,-2.085,16258.0,4.211067119217032
SNL/MSU/DOE,MD-ELT5500-VE3[±45/0/±45/0/±45],45/-45/0/45/-45/0/45/-45,VE,UNK,UNK,55.0,,66.0,68.0,0.0,30.0,4.59,,,,,,207.0,20.7,0.88,,0.1,3.0,714.375,-670.0,31.61428571428572,,2.47875,-2.085,90748.0,4.957837062374429
SNL/MSU/DOE,MD-ELT5500-VE3[±45/0/±45/0/±45],45/-45/0/45/-45/0/45/-45,VE,UNK,UNK,55.0,,66.0,68.0,0.0,30.0,4.59,,,,,,207.0,20.7,0.88,,0.1,3.0,714.375,-670.0,31.61428571428572,,2.47875,-2.085,115190.0,5.061414778277073
SNL/MSU/DOE,MD-ELT5500-VE3[±45/0/±45/0/±45],45/-45/0/45/-45/0/45/-45,VE,UNK,UNK,55.0,,66.0,68.0,0.0,30.0,4.59,,,,,,172.0,17.2,0.73,,0.1,5.0,714.375,-670.0,31.61428571428572,,2.47875,-2.085,409092.0,5.611820986734193
SNL/MSU/DOE,MD-ELT5500-VE3[±45/0/±45/0/±45],45/-45/0/45/-45/0/45/-45,VE,UNK,UNK,55.0,,66.0,68.0,0.0,30.0,4.59,,,,,,172.0,17.2,0.73,,0.1,5.0,714.375,-670.0,31.61428571428572,,2.47875,-2.085,645463.0,5.809871352169624
SNL/MSU/DOE,MD-ELT5500-VE3[±45/0/±45/0/±45],45/-45/0/45/-45/0/45/-45,VE,UNK,UNK,55.0,,66.0,68.0,0.0,30.0,4.59,,,,,,138.0,13.8,0.58,,0.1,5.0,714.375,-670.0,31.61428571428572,,2.47875,-2.085,1500000.0,6.176091259055681
SNL/MSU/DOE,MD-ELT5500-VE3[±45/0/±45/0/±45],45/-45/0/45/-45/0/45/-45,VE,UNK,UNK,55.0,,66.0,68.0,0.0,30.0,4.59,,,,,,345.0,34.5,1.44,,0.1,2.0,714.375,-670.0,31.61428571428572,,2.47875,-2.085,7286.0,3.862489166905897
SNL/MSU/DOE,MD-ELT5500-VE3[±45/0/±45/0/±45],45/-45/0/45/-45/0/45/-45,VE,UNK,UNK,55.0,,66.0,68.0,0.0,30.0,4.59,,,,,,345.0,34.5,1.44,,0.1,2.0,714.375,-670.0,31.61428571428572,,2.47875,-2.085,6982.0,3.84397984447816
SNL/MSU/DOE,MD-ELT5500-VE3[±45/0/±45/0/±45],45/-45/0/45/-45/0/45/-45,VE,UNK,UNK,55.0,,66.0,68.0,0.0,30.0,4.59,,,,,,207.0,20.7,0.88,,0.1,2.0,714.375,-670.0,31.61428571428572,,2.47875,-2.085,184487.0,5.265965768721753
SNL/MSU/DOE,MD-ELT5500-VE3[±45/0/±45/0/±45],45/-45/0/45/-45/0/45/-45,VE,UNK,UNK,55.0,,66.0,68.0,0.0,30.0,4.59,,,,,,276.0,27.6,1.17,,0.1,2.0,714.375,-670.0,31.61428571428572,,2.47875,-2.085,20620.0,4.314288660947498
SNL/MSU/DOE,MD-ELT5500-VE3[±45/0/±45/0/±45],45/-45/0/45/-45/0/45/-45,VE,UNK,UNK,55.0,,66.0,68.0,0.0,30.0,4.59,,,,,,276.0,27.6,1.17,,0.1,2.0,714.375,-670.0,31.61428571428572,,2.47875,-2.085,17615.0,4.245882647517261
SNL/MSU/DOE,MD-ELT5500-VE3[±45/0/±45/0/±45],45/-45/0/45/-45/0/45/-45,VE,UNK,UNK,55.0,,66.0,68.0,0.0,30.0,4.59,,,,,,276.0,27.6,1.17,,0.1,2.0,714.375,-670.0,31.61428571428572,,2.47875,-2.085,19091.0,4.280828677639732
SNL/MSU/DOE,MD-ELT5500-VE3[±45/0/±45/0/±45],45/-45/0/45/-45/0/45/-45,VE,UNK,UNK,55.0,,66.0,68.0,0.0,30.0,4.59,,,,,,207.0,20.7,0.88,,0.1,3.0,714.375,-670.0,31.61428571428572,,2.47875,-2.085,162416.0,5.210628810431214
SNL/MSU/DOE,MD-ELT5500-VE3[±45/0/±45/0/±45],45/-45/0/45/-45/0/45/-45,VE,UNK,UNK,55.0,,66.0,68.0,0.0,30.0,4.59,,,,,,207.0,20.7,0.88,,0.1,3.0,714.375,-670.0,31.61428571428572,,2.47875,-2.085,211015.0,5.324313328215628
SNL/MSU/DOE,MD-ELT5500-VE3[±45/0/±45/0/±45],45/-45/0/45/-45/0/45/-45,VE,UNK,UNK,55.0,,66.0,68.0,0.0,30.0,4.59,,,,,,414.0,41.40000000000001,1.71,,0.1,2.0,714.375,-670.0,31.61428571428572,,2.47875,-2.085,2491.0,3.396373727536507
SNL/MSU/DOE,MD-ELT5500-VE3[±45/0/±45/0/±45],45/-45/0/45/-45/0/45/-45,VE,UNK,UNK,55.0,,66.0,68.0,0.0,30.0,4.59,,,,,,414.0,41.40000000000001,1.71,,0.1,2.0,714.375,-670.0,31.61428571428572,,2.47875,-2.085,1559.0,3.192846115188842
SNL/MSU/DOE,MD-ELT5500-VE3[±45/0/±45/0/±45],45/-45/0/45/-45/0/45/-45,VE,UNK,UNK,55.0,,66.0,68.0,0.0,30.0,4.59,,,,,,172.0,17.2,0.73,,0.1,4.0,714.375,-670.0,31.61428571428572,,2.47875,-2.085,1431704.0,6.155853238324847
SNL/MSU/DOE,MD-ELT5500-VE3[±45/0/±45/0/±45],45/-45/0/45/-45/0/45/-45,VE,UNK,UNK,55.0,,66.0,68.0,0.0,30.0,4.59,,,,,,172.0,17.2,0.73,,0.1,4.0,714.375,-670.0,31.61428571428572,,2.47875,-2.085,1134970.0,6.054984382228131
SNL/MSU/DOE,MD-ELT5500-VE3[±45/0/±45/0/±45],45/-45/0/45/-45/0/45/-45,VE,UNK,UNK,55.0,,66.0,68.0,0.0,30.0,4.59,,,,,,345.0,34.5,1.44,,0.1,2.0,714.375,-670.0,31.61428571428572,,2.47875,-2.085,9166.0,3.962179852908768
SNL/MSU/DOE,MD-ELT5500-VE3[±45/0/±45/0/±45],45/-45/0/45/-45/0/45/-45,VE,UNK,UNK,55.0,,66.0,68.0,0.0,30.0,4.59,,,,,,414.0,41.40000000000001,1.71,,0.1,2.0,714.375,-670.0,31.61428571428572,,2.47875,-2.085,1549.0,3.190051417759206
SNL/MSU/DOE,MD-ELT5500-VE3[±45/0/±45/0/±45],45/-45/0/45/-45/0/45/-45,VE,UNK,UNK,55.0,,66.0,68.0,0.0,30.0,4.59,,,,,,483.0,48.3,1.94,,0.1,1.0,714.375,-670.0,31.61428571428572,,2.47875,-2.085,596.0,2.775246259740237
SNL/MSU/DOE,MD-ELT5500-VE3[±45/0/±45/0/±45],45/-45/0/45/-45/0/45/-45,VE,UNK,UNK,55.0,,66.0,68.0,0.0,30.0,4.59,,,,,,483.0,48.3,1.94,,0.1,1.0,714.375,-670.0,31.61428571428572,,2.47875,-2.085,951.0,2.978180516937414
SNL/MSU/DOE,MD-ELT5500-VE3[±45/0/±45/0/±45],45/-45/0/45/-45/0/45/-45,VE,UNK,UNK,55.0,,66.0,68.0,0.0,30.0,4.59,,,,,,483.0,48.3,1.94,,0.1,1.0,714.375,-670.0,31.61428571428572,,2.47875,-2.085,494.0,2.693726948923647
SNL/MSU/DOE,MD-ELT5500-VE3[±45/0/±45/0/±45],45/-45/0/45/-45/0/45/-45,VE,UNK,UNK,55.0,,66.0,68.0,0.0,30.0,4.59,,,,,,552.0,55.2,2.15,,0.1,1.0,714.375,-670.0,31.61428571428572,,2.47875,-2.085,227.0,2.356025857193123
SNL/MSU/DOE,MD-ELT5500-VE3[±45/0/±45/0/±45],45/-45/0/45/-45/0/45/-45,VE,UNK,UNK,55.0,,66.0,68.0,0.0,30.0,4.59,,,,,,552.0,55.2,2.15,,0.1,1.0,714.375,-670.0,31.61428571428572,,2.47875,-2.085,251.0,2.399673721481038
SNL/MSU/DOE,MD-ELT5500-VE3[±45/0/±45/0/±45],45/-45/0/45/-45/0/45/-45,VE,UNK,UNK,55.0,,66.0,68.0,0.0,30.0,4.59,,,,,,552.0,55.2,2.15,,0.1,1.0,714.375,-670.0,31.61428571428572,,2.47875,-2.085,133.0,2.123851640967086
SNL/MSU/DOE,MD-ELT5500-VE3[±45/0/±45/0/±45],45/-45/0/45/-45/0/45/-45,VE,UNK,UNK,55.0,,66.0,68.0,0.0,30.0,4.59,,,,,,621.0,62.1,2.33,,0.1,1.0,714.375,-670.0,31.61428571428572,,2.47875,-2.085,92.0,1.963787827345555
SNL/MSU/DOE,MD-ELT5500-VE3[±45/0/±45/0/±45],45/-45/0/45/-45/0/45/-45,VE,UNK,UNK,55.0,,66.0,68.0,0.0,30.0,4.59,,,,,,621.0,62.1,2.33,,0.1,1.0,714.375,-670.0,31.61428571428572,,2.47875,-2.085,112.0,2.049218022670181
SNL/MSU/DOE,MD-ELT5500-VE3[±45/0/±45/0/±45],45/-45/0/45/-45/0/45/-45,VE,UNK,UNK,55.0,,66.0,68.0,0.0,30.0,4.59,,,,,,621.0,62.1,2.33,,0.1,1.0,714.375,-670.0,31.61428571428572,,2.47875,-2.085,87.0,1.939519252618618
SNL/MSU/DOE,MD-ELT5500-VE3[±45/0/±45/0/±45],45/-45/0/45/-45/0/45/-45,VE,UNK,UNK,55.0,,66.0,68.0,0.0,30.0,4.59,,,,,,690.0,69.0,2.61,,0.1,1.0,714.375,-670.0,31.61428571428572,,2.47875,-2.085,35.0,1.544068044350276
SNL/MSU/DOE,MD-ELT5500-VE3[±45/0/±45/0/±45],45/-45/0/45/-45/0/45/-45,VE,UNK,UNK,55.0,,66.0,68.0,0.0,30.0,4.59,,,,,,690.0,69.0,2.61,,0.1,1.0,714.375,-670.0,31.61428571428572,,2.47875,-2.085,14.0,1.146128035678238
SNL/MSU/DOE,MD-ELT5500-VE3[±45/0/±45/0/±45],45/-45/0/45/-45/0/45/-45,VE,UNK,UNK,55.0,,66.0,68.0,0.0,30.0,4.59,,,,,,690.0,69.0,2.61,,0.1,1.0,714.375,-670.0,31.61428571428572,,2.47875,-2.085,38.0,1.57978359661681
SNL/MSU/DOE,MD-ELT5500-VE3[±45/0/±45/0/±45],45/-45/0/45/-45/0/45/-45,VE,UNK,UNK,55.0,,66.0,68.0,0.0,30.0,4.59,,,,,,-55.2,-552.0,,-1.72,10.0,1.0,714.375,-670.0,31.61428571428572,,2.47875,-2.085,242.0,2.383815365980431
SNL/MSU/DOE,MD-ELT5500-VE3[±45/0/±45/0/±45],45/-45/0/45/-45/0/45/-45,VE,UNK,UNK,55.0,,66.0,68.0,0.0,30.0,4.59,,,,,,-55.2,-552.0,,-1.72,10.0,1.0,714.375,-670.0,31.61428571428572,,2.47875,-2.085,81.0,1.90848501887865
SNL/MSU/DOE,MD-ELT5500-VE3[±45/0/±45/0/±45],45/-45/0/45/-45/0/45/-45,VE,UNK,UNK,55.0,,66.0,68.0,0.0,30.0,4.59,,,,,,-55.2,-552.0,,-1.72,10.0,1.0,714.375,-670.0,31.61428571428572,,2.47875,-2.085,1095.0,3.039414119176137
SNL/MSU/DOE,MD-ELT5500-VE3[±45/0/±45/0/±45],45/-45/0/45/-45/0/45/-45,VE,UNK,UNK,55.0,,66.0,68.0,0.0,30.0,4.59,,,,,,-48.3,-483.0,,-1.5,10.0,1.0,714.375,-670.0,31.61428571428572,,2.47875,-2.085,3110.0,3.492760389026837
SNL/MSU/DOE,MD-ELT5500-VE3[±45/0/±45/0/±45],45/-45/0/45/-45/0/45/-45,VE,UNK,UNK,55.0,,66.0,68.0,0.0,30.0,4.59,,,,,,-48.3,-483.0,,-1.5,10.0,1.0,714.375,-670.0,31.61428571428572,,2.47875,-2.085,1265.0,3.102090525511837
SNL/MSU/DOE,MD-ELT5500-VE3[±45/0/±45/0/±45],45/-45/0/45/-45/0/45/-45,VE,UNK,UNK,55.0,,66.0,68.0,0.0,30.0,4.59,,,,,,-48.3,-483.0,,-1.5,10.0,1.0,714.375,-670.0,31.61428571428572,,2.47875,-2.085,712.0,2.852479993636857
SNL/MSU/DOE,MD-ELT5500-VE3[±45/0/±45/0/±45],45/-45/0/45/-45/0/45/-45,VE,UNK,UNK,55.0,,66.0,68.0,0.0,30.0,4.59,,,,,,-41.4,-414.0,,-1.29,10.0,2.0,714.375,-670.0,31.61428571428572,,2.47875,-2.085,30875.0,4.489606966267722
SNL/MSU/DOE,MD-ELT5500-VE3[±45/0/±45/0/±45],45/-45/0/45/-45/0/45/-45,VE,UNK,UNK,55.0,,66.0,68.0,0.0,30.0,4.59,,,,,,-41.4,-414.0,,-1.29,10.0,2.0,714.375,-670.0,31.61428571428572,,2.47875,-2.085,57183.0,4.757266936073884
SNL/MSU/DOE,MD-ELT5500-VE3[±45/0/±45/0/±45],45/-45/0/45/-45/0/45/-45,VE,UNK,UNK,55.0,,66.0,68.0,0.0,30.0,4.59,,,,,,-34.5,-345.0,,-1.07,10.0,3.0,714.375,-670.0,31.61428571428572,,2.47875,-2.085,41810.0,4.621280167550415
SNL/MSU/DOE,MD-ELT5500-VE3[±45/0/±45/0/±45],45/-45/0/45/-45/0/45/-45,VE,UNK,UNK,55.0,,66.0,68.0,0.0,30.0,4.59,,,,,,-34.5,-345.0,,-1.07,10.0,3.0,714.375,-670.0,31.61428571428572,,2.47875,-2.085,209634.0,5.321461721130817
SNL/MSU/DOE,MD-ELT5500-VE3[±45/0/±45/0/±45],45/-45/0/45/-45/0/45/-45,VE,UNK,UNK,55.0,,66.0,68.0,0.0,30.0,4.59,,,,,,-34.5,-345.0,,-1.07,10.0,3.0,714.375,-670.0,31.61428571428572,,2.47875,-2.085,110976.0,5.045229067124079
SNL/MSU/DOE,MD-ELT5500-VE3[±45/0/±45/0/±45],45/-45/0/45/-45/0/45/-45,VE,UNK,UNK,55.0,,66.0,68.0,0.0,30.0,4.59,,,,,,-27.6,-276.0,,-0.86,10.0,3.0,714.375,-670.0,31.61428571428572,,2.47875,-2.085,481283.0,5.682400521688614
SNL/MSU/DOE,MD-ELT5500-VE3[±45/0/±45/0/±45],45/-45/0/45/-45/0/45/-45,VE,UNK,UNK,55.0,,66.0,68.0,0.0,30.0,4.59,,,,,,-34.5,-345.0,,-1.07,10.0,3.0,714.375,-670.0,31.61428571428572,,2.47875,-2.085,209634.0,5.321461721130817
SNL/MSU/DOE,MD-ELT5500-EP4[±45/0/±45/0/±45],45/-45/0/45/-45/0/45/-45,EP,UNK,UNK,55.0,,66.0,68.0,0.0,30.0,4.59,,,,,,690.0,69.0,2.82,,0.1,1.0,784.5,-552.125,29.6,,3.195,-1.88,70.0,1.845098040014257
SNL/MSU/DOE,MD-ELT5500-EP4[±45/0/±45/0/±45],45/-45/0/45/-45/0/45/-45,EP,UNK,UNK,55.0,,66.0,68.0,0.0,30.0,4.59,,,,,,690.0,69.0,2.82,,0.1,1.0,784.5,-552.125,29.6,,3.195,-1.88,91.0,1.959041392321094
SNL/MSU/DOE,MD-ELT5500-EP4[±45/0/±45/0/±45],45/-45/0/45/-45/0/45/-45,EP,UNK,UNK,55.0,,66.0,68.0,0.0,30.0,4.59,,,,,,621.0,62.1,2.49,,0.1,1.0,784.5,-552.125,29.6,,3.195,-1.88,163.0,2.212187604403958
SNL/MSU/DOE,MD-ELT5500-EP4[±45/0/±45/0/±45],45/-45/0/45/-45/0/45/-45,EP,UNK,UNK,55.0,,66.0,68.0,0.0,30.0,4.59,,,,,,621.0,62.1,2.49,,0.1,1.0,784.5,-552.125,29.6,,3.195,-1.88,244.0,2.38738982633873
SNL/MSU/DOE,MD-ELT5500-EP4[±45/0/±45/0/±45],45/-45/0/45/-45/0/45/-45,EP,UNK,UNK,55.0,,66.0,68.0,0.0,30.0,4.59,,,,,,552.0,55.2,2.18,,0.1,1.0,784.5,-552.125,29.6,,3.195,-1.88,729.0,2.862727528317975
SNL/MSU/DOE,MD-ELT5500-EP4[±45/0/±45/0/±45],45/-45/0/45/-45/0/45/-45,EP,UNK,UNK,55.0,,66.0,68.0,0.0,30.0,4.59,,,,,,552.0,55.2,2.18,,0.1,1.0,784.5,-552.125,29.6,,3.195,-1.88,1291.0,3.11092624226642
SNL/MSU/DOE,MD-ELT5500-EP4[±45/0/±45/0/±45],45/-45/0/45/-45/0/45/-45,EP,UNK,UNK,55.0,,66.0,68.0,0.0,30.0,4.59,,,,,,552.0,55.2,2.18,,0.1,1.0,784.5,-552.125,29.6,,3.195,-1.88,854.0,2.931457870689005
SNL/MSU/DOE,MD-ELT5500-EP4[±45/0/±45/0/±45],45/-45/0/45/-45/0/45/-45,EP,UNK,UNK,55.0,,66.0,68.0,0.0,30.0,4.59,,,,,,483.0,48.3,1.88,,0.1,2.0,784.5,-552.125,29.6,,3.195,-1.88,4815.0,3.682596291460553
SNL/MSU/DOE,MD-ELT5500-EP4[±45/0/±45/0/±45],45/-45/0/45/-45/0/45/-45,EP,UNK,UNK,55.0,,66.0,68.0,0.0,30.0,4.59,,,,,,483.0,48.3,1.88,,0.1,2.0,784.5,-552.125,29.6,,3.195,-1.88,2230.0,3.348304863048161
SNL/MSU/DOE,MD-ELT5500-EP4[±45/0/±45/0/±45],45/-45/0/45/-45/0/45/-45,EP,UNK,UNK,55.0,,66.0,68.0,0.0,30.0,4.59,,,,,,483.0,48.3,1.88,,0.1,2.0,784.5,-552.125,29.6,,3.195,-1.88,2999.0,3.476976465759527
SNL/MSU/DOE,MD-ELT5500-EP4[±45/0/±45/0/±45],45/-45/0/45/-45/0/45/-45,EP,UNK,UNK,55.0,,66.0,68.0,0.0,30.0,4.59,,,,,,414.0,41.40000000000001,1.59,,0.1,2.0,784.5,-552.125,29.6,,3.195,-1.88,6445.0,3.809222921689422
SNL/MSU/DOE,MD-ELT5500-EP4[±45/0/±45/0/±45],45/-45/0/45/-45/0/45/-45,EP,UNK,UNK,55.0,,66.0,68.0,0.0,30.0,4.59,,,,,,414.0,41.40000000000001,1.59,,0.1,2.0,784.5,-552.125,29.6,,3.195,-1.88,13151.0,4.118958777766434
SNL/MSU/DOE,MD-ELT5500-EP4[±45/0/±45/0/±45],45/-45/0/45/-45/0/45/-45,EP,UNK,UNK,55.0,,66.0,68.0,0.0,30.0,4.59,,,,,,414.0,41.40000000000001,1.59,,0.1,2.0,784.5,-552.125,29.6,,3.195,-1.88,11105.0,4.045518562884493
SNL/MSU/DOE,MD-ELT5500-EP4[±45/0/±45/0/±45],45/-45/0/45/-45/0/45/-45,EP,UNK,UNK,55.0,,66.0,68.0,0.0,30.0,4.59,,,,,,345.0,34.5,1.31,,0.1,2.0,784.5,-552.125,29.6,,3.195,-1.88,67165.0,4.827143019085748
SNL/MSU/DOE,MD-ELT5500-EP4[±45/0/±45/0/±45],45/-45/0/45/-45/0/45/-45,EP,UNK,UNK,55.0,,66.0,68.0,0.0,30.0,4.59,,,,,,345.0,34.5,1.34,,0.1,2.0,784.5,-552.125,29.6,,3.195,-1.88,41511.0,4.618163195658711
SNL/MSU/DOE,MD-ELT5500-EP4[±45/0/±45/0/±45],45/-45/0/45/-45/0/45/-45,EP,UNK,UNK,55.0,,66.0,68.0,0.0,30.0,4.59,,,,,,345.0,34.5,1.31,,0.1,2.0,784.5,-552.125,29.6,,3.195,-1.88,23455.0,4.370235437283177
