Repository: Luwen-Zhang/SNEnsemble

# Copyright Notification

## Composites

We reformat and merge fatigue testing records from SNL/MSU/DOE, OptiMat, UPWIND, and FACT databases into a single database with careful considerations, including filtering invalid entries, rename variables, fix improper calculations in the records, to obtain clean and consistent data to fit machine 
learning usages. We leave the original format ("2019_SNL_MSU_DOE_Composite-Materials-Database_Wind_29pt0.xlsx" and "Optidat UPWIND 28_3_2017.xls") in the folder. Any derived database should be directly based on the original files instead of our merged database. We are not responsible for the accuracy of the testing records.

File: data/composite_database_10082023_snl_msu_doe.csv (part 8 of 23)
Data source,Material_Code,Sequence,Resin Type,Waveform,Control,Fibre Volume Fraction,Fibre Weight Fraction,Fibre Weight Fraction (0-deg),Fibre Weight Fraction (45-deg),Fibre Weight Fraction (90-deg),Fibre Weight Fraction (Other Dir.),Thickness,Tab Thickness,Width,Length,Load Length,Area,Maximum Stress,Minimum Stress,Maximum Strain,Minimum Strain,R-value,Frequency,Ultimate Tensile Stress,Ultimate Compressive Stress,Tensile Modulus,Compressive Modulus,Ultimate Tensile Strain,Ultimate Compressive Strain,Cycles to Failure,log10(Cycles to Failure)
SNL/MSU/DOE,MD-ELT5500-VE3[±45/0/±45/0/±45],45/-45/0/45/-45/0/45/-45,VE,UNK,UNK,55,,66,68,0,30,4.59,,,,,,621,62.1,2.33,,0.1,1,714.375,-670,31.6142857142857,,2.47875,-2.085,112,2.04921802267018
SNL/MSU/DOE,MD-ELT5500-VE3[±45/0/±45/0/±45],45/-45/0/45/-45/0/45/-45,VE,UNK,UNK,55,,66,68,0,30,4.59,,,,,,621,62.1,2.33,,0.1,1,714.375,-670,31.6142857142857,,2.47875,-2.085,87,1.93951925261862
SNL/MSU/DOE,MD-ELT5500-VE3[±45/0/±45/0/±45],45/-45/0/45/-45/0/45/-45,VE,UNK,UNK,55,,66,68,0,30,4.59,,,,,,690,69,2.61,,0.1,1,714.375,-670,31.6142857142857,,2.47875,-2.085,35,1.54406804435028
SNL/MSU/DOE,MD-ELT5500-VE3[±45/0/±45/0/±45],45/-45/0/45/-45/0/45/-45,VE,UNK,UNK,55,,66,68,0,30,4.59,,,,,,690,69,2.61,,0.1,1,714.375,-670,31.6142857142857,,2.47875,-2.085,14,1.14612803567824
SNL/MSU/DOE,MD-ELT5500-VE3[±45/0/±45/0/±45],45/-45/0/45/-45/0/45/-45,VE,UNK,UNK,55,,66,68,0,30,4.59,,,,,,690,69,2.61,,0.1,1,714.375,-670,31.6142857142857,,2.47875,-2.085,38,1.57978359661681
SNL/MSU/DOE,MD-ELT5500-VE3[±45/0/±45/0/±45],45/-45/0/45/-45/0/45/-45,VE,UNK,UNK,55,,66,68,0,30,4.59,,,,,,-55.2,-552,,-1.72,10,1,714.375,-670,31.6142857142857,,2.47875,-2.085,242,2.38381536598043
SNL/MSU/DOE,MD-ELT5500-VE3[±45/0/±45/0/±45],45/-45/0/45/-45/0/45/-45,VE,UNK,UNK,55,,66,68,0,30,4.59,,,,,,-55.2,-552,,-1.72,10,1,714.375,-670,31.6142857142857,,2.47875,-2.085,81,1.90848501887865
SNL/MSU/DOE,MD-ELT5500-VE3[±45/0/±45/0/±45],45/-45/0/45/-45/0/45/-45,VE,UNK,UNK,55,,66,68,0,30,4.59,,,,,,-55.2,-552,,-1.72,10,1,714.375,-670,31.6142857142857,,2.47875,-2.085,1095,3.03941411917614
SNL/MSU/DOE,MD-ELT5500-VE3[±45/0/±45/0/±45],45/-45/0/45/-45/0/45/-45,VE,UNK,UNK,55,,66,68,0,30,4.59,,,,,,-48.3,-483,,-1.5,10,1,714.375,-670,31.6142857142857,,2.47875,-2.085,3110,3.49276038902684
SNL/MSU/DOE,MD-ELT5500-VE3[±45/0/±45/0/±45],45/-45/0/45/-45/0/45/-45,VE,UNK,UNK,55,,66,68,0,30,4.59,,,,,,-48.3,-483,,-1.5,10,1,714.375,-670,31.6142857142857,,2.47875,-2.085,1265,3.10209052551184
SNL/MSU/DOE,MD-ELT5500-VE3[±45/0/±45/0/±45],45/-45/0/45/-45/0/45/-45,VE,UNK,UNK,55,,66,68,0,30,4.59,,,,,,-48.3,-483,,-1.5,10,1,714.375,-670,31.6142857142857,,2.47875,-2.085,712,2.85247999363686
SNL/MSU/DOE,MD-ELT5500-VE3[±45/0/±45/0/±45],45/-45/0/45/-45/0/45/-45,VE,UNK,UNK,55,,66,68,0,30,4.59,,,,,,-41.4,-414,,-1.29,10,2,714.375,-670,31.6142857142857,,2.47875,-2.085,30875,4.48960696626772
SNL/MSU/DOE,MD-ELT5500-VE3[±45/0/±45/0/±45],45/-45/0/45/-45/0/45/-45,VE,UNK,UNK,55,,66,68,0,30,4.59,,,,,,-41.4,-414,,-1.29,10,2,714.375,-670,31.6142857142857,,2.47875,-2.085,57183,4.75726693607388
SNL/MSU/DOE,MD-ELT5500-VE3[±45/0/±45/0/±45],45/-45/0/45/-45/0/45/-45,VE,UNK,UNK,55,,66,68,0,30,4.59,,,,,,-34.5,-345,,-1.07,10,3,714.375,-670,31.6142857142857,,2.47875,-2.085,41810,4.62128016755042
SNL/MSU/DOE,MD-ELT5500-VE3[±45/0/±45/0/±45],45/-45/0/45/-45/0/45/-45,VE,UNK,UNK,55,,66,68,0,30,4.59,,,,,,-34.5,-345,,-1.07,10,3,714.375,-670,31.6142857142857,,2.47875,-2.085,209634,5.32146172113082
SNL/MSU/DOE,MD-ELT5500-VE3[±45/0/±45/0/±45],45/-45/0/45/-45/0/45/-45,VE,UNK,UNK,55,,66,68,0,30,4.59,,,,,,-34.5,-345,,-1.07,10,3,714.375,-670,31.6142857142857,,2.47875,-2.085,110976,5.04522906712408
SNL/MSU/DOE,MD-ELT5500-VE3[±45/0/±45/0/±45],45/-45/0/45/-45/0/45/-45,VE,UNK,UNK,55,,66,68,0,30,4.59,,,,,,-27.6,-276,,-0.86,10,3,714.375,-670,31.6142857142857,,2.47875,-2.085,481283,5.68240052168861
SNL/MSU/DOE,MD-ELT5500-VE3[±45/0/±45/0/±45],45/-45/0/45/-45/0/45/-45,VE,UNK,UNK,55,,66,68,0,30,4.59,,,,,,-34.5,-345,,-1.07,10,3,714.375,-670,31.6142857142857,,2.47875,-2.085,209634,5.32146172113082
SNL/MSU/DOE,MD-ELT5500-EP4[±45/0/±45/0/±45],45/-45/0/45/-45/0/45/-45,EP,UNK,UNK,55,,66,68,0,30,4.59,,,,,,690,69,2.82,,0.1,1,784.5,-552.125,29.6,,3.195,-1.88,70,1.84509804001426
SNL/MSU/DOE,MD-ELT5500-EP4[±45/0/±45/0/±45],45/-45/0/45/-45/0/45/-45,EP,UNK,UNK,55,,66,68,0,30,4.59,,,,,,690,69,2.82,,0.1,1,784.5,-552.125,29.6,,3.195,-1.88,91,1.95904139232109
SNL/MSU/DOE,MD-ELT5500-EP4[±45/0/±45/0/±45],45/-45/0/45/-45/0/45/-45,EP,UNK,UNK,55,,66,68,0,30,4.59,,,,,,621,62.1,2.49,,0.1,1,784.5,-552.125,29.6,,3.195,-1.88,163,2.21218760440396
SNL/MSU/DOE,MD-ELT5500-EP4[±45/0/±45/0/±45],45/-45/0/45/-45/0/45/-45,EP,UNK,UNK,55,,66,68,0,30,4.59,,,,,,621,62.1,2.49,,0.1,1,784.5,-552.125,29.6,,3.195,-1.88,244,2.38738982633873
SNL/MSU/DOE,MD-ELT5500-EP4[±45/0/±45/0/±45],45/-45/0/45/-45/0/45/-45,EP,UNK,UNK,55,,66,68,0,30,4.59,,,,,,552,55.2,2.18,,0.1,1,784.5,-552.125,29.6,,3.195,-1.88,729,2.86272752831798
SNL/MSU/DOE,MD-ELT5500-EP4[±45/0/±45/0/±45],45/-45/0/45/-45/0/45/-45,EP,UNK,UNK,55,,66,68,0,30,4.59,,,,,,552,55.2,2.18,,0.1,1,784.5,-552.125,29.6,,3.195,-1.88,1291,3.11092624226642
SNL/MSU/DOE,MD-ELT5500-EP4[±45/0/±45/0/±45],45/-45/0/45/-45/0/45/-45,EP,UNK,UNK,55,,66,68,0,30,4.59,,,,,,552,55.2,2.18,,0.1,1,784.5,-552.125,29.6,,3.195,-1.88,854,2.93145787068901
SNL/MSU/DOE,MD-ELT5500-EP4[±45/0/±45/0/±45],45/-45/0/45/-45/0/45/-45,EP,UNK,UNK,55,,66,68,0,30,4.59,,,,,,483,48.3,1.88,,0.1,2,784.5,-552.125,29.6,,3.195,-1.88,4815,3.68259629146055
SNL/MSU/DOE,MD-ELT5500-EP4[±45/0/±45/0/±45],45/-45/0/45/-45/0/45/-45,EP,UNK,UNK,55,,66,68,0,30,4.59,,,,,,483,48.3,1.88,,0.1,2,784.5,-552.125,29.6,,3.195,-1.88,2230,3.34830486304816
SNL/MSU/DOE,MD-ELT5500-EP4[±45/0/±45/0/±45],45/-45/0/45/-45/0/45/-45,EP,UNK,UNK,55,,66,68,0,30,4.59,,,,,,483,48.3,1.88,,0.1,2,784.5,-552.125,29.6,,3.195,-1.88,2999,3.47697646575953
SNL/MSU/DOE,MD-ELT5500-EP4[±45/0/±45/0/±45],45/-45/0/45/-45/0/45/-45,EP,UNK,UNK,55,,66,68,0,30,4.59,,,,,,414,41.4,1.59,,0.1,2,784.5,-552.125,29.6,,3.195,-1.88,6445,3.80922292168942
SNL/MSU/DOE,MD-ELT5500-EP4[±45/0/±45/0/±45],45/-45/0/45/-45/0/45/-45,EP,UNK,UNK,55,,66,68,0,30,4.59,,,,,,414,41.4,1.59,,0.1,2,784.5,-552.125,29.6,,3.195,-1.88,13151,4.11895877776643
SNL/MSU/DOE,MD-ELT5500-EP4[±45/0/±45/0/±45],45/-45/0/45/-45/0/45/-45,EP,UNK,UNK,55,,66,68,0,30,4.59,,,,,,414,41.4,1.59,,0.1,2,784.5,-552.125,29.6,,3.195,-1.88,11105,4.04551856288449
SNL/MSU/DOE,MD-ELT5500-EP4[±45/0/±45/0/±45],45/-45/0/45/-45/0/45/-45,EP,UNK,UNK,55,,66,68,0,30,4.59,,,,,,345,34.5,1.31,,0.1,2,784.5,-552.125,29.6,,3.195,-1.88,67165,4.82714301908575
SNL/MSU/DOE,MD-ELT5500-EP4[±45/0/±45/0/±45],45/-45/0/45/-45/0/45/-45,EP,UNK,UNK,55,,66,68,0,30,4.59,,,,,,345,34.5,1.34,,0.1,2,784.5,-552.125,29.6,,3.195,-1.88,41511,4.61816319565871
SNL/MSU/DOE,MD-ELT5500-EP4[±45/0/±45/0/±45],45/-45/0/45/-45/0/45/-45,EP,UNK,UNK,55,,66,68,0,30,4.59,,,,,,345,34.5,1.31,,0.1,2,784.5,-552.125,29.6,,3.195,-1.88,23455,4.37023543728318
SNL/MSU/DOE,MD-ELT5500-EP4[±45/0/±45/0/±45],45/-45/0/45/-45/0/45/-45,EP,UNK,UNK,55,,66,68,0,30,4.59,,,,,,276,27.6,1.02,,0.1,3,784.5,-552.125,29.6,,3.195,-1.88,389501,5.59050857701224
SNL/MSU/DOE,MD-ELT5500-EP4[±45/0/±45/0/±45],45/-45/0/45/-45/0/45/-45,EP,UNK,UNK,55,,66,68,0,30,4.59,,,,,,276,27.6,1.09,,0.1,3,784.5,-552.125,29.6,,3.195,-1.88,248599,5.3954993773412
SNL/MSU/DOE,MD-ELT5500-EP4[±45/0/±45/0/±45],45/-45/0/45/-45/0/45/-45,EP,UNK,UNK,55,,66,68,0,30,4.59,,,,,,276,27.6,1.02,,0.1,3,784.5,-552.125,29.6,,3.195,-1.88,614113,5.78824829094756
SNL/MSU/DOE,MD-ELT5500-EP4[±45/0/±45/0/±45],45/-45/0/45/-45/0/45/-45,EP,UNK,UNK,55,,66,68,0,30,4.59,,,,,,207,20.7,0.75,,0.1,4,784.5,-552.125,29.6,,3.195,-1.88,1821361,6.26039603298314
SNL/MSU/DOE,MD-ELT5500-EP4[±45/0/±45/0/±45],45/-45/0/45/-45/0/45/-45,EP,UNK,UNK,55,,66,68,0,30,4.59,,,,,,207,20.7,0.75,,0.1,4,784.5,-552.125,29.6,,3.195,-1.88,3117135,6.49375561154391
SNL/MSU/DOE,MD-ELT5500-EP4[±45/0/±45/0/±45],45/-45/0/45/-45/0/45/-45,EP,UNK,UNK,55,,66,68,0,30,4.59,,,,,,758,75.8,3.15,,0.1,1,784.5,-552.125,29.6,,3.195,-1.88,40,1.60205999132796
SNL/MSU/DOE,MD-ELT5500-EP4[±45/0/±45/0/±45],45/-45/0/45/-45/0/45/-45,EP,UNK,UNK,55,,66,68,0,30,4.59,,,,,,621,62.1,2.49,,0.1,1,784.5,-552.125,29.6,,3.195,-1.88,201,2.30319605742049
SNL/MSU/DOE,MD-ELT5500-EP4[±45/0/±45/0/±45],45/-45/0/45/-45/0/45/-45,EP,UNK,UNK,55,,66,68,0,30,4.59,,,,,,690,69,2.82,,0.1,1,784.5,-552.125,29.6,,3.195,-1.88,27,1.43136376415899
SNL/MSU/DOE,MD-ELT5500-EP4[±45/0/±45/0/±45],45/-45/0/45/-45/0/45/-45,EP,UNK,UNK,55,,66,68,0,30,4.59,,,,,,758,75.8,3.15,,0.1,1,784.5,-552.125,29.6,,3.195,-1.88,19,1.27875360095283
SNL/MSU/DOE,MD-ELT5500-EP4[±45/0/±45/0/±45],45/-45/0/45/-45/0/45/-45,EP,UNK,UNK,55,,66,68,0,30,4.59,,,,,,-34.5,-345,,-1.17,10,3,784.5,-552.125,29.6,,3.195,-1.88,4122,3.61510798744319
SNL/MSU/DOE,MD-ELT5500-EP4[±45/0/±45/0/±45],45/-45/0/45/-45/0/45/-45,EP,UNK,UNK,55,,66,68,0,30,4.59,,,,,,-48.3,-483,,-1.64,10,1,784.5,-552.125,29.6,,3.195,-1.88,17,1.23044892137827
SNL/MSU/DOE,MD-ELT5500-EP4[±45/0/±45/0/±45],45/-45/0/45/-45/0/45/-45,EP,UNK,UNK,55,,66,68,0,30,4.59,,,,,,-48.3,-483,,-1.64,10,1,784.5,-552.125,29.6,,3.195,-1.88,83,1.91907809237607
SNL/MSU/DOE,MD-ELT5500-EP4[±45/0/±45/0/±45],45/-45/0/45/-45/0/45/-45,EP,UNK,UNK,55,,66,68,0,30,4.59,,,,,,-48.3,-483,,-1.64,10,1,784.5,-552.125,29.6,,3.195,-1.88,36,1.55630250076729
SNL/MSU/DOE,MD-ELT5500-EP4[±45/0/±45/0/±45],45/-45/0/45/-45/0/45/-45,EP,UNK,UNK,55,,66,68,0,30,4.59,,,,,,-48.3,-483,,-1.64,10,1,784.5,-552.125,29.6,,3.195,-1.88,63,1.79934054945358
SNL/MSU/DOE,MD-ELT5500-EP4[±45/0/±45/0/±45],45/-45/0/45/-45/0/45/-45,EP,UNK,UNK,55,,66,68,0,30,4.59,,,,,,-48.3,-483,,-1.64,10,1,784.5,-552.125,29.6,,3.195,-1.88,14,1.14612803567824
SNL/MSU/DOE,MD-ELT5500-EP4[±45/0/±45/0/±45],45/-45/0/45/-45/0/45/-45,EP,UNK,UNK,55,,66,68,0,30,4.59,,,,,,-34.5,-345,,-1.17,10,2,784.5,-552.125,29.6,,3.195,-1.88,18834,4.27494256608369
SNL/MSU/DOE,MD-ELT5500-EP4[±45/0/±45/0/±45],45/-45/0/45/-45/0/45/-45,EP,UNK,UNK,55,,66,68,0,30,4.59,,,,,,-34.5,-345,,-1.17,10,2,784.5,-552.125,29.6,,3.195,-1.88,13878,4.14232688315426
SNL/MSU/DOE,MD-ELT5500-EP4[±45/0/±45/0/±45],45/-45/0/45/-45/0/45/-45,EP,UNK,UNK,55,,66,68,0,30,4.59,,,,,,-27.6,-276,,-0.86,10,3,784.5,-552.125,29.6,,3.195,-1.88,682544,5.83413065328241
SNL/MSU/DOE,MD-SLA-UP3-V(±45/0/±45/0/±45),45/-45/0/45/-45/0/45/-45,PE,UNK,UNK,54,,56,40,4,0,4.27,,,,,,414,41.4,1.61,,0.1,1,770.333333333333,,29.8,,2.57,,412,2.61489721603314
SNL/MSU/DOE,MD-SLA-UP3-V(±45/0/±45/0/±45),45/-45/0/45/-45/0/45/-45,PE,UNK,UNK,54,,56,40,4,0,4.27,,,,,,414,41.4,1.61,,0.1,1,770.333333333333,,29.8,,2.57,,595,2.77451696572855
SNL/MSU/DOE,MD-SLA-UP3-V(±45/0/±45/0/±45),45/-45/0/45/-45/0/45/-45,PE,UNK,UNK,54,,56,40,4,0,4.27,,,,,,276,27.6,0.92,,0.1,2,770.333333333333,,29.8,,2.57,,8735,3.94126290931895
SNL/MSU/DOE,MD-SLA-UP3-V(±45/0/±45/0/±45),45/-45/0/45/-45/0/45/-45,PE,UNK,UNK,54,,56,40,4,0,4.27,,,,,,276,27.6,0.92,,0.1,2,770.333333333333,,29.8,,2.57,,5829,3.76559405531945
SNL/MSU/DOE,MD-SLA-UP3-V(±45/0/±45/0/±45),45/-45/0/45/-45/0/45/-45,PE,UNK,UNK,54,,56,40,4,0,4.27,,,,,,276,27.6,1.06,,0.1,2,770.333333333333,,29.8,,2.57,,5120,3.70926996097583
SNL/MSU/DOE,MD-SLA-UP3-V(±45/0/±45/0/±45),45/-45/0/45/-45/0/45/-45,PE,UNK,UNK,54,,56,40,4,0,4.27,,,,,,276,27.6,0.92,,0.1,2,770.333333333333,,29.8,,2.57,,8980,3.9532763366673
SNL/MSU/DOE,MD-SLA-UP3-V(±45/0/±45/0/±45),45/-45/0/45/-45/0/45/-45,PE,UNK,UNK,54,,56,40,4,0,4.27,,,,,,172,17.2,0.58,,0.1,4,770.333333333333,,29.8,,2.57,,87016,4.93959911552467
SNL/MSU/DOE,MD-SLA-UP3-V(±45/0/±45/0/±45),45/-45/0/45/-45/0/45/-45,PE,UNK,UNK,54,,56,40,4,0,4.27,,,,,,172,17.2,0.58,,0.1,4,770.333333333333,,29.8,,2.57,,113609,5.05541273714536
SNL/MSU/DOE,MD-SLA-UP3-V(±45/0/±45/0/±45),45/-45/0/45/-45/0/45/-45,PE,UNK,UNK,54,,56,40,4,0,4.27,,,,,,172,17.2,0.58,,0.1,4,770.333333333333,,29.8,,2.57,,138476,5.14137451007374
SNL/MSU/DOE,MD-SLA-UP3-V(±45/0/±45/0/±45),45/-45/0/45/-45/0/45/-45,PE,UNK,UNK,54,,56,40,4,0,4.27,,,,,,138,13.8,0.46,,0.1,4,770.333333333333,,29.8,,2.57,,713891,5.85363190685707
SNL/MSU/DOE,MD-SLA-UP3-V(±45/0/±45/0/±45),45/-45/0/45/-45/0/45/-45,PE,UNK,UNK,54,,56,40,4,0,4.27,,,,,,138,13.8,0.46,,0.1,4,770.333333333333,,29.8,,2.57,,601487,5.77922624532628
SNL/MSU/DOE,MD-SLA-UP3-V(±45/0/±45/0/±45),45/-45/0/45/-45/0/45/-45,PE,UNK,UNK,54,,56,40,4,0,4.27,,,,,,138,13.8,0.46,,0.1,4,770.333333333333,,29.8,,2.57,,1154373,6.06234616035143
SNL/MSU/DOE,MD-SLB-UP3-V(±45/0/±45/0/±45),45/-45/0/45/-45/0/45/-45,PE,UNK,UNK,43,,40,41,0,19,2.69,,,,,,276,27.6,1.22,,0.1,1,588,,22.65,,2.59,,2114,3.32510498297141
SNL/MSU/DOE,MD-SLB-UP3-V(±45/0/±45/0/±45),45/-45/0/45/-45/0/45/-45,PE,UNK,UNK,43,,40,41,0,19,2.69,,,,,,276,27.6,1.22,,0.1,1,588,,22.65,,2.59,,1250,3.09691001300806
SNL/MSU/DOE,MD-SLB-UP3-V(±45/0/±45/0/±45),45/-45/0/45/-45/0/45/-45,PE,UNK,UNK,43,,40,41,0,19,2.69,,,,,,276,27.6,1.22,,0.1,1,588,,22.65,,2.59,,1110,3.04532297878666
SNL/MSU/DOE,MD-SLB-UP3-V(±45/0/±45/0/±45),45/-45/0/45/-45/0/45/-45,PE,UNK,UNK,43,,40,41,0,19,2.69,,,,,,172,17.2,0.76,,0.1,3,588,,22.65,,2.59,,11321,4.05388479039469
SNL/MSU/DOE,MD-SLB-UP3-V(±45/0/±45/0/±45),45/-45/0/45/-45/0/45/-45,PE,UNK,UNK,43,,40,41,0,19,2.69,,,,,,172,17.2,0.76,,0.1,3,588,,22.65,,2.59,,14229,4.15317437937153
SNL/MSU/DOE,MD-SLB-UP3-V(±45/0/±45/0/±45),45/-45/0/45/-45/0/45/-45,PE,UNK,UNK,43,,40,41,0,19,2.69,,,,,,172,17.2,0.76,,0.1,3,588,,22.65,,2.59,,15068,4.17805561153123
SNL/MSU/DOE,MD-SLB-UP3-V(±45/0/±45/0/±45),45/-45/0/45/-45/0/45/-45,PE,UNK,UNK,43,,40,41,0,19,2.69,,,,,,103,10.3,0.44,,0.1,3,588,,22.65,,2.59,,149645,5.17506221059361
SNL/MSU/DOE,MD-SLB-UP3-V(±45/0/±45/0/±45),45/-45/0/45/-45/0/45/-45,PE,UNK,UNK,43,,40,41,0,19,2.69,,,,,,103,10.3,0.46,,0.1,3,588,,22.65,,2.59,,424602,5.62798203548923
SNL/MSU/DOE,MD-SLB-UP3-V(±45/0/±45/0/±45),45/-45/0/45/-45/0/45/-45,PE,UNK,UNK,43,,40,41,0,19,2.69,,,,,,103,10.3,0.46,,0.1,3,588,,22.65,,2.59,,201144,5.30350708236711
SNL/MSU/DOE,MD-SLC-UP3-V(±45/0/±45/0/±45),45/-45/0/45/-45/0/45/-45,PE,UNK,UNK,51,,50,38,0,13,3.67,,,,,,345,34.5,1.35,,0.1,1,626.666666666667,,26.75,,2.53666666666667,,1386,3.14176323027579
SNL/MSU/DOE,MD-SLC-UP3-V(±45/0/±45/0/±45),45/-45/0/45/-45/0/45/-45,PE,UNK,UNK,51,,50,38,0,13,3.67,,,,,,138,13.8,0.54,,0.1,3,626.666666666667,,26.75,,2.53666666666667,,534972,5.72833105199559
SNL/MSU/DOE,MD-SLC-UP3-V(±45/0/±45/0/±45),45/-45/0/45/-45/0/45/-45,PE,UNK,UNK,51,,50,38,0,13,3.67,,,,,,138,13.8,0.54,,0.1,3,626.666666666667,,26.75,,2.53666666666667,,1664725,6.22134250159818
SNL/MSU/DOE,MD-SLC-UP3-V(±45/0/±45/0/±45),45/-45/0/45/-45/0/45/-45,PE,UNK,UNK,51,,50,38,0,13,3.67,,,,,,138,13.8,0.54,,0.1,3,626.666666666667,,26.75,,2.53666666666667,,416628,5.61974845389032
SNL/MSU/DOE,MD-SLC-UP3-V(±45/0/±45/0/±45),45/-45/0/45/-45/0/45/-45,PE,UNK,UNK,51,,50,38,0,13,3.67,,,,,,207,20.7,0.8,,0.1,2.5,626.666666666667,,26.75,,2.53666666666667,,29445,4.46901155865569
SNL/MSU/DOE,MD-SLC-UP3-V(±45/0/±45/0/±45),45/-45/0/45/-45/0/45/-45,PE,UNK,UNK,51,,50,38,0,13,3.67,,,,,,207,20.7,0.8,,0.1,2.5,626.666666666667,,26.75,,2.53666666666667,,20016,4.30137729234935
SNL/MSU/DOE,MD-SLC-UP3-V(±45/0/±45/0/±45),45/-45/0/45/-45/0/45/-45,PE,UNK,UNK,51,,50,38,0,13,3.67,,,,,,207,20.7,0.8,,0.1,3,626.666666666667,,26.75,,2.53666666666667,,45693,4.65984967284393
SNL/MSU/DOE,MD-WS1-EP5(±45/0/±45),45/-45/0/45/-45,EP,UNK,UNK,61,,49,51,0,0,2.56,,,,,,276,27.6,0.85,,0.1,3,841.2,,32.425,,2.671,,1963214,6.29296764241893
SNL/MSU/DOE,MD-WS1-EP5(±45/0/±45),45/-45/0/45/-45,EP,UNK,UNK,61,,49,51,0,0,2.56,,,,,,414,41.4,1.27,,0.1,2,841.2,,32.425,,2.671,,32820,4.51613857671708
SNL/MSU/DOE,MD-WS1-EP5(±45/0/±45),45/-45/0/45/-45,EP,UNK,UNK,61,,49,51,0,0,2.56,,,,,,414,41.4,1.27,,0.1,2,841.2,,32.425,,2.671,,48140,4.68250608593901
SNL/MSU/DOE,MD-WS1-EP5(±45/0/±45),45/-45/0/45/-45,EP,UNK,UNK,61,,49,51,0,0,2.56,,,,,,414,41.4,1.27,,0.1,2,841.2,,32.425,,2.671,,40093,4.60306855399808
SNL/MSU/DOE,MD-WS1-EP5(±45/0/±45),45/-45/0/45/-45,EP,UNK,UNK,61,,49,51,0,0,2.56,,,,,,345,34.5,1.08,,0.1,3,841.2,,32.425,,2.671,,336594,5.52710637013619
SNL/MSU/DOE,MD-WS1-EP5(±45/0/±45),45/-45/0/45/-45,EP,UNK,UNK,61,,49,51,0,0,2.56,,,,,,345,34.5,1.06,,0.1,2,841.2,,32.425,,2.671,,372184,5.57075769909816
SNL/MSU/DOE,MD-WS1-EP5(±45/0/±45),45/-45/0/45/-45,EP,UNK,UNK,61,,49,51,0,0,2.56,,,,,,345,34.5,1.06,,0.1,2,841.2,,32.425,,2.671,,242418,5.38456486388716
SNL/MSU/DOE,MD-WS1-EP5(±45/0/±45),45/-45/0/45/-45,EP,UNK,UNK,61,,49,51,0,0,2.56,,,,,,483,48.3,1.48,,0.1,1,841.2,,32.425,,2.671,,7186,3.85648721286863
SNL/MSU/DOE,MD-WS1-EP5(±45/0/±45),45/-45/0/45/-45,EP,UNK,UNK,61,,49,51,0,0,2.56,,,,,,483,48.3,1.48,,0.1,1,841.2,,32.425,,2.671,,2509,3.39950066131461
SNL/MSU/DOE,MD-WS1-EP5(±45/0/±45),45/-45/0/45/-45,EP,UNK,UNK,61,,49,51,0,0,2.56,,,,,,276,27.6,0.91,,0.1,3,841.2,,32.425,,2.671,,1323671,6.12178005410676
SNL/MSU/DOE,MD-WS1-EP5(±45/0/±45),45/-45/0/45/-45,EP,UNK,UNK,61,,49,51,0,0,2.56,,,,,,483,48.3,1.48,,0.1,2,841.2,,32.425,,2.671,,14394,4.15818149835148
SNL/MSU/DOE,MD-WS1-EP5(±45/0/±45),45/-45/0/45/-45,EP,UNK,UNK,61,,49,51,0,0,2.56,,,,,,414,41.4,1.23,,0.1,2,841.2,,32.425,,2.671,,24302,4.38564201652923
SNL/MSU/DOE,MD-WS1-EP5(±45/0/±45),45/-45/0/45/-45,EP,UNK,UNK,61,,49,51,0,0,2.56,,,,,,690,69,2.11,,0.1,1,841.2,,32.425,,2.671,,430,2.63346845557959
SNL/MSU/DOE,MD-WS1-EP5(±45/0/±45),45/-45/0/45/-45,EP,UNK,UNK,61,,49,51,0,0,2.56,,,,,,690,69,2.11,,0.1,1,841.2,,32.425,,2.671,,60,1.77815125038364
SNL/MSU/DOE,MD-WS1-EP5(±45/0/±45),45/-45/0/45/-45,EP,UNK,UNK,61,,49,51,0,0,2.56,,,,,,690,69,2.11,,0.1,1,841.2,,32.425,,2.671,,219,2.34044411484012
SNL/MSU/DOE,MD-WS1-EP5(±45/0/±45),45/-45/0/45/-45,EP,UNK,UNK,61,,49,51,0,0,2.56,,,,,,621,62.1,1.9,,0.1,2,841.2,,32.425,,2.671,,1189,3.07518185461869
SNL/MSU/DOE,MD-WS1-EP5(±45/0/±45),45/-45/0/45/-45,EP,UNK,UNK,61,,49,51,0,0,2.56,,,,,,621,62.1,1.9,,0.1,2,841.2,,32.425,,2.671,,1609,3.20655604409903
SNL/MSU/DOE,MD-WS1-EP5(±45/0/±45),45/-45/0/45/-45,EP,UNK,UNK,61,,49,51,0,0,2.56,,,,,,621,62.1,1.9,,0.1,2,841.2,,32.425,,2.671,,1670,3.22271647114758
SNL/MSU/DOE,MD-WS1-EP5(±45/0/±45),45/-45/0/45/-45,EP,UNK,UNK,61,,49,51,0,0,2.56,,,,,,241,24.1,0.74,,0.1,3,841.2,,32.425,,2.671,,8408052,6.9246953889435
SNL/MSU/DOE,MD-WS1-EP5(±45/0/±45),45/-45/0/45/-45,EP,UNK,UNK,61,,49,51,0,0,2.56,,,,,,276,27.6,0.85,,0.1,3,841.2,,32.425,,2.671,,2457593,6.39050996134552
SNL/MSU/DOE,MD-WS2-EP5(±45/0/±45)S,45/-45/0/45/-45/-45/45/0/-45/45,EP,UNK,UNK,61,,49,51,0,0,5.12,,,,,,-48.3,-483,,-1.48,10,1,,-754.75,,,,-2.31,2143,3.33102217104183
SNL/MSU/DOE,MD-WS2-EP5(±45/0/±45)S,45/-45/0/45/-45/-45/45/0/-45/45,EP,UNK,UNK,61,,49,51,0,0,5.12,,,,,,-48.3,-483,,-1.48,10,2,,-754.75,,,,-2.31,4010,3.60314437262018
SNL/MSU/DOE,MD-WS2-EP5(±45/0/±45)S,45/-45/0/45/-45/-45/45/0/-45/45,EP,UNK,UNK,61,,49,51,0,0,5.12,,,,,,-48.3,-483,,-1.48,10,2,,-754.75,,,,-2.31,1194,3.07700432679335
SNL/MSU/DOE,MD-WS2-EP5(±45/0/±45)S,45/-45/0/45/-45/-45/45/0/-45/45,EP,UNK,UNK,61,,49,51,0,0,5.12,,,,,,-41.4,-414,,-1.27,10,2,,-754.75,,,,-2.31,54247,4.73437572557178
SNL/MSU/DOE,MD-WS2-EP5(±45/0/±45)S,45/-45/0/45/-45/-45/45/0/-45/45,EP,UNK,UNK,61,,49,51,0,0,5.12,,,,,,-41.4,-414,,-1.27,10,2,,-754.75,,,,-2.31,18992,4.27857070161052
SNL/MSU/DOE,MD-WS2-EP5(±45/0/±45)S,45/-45/0/45/-45/-45/45/0/-45/45,EP,UNK,UNK,61,,49,51,0,0,5.12,,,,,,-41.4,-414,,-1.27,10,2,,-754.75,,,,-2.31,41626,4.61936467989012
SNL/MSU/DOE,MD-WS2-EP5(±45/0/±45)S,45/-45/0/45/-45/-45/45/0/-45/45,EP,UNK,UNK,61,,49,51,0,0,5.12,,,,,,-34.5,-345,,-1.06,10,2,,-754.75,,,,-2.31,1421204,6.15265642114735
SNL/MSU/DOE,MD-WS2-EP5(±45/0/±45)S,45/-45/0/45/-45/-45/45/0/-45/45,EP,UNK,UNK,61,,49,51,0,0,5.12,,,,,,-34.5,-345,,-1.06,10,2,,-754.75,,,,-2.31,820033,5.9138313297368
SNL/MSU/DOE,MD-WS2-EP5(±45/0/±45)S,45/-45/0/45/-45/-45/45/0/-45/45,EP,UNK,UNK,61,,49,51,0,0,5.12,,,,,,-34.5,-345,,-1.06,10,2,,-754.75,,,,-2.31,2061530,6.31418965916632
SNL/MSU/DOE,MD-WS2-EP5(±45/0/±45)S,45/-45/0/45/-45/-45/45/0/-45/45,EP,UNK,UNK,61,,49,51,0,0,5.12,,,,,,-55.2,-552,,-1.69,10,1,,-754.75,,,,-2.31,43,1.63346845557959
SNL/MSU/DOE,MD-WS2-EP5(±45/0/±45)S,45/-45/0/45/-45/-45/45/0/-45/45,EP,UNK,UNK,61,,49,51,0,0,5.12,,,,,,-55.2,-552,,-1.69,10,1,,-754.75,,,,-2.31,241,2.38201704257487
SNL/MSU/DOE,MD-WS2-EP5(±45/0/±45)S,45/-45/0/45/-45/-45/45/0/-45/45,EP,UNK,UNK,61,,49,51,0,0,5.12,,,,,,-55.2,-552,,-1.69,10,1,,-754.75,,,,-2.31,97,1.98677173426625
SNL/MSU/DOE,MD-WS2-EP5(±45/0/±45)S,45/-45/0/45/-45/-45/45/0/-45/45,EP,UNK,UNK,61,,49,51,0,0,5.12,,,,,,276,-276,0.85,-0.85,-1,1,,-754.75,,,,-2.31,5268,3.72164576628975
SNL/MSU/DOE,MD-WS2-EP5(±45/0/±45)S,45/-45/0/45/-45/-45/45/0/-45/45,EP,UNK,UNK,61,,49,51,0,0,5.12,,,,,,207,-207,0.64,-0.64,-1,2,,-754.75,,,,-2.31,249282,5.39669092036939
SNL/MSU/DOE,MD-PPG1200-VE5[(±45)2/(0)2]S,45/-45/45/-45/0/0/0/0/-45/45/-45/45,VE,UNK,UNK,59,,56,39,2,0,5.45,,,,,,552,55.2,,,0.1,1,705.833333333333,,32.0666666666667,,2.49666666666667,,343,2.53529412004277
SNL/MSU/DOE,MD-PPG1200-VE5[(±45)2/(0)2]S,45/-45/45/-45/0/0/0/0/-45/45/-45/45,VE,UNK,UNK,59,,56,39,2,0,5.45,,,,,,517,51.7,1.82,,0.1,1,705.833333333333,,32.0666666666667,,2.49666666666667,,527,2.72181061521255
SNL/MSU/DOE,MD-PPG1200-VE5[(±45)2/(0)2]S,45/-45/45/-45/0/0/0/0/-45/45/-45/45,VE,UNK,UNK,59,,56,39,2,0,5.45,,,,,,414,41.4,1.44,,0.1,2,705.833333333333,,32.0666666666667,,2.49666666666667,,1484,3.17143390094301
SNL/MSU/DOE,MD-PPG1200-VE5[(±45)2/(0)2]S,45/-45/45/-45/0/0/0/0/-45/45/-45/45,VE,UNK,UNK,59,,56,39,2,0,5.45,,,,,,414,41.4,1.44,,0.1,2,705.833333333333,,32.0666666666667,,2.49666666666667,,1933,3.28623185402855
SNL/MSU/DOE,MD-PPG1200-VE5[(±45)2/(0)2]S,45/-45/45/-45/0/0/0/0/-45/45/-45/45,VE,UNK,UNK,59,,56,39,2,0,5.45,,,,,,414,41.4,1.44,,0.1,2,705.833333333333,,32.0666666666667,,2.49666666666667,,1552,3.19089171692217
SNL/MSU/DOE,MD-PPG1200-VE5[(±45)2/(0)2]S,45/-45/45/-45/0/0/0/0/-45/45/-45/45,VE,UNK,UNK,59,,56,39,2,0,5.45,,,,,,276,27.6,0.92,,0.1,2,705.833333333333,,32.0666666666667,,2.49666666666667,,13522,4.1310409316001
SNL/MSU/DOE,MD-PPG1200-VE5[(±45)2/(0)2]S,45/-45/45/-45/0/0/0/0/-45/45/-45/45,VE,UNK,UNK,59,,56,39,2,0,5.45,,,,,,276,27.6,0.92,,0.1,3,705.833333333333,,32.0666666666667,,2.49666666666667,,9945,3.99760478746046
SNL/MSU/DOE,MD-PPG1200-VE5[(±45)2/(0)2]S,45/-45/45/-45/0/0/0/0/-45/45/-45/45,VE,UNK,UNK,59,,56,39,2,0,5.45,,,,,,276,27.6,0.92,,0.1,3,705.833333333333,,32.0666666666667,,2.49666666666667,,15130,4.17983892802319
SNL/MSU/DOE,MD-PPG1200-VE5[(±45)2/(0)2]S,45/-45/45/-45/0/0/0/0/-45/45/-45/45,VE,UNK,UNK,59,,56,39,2,0,5.45,,,,,,207,20.7,0.67,,0.1,3,705.833333333333,,32.0666666666667,,2.49666666666667,,56814,4.75445536693565
SNL/MSU/DOE,MD-PPG1200-VE5[(±45)2/(0)2]S,45/-45/45/-45/0/0/0/0/-45/45/-45/45,VE,UNK,UNK,59,,56,39,2,0,5.45,,,,,,207,20.7,0.67,,0.1,3,705.833333333333,,32.0666666666667,,2.49666666666667,,70946,4.85092791456589
SNL/MSU/DOE,MD-PPG1200-VE5[(±45)2/(0)2]S,45/-45/45/-45/0/0/0/0/-45/45/-45/45,VE,UNK,UNK,59,,56,39,2,0,5.45,,,,,,207,20.7,0.67,,0.1,3,705.833333333333,,32.0666666666667,,2.49666666666667,,60695,4.78315291575649
SNL/MSU/DOE,MD-PPG1200-VE5[(±45)2/(0)2]S,45/-45/45/-45/0/0/0/0/-45/45/-45/45,VE,UNK,UNK,59,,56,39,2,0,5.45,,,,,,172,17.2,0.55,,0.1,3,705.833333333333,,32.0666666666667,,2.49666666666667,,200765,5.30268800313559
SNL/MSU/DOE,MD-PPG1200-VE5[(±45)2/(0)2]S,45/-45/45/-45/0/0/0/0/-45/45/-45/45,VE,UNK,UNK,59,,56,39,2,0,5.45,,,,,,172,17.2,0.55,,0.1,3,705.833333333333,,32.0666666666667,,2.49666666666667,,423914,5.62727775962636
SNL/MSU/DOE,MD-PPG1200-VE5[(±45)2/(0)2]S,45/-45/45/-45/0/0/0/0/-45/45/-45/45,VE,UNK,UNK,59,,56,39,2,0,5.45,,,,,,172,17.2,0.55,,0.1,3,705.833333333333,,32.0666666666667,,2.49666666666667,,329413,5.51774073422918
SNL/MSU/DOE,MD-PPG1200-VE4[(±45)2/(0)2]S,45/-45/45/-45/0/0/0/0/-45/45/-45/45,VE,UNK,UNK,58,,56,39,2,0,5.53,,,,,,517,51.7,1.82,,0.1,1,689,,30.4166666666667,,3.08333333333333,,464,2.66651798055488
SNL/MSU/DOE,MD-PPG1200-VE4[(±45)2/(0)2]S,45/-45/45/-45/0/0/0/0/-45/45/-45/45,VE,UNK,UNK,58,,56,39,2,0,5.53,,,,,,517,51.7,1.82,,0.1,1,689,,30.4166666666667,,3.08333333333333,,338,2.52891670027766
SNL/MSU/DOE,MD-PPG1200-VE4[(±45)2/(0)2]S,45/-45/45/-45/0/0/0/0/-45/45/-45/45,VE,UNK,UNK,58,,56,39,2,0,5.53,,,,,,414,41.4,1.45,,0.1,1,689,,30.4166666666667,,3.08333333333333,,2040,3.3096301674259
SNL/MSU/DOE,MD-PPG1200-VE4[(±45)2/(0)2]S,45/-45/45/-45/0/0/0/0/-45/45/-45/45,VE,UNK,UNK,58,,56,39,2,0,5.53,,,,,,414,41.4,1.45,,0.1,1,689,,30.4166666666667,,3.08333333333333,,2433,3.38614210893082
SNL/MSU/DOE,MD-PPG1200-VE4[(±45)2/(0)2]S,45/-45/45/-45/0/0/0/0/-45/45/-45/45,VE,UNK,UNK,58,,56,39,2,0,5.53,,,,,,414,41.4,1.45,,0.1,1,689,,30.4166666666667,,3.08333333333333,,1781,3.25066391946324
SNL/MSU/DOE,MD-PPG1200-VE4[(±45)2/(0)2]S,45/-45/45/-45/0/0/0/0/-45/45/-45/45,VE,UNK,UNK,58,,56,39,2,0,5.53,,,,,,345,34.5,1.23,,0.1,1,689,,30.4166666666667,,3.08333333333333,,8848,3.94684511396062
SNL/MSU/DOE,MD-PPG1200-VE4[(±45)2/(0)2]S,45/-45/45/-45/0/0/0/0/-45/45/-45/45,VE,UNK,UNK,58,,56,39,2,0,5.53,,,,,,276,27.6,0.93,,0.1,1,689,,30.4166666666667,,3.08333333333333,,20626,4.31441501341367
SNL/MSU/DOE,MD-PPG1200-VE4[(±45)2/(0)2]S,45/-45/45/-45/0/0/0/0/-45/45/-45/45,VE,UNK,UNK,58,,56,39,2,0,5.53,,,,,,276,27.6,0.93,,0.1,2,689,,30.4166666666667,,3.08333333333333,,22290,4.34811006848024
SNL/MSU/DOE,MD-PPG1200-VE4[(±45)2/(0)2]S,45/-45/45/-45/0/0/0/0/-45/45/-45/45,VE,UNK,UNK,58,,56,39,2,0,5.53,,,,,,276,27.6,0.93,,0.1,2,689,,30.4166666666667,,3.08333333333333,,27824,4.44441956465864
SNL/MSU/DOE,MD-PPG1200-VE4[(±45)2/(0)2]S,45/-45/45/-45/0/0/0/0/-45/45/-45/45,VE,UNK,UNK,58,,56,39,2,0,5.53,,,,,,276,27.6,0.93,,0.1,2,689,,30.4166666666667,,3.08333333333333,,13587,4.13312357540262
SNL/MSU/DOE,MD-PPG1200-VE4[(±45)2/(0)2]S,45/-45/45/-45/0/0/0/0/-45/45/-45/45,VE,UNK,UNK,58,,56,39,2,0,5.53,,,,,,207,20.7,0.68,,0.1,3,689,,30.4166666666667,,3.08333333333333,,199036,5.29893163514003
SNL/MSU/DOE,MD-PPG1200-VE4[(±45)2/(0)2]S,45/-45/45/-45/0/0/0/0/-45/45/-45/45,VE,UNK,UNK,58,,56,39,2,0,5.53,,,,,,207,20.7,0.68,,0.1,3,689,,30.4166666666667,,3.08333333333333,,132774,5.12311303917333
SNL/MSU/DOE,MD-PPG1200-VE4[(±45)2/(0)2]S,45/-45/45/-45/0/0/0/0/-45/45/-45/45,VE,UNK,UNK,58,,56,39,2,0,5.53,,,,,,207,20.7,0.68,,0.1,3,689,,30.4166666666667,,3.08333333333333,,242170,5.38412034177388
SNL/MSU/DOE,MD-PPG1200-VE4[(±45)2/(0)2]S,45/-45/45/-45/0/0/0/0/-45/45/-45/45,VE,UNK,UNK,58,,56,39,2,0,5.53,,,,,,207,20.7,0.68,,0.1,3,689,,30.4166666666667,,3.08333333333333,,197621,5.29583309257716
SNL/MSU/DOE,MD-PPG1200-VE4[(±45)2/(0)2]S,45/-45/45/-45/0/0/0/0/-45/45/-45/45,VE,UNK,UNK,58,,56,39,2,0,5.53,,,,,,172,17.2,0.55,,0.1,4,689,,30.4166666666667,,3.08333333333333,,833303,5.92080294534552
SNL/MSU/DOE,MD-PPG1200-VE4[(±45)2/(0)2]S,45/-45/45/-45/0/0/0/0/-45/45/-45/45,VE,UNK,UNK,58,,56,39,2,0,5.53,,,,,,172,17.2,0.55,,0.1,4,689,,30.4166666666667,,3.08333333333333,,980920,5.99163358946426
SNL/MSU/DOE,MD-PPG1200-VE6[(±45)2/(0)2]S,45/-45/45/-45/0/0/0/0/-45/45/-45/45,VE,UNK,UNK,60,,56,39,2,0,5.36,,,,,,517,51.7,1.8,,0.1,1,746,,33.8833333333333,,2.83333333333333,,317,2.50105926221775
SNL/MSU/DOE,MD-PPG1200-VE6[(±45)2/(0)2]S,45/-45/45/-45/0/0/0/0/-45/45/-45/45,VE,UNK,UNK,60,,56,39,2,0,5.36,,,,,,517,51.7,1.81,,0.1,1,746,,33.8833333333333,,2.83333333333333,,396,2.59769518592551
SNL/MSU/DOE,MD-PPG1200-VE6[(±45)2/(0)2]S,45/-45/45/-45/0/0/0/0/-45/45/-45/45,VE,UNK,UNK,60,,56,39,2,0,5.36,,,,,,414,41.4,1.43,,0.1,1,746,,33.8833333333333,,2.83333333333333,,1710,3.23299611039215
SNL/MSU/DOE,MD-PPG1200-VE6[(±45)2/(0)2]S,45/-45/45/-45/0/0/0/0/-45/45/-45/45,VE,UNK,UNK,60,,56,39,2,0,5.36,,,,,,414,41.4,1.46,,0.1,1,746,,33.8833333333333,,2.83333333333333,,1846,3.26623169668989
SNL/MSU/DOE,MD-PPG1200-VE6[(±45)2/(0)2]S,45/-45/45/-45/0/0/0/0/-45/45/-45/45,VE,UNK,UNK,60,,56,39,2,0,5.36,,,,,,414,41.4,1.55,,0.1,1,746,,33.8833333333333,,2.83333333333333,,1259,3.10002573010786
SNL/MSU/DOE,MD-PPG1200-VE6[(±45)2/(0)2]S,45/-45/45/-45/0/0/0/0/-45/45/-45/45,VE,UNK,UNK,60,,56,39,2,0,5.36,,,,,,276,27.6,0.92,,0.1,2,746,,33.8833333333333,,2.83333333333333,,15544,4.19156278759173
SNL/MSU/DOE,MD-PPG1200-VE6[(±45)2/(0)2]S,45/-45/45/-45/0/0/0/0/-45/45/-45/45,VE,UNK,UNK,60,,56,39,2,0,5.36,,,,,,276,27.6,0.9,,0.1,2,746,,33.8833333333333,,2.83333333333333,,12790,4.10687054447865
SNL/MSU/DOE,MD-PPG1200-VE6[(±45)2/(0)2]S,45/-45/45/-45/0/0/0/0/-45/45/-45/45,VE,UNK,UNK,60,,56,39,2,0,5.36,,,,,,276,27.6,0.83,,0.1,2,746,,33.8833333333333,,2.83333333333333,,9027,3.95554344245974
SNL/MSU/DOE,MD-PPG1200-VE6[(±45)2/(0)2]S,45/-45/45/-45/0/0/0/0/-45/45/-45/45,VE,UNK,UNK,60,,56,39,2,0,5.36,,,,,,207,20.7,0.65,,0.1,3,746,,33.8833333333333,,2.83333333333333,,47200,4.67394199863409
SNL/MSU/DOE,MD-PPG1200-VE6[(±45)2/(0)2]S,45/-45/45/-45/0/0/0/0/-45/45/-45/45,VE,UNK,UNK,60,,56,39,2,0,5.36,,,,,,207,20.7,0.64,,0.1,3,746,,33.8833333333333,,2.83333333333333,,60679,4.78303841492846
SNL/MSU/DOE,MD-PPG1200-VE6[(±45)2/(0)2]S,45/-45/45/-45/0/0/0/0/-45/45/-45/45,VE,UNK,UNK,60,,56,39,2,0,5.36,,,,,,207,20.7,0.62,,0.1,3,746,,33.8833333333333,,2.83333333333333,,71346,4.85336962949518
SNL/MSU/DOE,MD-PPG1200-VE6[(±45)2/(0)2]S,45/-45/45/-45/0/0/0/0/-45/45/-45/45,VE,UNK,UNK,60,,56,39,2,0,5.36,,,,,,172,17.2,0.52,,0.1,4,746,,33.8833333333333,,2.83333333333333,,292536,5.46617931875768
SNL/MSU/DOE,MD-PPG1200-VE6[(±45)2/(0)2]S,45/-45/45/-45/0/0/0/0/-45/45/-45/45,VE,UNK,UNK,60,,56,39,2,0,5.36,,,,,,172,17.2,0.52,,0.1,4,746,,33.8833333333333,,2.83333333333333,,473691,5.67549513332946
SNL/MSU/DOE,MD-PPG1200-VE6[(±45)2/(0)2]S,45/-45/45/-45/0/0/0/0/-45/45/-45/45,VE,UNK,UNK,60,,56,39,2,0,5.36,,,,,,155,15.5,0.46,,0.1,6,746,,33.8833333333333,,2.83333333333333,,1522289,6.18249710919582
SNL/MSU/DOE,MD-PPG1200-EP1[(±45)2/(0)2]S,45/-45/45/-45/0/0/0/0/-45/45/-45/45,EP,UNK,UNK,58,,56,39,2,0,5.56,,,,,,414,41.4,1.59,,0.1,1,736,,32.1333333333333,,3.01666666666667,,8215,3.91460756777108
SNL/MSU/DOE,MD-PPG1200-EP1[(±45)2/(0)2]S,45/-45/45/-45/0/0/0/0/-45/45/-45/45,EP,UNK,UNK,58,,56,39,2,0,5.56,,,,,,414,41.4,1.51,,0.1,1,736,,32.1333333333333,,3.01666666666667,,5087,3.70646173763136
SNL/MSU/DOE,MD-PPG1200-EP1[(±45)2/(0)2]S,45/-45/45/-45/0/0/0/0/-45/45/-45/45,EP,UNK,UNK,58,,56,39,2,0,5.56,,,,,,414,41.4,1.48,,0.1,1,736,,32.1333333333333,,3.01666666666667,,5152,3.71197585435176
SNL/MSU/DOE,MD-PPG1200-EP1[(±45)2/(0)2]S,45/-45/45/-45/0/0/0/0/-45/45/-45/45,EP,UNK,UNK,58,,56,39,2,0,5.56,,,,,,345,34.5,1.32,,0.1,2,736,,32.1333333333333,,3.01666666666667,,17933,4.25365294848356
SNL/MSU/DOE,MD-PPG1200-EP1[(±45)2/(0)2]S,45/-45/45/-45/0/0/0/0/-45/45/-45/45,EP,UNK,UNK,58,,56,39,2,0,5.56,,,,,,345,34.5,1.24,,0.1,2,736,,32.1333333333333,,3.01666666666667,,11933,4.076749640624
SNL/MSU/DOE,MD-PPG1200-EP1[(±45)2/(0)2]S,45/-45/45/-45/0/0/0/0/-45/45/-45/45,EP,UNK,UNK,58,,56,39,2,0,5.56,,,,,,345,34.5,1.23,,0.1,2,736,,32.1333333333333,,3.01666666666667,,26712,4.42670640604631
SNL/MSU/DOE,MD-PPG1200-EP1[(±45)2/(0)2]S,45/-45/45/-45/0/0/0/0/-45/45/-45/45,EP,UNK,UNK,58,,56,39,2,0,5.56,,,,,,276,27.6,1.03,,0.1,3,736,,32.1333333333333,,3.01666666666667,,85509,4.9320118275309
SNL/MSU/DOE,MD-PPG1200-EP1[(±45)2/(0)2]S,45/-45/45/-45/0/0/0/0/-45/45/-45/45,EP,UNK,UNK,58,,56,39,2,0,5.56,,,,,,276,27.6,1.03,,0.1,3,736,,32.1333333333333,,3.01666666666667,,68854,4.83792917520248
SNL/MSU/DOE,MD-PPG1200-EP1[(±45)2/(0)2]S,45/-45/45/-45/0/0/0/0/-45/45/-45/45,EP,UNK,UNK,58,,56,39,2,0,5.56,,,,,,276,27.6,1.03,,0.1,3,736,,32.1333333333333,,3.01666666666667,,52646,4.72136537943564
SNL/MSU/DOE,MD-PPG1200-EP1[(±45)2/(0)2]S,45/-45/45/-45/0/0/0/0/-45/45/-45/45,EP,UNK,UNK,58,,56,39,2,0,5.56,,,,,,207,20.7,0.68,,0.1,4,736,,32.1333333333333,,3.01666666666667,,692452,5.84038967397096
SNL/MSU/DOE,MD-PPG1200-EP1[(±45)2/(0)2]S,45/-45/45/-45/0/0/0/0/-45/45/-45/45,EP,UNK,UNK,58,,56,39,2,0,5.56,,,,,,207,20.7,0.68,,0.1,4,736,,32.1333333333333,,3.01666666666667,,758944,5.88020973190572
SNL/MSU/DOE,MD-PPG1200-EP1[(±45)2/(0)2]S,45/-45/45/-45/0/0/0/0/-45/45/-45/45,EP,UNK,UNK,58,,56,39,2,0,5.56,,,,,,207,20.7,0.72,,0.1,4,736,,32.1333333333333,,3.01666666666667,,555171,5.74442677216417
SNL/MSU/DOE,MD-PPG1200-EP1[(±45)2/(0)2]S,45/-45/45/-45/0/0/0/0/-45/45/-45/45,EP,UNK,UNK,58,,56,39,2,0,5.56,,,,,,345,34.5,1.2,,0.1,1,736,,32.1333333333333,,3.01666666666667,,29107,4.46399744588587
SNL/MSU/DOE,MD-PPG1200-EP1[(±45)2/(0)2]S,45/-45/45/-45/0/0/0/0/-45/45/-45/45,EP,UNK,UNK,58,,56,39,2,0,5.56,,,,,,345,34.5,1.2,,0.1,1,736,,32.1333333333333,,3.01666666666667,,26324,4.42035188212796
SNL/MSU/DOE,MD-PPG1200-EP1[(±45)2/(0)2]S,45/-45/45/-45/0/0/0/0/-45/45/-45/45,EP,UNK,UNK,58,,56,39,2,0,5.56,,,,,,345,34.5,1.2,,0.1,1,736,,32.1333333333333,,3.01666666666667,,26601,4.4248979631844
SNL/MSU/DOE,MD-PPG1200-EP1[(±45)2/(0)2]S,45/-45/45/-45/0/0/0/0/-45/45/-45/45,EP,UNK,UNK,58,,56,39,2,0,5.56,,,,,,276,27.6,0.96,,0.1,3,736,,32.1333333333333,,3.01666666666667,,132849,5.12335828967504
SNL/MSU/DOE,MD-PPG1200-EP1[(±45)2/(0)2]S,45/-45/45/-45/0/0/0/0/-45/45/-45/45,EP,UNK,UNK,58,,56,39,2,0,5.56,,,,,,276,27.6,0.96,,0.1,3,736,,32.1333333333333,,3.01666666666667,,134377,5.12832494112945
SNL/MSU/DOE,MD-PPG1200-EP1[(±45)2/(0)2]S,45/-45/45/-45/0/0/0/0/-45/45/-45/45,EP,UNK,UNK,58,,56,39,2,0,5.56,,,,,,276,27.6,0.96,,0.1,3,736,,32.1333333333333,,3.01666666666667,,157899,5.19837937955955
SNL/MSU/DOE,MD-PPG1200-EP1[(±45)2/(0)2]S,45/-45/45/-45/0/0/0/0/-45/45/-45/45,EP,UNK,UNK,58,,56,39,2,0,5.56,,,,,,207,20.7,0.72,,0.1,3,736,,32.1333333333333,,3.01666666666667,,839305,5.92391981034764
SNL/MSU/DOE,MD-PPG1200-UP5[(±45)2/(0)2]S,45/-45/45/-45/0/0/0/0/-45/45/-45/45,PE,UNK,UNK,58,,56,39,2,0,5.55,,,,,,517,51.7,,,0.1,1,701.166666666667,,32.3,,2.65,,174,2.2405492482826
SNL/MSU/DOE,MD-PPG1200-UP5[(±45)2/(0)2]S,45/-45/45/-45/0/0/0/0/-45/45/-45/45,PE,UNK,UNK,58,,56,39,2,0,5.55,,,,,,517,51.7,1.99,,0.1,1,701.166666666667,,32.3,,2.65,,280,2.44715803134222
SNL/MSU/DOE,MD-PPG1200-UP5[(±45)2/(0)2]S,45/-45/45/-45/0/0/0/0/-45/45/-45/45,PE,UNK,UNK,58,,56,39,2,0,5.55,,,,,,414,41.4,1.5,,0.1,1,701.166666666667,,32.3,,2.65,,1092,3.03822263836872
SNL/MSU/DOE,MD-PPG1200-UP5[(±45)2/(0)2]S,45/-45/45/-45/0/0/0/0/-45/45/-45/45,PE,UNK,UNK,58,,56,39,2,0,5.55,,,,,,414,41.4,1.52,,0.1,1,701.166666666667,,32.3,,2.65,,896,2.95230800966213
SNL/MSU/DOE,MD-PPG1200-UP5[(±45)2/(0)2]S,45/-45/45/-45/0/0/0/0/-45/45/-45/45,PE,UNK,UNK,58,,56,39,2,0,5.55,,,,,,414,41.4,1.48,,0.1,1,701.166666666667,,32.3,,2.65,,1495,3.17464119266045
SNL/MSU/DOE,MD-PPG1200-UP5[(±45)2/(0)2]S,45/-45/45/-45/0/0/0/0/-45/45/-45/45,PE,UNK,UNK,58,,56,39,2,0,5.55,,,,,,276,27.6,0.95,,0.1,2,701.166666666667,,32.3,,2.65,,11120,4.04610478724604
SNL/MSU/DOE,MD-PPG1200-UP5[(±45)2/(0)2]S,45/-45/45/-45/0/0/0/0/-45/45/-45/45,PE,UNK,UNK,58,,56,39,2,0,5.55,,,,,,276,27.6,0.92,,0.1,2,701.166666666667,,32.3,,2.65,,7799,3.89203892034129
SNL/MSU/DOE,MD-PPG1200-UP5[(±45)2/(0)2]S,45/-45/45/-45/0/0/0/0/-45/45/-45/45,PE,UNK,UNK,58,,56,39,2,0,5.55,,,,,,276,27.6,0.93,,0.1,2,701.166666666667,,32.3,,2.65,,10488,4.02069267868203
SNL/MSU/DOE,MD-PPG1200-UP5[(±45)2/(0)2]S,45/-45/45/-45/0/0/0/0/-45/45/-45/45,PE,UNK,UNK,58,,56,39,2,0,5.55,,,,,,207,20.7,0.65,,0.1,3,701.166666666667,,32.3,,2.65,,61684,4.79017252849299
SNL/MSU/DOE,MD-PPG1200-UP5[(±45)2/(0)2]S,45/-45/45/-45/0/0/0/0/-45/45/-45/45,PE,UNK,UNK,58,,56,39,2,0,5.55,,,,,,207,20.7,0.66,,0.1,3,701.166666666667,,32.3,,2.65,,37645,4.57570730147668
SNL/MSU/DOE,MD-PPG1200-UP5[(±45)2/(0)2]S,45/-45/45/-45/0/0/0/0/-45/45/-45/45,PE,UNK,UNK,58,,56,39,2,0,5.55,,,,,,207,20.7,0.66,,0.1,3,701.166666666667,,32.3,,2.65,,77396,4.88871851594365
SNL/MSU/DOE,MD-PPG1200-UP5[(±45)2/(0)2]S,45/-45/45/-45/0/0/0/0/-45/45/-45/45,PE,UNK,UNK,58,,56,39,2,0,5.55,,,,,,172,17.2,0.53,,0.1,4,701.166666666667,,32.3,,2.65,,256350,5.40883332177642
SNL/MSU/DOE,MD-PPG1200-UP5[(±45)2/(0)2]S,45/-45/45/-45/0/0/0/0/-45/45/-45/45,PE,UNK,UNK,58,,56,39,2,0,5.55,,,,,,172,17.2,0.53,,0.1,4,701.166666666667,,32.3,,2.65,,354499,5.54961501442714
SNL/MSU/DOE,MD-PPG1200-UP5[(±45)2/(0)2]S,45/-45/45/-45/0/0/0/0/-45/45/-45/45,PE,UNK,UNK,58,,56,39,2,0,5.55,,,,,,172,17.2,0.54,,0.1,4,701.166666666667,,32.3,,2.65,,667385,5.82437644132022
SNL/MSU/DOE,MD-PPG1200-UP5[(±45)2/(0)2]S,45/-45/45/-45/0/0/0/0/-45/45/-45/45,PE,UNK,UNK,58,,56,39,2,0,5.55,,,,,,138,13.8,0.43,,0.1,6,701.166666666667,,32.3,,2.65,,3186470,6.50330983403641
SNL/MSU/DOE,MD-TT-EP1-V(±45/0/±45/0/±45),45/-45/0/45/-45/0/45/-45,EP,UNK,UNK,55,,61,31,4,4,4.7,,,,,,345,34.5,1.43,,0.1,2,812,,26.6666666666667,,,,11980,4.07845681805329
SNL/MSU/DOE,MD-TT-EP1-V(±45/0/±45/0/±45),45/-45/0/45/-45/0/45/-45,EP,UNK,UNK,55,,61,31,4,4,4.7,,,,,,345,34.5,1.43,,0.1,2,812,,26.6666666666667,,,,20447,4.31062959698781
SNL/MSU/DOE,MD-TT-EP1-V(±45/0/±45/0/±45),45/-45/0/45/-45/0/45/-45,EP,UNK,UNK,55,,61,31,4,4,4.7,,,,,,414,41.4,2,,0.1,2,812,,26.6666666666667,,,,3886,3.58950279626376
SNL/MSU/DOE,MD-TT-EP1-V(±45/0/±45/0/±45),45/-45/0/45/-45/0/45/-45,EP,UNK,UNK,55,,61,31,4,4,4.7,,,,,,241,24.1,0.97,,0.1,3,812,,26.6666666666667,,,,249901,5.39776799399605
SNL/MSU/DOE,MD-TT-EP1-V(±45/0/±45/0/±45),45/-45/0/45/-45/0/45/-45,EP,UNK,UNK,55,,61,31,4,4,4.7,,,,,,241,24.1,0.971,,0.1,3,812,,26.6666666666667,,,,160339,5.20503917066815
SNL/MSU/DOE,MD-TT-EP1-V(±45/0/±45/0/±45),45/-45/0/45/-45/0/45/-45,EP,UNK,UNK,55,,61,31,4,4,4.7,,,,,,414,41.4,1.95,,0.1,1,812,,26.6666666666667,,,,4101,3.61288976928749
SNL/MSU/DOE,MD-TT-EP1-V(±45/0/±45/0/±45),45/-45/0/45/-45/0/45/-45,EP,UNK,UNK,55,,61,31,4,4,4.7,,,,,,414,41.4,1.97,,0.1,1,812,,26.6666666666667,,,,5632,3.75066264613406
SNL/MSU/DOE,MD-TT-EP1-V(±45/0/±45/0/±45),45/-45/0/45/-45/0/45/-45,EP,UNK,UNK,55,,61,31,4,4,4.7,,,,,,345,34.5,1.43,,0.1,1,812,,26.6666666666667,,,,17379,4.24002478321872
SNL/MSU/DOE,MD-TT-EP1-V(±45/0/±45/0/±45),45/-45/0/45/-45/0/45/-45,EP,UNK,UNK,55,,61,31,4,4,4.7,,,,,,345,34.5,1.43,,0.1,1,812,,26.6666666666667,,,,19477,4.28952206425817
SNL/MSU/DOE,MD-TT-EP1-V(±45/0/±45/0/±45),45/-45/0/45/-45/0/45/-45,EP,UNK,UNK,55,,61,31,4,4,4.7,,,,,,276,27.6,1.14,,0.1,1.5,812,,26.6666666666667,,,,82993,4.919041463586
SNL/MSU/DOE,MD-TT-EP1-V(±45/0/±45/0/±45),45/-45/0/45/-45/0/45/-45,EP,UNK,UNK,55,,61,31,4,4,4.7,,,,,,276,27.6,1.14,,0.1,1.5,812,,26.6666666666667,,,,16534,4.21837793329175
SNL/MSU/DOE,MD-TT-EP1-V(±45/0/±45/0/±45),45/-45/0/45/-45/0/45/-45,EP,UNK,UNK,55,,61,31,4,4,4.7,,,,,,276,27.6,1.14,,0.1,1.5,812,,26.6666666666667,,,,46847,4.6706817846547
SNL/MSU/DOE,MD-TT-EP1-V(±45/0/±45/0/±45),45/-45/0/45/-45/0/45/-45,EP,UNK,UNK,55,,61,31,4,4,4.7,,,,,,276,27.6,1.14,,0.1,1.5,812,,26.6666666666667,,,,112770,5.05219358043348
SNL/MSU/DOE,MD-TT-EP1-V(±45/0/±45/0/±45),45/-45/0/45/-45/0/45/-45,EP,UNK,UNK,55,,61,31,4,4,4.7,,,,,,345,34.5,1.43,,0.1,1,812,,26.6666666666667,,,,18306,4.26259345802605
SNL/MSU/DOE,MD-TT-EP1-V(±45/0/±45/0/±45),45/-45/0/45/-45/0/45/-45,EP,UNK,UNK,55,,61,31,4,4,4.7,,,,,,172,17.2,0.7,,0.1,3,812,,26.6666666666667,,,,2291893,6.36019433816695
SNL/MSU/DOE,MD-TT-EP1-V(±45/0/±45/0/±45),45/-45/0/45/-45/0/45/-45,EP,UNK,UNK,55,,61,31,4,4,4.7,,,,,,172,17.2,0.7,,0.1,4,812,,26.6666666666667,,,,4000000,6.60205999132796
SNL/MSU/DOE,MD-TT-EP3-V(±45/0/±45/0/±45),45/-45/0/45/-45/0/45/-45,EP,UNK,UNK,55,,61,31,4,4,4.7,,,,,,414,41.4,1.43,,0.1,3,857.666666666667,,28.9666666666667,,2.93333333333333,,13119,4.11790073206452
SNL/MSU/DOE,MD-TT-EP3-V(±45/0/±45/0/±45),45/-45/0/45/-45/0/45/-45,EP,UNK,UNK,55,,61,31,4,4,4.7,,,,,,276,27.6,0.95,,0.1,4,857.666666666667,,28.9666666666667,,2.93333333333333,,584490,5.76677708524641
SNL/MSU/DOE,MD-TT-EP3-V(±45/0/±45/0/±45),45/-45/0/45/-45/0/45/-45,EP,UNK,UNK,55,,61,31,4,4,4.7,,,,,,276,27.6,0.95,,0.1,4,857.666666666667,,28.9666666666667,,2.93333333333333,,302214,5.48031457906957
SNL/MSU/DOE,MD-TT-EP3-V(±45/0/±45/0/±45),45/-45/0/45/-45/0/45/-45,EP,UNK,UNK,55,,61,31,4,4,4.7,,,,,,414,41.4,1.43,,0.1,3,857.666666666667,,28.9666666666667,,2.93333333333333,,26747,4.42727507770267
SNL/MSU/DOE,MD-TT-EP3-V(±45/0/±45/0/±45),45/-45/0/45/-45/0/45/-45,EP,UNK,UNK,55,,61,31,4,4,4.7,,,,,,207,20.7,0.71,,0.1,4,857.666666666667,,28.9666666666667,,2.93333333333333,,2808912,6.44853813346535
SNL/MSU/DOE,MD-TT-UP1-V(±45/0/±45/0/±45),45/-45/0/45/-45/0/45/-45,PE,UNK,UNK,56,,61,31,4,4,4.59,,,,,,276,27.6,1,,0.1,1,769.666666666667,,,,2.8,,5883,3.76959884838745
SNL/MSU/DOE,MD-TT-UP1-V(±45/0/±45/0/±45),45/-45/0/45/-45/0/45/-45,PE,UNK,UNK,56,,61,31,4,4,4.59,,,,,,276,27.6,1,,0.1,2,769.666666666667,,,,2.8,,8958,3.95221105810867
SNL/MSU/DOE,MD-TT-UP1-V(±45/0/±45/0/±45),45/-45/0/45/-45/0/45/-45,PE,UNK,UNK,56,,61,31,4,4,4.59,,,,,,276,27.6,1,,0.1,2,769.666666666667,,,,2.8,,4675,3.66978161520854
SNL/MSU/DOE,MD-TT-UP1-V(±45/0/±45/0/±45),45/-45/0/45/-45/0/45/-45,PE,UNK,UNK,56,,61,31,4,4,4.59,,,,,,172,17.2,0.68,,0.1,2,769.666666666667,,,,2.8,,60555,4.782150008466
SNL/MSU/DOE,MD-TT-UP1-V(±45/0/±45/0/±45),45/-45/0/45/-45/0/45/-45,PE,UNK,UNK,56,,61,31,4,4,4.59,,,,,,172,17.2,0.68,,0.1,2,769.666666666667,,,,2.8,,42420,4.62757066418054
SNL/MSU/DOE,MD-TT-UP1-V(±45/0/±45/0/±45),45/-45/0/45/-45/0/45/-45,PE,UNK,UNK,56,,61,31,4,4,4.59,,,,,,172,17.2,0.68,,0.1,2,769.666666666667,,,,2.8,,122890,5.08951654422482
