Repository: Luwen-Zhang/SNEnsemble

# Copyright Notification

## Composites

We reformat and merge fatigue testing records from SNL/MSU/DOE, OptiMat, UPWIND, and FACT databases into a single database with careful considerations, including filtering invalid entries, rename variables, fix improper calculations in the records, to obtain clean and consistent data to fit machine 
learning usages. We leave the original format ("2019_SNL_MSU_DOE_Composite-Materials-Database_Wind_29pt0.xlsx" and "Optidat UPWIND 28_3_2017.xls") in the folder. Any derived database should be directly based on the original files instead of our merged database. We are not responsible for the accuracy of the testing records.

File: data/composite_database_10082023.csv (part 9 of 36)
Data source,Material_Code,Sequence,Resin Type,Waveform,Control,Fiber Volume Fraction,Fiber Weight Fraction,Fiber Weight Fraction (0-deg),Fiber Weight Fraction (45-deg),Fiber Weight Fraction (90-deg),Fiber Weight Fraction (Other Dir.),Thickness,Tab Thickness,Width,Length,Load Length,Area,Maximum Stress,Minimum Stress,Maximum Strain,Minimum Strain,R-value,Frequency,Ultimate Tensile Stress,Ultimate Compressive Stress,Tensile Modulus,Compressive Modulus,Ultimate Tensile Strain,Ultimate Compressive Strain,Cycles to Failure,log10(Cycles to Failure)
SNL/MSU/DOE,MD-ELT5500-EP4[±45/0/±45/0/±45],45/-45/0/45/-45/0/45/-45,EP,UNK,UNK,55.0,,66.0,68.0,0.0,30.0,4.59,,,,,,276.0,27.6,1.02,,0.1,3.0,784.5,-552.125,29.6,,3.195,-1.88,389501.0,5.59050857701224
SNL/MSU/DOE,MD-ELT5500-EP4[±45/0/±45/0/±45],45/-45/0/45/-45/0/45/-45,EP,UNK,UNK,55.0,,66.0,68.0,0.0,30.0,4.59,,,,,,276.0,27.6,1.09,,0.1,3.0,784.5,-552.125,29.6,,3.195,-1.88,248599.0,5.395499377341204
SNL/MSU/DOE,MD-ELT5500-EP4[±45/0/±45/0/±45],45/-45/0/45/-45/0/45/-45,EP,UNK,UNK,55.0,,66.0,68.0,0.0,30.0,4.59,,,,,,276.0,27.6,1.02,,0.1,3.0,784.5,-552.125,29.6,,3.195,-1.88,614113.0,5.78824829094756
SNL/MSU/DOE,MD-ELT5500-EP4[±45/0/±45/0/±45],45/-45/0/45/-45/0/45/-45,EP,UNK,UNK,55.0,,66.0,68.0,0.0,30.0,4.59,,,,,,207.0,20.7,0.75,,0.1,4.0,784.5,-552.125,29.6,,3.195,-1.88,1821361.0,6.260396032983137
SNL/MSU/DOE,MD-ELT5500-EP4[±45/0/±45/0/±45],45/-45/0/45/-45/0/45/-45,EP,UNK,UNK,55.0,,66.0,68.0,0.0,30.0,4.59,,,,,,207.0,20.7,0.75,,0.1,4.0,784.5,-552.125,29.6,,3.195,-1.88,3117135.0,6.493755611543905
SNL/MSU/DOE,MD-ELT5500-EP4[±45/0/±45/0/±45],45/-45/0/45/-45/0/45/-45,EP,UNK,UNK,55.0,,66.0,68.0,0.0,30.0,4.59,,,,,,758.0,75.8,3.15,,0.1,1.0,784.5,-552.125,29.6,,3.195,-1.88,40.0,1.602059991327963
SNL/MSU/DOE,MD-ELT5500-EP4[±45/0/±45/0/±45],45/-45/0/45/-45/0/45/-45,EP,UNK,UNK,55.0,,66.0,68.0,0.0,30.0,4.59,,,,,,621.0,62.1,2.49,,0.1,1.0,784.5,-552.125,29.6,,3.195,-1.88,201.0,2.303196057420489
SNL/MSU/DOE,MD-ELT5500-EP4[±45/0/±45/0/±45],45/-45/0/45/-45/0/45/-45,EP,UNK,UNK,55.0,,66.0,68.0,0.0,30.0,4.59,,,,,,690.0,69.0,2.82,,0.1,1.0,784.5,-552.125,29.6,,3.195,-1.88,27.0,1.431363764158987
SNL/MSU/DOE,MD-ELT5500-EP4[±45/0/±45/0/±45],45/-45/0/45/-45/0/45/-45,EP,UNK,UNK,55.0,,66.0,68.0,0.0,30.0,4.59,,,,,,758.0,75.8,3.15,,0.1,1.0,784.5,-552.125,29.6,,3.195,-1.88,19.0,1.278753600952829
SNL/MSU/DOE,MD-ELT5500-EP4[±45/0/±45/0/±45],45/-45/0/45/-45/0/45/-45,EP,UNK,UNK,55.0,,66.0,68.0,0.0,30.0,4.59,,,,,,-34.5,-345.0,,-1.17,10.0,3.0,784.5,-552.125,29.6,,3.195,-1.88,4122.0,3.615107987443194
SNL/MSU/DOE,MD-ELT5500-EP4[±45/0/±45/0/±45],45/-45/0/45/-45/0/45/-45,EP,UNK,UNK,55.0,,66.0,68.0,0.0,30.0,4.59,,,,,,-48.3,-483.0,,-1.64,10.0,1.0,784.5,-552.125,29.6,,3.195,-1.88,17.0,1.230448921378274
SNL/MSU/DOE,MD-ELT5500-EP4[±45/0/±45/0/±45],45/-45/0/45/-45/0/45/-45,EP,UNK,UNK,55.0,,66.0,68.0,0.0,30.0,4.59,,,,,,-48.3,-483.0,,-1.64,10.0,1.0,784.5,-552.125,29.6,,3.195,-1.88,83.0,1.919078092376074
SNL/MSU/DOE,MD-ELT5500-EP4[±45/0/±45/0/±45],45/-45/0/45/-45/0/45/-45,EP,UNK,UNK,55.0,,66.0,68.0,0.0,30.0,4.59,,,,,,-48.3,-483.0,,-1.64,10.0,1.0,784.5,-552.125,29.6,,3.195,-1.88,36.0,1.556302500767287
SNL/MSU/DOE,MD-ELT5500-EP4[±45/0/±45/0/±45],45/-45/0/45/-45/0/45/-45,EP,UNK,UNK,55.0,,66.0,68.0,0.0,30.0,4.59,,,,,,-48.3,-483.0,,-1.64,10.0,1.0,784.5,-552.125,29.6,,3.195,-1.88,63.0,1.799340549453582
SNL/MSU/DOE,MD-ELT5500-EP4[±45/0/±45/0/±45],45/-45/0/45/-45/0/45/-45,EP,UNK,UNK,55.0,,66.0,68.0,0.0,30.0,4.59,,,,,,-48.3,-483.0,,-1.64,10.0,1.0,784.5,-552.125,29.6,,3.195,-1.88,14.0,1.146128035678238
SNL/MSU/DOE,MD-ELT5500-EP4[±45/0/±45/0/±45],45/-45/0/45/-45/0/45/-45,EP,UNK,UNK,55.0,,66.0,68.0,0.0,30.0,4.59,,,,,,-34.5,-345.0,,-1.17,10.0,2.0,784.5,-552.125,29.6,,3.195,-1.88,18834.0,4.274942566083686
SNL/MSU/DOE,MD-ELT5500-EP4[±45/0/±45/0/±45],45/-45/0/45/-45/0/45/-45,EP,UNK,UNK,55.0,,66.0,68.0,0.0,30.0,4.59,,,,,,-34.5,-345.0,,-1.17,10.0,2.0,784.5,-552.125,29.6,,3.195,-1.88,13878.0,4.142326883154263
SNL/MSU/DOE,MD-ELT5500-EP4[±45/0/±45/0/±45],45/-45/0/45/-45/0/45/-45,EP,UNK,UNK,55.0,,66.0,68.0,0.0,30.0,4.59,,,,,,-27.6,-276.0,,-0.86,10.0,3.0,784.5,-552.125,29.6,,3.195,-1.88,682544.0,5.834130653282411
SNL/MSU/DOE,MD-SLA-UP3-V(±45/0/±45/0/±45),45/-45/0/45/-45/0/45/-45,PE,UNK,UNK,54.0,,56.0,40.0,4.0,0.0,4.27,,,,,,414.0,41.40000000000001,1.61,,0.1,1.0,770.3333333333334,,29.8,,2.57,,412.0,2.614897216033135
SNL/MSU/DOE,MD-SLA-UP3-V(±45/0/±45/0/±45),45/-45/0/45/-45/0/45/-45,PE,UNK,UNK,54.0,,56.0,40.0,4.0,0.0,4.27,,,,,,414.0,41.40000000000001,1.61,,0.1,1.0,770.3333333333334,,29.8,,2.57,,595.0,2.77451696572855
SNL/MSU/DOE,MD-SLA-UP3-V(±45/0/±45/0/±45),45/-45/0/45/-45/0/45/-45,PE,UNK,UNK,54.0,,56.0,40.0,4.0,0.0,4.27,,,,,,276.0,27.6,0.92,,0.1,2.0,770.3333333333334,,29.8,,2.57,,8735.0,3.94126290931895
SNL/MSU/DOE,MD-SLA-UP3-V(±45/0/±45/0/±45),45/-45/0/45/-45/0/45/-45,PE,UNK,UNK,54.0,,56.0,40.0,4.0,0.0,4.27,,,,,,276.0,27.6,0.92,,0.1,2.0,770.3333333333334,,29.8,,2.57,,5829.0,3.765594055319445
SNL/MSU/DOE,MD-SLA-UP3-V(±45/0/±45/0/±45),45/-45/0/45/-45/0/45/-45,PE,UNK,UNK,54.0,,56.0,40.0,4.0,0.0,4.27,,,,,,276.0,27.6,1.06,,0.1,2.0,770.3333333333334,,29.8,,2.57,,5120.0,3.709269960975831
SNL/MSU/DOE,MD-SLA-UP3-V(±45/0/±45/0/±45),45/-45/0/45/-45/0/45/-45,PE,UNK,UNK,54.0,,56.0,40.0,4.0,0.0,4.27,,,,,,276.0,27.6,0.92,,0.1,2.0,770.3333333333334,,29.8,,2.57,,8980.0,3.953276336667304
SNL/MSU/DOE,MD-SLA-UP3-V(±45/0/±45/0/±45),45/-45/0/45/-45/0/45/-45,PE,UNK,UNK,54.0,,56.0,40.0,4.0,0.0,4.27,,,,,,172.0,17.2,0.58,,0.1,4.0,770.3333333333334,,29.8,,2.57,,87016.0,4.939599115524674
SNL/MSU/DOE,MD-SLA-UP3-V(±45/0/±45/0/±45),45/-45/0/45/-45/0/45/-45,PE,UNK,UNK,54.0,,56.0,40.0,4.0,0.0,4.27,,,,,,172.0,17.2,0.58,,0.1,4.0,770.3333333333334,,29.8,,2.57,,113609.0,5.055412737145363
SNL/MSU/DOE,MD-SLA-UP3-V(±45/0/±45/0/±45),45/-45/0/45/-45/0/45/-45,PE,UNK,UNK,54.0,,56.0,40.0,4.0,0.0,4.27,,,,,,172.0,17.2,0.58,,0.1,4.0,770.3333333333334,,29.8,,2.57,,138476.0,5.14137451007374
SNL/MSU/DOE,MD-SLA-UP3-V(±45/0/±45/0/±45),45/-45/0/45/-45/0/45/-45,PE,UNK,UNK,54.0,,56.0,40.0,4.0,0.0,4.27,,,,,,138.0,13.8,0.46,,0.1,4.0,770.3333333333334,,29.8,,2.57,,713891.0,5.853631906857074
SNL/MSU/DOE,MD-SLA-UP3-V(±45/0/±45/0/±45),45/-45/0/45/-45/0/45/-45,PE,UNK,UNK,54.0,,56.0,40.0,4.0,0.0,4.27,,,,,,138.0,13.8,0.46,,0.1,4.0,770.3333333333334,,29.8,,2.57,,601487.0,5.779226245326277
SNL/MSU/DOE,MD-SLA-UP3-V(±45/0/±45/0/±45),45/-45/0/45/-45/0/45/-45,PE,UNK,UNK,54.0,,56.0,40.0,4.0,0.0,4.27,,,,,,138.0,13.8,0.46,,0.1,4.0,770.3333333333334,,29.8,,2.57,,1154373.0,6.062346160351428
SNL/MSU/DOE,MD-SLB-UP3-V(±45/0/±45/0/±45),45/-45/0/45/-45/0/45/-45,PE,UNK,UNK,43.0,,40.0,41.0,0.0,19.0,2.69,,,,,,276.0,27.6,1.22,,0.1,1.0,588.0,,22.65,,2.59,,2114.0,3.325104982971407
SNL/MSU/DOE,MD-SLB-UP3-V(±45/0/±45/0/±45),45/-45/0/45/-45/0/45/-45,PE,UNK,UNK,43.0,,40.0,41.0,0.0,19.0,2.69,,,,,,276.0,27.6,1.22,,0.1,1.0,588.0,,22.65,,2.59,,1250.0,3.096910013008056
SNL/MSU/DOE,MD-SLB-UP3-V(±45/0/±45/0/±45),45/-45/0/45/-45/0/45/-45,PE,UNK,UNK,43.0,,40.0,41.0,0.0,19.0,2.69,,,,,,276.0,27.6,1.22,,0.1,1.0,588.0,,22.65,,2.59,,1110.0,3.045322978786658
SNL/MSU/DOE,MD-SLB-UP3-V(±45/0/±45/0/±45),45/-45/0/45/-45/0/45/-45,PE,UNK,UNK,43.0,,40.0,41.0,0.0,19.0,2.69,,,,,,172.0,17.2,0.76,,0.1,3.0,588.0,,22.65,,2.59,,11321.0,4.053884790394692
SNL/MSU/DOE,MD-SLB-UP3-V(±45/0/±45/0/±45),45/-45/0/45/-45/0/45/-45,PE,UNK,UNK,43.0,,40.0,41.0,0.0,19.0,2.69,,,,,,172.0,17.2,0.76,,0.1,3.0,588.0,,22.65,,2.59,,14229.0,4.153174379371534
SNL/MSU/DOE,MD-SLB-UP3-V(±45/0/±45/0/±45),45/-45/0/45/-45/0/45/-45,PE,UNK,UNK,43.0,,40.0,41.0,0.0,19.0,2.69,,,,,,172.0,17.2,0.76,,0.1,3.0,588.0,,22.65,,2.59,,15068.0,4.17805561153123
SNL/MSU/DOE,MD-SLB-UP3-V(±45/0/±45/0/±45),45/-45/0/45/-45/0/45/-45,PE,UNK,UNK,43.0,,40.0,41.0,0.0,19.0,2.69,,,,,,103.0,10.3,0.44,,0.1,3.0,588.0,,22.65,,2.59,,149645.0,5.17506221059361
SNL/MSU/DOE,MD-SLB-UP3-V(±45/0/±45/0/±45),45/-45/0/45/-45/0/45/-45,PE,UNK,UNK,43.0,,40.0,41.0,0.0,19.0,2.69,,,,,,103.0,10.3,0.46,,0.1,3.0,588.0,,22.65,,2.59,,424602.0,5.627982035489231
SNL/MSU/DOE,MD-SLB-UP3-V(±45/0/±45/0/±45),45/-45/0/45/-45/0/45/-45,PE,UNK,UNK,43.0,,40.0,41.0,0.0,19.0,2.69,,,,,,103.0,10.3,0.46,,0.1,3.0,588.0,,22.65,,2.59,,201144.0,5.30350708236711
SNL/MSU/DOE,MD-SLC-UP3-V(±45/0/±45/0/±45),45/-45/0/45/-45/0/45/-45,PE,UNK,UNK,51.0,,50.0,38.0,0.0,13.0,3.67,,,,,,345.0,34.5,1.35,,0.1,1.0,626.6666666666666,,26.75,,2.536666666666667,,1386.0,3.141763230275788
SNL/MSU/DOE,MD-SLC-UP3-V(±45/0/±45/0/±45),45/-45/0/45/-45/0/45/-45,PE,UNK,UNK,51.0,,50.0,38.0,0.0,13.0,3.67,,,,,,138.0,13.8,0.54,,0.1,3.0,626.6666666666666,,26.75,,2.536666666666667,,534972.0,5.72833105199559
SNL/MSU/DOE,MD-SLC-UP3-V(±45/0/±45/0/±45),45/-45/0/45/-45/0/45/-45,PE,UNK,UNK,51.0,,50.0,38.0,0.0,13.0,3.67,,,,,,138.0,13.8,0.54,,0.1,3.0,626.6666666666666,,26.75,,2.536666666666667,,1664725.0,6.221342501598177
SNL/MSU/DOE,MD-SLC-UP3-V(±45/0/±45/0/±45),45/-45/0/45/-45/0/45/-45,PE,UNK,UNK,51.0,,50.0,38.0,0.0,13.0,3.67,,,,,,138.0,13.8,0.54,,0.1,3.0,626.6666666666666,,26.75,,2.536666666666667,,416628.0,5.61974845389032
SNL/MSU/DOE,MD-SLC-UP3-V(±45/0/±45/0/±45),45/-45/0/45/-45/0/45/-45,PE,UNK,UNK,51.0,,50.0,38.0,0.0,13.0,3.67,,,,,,207.0,20.7,0.8,,0.1,2.5,626.6666666666666,,26.75,,2.536666666666667,,29445.0,4.469011558655687
SNL/MSU/DOE,MD-SLC-UP3-V(±45/0/±45/0/±45),45/-45/0/45/-45/0/45/-45,PE,UNK,UNK,51.0,,50.0,38.0,0.0,13.0,3.67,,,,,,207.0,20.7,0.8,,0.1,2.5,626.6666666666666,,26.75,,2.536666666666667,,20016.0,4.301377292349345
SNL/MSU/DOE,MD-SLC-UP3-V(±45/0/±45/0/±45),45/-45/0/45/-45/0/45/-45,PE,UNK,UNK,51.0,,50.0,38.0,0.0,13.0,3.67,,,,,,207.0,20.7,0.8,,0.1,3.0,626.6666666666666,,26.75,,2.536666666666667,,45693.0,4.65984967284393
SNL/MSU/DOE,MD-WS1-EP5(±45/0/±45),45/-45/0/45/-45,EP,UNK,UNK,61.0,,49.0,51.0,0.0,0.0,2.56,,,,,,276.0,27.6,0.85,,0.1,3.0,841.2,,32.425,,2.671,,1963214.0,6.292967642418925
SNL/MSU/DOE,MD-WS1-EP5(±45/0/±45),45/-45/0/45/-45,EP,UNK,UNK,61.0,,49.0,51.0,0.0,0.0,2.56,,,,,,414.0,41.40000000000001,1.27,,0.1,2.0,841.2,,32.425,,2.671,,32820.0,4.516138576717075
SNL/MSU/DOE,MD-WS1-EP5(±45/0/±45),45/-45/0/45/-45,EP,UNK,UNK,61.0,,49.0,51.0,0.0,0.0,2.56,,,,,,414.0,41.40000000000001,1.27,,0.1,2.0,841.2,,32.425,,2.671,,48140.0,4.682506085939012
SNL/MSU/DOE,MD-WS1-EP5(±45/0/±45),45/-45/0/45/-45,EP,UNK,UNK,61.0,,49.0,51.0,0.0,0.0,2.56,,,,,,414.0,41.40000000000001,1.27,,0.1,2.0,841.2,,32.425,,2.671,,40093.0,4.603068553998082
SNL/MSU/DOE,MD-WS1-EP5(±45/0/±45),45/-45/0/45/-45,EP,UNK,UNK,61.0,,49.0,51.0,0.0,0.0,2.56,,,,,,345.0,34.5,1.08,,0.1,3.0,841.2,,32.425,,2.671,,336594.0,5.527106370136193
SNL/MSU/DOE,MD-WS1-EP5(±45/0/±45),45/-45/0/45/-45,EP,UNK,UNK,61.0,,49.0,51.0,0.0,0.0,2.56,,,,,,345.0,34.5,1.06,,0.1,2.0,841.2,,32.425,,2.671,,372184.0,5.570757699098163
SNL/MSU/DOE,MD-WS1-EP5(±45/0/±45),45/-45/0/45/-45,EP,UNK,UNK,61.0,,49.0,51.0,0.0,0.0,2.56,,,,,,345.0,34.5,1.06,,0.1,2.0,841.2,,32.425,,2.671,,242418.0,5.384564863887163
SNL/MSU/DOE,MD-WS1-EP5(±45/0/±45),45/-45/0/45/-45,EP,UNK,UNK,61.0,,49.0,51.0,0.0,0.0,2.56,,,,,,483.0,48.3,1.48,,0.1,1.0,841.2,,32.425,,2.671,,7186.0,3.856487212868631
SNL/MSU/DOE,MD-WS1-EP5(±45/0/±45),45/-45/0/45/-45,EP,UNK,UNK,61.0,,49.0,51.0,0.0,0.0,2.56,,,,,,483.0,48.3,1.48,,0.1,1.0,841.2,,32.425,,2.671,,2509.0,3.39950066131461
SNL/MSU/DOE,MD-WS1-EP5(±45/0/±45),45/-45/0/45/-45,EP,UNK,UNK,61.0,,49.0,51.0,0.0,0.0,2.56,,,,,,276.0,27.6,0.91,,0.1,3.0,841.2,,32.425,,2.671,,1323671.0,6.121780054106755
SNL/MSU/DOE,MD-WS1-EP5(±45/0/±45),45/-45/0/45/-45,EP,UNK,UNK,61.0,,49.0,51.0,0.0,0.0,2.56,,,,,,483.0,48.3,1.48,,0.1,2.0,841.2,,32.425,,2.671,,14394.0,4.158181498351475
SNL/MSU/DOE,MD-WS1-EP5(±45/0/±45),45/-45/0/45/-45,EP,UNK,UNK,61.0,,49.0,51.0,0.0,0.0,2.56,,,,,,414.0,41.40000000000001,1.23,,0.1,2.0,841.2,,32.425,,2.671,,24302.0,4.385642016529233
SNL/MSU/DOE,MD-WS1-EP5(±45/0/±45),45/-45/0/45/-45,EP,UNK,UNK,61.0,,49.0,51.0,0.0,0.0,2.56,,,,,,690.0,69.0,2.11,,0.1,1.0,841.2,,32.425,,2.671,,430.0,2.633468455579587
SNL/MSU/DOE,MD-WS1-EP5(±45/0/±45),45/-45/0/45/-45,EP,UNK,UNK,61.0,,49.0,51.0,0.0,0.0,2.56,,,,,,690.0,69.0,2.11,,0.1,1.0,841.2,,32.425,,2.671,,60.0,1.778151250383644
SNL/MSU/DOE,MD-WS1-EP5(±45/0/±45),45/-45/0/45/-45,EP,UNK,UNK,61.0,,49.0,51.0,0.0,0.0,2.56,,,,,,690.0,69.0,2.11,,0.1,1.0,841.2,,32.425,,2.671,,219.0,2.340444114840118
SNL/MSU/DOE,MD-WS1-EP5(±45/0/±45),45/-45/0/45/-45,EP,UNK,UNK,61.0,,49.0,51.0,0.0,0.0,2.56,,,,,,621.0,62.1,1.9,,0.1,2.0,841.2,,32.425,,2.671,,1189.0,3.075181854618692
SNL/MSU/DOE,MD-WS1-EP5(±45/0/±45),45/-45/0/45/-45,EP,UNK,UNK,61.0,,49.0,51.0,0.0,0.0,2.56,,,,,,621.0,62.1,1.9,,0.1,2.0,841.2,,32.425,,2.671,,1609.0,3.20655604409903
SNL/MSU/DOE,MD-WS1-EP5(±45/0/±45),45/-45/0/45/-45,EP,UNK,UNK,61.0,,49.0,51.0,0.0,0.0,2.56,,,,,,621.0,62.1,1.9,,0.1,2.0,841.2,,32.425,,2.671,,1670.0,3.222716471147583
SNL/MSU/DOE,MD-WS1-EP5(±45/0/±45),45/-45/0/45/-45,EP,UNK,UNK,61.0,,49.0,51.0,0.0,0.0,2.56,,,,,,241.0,24.1,0.74,,0.1,3.0,841.2,,32.425,,2.671,,8408052.0,6.9246953889435
SNL/MSU/DOE,MD-WS1-EP5(±45/0/±45),45/-45/0/45/-45,EP,UNK,UNK,61.0,,49.0,51.0,0.0,0.0,2.56,,,,,,276.0,27.6,0.85,,0.1,3.0,841.2,,32.425,,2.671,,2457593.0,6.390509961345517
SNL/MSU/DOE,MD-WS2-EP5(±45/0/±45)S,45/-45/0/45/-45/-45/45/0/-45/45,EP,UNK,UNK,61.0,,49.0,51.0,0.0,0.0,5.12,,,,,,-48.3,-483.0,,-1.48,10.0,1.0,,-754.75,,,,-2.31,2143.0,3.331022171041829
SNL/MSU/DOE,MD-WS2-EP5(±45/0/±45)S,45/-45/0/45/-45/-45/45/0/-45/45,EP,UNK,UNK,61.0,,49.0,51.0,0.0,0.0,5.12,,,,,,-48.3,-483.0,,-1.48,10.0,2.0,,-754.75,,,,-2.31,4010.0,3.603144372620182
SNL/MSU/DOE,MD-WS2-EP5(±45/0/±45)S,45/-45/0/45/-45/-45/45/0/-45/45,EP,UNK,UNK,61.0,,49.0,51.0,0.0,0.0,5.12,,,,,,-48.3,-483.0,,-1.48,10.0,2.0,,-754.75,,,,-2.31,1194.0,3.07700432679335
SNL/MSU/DOE,MD-WS2-EP5(±45/0/±45)S,45/-45/0/45/-45/-45/45/0/-45/45,EP,UNK,UNK,61.0,,49.0,51.0,0.0,0.0,5.12,,,,,,-41.4,-414.0,,-1.27,10.0,2.0,,-754.75,,,,-2.31,54247.0,4.734375725571784
SNL/MSU/DOE,MD-WS2-EP5(±45/0/±45)S,45/-45/0/45/-45/-45/45/0/-45/45,EP,UNK,UNK,61.0,,49.0,51.0,0.0,0.0,5.12,,,,,,-41.4,-414.0,,-1.27,10.0,2.0,,-754.75,,,,-2.31,18992.0,4.278570701610516
SNL/MSU/DOE,MD-WS2-EP5(±45/0/±45)S,45/-45/0/45/-45/-45/45/0/-45/45,EP,UNK,UNK,61.0,,49.0,51.0,0.0,0.0,5.12,,,,,,-41.4,-414.0,,-1.27,10.0,2.0,,-754.75,,,,-2.31,41626.0,4.619364679890118
SNL/MSU/DOE,MD-WS2-EP5(±45/0/±45)S,45/-45/0/45/-45/-45/45/0/-45/45,EP,UNK,UNK,61.0,,49.0,51.0,0.0,0.0,5.12,,,,,,-34.5,-345.0,,-1.06,10.0,2.0,,-754.75,,,,-2.31,1421204.0,6.152656421147352
SNL/MSU/DOE,MD-WS2-EP5(±45/0/±45)S,45/-45/0/45/-45/-45/45/0/-45/45,EP,UNK,UNK,61.0,,49.0,51.0,0.0,0.0,5.12,,,,,,-34.5,-345.0,,-1.06,10.0,2.0,,-754.75,,,,-2.31,820033.0,5.913831329736801
SNL/MSU/DOE,MD-WS2-EP5(±45/0/±45)S,45/-45/0/45/-45/-45/45/0/-45/45,EP,UNK,UNK,61.0,,49.0,51.0,0.0,0.0,5.12,,,,,,-34.5,-345.0,,-1.06,10.0,2.0,,-754.75,,,,-2.31,2061530.0,6.314189659166316
SNL/MSU/DOE,MD-WS2-EP5(±45/0/±45)S,45/-45/0/45/-45/-45/45/0/-45/45,EP,UNK,UNK,61.0,,49.0,51.0,0.0,0.0,5.12,,,,,,-55.2,-552.0,,-1.69,10.0,1.0,,-754.75,,,,-2.31,43.0,1.633468455579587
SNL/MSU/DOE,MD-WS2-EP5(±45/0/±45)S,45/-45/0/45/-45/-45/45/0/-45/45,EP,UNK,UNK,61.0,,49.0,51.0,0.0,0.0,5.12,,,,,,-55.2,-552.0,,-1.69,10.0,1.0,,-754.75,,,,-2.31,241.0,2.382017042574868
SNL/MSU/DOE,MD-WS2-EP5(±45/0/±45)S,45/-45/0/45/-45/-45/45/0/-45/45,EP,UNK,UNK,61.0,,49.0,51.0,0.0,0.0,5.12,,,,,,-55.2,-552.0,,-1.69,10.0,1.0,,-754.75,,,,-2.31,97.0,1.986771734266245
SNL/MSU/DOE,MD-WS2-EP5(±45/0/±45)S,45/-45/0/45/-45/-45/45/0/-45/45,EP,UNK,UNK,61.0,,49.0,51.0,0.0,0.0,5.12,,,,,,276.0,-276.0,0.85,-0.85,-1.0,1.0,,-754.75,,,,-2.31,5268.0,3.721645766289746
SNL/MSU/DOE,MD-WS2-EP5(±45/0/±45)S,45/-45/0/45/-45/-45/45/0/-45/45,EP,UNK,UNK,61.0,,49.0,51.0,0.0,0.0,5.12,,,,,,207.0,-207.0,0.64,-0.64,-1.0,2.0,,-754.75,,,,-2.31,249282.0,5.396690920369394
SNL/MSU/DOE,MD-PPG1200-VE5[(±45)2/(0)2]S,45/-45/45/-45/0/0/0/0/-45/45/-45/45,VE,UNK,UNK,59.0,,56.0,39.0,2.0,0.0,5.45,,,,,,552.0,55.2,,,0.1,1.0,705.8333333333334,,32.06666666666667,,2.496666666666667,,343.0,2.53529412004277
SNL/MSU/DOE,MD-PPG1200-VE5[(±45)2/(0)2]S,45/-45/45/-45/0/0/0/0/-45/45/-45/45,VE,UNK,UNK,59.0,,56.0,39.0,2.0,0.0,5.45,,,,,,517.0,51.7,1.82,,0.1,1.0,705.8333333333334,,32.06666666666667,,2.496666666666667,,527.0,2.721810615212547
SNL/MSU/DOE,MD-PPG1200-VE5[(±45)2/(0)2]S,45/-45/45/-45/0/0/0/0/-45/45/-45/45,VE,UNK,UNK,59.0,,56.0,39.0,2.0,0.0,5.45,,,,,,414.0,41.40000000000001,1.44,,0.1,2.0,705.8333333333334,,32.06666666666667,,2.496666666666667,,1484.0,3.171433900943008
SNL/MSU/DOE,MD-PPG1200-VE5[(±45)2/(0)2]S,45/-45/45/-45/0/0/0/0/-45/45/-45/45,VE,UNK,UNK,59.0,,56.0,39.0,2.0,0.0,5.45,,,,,,414.0,41.40000000000001,1.44,,0.1,2.0,705.8333333333334,,32.06666666666667,,2.496666666666667,,1933.0,3.286231854028553
SNL/MSU/DOE,MD-PPG1200-VE5[(±45)2/(0)2]S,45/-45/45/-45/0/0/0/0/-45/45/-45/45,VE,UNK,UNK,59.0,,56.0,39.0,2.0,0.0,5.45,,,,,,414.0,41.40000000000001,1.44,,0.1,2.0,705.8333333333334,,32.06666666666667,,2.496666666666667,,1552.0,3.19089171692217
SNL/MSU/DOE,MD-PPG1200-VE5[(±45)2/(0)2]S,45/-45/45/-45/0/0/0/0/-45/45/-45/45,VE,UNK,UNK,59.0,,56.0,39.0,2.0,0.0,5.45,,,,,,276.0,27.6,0.92,,0.1,2.0,705.8333333333334,,32.06666666666667,,2.496666666666667,,13522.0,4.131040931600099
SNL/MSU/DOE,MD-PPG1200-VE5[(±45)2/(0)2]S,45/-45/45/-45/0/0/0/0/-45/45/-45/45,VE,UNK,UNK,59.0,,56.0,39.0,2.0,0.0,5.45,,,,,,276.0,27.6,0.92,,0.1,3.0,705.8333333333334,,32.06666666666667,,2.496666666666667,,9945.0,3.997604787460455
SNL/MSU/DOE,MD-PPG1200-VE5[(±45)2/(0)2]S,45/-45/45/-45/0/0/0/0/-45/45/-45/45,VE,UNK,UNK,59.0,,56.0,39.0,2.0,0.0,5.45,,,,,,276.0,27.6,0.92,,0.1,3.0,705.8333333333334,,32.06666666666667,,2.496666666666667,,15130.0,4.179838928023186
SNL/MSU/DOE,MD-PPG1200-VE5[(±45)2/(0)2]S,45/-45/45/-45/0/0/0/0/-45/45/-45/45,VE,UNK,UNK,59.0,,56.0,39.0,2.0,0.0,5.45,,,,,,207.0,20.7,0.67,,0.1,3.0,705.8333333333334,,32.06666666666667,,2.496666666666667,,56814.0,4.754455366935646
SNL/MSU/DOE,MD-PPG1200-VE5[(±45)2/(0)2]S,45/-45/45/-45/0/0/0/0/-45/45/-45/45,VE,UNK,UNK,59.0,,56.0,39.0,2.0,0.0,5.45,,,,,,207.0,20.7,0.67,,0.1,3.0,705.8333333333334,,32.06666666666667,,2.496666666666667,,70946.0,4.850927914565888
SNL/MSU/DOE,MD-PPG1200-VE5[(±45)2/(0)2]S,45/-45/45/-45/0/0/0/0/-45/45/-45/45,VE,UNK,UNK,59.0,,56.0,39.0,2.0,0.0,5.45,,,,,,207.0,20.7,0.67,,0.1,3.0,705.8333333333334,,32.06666666666667,,2.496666666666667,,60695.0,4.783152915756492
SNL/MSU/DOE,MD-PPG1200-VE5[(±45)2/(0)2]S,45/-45/45/-45/0/0/0/0/-45/45/-45/45,VE,UNK,UNK,59.0,,56.0,39.0,2.0,0.0,5.45,,,,,,172.0,17.2,0.55,,0.1,3.0,705.8333333333334,,32.06666666666667,,2.496666666666667,,200765.0,5.302688003135589
SNL/MSU/DOE,MD-PPG1200-VE5[(±45)2/(0)2]S,45/-45/45/-45/0/0/0/0/-45/45/-45/45,VE,UNK,UNK,59.0,,56.0,39.0,2.0,0.0,5.45,,,,,,172.0,17.2,0.55,,0.1,3.0,705.8333333333334,,32.06666666666667,,2.496666666666667,,423914.0,5.627277759626361
SNL/MSU/DOE,MD-PPG1200-VE5[(±45)2/(0)2]S,45/-45/45/-45/0/0/0/0/-45/45/-45/45,VE,UNK,UNK,59.0,,56.0,39.0,2.0,0.0,5.45,,,,,,172.0,17.2,0.55,,0.1,3.0,705.8333333333334,,32.06666666666667,,2.496666666666667,,329413.0,5.51774073422918
SNL/MSU/DOE,MD-PPG1200-VE4[(±45)2/(0)2]S,45/-45/45/-45/0/0/0/0/-45/45/-45/45,VE,UNK,UNK,58.0,,56.0,39.0,2.0,0.0,5.53,,,,,,517.0,51.7,1.82,,0.1,1.0,689.0,,30.41666666666667,,3.083333333333333,,464.0,2.666517980554881
SNL/MSU/DOE,MD-PPG1200-VE4[(±45)2/(0)2]S,45/-45/45/-45/0/0/0/0/-45/45/-45/45,VE,UNK,UNK,58.0,,56.0,39.0,2.0,0.0,5.53,,,,,,517.0,51.7,1.82,,0.1,1.0,689.0,,30.41666666666667,,3.083333333333333,,338.0,2.528916700277655
SNL/MSU/DOE,MD-PPG1200-VE4[(±45)2/(0)2]S,45/-45/45/-45/0/0/0/0/-45/45/-45/45,VE,UNK,UNK,58.0,,56.0,39.0,2.0,0.0,5.53,,,,,,414.0,41.40000000000001,1.45,,0.1,1.0,689.0,,30.41666666666667,,3.083333333333333,,2040.0,3.309630167425899
SNL/MSU/DOE,MD-PPG1200-VE4[(±45)2/(0)2]S,45/-45/45/-45/0/0/0/0/-45/45/-45/45,VE,UNK,UNK,58.0,,56.0,39.0,2.0,0.0,5.53,,,,,,414.0,41.40000000000001,1.45,,0.1,1.0,689.0,,30.41666666666667,,3.083333333333333,,2433.0,3.386142108930819
SNL/MSU/DOE,MD-PPG1200-VE4[(±45)2/(0)2]S,45/-45/45/-45/0/0/0/0/-45/45/-45/45,VE,UNK,UNK,58.0,,56.0,39.0,2.0,0.0,5.53,,,,,,414.0,41.40000000000001,1.45,,0.1,1.0,689.0,,30.41666666666667,,3.083333333333333,,1781.0,3.250663919463244
SNL/MSU/DOE,MD-PPG1200-VE4[(±45)2/(0)2]S,45/-45/45/-45/0/0/0/0/-45/45/-45/45,VE,UNK,UNK,58.0,,56.0,39.0,2.0,0.0,5.53,,,,,,345.0,34.5,1.23,,0.1,1.0,689.0,,30.41666666666667,,3.083333333333333,,8848.0,3.946845113960623
SNL/MSU/DOE,MD-PPG1200-VE4[(±45)2/(0)2]S,45/-45/45/-45/0/0/0/0/-45/45/-45/45,VE,UNK,UNK,58.0,,56.0,39.0,2.0,0.0,5.53,,,,,,276.0,27.6,0.93,,0.1,1.0,689.0,,30.41666666666667,,3.083333333333333,,20626.0,4.314415013413667
SNL/MSU/DOE,MD-PPG1200-VE4[(±45)2/(0)2]S,45/-45/45/-45/0/0/0/0/-45/45/-45/45,VE,UNK,UNK,58.0,,56.0,39.0,2.0,0.0,5.53,,,,,,276.0,27.6,0.93,,0.1,2.0,689.0,,30.41666666666667,,3.083333333333333,,22290.0,4.348110068480238
SNL/MSU/DOE,MD-PPG1200-VE4[(±45)2/(0)2]S,45/-45/45/-45/0/0/0/0/-45/45/-45/45,VE,UNK,UNK,58.0,,56.0,39.0,2.0,0.0,5.53,,,,,,276.0,27.6,0.93,,0.1,2.0,689.0,,30.41666666666667,,3.083333333333333,,27824.0,4.444419564658637
SNL/MSU/DOE,MD-PPG1200-VE4[(±45)2/(0)2]S,45/-45/45/-45/0/0/0/0/-45/45/-45/45,VE,UNK,UNK,58.0,,56.0,39.0,2.0,0.0,5.53,,,,,,276.0,27.6,0.93,,0.1,2.0,689.0,,30.41666666666667,,3.083333333333333,,13587.0,4.13312357540262
SNL/MSU/DOE,MD-PPG1200-VE4[(±45)2/(0)2]S,45/-45/45/-45/0/0/0/0/-45/45/-45/45,VE,UNK,UNK,58.0,,56.0,39.0,2.0,0.0,5.53,,,,,,207.0,20.7,0.68,,0.1,3.0,689.0,,30.41666666666667,,3.083333333333333,,199036.0,5.298931635140028
SNL/MSU/DOE,MD-PPG1200-VE4[(±45)2/(0)2]S,45/-45/45/-45/0/0/0/0/-45/45/-45/45,VE,UNK,UNK,58.0,,56.0,39.0,2.0,0.0,5.53,,,,,,207.0,20.7,0.68,,0.1,3.0,689.0,,30.41666666666667,,3.083333333333333,,132774.0,5.123113039173326
SNL/MSU/DOE,MD-PPG1200-VE4[(±45)2/(0)2]S,45/-45/45/-45/0/0/0/0/-45/45/-45/45,VE,UNK,UNK,58.0,,56.0,39.0,2.0,0.0,5.53,,,,,,207.0,20.7,0.68,,0.1,3.0,689.0,,30.41666666666667,,3.083333333333333,,242170.0,5.384120341773882
SNL/MSU/DOE,MD-PPG1200-VE4[(±45)2/(0)2]S,45/-45/45/-45/0/0/0/0/-45/45/-45/45,VE,UNK,UNK,58.0,,56.0,39.0,2.0,0.0,5.53,,,,,,207.0,20.7,0.68,,0.1,3.0,689.0,,30.41666666666667,,3.083333333333333,,197621.0,5.295833092577162
SNL/MSU/DOE,MD-PPG1200-VE4[(±45)2/(0)2]S,45/-45/45/-45/0/0/0/0/-45/45/-45/45,VE,UNK,UNK,58.0,,56.0,39.0,2.0,0.0,5.53,,,,,,172.0,17.2,0.55,,0.1,4.0,689.0,,30.41666666666667,,3.083333333333333,,833303.0,5.920802945345516
SNL/MSU/DOE,MD-PPG1200-VE4[(±45)2/(0)2]S,45/-45/45/-45/0/0/0/0/-45/45/-45/45,VE,UNK,UNK,58.0,,56.0,39.0,2.0,0.0,5.53,,,,,,172.0,17.2,0.55,,0.1,4.0,689.0,,30.41666666666667,,3.083333333333333,,980920.0,5.991633589464262
SNL/MSU/DOE,MD-PPG1200-VE6[(±45)2/(0)2]S,45/-45/45/-45/0/0/0/0/-45/45/-45/45,VE,UNK,UNK,60.0,,56.0,39.0,2.0,0.0,5.36,,,,,,517.0,51.7,1.8,,0.1,1.0,746.0,,33.88333333333333,,2.833333333333333,,317.0,2.501059262217752
SNL/MSU/DOE,MD-PPG1200-VE6[(±45)2/(0)2]S,45/-45/45/-45/0/0/0/0/-45/45/-45/45,VE,UNK,UNK,60.0,,56.0,39.0,2.0,0.0,5.36,,,,,,517.0,51.7,1.81,,0.1,1.0,746.0,,33.88333333333333,,2.833333333333333,,396.0,2.597695185925512
SNL/MSU/DOE,MD-PPG1200-VE6[(±45)2/(0)2]S,45/-45/45/-45/0/0/0/0/-45/45/-45/45,VE,UNK,UNK,60.0,,56.0,39.0,2.0,0.0,5.36,,,,,,414.0,41.40000000000001,1.43,,0.1,1.0,746.0,,33.88333333333333,,2.833333333333333,,1710.0,3.232996110392154
SNL/MSU/DOE,MD-PPG1200-VE6[(±45)2/(0)2]S,45/-45/45/-45/0/0/0/0/-45/45/-45/45,VE,UNK,UNK,60.0,,56.0,39.0,2.0,0.0,5.36,,,,,,414.0,41.40000000000001,1.46,,0.1,1.0,746.0,,33.88333333333333,,2.833333333333333,,1846.0,3.266231696689893
SNL/MSU/DOE,MD-PPG1200-VE6[(±45)2/(0)2]S,45/-45/45/-45/0/0/0/0/-45/45/-45/45,VE,UNK,UNK,60.0,,56.0,39.0,2.0,0.0,5.36,,,,,,414.0,41.40000000000001,1.55,,0.1,1.0,746.0,,33.88333333333333,,2.833333333333333,,1259.0,3.100025730107863
SNL/MSU/DOE,MD-PPG1200-VE6[(±45)2/(0)2]S,45/-45/45/-45/0/0/0/0/-45/45/-45/45,VE,UNK,UNK,60.0,,56.0,39.0,2.0,0.0,5.36,,,,,,276.0,27.6,0.92,,0.1,2.0,746.0,,33.88333333333333,,2.833333333333333,,15544.0,4.191562787591726
SNL/MSU/DOE,MD-PPG1200-VE6[(±45)2/(0)2]S,45/-45/45/-45/0/0/0/0/-45/45/-45/45,VE,UNK,UNK,60.0,,56.0,39.0,2.0,0.0,5.36,,,,,,276.0,27.6,0.9,,0.1,2.0,746.0,,33.88333333333333,,2.833333333333333,,12790.0,4.106870544478654
SNL/MSU/DOE,MD-PPG1200-VE6[(±45)2/(0)2]S,45/-45/45/-45/0/0/0/0/-45/45/-45/45,VE,UNK,UNK,60.0,,56.0,39.0,2.0,0.0,5.36,,,,,,276.0,27.6,0.83,,0.1,2.0,746.0,,33.88333333333333,,2.833333333333333,,9027.0,3.955543442459743
SNL/MSU/DOE,MD-PPG1200-VE6[(±45)2/(0)2]S,45/-45/45/-45/0/0/0/0/-45/45/-45/45,VE,UNK,UNK,60.0,,56.0,39.0,2.0,0.0,5.36,,,,,,207.0,20.7,0.65,,0.1,3.0,746.0,,33.88333333333333,,2.833333333333333,,47200.0,4.673941998634088
SNL/MSU/DOE,MD-PPG1200-VE6[(±45)2/(0)2]S,45/-45/45/-45/0/0/0/0/-45/45/-45/45,VE,UNK,UNK,60.0,,56.0,39.0,2.0,0.0,5.36,,,,,,207.0,20.7,0.64,,0.1,3.0,746.0,,33.88333333333333,,2.833333333333333,,60679.0,4.783038414928462
SNL/MSU/DOE,MD-PPG1200-VE6[(±45)2/(0)2]S,45/-45/45/-45/0/0/0/0/-45/45/-45/45,VE,UNK,UNK,60.0,,56.0,39.0,2.0,0.0,5.36,,,,,,207.0,20.7,0.62,,0.1,3.0,746.0,,33.88333333333333,,2.833333333333333,,71346.0,4.853369629495179
SNL/MSU/DOE,MD-PPG1200-VE6[(±45)2/(0)2]S,45/-45/45/-45/0/0/0/0/-45/45/-45/45,VE,UNK,UNK,60.0,,56.0,39.0,2.0,0.0,5.36,,,,,,172.0,17.2,0.52,,0.1,4.0,746.0,,33.88333333333333,,2.833333333333333,,292536.0,5.46617931875768
SNL/MSU/DOE,MD-PPG1200-VE6[(±45)2/(0)2]S,45/-45/45/-45/0/0/0/0/-45/45/-45/45,VE,UNK,UNK,60.0,,56.0,39.0,2.0,0.0,5.36,,,,,,172.0,17.2,0.52,,0.1,4.0,746.0,,33.88333333333333,,2.833333333333333,,473691.0,5.675495133329458
SNL/MSU/DOE,MD-PPG1200-VE6[(±45)2/(0)2]S,45/-45/45/-45/0/0/0/0/-45/45/-45/45,VE,UNK,UNK,60.0,,56.0,39.0,2.0,0.0,5.36,,,,,,155.0,15.5,0.46,,0.1,6.0,746.0,,33.88333333333333,,2.833333333333333,,1522289.0,6.182497109195819
SNL/MSU/DOE,MD-PPG1200-EP1[(±45)2/(0)2]S,45/-45/45/-45/0/0/0/0/-45/45/-45/45,EP,UNK,UNK,58.0,,56.0,39.0,2.0,0.0,5.56,,,,,,414.0,41.40000000000001,1.59,,0.1,1.0,736.0,,32.13333333333333,,3.016666666666667,,8215.0,3.914607567771081
SNL/MSU/DOE,MD-PPG1200-EP1[(±45)2/(0)2]S,45/-45/45/-45/0/0/0/0/-45/45/-45/45,EP,UNK,UNK,58.0,,56.0,39.0,2.0,0.0,5.56,,,,,,414.0,41.40000000000001,1.51,,0.1,1.0,736.0,,32.13333333333333,,3.016666666666667,,5087.0,3.706461737631355
SNL/MSU/DOE,MD-PPG1200-EP1[(±45)2/(0)2]S,45/-45/45/-45/0/0/0/0/-45/45/-45/45,EP,UNK,UNK,58.0,,56.0,39.0,2.0,0.0,5.56,,,,,,414.0,41.40000000000001,1.48,,0.1,1.0,736.0,,32.13333333333333,,3.016666666666667,,5152.0,3.711975854351756
SNL/MSU/DOE,MD-PPG1200-EP1[(±45)2/(0)2]S,45/-45/45/-45/0/0/0/0/-45/45/-45/45,EP,UNK,UNK,58.0,,56.0,39.0,2.0,0.0,5.56,,,,,,345.0,34.5,1.32,,0.1,2.0,736.0,,32.13333333333333,,3.016666666666667,,17933.0,4.253652948483564
SNL/MSU/DOE,MD-PPG1200-EP1[(±45)2/(0)2]S,45/-45/45/-45/0/0/0/0/-45/45/-45/45,EP,UNK,UNK,58.0,,56.0,39.0,2.0,0.0,5.56,,,,,,345.0,34.5,1.24,,0.1,2.0,736.0,,32.13333333333333,,3.016666666666667,,11933.0,4.076749640624
SNL/MSU/DOE,MD-PPG1200-EP1[(±45)2/(0)2]S,45/-45/45/-45/0/0/0/0/-45/45/-45/45,EP,UNK,UNK,58.0,,56.0,39.0,2.0,0.0,5.56,,,,,,345.0,34.5,1.23,,0.1,2.0,736.0,,32.13333333333333,,3.016666666666667,,26712.0,4.426706406046314
SNL/MSU/DOE,MD-PPG1200-EP1[(±45)2/(0)2]S,45/-45/45/-45/0/0/0/0/-45/45/-45/45,EP,UNK,UNK,58.0,,56.0,39.0,2.0,0.0,5.56,,,,,,276.0,27.6,1.03,,0.1,3.0,736.0,,32.13333333333333,,3.016666666666667,,85509.0,4.932011827530899
SNL/MSU/DOE,MD-PPG1200-EP1[(±45)2/(0)2]S,45/-45/45/-45/0/0/0/0/-45/45/-45/45,EP,UNK,UNK,58.0,,56.0,39.0,2.0,0.0,5.56,,,,,,276.0,27.6,1.03,,0.1,3.0,736.0,,32.13333333333333,,3.016666666666667,,68854.0,4.837929175202484
SNL/MSU/DOE,MD-PPG1200-EP1[(±45)2/(0)2]S,45/-45/45/-45/0/0/0/0/-45/45/-45/45,EP,UNK,UNK,58.0,,56.0,39.0,2.0,0.0,5.56,,,,,,276.0,27.6,1.03,,0.1,3.0,736.0,,32.13333333333333,,3.016666666666667,,52646.0,4.721365379435643
SNL/MSU/DOE,MD-PPG1200-EP1[(±45)2/(0)2]S,45/-45/45/-45/0/0/0/0/-45/45/-45/45,EP,UNK,UNK,58.0,,56.0,39.0,2.0,0.0,5.56,,,,,,207.0,20.7,0.68,,0.1,4.0,736.0,,32.13333333333333,,3.016666666666667,,692452.0,5.840389673970956
SNL/MSU/DOE,MD-PPG1200-EP1[(±45)2/(0)2]S,45/-45/45/-45/0/0/0/0/-45/45/-45/45,EP,UNK,UNK,58.0,,56.0,39.0,2.0,0.0,5.56,,,,,,207.0,20.7,0.68,,0.1,4.0,736.0,,32.13333333333333,,3.016666666666667,,758944.0,5.880209731905718
SNL/MSU/DOE,MD-PPG1200-EP1[(±45)2/(0)2]S,45/-45/45/-45/0/0/0/0/-45/45/-45/45,EP,UNK,UNK,58.0,,56.0,39.0,2.0,0.0,5.56,,,,,,207.0,20.7,0.72,,0.1,4.0,736.0,,32.13333333333333,,3.016666666666667,,555171.0,5.744426772164172
SNL/MSU/DOE,MD-PPG1200-EP1[(±45)2/(0)2]S,45/-45/45/-45/0/0/0/0/-45/45/-45/45,EP,UNK,UNK,58.0,,56.0,39.0,2.0,0.0,5.56,,,,,,345.0,34.5,1.2,,0.1,1.0,736.0,,32.13333333333333,,3.016666666666667,,29107.0,4.463997445885867
SNL/MSU/DOE,MD-PPG1200-EP1[(±45)2/(0)2]S,45/-45/45/-45/0/0/0/0/-45/45/-45/45,EP,UNK,UNK,58.0,,56.0,39.0,2.0,0.0,5.56,,,,,,345.0,34.5,1.2,,0.1,1.0,736.0,,32.13333333333333,,3.016666666666667,,26324.0,4.420351882127958
SNL/MSU/DOE,MD-PPG1200-EP1[(±45)2/(0)2]S,45/-45/45/-45/0/0/0/0/-45/45/-45/45,EP,UNK,UNK,58.0,,56.0,39.0,2.0,0.0,5.56,,,,,,345.0,34.5,1.2,,0.1,1.0,736.0,,32.13333333333333,,3.016666666666667,,26601.0,4.424897963184401
SNL/MSU/DOE,MD-PPG1200-EP1[(±45)2/(0)2]S,45/-45/45/-45/0/0/0/0/-45/45/-45/45,EP,UNK,UNK,58.0,,56.0,39.0,2.0,0.0,5.56,,,,,,276.0,27.6,0.96,,0.1,3.0,736.0,,32.13333333333333,,3.016666666666667,,132849.0,5.12335828967504
SNL/MSU/DOE,MD-PPG1200-EP1[(±45)2/(0)2]S,45/-45/45/-45/0/0/0/0/-45/45/-45/45,EP,UNK,UNK,58.0,,56.0,39.0,2.0,0.0,5.56,,,,,,276.0,27.6,0.96,,0.1,3.0,736.0,,32.13333333333333,,3.016666666666667,,134377.0,5.128324941129447
SNL/MSU/DOE,MD-PPG1200-EP1[(±45)2/(0)2]S,45/-45/45/-45/0/0/0/0/-45/45/-45/45,EP,UNK,UNK,58.0,,56.0,39.0,2.0,0.0,5.56,,,,,,276.0,27.6,0.96,,0.1,3.0,736.0,,32.13333333333333,,3.016666666666667,,157899.0,5.198379379559547
SNL/MSU/DOE,MD-PPG1200-EP1[(±45)2/(0)2]S,45/-45/45/-45/0/0/0/0/-45/45/-45/45,EP,UNK,UNK,58.0,,56.0,39.0,2.0,0.0,5.56,,,,,,207.0,20.7,0.72,,0.1,3.0,736.0,,32.13333333333333,,3.016666666666667,,839305.0,5.923919810347636
SNL/MSU/DOE,MD-PPG1200-UP5[(±45)2/(0)2]S,45/-45/45/-45/0/0/0/0/-45/45/-45/45,PE,UNK,UNK,58.0,,56.0,39.0,2.0,0.0,5.55,,,,,,517.0,51.7,,,0.1,1.0,701.1666666666666,,32.3,,2.65,,174.0,2.2405492482826
SNL/MSU/DOE,MD-PPG1200-UP5[(±45)2/(0)2]S,45/-45/45/-45/0/0/0/0/-45/45/-45/45,PE,UNK,UNK,58.0,,56.0,39.0,2.0,0.0,5.55,,,,,,517.0,51.7,1.99,,0.1,1.0,701.1666666666666,,32.3,,2.65,,280.0,2.447158031342219
SNL/MSU/DOE,MD-PPG1200-UP5[(±45)2/(0)2]S,45/-45/45/-45/0/0/0/0/-45/45/-45/45,PE,UNK,UNK,58.0,,56.0,39.0,2.0,0.0,5.55,,,,,,414.0,41.40000000000001,1.5,,0.1,1.0,701.1666666666666,,32.3,,2.65,,1092.0,3.038222638368719
SNL/MSU/DOE,MD-PPG1200-UP5[(±45)2/(0)2]S,45/-45/45/-45/0/0/0/0/-45/45/-45/45,PE,UNK,UNK,58.0,,56.0,39.0,2.0,0.0,5.55,,,,,,414.0,41.40000000000001,1.52,,0.1,1.0,701.1666666666666,,32.3,,2.65,,896.0,2.952308009662125
SNL/MSU/DOE,MD-PPG1200-UP5[(±45)2/(0)2]S,45/-45/45/-45/0/0/0/0/-45/45/-45/45,PE,UNK,UNK,58.0,,56.0,39.0,2.0,0.0,5.55,,,,,,414.0,41.40000000000001,1.48,,0.1,1.0,701.1666666666666,,32.3,,2.65,,1495.0,3.174641192660448
SNL/MSU/DOE,MD-PPG1200-UP5[(±45)2/(0)2]S,45/-45/45/-45/0/0/0/0/-45/45/-45/45,PE,UNK,UNK,58.0,,56.0,39.0,2.0,0.0,5.55,,,,,,276.0,27.6,0.95,,0.1,2.0,701.1666666666666,,32.3,,2.65,,11120.0,4.046104787246039
SNL/MSU/DOE,MD-PPG1200-UP5[(±45)2/(0)2]S,45/-45/45/-45/0/0/0/0/-45/45/-45/45,PE,UNK,UNK,58.0,,56.0,39.0,2.0,0.0,5.55,,,,,,276.0,27.6,0.92,,0.1,2.0,701.1666666666666,,32.3,,2.65,,7799.0,3.892038920341292
SNL/MSU/DOE,MD-PPG1200-UP5[(±45)2/(0)2]S,45/-45/45/-45/0/0/0/0/-45/45/-45/45,PE,UNK,UNK,58.0,,56.0,39.0,2.0,0.0,5.55,,,,,,276.0,27.6,0.93,,0.1,2.0,701.1666666666666,,32.3,,2.65,,10488.0,4.020692678682028
SNL/MSU/DOE,MD-PPG1200-UP5[(±45)2/(0)2]S,45/-45/45/-45/0/0/0/0/-45/45/-45/45,PE,UNK,UNK,58.0,,56.0,39.0,2.0,0.0,5.55,,,,,,207.0,20.7,0.65,,0.1,3.0,701.1666666666666,,32.3,,2.65,,61684.0,4.790172528492987
SNL/MSU/DOE,MD-PPG1200-UP5[(±45)2/(0)2]S,45/-45/45/-45/0/0/0/0/-45/45/-45/45,PE,UNK,UNK,58.0,,56.0,39.0,2.0,0.0,5.55,,,,,,207.0,20.7,0.66,,0.1,3.0,701.1666666666666,,32.3,,2.65,,37645.0,4.575707301476683
SNL/MSU/DOE,MD-PPG1200-UP5[(±45)2/(0)2]S,45/-45/45/-45/0/0/0/0/-45/45/-45/45,PE,UNK,UNK,58.0,,56.0,39.0,2.0,0.0,5.55,,,,,,207.0,20.7,0.66,,0.1,3.0,701.1666666666666,,32.3,,2.65,,77396.0,4.888718515943649
SNL/MSU/DOE,MD-PPG1200-UP5[(±45)2/(0)2]S,45/-45/45/-45/0/0/0/0/-45/45/-45/45,PE,UNK,UNK,58.0,,56.0,39.0,2.0,0.0,5.55,,,,,,172.0,17.2,0.53,,0.1,4.0,701.1666666666666,,32.3,,2.65,,256350.0,5.408833321776418
SNL/MSU/DOE,MD-PPG1200-UP5[(±45)2/(0)2]S,45/-45/45/-45/0/0/0/0/-45/45/-45/45,PE,UNK,UNK,58.0,,56.0,39.0,2.0,0.0,5.55,,,,,,172.0,17.2,0.53,,0.1,4.0,701.1666666666666,,32.3,,2.65,,354499.0,5.549615014427141
SNL/MSU/DOE,MD-PPG1200-UP5[(±45)2/(0)2]S,45/-45/45/-45/0/0/0/0/-45/45/-45/45,PE,UNK,UNK,58.0,,56.0,39.0,2.0,0.0,5.55,,,,,,172.0,17.2,0.54,,0.1,4.0,701.1666666666666,,32.3,,2.65,,667385.0,5.824376441320218
SNL/MSU/DOE,MD-PPG1200-UP5[(±45)2/(0)2]S,45/-45/45/-45/0/0/0/0/-45/45/-45/45,PE,UNK,UNK,58.0,,56.0,39.0,2.0,0.0,5.55,,,,,,138.0,13.8,0.43,,0.1,6.0,701.1666666666666,,32.3,,2.65,,3186470.0,6.503309834036412
SNL/MSU/DOE,MD-TT-EP1-V(±45/0/±45/0/±45),45/-45/0/45/-45/0/45/-45,EP,UNK,UNK,55.0,,61.0,31.0,4.0,4.0,4.7,,,,,,345.0,34.5,1.43,,0.1,2.0,812.0,,26.66666666666667,,,,11980.0,4.078456818053293
SNL/MSU/DOE,MD-TT-EP1-V(±45/0/±45/0/±45),45/-45/0/45/-45/0/45/-45,EP,UNK,UNK,55.0,,61.0,31.0,4.0,4.0,4.7,,,,,,345.0,34.5,1.43,,0.1,2.0,812.0,,26.66666666666667,,,,20447.0,4.310629596987806
SNL/MSU/DOE,MD-TT-EP1-V(±45/0/±45/0/±45),45/-45/0/45/-45/0/45/-45,EP,UNK,UNK,55.0,,61.0,31.0,4.0,4.0,4.7,,,,,,414.0,41.40000000000001,2.0,,0.1,2.0,812.0,,26.66666666666667,,,,3886.0,3.589502796263764
SNL/MSU/DOE,MD-TT-EP1-V(±45/0/±45/0/±45),45/-45/0/45/-45/0/45/-45,EP,UNK,UNK,55.0,,61.0,31.0,4.0,4.0,4.7,,,,,,241.0,24.1,0.97,,0.1,3.0,812.0,,26.66666666666667,,,,249901.0,5.39776799399605
SNL/MSU/DOE,MD-TT-EP1-V(±45/0/±45/0/±45),45/-45/0/45/-45/0/45/-45,EP,UNK,UNK,55.0,,61.0,31.0,4.0,4.0,4.7,,,,,,241.0,24.1,0.971,,0.1,3.0,812.0,,26.66666666666667,,,,160339.0,5.205039170668154
SNL/MSU/DOE,MD-TT-EP1-V(±45/0/±45/0/±45),45/-45/0/45/-45/0/45/-45,EP,UNK,UNK,55.0,,61.0,31.0,4.0,4.0,4.7,,,,,,414.0,41.40000000000001,1.95,,0.1,1.0,812.0,,26.66666666666667,,,,4101.0,3.612889769287485
SNL/MSU/DOE,MD-TT-EP1-V(±45/0/±45/0/±45),45/-45/0/45/-45/0/45/-45,EP,UNK,UNK,55.0,,61.0,31.0,4.0,4.0,4.7,,,,,,414.0,41.40000000000001,1.97,,0.1,1.0,812.0,,26.66666666666667,,,,5632.0,3.750662646134056
SNL/MSU/DOE,MD-TT-EP1-V(±45/0/±45/0/±45),45/-45/0/45/-45/0/45/-45,EP,UNK,UNK,55.0,,61.0,31.0,4.0,4.0,4.7,,,,,,345.0,34.5,1.43,,0.1,1.0,812.0,,26.66666666666667,,,,17379.0,4.240024783218719
SNL/MSU/DOE,MD-TT-EP1-V(±45/0/±45/0/±45),45/-45/0/45/-45/0/45/-45,EP,UNK,UNK,55.0,,61.0,31.0,4.0,4.0,4.7,,,,,,345.0,34.5,1.43,,0.1,1.0,812.0,,26.66666666666667,,,,19477.0,4.289522064258166
SNL/MSU/DOE,MD-TT-EP1-V(±45/0/±45/0/±45),45/-45/0/45/-45/0/45/-45,EP,UNK,UNK,55.0,,61.0,31.0,4.0,4.0,4.7,,,,,,276.0,27.6,1.14,,0.1,1.5,812.0,,26.66666666666667,,,,82993.0,4.919041463586003
SNL/MSU/DOE,MD-TT-EP1-V(±45/0/±45/0/±45),45/-45/0/45/-45/0/45/-45,EP,UNK,UNK,55.0,,61.0,31.0,4.0,4.0,4.7,,,,,,276.0,27.6,1.14,,0.1,1.5,812.0,,26.66666666666667,,,,16534.0,4.218377933291753
SNL/MSU/DOE,MD-TT-EP1-V(±45/0/±45/0/±45),45/-45/0/45/-45/0/45/-45,EP,UNK,UNK,55.0,,61.0,31.0,4.0,4.0,4.7,,,,,,276.0,27.6,1.14,,0.1,1.5,812.0,,26.66666666666667,,,,46847.0,4.670681784654704
SNL/MSU/DOE,MD-TT-EP1-V(±45/0/±45/0/±45),45/-45/0/45/-45/0/45/-45,EP,UNK,UNK,55.0,,61.0,31.0,4.0,4.0,4.7,,,,,,276.0,27.6,1.14,,0.1,1.5,812.0,,26.66666666666667,,,,112770.0,5.052193580433475
SNL/MSU/DOE,MD-TT-EP1-V(±45/0/±45/0/±45),45/-45/0/45/-45/0/45/-45,EP,UNK,UNK,55.0,,61.0,31.0,4.0,4.0,4.7,,,,,,345.0,34.5,1.43,,0.1,1.0,812.0,,26.66666666666667,,,,18306.0,4.262593458026051
SNL/MSU/DOE,MD-TT-EP1-V(±45/0/±45/0/±45),45/-45/0/45/-45/0/45/-45,EP,UNK,UNK,55.0,,61.0,31.0,4.0,4.0,4.7,,,,,,172.0,17.2,0.7,,0.1,3.0,812.0,,26.66666666666667,,,,2291893.0,6.360194338166953
SNL/MSU/DOE,MD-TT-EP1-V(±45/0/±45/0/±45),45/-45/0/45/-45/0/45/-45,EP,UNK,UNK,55.0,,61.0,31.0,4.0,4.0,4.7,,,,,,172.0,17.2,0.7,,0.1,4.0,812.0,,26.66666666666667,,,,4000000.0,6.602059991327963
SNL/MSU/DOE,MD-TT-EP3-V(±45/0/±45/0/±45),45/-45/0/45/-45/0/45/-45,EP,UNK,UNK,55.0,,61.0,31.0,4.0,4.0,4.7,,,,,,414.0,41.40000000000001,1.43,,0.1,3.0,857.6666666666666,,28.96666666666667,,2.933333333333334,,13119.0,4.11790073206452
SNL/MSU/DOE,MD-TT-EP3-V(±45/0/±45/0/±45),45/-45/0/45/-45/0/45/-45,EP,UNK,UNK,55.0,,61.0,31.0,4.0,4.0,4.7,,,,,,276.0,27.6,0.95,,0.1,4.0,857.6666666666666,,28.96666666666667,,2.933333333333334,,584490.0,5.766777085246413
SNL/MSU/DOE,MD-TT-EP3-V(±45/0/±45/0/±45),45/-45/0/45/-45/0/45/-45,EP,UNK,UNK,55.0,,61.0,31.0,4.0,4.0,4.7,,,,,,276.0,27.6,0.95,,0.1,4.0,857.6666666666666,,28.96666666666667,,2.933333333333334,,302214.0,5.480314579069566
SNL/MSU/DOE,MD-TT-EP3-V(±45/0/±45/0/±45),45/-45/0/45/-45/0/45/-45,EP,UNK,UNK,55.0,,61.0,31.0,4.0,4.0,4.7,,,,,,414.0,41.40000000000001,1.43,,0.1,3.0,857.6666666666666,,28.96666666666667,,2.933333333333334,,26747.0,4.427275077702665
SNL/MSU/DOE,MD-TT-EP3-V(±45/0/±45/0/±45),45/-45/0/45/-45/0/45/-45,EP,UNK,UNK,55.0,,61.0,31.0,4.0,4.0,4.7,,,,,,207.0,20.7,0.71,,0.1,4.0,857.6666666666666,,28.96666666666667,,2.933333333333334,,2808912.0,6.448538133465351
SNL/MSU/DOE,MD-TT-UP1-V(±45/0/±45/0/±45),45/-45/0/45/-45/0/45/-45,PE,UNK,UNK,56.0,,61.0,31.0,4.0,4.0,4.59,,,,,,276.0,27.6,1.0,,0.1,1.0,769.6666666666666,,,,2.8,,5883.0,3.769598848387447
SNL/MSU/DOE,MD-TT-UP1-V(±45/0/±45/0/±45),45/-45/0/45/-45/0/45/-45,PE,UNK,UNK,56.0,,61.0,31.0,4.0,4.0,4.59,,,,,,276.0,27.6,1.0,,0.1,2.0,769.6666666666666,,,,2.8,,8958.0,3.952211058108669
SNL/MSU/DOE,MD-TT-UP1-V(±45/0/±45/0/±45),45/-45/0/45/-45/0/45/-45,PE,UNK,UNK,56.0,,61.0,31.0,4.0,4.0,4.59,,,,,,276.0,27.6,1.0,,0.1,2.0,769.6666666666666,,,,2.8,,4675.0,3.669781615208537
SNL/MSU/DOE,MD-TT-UP1-V(±45/0/±45/0/±45),45/-45/0/45/-45/0/45/-45,PE,UNK,UNK,56.0,,61.0,31.0,4.0,4.0,4.59,,,,,,172.0,17.2,0.68,,0.1,2.0,769.6666666666666,,,,2.8,,60555.0,4.782150008465996
SNL/MSU/DOE,MD-TT-UP1-V(±45/0/±45/0/±45),45/-45/0/45/-45/0/45/-45,PE,UNK,UNK,56.0,,61.0,31.0,4.0,4.0,4.59,,,,,,172.0,17.2,0.68,,0.1,2.0,769.6666666666666,,,,2.8,,42420.0,4.627570664180543
SNL/MSU/DOE,MD-TT-UP1-V(±45/0/±45/0/±45),45/-45/0/45/-45/0/45/-45,PE,UNK,UNK,56.0,,61.0,31.0,4.0,4.0,4.59,,,,,,172.0,17.2,0.68,,0.1,2.0,769.6666666666666,,,,2.8,,122890.0,5.08951654422482
SNL/MSU/DOE,MD-TT-UP1-V(±45/0/±45/0/±45),45/-45/0/45/-45/0/45/-45,PE,UNK,UNK,56.0,,61.0,31.0,4.0,4.0,4.59,,,,,,138.0,13.8,0.5,,0.1,4.0,769.6666666666666,,,,2.8,,759114.0,5.88030700099851
SNL/MSU/DOE,MD-TT-UP1-V(±45/0/±45/0/±45),45/-45/0/45/-45/0/45/-45,PE,UNK,UNK,56.0,,61.0,31.0,4.0,4.0,4.59,,,,,,138.0,13.8,0.5,,0.1,3.0,769.6666666666666,,,,2.8,,459712.0,5.662485840417186
SNL/MSU/DOE,MD-TT-UP1-V(±45/0/±45/0/±45),45/-45/0/45/-45/0/45/-45,PE,UNK,UNK,56.0,,61.0,31.0,4.0,4.0,4.59,,,,,,138.0,13.8,0.5,,0.1,4.0,769.6666666666666,,,,2.8,,936822.0,5.97165708100369
SNL/MSU/DOE,MD-TT1AH-EP1-V(±45/0/±45/0/±45),45/-45/0/45/-45/0/45/-45,EP,UNK,UNK,59.0,,57.0,40.0,3.0,0.0,3.9,,,,,,345.0,34.5,1.21,,0.1,2.0,864.0,,,,2.766666666666667,,11679.0,4.067405658437824
SNL/MSU/DOE,MD-TT1AH-EP1-V(±45/0/±45/0/±45),45/-45/0/45/-45/0/45/-45,EP,UNK,UNK,59.0,,57.0,40.0,3.0,0.0,3.9,,,,,,345.0,34.5,1.1,,0.1,2.0,864.0,,,,2.766666666666667,,17128.0,4.233706654286382
SNL/MSU/DOE,MD-TT1AH-EP1-V(±45/0/±45/0/±45),45/-45/0/45/-45/0/45/-45,EP,UNK,UNK,59.0,,57.0,40.0,3.0,0.0,3.9,,,,,,345.0,34.5,1.1,,0.1,2.0,864.0,,,,2.766666666666667,,10741.0,4.031044716583705
SNL/MSU/DOE,MD-TT1AH-EP1-V(±45/0/±45/0/±45),45/-45/0/45/-45/0/45/-45,EP,UNK,UNK,59.0,,57.0,40.0,3.0,0.0,3.9,,,,,,276.0,27.6,0.88,,0.1,3.0,864.0,,,,2.766666666666667,,118045.0,5.072047596510916
SNL/MSU/DOE,MD-TT1AH-EP1-V(±45/0/±45/0/±45),45/-45/0/45/-45/0/45/-45,EP,UNK,UNK,59.0,,57.0,40.0,3.0,0.0,3.9,,,,,,276.0,27.6,0.88,,0.1,3.0,864.0,,,,2.766666666666667,,60601.0,4.782479790682766
SNL/MSU/DOE,MD-TT1AH-EP1-V(±45/0/±45/0/±45),45/-45/0/45/-45/0/45/-45,EP,UNK,UNK,59.0,,57.0,40.0,3.0,0.0,3.9,,,,,,276.0,27.6,0.88,,0.1,3.0,864.0,,,,2.766666666666667,,44467.0,4.648037830429489
SNL/MSU/DOE,MD-TT1AH-EP1-V(±45/0/±45/0/±45),45/-45/0/45/-45/0/45/-45,EP,UNK,UNK,59.0,,57.0,40.0,3.0,0.0,3.9,,,,,,207.0,20.7,0.66,,0.1,4.0,864.0,,,,2.766666666666667,,886747.0,5.947799727862165
SNL/MSU/DOE,MD-TT1AH-EP1-V(±45/0/±45/0/±45),45/-45/0/45/-45/0/45/-45,EP,UNK,UNK,59.0,,57.0,40.0,3.0,0.0,3.9,,,,,,207.0,20.7,0.73,,0.1,4.0,864.0,,,,2.766666666666667,,1331737.0,6.124418466030683
SNL/MSU/DOE,MD-TT1AH-EP1-V(±45/0/±45/0/±45),45/-45/0/45/-45/0/45/-45,EP,UNK,UNK,59.0,,57.0,40.0,3.0,0.0,3.9,,,,,,207.0,20.7,0.66,,0.1,4.0,864.0,,,,2.766666666666667,,372171.0,5.5707425293787
SNL/MSU/DOE,MD-TT1AH-EP1-V(±45/0/±45/0/±45),45/-45/0/45/-45/0/45/-45,EP,UNK,UNK,59.0,,57.0,40.0,3.0,0.0,3.9,,,,,,207.0,20.7,0.71,,0.1,4.0,864.0,,,,2.766666666666667,,277104.0,5.442642794874218
