Repository: Luwen-Zhang/SNEnsemble

# Copyright Notification

## Composites

We reformat and merge fatigue testing records from SNL/MSU/DOE, OptiMat, UPWIND, and FACT databases into a single database with careful considerations, including filtering invalid entries, rename variables, fix improper calculations in the records, to obtain clean and consistent data to fit machine 
learning usages. We leave the original format ("2019_SNL_MSU_DOE_Composite-Materials-Database_Wind_29pt0.xlsx" and "Optidat UPWIND 28_3_2017.xls") in the folder. Any derived database should be directly based on the original files instead of our merged database. We are not responsible for the accuracy of the testing records.

File: data/composite_database_10082023_snl_msu_doe.csv (part 9 of 23)
Data source,Material_Code,Sequence,Resin Type,Waveform,Control,Fibre Volume Fraction,Fibre Weight Fraction,Fibre Weight Fraction (0-deg),Fibre Weight Fraction (45-deg),Fibre Weight Fraction (90-deg),Fibre Weight Fraction (Other Dir.),Thickness,Tab Thickness,Width,Length,Load Length,Area,Maximum Stress,Minimum Stress,Maximum Strain,Minimum Strain,R-value,Frequency,Ultimate Tensile Stress,Ultimate Compressive Stress,Tensile Modulus,Compressive Modulus,Ultimate Tensile Strain,Ultimate Compressive Strain,Cycles to Failure,log10(Cycles to Failure)
SNL/MSU/DOE,MD-TT-UP1-V(±45/0/±45/0/±45),45/-45/0/45/-45/0/45/-45,PE,UNK,UNK,56,,61,31,4,4,4.59,,,,,,138,13.8,0.5,,0.1,4,769.666666666667,,,,2.8,,759114,5.88030700099851
SNL/MSU/DOE,MD-TT-UP1-V(±45/0/±45/0/±45),45/-45/0/45/-45/0/45/-45,PE,UNK,UNK,56,,61,31,4,4,4.59,,,,,,138,13.8,0.5,,0.1,3,769.666666666667,,,,2.8,,459712,5.66248584041719
SNL/MSU/DOE,MD-TT-UP1-V(±45/0/±45/0/±45),45/-45/0/45/-45/0/45/-45,PE,UNK,UNK,56,,61,31,4,4,4.59,,,,,,138,13.8,0.5,,0.1,4,769.666666666667,,,,2.8,,936822,5.97165708100369
SNL/MSU/DOE,MD-TT1AH-EP1-V(±45/0/±45/0/±45),45/-45/0/45/-45/0/45/-45,EP,UNK,UNK,59,,57,40,3,0,3.9,,,,,,345,34.5,1.21,,0.1,2,864,,,,2.76666666666667,,11679,4.06740565843782
SNL/MSU/DOE,MD-TT1AH-EP1-V(±45/0/±45/0/±45),45/-45/0/45/-45/0/45/-45,EP,UNK,UNK,59,,57,40,3,0,3.9,,,,,,345,34.5,1.1,,0.1,2,864,,,,2.76666666666667,,17128,4.23370665428638
SNL/MSU/DOE,MD-TT1AH-EP1-V(±45/0/±45/0/±45),45/-45/0/45/-45/0/45/-45,EP,UNK,UNK,59,,57,40,3,0,3.9,,,,,,345,34.5,1.1,,0.1,2,864,,,,2.76666666666667,,10741,4.03104471658371
SNL/MSU/DOE,MD-TT1AH-EP1-V(±45/0/±45/0/±45),45/-45/0/45/-45/0/45/-45,EP,UNK,UNK,59,,57,40,3,0,3.9,,,,,,276,27.6,0.88,,0.1,3,864,,,,2.76666666666667,,118045,5.07204759651092
SNL/MSU/DOE,MD-TT1AH-EP1-V(±45/0/±45/0/±45),45/-45/0/45/-45/0/45/-45,EP,UNK,UNK,59,,57,40,3,0,3.9,,,,,,276,27.6,0.88,,0.1,3,864,,,,2.76666666666667,,60601,4.78247979068277
SNL/MSU/DOE,MD-TT1AH-EP1-V(±45/0/±45/0/±45),45/-45/0/45/-45/0/45/-45,EP,UNK,UNK,59,,57,40,3,0,3.9,,,,,,276,27.6,0.88,,0.1,3,864,,,,2.76666666666667,,44467,4.64803783042949
SNL/MSU/DOE,MD-TT1AH-EP1-V(±45/0/±45/0/±45),45/-45/0/45/-45/0/45/-45,EP,UNK,UNK,59,,57,40,3,0,3.9,,,,,,207,20.7,0.66,,0.1,4,864,,,,2.76666666666667,,886747,5.94779972786217
SNL/MSU/DOE,MD-TT1AH-EP1-V(±45/0/±45/0/±45),45/-45/0/45/-45/0/45/-45,EP,UNK,UNK,59,,57,40,3,0,3.9,,,,,,207,20.7,0.73,,0.1,4,864,,,,2.76666666666667,,1331737,6.12441846603068
SNL/MSU/DOE,MD-TT1AH-EP1-V(±45/0/±45/0/±45),45/-45/0/45/-45/0/45/-45,EP,UNK,UNK,59,,57,40,3,0,3.9,,,,,,207,20.7,0.66,,0.1,4,864,,,,2.76666666666667,,372171,5.5707425293787
SNL/MSU/DOE,MD-TT1AH-EP1-V(±45/0/±45/0/±45),45/-45/0/45/-45/0/45/-45,EP,UNK,UNK,59,,57,40,3,0,3.9,,,,,,207,20.7,0.71,,0.1,4,864,,,,2.76666666666667,,277104,5.44264279487422
SNL/MSU/DOE,MD-TT1A-EP2-V(±45/0/±45/0/±45),45/-45/0/45/-45/0/45/-45,EP,UNK,UNK,54,,57,40,3,0,4.33,,,,,,345,34.5,1.32,,0.1,3,898.5,-696.5,,,,,96221,4.98326986610038
SNL/MSU/DOE,MD-TT1A-EP2-V(±45/0/±45/0/±45),45/-45/0/45/-45/0/45/-45,EP,UNK,UNK,54,,57,40,3,0,4.33,,,,,,241,24.1,0.98,,0.1,4,898.5,-696.5,,,,,2747438,6.43892790070911
SNL/MSU/DOE,MD-TT1A-EP2-V(±45/0/±45/0/±45),45/-45/0/45/-45/0/45/-45,EP,UNK,UNK,54,,57,40,3,0,4.33,,,,,,241,24.1,0.87,,0.1,4,898.5,-696.5,,,,,1383716,6.14104696274402
SNL/MSU/DOE,MD-TT1A-EP2-V(±45/0/±45/0/±45),45/-45/0/45/-45/0/45/-45,EP,UNK,UNK,54,,57,40,3,0,4.33,,,,,,276,27.6,1,,0.1,4,898.5,-696.5,,,,,309647,5.49086687672487
SNL/MSU/DOE,MD-TT1A-EP2-V(±45/0/±45/0/±45),45/-45/0/45/-45/0/45/-45,EP,UNK,UNK,54,,57,40,3,0,4.33,,,,,,276,27.6,1,,0.1,4,898.5,-696.5,,,,,694319,5.841559049863
SNL/MSU/DOE,MD-TT1A-EP2-V(±45/0/±45/0/±45),45/-45/0/45/-45/0/45/-45,EP,UNK,UNK,54,,57,40,3,0,4.33,,,,,,276,27.6,1.01,,0.1,4,898.5,-696.5,,,,,371223,5.56963487612344
SNL/MSU/DOE,MD-TT1A-EP2-V(±45/0/±45/0/±45),45/-45/0/45/-45/0/45/-45,EP,UNK,UNK,54,,57,40,3,0,4.33,,,,,,414,41.4,1.49,,0.1,3,898.5,-696.5,,,,,22146,4.3452952955793
SNL/MSU/DOE,MD-TT1A-EP2-V(±45/0/±45/0/±45),45/-45/0/45/-45/0/45/-45,EP,UNK,UNK,54,,57,40,3,0,4.33,,,,,,414,41.4,1.49,,0.1,3,898.5,-696.5,,,,,8299,3.91902576458736
SNL/MSU/DOE,MD-TT1A-EP2-V(±45/0/±45/0/±45),45/-45/0/45/-45/0/45/-45,EP,UNK,UNK,54,,57,40,3,0,4.33,,,,,,345,34.5,1.24,,0.1,3,898.5,-696.5,,,,,185153,5.26753075323607
SNL/MSU/DOE,MD-TT1A-EP2-V(±45/0/±45/0/±45),45/-45/0/45/-45/0/45/-45,EP,UNK,UNK,54,,57,40,3,0,4.33,,,,,,-37.9,-379,,-1.35,10,1.7,898.5,-696.5,,,,,375727,5.57487240488421
SNL/MSU/DOE,MD-TT1A-EP2-V(±45/0/±45/0/±45),45/-45/0/45/-45/0/45/-45,EP,UNK,UNK,54,,57,40,3,0,4.33,,,,,,-37.9,-379,,-1.35,10,1.3,898.5,-696.5,,,,,96379,4.98398241587746
SNL/MSU/DOE,MD-TT1A-EP2-V(±45/0/±45/0/±45),45/-45/0/45/-45/0/45/-45,EP,UNK,UNK,54,,57,40,3,0,4.33,,,,,,-37.9,-379,,-1.35,10,1.5,898.5,-696.5,,,,,341286,5.53311847331394
SNL/MSU/DOE,MD-TT1A-EP2-V(±45/0/±45/0/±45),45/-45/0/45/-45/0/45/-45,EP,UNK,UNK,54,,57,40,3,0,4.33,,,,,,-44.8,-448,,-1.61,10,2,898.5,-696.5,,,,,3590,3.55509444857832
SNL/MSU/DOE,MD-TT1A-EP2-V(±45/0/±45/0/±45),45/-45/0/45/-45/0/45/-45,EP,UNK,UNK,54,,57,40,3,0,4.33,,,,,,-44.8,-448,,-1.61,10,2,898.5,-696.5,,,,,20773,4.31749922110713
SNL/MSU/DOE,MD-TT1A-EP2-V(±45/0/±45/0/±45),45/-45/0/45/-45/0/45/-45,EP,UNK,UNK,54,,57,40,3,0,4.33,,,,,,-44.8,-448,,-1.61,10,1,898.5,-696.5,,,,,232,2.3654879848909
SNL/MSU/DOE,MD-TT1A-EP1-V(±45/0/±45/0/±45),45/-45/0/45/-45/0/45/-45,EP,UNK,UNK,54,,57,40,3,0,4.34,,,,,,207,20.7,0.73,,0.1,4,849.923076923077,-670,26.5692307692308,,3.26769230769231,,713677,5.85350170077257
SNL/MSU/DOE,MD-TT1A-EP1-V(±45/0/±45/0/±45),45/-45/0/45/-45/0/45/-45,EP,UNK,UNK,54,,57,40,3,0,4.34,,,,,,241,24.1,0.84,,0.1,3,849.923076923077,-670,26.5692307692308,,3.26769230769231,,262924,5.41983023080715
SNL/MSU/DOE,MD-TT1A-EP1-V(±45/0/±45/0/±45),45/-45/0/45/-45/0/45/-45,EP,UNK,UNK,54,,57,40,3,0,4.34,,,,,,241,24.1,0.84,,0.1,3,849.923076923077,-670,26.5692307692308,,3.26769230769231,,376843,5.57616045249992
SNL/MSU/DOE,MD-TT1A-EP1-V(±45/0/±45/0/±45),45/-45/0/45/-45/0/45/-45,EP,UNK,UNK,54,,57,40,3,0,4.34,,,,,,241,24.1,0.84,,0.1,3,849.923076923077,-670,26.5692307692308,,3.26769230769231,,165066,5.21765762727237
SNL/MSU/DOE,MD-TT1A-EP1-V(±45/0/±45/0/±45),45/-45/0/45/-45/0/45/-45,EP,UNK,UNK,54,,57,40,3,0,4.34,,,,,,276,27.6,0.93,,0.1,2,849.923076923077,-670,26.5692307692308,,3.26769230769231,,53536,4.7286459192823
SNL/MSU/DOE,MD-TT1A-EP1-V(±45/0/±45/0/±45),45/-45/0/45/-45/0/45/-45,EP,UNK,UNK,54,,57,40,3,0,4.34,,,,,,276,27.6,0.93,,0.1,3,849.923076923077,-670,26.5692307692308,,3.26769230769231,,69800,4.84385542262316
SNL/MSU/DOE,MD-TT1A-EP1-V(±45/0/±45/0/±45),45/-45/0/45/-45/0/45/-45,EP,UNK,UNK,54,,57,40,3,0,4.34,,,,,,276,27.6,0.93,,0.1,2,849.923076923077,-670,26.5692307692308,,3.26769230769231,,83536,4.92187367586664
SNL/MSU/DOE,MD-TT1A-EP1-V(±45/0/±45/0/±45),45/-45/0/45/-45/0/45/-45,EP,UNK,UNK,54,,57,40,3,0,4.34,,,,,,207,20.7,0.71,,0.1,4,849.923076923077,-670,26.5692307692308,,3.26769230769231,,589709,5.77063775592858
SNL/MSU/DOE,MD-TT1A-EP1-V(±45/0/±45/0/±45),45/-45/0/45/-45/0/45/-45,EP,UNK,UNK,54,,57,40,3,0,4.34,,,,,,207,-207,0.73,-0.73,-1,1.5,849.923076923077,-670,26.5692307692308,,3.26769230769231,,26412,4.42180128860097
SNL/MSU/DOE,MD-TT1A-EP1-V(±45/0/±45/0/±45),45/-45/0/45/-45/0/45/-45,EP,UNK,UNK,54,,57,40,3,0,4.34,,,,,,276,-276,1,-1,-1,1.5,849.923076923077,-670,26.5692307692308,,3.26769230769231,,6592,3.81901719868906
SNL/MSU/DOE,MD-TT1A-EP1-V(±45/0/±45/0/±45),45/-45/0/45/-45/0/45/-45,EP,UNK,UNK,54,,57,40,3,0,4.34,,,,,,345,-345,1.24,-1.24,-1,1,849.923076923077,-670,26.5692307692308,,3.26769230769231,,797,2.90145832139611
SNL/MSU/DOE,MD-TT1A-EP1-V(±45/0/±45/0/±45),45/-45/0/45/-45/0/45/-45,EP,UNK,UNK,54,,57,40,3,0,4.34,,,,,,-34.5,-345,,-1.24,10,2.5,849.923076923077,-670,26.5692307692308,,3.26769230769231,,154265,5.1882674035027
SNL/MSU/DOE,MD-TT1A-EP1-V(±45/0/±45/0/±45),45/-45/0/45/-45/0/45/-45,EP,UNK,UNK,54,,57,40,3,0,4.34,,,,,,-34.5,-345,,-1.24,10,2.5,849.923076923077,-670,26.5692307692308,,3.26769230769231,,1774840,6.249159207955
SNL/MSU/DOE,MD-TT1A-EP1-V(±45/0/±45/0/±45),45/-45/0/45/-45/0/45/-45,EP,UNK,UNK,54,,57,40,3,0,4.34,,,,,,-34.5,-345,,-1.24,10,2,849.923076923077,-670,26.5692307692308,,3.26769230769231,,92347,4.96542279144266
SNL/MSU/DOE,MD-TT1A-EP1-V(±45/0/±45/0/±45),45/-45/0/45/-45/0/45/-45,EP,UNK,UNK,54,,57,40,3,0,4.34,,,,,,-37.9,-379,,-1.35,10,2,849.923076923077,-670,26.5692307692308,,3.26769230769231,,95993,4.982239564579
SNL/MSU/DOE,MD-TT1A-EP1-V(±45/0/±45/0/±45),45/-45/0/45/-45/0/45/-45,EP,UNK,UNK,54,,57,40,3,0,4.34,,,,,,-37.9,-379,,-1.35,10,1.5,849.923076923077,-670,26.5692307692308,,3.26769230769231,,90558,4.95692682242905
SNL/MSU/DOE,MD-TT1A-EP1-V(±45/0/±45/0/±45),45/-45/0/45/-45/0/45/-45,EP,UNK,UNK,54,,57,40,3,0,4.34,,,,,,-37.9,-379,,-1.35,10,1.5,849.923076923077,-670,26.5692307692308,,3.26769230769231,,154549,5.18906619933212
SNL/MSU/DOE,MD-TT1A-EP1-V(±45/0/±45/0/±45),45/-45/0/45/-45/0/45/-45,EP,UNK,UNK,54,,57,40,3,0,4.34,,,,,,-37.9,-379,,-1.35,10,1.7,849.923076923077,-670,26.5692307692308,,3.26769230769231,,66,1.81954393554187
SNL/MSU/DOE,MD-TT1A-EP1-V(±45/0/±45/0/±45),45/-45/0/45/-45/0/45/-45,EP,UNK,UNK,54,,57,40,3,0,4.34,,,,,,-37.9,-379,,-1.35,10,1.7,849.923076923077,-670,26.5692307692308,,3.26769230769231,,66,1.81954393554187
SNL/MSU/DOE,MD-TT1A-EP1-V(±45/0/±45/0/±45),45/-45/0/45/-45/0/45/-45,EP,UNK,UNK,54,,57,40,3,0,4.34,,,,,,-37.9,-379,,-1.35,10,1.5,849.923076923077,-670,26.5692307692308,,3.26769230769231,,154549,5.18906619933212
SNL/MSU/DOE,MD-TT1A-EP1-V(±45/0/±45/0/±45),45/-45/0/45/-45/0/45/-45,EP,UNK,UNK,54,,57,40,3,0,4.34,,,,,,-37.9,-379,,-1.35,10,1.5,849.923076923077,-670,26.5692307692308,,3.26769230769231,,90558,4.95692682242905
SNL/MSU/DOE,MD-TT1A-EP1-V(±45/0/±45/0/±45),45/-45/0/45/-45/0/45/-45,EP,UNK,UNK,54,,57,40,3,0,4.34,,,,,,-37.9,-379,,-1.35,10,1.5,849.923076923077,-670,26.5692307692308,,3.26769230769231,,95993,4.982239564579
SNL/MSU/DOE,MD-TT1A-EP1-V(±45/0/±45/0/±45),45/-45/0/45/-45/0/45/-45,EP,UNK,UNK,54,,57,40,3,0,4.34,,,,,,276,27.6,1,,0.1,3,849.923076923077,-670,26.5692307692308,,3.26769230769231,,185385,5.26807459129299
SNL/MSU/DOE,MD-TT1A-EP1-V(±45/0/±45/0/±45),45/-45/0/45/-45/0/45/-45,EP,UNK,UNK,54,,57,40,3,0,4.34,,,,,,276,27.6,1.02,,0.1,3,849.923076923077,-670,26.5692307692308,,3.26769230769231,,73226,4.86466531127226
SNL/MSU/DOE,MD-TT1A-EP1-V(±45/0/±45/0/±45),45/-45/0/45/-45/0/45/-45,EP,UNK,UNK,54,,57,40,3,0,4.34,,,,,,276,27.6,1,,0.1,3,849.923076923077,-670,26.5692307692308,,3.26769230769231,,192327,5.28404025734245
SNL/MSU/DOE,MD-TT1A-EP1-V(±45/0/±45/0/±45),45/-45/0/45/-45/0/45/-45,EP,UNK,UNK,54,,57,40,3,0,4.34,,,,,,276,27.6,1.01,,0.1,3,849.923076923077,-670,26.5692307692308,,3.26769230769231,,166999,5.22271387057404
SNL/MSU/DOE,MD-TT1A-EP1-V(±45/0/±45/0/±45),45/-45/0/45/-45/0/45/-45,EP,UNK,UNK,48,,57,40,3,0,5.04,,,,,,276,27.6,1.12,,0.1,3.5,849.923076923077,-670,26.5692307692308,,3.26769230769231,,208338,5.31876849071185
SNL/MSU/DOE,MD-TT1A-EP1-V(±45/0/±45/0/±45),45/-45/0/45/-45/0/45/-45,EP,UNK,UNK,48,,57,40,3,0,5.04,,,,,,276,27.6,1.1,,0.1,3.5,849.923076923077,-670,26.5692307692308,,3.26769230769231,,91392,4.96090818142404
SNL/MSU/DOE,MD-TT1A-EP1-V(±45/0/±45/0/±45),45/-45/0/45/-45/0/45/-45,EP,UNK,UNK,48,,57,40,3,0,5.04,,,,,,276,27.6,1.1,,0.1,3.5,849.923076923077,-670,26.5692307692308,,3.26769230769231,,104466,5.01897496590131
SNL/MSU/DOE,MD-TT1A-EP1-V(±45/0/±45/0/±45),45/-45/0/45/-45/0/45/-45,EP,UNK,UNK,48,,57,40,3,0,5.04,,,,,,276,27.6,1.1,,0.1,3.5,849.923076923077,-670,26.5692307692308,,3.26769230769231,,134584,5.1289934319181
SNL/MSU/DOE,MD-TT2-EP1-V(±45/0/0/0/±45),45/-45/0/0/0/45/-45,EP,UNK,UNK,51,,61,31,4,4,6.77,,,,,,414,41.4,1.81,,0.1,1.5,812,,28.5,,3.23333333333333,,5370,3.72997428569956
SNL/MSU/DOE,MD-TT2-EP1-V(±45/0/0/0/±45),45/-45/0/0/0/45/-45,EP,UNK,UNK,51,,61,31,4,4,6.77,,,,,,414,41.4,1.81,,0.1,1.5,812,,28.5,,3.23333333333333,,8779,3.94344504902503
SNL/MSU/DOE,MD-TT2-EP1-V(±45/0/0/0/±45),45/-45/0/0/0/45/-45,EP,UNK,UNK,51,,61,31,4,4,6.77,,,,,,414,41.4,1.81,,0.1,1.5,812,,28.5,,3.23333333333333,,4255,3.62889956442061
SNL/MSU/DOE,MD-TT2-EP1-V(±45/0/0/0/±45),45/-45/0/0/0/45/-45,EP,UNK,UNK,51,,61,31,4,4,6.77,,,,,,345,34.5,1.37,,0.1,2,812,,28.5,,3.23333333333333,,38793,4.58875336642826
SNL/MSU/DOE,MD-TT2-EP1-V(±45/0/0/0/±45),45/-45/0/0/0/45/-45,EP,UNK,UNK,51,,61,31,4,4,6.77,,,,,,276,27.6,0.9,,0.1,2,812,,28.5,,3.23333333333333,,191389,5.28191697327059
SNL/MSU/DOE,MD-TT2-EP1-V(±45/0/0/0/±45),45/-45/0/0/0/45/-45,EP,UNK,UNK,51,,61,31,4,4,6.77,,,,,,276,27.6,0.9,,0.1,2,812,,28.5,,3.23333333333333,,136239,5.13430144722645
SNL/MSU/DOE,MD-TT2-EP1-V(±45/0/0/0/±45),45/-45/0/0/0/45/-45,EP,UNK,UNK,51,,61,31,4,4,6.77,,,,,,207,20.7,0.68,,0.1,3,812,,28.5,,3.23333333333333,,859061,5.93402400320587
SNL/MSU/DOE,MD-TT2-EP1-V(±45/0/0/0/±45),45/-45/0/0/0/45/-45,EP,UNK,UNK,51,,61,31,4,4,6.77,,,,,,207,20.7,0.68,,0.1,5,812,,28.5,,3.23333333333333,,1726320,6.23712130201239
SNL/MSU/DOE,MD-TT2-EP1-V(±45/0/0/0/±45),45/-45/0/0/0/45/-45,EP,UNK,UNK,50,,61,31,4,4,6.91,,,,,,345,34.5,1.37,,0.1,1,812,,28.5,,3.23333333333333,,24924,4.39661774258272
SNL/MSU/DOE,MD-TT2-EP1-V(±45/0/0/0/±45),45/-45/0/0/0/45/-45,EP,UNK,UNK,50,,61,31,4,4,6.91,,,,,,345,34.5,1.37,,0.1,1,812,,28.5,,3.23333333333333,,23933,4.37899714081085
SNL/MSU/DOE,MD-TT2-EP1-V(±45/0/0/0/±45),45/-45/0/0/0/45/-45,EP,UNK,UNK,50,,61,31,4,4,6.91,,,,,,276,27.6,0.9,,0.1,4,812,,28.5,,3.23333333333333,,213378,5.32914964015343
SNL/MSU/DOE,MD-TT2-EP1-V(±45/0/0/0/±45),45/-45/0/0/0/45/-45,EP,UNK,UNK,50,,61,31,4,4,6.91,,,,,,276,27.6,0.9,,0.1,4,812,,28.5,,3.23333333333333,,113861,5.05637499374371
SNL/MSU/DOE,MD-TT2-EP1-V(±45/0/0/0/±45),45/-45/0/0/0/45/-45,EP,UNK,UNK,50,,61,31,4,4,6.91,,,,,,276,27.6,0.9,,0.1,4,812,,28.5,,3.23333333333333,,199555,5.30006261382992
SNL/MSU/DOE,MD-TT2-EP1-V(±45/0/0/0/±45),45/-45/0/0/0/45/-45,EP,UNK,UNK,50,,61,31,4,4,6.91,,,,,,276,27.6,0.9,,0.1,4,812,,28.5,,3.23333333333333,,158817,5.200896988085
SNL/MSU/DOE,MD-TT5-EP1-P((±45)2/(0)2)S,45/-45/45/-45/0/0/0/0/-45/45/-45/45,EP,UNK,UNK,57,,56,39,2,3,5.64,,,,,,414,41.4,1.57,,0.1,2,773,,30.225,,3.39,,9838,3.99290681822331
SNL/MSU/DOE,MD-TT5-EP1-P((±45)2/(0)2)S,45/-45/45/-45/0/0/0/0/-45/45/-45/45,EP,UNK,UNK,57,,56,39,2,3,5.64,,,,,,414,41.4,1.57,,0.1,2,773,,30.225,,3.39,,12383,4.09282587292398
SNL/MSU/DOE,MD-TT5-EP1-P((±45)2/(0)2)S,45/-45/45/-45/0/0/0/0/-45/45/-45/45,EP,UNK,UNK,57,,56,39,2,3,5.64,,,,,,414,41.4,1.57,,0.1,2,773,,30.225,,3.39,,12822,4.10795577254771
SNL/MSU/DOE,MD-TT5-EP1-P((±45)2/(0)2)S,45/-45/45/-45/0/0/0/0/-45/45/-45/45,EP,UNK,UNK,57,,56,39,2,3,5.64,,,,,,345,34.5,1.33,,0.1,3,773,,30.225,,3.39,,44025,4.64369936463932
SNL/MSU/DOE,MD-TT5-EP1-P((±45)2/(0)2)S,45/-45/45/-45/0/0/0/0/-45/45/-45/45,EP,UNK,UNK,57,,56,39,2,3,5.64,,,,,,345,34.5,1.33,,0.1,3,773,,30.225,,3.39,,42485,4.62823562258908
SNL/MSU/DOE,MD-TT5-EP1-P((±45)2/(0)2)S,45/-45/45/-45/0/0/0/0/-45/45/-45/45,EP,UNK,UNK,57,,56,39,2,3,5.64,,,,,,345,34.5,1.33,,0.1,3,773,,30.225,,3.39,,46215,4.66478295737262
SNL/MSU/DOE,MD-TT5-EP1-P((±45)2/(0)2)S,45/-45/45/-45/0/0/0/0/-45/45/-45/45,EP,UNK,UNK,57,,56,39,2,3,5.64,,,,,,276,27.6,1.06,,0.1,3,773,,30.225,,3.39,,207160,5.31630590234586
SNL/MSU/DOE,MD-TT5-EP1-P((±45)2/(0)2)S,45/-45/45/-45/0/0/0/0/-45/45/-45/45,EP,UNK,UNK,57,,56,39,2,3,5.64,,,,,,276,27.6,1.06,,0.1,3,773,,30.225,,3.39,,265263,5.423676676984
SNL/MSU/DOE,MD-TT5-EP1-P((±45)2/(0)2)S,45/-45/45/-45/0/0/0/0/-45/45/-45/45,EP,UNK,UNK,57,,56,39,2,3,5.64,,,,,,276,27.6,1.06,,0.1,4,773,,30.225,,3.39,,174752,5.24242215485545
SNL/MSU/DOE,MD-TT5-EP1-P((±45)2/(0)2)S,45/-45/45/-45/0/0/0/0/-45/45/-45/45,EP,UNK,UNK,57,,56,39,2,3,5.64,,,,,,207,20.7,0.8,,0.1,5,773,,30.225,,3.39,,2613830,6.41727733823199
SNL/MSU/DOE,MD-TT5-EP1-P((±45)2/(0)2)S,45/-45/45/-45/0/0/0/0/-45/45/-45/45,EP,UNK,UNK,57,,56,39,2,3,5.64,,,,,,207,20.7,0.8,,0.1,5,773,,30.225,,3.39,,1303070,6.11496774633205
SNL/MSU/DOE,MD-TT7-EP1-V(±45/0/±45/0/±45),45/-45/0/45/-45/0/45/-45,EP,UNK,UNK,48,,47,34,4,15,4.2,,,,,,345,34.5,1.67,,0.1,1.5,602.166666666667,,25.1333333333333,,2.96666666666667,,7605,3.88109921838902
SNL/MSU/DOE,MD-TT7-EP1-V(±45/0/±45/0/±45),45/-45/0/45/-45/0/45/-45,EP,UNK,UNK,48,,47,34,4,15,4.2,,,,,,345,34.5,1.67,,0.1,1.5,602.166666666667,,25.1333333333333,,2.96666666666667,,8711,3.94006801373935
SNL/MSU/DOE,MD-TT7-EP1-V(±45/0/±45/0/±45),45/-45/0/45/-45/0/45/-45,EP,UNK,UNK,48,,47,34,4,15,4.2,,,,,,345,34.5,1.67,,0.1,1.5,602.166666666667,,25.1333333333333,,2.96666666666667,,15786,4.19827209846935
SNL/MSU/DOE,MD-TT7-EP1-V(±45/0/±45/0/±45),45/-45/0/45/-45/0/45/-45,EP,UNK,UNK,48,,47,34,4,15,4.2,,,,,,276,27.6,1.34,,0.1,1.5,602.166666666667,,25.1333333333333,,2.96666666666667,,58243,4.76524373666711
SNL/MSU/DOE,MD-TT7-EP1-V(±45/0/±45/0/±45),45/-45/0/45/-45/0/45/-45,EP,UNK,UNK,48,,47,34,4,15,4.2,,,,,,276,27.6,1.34,,0.1,2.5,602.166666666667,,25.1333333333333,,2.96666666666667,,47094,4.67296557946694
SNL/MSU/DOE,MD-TT7-EP1-V(±45/0/±45/0/±45),45/-45/0/45/-45/0/45/-45,EP,UNK,UNK,48,,47,34,4,15,4.2,,,,,,276,27.6,1.34,,0.1,4,602.166666666667,,25.1333333333333,,2.96666666666667,,42120,4.62448836251345
SNL/MSU/DOE,MD-TT7-EP1-V(±45/0/±45/0/±45),45/-45/0/45/-45/0/45/-45,EP,UNK,UNK,48,,47,34,4,15,4.2,,,,,,207,20.7,1.04,,0.1,4,602.166666666667,,25.1333333333333,,2.96666666666667,,367714,5.56551016510683
SNL/MSU/DOE,MD-TT7-EP1-V(±45/0/±45/0/±45),45/-45/0/45/-45/0/45/-45,EP,UNK,UNK,48,,47,34,4,15,4.2,,,,,,207,20.7,1.04,,0.1,4,602.166666666667,,25.1333333333333,,2.96666666666667,,501537,5.70030297784116
SNL/MSU/DOE,MD-TT7-EP1-V(±45/0/±45/0/±45),45/-45/0/45/-45/0/45/-45,EP,UNK,UNK,48,,47,34,4,15,4.2,,,,,,207,20.7,1.04,,0.1,4,602.166666666667,,25.1333333333333,,2.96666666666667,,425203,5.6285963200066
SNL/MSU/DOE,MD-TT7-EP1-V(±45/0/±45/0/±45),45/-45/0/45/-45/0/45/-45,EP,UNK,UNK,48,,47,34,4,15,4.2,,,,,,172,17.2,0.76,,0.1,5,602.166666666667,,25.1333333333333,,2.96666666666667,,3126391,6.49504329182887
SNL/MSU/DOE,TRIAX-OC1800-EP1(±45/0)(±45/0),45/-45/0/45/-45/0,EP,UNK,UNK,55,,50,50,0,0,2.6,,,,,,414,41.4,1.63,,0.1,1,628,,29.7,,2.70333333333333,,3816,3.58160836603206
SNL/MSU/DOE,TRIAX-OC1800-EP1(±45/0)(±45/0),45/-45/0/45/-45/0,EP,UNK,UNK,55,,50,50,0,0,2.6,,,,,,414,41.4,1.63,,0.1,1,628,,29.7,,2.70333333333333,,4137,3.61668552089551
SNL/MSU/DOE,TRIAX-OC1800-EP1(±45/0)(±45/0),45/-45/0/45/-45/0,EP,UNK,UNK,55,,50,50,0,0,2.6,,,,,,345,34.5,1.32,,0.1,1,628,,29.7,,2.70333333333333,,17255,4.23691496362751
SNL/MSU/DOE,TRIAX-OC1800-EP1(±45/0)(±45/0),45/-45/0/45/-45/0,EP,UNK,UNK,55,,50,50,0,0,2.6,,,,,,345,34.5,1.32,,0.1,1,628,,29.7,,2.70333333333333,,16112,4.20714945320954
SNL/MSU/DOE,TRIAX-OC1800-EP1(±45/0)(±45/0),45/-45/0/45/-45/0,EP,UNK,UNK,55,,50,50,0,0,2.6,,,,,,345,34.5,1.32,,0.1,1,628,,29.7,,2.70333333333333,,17175,4.23489674573159
SNL/MSU/DOE,TRIAX-OC1800-EP1(±45/0)(±45/0),45/-45/0/45/-45/0,EP,UNK,UNK,55,,50,50,0,0,2.6,,,,,,276,27.6,1.02,,0.1,2,628,,29.7,,2.70333333333333,,78754,4.89627262130367
SNL/MSU/DOE,TRIAX-OC1800-EP1(±45/0)(±45/0),45/-45/0/45/-45/0,EP,UNK,UNK,55,,50,50,0,0,2.6,,,,,,276,27.6,1.02,,0.1,2,628,,29.7,,2.70333333333333,,51442,4.71131784506544
SNL/MSU/DOE,TRIAX-OC1800-EP1(±45/0)(±45/0),45/-45/0/45/-45/0,EP,UNK,UNK,55,,50,50,0,0,2.6,,,,,,276,27.6,1.02,,0.1,2,628,,29.7,,2.70333333333333,,93438,4.97052353398216
SNL/MSU/DOE,TRIAX-OC1800-EP1(±45/0)(±45/0),45/-45/0/45/-45/0,EP,UNK,UNK,55,,50,50,0,0,2.6,,,,,,207,20.7,0.75,,0.1,3,628,,29.7,,2.70333333333333,,312570,5.49494729275009
SNL/MSU/DOE,TRIAX-OC1800-EP1(±45/0)(±45/0),45/-45/0/45/-45/0,EP,UNK,UNK,55,,50,50,0,0,2.6,,,,,,207,20.7,0.75,,0.1,3,628,,29.7,,2.70333333333333,,477408,5.67888969227179
SNL/MSU/DOE,TRIAX-OC1800-EP1(±45/0)(±45/0),45/-45/0/45/-45/0,EP,UNK,UNK,55,,50,50,0,0,2.6,,,,,,207,20.7,0.75,,0.1,2,628,,29.7,,2.70333333333333,,429787,5.63325327501385
SNL/MSU/DOE,TRIAX-OC1800-EP1(±45/0)S,45/-45/0/0/-45/45,EP,UNK,UNK,57,,50,50,0,0,2.51,,,,,,414,41.4,1.63,,0.1,1,611,,29.0333333333333,,2.56666666666667,,5076,3.70552161342267
SNL/MSU/DOE,TRIAX-OC1800-EP1(±45/0)S,45/-45/0/0/-45/45,EP,UNK,UNK,57,,50,50,0,0,2.51,,,,,,414,41.4,1.63,,0.1,1,611,,29.0333333333333,,2.56666666666667,,4879,3.68833081811227
SNL/MSU/DOE,TRIAX-OC1800-EP1(±45/0)S,45/-45/0/0/-45/45,EP,UNK,UNK,57,,50,50,0,0,2.51,,,,,,414,41.4,1.63,,0.1,1,611,,29.0333333333333,,2.56666666666667,,7220,3.85853719756964
SNL/MSU/DOE,TRIAX-OC1800-EP1(±45/0)S,45/-45/0/0/-45/45,EP,UNK,UNK,57,,50,50,0,0,2.51,,,,,,345,34.5,1.31,,0.1,2,611,,29.0333333333333,,2.56666666666667,,29404,4.46840641407756
SNL/MSU/DOE,TRIAX-OC1800-EP1(±45/0)S,45/-45/0/0/-45/45,EP,UNK,UNK,57,,50,50,0,0,2.51,,,,,,345,34.5,1.33,,0.1,2,611,,29.0333333333333,,2.56666666666667,,17974,4.25464473735462
SNL/MSU/DOE,TRIAX-OC1800-EP1(±45/0)S,45/-45/0/0/-45/45,EP,UNK,UNK,57,,50,50,0,0,2.51,,,,,,345,34.5,1.32,,0.1,2,611,,29.0333333333333,,2.56666666666667,,17035,4.2313421379039
SNL/MSU/DOE,TRIAX-OC1800-EP1(±45/0)S,45/-45/0/0/-45/45,EP,UNK,UNK,57,,50,50,0,0,2.51,,,,,,276,27.6,1.02,,0.1,2,611,,29.0333333333333,,2.56666666666667,,91439,4.96113146785905
SNL/MSU/DOE,TRIAX-OC1800-EP1(±45/0)S,45/-45/0/0/-45/45,EP,UNK,UNK,57,,50,50,0,0,2.51,,,,,,276,27.6,1.03,,0.1,2,611,,29.0333333333333,,2.56666666666667,,86097,4.93498801897811
SNL/MSU/DOE,TRIAX-OC1800-EP1(±45/0)S,45/-45/0/0/-45/45,EP,UNK,UNK,57,,50,50,0,0,2.51,,,,,,276,27.6,1.02,,0.1,2,611,,29.0333333333333,,2.56666666666667,,63694,4.80409852355011
SNL/MSU/DOE,TRIAX-OC1800-EP1(±45/0)S,45/-45/0/0/-45/45,EP,UNK,UNK,57,,50,50,0,0,2.51,,,,,,207,20.7,0.76,,0.1,3,611,,29.0333333333333,,2.56666666666667,,705961,5.84878070961748
SNL/MSU/DOE,TRIAX-OC1800-EP1(±45/0)S,45/-45/0/0/-45/45,EP,UNK,UNK,57,,50,50,0,0,2.51,,,,,,207,20.7,0.75,,0.1,4,611,,29.0333333333333,,2.56666666666667,,931955,5.96939494269357
SNL/MSU/DOE,TRIAX-OC1800-EP1(±45/0)S,45/-45/0/0/-45/45,EP,UNK,UNK,57,,50,50,0,0,2.51,,,,,,207,20.7,0.75,,0.1,4,611,,29.0333333333333,,2.56666666666667,,2695227,6.43059534863063
SNL/MSU/DOE,TRIAX-S1200-EP1(±45/0)S,45/-45/0/0/-45/45,EP,UNK,UNK,56,,48,51,0,1,1.63,,,,,,414,41.4,1.74,,0.1,1,589,,26.7,,2.635,,3977,3.59955559098598
SNL/MSU/DOE,TRIAX-S1200-EP1(±45/0)S,45/-45/0/0/-45/45,EP,UNK,UNK,56,,48,51,0,1,1.63,,,,,,414,41.4,1.74,,0.1,1,589,,26.7,,2.635,,2595,3.41413736218448
SNL/MSU/DOE,TRIAX-S1200-EP1(±45/0)S,45/-45/0/0/-45/45,EP,UNK,UNK,56,,48,51,0,1,1.63,,,,,,414,41.4,1.74,,0.1,1,589,,26.7,,2.635,,2439,3.38721180031373
SNL/MSU/DOE,TRIAX-S1200-EP1(±45/0)S,45/-45/0/0/-45/45,EP,UNK,UNK,56,,48,51,0,1,1.63,,,,,,276,27.6,1.12,,0.1,3,589,,26.7,,2.635,,84556,4.92714443008205
SNL/MSU/DOE,TRIAX-S1200-EP1(±45/0)S,45/-45/0/0/-45/45,EP,UNK,UNK,56,,48,51,0,1,1.63,,,,,,276,27.6,1.12,,0.1,3,589,,26.7,,2.635,,78222,4.89332891590989
SNL/MSU/DOE,TRIAX-S1200-EP1(±45/0)S,45/-45/0/0/-45/45,EP,UNK,UNK,56,,48,51,0,1,1.63,,,,,,276,27.6,1.12,,0.1,3,589,,26.7,,2.635,,24347,4.38644545574728
SNL/MSU/DOE,TRIAX-S1200-EP1(±45/0)S,45/-45/0/0/-45/45,EP,UNK,UNK,56,,48,51,0,1,1.63,,,,,,207,20.7,0.82,,0.1,4,589,,26.7,,2.635,,266666,5.42596764653472
SNL/MSU/DOE,TRIAX-S1200-EP1(±45/0)S,45/-45/0/0/-45/45,EP,UNK,UNK,56,,48,51,0,1,1.63,,,,,,207,20.7,0.82,,0.1,4,589,,26.7,,2.635,,389699,5.59072929135841
SNL/MSU/DOE,TRIAX-S1200-EP1(±45/0)S,45/-45/0/0/-45/45,EP,UNK,UNK,56,,48,51,0,1,1.63,,,,,,207,20.7,0.82,,0.1,4,589,,26.7,,2.635,,280553,5.4480149170476
SNL/MSU/DOE,TRIAX-S800-EP1(±45/0)S,45/-45/0/0/-45/45,EP,UNK,UNK,45,,49,50,0,1,1.33,,,,,,345,34.5,1.6,,0.1,1,614.333333333333,,23.5666666666667,,2.99166666666667,,1757,3.2447717614953
SNL/MSU/DOE,TRIAX-S800-EP1(±45/0)S,45/-45/0/0/-45/45,EP,UNK,UNK,45,,49,50,0,1,1.33,,,,,,345,34.5,1.6,,0.1,1,614.333333333333,,23.5666666666667,,2.99166666666667,,4649,3.66735954618309
SNL/MSU/DOE,TRIAX-S800-EP1(±45/0)S,45/-45/0/0/-45/45,EP,UNK,UNK,45,,49,50,0,1,1.33,,,,,,345,34.5,1.6,,0.1,1,614.333333333333,,23.5666666666667,,2.99166666666667,,1617,3.2087100199064
SNL/MSU/DOE,TRIAX-S800-EP1(±45/0)S,45/-45/0/0/-45/45,EP,UNK,UNK,45,,49,50,0,1,1.33,,,,,,276,27.6,1.26,,0.1,2,614.333333333333,,23.5666666666667,,2.99166666666667,,14220,4.15289959639375
SNL/MSU/DOE,TRIAX-S800-EP1(±45/0)S,45/-45/0/0/-45/45,EP,UNK,UNK,45,,49,50,0,1,1.33,,,,,,276,27.6,1.26,,0.1,2,614.333333333333,,23.5666666666667,,2.99166666666667,,6765,3.83026780093364
SNL/MSU/DOE,TRIAX-S800-EP1(±45/0)S,45/-45/0/0/-45/45,EP,UNK,UNK,45,,49,50,0,1,1.33,,,,,,276,27.6,1.26,,0.1,2,614.333333333333,,23.5666666666667,,2.99166666666667,,15469,4.18946223945766
SNL/MSU/DOE,TRIAX-S800-EP1(±45/0)S,45/-45/0/0/-45/45,EP,UNK,UNK,45,,49,50,0,1,1.33,,,,,,207,20.7,0.92,,0.1,3,614.333333333333,,23.5666666666667,,2.99166666666667,,48796,4.68838422263535
SNL/MSU/DOE,TRIAX-S800-EP1(±45/0)S,45/-45/0/0/-45/45,EP,UNK,UNK,45,,49,50,0,1,1.33,,,,,,207,20.7,0.92,,0.1,3,614.333333333333,,23.5666666666667,,2.99166666666667,,101588,5.00684241029461
SNL/MSU/DOE,TRIAX-S800-EP1(±45/0)S,45/-45/0/0/-45/45,EP,UNK,UNK,45,,49,50,0,1,1.33,,,,,,207,20.7,0.92,,0.1,3,614.333333333333,,23.5666666666667,,2.99166666666667,,81469,4.91099238554905
SNL/MSU/DOE,TRIAX-S800-EP1(±45/0)S,45/-45/0/0/-45/45,EP,UNK,UNK,45,,49,50,0,1,1.33,,,,,,159,15.9,0.69,,0.1,4,614.333333333333,,23.5666666666667,,2.99166666666667,,510522,5.70801446194248
SNL/MSU/DOE,TRIAX-S800-EP1(±45/0)S,45/-45/0/0/-45/45,EP,UNK,UNK,45,,49,50,0,1,1.33,,,,,,159,15.9,0.69,,0.1,4,614.333333333333,,23.5666666666667,,2.99166666666667,,398323,5.60023538420168
SNL/MSU/DOE,TRIAX-S800-EP1(±45/0)S,45/-45/0/0/-45/45,EP,UNK,UNK,45,,49,50,0,1,1.33,,,,,,159,15.9,0.69,,0.1,4,614.333333333333,,23.5666666666667,,2.99166666666667,,341142,5.53293519124954
SNL/MSU/DOE,UNI-A[0]5,0/0/0/0/0,PE,UNK,UNK,30,,100,0,0,0,3.68,,25,,,,125,12.5,,,0.1,10,567.125,-313.333333333333,21.58,,2.558,,1996768,6.3003276080991
SNL/MSU/DOE,UNI-A[0]5,0/0/0/0/0,PE,UNK,UNK,30,,100,0,0,0,3.68,,25,,,,190,19,,,0.1,5,567.125,-313.333333333333,21.58,,2.558,,593319,5.77328825607896
SNL/MSU/DOE,UNI-A[0]5,0/0/0/0/0,PE,UNK,UNK,30,,100,0,0,0,3.68,,25,,,,335,33.5,,,0.1,1,567.125,-313.333333333333,21.58,,2.558,,674,2.82865989653532
SNL/MSU/DOE,UNI-A[0]5,0/0/0/0/0,PE,UNK,UNK,30,,100,0,0,0,3.68,,50,,,,279,27.9,1.4,0.14,0.1,5,567.125,-313.333333333333,21.58,,2.558,,17700,4.24797326636181
SNL/MSU/DOE,UNI-A[0]5,0/0/0/0/0,PE,UNK,UNK,30,,100,0,0,0,3.68,,50,,,,212,21.2,,,0.1,10,567.125,-313.333333333333,21.58,,2.558,,138596,5.14175069634364
SNL/MSU/DOE,UNI-A[0]5,0/0/0/0/0,PE,UNK,UNK,30,,100,0,0,0,3.68,,50,,,,186,18.6,0.9,0.09,0.1,10,567.125,-313.333333333333,21.58,,2.558,,1612585,6.2075226157464
SNL/MSU/DOE,UNI-A[0]5,0/0/0/0/0,PE,UNK,UNK,30,,100,0,0,0,3.68,,50,,,,186,18.6,0.85,0.085,0.1,10,567.125,-313.333333333333,21.58,,2.558,,920132,5.96385013469276
SNL/MSU/DOE,UNI-A[0]5,0/0/0/0/0,PE,UNK,UNK,30,,100,0,0,0,3.68,,25,,,,345,34.5,1.63,0.163,0.1,2,567.125,-313.333333333333,21.58,,2.558,,2080,3.31806333496276
SNL/MSU/DOE,UNI-A[0]5,0/0/0/0/0,PE,UNK,UNK,30,,100,0,0,0,3.68,,25,,,,345,34.5,1.44,0.144,0.1,2,567.125,-313.333333333333,21.58,,2.558,,1244,3.0948203803548
SNL/MSU/DOE,UNI-A[0]5,0/0/0/0/0,PE,UNK,UNK,30,,100,0,0,0,3.68,,25,,,,345,34.5,1.35,0.135,0.1,2,567.125,-313.333333333333,21.58,,2.558,,779,2.89153745767256
SNL/MSU/DOE,UNI-A[0]5,0/0/0/0/0,PE,UNK,UNK,30,,100,0,0,0,3.68,,25,,,,276,27.6,1.23,0.123,0.1,4,567.125,-313.333333333333,21.58,,2.558,,19034,4.27953006497544
SNL/MSU/DOE,UNI-A[0]5,0/0/0/0/0,PE,UNK,UNK,30,,100,0,0,0,3.68,,25,,,,276,27.6,1.12,0.112,0.1,4,567.125,-313.333333333333,21.58,,2.558,,38474,4.58516734065099
SNL/MSU/DOE,UNI-A[0]5,0/0/0/0/0,PE,UNK,UNK,30,,100,0,0,0,3.68,,25,,,,190,19,0.66,0.066,0.1,12,567.125,-313.333333333333,21.58,,2.558,,18865901,7.27567755112112
SNL/MSU/DOE,UNI-A[0]5,0/0/0/0/0,PE,UNK,UNK,30,,100,0,0,0,3.68,,25,,,,276,27.6,1.2,0.12,0.1,5,567.125,-313.333333333333,21.58,,2.558,,21100,4.32428245529769
SNL/MSU/DOE,UNI-A[0]5,0/0/0/0/0,PE,UNK,UNK,30,,100,0,0,0,3.68,,25,,,,207,20.7,,,0.1,12,567.125,-313.333333333333,21.58,,2.558,,8266515,6.91732245813067
SNL/MSU/DOE,UNI-B[0]5,0/0/0/0/0,VE,UNK,UNK,25,,100,0,0,0,3.45,,25,,,,370,37,2.06,0.206,0.1,1,544.111111111111,-287.2,21.8375,,2.71125,,2584,3.41229250932305
SNL/MSU/DOE,UNI-B[0]5,0/0/0/0/0,VE,UNK,UNK,25,,100,0,0,0,3.45,,25,,,,267,26.7,1.21,0.121,0.1,5,544.111111111111,-287.2,21.8375,,2.71125,,9173,3.9625113935076
SNL/MSU/DOE,UNI-B[0]5,0/0/0/0/0,VE,UNK,UNK,25,,100,0,0,0,3.45,,25,,,,328,32.8,1.6,0.16,0.1,5,544.111111111111,-287.2,21.8375,,2.71125,,2640,3.42160392686983
SNL/MSU/DOE,UNI-B[0]5,0/0/0/0/0,VE,UNK,UNK,25,,100,0,0,0,3.45,,25,,,,387,38.7,1.82,0.182,0.1,0.1,544.111111111111,-287.2,21.8375,,2.71125,,7,0.845098040014257
SNL/MSU/DOE,UNI-B[0]5,0/0/0/0/0,VE,UNK,UNK,25,,100,0,0,0,3.45,,25,,,,256,25.6,1.29,0.129,0.1,5,544.111111111111,-287.2,21.8375,,2.71125,,38133,4.58130097344032
SNL/MSU/DOE,UNI-B[0]5,0/0/0/0/0,VE,UNK,UNK,25,,100,0,0,0,3.45,,25,,,,332,33.2,1.53,0.153,0.1,5,544.111111111111,-287.2,21.8375,,2.71125,,2841,3.45347123372294
SNL/MSU/DOE,UNI-B[0]5,0/0/0/0/0,VE,UNK,UNK,25,,100,0,0,0,3.45,,25,,,,372,37.2,1.9,0.19,0.1,1,544.111111111111,-287.2,21.8375,,2.71125,,415,2.61804809671209
SNL/MSU/DOE,UNI-B[0]5,0/0/0/0/0,VE,UNK,UNK,25,,100,0,0,0,3.45,,25,,,,321,32.1,1.6,0.16,0.1,5,544.111111111111,-287.2,21.8375,,2.71125,,3008,3.47827783191961
SNL/MSU/DOE,UNI-B[0]5,0/0/0/0/0,VE,UNK,UNK,25,,100,0,0,0,3.45,,25,,,,321,32.1,1.4,0.14,0.1,4,544.111111111111,-287.2,21.8375,,2.71125,,32640,4.51375015008182
SNL/MSU/DOE,UNI-B[0]5,0/0/0/0/0,VE,UNK,UNK,25,,100,0,0,0,3.45,,50,,,,229,22.9,1.08,0.108,0.1,10,544.111111111111,-287.2,21.8375,,2.71125,,655147,5.81633875667276
SNL/MSU/DOE,UNI-B[0]5,0/0/0/0/0,VE,UNK,UNK,25,,100,0,0,0,3.45,,50,,,,343,34.3,2.12,0.212,0.1,1,544.111111111111,-287.2,21.8375,,2.71125,,981,2.99166900737995
SNL/MSU/DOE,UNI-B[0]5,0/0/0/0/0,VE,UNK,UNK,25,,100,0,0,0,3.45,,50,,,,229,22.9,1.08,0.108,0.1,10,544.111111111111,-287.2,21.8375,,2.71125,,16156,4.20833384449795
SNL/MSU/DOE,UNI-B[0]5,0/0/0/0/0,VE,UNK,UNK,25,,100,0,0,0,3.45,,50,,,,237,23.7,1.24,0.124,0.1,5,544.111111111111,-287.2,21.8375,,2.71125,,206864,5.31568491811042
SNL/MSU/DOE,UNI-B[0]5,0/0/0/0/0,VE,UNK,UNK,25,,100,0,0,0,3.45,,50,,,,229,22.9,0.99,0.099,0.1,10,544.111111111111,-287.2,21.8375,,2.71125,,671330,5.82693605511482
SNL/MSU/DOE,UNI-B[0]5,0/0/0/0/0,VE,UNK,UNK,25,,100,0,0,0,3.45,,50,,,,190,19,0.9,0.09,0.1,10,544.111111111111,-287.2,21.8375,,2.71125,,2310849,6.36377156788963
SNL/MSU/DOE,UNI-B[0]5,0/0/0/0/0,VE,UNK,UNK,25,,100,0,0,0,3.45,,50,,,,188,18.8,0.79,0.079,0.1,10,544.111111111111,-287.2,21.8375,,2.71125,,7475243,6.87362531496888
SNL/MSU/DOE,UNI-B[0]5,0/0/0/0/0,VE,UNK,UNK,25,,100,0,0,0,3.45,,25,,,,187,18.7,0.84,0.084,0.1,10,544.111111111111,-287.2,21.8375,,2.71125,,2720584,6.43466213960538
SNL/MSU/DOE,UNI-B[0]5,0/0/0/0/0,VE,UNK,UNK,25,,100,0,0,0,3.45,,25,,,,343,34.3,1.64,0.164,0.1,1,544.111111111111,-287.2,21.8375,,2.71125,,6085,3.78426058256608
SNL/MSU/DOE,Triax-F[(±45/0)3]S,45/-45/0/45/-45/0/45/-45/0/0/-45/45/0/-45/45/0/-45/45,PE,UNK,UNK,35,,48,52,0,0,,,25,,,,195,19.5,,,0.1,5,357.333333333333,-363.75,17.2,,2.57333333333333,,2689,3.4295908022233
SNL/MSU/DOE,Triax-F[(±45/0)3]S,45/-45/0/45/-45/0/45/-45/0/0/-45/45/0/-45/45/0/-45/45,PE,UNK,UNK,35,,48,52,0,0,,,50,,,,102,10.2,,,0.1,5,357.333333333333,-363.75,17.2,,2.57333333333333,,95101,4.9781850836272
SNL/MSU/DOE,Triax-F[(±45/0)3]S,45/-45/0/45/-45/0/45/-45/0/0/-45/45/0/-45/45/0/-45/45,PE,UNK,UNK,35,,48,52,0,0,,,50,,,,78,7.8,,,0.1,10,357.333333333333,-363.75,17.2,,2.57333333333333,,1615838,6.20839781730936
SNL/MSU/DOE,Triax-F[(±45/0)3]S,45/-45/0/45/-45/0/45/-45/0/0/-45/45/0/-45/45/0/-45/45,PE,UNK,UNK,35,,48,52,0,0,,,50,,,,78,7.8,,,0.1,10,357.333333333333,-363.75,17.2,,2.57333333333333,,2487507,6.39576431155127
SNL/MSU/DOE,Triax-F[(±45/0)3]S,45/-45/0/45/-45/0/45/-45/0/0/-45/45/0/-45/45/0/-45/45,PE,UNK,UNK,35,,48,52,0,0,,,25,,,,102,10.2,,,0.1,10,357.333333333333,-363.75,17.2,,2.57333333333333,,108029,5.03354035594384
SNL/MSU/DOE,Triax-G[(0/±45)3]S,0/45/-45/0/45/-45/0/45/-45/-45/45/0/-45/45/0/-45/45/0,PE,UNK,UNK,39,,48,52,0,0,,,25,,,,190,19,,,0.1,5,361,-258,18.075,,2.1125,,2637,3.42111012979343
SNL/MSU/DOE,Triax-G[(0/±45)3]S,0/45/-45/0/45/-45/0/45/-45/-45/45/0/-45/45/0/-45/45/0,PE,UNK,UNK,39,,48,52,0,0,,,50,,,,103,10.3,,,0.1,10,361,-258,18.075,,2.1125,,69052,4.83917626186302
SNL/MSU/DOE,Triax-G[(0/±45)3]S,0/45/-45/0/45/-45/0/45/-45/-45/45/0/-45/45/0/-45/45/0,PE,UNK,UNK,39,,48,52,0,0,,,50,,,,77,7.7,,,0.1,10,361,-258,18.075,,2.1125,,1669945,6.22270216780037
SNL/MSU/DOE,Triax-G[(0/±45)3]S,0/45/-45/0/45/-45/0/45/-45/-45/45/0/-45/45/0/-45/45/0,PE,UNK,UNK,39,,48,52,0,0,,,25,,,,103,10.3,,,0.1,10,361,-258,18.075,,2.1125,,65372,4.81539177203456
SNL/MSU/DOE,Triax-G[(0/±45)3]S,0/45/-45/0/45/-45/0/45/-45/-45/45/0/-45/45/0/-45/45/0,PE,UNK,UNK,39,,48,52,0,0,,,25,,,,78,7.8,0.43,0.043,0.1,10,361,-258,18.075,,2.1125,,11160358,7.04767812604697
SNL/MSU/DOE,Triax-H[(±45/0)3]S,45/-45/0/45/-45/0/45/-45/0/0/-45/45/0/-45/45/0/-45/45,PE,UNK,UNK,39,,48,70,30,0,6.58,,25,,,,172,17.2,0.68,0.068,0.1,5,572.818181818182,-372.666666666667,24.8875,,2.25333333333333,,45360,4.65667304588485
SNL/MSU/DOE,Triax-H[(±45/0)3]S,45/-45/0/45/-45/0/45/-45/0/0/-45/45/0/-45/45/0/-45/45,PE,UNK,UNK,39,,48,70,30,0,6.58,,25,,,,87,8.7,0.43,0.043,0.1,15,572.818181818182,-372.666666666667,24.8875,,2.25333333333333,,20500167,7.31175739895249
SNL/MSU/DOE,Triax-H[(±45/0)3]S,45/-45/0/45/-45/0/45/-45/0/0/-45/45/0/-45/45/0/-45/45,PE,UNK,UNK,39,,48,70,30,0,6.58,,25,,,,207,20.7,0.73,0.073,0.1,1,572.818181818182,-372.666666666667,24.8875,,2.25333333333333,,16137,4.20782279900151
SNL/MSU/DOE,Triax-H[(±45/0)3]S,45/-45/0/45/-45/0/45/-45/0/0/-45/45/0/-45/45/0/-45/45,PE,UNK,UNK,39,,48,70,30,0,6.58,,25,,,,131,13.1,0.6,0.06,0.1,10,572.818181818182,-372.666666666667,24.8875,,2.25333333333333,,69425,4.8415158884223
SNL/MSU/DOE,Triax-H[(±45/0)3]S,45/-45/0/45/-45/0/45/-45/0/0/-45/45/0/-45/45/0/-45/45,PE,UNK,UNK,39,,48,70,30,0,6.58,,25,,,,162,16.2,0.76,0.076,0.1,10,572.818181818182,-372.666666666667,24.8875,,2.25333333333333,,11417,4.05755200105453
SNL/MSU/DOE,Triax-H[(±45/0)3]S,45/-45/0/45/-45/0/45/-45/0/0/-45/45/0/-45/45/0/-45/45,PE,UNK,UNK,39,,48,70,30,0,6.58,,25,,,,103,-103,0.41,-0.41,-1,5,572.818181818182,-372.666666666667,24.8875,,2.25333333333333,,1824012,6.26102769118354
SNL/MSU/DOE,Triax-H[(±45/0)3]S,45/-45/0/45/-45/0/45/-45/0/0/-45/45/0/-45/45/0/-45/45,PE,UNK,UNK,39,,48,70,30,0,6.58,,25,,,,138,-138,0.55,-0.55,-1,5,572.818181818182,-372.666666666667,24.8875,,2.25333333333333,,21713,4.33671983236434
SNL/MSU/DOE,Triax-H[(±45/0)3]S,45/-45/0/45/-45/0/45/-45/0/0/-45/45/0/-45/45/0/-45/45,PE,UNK,UNK,39,,48,70,30,0,6.58,,25,,,,138,-138,0.59,-0.59,-1,5,572.818181818182,-372.666666666667,24.8875,,2.25333333333333,,15930,4.20221577580113
SNL/MSU/DOE,Triax-H[(±45/0)3]S,45/-45/0/45/-45/0/45/-45/0/0/-45/45/0/-45/45/0/-45/45,PE,UNK,UNK,39,,48,70,30,0,6.58,,25,,,,-13.8,-138,-0.051,-0.51,10,15,572.818181818182,-372.666666666667,24.8875,,2.25333333333333,,19996,4.30094312808055
SNL/MSU/DOE,Triax-H[(±45/0)3]S,45/-45/0/45/-45/0/45/-45/0/0/-45/45/0/-45/45/0/-45/45,PE,UNK,UNK,39,,48,70,30,0,6.58,,25,,,,-20.7,-207,,,10,15,572.818181818182,-372.666666666667,24.8875,,2.25333333333333,,91656,4.96216090008492
SNL/MSU/DOE,Triax-H[(±45/0)3]S,45/-45/0/45/-45/0/45/-45/0/0/-45/45/0/-45/45/0/-45/45,PE,UNK,UNK,39,,48,70,30,0,6.58,,25,,,,138,13.8,,,0.1,15,572.818181818182,-372.666666666667,24.8875,,2.25333333333333,,1401491,6.14659031318237
SNL/MSU/DOE,Triax-H[(±45/0)3]S,45/-45/0/45/-45/0/45/-45/0/0/-45/45/0/-45/45/0/-45/45,PE,UNK,UNK,39,,48,70,30,0,6.58,,25,,,,172,17.2,,,0.1,10,572.818181818182,-372.666666666667,24.8875,,2.25333333333333,,502598,5.70122075606179
SNL/MSU/DOE,Triax-H[(±45/0)3]S,45/-45/0/45/-45/0/45/-45/0/0/-45/45/0/-45/45/0/-45/45,PE,UNK,UNK,39,,48,70,30,0,6.58,,25,,,,172,17.2,,,0.1,10,572.818181818182,-372.666666666667,24.8875,,2.25333333333333,,1104989,6.04335795470613
SNL/MSU/DOE,Triax-H[(±45/0)3]S,45/-45/0/45/-45/0/45/-45/0/0/-45/45/0/-45/45/0/-45/45,PE,UNK,UNK,39,,48,70,30,0,6.58,,25,,,,207,20.7,0.86,0.086,0.1,10,572.818181818182,-372.666666666667,24.8875,,2.25333333333333,,96327,4.9837480348659
SNL/MSU/DOE,Triax-H[(±45/0)3]S,45/-45/0/45/-45/0/45/-45/0/0/-45/45/0/-45/45/0/-45/45,PE,UNK,UNK,39,,48,70,30,0,6.58,,25,,,,207,20.7,0.83,0.083,0.1,10,572.818181818182,-372.666666666667,24.8875,,2.25333333333333,,79610,4.90096762391912
SNL/MSU/DOE,Triax-H[(±45/0)3]S,45/-45/0/45/-45/0/45/-45/0/0/-45/45/0/-45/45/0/-45/45,PE,UNK,UNK,39,,48,70,30,0,6.58,,25,,,,241,24.1,0.95,0.095,0.1,10,572.818181818182,-372.666666666667,24.8875,,2.25333333333333,,15703,4.19598263068836
SNL/MSU/DOE,Triax-H[(±45/0)3]S,45/-45/0/45/-45/0/45/-45/0/0/-45/45/0/-45/45/0/-45/45,PE,UNK,UNK,39,,48,70,30,0,6.58,,25,,,,276,27.6,1.2,0.12,0.1,5,572.818181818182,-372.666666666667,24.8875,,2.25333333333333,,2921,3.46553155697355
SNL/MSU/DOE,Triax-H[(±45/0)3]S,45/-45/0/45/-45/0/45/-45/0/0/-45/45/0/-45/45/0/-45/45,PE,UNK,UNK,39,,48,70,30,0,6.58,,25,,,,276,27.6,1.04,0.104,0.1,5,572.818181818182,-372.666666666667,24.8875,,2.25333333333333,,1668,3.22219604630172
SNL/MSU/DOE,Triax-H[(±45/0)3]S,45/-45/0/45/-45/0/45/-45/0/0/-45/45/0/-45/45/0/-45/45,PE,UNK,UNK,39,,48,70,30,0,6.58,,25,,,,345,34.5,1.53,0.153,0.1,5,572.818181818182,-372.666666666667,24.8875,,2.25333333333333,,742,2.87040390527903
SNL/MSU/DOE,Triax-H[(±45/0)3]S,45/-45/0/45/-45/0/45/-45/0/0/-45/45/0/-45/45/0/-45/45,PE,UNK,UNK,39,,48,70,30,0,6.58,,25,,,,-20.7,-207,-0.076,-0.76,10,15,572.818181818182,-372.666666666667,24.8875,,2.25333333333333,,4578,3.66067578833852
SNL/MSU/DOE,Triax-H[(±45/0)3]S,45/-45/0/45/-45/0/45/-45/0/0/-45/45/0/-45/45/0/-45/45,PE,UNK,UNK,39,,48,70,30,0,6.58,,25,,,,-20.7,-207,-0.085,-0.85,10,15,572.818181818182,-372.666666666667,24.8875,,2.25333333333333,,3918,3.59306443165872
SNL/MSU/DOE,Triax-H[(±45/0)3]S,45/-45/0/45/-45/0/45/-45/0/0/-45/45/0/-45/45/0/-45/45,PE,UNK,UNK,39,,48,70,30,0,6.58,,25,,,,138,13.8,0.57,0.057,0.1,20,572.818181818182,-372.666666666667,24.8875,,2.25333333333333,,8222998,6.91503018462994
SNL/MSU/DOE,Triax-H[(±45/0)3]S,45/-45/0/45/-45/0/45/-45/0/0/-45/45/0/-45/45/0/-45/45,PE,UNK,UNK,39,,48,70,30,0,6.58,,25,,,,103,-103,,,-1,4,572.818181818182,-372.666666666667,24.8875,,2.25333333333333,,530122,5.7243758277698
SNL/MSU/DOE,Triax-H[(±45/0)3]S,45/-45/0/45/-45/0/45/-45/0/0/-45/45/0/-45/45/0/-45/45,PE,UNK,UNK,39,,48,70,30,0,6.58,,25,,,,103,-103,,,-1,4,572.818181818182,-372.666666666667,24.8875,,2.25333333333333,,379953,5.57972987792453
SNL/MSU/DOE,Triax-H[(±45/0)3]S,45/-45/0/45/-45/0/45/-45/0/0/-45/45/0/-45/45/0/-45/45,PE,UNK,UNK,39,,48,70,30,0,6.58,,25,,,,138,-138,,,-1,2,572.818181818182,-372.666666666667,24.8875,,2.25333333333333,,31448,4.49759303081203
SNL/MSU/DOE,Triax-J[(0/±45)3]S,0/45/-45/0/45/-45/0/45/-45/-45/45/0/-45/45/0/-45/45/0,PE,UNK,UNK,39,,48,70,30,0,6.63,,25,,,,172,17.2,0.77,0.077,0.1,5,573.666666666667,-329.666666666667,25.2333333333333,,2.715,,17882,4.25241609054427
SNL/MSU/DOE,Triax-J[(0/±45)3]S,0/45/-45/0/45/-45/0/45/-45/-45/45/0/-45/45/0/-45/45/0,PE,UNK,UNK,39,,48,70,30,0,6.63,,25,,,,103,10.3,0.42,0.042,0.1,15,573.666666666667,-329.666666666667,25.2333333333333,,2.715,,1460000,6.16435285578444
SNL/MSU/DOE,UNI-L[0]3,0/0/0,PE,UNK,UNK,51,,100,0,0,0,2.46,,25,,,,410,41,1.18,0.118,0.1,1,748.4,-365.285714285714,35.26,,2.202,,2580,3.41161970596323
SNL/MSU/DOE,UNI-L[0]3,0/0/0,PE,UNK,UNK,51,,100,0,0,0,2.46,,25,,,,406,40.6,1.32,0.132,0.1,1,748.4,-365.285714285714,35.26,,2.202,,593,2.77305469336426
SNL/MSU/DOE,UNI-L[0]3,0/0/0,PE,UNK,UNK,51,,100,0,0,0,2.46,,25,,,,276,27.6,0.87,0.087,0.1,5,748.4,-365.285714285714,35.26,,2.202,,59081,4.77144783753373
SNL/MSU/DOE,UNI-L[0]3,0/0/0,PE,UNK,UNK,51,,100,0,0,0,2.46,,25,,,,266,26.6,0.97,0.097,0.1,5,748.4,-365.285714285714,35.26,,2.202,,45848,4.66132039544969
SNL/MSU/DOE,UNI-L[0]3,0/0/0,PE,UNK,UNK,51,,100,0,0,0,2.46,,25,,,,325,32.5,0.91,0.091,0.1,10,748.4,-365.285714285714,35.26,,2.202,,153402,5.18583102182484
SNL/MSU/DOE,UNI-L[0]3,0/0/0,PE,UNK,UNK,51,,100,0,0,0,2.46,,25,,,,259,25.9,0.93,0.093,0.1,10,748.4,-365.285714285714,35.26,,2.202,,856066,5.93250724870852
SNL/MSU/DOE,UNI-L[0]3,0/0/0,PE,UNK,UNK,51,,100,0,0,0,2.46,,25,,,,414,41.4,1.1,0.11,0.1,2,748.4,-365.285714285714,35.26,,2.202,,1651,3.21774707326279
SNL/MSU/DOE,UNI-L[0]3,0/0/0,PE,UNK,UNK,51,,100,0,0,0,2.46,,25,,,,414,41.4,1.09,0.109,0.1,2,748.4,-365.285714285714,35.26,,2.202,,2814,3.44932409309873
SNL/MSU/DOE,UNI-L[0]3,0/0/0,PE,UNK,UNK,51,,100,0,0,0,2.46,,25,,,,414,41.4,1.03,0.103,0.1,2,748.4,-365.285714285714,35.26,,2.202,,4755,3.67715052127343
SNL/MSU/DOE,UNI-L[0]3,0/0/0,PE,UNK,UNK,51,,100,0,0,0,2.46,,25,,,,345,34.5,0.92,0.092,0.1,4,748.4,-365.285714285714,35.26,,2.202,,14578,4.16369794589257
SNL/MSU/DOE,UNI-L[0]3,0/0/0,PE,UNK,UNK,51,,100,0,0,0,2.46,,25,,,,345,34.5,0.91,0.091,0.1,4,748.4,-365.285714285714,35.26,,2.202,,9731,3.98815747255675
SNL/MSU/DOE,UNI-L[0]3,0/0/0,PE,UNK,UNK,51,,100,0,0,0,2.46,,25,,,,276,27.6,0.74,0.074,0.1,10,748.4,-365.285714285714,35.26,,2.202,,187213,5.27233600269396
