Repository: Luwen-Zhang/SNEnsemble

# Copyright Notification

## Composites

We reformat and merge fatigue testing records from SNL/MSU/DOE, OptiMat, UPWIND, and FACT databases into a single database with careful considerations, including filtering invalid entries, rename variables, fix improper calculations in the records, to obtain clean and consistent data to fit machine 
learning usages. We leave the original format ("2019_SNL_MSU_DOE_Composite-Materials-Database_Wind_29pt0.xlsx" and "Optidat UPWIND 28_3_2017.xls") in the folder. Any derived database should be directly based on the original files instead of our merged database. We are not responsible for the accuracy of the testing records.

File: data/composite_database_10082023.csv (part 10 of 36)
Data source,Material_Code,Sequence,Resin Type,Waveform,Control,Fiber Volume Fraction,Fiber Weight Fraction,Fiber Weight Fraction (0-deg),Fiber Weight Fraction (45-deg),Fiber Weight Fraction (90-deg),Fiber Weight Fraction (Other Dir.),Thickness,Tab Thickness,Width,Length,Load Length,Area,Maximum Stress,Minimum Stress,Maximum Strain,Minimum Strain,R-value,Frequency,Ultimate Tensile Stress,Ultimate Compressive Stress,Tensile Modulus,Compressive Modulus,Ultimate Tensile Strain,Ultimate Compressive Strain,Cycles to Failure,log10(Cycles to Failure)
SNL/MSU/DOE,MD-TT1A-EP2-V(±45/0/±45/0/±45),45/-45/0/45/-45/0/45/-45,EP,UNK,UNK,54.0,,57.0,40.0,3.0,0.0,4.33,,,,,,345.0,34.5,1.32,,0.1,3.0,898.5,-696.5,,,,,96221.0,4.983269866100375
SNL/MSU/DOE,MD-TT1A-EP2-V(±45/0/±45/0/±45),45/-45/0/45/-45/0/45/-45,EP,UNK,UNK,54.0,,57.0,40.0,3.0,0.0,4.33,,,,,,241.0,24.1,0.98,,0.1,4.0,898.5,-696.5,,,,,2747438.0,6.438927900709108
SNL/MSU/DOE,MD-TT1A-EP2-V(±45/0/±45/0/±45),45/-45/0/45/-45/0/45/-45,EP,UNK,UNK,54.0,,57.0,40.0,3.0,0.0,4.33,,,,,,241.0,24.1,0.87,,0.1,4.0,898.5,-696.5,,,,,1383716.0,6.141046962744019
SNL/MSU/DOE,MD-TT1A-EP2-V(±45/0/±45/0/±45),45/-45/0/45/-45/0/45/-45,EP,UNK,UNK,54.0,,57.0,40.0,3.0,0.0,4.33,,,,,,276.0,27.6,1.0,,0.1,4.0,898.5,-696.5,,,,,309647.0,5.490866876724867
SNL/MSU/DOE,MD-TT1A-EP2-V(±45/0/±45/0/±45),45/-45/0/45/-45/0/45/-45,EP,UNK,UNK,54.0,,57.0,40.0,3.0,0.0,4.33,,,,,,276.0,27.6,1.0,,0.1,4.0,898.5,-696.5,,,,,694319.0,5.841559049862996
SNL/MSU/DOE,MD-TT1A-EP2-V(±45/0/±45/0/±45),45/-45/0/45/-45/0/45/-45,EP,UNK,UNK,54.0,,57.0,40.0,3.0,0.0,4.33,,,,,,276.0,27.6,1.01,,0.1,4.0,898.5,-696.5,,,,,371223.0,5.569634876123437
SNL/MSU/DOE,MD-TT1A-EP2-V(±45/0/±45/0/±45),45/-45/0/45/-45/0/45/-45,EP,UNK,UNK,54.0,,57.0,40.0,3.0,0.0,4.33,,,,,,414.0,41.40000000000001,1.49,,0.1,3.0,898.5,-696.5,,,,,22146.0,4.345295295579301
SNL/MSU/DOE,MD-TT1A-EP2-V(±45/0/±45/0/±45),45/-45/0/45/-45/0/45/-45,EP,UNK,UNK,54.0,,57.0,40.0,3.0,0.0,4.33,,,,,,414.0,41.40000000000001,1.49,,0.1,3.0,898.5,-696.5,,,,,8299.0,3.919025764587361
SNL/MSU/DOE,MD-TT1A-EP2-V(±45/0/±45/0/±45),45/-45/0/45/-45/0/45/-45,EP,UNK,UNK,54.0,,57.0,40.0,3.0,0.0,4.33,,,,,,345.0,34.5,1.24,,0.1,3.0,898.5,-696.5,,,,,185153.0,5.267530753236072
SNL/MSU/DOE,MD-TT1A-EP2-V(±45/0/±45/0/±45),45/-45/0/45/-45/0/45/-45,EP,UNK,UNK,54.0,,57.0,40.0,3.0,0.0,4.33,,,,,,-37.9,-379.0,,-1.35,10.0,1.7,898.5,-696.5,,,,,375727.0,5.57487240488421
SNL/MSU/DOE,MD-TT1A-EP2-V(±45/0/±45/0/±45),45/-45/0/45/-45/0/45/-45,EP,UNK,UNK,54.0,,57.0,40.0,3.0,0.0,4.33,,,,,,-37.9,-379.0,,-1.35,10.0,1.3,898.5,-696.5,,,,,96379.0,4.983982415877464
SNL/MSU/DOE,MD-TT1A-EP2-V(±45/0/±45/0/±45),45/-45/0/45/-45/0/45/-45,EP,UNK,UNK,54.0,,57.0,40.0,3.0,0.0,4.33,,,,,,-37.9,-379.0,,-1.35,10.0,1.5,898.5,-696.5,,,,,341286.0,5.533118473313938
SNL/MSU/DOE,MD-TT1A-EP2-V(±45/0/±45/0/±45),45/-45/0/45/-45/0/45/-45,EP,UNK,UNK,54.0,,57.0,40.0,3.0,0.0,4.33,,,,,,-44.8,-448.0,,-1.61,10.0,2.0,898.5,-696.5,,,,,3590.0,3.555094448578319
SNL/MSU/DOE,MD-TT1A-EP2-V(±45/0/±45/0/±45),45/-45/0/45/-45/0/45/-45,EP,UNK,UNK,54.0,,57.0,40.0,3.0,0.0,4.33,,,,,,-44.8,-448.0,,-1.61,10.0,2.0,898.5,-696.5,,,,,20773.0,4.317499221107131
SNL/MSU/DOE,MD-TT1A-EP2-V(±45/0/±45/0/±45),45/-45/0/45/-45/0/45/-45,EP,UNK,UNK,54.0,,57.0,40.0,3.0,0.0,4.33,,,,,,-44.8,-448.0,,-1.61,10.0,1.0,898.5,-696.5,,,,,232.0,2.3654879848909
SNL/MSU/DOE,MD-TT1A-EP1-V(±45/0/±45/0/±45),45/-45/0/45/-45/0/45/-45,EP,UNK,UNK,54.0,,57.0,40.0,3.0,0.0,4.34,,,,,,207.0,20.7,0.73,,0.1,4.0,849.9230769230769,-670.0,26.56923076923077,,3.267692307692307,,713677.0,5.853501700772568
SNL/MSU/DOE,MD-TT1A-EP1-V(±45/0/±45/0/±45),45/-45/0/45/-45/0/45/-45,EP,UNK,UNK,54.0,,57.0,40.0,3.0,0.0,4.34,,,,,,241.0,24.1,0.84,,0.1,3.0,849.9230769230769,-670.0,26.56923076923077,,3.267692307692307,,262924.0,5.419830230807149
SNL/MSU/DOE,MD-TT1A-EP1-V(±45/0/±45/0/±45),45/-45/0/45/-45/0/45/-45,EP,UNK,UNK,54.0,,57.0,40.0,3.0,0.0,4.34,,,,,,241.0,24.1,0.84,,0.1,3.0,849.9230769230769,-670.0,26.56923076923077,,3.267692307692307,,376843.0,5.576160452499919
SNL/MSU/DOE,MD-TT1A-EP1-V(±45/0/±45/0/±45),45/-45/0/45/-45/0/45/-45,EP,UNK,UNK,54.0,,57.0,40.0,3.0,0.0,4.34,,,,,,241.0,24.1,0.84,,0.1,3.0,849.9230769230769,-670.0,26.56923076923077,,3.267692307692307,,165066.0,5.217657627272371
SNL/MSU/DOE,MD-TT1A-EP1-V(±45/0/±45/0/±45),45/-45/0/45/-45/0/45/-45,EP,UNK,UNK,54.0,,57.0,40.0,3.0,0.0,4.34,,,,,,276.0,27.6,0.93,,0.1,2.0,849.9230769230769,-670.0,26.56923076923077,,3.267692307692307,,53536.0,4.7286459192823
SNL/MSU/DOE,MD-TT1A-EP1-V(±45/0/±45/0/±45),45/-45/0/45/-45/0/45/-45,EP,UNK,UNK,54.0,,57.0,40.0,3.0,0.0,4.34,,,,,,276.0,27.6,0.93,,0.1,3.0,849.9230769230769,-670.0,26.56923076923077,,3.267692307692307,,69800.0,4.843855422623161
SNL/MSU/DOE,MD-TT1A-EP1-V(±45/0/±45/0/±45),45/-45/0/45/-45/0/45/-45,EP,UNK,UNK,54.0,,57.0,40.0,3.0,0.0,4.34,,,,,,276.0,27.6,0.93,,0.1,2.0,849.9230769230769,-670.0,26.56923076923077,,3.267692307692307,,83536.0,4.921873675866641
SNL/MSU/DOE,MD-TT1A-EP1-V(±45/0/±45/0/±45),45/-45/0/45/-45/0/45/-45,EP,UNK,UNK,54.0,,57.0,40.0,3.0,0.0,4.34,,,,,,207.0,20.7,0.71,,0.1,4.0,849.9230769230769,-670.0,26.56923076923077,,3.267692307692307,,589709.0,5.770637755928579
SNL/MSU/DOE,MD-TT1A-EP1-V(±45/0/±45/0/±45),45/-45/0/45/-45/0/45/-45,EP,UNK,UNK,54.0,,57.0,40.0,3.0,0.0,4.34,,,,,,207.0,-207.0,0.73,-0.73,-1.0,1.5,849.9230769230769,-670.0,26.56923076923077,,3.267692307692307,,26412.0,4.421801288600973
SNL/MSU/DOE,MD-TT1A-EP1-V(±45/0/±45/0/±45),45/-45/0/45/-45/0/45/-45,EP,UNK,UNK,54.0,,57.0,40.0,3.0,0.0,4.34,,,,,,276.0,-276.0,1.0,-1.0,-1.0,1.5,849.9230769230769,-670.0,26.56923076923077,,3.267692307692307,,6592.0,3.81901719868906
SNL/MSU/DOE,MD-TT1A-EP1-V(±45/0/±45/0/±45),45/-45/0/45/-45/0/45/-45,EP,UNK,UNK,54.0,,57.0,40.0,3.0,0.0,4.34,,,,,,345.0,-345.0,1.24,-1.24,-1.0,1.0,849.9230769230769,-670.0,26.56923076923077,,3.267692307692307,,797.0,2.901458321396112
SNL/MSU/DOE,MD-TT1A-EP1-V(±45/0/±45/0/±45),45/-45/0/45/-45/0/45/-45,EP,UNK,UNK,54.0,,57.0,40.0,3.0,0.0,4.34,,,,,,-34.5,-345.0,,-1.24,10.0,2.5,849.9230769230769,-670.0,26.56923076923077,,3.267692307692307,,154265.0,5.188267403502704
SNL/MSU/DOE,MD-TT1A-EP1-V(±45/0/±45/0/±45),45/-45/0/45/-45/0/45/-45,EP,UNK,UNK,54.0,,57.0,40.0,3.0,0.0,4.34,,,,,,-34.5,-345.0,,-1.24,10.0,2.5,849.9230769230769,-670.0,26.56923076923077,,3.267692307692307,,1774840.0,6.249159207954997
SNL/MSU/DOE,MD-TT1A-EP1-V(±45/0/±45/0/±45),45/-45/0/45/-45/0/45/-45,EP,UNK,UNK,54.0,,57.0,40.0,3.0,0.0,4.34,,,,,,-34.5,-345.0,,-1.24,10.0,2.0,849.9230769230769,-670.0,26.56923076923077,,3.267692307692307,,92347.0,4.965422791442657
SNL/MSU/DOE,MD-TT1A-EP1-V(±45/0/±45/0/±45),45/-45/0/45/-45/0/45/-45,EP,UNK,UNK,54.0,,57.0,40.0,3.0,0.0,4.34,,,,,,-37.9,-379.0,,-1.35,10.0,2.0,849.9230769230769,-670.0,26.56923076923077,,3.267692307692307,,95993.0,4.982239564579003
SNL/MSU/DOE,MD-TT1A-EP1-V(±45/0/±45/0/±45),45/-45/0/45/-45/0/45/-45,EP,UNK,UNK,54.0,,57.0,40.0,3.0,0.0,4.34,,,,,,-37.9,-379.0,,-1.35,10.0,1.5,849.9230769230769,-670.0,26.56923076923077,,3.267692307692307,,90558.0,4.956926822429054
SNL/MSU/DOE,MD-TT1A-EP1-V(±45/0/±45/0/±45),45/-45/0/45/-45/0/45/-45,EP,UNK,UNK,54.0,,57.0,40.0,3.0,0.0,4.34,,,,,,-37.9,-379.0,,-1.35,10.0,1.5,849.9230769230769,-670.0,26.56923076923077,,3.267692307692307,,154549.0,5.189066199332117
SNL/MSU/DOE,MD-TT1A-EP1-V(±45/0/±45/0/±45),45/-45/0/45/-45/0/45/-45,EP,UNK,UNK,54.0,,57.0,40.0,3.0,0.0,4.34,,,,,,-37.9,-379.0,,-1.35,10.0,1.7,849.9230769230769,-670.0,26.56923076923077,,3.267692307692307,,66.0,1.819543935541869
SNL/MSU/DOE,MD-TT1A-EP1-V(±45/0/±45/0/±45),45/-45/0/45/-45/0/45/-45,EP,UNK,UNK,54.0,,57.0,40.0,3.0,0.0,4.34,,,,,,-37.9,-379.0,,-1.35,10.0,1.7,849.9230769230769,-670.0,26.56923076923077,,3.267692307692307,,66.0,1.819543935541869
SNL/MSU/DOE,MD-TT1A-EP1-V(±45/0/±45/0/±45),45/-45/0/45/-45/0/45/-45,EP,UNK,UNK,54.0,,57.0,40.0,3.0,0.0,4.34,,,,,,-37.9,-379.0,,-1.35,10.0,1.5,849.9230769230769,-670.0,26.56923076923077,,3.267692307692307,,154549.0,5.189066199332117
SNL/MSU/DOE,MD-TT1A-EP1-V(±45/0/±45/0/±45),45/-45/0/45/-45/0/45/-45,EP,UNK,UNK,54.0,,57.0,40.0,3.0,0.0,4.34,,,,,,-37.9,-379.0,,-1.35,10.0,1.5,849.9230769230769,-670.0,26.56923076923077,,3.267692307692307,,90558.0,4.956926822429054
SNL/MSU/DOE,MD-TT1A-EP1-V(±45/0/±45/0/±45),45/-45/0/45/-45/0/45/-45,EP,UNK,UNK,54.0,,57.0,40.0,3.0,0.0,4.34,,,,,,-37.9,-379.0,,-1.35,10.0,1.5,849.9230769230769,-670.0,26.56923076923077,,3.267692307692307,,95993.0,4.982239564579003
SNL/MSU/DOE,MD-TT1A-EP1-V(±45/0/±45/0/±45),45/-45/0/45/-45/0/45/-45,EP,UNK,UNK,54.0,,57.0,40.0,3.0,0.0,4.34,,,,,,276.0,27.6,1.0,,0.1,3.0,849.9230769230769,-670.0,26.56923076923077,,3.267692307692307,,185385.0,5.268074591292993
SNL/MSU/DOE,MD-TT1A-EP1-V(±45/0/±45/0/±45),45/-45/0/45/-45/0/45/-45,EP,UNK,UNK,54.0,,57.0,40.0,3.0,0.0,4.34,,,,,,276.0,27.6,1.02,,0.1,3.0,849.9230769230769,-670.0,26.56923076923077,,3.267692307692307,,73226.0,4.864665311272264
SNL/MSU/DOE,MD-TT1A-EP1-V(±45/0/±45/0/±45),45/-45/0/45/-45/0/45/-45,EP,UNK,UNK,54.0,,57.0,40.0,3.0,0.0,4.34,,,,,,276.0,27.6,1.0,,0.1,3.0,849.9230769230769,-670.0,26.56923076923077,,3.267692307692307,,192327.0,5.284040257342451
SNL/MSU/DOE,MD-TT1A-EP1-V(±45/0/±45/0/±45),45/-45/0/45/-45/0/45/-45,EP,UNK,UNK,54.0,,57.0,40.0,3.0,0.0,4.34,,,,,,276.0,27.6,1.01,,0.1,3.0,849.9230769230769,-670.0,26.56923076923077,,3.267692307692307,,166999.0,5.222713870574037
SNL/MSU/DOE,MD-TT1A-EP1-V(±45/0/±45/0/±45),45/-45/0/45/-45/0/45/-45,EP,UNK,UNK,48.0,,57.0,40.0,3.0,0.0,5.04,,,,,,276.0,27.6,1.12,,0.1,3.5,849.9230769230769,-670.0,26.56923076923077,,3.267692307692307,,208338.0,5.318768490711853
SNL/MSU/DOE,MD-TT1A-EP1-V(±45/0/±45/0/±45),45/-45/0/45/-45/0/45/-45,EP,UNK,UNK,48.0,,57.0,40.0,3.0,0.0,5.04,,,,,,276.0,27.6,1.1,,0.1,3.5,849.9230769230769,-670.0,26.56923076923077,,3.267692307692307,,91392.0,4.960908181424043
SNL/MSU/DOE,MD-TT1A-EP1-V(±45/0/±45/0/±45),45/-45/0/45/-45/0/45/-45,EP,UNK,UNK,48.0,,57.0,40.0,3.0,0.0,5.04,,,,,,276.0,27.6,1.1,,0.1,3.5,849.9230769230769,-670.0,26.56923076923077,,3.267692307692307,,104466.0,5.018974965901309
SNL/MSU/DOE,MD-TT1A-EP1-V(±45/0/±45/0/±45),45/-45/0/45/-45/0/45/-45,EP,UNK,UNK,48.0,,57.0,40.0,3.0,0.0,5.04,,,,,,276.0,27.6,1.1,,0.1,3.5,849.9230769230769,-670.0,26.56923076923077,,3.267692307692307,,134584.0,5.128993431918103
SNL/MSU/DOE,MD-TT2-EP1-V(±45/0/0/0/±45),45/-45/0/0/0/45/-45,EP,UNK,UNK,51.0,,61.0,31.0,4.0,4.0,6.77,,,,,,414.0,41.40000000000001,1.81,,0.1,1.5,812.0,,28.5,,3.233333333333333,,5370.0,3.729974285699555
SNL/MSU/DOE,MD-TT2-EP1-V(±45/0/0/0/±45),45/-45/0/0/0/45/-45,EP,UNK,UNK,51.0,,61.0,31.0,4.0,4.0,6.77,,,,,,414.0,41.40000000000001,1.81,,0.1,1.5,812.0,,28.5,,3.233333333333333,,8779.0,3.94344504902503
SNL/MSU/DOE,MD-TT2-EP1-V(±45/0/0/0/±45),45/-45/0/0/0/45/-45,EP,UNK,UNK,51.0,,61.0,31.0,4.0,4.0,6.77,,,,,,414.0,41.40000000000001,1.81,,0.1,1.5,812.0,,28.5,,3.233333333333333,,4255.0,3.628899564420607
SNL/MSU/DOE,MD-TT2-EP1-V(±45/0/0/0/±45),45/-45/0/0/0/45/-45,EP,UNK,UNK,51.0,,61.0,31.0,4.0,4.0,6.77,,,,,,345.0,34.5,1.37,,0.1,2.0,812.0,,28.5,,3.233333333333333,,38793.0,4.588753366428262
SNL/MSU/DOE,MD-TT2-EP1-V(±45/0/0/0/±45),45/-45/0/0/0/45/-45,EP,UNK,UNK,51.0,,61.0,31.0,4.0,4.0,6.77,,,,,,276.0,27.6,0.9,,0.1,2.0,812.0,,28.5,,3.233333333333333,,191389.0,5.281916973270588
SNL/MSU/DOE,MD-TT2-EP1-V(±45/0/0/0/±45),45/-45/0/0/0/45/-45,EP,UNK,UNK,51.0,,61.0,31.0,4.0,4.0,6.77,,,,,,276.0,27.6,0.9,,0.1,2.0,812.0,,28.5,,3.233333333333333,,136239.0,5.134301447226449
SNL/MSU/DOE,MD-TT2-EP1-V(±45/0/0/0/±45),45/-45/0/0/0/45/-45,EP,UNK,UNK,51.0,,61.0,31.0,4.0,4.0,6.77,,,,,,207.0,20.7,0.68,,0.1,3.0,812.0,,28.5,,3.233333333333333,,859061.0,5.934024003205871
SNL/MSU/DOE,MD-TT2-EP1-V(±45/0/0/0/±45),45/-45/0/0/0/45/-45,EP,UNK,UNK,51.0,,61.0,31.0,4.0,4.0,6.77,,,,,,207.0,20.7,0.68,,0.1,5.0,812.0,,28.5,,3.233333333333333,,1726320.0,6.237121302012392
SNL/MSU/DOE,MD-TT2-EP1-V(±45/0/0/0/±45),45/-45/0/0/0/45/-45,EP,UNK,UNK,50.0,,61.0,31.0,4.0,4.0,6.91,,,,,,345.0,34.5,1.37,,0.1,1.0,812.0,,28.5,,3.233333333333333,,24924.0,4.396617742582724
SNL/MSU/DOE,MD-TT2-EP1-V(±45/0/0/0/±45),45/-45/0/0/0/45/-45,EP,UNK,UNK,50.0,,61.0,31.0,4.0,4.0,6.91,,,,,,345.0,34.5,1.37,,0.1,1.0,812.0,,28.5,,3.233333333333333,,23933.0,4.378997140810852
SNL/MSU/DOE,MD-TT2-EP1-V(±45/0/0/0/±45),45/-45/0/0/0/45/-45,EP,UNK,UNK,50.0,,61.0,31.0,4.0,4.0,6.91,,,,,,276.0,27.6,0.9,,0.1,4.0,812.0,,28.5,,3.233333333333333,,213378.0,5.329149640153425
SNL/MSU/DOE,MD-TT2-EP1-V(±45/0/0/0/±45),45/-45/0/0/0/45/-45,EP,UNK,UNK,50.0,,61.0,31.0,4.0,4.0,6.91,,,,,,276.0,27.6,0.9,,0.1,4.0,812.0,,28.5,,3.233333333333333,,113861.0,5.056374993743707
SNL/MSU/DOE,MD-TT2-EP1-V(±45/0/0/0/±45),45/-45/0/0/0/45/-45,EP,UNK,UNK,50.0,,61.0,31.0,4.0,4.0,6.91,,,,,,276.0,27.6,0.9,,0.1,4.0,812.0,,28.5,,3.233333333333333,,199555.0,5.300062613829916
SNL/MSU/DOE,MD-TT2-EP1-V(±45/0/0/0/±45),45/-45/0/0/0/45/-45,EP,UNK,UNK,50.0,,61.0,31.0,4.0,4.0,6.91,,,,,,276.0,27.6,0.9,,0.1,4.0,812.0,,28.5,,3.233333333333333,,158817.0,5.200896988084997
SNL/MSU/DOE,MD-TT5-EP1-P((±45)2/(0)2)S,45/-45/45/-45/0/0/0/0/-45/45/-45/45,EP,UNK,UNK,57.0,,56.0,39.0,2.0,3.0,5.64,,,,,,414.0,41.40000000000001,1.57,,0.1,2.0,773.0,,30.225,,3.39,,9838.0,3.992906818223313
SNL/MSU/DOE,MD-TT5-EP1-P((±45)2/(0)2)S,45/-45/45/-45/0/0/0/0/-45/45/-45/45,EP,UNK,UNK,57.0,,56.0,39.0,2.0,3.0,5.64,,,,,,414.0,41.40000000000001,1.57,,0.1,2.0,773.0,,30.225,,3.39,,12383.0,4.09282587292398
SNL/MSU/DOE,MD-TT5-EP1-P((±45)2/(0)2)S,45/-45/45/-45/0/0/0/0/-45/45/-45/45,EP,UNK,UNK,57.0,,56.0,39.0,2.0,3.0,5.64,,,,,,414.0,41.40000000000001,1.57,,0.1,2.0,773.0,,30.225,,3.39,,12822.0,4.107955772547713
SNL/MSU/DOE,MD-TT5-EP1-P((±45)2/(0)2)S,45/-45/45/-45/0/0/0/0/-45/45/-45/45,EP,UNK,UNK,57.0,,56.0,39.0,2.0,3.0,5.64,,,,,,345.0,34.5,1.33,,0.1,3.0,773.0,,30.225,,3.39,,44025.0,4.643699364639315
SNL/MSU/DOE,MD-TT5-EP1-P((±45)2/(0)2)S,45/-45/45/-45/0/0/0/0/-45/45/-45/45,EP,UNK,UNK,57.0,,56.0,39.0,2.0,3.0,5.64,,,,,,345.0,34.5,1.33,,0.1,3.0,773.0,,30.225,,3.39,,42485.0,4.628235622589084
SNL/MSU/DOE,MD-TT5-EP1-P((±45)2/(0)2)S,45/-45/45/-45/0/0/0/0/-45/45/-45/45,EP,UNK,UNK,57.0,,56.0,39.0,2.0,3.0,5.64,,,,,,345.0,34.5,1.33,,0.1,3.0,773.0,,30.225,,3.39,,46215.0,4.664782957372622
SNL/MSU/DOE,MD-TT5-EP1-P((±45)2/(0)2)S,45/-45/45/-45/0/0/0/0/-45/45/-45/45,EP,UNK,UNK,57.0,,56.0,39.0,2.0,3.0,5.64,,,,,,276.0,27.6,1.06,,0.1,3.0,773.0,,30.225,,3.39,,207160.0,5.316305902345857
SNL/MSU/DOE,MD-TT5-EP1-P((±45)2/(0)2)S,45/-45/45/-45/0/0/0/0/-45/45/-45/45,EP,UNK,UNK,57.0,,56.0,39.0,2.0,3.0,5.64,,,,,,276.0,27.6,1.06,,0.1,3.0,773.0,,30.225,,3.39,,265263.0,5.423676676983999
SNL/MSU/DOE,MD-TT5-EP1-P((±45)2/(0)2)S,45/-45/45/-45/0/0/0/0/-45/45/-45/45,EP,UNK,UNK,57.0,,56.0,39.0,2.0,3.0,5.64,,,,,,276.0,27.6,1.06,,0.1,4.0,773.0,,30.225,,3.39,,174752.0,5.24242215485545
SNL/MSU/DOE,MD-TT5-EP1-P((±45)2/(0)2)S,45/-45/45/-45/0/0/0/0/-45/45/-45/45,EP,UNK,UNK,57.0,,56.0,39.0,2.0,3.0,5.64,,,,,,207.0,20.7,0.8,,0.1,5.0,773.0,,30.225,,3.39,,2613830.0,6.417277338231987
SNL/MSU/DOE,MD-TT5-EP1-P((±45)2/(0)2)S,45/-45/45/-45/0/0/0/0/-45/45/-45/45,EP,UNK,UNK,57.0,,56.0,39.0,2.0,3.0,5.64,,,,,,207.0,20.7,0.8,,0.1,5.0,773.0,,30.225,,3.39,,1303070.0,6.114967746332054
SNL/MSU/DOE,MD-TT7-EP1-V(±45/0/±45/0/±45),45/-45/0/45/-45/0/45/-45,EP,UNK,UNK,48.0,,47.0,34.0,4.0,15.0,4.2,,,,,,345.0,34.5,1.67,,0.1,1.5,602.1666666666666,,25.13333333333334,,2.966666666666667,,7605.0,3.881099218389017
SNL/MSU/DOE,MD-TT7-EP1-V(±45/0/±45/0/±45),45/-45/0/45/-45/0/45/-45,EP,UNK,UNK,48.0,,47.0,34.0,4.0,15.0,4.2,,,,,,345.0,34.5,1.67,,0.1,1.5,602.1666666666666,,25.13333333333334,,2.966666666666667,,8711.0,3.940068013739352
SNL/MSU/DOE,MD-TT7-EP1-V(±45/0/±45/0/±45),45/-45/0/45/-45/0/45/-45,EP,UNK,UNK,48.0,,47.0,34.0,4.0,15.0,4.2,,,,,,345.0,34.5,1.67,,0.1,1.5,602.1666666666666,,25.13333333333334,,2.966666666666667,,15786.0,4.198272098469347
SNL/MSU/DOE,MD-TT7-EP1-V(±45/0/±45/0/±45),45/-45/0/45/-45/0/45/-45,EP,UNK,UNK,48.0,,47.0,34.0,4.0,15.0,4.2,,,,,,276.0,27.6,1.34,,0.1,1.5,602.1666666666666,,25.13333333333334,,2.966666666666667,,58243.0,4.765243736667111
SNL/MSU/DOE,MD-TT7-EP1-V(±45/0/±45/0/±45),45/-45/0/45/-45/0/45/-45,EP,UNK,UNK,48.0,,47.0,34.0,4.0,15.0,4.2,,,,,,276.0,27.6,1.34,,0.1,2.5,602.1666666666666,,25.13333333333334,,2.966666666666667,,47094.0,4.672965579466944
SNL/MSU/DOE,MD-TT7-EP1-V(±45/0/±45/0/±45),45/-45/0/45/-45/0/45/-45,EP,UNK,UNK,48.0,,47.0,34.0,4.0,15.0,4.2,,,,,,276.0,27.6,1.34,,0.1,4.0,602.1666666666666,,25.13333333333334,,2.966666666666667,,42120.0,4.624488362513449
SNL/MSU/DOE,MD-TT7-EP1-V(±45/0/±45/0/±45),45/-45/0/45/-45/0/45/-45,EP,UNK,UNK,48.0,,47.0,34.0,4.0,15.0,4.2,,,,,,207.0,20.7,1.04,,0.1,4.0,602.1666666666666,,25.13333333333334,,2.966666666666667,,367714.0,5.56551016510683
SNL/MSU/DOE,MD-TT7-EP1-V(±45/0/±45/0/±45),45/-45/0/45/-45/0/45/-45,EP,UNK,UNK,48.0,,47.0,34.0,4.0,15.0,4.2,,,,,,207.0,20.7,1.04,,0.1,4.0,602.1666666666666,,25.13333333333334,,2.966666666666667,,501537.0,5.700302977841161
SNL/MSU/DOE,MD-TT7-EP1-V(±45/0/±45/0/±45),45/-45/0/45/-45/0/45/-45,EP,UNK,UNK,48.0,,47.0,34.0,4.0,15.0,4.2,,,,,,207.0,20.7,1.04,,0.1,4.0,602.1666666666666,,25.13333333333334,,2.966666666666667,,425203.0,5.628596320006596
SNL/MSU/DOE,MD-TT7-EP1-V(±45/0/±45/0/±45),45/-45/0/45/-45/0/45/-45,EP,UNK,UNK,48.0,,47.0,34.0,4.0,15.0,4.2,,,,,,172.0,17.2,0.76,,0.1,5.0,602.1666666666666,,25.13333333333334,,2.966666666666667,,3126391.0,6.495043291828865
SNL/MSU/DOE,TRIAX-OC1800-EP1(±45/0)(±45/0),45/-45/0/45/-45/0,EP,UNK,UNK,55.0,,50.0,50.0,0.0,0.0,2.6,,,,,,414.0,41.40000000000001,1.63,,0.1,1.0,628.0,,29.7,,2.703333333333333,,3816.0,3.581608366032058
SNL/MSU/DOE,TRIAX-OC1800-EP1(±45/0)(±45/0),45/-45/0/45/-45/0,EP,UNK,UNK,55.0,,50.0,50.0,0.0,0.0,2.6,,,,,,414.0,41.40000000000001,1.63,,0.1,1.0,628.0,,29.7,,2.703333333333333,,4137.0,3.616685520895512
SNL/MSU/DOE,TRIAX-OC1800-EP1(±45/0)(±45/0),45/-45/0/45/-45/0,EP,UNK,UNK,55.0,,50.0,50.0,0.0,0.0,2.6,,,,,,345.0,34.5,1.32,,0.1,1.0,628.0,,29.7,,2.703333333333333,,17255.0,4.236914963627505
SNL/MSU/DOE,TRIAX-OC1800-EP1(±45/0)(±45/0),45/-45/0/45/-45/0,EP,UNK,UNK,55.0,,50.0,50.0,0.0,0.0,2.6,,,,,,345.0,34.5,1.32,,0.1,1.0,628.0,,29.7,,2.703333333333333,,16112.0,4.207149453209543
SNL/MSU/DOE,TRIAX-OC1800-EP1(±45/0)(±45/0),45/-45/0/45/-45/0,EP,UNK,UNK,55.0,,50.0,50.0,0.0,0.0,2.6,,,,,,345.0,34.5,1.32,,0.1,1.0,628.0,,29.7,,2.703333333333333,,17175.0,4.234896745731588
SNL/MSU/DOE,TRIAX-OC1800-EP1(±45/0)(±45/0),45/-45/0/45/-45/0,EP,UNK,UNK,55.0,,50.0,50.0,0.0,0.0,2.6,,,,,,276.0,27.6,1.02,,0.1,2.0,628.0,,29.7,,2.703333333333333,,78754.0,4.896272621303674
SNL/MSU/DOE,TRIAX-OC1800-EP1(±45/0)(±45/0),45/-45/0/45/-45/0,EP,UNK,UNK,55.0,,50.0,50.0,0.0,0.0,2.6,,,,,,276.0,27.6,1.02,,0.1,2.0,628.0,,29.7,,2.703333333333333,,51442.0,4.711317845065442
SNL/MSU/DOE,TRIAX-OC1800-EP1(±45/0)(±45/0),45/-45/0/45/-45/0,EP,UNK,UNK,55.0,,50.0,50.0,0.0,0.0,2.6,,,,,,276.0,27.6,1.02,,0.1,2.0,628.0,,29.7,,2.703333333333333,,93438.0,4.970523533982155
SNL/MSU/DOE,TRIAX-OC1800-EP1(±45/0)(±45/0),45/-45/0/45/-45/0,EP,UNK,UNK,55.0,,50.0,50.0,0.0,0.0,2.6,,,,,,207.0,20.7,0.75,,0.1,3.0,628.0,,29.7,,2.703333333333333,,312570.0,5.494947292750087
SNL/MSU/DOE,TRIAX-OC1800-EP1(±45/0)(±45/0),45/-45/0/45/-45/0,EP,UNK,UNK,55.0,,50.0,50.0,0.0,0.0,2.6,,,,,,207.0,20.7,0.75,,0.1,3.0,628.0,,29.7,,2.703333333333333,,477408.0,5.678889692271794
SNL/MSU/DOE,TRIAX-OC1800-EP1(±45/0)(±45/0),45/-45/0/45/-45/0,EP,UNK,UNK,55.0,,50.0,50.0,0.0,0.0,2.6,,,,,,207.0,20.7,0.75,,0.1,2.0,628.0,,29.7,,2.703333333333333,,429787.0,5.633253275013847
SNL/MSU/DOE,TRIAX-OC1800-EP1(±45/0)S,45/-45/0/0/-45/45,EP,UNK,UNK,57.0,,50.0,50.0,0.0,0.0,2.51,,,,,,414.0,41.40000000000001,1.63,,0.1,1.0,611.0,,29.03333333333333,,2.566666666666666,,5076.0,3.705521613422667
SNL/MSU/DOE,TRIAX-OC1800-EP1(±45/0)S,45/-45/0/0/-45/45,EP,UNK,UNK,57.0,,50.0,50.0,0.0,0.0,2.51,,,,,,414.0,41.40000000000001,1.63,,0.1,1.0,611.0,,29.03333333333333,,2.566666666666666,,4879.0,3.688330818112266
SNL/MSU/DOE,TRIAX-OC1800-EP1(±45/0)S,45/-45/0/0/-45/45,EP,UNK,UNK,57.0,,50.0,50.0,0.0,0.0,2.51,,,,,,414.0,41.40000000000001,1.63,,0.1,1.0,611.0,,29.03333333333333,,2.566666666666666,,7220.0,3.858537197569639
SNL/MSU/DOE,TRIAX-OC1800-EP1(±45/0)S,45/-45/0/0/-45/45,EP,UNK,UNK,57.0,,50.0,50.0,0.0,0.0,2.51,,,,,,345.0,34.5,1.31,,0.1,2.0,611.0,,29.03333333333333,,2.566666666666666,,29404.0,4.468406414077564
SNL/MSU/DOE,TRIAX-OC1800-EP1(±45/0)S,45/-45/0/0/-45/45,EP,UNK,UNK,57.0,,50.0,50.0,0.0,0.0,2.51,,,,,,345.0,34.5,1.33,,0.1,2.0,611.0,,29.03333333333333,,2.566666666666666,,17974.0,4.254644737354622
SNL/MSU/DOE,TRIAX-OC1800-EP1(±45/0)S,45/-45/0/0/-45/45,EP,UNK,UNK,57.0,,50.0,50.0,0.0,0.0,2.51,,,,,,345.0,34.5,1.32,,0.1,2.0,611.0,,29.03333333333333,,2.566666666666666,,17035.0,4.231342137903896
SNL/MSU/DOE,TRIAX-OC1800-EP1(±45/0)S,45/-45/0/0/-45/45,EP,UNK,UNK,57.0,,50.0,50.0,0.0,0.0,2.51,,,,,,276.0,27.6,1.02,,0.1,2.0,611.0,,29.03333333333333,,2.566666666666666,,91439.0,4.961131467859047
SNL/MSU/DOE,TRIAX-OC1800-EP1(±45/0)S,45/-45/0/0/-45/45,EP,UNK,UNK,57.0,,50.0,50.0,0.0,0.0,2.51,,,,,,276.0,27.6,1.03,,0.1,2.0,611.0,,29.03333333333333,,2.566666666666666,,86097.0,4.934988018978109
SNL/MSU/DOE,TRIAX-OC1800-EP1(±45/0)S,45/-45/0/0/-45/45,EP,UNK,UNK,57.0,,50.0,50.0,0.0,0.0,2.51,,,,,,276.0,27.6,1.02,,0.1,2.0,611.0,,29.03333333333333,,2.566666666666666,,63694.0,4.804098523550111
SNL/MSU/DOE,TRIAX-OC1800-EP1(±45/0)S,45/-45/0/0/-45/45,EP,UNK,UNK,57.0,,50.0,50.0,0.0,0.0,2.51,,,,,,207.0,20.7,0.76,,0.1,3.0,611.0,,29.03333333333333,,2.566666666666666,,705961.0,5.848780709617482
SNL/MSU/DOE,TRIAX-OC1800-EP1(±45/0)S,45/-45/0/0/-45/45,EP,UNK,UNK,57.0,,50.0,50.0,0.0,0.0,2.51,,,,,,207.0,20.7,0.75,,0.1,4.0,611.0,,29.03333333333333,,2.566666666666666,,931955.0,5.969394942693566
SNL/MSU/DOE,TRIAX-OC1800-EP1(±45/0)S,45/-45/0/0/-45/45,EP,UNK,UNK,57.0,,50.0,50.0,0.0,0.0,2.51,,,,,,207.0,20.7,0.75,,0.1,4.0,611.0,,29.03333333333333,,2.566666666666666,,2695227.0,6.430595348630632
SNL/MSU/DOE,TRIAX-S1200-EP1(±45/0)S,45/-45/0/0/-45/45,EP,UNK,UNK,56.0,,48.0,51.0,0.0,1.0,1.63,,,,,,414.0,41.40000000000001,1.74,,0.1,1.0,589.0,,26.7,,2.635,,3977.0,3.59955559098598
SNL/MSU/DOE,TRIAX-S1200-EP1(±45/0)S,45/-45/0/0/-45/45,EP,UNK,UNK,56.0,,48.0,51.0,0.0,1.0,1.63,,,,,,414.0,41.40000000000001,1.74,,0.1,1.0,589.0,,26.7,,2.635,,2595.0,3.414137362184477
SNL/MSU/DOE,TRIAX-S1200-EP1(±45/0)S,45/-45/0/0/-45/45,EP,UNK,UNK,56.0,,48.0,51.0,0.0,1.0,1.63,,,,,,414.0,41.40000000000001,1.74,,0.1,1.0,589.0,,26.7,,2.635,,2439.0,3.387211800313731
SNL/MSU/DOE,TRIAX-S1200-EP1(±45/0)S,45/-45/0/0/-45/45,EP,UNK,UNK,56.0,,48.0,51.0,0.0,1.0,1.63,,,,,,276.0,27.6,1.12,,0.1,3.0,589.0,,26.7,,2.635,,84556.0,4.927144430082052
SNL/MSU/DOE,TRIAX-S1200-EP1(±45/0)S,45/-45/0/0/-45/45,EP,UNK,UNK,56.0,,48.0,51.0,0.0,1.0,1.63,,,,,,276.0,27.6,1.12,,0.1,3.0,589.0,,26.7,,2.635,,78222.0,4.893328915909893
SNL/MSU/DOE,TRIAX-S1200-EP1(±45/0)S,45/-45/0/0/-45/45,EP,UNK,UNK,56.0,,48.0,51.0,0.0,1.0,1.63,,,,,,276.0,27.6,1.12,,0.1,3.0,589.0,,26.7,,2.635,,24347.0,4.386445455747283
SNL/MSU/DOE,TRIAX-S1200-EP1(±45/0)S,45/-45/0/0/-45/45,EP,UNK,UNK,56.0,,48.0,51.0,0.0,1.0,1.63,,,,,,207.0,20.7,0.82,,0.1,4.0,589.0,,26.7,,2.635,,266666.0,5.425967646534719
SNL/MSU/DOE,TRIAX-S1200-EP1(±45/0)S,45/-45/0/0/-45/45,EP,UNK,UNK,56.0,,48.0,51.0,0.0,1.0,1.63,,,,,,207.0,20.7,0.82,,0.1,4.0,589.0,,26.7,,2.635,,389699.0,5.59072929135841
SNL/MSU/DOE,TRIAX-S1200-EP1(±45/0)S,45/-45/0/0/-45/45,EP,UNK,UNK,56.0,,48.0,51.0,0.0,1.0,1.63,,,,,,207.0,20.7,0.82,,0.1,4.0,589.0,,26.7,,2.635,,280553.0,5.448014917047602
SNL/MSU/DOE,TRIAX-S800-EP1(±45/0)S,45/-45/0/0/-45/45,EP,UNK,UNK,45.0,,49.0,50.0,0.0,1.0,1.33,,,,,,345.0,34.5,1.6,,0.1,1.0,614.3333333333334,,23.56666666666667,,2.991666666666667,,1757.0,3.244771761495295
SNL/MSU/DOE,TRIAX-S800-EP1(±45/0)S,45/-45/0/0/-45/45,EP,UNK,UNK,45.0,,49.0,50.0,0.0,1.0,1.33,,,,,,345.0,34.5,1.6,,0.1,1.0,614.3333333333334,,23.56666666666667,,2.991666666666667,,4649.0,3.667359546183087
SNL/MSU/DOE,TRIAX-S800-EP1(±45/0)S,45/-45/0/0/-45/45,EP,UNK,UNK,45.0,,49.0,50.0,0.0,1.0,1.33,,,,,,345.0,34.5,1.6,,0.1,1.0,614.3333333333334,,23.56666666666667,,2.991666666666667,,1617.0,3.208710019906401
SNL/MSU/DOE,TRIAX-S800-EP1(±45/0)S,45/-45/0/0/-45/45,EP,UNK,UNK,45.0,,49.0,50.0,0.0,1.0,1.33,,,,,,276.0,27.6,1.26,,0.1,2.0,614.3333333333334,,23.56666666666667,,2.991666666666667,,14220.0,4.152899596393747
SNL/MSU/DOE,TRIAX-S800-EP1(±45/0)S,45/-45/0/0/-45/45,EP,UNK,UNK,45.0,,49.0,50.0,0.0,1.0,1.33,,,,,,276.0,27.6,1.26,,0.1,2.0,614.3333333333334,,23.56666666666667,,2.991666666666667,,6765.0,3.830267800933642
SNL/MSU/DOE,TRIAX-S800-EP1(±45/0)S,45/-45/0/0/-45/45,EP,UNK,UNK,45.0,,49.0,50.0,0.0,1.0,1.33,,,,,,276.0,27.6,1.26,,0.1,2.0,614.3333333333334,,23.56666666666667,,2.991666666666667,,15469.0,4.189462239457662
SNL/MSU/DOE,TRIAX-S800-EP1(±45/0)S,45/-45/0/0/-45/45,EP,UNK,UNK,45.0,,49.0,50.0,0.0,1.0,1.33,,,,,,207.0,20.7,0.92,,0.1,3.0,614.3333333333334,,23.56666666666667,,2.991666666666667,,48796.0,4.688384222635348
SNL/MSU/DOE,TRIAX-S800-EP1(±45/0)S,45/-45/0/0/-45/45,EP,UNK,UNK,45.0,,49.0,50.0,0.0,1.0,1.33,,,,,,207.0,20.7,0.92,,0.1,3.0,614.3333333333334,,23.56666666666667,,2.991666666666667,,101588.0,5.006842410294605
SNL/MSU/DOE,TRIAX-S800-EP1(±45/0)S,45/-45/0/0/-45/45,EP,UNK,UNK,45.0,,49.0,50.0,0.0,1.0,1.33,,,,,,207.0,20.7,0.92,,0.1,3.0,614.3333333333334,,23.56666666666667,,2.991666666666667,,81469.0,4.910992385549046
SNL/MSU/DOE,TRIAX-S800-EP1(±45/0)S,45/-45/0/0/-45/45,EP,UNK,UNK,45.0,,49.0,50.0,0.0,1.0,1.33,,,,,,159.0,15.9,0.69,,0.1,4.0,614.3333333333334,,23.56666666666667,,2.991666666666667,,510522.0,5.708014461942484
SNL/MSU/DOE,TRIAX-S800-EP1(±45/0)S,45/-45/0/0/-45/45,EP,UNK,UNK,45.0,,49.0,50.0,0.0,1.0,1.33,,,,,,159.0,15.9,0.69,,0.1,4.0,614.3333333333334,,23.56666666666667,,2.991666666666667,,398323.0,5.600235384201675
SNL/MSU/DOE,TRIAX-S800-EP1(±45/0)S,45/-45/0/0/-45/45,EP,UNK,UNK,45.0,,49.0,50.0,0.0,1.0,1.33,,,,,,159.0,15.9,0.69,,0.1,4.0,614.3333333333334,,23.56666666666667,,2.991666666666667,,341142.0,5.532935191249538
SNL/MSU/DOE,UNI-A[0]5,0/0/0/0/0,PE,UNK,UNK,30.0,,100.0,0.0,0.0,0.0,3.68,,25.0,,,,125.0,12.5,,,0.1,10.0,567.125,-313.3333333333333,21.58,,2.558,,1996768.0,6.300327608099095
SNL/MSU/DOE,UNI-A[0]5,0/0/0/0/0,PE,UNK,UNK,30.0,,100.0,0.0,0.0,0.0,3.68,,25.0,,,,190.0,19.0,,,0.1,5.0,567.125,-313.3333333333333,21.58,,2.558,,593319.0,5.773288256078956
SNL/MSU/DOE,UNI-A[0]5,0/0/0/0/0,PE,UNK,UNK,30.0,,100.0,0.0,0.0,0.0,3.68,,25.0,,,,335.0,33.5,,,0.1,1.0,567.125,-313.3333333333333,21.58,,2.558,,674.0,2.82865989653532
SNL/MSU/DOE,UNI-A[0]5,0/0/0/0/0,PE,UNK,UNK,30.0,,100.0,0.0,0.0,0.0,3.68,,50.0,,,,279.0,27.9,1.4,0.14,0.1,5.0,567.125,-313.3333333333333,21.58,,2.558,,17700.0,4.247973266361806
SNL/MSU/DOE,UNI-A[0]5,0/0/0/0/0,PE,UNK,UNK,30.0,,100.0,0.0,0.0,0.0,3.68,,50.0,,,,212.0,21.2,,,0.1,10.0,567.125,-313.3333333333333,21.58,,2.558,,138596.0,5.141750696343641
SNL/MSU/DOE,UNI-A[0]5,0/0/0/0/0,PE,UNK,UNK,30.0,,100.0,0.0,0.0,0.0,3.68,,50.0,,,,186.0,18.6,0.9,0.09,0.1,10.0,567.125,-313.3333333333333,21.58,,2.558,,1612585.0,6.207522615746401
SNL/MSU/DOE,UNI-A[0]5,0/0/0/0/0,PE,UNK,UNK,30.0,,100.0,0.0,0.0,0.0,3.68,,50.0,,,,186.0,18.6,0.85,0.085,0.1,10.0,567.125,-313.3333333333333,21.58,,2.558,,920132.0,5.963850134692756
SNL/MSU/DOE,UNI-A[0]5,0/0/0/0/0,PE,UNK,UNK,30.0,,100.0,0.0,0.0,0.0,3.68,,25.0,,,,345.0,34.5,1.63,0.163,0.1,2.0,567.125,-313.3333333333333,21.58,,2.558,,2080.0,3.318063334962762
SNL/MSU/DOE,UNI-A[0]5,0/0/0/0/0,PE,UNK,UNK,30.0,,100.0,0.0,0.0,0.0,3.68,,25.0,,,,345.0,34.5,1.44,0.144,0.1,2.0,567.125,-313.3333333333333,21.58,,2.558,,1244.0,3.0948203803548
SNL/MSU/DOE,UNI-A[0]5,0/0/0/0/0,PE,UNK,UNK,30.0,,100.0,0.0,0.0,0.0,3.68,,25.0,,,,345.0,34.5,1.35,0.135,0.1,2.0,567.125,-313.3333333333333,21.58,,2.558,,779.0,2.891537457672564
SNL/MSU/DOE,UNI-A[0]5,0/0/0/0/0,PE,UNK,UNK,30.0,,100.0,0.0,0.0,0.0,3.68,,25.0,,,,276.0,27.6,1.23,0.123,0.1,4.0,567.125,-313.3333333333333,21.58,,2.558,,19034.0,4.27953006497544
SNL/MSU/DOE,UNI-A[0]5,0/0/0/0/0,PE,UNK,UNK,30.0,,100.0,0.0,0.0,0.0,3.68,,25.0,,,,276.0,27.6,1.12,0.112,0.1,4.0,567.125,-313.3333333333333,21.58,,2.558,,38474.0,4.585167340650993
SNL/MSU/DOE,UNI-A[0]5,0/0/0/0/0,PE,UNK,UNK,30.0,,100.0,0.0,0.0,0.0,3.68,,25.0,,,,190.0,19.0,0.66,0.066,0.1,12.0,567.125,-313.3333333333333,21.58,,2.558,,18865901.0,7.275677551121122
SNL/MSU/DOE,UNI-A[0]5,0/0/0/0/0,PE,UNK,UNK,30.0,,100.0,0.0,0.0,0.0,3.68,,25.0,,,,276.0,27.6,1.2,0.12,0.1,5.0,567.125,-313.3333333333333,21.58,,2.558,,21100.0,4.324282455297693
SNL/MSU/DOE,UNI-A[0]5,0/0/0/0/0,PE,UNK,UNK,30.0,,100.0,0.0,0.0,0.0,3.68,,25.0,,,,207.0,20.7,,,0.1,12.0,567.125,-313.3333333333333,21.58,,2.558,,8266515.0,6.917322458130667
SNL/MSU/DOE,UNI-B[0]5,0/0/0/0/0,VE,UNK,UNK,25.0,,100.0,0.0,0.0,0.0,3.45,,25.0,,,,370.0,37.0,2.06,0.206,0.1,1.0,544.1111111111111,-287.2,21.8375,,2.71125,,2584.0,3.412292509323047
SNL/MSU/DOE,UNI-B[0]5,0/0/0/0/0,VE,UNK,UNK,25.0,,100.0,0.0,0.0,0.0,3.45,,25.0,,,,267.0,26.7,1.21,0.121,0.1,5.0,544.1111111111111,-287.2,21.8375,,2.71125,,9173.0,3.962511393507597
SNL/MSU/DOE,UNI-B[0]5,0/0/0/0/0,VE,UNK,UNK,25.0,,100.0,0.0,0.0,0.0,3.45,,25.0,,,,328.0,32.8,1.6,0.16,0.1,5.0,544.1111111111111,-287.2,21.8375,,2.71125,,2640.0,3.421603926869831
SNL/MSU/DOE,UNI-B[0]5,0/0/0/0/0,VE,UNK,UNK,25.0,,100.0,0.0,0.0,0.0,3.45,,25.0,,,,387.0,38.7,1.82,0.182,0.1,0.1,544.1111111111111,-287.2,21.8375,,2.71125,,7.0,0.8450980400142568
SNL/MSU/DOE,UNI-B[0]5,0/0/0/0/0,VE,UNK,UNK,25.0,,100.0,0.0,0.0,0.0,3.45,,25.0,,,,256.0,25.6,1.29,0.129,0.1,5.0,544.1111111111111,-287.2,21.8375,,2.71125,,38133.0,4.581300973440315
SNL/MSU/DOE,UNI-B[0]5,0/0/0/0/0,VE,UNK,UNK,25.0,,100.0,0.0,0.0,0.0,3.45,,25.0,,,,332.0,33.2,1.53,0.153,0.1,5.0,544.1111111111111,-287.2,21.8375,,2.71125,,2841.0,3.453471233722936
SNL/MSU/DOE,UNI-B[0]5,0/0/0/0/0,VE,UNK,UNK,25.0,,100.0,0.0,0.0,0.0,3.45,,25.0,,,,372.0,37.2,1.9,0.19,0.1,1.0,544.1111111111111,-287.2,21.8375,,2.71125,,415.0,2.618048096712093
SNL/MSU/DOE,UNI-B[0]5,0/0/0/0/0,VE,UNK,UNK,25.0,,100.0,0.0,0.0,0.0,3.45,,25.0,,,,321.0,32.1,1.6,0.16,0.1,5.0,544.1111111111111,-287.2,21.8375,,2.71125,,3008.0,3.478277831919605
SNL/MSU/DOE,UNI-B[0]5,0/0/0/0/0,VE,UNK,UNK,25.0,,100.0,0.0,0.0,0.0,3.45,,25.0,,,,321.0,32.1,1.4,0.14,0.1,4.0,544.1111111111111,-287.2,21.8375,,2.71125,,32640.0,4.513750150081823
SNL/MSU/DOE,UNI-B[0]5,0/0/0/0/0,VE,UNK,UNK,25.0,,100.0,0.0,0.0,0.0,3.45,,50.0,,,,229.0,22.9,1.08,0.108,0.1,10.0,544.1111111111111,-287.2,21.8375,,2.71125,,655147.0,5.816338756672763
SNL/MSU/DOE,UNI-B[0]5,0/0/0/0/0,VE,UNK,UNK,25.0,,100.0,0.0,0.0,0.0,3.45,,50.0,,,,343.0,34.3,2.12,0.212,0.1,1.0,544.1111111111111,-287.2,21.8375,,2.71125,,981.0,2.991669007379949
SNL/MSU/DOE,UNI-B[0]5,0/0/0/0/0,VE,UNK,UNK,25.0,,100.0,0.0,0.0,0.0,3.45,,50.0,,,,229.0,22.9,1.08,0.108,0.1,10.0,544.1111111111111,-287.2,21.8375,,2.71125,,16156.0,4.20833384449795
SNL/MSU/DOE,UNI-B[0]5,0/0/0/0/0,VE,UNK,UNK,25.0,,100.0,0.0,0.0,0.0,3.45,,50.0,,,,237.0,23.7,1.24,0.124,0.1,5.0,544.1111111111111,-287.2,21.8375,,2.71125,,206864.0,5.315684918110423
SNL/MSU/DOE,UNI-B[0]5,0/0/0/0/0,VE,UNK,UNK,25.0,,100.0,0.0,0.0,0.0,3.45,,50.0,,,,229.0,22.9,0.99,0.099,0.1,10.0,544.1111111111111,-287.2,21.8375,,2.71125,,671330.0,5.826936055114818
SNL/MSU/DOE,UNI-B[0]5,0/0/0/0/0,VE,UNK,UNK,25.0,,100.0,0.0,0.0,0.0,3.45,,50.0,,,,190.0,19.0,0.9,0.09,0.1,10.0,544.1111111111111,-287.2,21.8375,,2.71125,,2310849.0,6.363771567889625
SNL/MSU/DOE,UNI-B[0]5,0/0/0/0/0,VE,UNK,UNK,25.0,,100.0,0.0,0.0,0.0,3.45,,50.0,,,,188.0,18.8,0.79,0.079,0.1,10.0,544.1111111111111,-287.2,21.8375,,2.71125,,7475243.0,6.873625314968879
SNL/MSU/DOE,UNI-B[0]5,0/0/0/0/0,VE,UNK,UNK,25.0,,100.0,0.0,0.0,0.0,3.45,,25.0,,,,187.0,18.7,0.84,0.084,0.1,10.0,544.1111111111111,-287.2,21.8375,,2.71125,,2720584.0,6.434662139605382
SNL/MSU/DOE,UNI-B[0]5,0/0/0/0/0,VE,UNK,UNK,25.0,,100.0,0.0,0.0,0.0,3.45,,25.0,,,,343.0,34.3,1.64,0.164,0.1,1.0,544.1111111111111,-287.2,21.8375,,2.71125,,6085.0,3.784260582566084
SNL/MSU/DOE,Triax-F[(±45/0)3]S,45/-45/0/45/-45/0/45/-45/0/0/-45/45/0/-45/45/0/-45/45,PE,UNK,UNK,35.0,,48.0,52.0,0.0,0.0,,,25.0,,,,195.0,19.5,,,0.1,5.0,357.3333333333333,-363.75,17.2,,2.573333333333333,,2689.0,3.429590802223302
SNL/MSU/DOE,Triax-F[(±45/0)3]S,45/-45/0/45/-45/0/45/-45/0/0/-45/45/0/-45/45/0/-45/45,PE,UNK,UNK,35.0,,48.0,52.0,0.0,0.0,,,50.0,,,,102.0,10.2,,,0.1,5.0,357.3333333333333,-363.75,17.2,,2.573333333333333,,95101.0,4.978185083627199
SNL/MSU/DOE,Triax-F[(±45/0)3]S,45/-45/0/45/-45/0/45/-45/0/0/-45/45/0/-45/45/0/-45/45,PE,UNK,UNK,35.0,,48.0,52.0,0.0,0.0,,,50.0,,,,78.0,7.800000000000001,,,0.1,10.0,357.3333333333333,-363.75,17.2,,2.573333333333333,,1615838.0,6.208397817309361
SNL/MSU/DOE,Triax-F[(±45/0)3]S,45/-45/0/45/-45/0/45/-45/0/0/-45/45/0/-45/45/0/-45/45,PE,UNK,UNK,35.0,,48.0,52.0,0.0,0.0,,,50.0,,,,78.0,7.800000000000001,,,0.1,10.0,357.3333333333333,-363.75,17.2,,2.573333333333333,,2487507.0,6.395764311551269
SNL/MSU/DOE,Triax-F[(±45/0)3]S,45/-45/0/45/-45/0/45/-45/0/0/-45/45/0/-45/45/0/-45/45,PE,UNK,UNK,35.0,,48.0,52.0,0.0,0.0,,,25.0,,,,102.0,10.2,,,0.1,10.0,357.3333333333333,-363.75,17.2,,2.573333333333333,,108029.0,5.033540355943841
SNL/MSU/DOE,Triax-G[(0/±45)3]S,0/45/-45/0/45/-45/0/45/-45/-45/45/0/-45/45/0/-45/45/0,PE,UNK,UNK,39.0,,48.0,52.0,0.0,0.0,,,25.0,,,,190.0,19.0,,,0.1,5.0,361.0,-258.0,18.075,,2.1125,,2637.0,3.421110129793434
SNL/MSU/DOE,Triax-G[(0/±45)3]S,0/45/-45/0/45/-45/0/45/-45/-45/45/0/-45/45/0/-45/45/0,PE,UNK,UNK,39.0,,48.0,52.0,0.0,0.0,,,50.0,,,,103.0,10.3,,,0.1,10.0,361.0,-258.0,18.075,,2.1125,,69052.0,4.839176261863019
SNL/MSU/DOE,Triax-G[(0/±45)3]S,0/45/-45/0/45/-45/0/45/-45/-45/45/0/-45/45/0/-45/45/0,PE,UNK,UNK,39.0,,48.0,52.0,0.0,0.0,,,50.0,,,,77.0,7.7,,,0.1,10.0,361.0,-258.0,18.075,,2.1125,,1669945.0,6.222702167800368
SNL/MSU/DOE,Triax-G[(0/±45)3]S,0/45/-45/0/45/-45/0/45/-45/-45/45/0/-45/45/0/-45/45/0,PE,UNK,UNK,39.0,,48.0,52.0,0.0,0.0,,,25.0,,,,103.0,10.3,,,0.1,10.0,361.0,-258.0,18.075,,2.1125,,65372.0,4.815391772034555
SNL/MSU/DOE,Triax-G[(0/±45)3]S,0/45/-45/0/45/-45/0/45/-45/-45/45/0/-45/45/0/-45/45/0,PE,UNK,UNK,39.0,,48.0,52.0,0.0,0.0,,,25.0,,,,78.0,7.800000000000001,0.43,0.043,0.1,10.0,361.0,-258.0,18.075,,2.1125,,11160358.0,7.047678126046972
SNL/MSU/DOE,Triax-H[(±45/0)3]S,45/-45/0/45/-45/0/45/-45/0/0/-45/45/0/-45/45/0/-45/45,PE,UNK,UNK,39.0,,48.0,70.0,30.0,0.0,6.58,,25.0,,,,172.0,17.2,0.68,0.068,0.1,5.0,572.8181818181819,-372.6666666666667,24.8875,,2.253333333333333,,45360.0,4.65667304588485
SNL/MSU/DOE,Triax-H[(±45/0)3]S,45/-45/0/45/-45/0/45/-45/0/0/-45/45/0/-45/45/0/-45/45,PE,UNK,UNK,39.0,,48.0,70.0,30.0,0.0,6.58,,25.0,,,,87.0,8.700000000000001,0.43,0.043,0.1,15.0,572.8181818181819,-372.6666666666667,24.8875,,2.253333333333333,,20500167.0,7.311757398952489
SNL/MSU/DOE,Triax-H[(±45/0)3]S,45/-45/0/45/-45/0/45/-45/0/0/-45/45/0/-45/45/0/-45/45,PE,UNK,UNK,39.0,,48.0,70.0,30.0,0.0,6.58,,25.0,,,,207.0,20.7,0.73,0.073,0.1,1.0,572.8181818181819,-372.6666666666667,24.8875,,2.253333333333333,,16137.0,4.207822799001508
SNL/MSU/DOE,Triax-H[(±45/0)3]S,45/-45/0/45/-45/0/45/-45/0/0/-45/45/0/-45/45/0/-45/45,PE,UNK,UNK,39.0,,48.0,70.0,30.0,0.0,6.58,,25.0,,,,131.0,13.1,0.6,0.06,0.1,10.0,572.8181818181819,-372.6666666666667,24.8875,,2.253333333333333,,69425.0,4.841515888422295
SNL/MSU/DOE,Triax-H[(±45/0)3]S,45/-45/0/45/-45/0/45/-45/0/0/-45/45/0/-45/45/0/-45/45,PE,UNK,UNK,39.0,,48.0,70.0,30.0,0.0,6.58,,25.0,,,,162.0,16.2,0.76,0.076,0.1,10.0,572.8181818181819,-372.6666666666667,24.8875,,2.253333333333333,,11417.0,4.057552001054533
SNL/MSU/DOE,Triax-H[(±45/0)3]S,45/-45/0/45/-45/0/45/-45/0/0/-45/45/0/-45/45/0/-45/45,PE,UNK,UNK,39.0,,48.0,70.0,30.0,0.0,6.58,,25.0,,,,103.0,-103.0,0.41,-0.41,-1.0,5.0,572.8181818181819,-372.6666666666667,24.8875,,2.253333333333333,,1824012.0,6.261027691183537
SNL/MSU/DOE,Triax-H[(±45/0)3]S,45/-45/0/45/-45/0/45/-45/0/0/-45/45/0/-45/45/0/-45/45,PE,UNK,UNK,39.0,,48.0,70.0,30.0,0.0,6.58,,25.0,,,,138.0,-138.0,0.55,-0.55,-1.0,5.0,572.8181818181819,-372.6666666666667,24.8875,,2.253333333333333,,21713.0,4.336719832364342
SNL/MSU/DOE,Triax-H[(±45/0)3]S,45/-45/0/45/-45/0/45/-45/0/0/-45/45/0/-45/45/0/-45/45,PE,UNK,UNK,39.0,,48.0,70.0,30.0,0.0,6.58,,25.0,,,,138.0,-138.0,0.59,-0.59,-1.0,5.0,572.8181818181819,-372.6666666666667,24.8875,,2.253333333333333,,15930.0,4.202215775801132
SNL/MSU/DOE,Triax-H[(±45/0)3]S,45/-45/0/45/-45/0/45/-45/0/0/-45/45/0/-45/45/0/-45/45,PE,UNK,UNK,39.0,,48.0,70.0,30.0,0.0,6.58,,25.0,,,,-13.8,-138.0,-0.051,-0.51,10.0,15.0,572.8181818181819,-372.6666666666667,24.8875,,2.253333333333333,,19996.0,4.300943128080553
SNL/MSU/DOE,Triax-H[(±45/0)3]S,45/-45/0/45/-45/0/45/-45/0/0/-45/45/0/-45/45/0/-45/45,PE,UNK,UNK,39.0,,48.0,70.0,30.0,0.0,6.58,,25.0,,,,-20.7,-207.0,,,10.0,15.0,572.8181818181819,-372.6666666666667,24.8875,,2.253333333333333,,91656.0,4.962160900084924
SNL/MSU/DOE,Triax-H[(±45/0)3]S,45/-45/0/45/-45/0/45/-45/0/0/-45/45/0/-45/45/0/-45/45,PE,UNK,UNK,39.0,,48.0,70.0,30.0,0.0,6.58,,25.0,,,,138.0,13.8,,,0.1,15.0,572.8181818181819,-372.6666666666667,24.8875,,2.253333333333333,,1401491.0,6.146590313182365
SNL/MSU/DOE,Triax-H[(±45/0)3]S,45/-45/0/45/-45/0/45/-45/0/0/-45/45/0/-45/45/0/-45/45,PE,UNK,UNK,39.0,,48.0,70.0,30.0,0.0,6.58,,25.0,,,,172.0,17.2,,,0.1,10.0,572.8181818181819,-372.6666666666667,24.8875,,2.253333333333333,,502598.0,5.701220756061786
SNL/MSU/DOE,Triax-H[(±45/0)3]S,45/-45/0/45/-45/0/45/-45/0/0/-45/45/0/-45/45/0/-45/45,PE,UNK,UNK,39.0,,48.0,70.0,30.0,0.0,6.58,,25.0,,,,172.0,17.2,,,0.1,10.0,572.8181818181819,-372.6666666666667,24.8875,,2.253333333333333,,1104989.0,6.043357954706126
SNL/MSU/DOE,Triax-H[(±45/0)3]S,45/-45/0/45/-45/0/45/-45/0/0/-45/45/0/-45/45/0/-45/45,PE,UNK,UNK,39.0,,48.0,70.0,30.0,0.0,6.58,,25.0,,,,207.0,20.7,0.86,0.086,0.1,10.0,572.8181818181819,-372.6666666666667,24.8875,,2.253333333333333,,96327.0,4.983748034865902
SNL/MSU/DOE,Triax-H[(±45/0)3]S,45/-45/0/45/-45/0/45/-45/0/0/-45/45/0/-45/45/0/-45/45,PE,UNK,UNK,39.0,,48.0,70.0,30.0,0.0,6.58,,25.0,,,,207.0,20.7,0.83,0.083,0.1,10.0,572.8181818181819,-372.6666666666667,24.8875,,2.253333333333333,,79610.0,4.900967623919124
SNL/MSU/DOE,Triax-H[(±45/0)3]S,45/-45/0/45/-45/0/45/-45/0/0/-45/45/0/-45/45/0/-45/45,PE,UNK,UNK,39.0,,48.0,70.0,30.0,0.0,6.58,,25.0,,,,241.0,24.1,0.95,0.095,0.1,10.0,572.8181818181819,-372.6666666666667,24.8875,,2.253333333333333,,15703.0,4.195982630688358
SNL/MSU/DOE,Triax-H[(±45/0)3]S,45/-45/0/45/-45/0/45/-45/0/0/-45/45/0/-45/45/0/-45/45,PE,UNK,UNK,39.0,,48.0,70.0,30.0,0.0,6.58,,25.0,,,,276.0,27.6,1.2,0.12,0.1,5.0,572.8181818181819,-372.6666666666667,24.8875,,2.253333333333333,,2921.0,3.46553155697355
SNL/MSU/DOE,Triax-H[(±45/0)3]S,45/-45/0/45/-45/0/45/-45/0/0/-45/45/0/-45/45/0/-45/45,PE,UNK,UNK,39.0,,48.0,70.0,30.0,0.0,6.58,,25.0,,,,276.0,27.6,1.04,0.104,0.1,5.0,572.8181818181819,-372.6666666666667,24.8875,,2.253333333333333,,1668.0,3.22219604630172
SNL/MSU/DOE,Triax-H[(±45/0)3]S,45/-45/0/45/-45/0/45/-45/0/0/-45/45/0/-45/45/0/-45/45,PE,UNK,UNK,39.0,,48.0,70.0,30.0,0.0,6.58,,25.0,,,,345.0,34.5,1.53,0.153,0.1,5.0,572.8181818181819,-372.6666666666667,24.8875,,2.253333333333333,,742.0,2.870403905279027
SNL/MSU/DOE,Triax-H[(±45/0)3]S,45/-45/0/45/-45/0/45/-45/0/0/-45/45/0/-45/45/0/-45/45,PE,UNK,UNK,39.0,,48.0,70.0,30.0,0.0,6.58,,25.0,,,,-20.7,-207.0,-0.076,-0.76,10.0,15.0,572.8181818181819,-372.6666666666667,24.8875,,2.253333333333333,,4578.0,3.660675788338524
SNL/MSU/DOE,Triax-H[(±45/0)3]S,45/-45/0/45/-45/0/45/-45/0/0/-45/45/0/-45/45/0/-45/45,PE,UNK,UNK,39.0,,48.0,70.0,30.0,0.0,6.58,,25.0,,,,-20.7,-207.0,-0.085,-0.85,10.0,15.0,572.8181818181819,-372.6666666666667,24.8875,,2.253333333333333,,3918.0,3.593064431658718
SNL/MSU/DOE,Triax-H[(±45/0)3]S,45/-45/0/45/-45/0/45/-45/0/0/-45/45/0/-45/45/0/-45/45,PE,UNK,UNK,39.0,,48.0,70.0,30.0,0.0,6.58,,25.0,,,,138.0,13.8,0.57,0.057,0.1,20.0,572.8181818181819,-372.6666666666667,24.8875,,2.253333333333333,,8222998.0,6.915030184629941
SNL/MSU/DOE,Triax-H[(±45/0)3]S,45/-45/0/45/-45/0/45/-45/0/0/-45/45/0/-45/45/0/-45/45,PE,UNK,UNK,39.0,,48.0,70.0,30.0,0.0,6.58,,25.0,,,,103.0,-103.0,,,-1.0,4.0,572.8181818181819,-372.6666666666667,24.8875,,2.253333333333333,,530122.0,5.724375827769804
SNL/MSU/DOE,Triax-H[(±45/0)3]S,45/-45/0/45/-45/0/45/-45/0/0/-45/45/0/-45/45/0/-45/45,PE,UNK,UNK,39.0,,48.0,70.0,30.0,0.0,6.58,,25.0,,,,103.0,-103.0,,,-1.0,4.0,572.8181818181819,-372.6666666666667,24.8875,,2.253333333333333,,379953.0,5.579729877924534
SNL/MSU/DOE,Triax-H[(±45/0)3]S,45/-45/0/45/-45/0/45/-45/0/0/-45/45/0/-45/45/0/-45/45,PE,UNK,UNK,39.0,,48.0,70.0,30.0,0.0,6.58,,25.0,,,,138.0,-138.0,,,-1.0,2.0,572.8181818181819,-372.6666666666667,24.8875,,2.253333333333333,,31448.0,4.497593030812033
SNL/MSU/DOE,Triax-J[(0/±45)3]S,0/45/-45/0/45/-45/0/45/-45/-45/45/0/-45/45/0/-45/45/0,PE,UNK,UNK,39.0,,48.0,70.0,30.0,0.0,6.63,,25.0,,,,172.0,17.2,0.77,0.077,0.1,5.0,573.6666666666666,-329.6666666666667,25.23333333333333,,2.715,,17882.0,4.252416090544274
