Repository: Luwen-Zhang/SNEnsemble

# Copyright Notification

## Composites

We reformat and merge fatigue testing records from SNL/MSU/DOE, OptiMat, UPWIND, and FACT databases into a single database with careful considerations, including filtering invalid entries, rename variables, fix improper calculations in the records, to obtain clean and consistent data to fit machine 
learning usages. We leave the original format ("2019_SNL_MSU_DOE_Composite-Materials-Database_Wind_29pt0.xlsx" and "Optidat UPWIND 28_3_2017.xls") in the folder. Any derived database should be directly based on the original files instead of our merged database. We are not responsible for the accuracy of the testing records.

File: data/composite_database_10082023_snl_msu_doe.csv (part 10 of 23)
Data source,Material_Code,Sequence,Resin Type,Waveform,Control,Fibre Volume Fraction,Fibre Weight Fraction,Fibre Weight Fraction (0-deg),Fibre Weight Fraction (45-deg),Fibre Weight Fraction (90-deg),Fibre Weight Fraction (Other Dir.),Thickness,Tab Thickness,Width,Length,Load Length,Area,Maximum Stress,Minimum Stress,Maximum Strain,Minimum Strain,R-value,Frequency,Ultimate Tensile Stress,Ultimate Compressive Stress,Tensile Modulus,Compressive Modulus,Ultimate Tensile Strain,Ultimate Compressive Strain,Cycles to Failure,log10(Cycles to Failure)
SNL/MSU/DOE,Triax-M[(0/±45)4],0/45/-45/0/45/-45/0/45/-45/0/45/-45,VE,UNK,UNK,38,,50,50,0,0,3.1,,50,,,,69,6.9,0.32,0.032,0.1,15,516,-286,20.6,,2.76,,17764694,7.24955773109042
SNL/MSU/DOE,Triax-M[(0/±45)4],0/45/-45/0/45/-45/0/45/-45/0/45/-45,VE,UNK,UNK,38,,50,50,0,0,3.1,,50,,,,76,7.6,0.36,0.036,0.1,15,516,-286,20.6,,2.76,,6899599,6.83882385057089
SNL/MSU/DOE,Triax-M[(0/±45)4],0/45/-45/0/45/-45/0/45/-45/0/45/-45,VE,UNK,UNK,38,,50,50,0,0,3.1,,50,,,,138,13.8,0.66,0.066,0.1,10,516,-286,20.6,,2.76,,18650,4.27067883614471
SNL/MSU/DOE,Triax-M[(0/±45)4],0/45/-45/0/45/-45/0/45/-45/0/45/-45,VE,UNK,UNK,38,,50,50,0,0,3.1,,50,,,,138,13.8,0.66,0.066,0.1,10,516,-286,20.6,,2.76,,22360,4.34947179921439
SNL/MSU/DOE,Triax-M[(0/±45)4],0/45/-45/0/45/-45/0/45/-45/0/45/-45,VE,UNK,UNK,38,,50,50,0,0,3.1,,50,,,,207,20.7,1.12,0.112,0.1,5,516,-286,20.6,,2.76,,2319,3.36530074863799
SNL/MSU/DOE,Triax-M[(0/±45)4],0/45/-45/0/45/-45/0/45/-45/0/45/-45,VE,UNK,UNK,38,,50,50,0,0,3.1,,50,,,,207,20.7,1.12,0.112,0.1,5,516,-286,20.6,,2.76,,2855,3.45560611258187
SNL/MSU/DOE,Triax-M[(0/±45)4],0/45/-45/0/45/-45/0/45/-45/0/45/-45,VE,UNK,UNK,38,,50,50,0,0,3.1,,50,,,,276,27.6,1.43,0.143,0.1,5,516,-286,20.6,,2.76,,687,2.83695673705955
SNL/MSU/DOE,Triax-M[(0/±45)4],0/45/-45/0/45/-45/0/45/-45/0/45/-45,VE,UNK,UNK,38,,50,50,0,0,3.1,,50,,,,276,27.6,1.44,0.144,0.1,5,516,-286,20.6,,2.76,,879,2.94398887507377
SNL/MSU/DOE,Triax-M[(0/±45)4],0/45/-45/0/45/-45/0/45/-45/0/45/-45,VE,UNK,UNK,38,,50,50,0,0,3.1,,50,,,,103,10.3,0.49,0.049,0.1,15,516,-286,20.6,,2.76,,86249,4.93575406841778
SNL/MSU/DOE,Triax-M[(0/±45)4],0/45/-45/0/45/-45/0/45/-45/0/45/-45,VE,UNK,UNK,38,,50,50,0,0,3.1,,50,,,,103,10.3,0.49,0.049,0.1,15,516,-286,20.6,,2.76,,174168,5.24096836479315
SNL/MSU/DOE,Triax-M[(0/±45)4],0/45/-45/0/45/-45/0/45/-45/0/45/-45,VE,UNK,UNK,38,,50,50,0,0,3.1,,50,,,,86,8.6,0.41,0.041,0.1,15,516,-286,20.6,,2.76,,397000,5.59879050676312
SNL/MSU/DOE,Triax-M[(0/±45)4],0/45/-45/0/45/-45/0/45/-45/0/45/-45,VE,UNK,UNK,38,,50,50,0,0,3.1,,50,,,,86,8.6,0.39,0.039,0.1,15,516,-286,20.6,,2.76,,266000,5.42488163663107
SNL/MSU/DOE,Triax-M[(0/±45)4],0/45/-45/0/45/-45/0/45/-45/0/45/-45,VE,UNK,UNK,38,,50,50,0,0,3.1,,50,,,,76,7.6,0.36,0.036,0.1,15,516,-286,20.6,,2.76,,2498512,6.39768143963863
SNL/MSU/DOE,Triax-N[(90/±45)4],90/45/-45/90/45/-45/90/45/-45/90/45/-45,PE,UNK,UNK,38,,0,50,50,0,3.23,,25,,,,54,5.4,1.34,0.134,0.1,1,219.333333333333,-131,15.035,,2.84666666666667,,6479,3.81150797994533
SNL/MSU/DOE,Triax-N[(90/±45)4],90/45/-45/90/45/-45/90/45/-45/90/45/-45,PE,UNK,UNK,38,,0,50,50,0,3.23,,50,,,,68,6.8,1.7,0.17,0.1,1,219.333333333333,-131,15.035,,2.84666666666667,,470,2.67209785793572
SNL/MSU/DOE,Triax-N[(90/±45)4],90/45/-45/90/45/-45/90/45/-45/90/45/-45,PE,UNK,UNK,38,,0,50,50,0,3.23,,50,,,,35,3.5,0.45,0.045,0.1,5,219.333333333333,-131,15.035,,2.84666666666667,,511047,5.70846084319147
SNL/MSU/DOE,Triax-N[(90/±45)4],90/45/-45/90/45/-45/90/45/-45/90/45/-45,PE,UNK,UNK,38,,0,50,50,0,3.23,,50,,,,54,5.4,1.15,0.115,0.1,1,219.333333333333,-131,15.035,,2.84666666666667,,7950,3.90036712865647
SNL/MSU/DOE,Triax-N[(90/±45)4],90/45/-45/90/45/-45/90/45/-45/90/45/-45,PE,UNK,UNK,38,,0,50,50,0,3.23,,50,,,,68,6.8,1.42,0.142,0.1,1,219.333333333333,-131,15.035,,2.84666666666667,,711,2.85186960072977
SNL/MSU/DOE,Triax-N[(0/±45)4],0/45/-45/0/45/-45/0/45/-45/0/45/-45,PE,UNK,UNK,38,,50,50,0,0,3.23,,25,,,,388,38.8,2.74,0.274,0.1,1,369,-317.666666666667,16.725,,3.055,,27,1.43136376415899
SNL/MSU/DOE,Triax-N[(0/±45)4],0/45/-45/0/45/-45/0/45/-45/0/45/-45,PE,UNK,UNK,38,,50,50,0,0,3.23,,25,,,,276,27.6,1.63,0.163,0.1,1,369,-317.666666666667,16.725,,3.055,,626,2.79657433321043
SNL/MSU/DOE,Triax-N[(0/±45)4],0/45/-45/0/45/-45/0/45/-45/0/45/-45,PE,UNK,UNK,38,,50,50,0,0,3.23,,25,,,,276,27.6,1.7,0.17,0.1,5,369,-317.666666666667,16.725,,3.055,,811,2.90902085421116
SNL/MSU/DOE,Triax-N[(90/±45)4],90/45/-45/90/45/-45/90/45/-45/90/45/-45,PE,UNK,UNK,38,,0,50,50,0,3.23,,50,,,,35,3.5,0.42,0.042,0.1,15,219.333333333333,-131,15.035,,2.84666666666667,,1634579,6.21340591508767
SNL/MSU/DOE,Triax-N[(0/±45)4],0/45/-45/0/45/-45/0/45/-45/0/45/-45,PE,UNK,UNK,38,,50,50,0,0,3.23,,25,,,,207,20.7,1.08,0.108,0.1,5,369,-317.666666666667,16.725,,3.055,,5684,3.75465406925543
SNL/MSU/DOE,Triax-N[(0/±45)4],0/45/-45/0/45/-45/0/45/-45/0/45/-45,PE,UNK,UNK,38,,50,50,0,0,3.23,,25,,,,207,20.7,1.05,0.105,0.1,5,369,-317.666666666667,16.725,,3.055,,4871,3.68761812957177
SNL/MSU/DOE,Triax-N[(0/±45)4],0/45/-45/0/45/-45/0/45/-45/0/45/-45,PE,UNK,UNK,38,,50,50,0,0,3.23,,50,,,,138,13.8,0.73,0.073,0.1,10,369,-317.666666666667,16.725,,3.055,,25371,4.40433758531093
SNL/MSU/DOE,Triax-N[(0/±45)4],0/45/-45/0/45/-45/0/45/-45/0/45/-45,PE,UNK,UNK,38,,50,50,0,0,3.23,,50,,,,138,13.8,0.71,0.071,0.1,10,369,-317.666666666667,16.725,,3.055,,25781,4.41129975886917
SNL/MSU/DOE,Triax-N[(0/±45)4],0/45/-45/0/45/-45/0/45/-45/0/45/-45,PE,UNK,UNK,38,,50,50,0,0,3.23,,50,,,,138,13.8,0.69,0.069,0.1,10,369,-317.666666666667,16.725,,3.055,,37597,4.57515319238976
SNL/MSU/DOE,Triax-N[(0/±45)4],0/45/-45/0/45/-45/0/45/-45/0/45/-45,PE,UNK,UNK,38,,50,50,0,0,3.23,,50,,,,138,13.8,0.72,0.072,0.1,10,369,-317.666666666667,16.725,,3.055,,29230,4.46582881535744
SNL/MSU/DOE,Triax-N[(0/±45)4],0/45/-45/0/45/-45/0/45/-45/0/45/-45,PE,UNK,UNK,38,,50,50,0,0,3.23,,50,,,,103,10.3,0.56,0.056,0.1,15,369,-317.666666666667,16.725,,3.055,,231826,5.36516214182304
SNL/MSU/DOE,Triax-N[(0/±45)4],0/45/-45/0/45/-45/0/45/-45/0/45/-45,PE,UNK,UNK,38,,50,50,0,0,3.23,,50,,,,86,8.6,0.42,0.042,0.1,15,369,-317.666666666667,16.725,,3.055,,1336695,6.12603232354634
SNL/MSU/DOE,Triax-N[(0/±45)4],0/45/-45/0/45/-45/0/45/-45/0/45/-45,PE,UNK,UNK,38,,50,50,0,0,3.23,,50,,,,345,34.5,1.82,0.182,0.1,1,369,-317.666666666667,16.725,,3.055,,150,2.17609125905568
SNL/MSU/DOE,Triax-N[(0/±45)4],0/45/-45/0/45/-45/0/45/-45/0/45/-45,PE,UNK,UNK,38,,50,50,0,0,3.23,,50,,,,76,7.6,0.39,0.039,0.1,15,369,-317.666666666667,16.725,,3.055,,1648137,6.21699330922462
SNL/MSU/DOE,Triax-N[(0/±45)4],0/45/-45/0/45/-45/0/45/-45/0/45/-45,PE,UNK,UNK,38,,50,50,0,0,3.23,,50,,,,69,6.9,0.34,0.034,0.1,15,369,-317.666666666667,16.725,,3.055,,7825000,6.89348434621849
SNL/MSU/DOE,Triax-N[(0/±45)4],0/45/-45/0/45/-45/0/45/-45/0/45/-45,PE,UNK,UNK,38,,50,50,0,0,3.23,,50,,,,103,10.3,0.54,0.054,0.1,15,369,-317.666666666667,16.725,,3.055,,165980,5.22005576025134
SNL/MSU/DOE,Triax-N[(0/±45)4],0/45/-45/0/45/-45/0/45/-45/0/45/-45,PE,UNK,UNK,38,,50,50,0,0,3.23,,50,,,,69,6.9,0.35,0.035,0.1,15,369,-317.666666666667,16.725,,3.055,,4005593,6.60266681943738
SNL/MSU/DOE,Triax-N[(0/±45)4],0/45/-45/0/45/-45/0/45/-45/0/45/-45,PE,UNK,UNK,38,,50,50,0,0,3.23,,50,,,,86,-86,0.36,-0.36,-1,5,369,-317.666666666667,16.725,,3.055,,105505,5.02327304182285
SNL/MSU/DOE,Triax-N[(0/±45)4],0/45/-45/0/45/-45/0/45/-45/0/45/-45,PE,UNK,UNK,38,,50,50,0,0,3.23,,50,,,,86,-86,0.38,-0.38,-1,10,369,-317.666666666667,16.725,,3.055,,240528,5.38116564011806
SNL/MSU/DOE,Triax-N[(0/±45)4],0/45/-45/0/45/-45/0/45/-45/0/45/-45,PE,UNK,UNK,38,,50,50,0,0,3.23,,50,,,,138,-138,0.61,-0.61,-1,5,369,-317.666666666667,16.725,,3.055,,5570,3.74585519517373
SNL/MSU/DOE,Triax-N[(0/±45)4],0/45/-45/0/45/-45/0/45/-45/0/45/-45,PE,UNK,UNK,38,,50,50,0,0,3.23,,50,,,,138,-138,0.56,-0.56,-1,5,369,-317.666666666667,16.725,,3.055,,13337,4.12505815117207
SNL/MSU/DOE,Triax-N[(0/±45)4],0/45/-45/0/45/-45/0/45/-45/0/45/-45,PE,UNK,UNK,38,,50,50,0,0,3.23,,50,,,,69,-69,0.29,-0.29,-1,15,369,-317.666666666667,16.725,,3.055,,1189053,6.07520121298248
SNL/MSU/DOE,Triax-N[(0/±45)4],0/45/-45/0/45/-45/0/45/-45/0/45/-45,PE,UNK,UNK,38,,50,50,0,0,3.23,,50,,,,69,-69,0.29,-0.29,-1,15,369,-317.666666666667,16.725,,3.055,,1282726,6.10813389768714
SNL/MSU/DOE,Triax-N[(0/±45)4],0/45/-45/0/45/-45/0/45/-45/0/45/-45,PE,UNK,UNK,38,,50,50,0,0,3.23,,50,,,,-13.8,-138,-0.061,-0.61,10,15,369,-317.666666666667,16.725,,3.055,,1098374,6.04075024401186
SNL/MSU/DOE,Triax-N[(0/±45)4],0/45/-45/0/45/-45/0/45/-45/0/45/-45,PE,UNK,UNK,38,,50,50,0,0,3.23,,50,,,,-10.3,-103,-0.041,-0.41,10,20,369,-317.666666666667,16.725,,3.055,,25738868,7.41058944263969
SNL/MSU/DOE,Triax-N[(0/±45)4],0/45/-45/0/45/-45/0/45/-45/0/45/-45,PE,UNK,UNK,38,,50,50,0,0,3.23,,50,,,,-13.8,-138,-0.06,-0.6,10,15,369,-317.666666666667,16.725,,3.055,,367505,5.56526325214848
SNL/MSU/DOE,Triax-N[(0/±45)4],0/45/-45/0/45/-45/0/45/-45/0/45/-45,PE,UNK,UNK,38,,50,50,0,0,3.23,,50,,,,-17.2,-172,-0.069,-0.69,10,10,369,-317.666666666667,16.725,,3.055,,292181,5.46565197113475
SNL/MSU/DOE,Triax-N[(0/±45)4],0/45/-45/0/45/-45/0/45/-45/0/45/-45,PE,UNK,UNK,38,,50,50,0,0,3.23,,50,,,,-17.2,-172,-0.074,-0.74,10,10,369,-317.666666666667,16.725,,3.055,,32227,4.50821987907466
SNL/MSU/DOE,MD-P[(0/±45)/M/0/M/(±45/0)],0/45/-45/0/0/0/45/-45/0,VE,UNK,UNK,40,,69,10,0,10,3.78,,50,,,,103,10.3,0.44,0.044,0.1,15,667.333333333333,-383.142857142857,27.9,,2.74,,2808490,6.44847288185199
SNL/MSU/DOE,MD-P[(0/±45)/M/0/M/(±45/0)],0/45/-45/0/0/0/45/-45/0,VE,UNK,UNK,40,,69,10,0,10,3.78,,50,,,,103,10.3,0.38,0.038,0.1,15,667.333333333333,-383.142857142857,27.9,,2.74,,5985000,6.77706415474243
SNL/MSU/DOE,MD-P[(0/±45)/M/0/M/(±45/0)],0/45/-45/0/0/0/45/-45/0,VE,UNK,UNK,40,,69,10,0,10,3.78,,50,,,,276,27.6,1.27,0.127,0.1,5,667.333333333333,-383.142857142857,27.9,,2.74,,7251,3.86039790512731
SNL/MSU/DOE,MD-P[(0/±45)/M/0/M/(±45/0)],0/45/-45/0/0/0/45/-45/0,VE,UNK,UNK,40,,69,10,0,10,3.78,,50,,,,276,27.6,1.12,0.112,0.1,5,667.333333333333,-383.142857142857,27.9,,2.74,,6354,3.80304721049113
SNL/MSU/DOE,MD-P[(0/±45)/M/0/M/(±45/0)],0/45/-45/0/0/0/45/-45/0,VE,UNK,UNK,40,,69,10,0,10,3.78,,50,,,,207,20.7,0.82,0.082,0.1,10,667.333333333333,-383.142857142857,27.9,,2.74,,38469,4.58511089698718
SNL/MSU/DOE,MD-P[(0/±45)/M/0/M/(±45/0)],0/45/-45/0/0/0/45/-45/0,VE,UNK,UNK,40,,69,10,0,10,3.78,,50,,,,207,20.7,0.8,0.08,0.1,10,667.333333333333,-383.142857142857,27.9,,2.74,,28198,4.45021830619999
SNL/MSU/DOE,MD-P[(0/±45)/M/0/M/(±45/0)],0/45/-45/0/0/0/45/-45/0,VE,UNK,UNK,40,,69,10,0,10,3.78,,50,,,,345,34.5,1.4,0.14,0.1,5,667.333333333333,-383.142857142857,27.9,,2.74,,1467,3.16643011384328
SNL/MSU/DOE,MD-P[(0/±45)/M/0/M/(±45/0)],0/45/-45/0/0/0/45/-45/0,VE,UNK,UNK,40,,69,10,0,10,3.78,,50,,,,345,34.5,1.45,0.145,0.1,5,667.333333333333,-383.142857142857,27.9,,2.74,,1773,3.24870873560092
SNL/MSU/DOE,MD-P[(0/±45)/M/0/M/(±45/0)],0/45/-45/0/0/0/45/-45/0,VE,UNK,UNK,40,,69,10,0,10,3.78,,50,,,,414,41.4,2.22,0.222,0.1,5,667.333333333333,-383.142857142857,27.9,,2.74,,296,2.47129171105894
SNL/MSU/DOE,MD-P[(0/±45)/M/0/M/(±45/0)],0/45/-45/0/0/0/45/-45/0,VE,UNK,UNK,40,,69,10,0,10,3.78,,50,,,,138,13.8,0.52,0.052,0.1,15,667.333333333333,-383.142857142857,27.9,,2.74,,900000,5.95424250943933
SNL/MSU/DOE,MD-P[(0/±45)/M/0/M/(±45/0)],0/45/-45/0/0/0/45/-45/0,VE,UNK,UNK,40,,69,10,0,10,3.78,,50,,,,414,41.4,0.93,0.093,0.1,5,667.333333333333,-383.142857142857,27.9,,2.74,,216,2.33445375115093
SNL/MSU/DOE,MD-P[(0/±45)/M/0/M/(±45/0)],0/45/-45/0/0/0/45/-45/0,VE,UNK,UNK,40,,69,10,0,10,3.78,,50,,,,138,13.8,0.6,0.06,0.1,15,667.333333333333,-383.142857142857,27.9,,2.74,,715000,5.85430604180108
SNL/MSU/DOE,MD-P[(0/±45)/M/0/M/(±45/0)],0/45/-45/0/0/0/45/-45/0,VE,UNK,UNK,40,,69,10,0,10,3.78,,50,,,,138,-138,0.44,-0.44,-1,10,667.333333333333,-383.142857142857,27.9,,2.74,,139604,5.14489786207683
SNL/MSU/DOE,MD-P[(0/±45)/M/0/M/(±45/0)],0/45/-45/0/0/0/45/-45/0,VE,UNK,UNK,40,,69,10,0,10,3.78,,50,,,,207,-207,0.7,-0.7,-1,5,667.333333333333,-383.142857142857,27.9,,2.74,,938,2.97220283837907
SNL/MSU/DOE,MD-P[(0/±45)/M/0/M/(±45/0)],0/45/-45/0/0/0/45/-45/0,VE,UNK,UNK,40,,69,10,0,10,3.78,,50,,,,207,-207,0.74,-0.74,-1,5,667.333333333333,-383.142857142857,27.9,,2.74,,1320,3.12057393120585
SNL/MSU/DOE,MD-P[(0/±45)/M/0/M/(±45/0)],0/45/-45/0/0/0/45/-45/0,VE,UNK,UNK,40,,69,10,0,10,3.78,,50,,,,138,-138,0.46,-0.46,-1,10,667.333333333333,-383.142857142857,27.9,,2.74,,76483,4.88356491454384
SNL/MSU/DOE,MD-P[(0/±45)/M/0/M/(±45/0)],0/45/-45/0/0/0/45/-45/0,VE,UNK,UNK,40,,69,10,0,10,3.78,,50,,,,-20.7,-207,-0.063,-0.63,10,10,667.333333333333,-383.142857142857,27.9,,2.74,,14121,4.14986545302626
SNL/MSU/DOE,MD-P[(0/±45)/M/0/M/(±45/0)],0/45/-45/0/0/0/45/-45/0,VE,UNK,UNK,40,,69,10,0,10,3.78,,50,,,,-20.7,-207,-0.063,-0.63,10,10,667.333333333333,-383.142857142857,27.9,,2.74,,21177,4.32586443661535
SNL/MSU/DOE,MD-P[(0/±45)/M/0/M/(±45/0)],0/45/-45/0/0/0/45/-45/0,VE,UNK,UNK,40,,69,10,0,10,3.78,,50,,,,-17.2,-172,-0.082,-0.82,10,20,667.333333333333,-383.142857142857,27.9,,2.74,,1094359,6.03915981390153
SNL/MSU/DOE,Triax-R[0/±45]4,0/45/-45/0/45/-45/0/45/-45/0/45/-45,PE,UNK,UNK,30,,53,47,0,0,3.56,,50,,,,138,13.8,0.93,0.093,0.1,15,436.8,-310.166666666667,16.9666666666667,,2.84666666666667,,8170168,6.91223098685345
SNL/MSU/DOE,Triax-R[0/±45]4,0/45/-45/0/45/-45/0/45/-45/0/45/-45,PE,UNK,UNK,30,,53,47,0,0,3.56,,50,,,,138,13.8,0.82,0.082,0.1,15,436.8,-310.166666666667,16.9666666666667,,2.84666666666667,,7842000,6.89442683796419
SNL/MSU/DOE,Triax-R[0/±45]4,0/45/-45/0/45/-45/0/45/-45/0/45/-45,PE,UNK,UNK,30,,53,47,0,0,3.56,,50,,,,276,27.6,2.13,0.213,0.1,5,436.8,-310.166666666667,16.9666666666667,,2.84666666666667,,925,2.96614173273903
SNL/MSU/DOE,Triax-R[0/±45]4,0/45/-45/0/45/-45/0/45/-45/0/45/-45,PE,UNK,UNK,30,,53,47,0,0,3.56,,50,,,,207,20.7,1.31,0.131,0.1,10,436.8,-310.166666666667,16.9666666666667,,2.84666666666667,,6967,3.84304581053457
SNL/MSU/DOE,Triax-R[0/±45]4,0/45/-45/0/45/-45/0/45/-45/0/45/-45,PE,UNK,UNK,30,,53,47,0,0,3.56,,50,,,,207,20.7,1.31,0.131,0.1,10,436.8,-310.166666666667,16.9666666666667,,2.84666666666667,,6035,3.78067727443337
SNL/MSU/DOE,Triax-R[0/±45]4,0/45/-45/0/45/-45/0/45/-45/0/45/-45,PE,UNK,UNK,30,,53,47,0,0,3.56,,50,,,,138,13.8,0.9,0.09,0.1,15,436.8,-310.166666666667,16.9666666666667,,2.84666666666667,,820153,5.91389487781967
SNL/MSU/DOE,Triax-R[0/±45]4,0/45/-45/0/45/-45/0/45/-45/0/45/-45,PE,UNK,UNK,30,,53,47,0,0,3.56,,50,,,,172,17.2,1,0.1,0.1,15,436.8,-310.166666666667,16.9666666666667,,2.84666666666667,,972000,5.98766626492628
SNL/MSU/DOE,Triax-R[0/±45]4,0/45/-45/0/45/-45/0/45/-45/0/45/-45,PE,UNK,UNK,30,,53,47,0,0,3.56,,50,,,,190,19,,,0.1,10,436.8,-310.166666666667,16.9666666666667,,2.84666666666667,,230233,5.36216757251162
SNL/MSU/DOE,Triax-R[0/±45]4,0/45/-45/0/45/-45/0/45/-45/0/45/-45,PE,UNK,UNK,30,,53,47,0,0,3.56,,50,,,,190,19,,,0.1,10,436.8,-310.166666666667,16.9666666666667,,2.84666666666667,,115056,5.06090927140924
SNL/MSU/DOE,Triax-R[0/±45]4,0/45/-45/0/45/-45/0/45/-45/0/45/-45,PE,UNK,UNK,30,,53,47,0,0,3.56,,50,,,,155,15.5,,,0.1,15,436.8,-310.166666666667,16.9666666666667,,2.84666666666667,,4932613,6.69307704318208
SNL/MSU/DOE,Triax-R[0/±45]4,0/45/-45/0/45/-45/0/45/-45/0/45/-45,PE,UNK,UNK,30,,53,47,0,0,3.56,,50,,,,345,34.5,2.52,0.252,0.1,1,436.8,-310.166666666667,16.9666666666667,,2.84666666666667,,60,1.77815125038364
SNL/MSU/DOE,Triax-R[0/±45]4,0/45/-45/0/45/-45/0/45/-45/0/45/-45,PE,UNK,UNK,30,,53,47,0,0,3.56,,50,,,,345,34.5,,,0.1,1,436.8,-310.166666666667,16.9666666666667,,2.84666666666667,,41,1.61278385671974
SNL/MSU/DOE,Triax-R[0/±45]4,0/45/-45/0/45/-45/0/45/-45/0/45/-45,PE,UNK,UNK,30,,53,47,0,0,3.56,,50,,,,276,27.6,,,0.1,2,436.8,-310.166666666667,16.9666666666667,,2.84666666666667,,1072,3.03019478535675
SNL/MSU/DOE,Triax-R[0/±45]4,0/45/-45/0/45/-45/0/45/-45/0/45/-45,PE,UNK,UNK,30,,53,47,0,0,3.56,,50,,,,207,20.7,,,0.1,7,436.8,-310.166666666667,16.9666666666667,,2.84666666666667,,17096,4.23289450915601
SNL/MSU/DOE,Triax-R[0/±45]4,0/45/-45/0/45/-45/0/45/-45/0/45/-45,PE,UNK,UNK,30,,53,47,0,0,3.56,,50,,,,190,19,,,0.1,10,436.8,-310.166666666667,16.9666666666667,,2.84666666666667,,505551,5.70376497377735
SNL/MSU/DOE,Triax-R[0/±45]4,0/45/-45/0/45/-45/0/45/-45/0/45/-45,PE,UNK,UNK,30,,53,47,0,0,3.56,,50,,,,155,15.5,,,0.1,15,436.8,-310.166666666667,16.9666666666667,,2.84666666666667,,1942442,6.28834805992803
SNL/MSU/DOE,Triax-R[0/±45]4,0/45/-45/0/45/-45/0/45/-45/0/45/-45,PE,UNK,UNK,30,,53,47,0,0,3.56,,50,,,,207,20.7,,,0.1,4,436.8,-310.166666666667,16.9666666666667,,2.84666666666667,,10713,4.02991110491244
SNL/MSU/DOE,Triax-R[0/±45]4,0/45/-45/0/45/-45/0/45/-45/0/45/-45,PE,UNK,UNK,30,,53,47,0,0,3.56,,50,,,,207,20.7,,,0.1,4,436.8,-310.166666666667,16.9666666666667,,2.84666666666667,,202846,5.3071664481012
SNL/MSU/DOE,Triax-R[0/±45]4,0/45/-45/0/45/-45/0/45/-45/0/45/-45,PE,UNK,UNK,30,,53,47,0,0,3.56,,50,,,,207,20.7,,,0.1,4,436.8,-310.166666666667,16.9666666666667,,2.84666666666667,,35270,4.54740545966749
SNL/MSU/DOE,Triax-R[0/±45]4,0/45/-45/0/45/-45/0/45/-45/0/45/-45,PE,UNK,UNK,30,,53,47,0,0,3.56,,50,,,,207,20.7,,,0.1,4,436.8,-310.166666666667,16.9666666666667,,2.84666666666667,,43407,4.63755977136121
SNL/MSU/DOE,Triax-R[0/±45]4,0/45/-45/0/45/-45/0/45/-45/0/45/-45,PE,UNK,UNK,30,,53,47,0,0,3.56,,50,,,,190,19,,,0.1,4,436.8,-310.166666666667,16.9666666666667,,2.84666666666667,,473815,5.67560880546676
SNL/MSU/DOE,Triax-R[0/±45]4,0/45/-45/0/45/-45/0/45/-45/0/45/-45,PE,UNK,UNK,30,,53,47,0,0,3.56,,50,,,,190,19,,,0.1,4,436.8,-310.166666666667,16.9666666666667,,2.84666666666667,,519652,5.7157126031075
SNL/MSU/DOE,Triax-R[0/±45]4,0/45/-45/0/45/-45/0/45/-45/0/45/-45,PE,UNK,UNK,30,,53,47,0,0,3.56,,50,,,,276,27.6,,,0.1,2,436.8,-310.166666666667,16.9666666666667,,2.84666666666667,,2473,3.3932241163613
SNL/MSU/DOE,Triax-T[(0/±45)5],0/45/-45/0/45/-45/0/45/-45/0/45/-45/0/45/-45,PE,UNK,UNK,30,,53,47,0,0,4.34,,50,,,,145,14.5,,,0.1,15,329,-290,17.7,,3.47,,64333,4.80843380405181
SNL/MSU/DOE,Triax-T[(0/±45)5],0/45/-45/0/45/-45/0/45/-45/0/45/-45/0/45/-45,PE,UNK,UNK,30,,53,47,0,0,4.34,,50,,,,100,10,,,0.1,15,329,-290,17.7,,3.47,,701345,5.8459317051824
SNL/MSU/DOE,Triax-T[(0/±45)5],0/45/-45/0/45/-45/0/45/-45/0/45/-45/0/45/-45,PE,UNK,UNK,30,,53,47,0,0,4.34,,50,,,,86,8.6,,,0.1,15,329,-290,17.7,,3.47,,2069625,6.31589166179298
SNL/MSU/DOE,Triax-T[(0/±45)5],0/45/-45/0/45/-45/0/45/-45/0/45/-45/0/45/-45,PE,UNK,UNK,30,,53,47,0,0,4.34,,50,,,,101,10.1,,,0.1,15,329,-290,17.7,,3.47,,1731348,6.23838436960255
SNL/MSU/DOE,Triax-T[(0/±45)5],0/45/-45/0/45/-45/0/45/-45/0/45/-45/0/45/-45,PE,UNK,UNK,30,,53,47,0,0,4.34,,50,,,,145,14.5,,,0.1,10,329,-290,17.7,,3.47,,56979,4.7557148229608
SNL/MSU/DOE,Triax-T[(0/±45)5],0/45/-45/0/45/-45/0/45/-45/0/45/-45/0/45/-45,PE,UNK,UNK,30,,53,47,0,0,4.34,,50,,,,107,10.7,,,0.1,15,329,-290,17.7,,3.47,,615110,5.78895278751719
SNL/MSU/DOE,Triax-U[(0/±45)5],0/45/-45/0/45/-45/0/45/-45/0/45/-45/0/45/-45,PE,UNK,UNK,27,,53,47,0,0,4.55,,50,,,,138,13.8,,,0.1,10,391,-354.5,21.2,,2.51,,14573,4.16354896490181
SNL/MSU/DOE,Triax-U[(0/±45)5],0/45/-45/0/45/-45/0/45/-45/0/45/-45/0/45/-45,PE,UNK,UNK,27,,53,47,0,0,4.55,,50,,,,102,10.2,,,0.1,10,391,-354.5,21.2,,2.51,,114237,5.05780678949028
SNL/MSU/DOE,Triax-U[(0/±45)5],0/45/-45/0/45/-45/0/45/-45/0/45/-45/0/45/-45,PE,UNK,UNK,27,,53,47,0,0,4.55,,50,,,,86,8.6,,,0.1,15,391,-354.5,21.2,,2.51,,400500,5.60260252042026
SNL/MSU/DOE,Triax-U[(0/±45)5],0/45/-45/0/45/-45/0/45/-45/0/45/-45/0/45/-45,PE,UNK,UNK,27,,53,47,0,0,4.55,,50,,,,69,6.9,,,0.1,15,391,-354.5,21.2,,2.51,,2278230,6.3575975664018
SNL/MSU/DOE,Triax-U[(0/±45)5],0/45/-45/0/45/-45/0/45/-45/0/45/-45/0/45/-45,PE,UNK,UNK,27,,53,47,0,0,4.55,,50,,,,102,10.2,,,0.1,15,391,-354.5,21.2,,2.51,,178679,5.25207351322169
SNL/MSU/DOE,Triax-U[(0/±45)5],0/45/-45/0/45/-45/0/45/-45/0/45/-45/0/45/-45,PE,UNK,UNK,27,,53,47,0,0,4.55,,50,,,,69,6.9,,,0.1,10,391,-354.5,21.2,,2.51,,2422608,6.38428314702664
SNL/MSU/DOE,Triax-U[(0/±45)5],0/45/-45/0/45/-45/0/45/-45/0/45/-45/0/45/-45,PE,UNK,UNK,27,,53,47,0,0,4.55,,50,,,,138,13.8,,,0.1,10,391,-354.5,21.2,,2.51,,16591,4.21987256332354
SNL/MSU/DOE,Triax-V[(0/±45)5],0/45/-45/0/45/-45/0/45/-45/0/45/-45/0/45/-45,PE,UNK,UNK,33,,53,47,0,0,3.33,,50,,,,138,13.8,,,0.1,5,420.2,-379.333333333333,19.56,,2.174,,28861,4.46031137481562
SNL/MSU/DOE,Triax-V[(0/±45)5],0/45/-45/0/45/-45/0/45/-45/0/45/-45/0/45/-45,PE,UNK,UNK,33,,53,47,0,0,3.33,,50,,,,138,13.8,,,0.1,5,420.2,-379.333333333333,19.56,,2.174,,35501,4.55024058653017
SNL/MSU/DOE,Triax-V[(0/±45)5],0/45/-45/0/45/-45/0/45/-45/0/45/-45/0/45/-45,PE,UNK,UNK,33,,53,47,0,0,3.33,,50,,,,172,17.2,,,0.1,1,420.2,-379.333333333333,19.56,,2.174,,11273,4.05203950700147
SNL/MSU/DOE,Triax-V[(0/±45)5],0/45/-45/0/45/-45/0/45/-45/0/45/-45/0/45/-45,PE,UNK,UNK,33,,53,47,0,0,3.33,,50,,,,172,17.2,,,0.1,1,420.2,-379.333333333333,19.56,,2.174,,12339,4.09127996422884
SNL/MSU/DOE,Triax-V[(0/±45)5],0/45/-45/0/45/-45/0/45/-45/0/45/-45/0/45/-45,PE,UNK,UNK,33,,53,47,0,0,3.33,,50,,,,103,10.3,,,0.1,10,420.2,-379.333333333333,19.56,,2.174,,123370,5.09120956473413
SNL/MSU/DOE,Triax-V[(0/±45)5],0/45/-45/0/45/-45/0/45/-45/0/45/-45/0/45/-45,PE,UNK,UNK,33,,53,47,0,0,3.33,,50,,,,103,10.3,,,0.1,10,420.2,-379.333333333333,19.56,,2.174,,111873,5.04872528433087
SNL/MSU/DOE,Triax-V[(0/±45)5],0/45/-45/0/45/-45/0/45/-45/0/45/-45/0/45/-45,PE,UNK,UNK,33,,53,47,0,0,3.33,,50,,,,86,8.6,,,0.1,15,420.2,-379.333333333333,19.56,,2.174,,950987,5.9781745801689
SNL/MSU/DOE,Triax-V[(0/±45)5],0/45/-45/0/45/-45/0/45/-45/0/45/-45/0/45/-45,PE,UNK,UNK,33,,53,47,0,0,3.33,,50,,,,86,8.6,,,0.1,15,420.2,-379.333333333333,19.56,,2.174,,871319,5.94017718437172
SNL/MSU/DOE,Triax-V[(0/±45)5],0/45/-45/0/45/-45/0/45/-45/0/45/-45/0/45/-45,PE,UNK,UNK,33,,53,47,0,0,3.33,,50,,,,69,6.9,,,0.1,15,420.2,-379.333333333333,19.56,,2.174,,7871024,6.89603123663097
SNL/MSU/DOE,Triax-V[(0/±45)5],0/45/-45/0/45/-45/0/45/-45/0/45/-45/0/45/-45,PE,UNK,UNK,33,,53,47,0,0,3.33,,50,,,,86,8.6,,,0.1,15,420.2,-379.333333333333,19.56,,2.174,,848378,5.92858939793684
SNL/MSU/DOE,Triax-V[(0/±45)5],0/45/-45/0/45/-45/0/45/-45/0/45/-45/0/45/-45,PE,UNK,UNK,33,,53,47,0,0,3.33,,50,,,,86,8.6,,,0.1,15,420.2,-379.333333333333,19.56,,2.174,,791827,5.89863030639711
SNL/MSU/DOE,Triax-V[(0/±45)5],0/45/-45/0/45/-45/0/45/-45/0/45/-45/0/45/-45,PE,UNK,UNK,33,,53,47,0,0,3.33,,50,,,,103,10.3,,,0.1,10,420.2,-379.333333333333,19.56,,2.174,,222481,5.34729292791249
SNL/MSU/DOE,Triax-V[(0/±45)5],0/45/-45/0/45/-45/0/45/-45/0/45/-45/0/45/-45,PE,UNK,UNK,33,,53,47,0,0,3.33,,50,,,,172,17.2,,,0.1,1,420.2,-379.333333333333,19.56,,2.174,,11370,4.05576046468774
SNL/MSU/DOE,Triax-V[(0/±45)5],0/45/-45/0/45/-45/0/45/-45/0/45/-45/0/45/-45,PE,UNK,UNK,33,,53,47,0,0,3.33,,50,,,,138,13.8,,,0.1,5,420.2,-379.333333333333,19.56,,2.174,,23829,4.37710581726905
SNL/MSU/DOE,Triax-W[(0/±45)5],0/45/-45/0/45/-45/0/45/-45/0/45/-45/0/45/-45,PE,UNK,UNK,33,,53,47,0,0,3.43,,50,,,,172,17.2,0.91,0.091,0.1,2,397,-336,,,,,25839,4.41227570193583
SNL/MSU/DOE,Triax-W[(0/±45)5],0/45/-45/0/45/-45/0/45/-45/0/45/-45/0/45/-45,PE,UNK,UNK,33,,53,47,0,0,3.43,,50,,,,172,17.2,0.9,0.09,0.1,2,397,-336,,,,,30040,4.47769992833213
SNL/MSU/DOE,Triax-W[(0/±45)5],0/45/-45/0/45/-45/0/45/-45/0/45/-45/0/45/-45,PE,UNK,UNK,33,,53,47,0,0,3.43,,50,,,,138,13.8,,,0.1,10,397,-336,,,,,311392,5.49330745087666
SNL/MSU/DOE,Triax-W[(0/±45)5],0/45/-45/0/45/-45/0/45/-45/0/45/-45/0/45/-45,PE,UNK,UNK,33,,53,47,0,0,3.43,,50,,,,138,13.8,,,0.1,10,397,-336,,,,,154745,5.18961662533357
SNL/MSU/DOE,Triax-W[(0/±45)5],0/45/-45/0/45/-45/0/45/-45/0/45/-45/0/45/-45,PE,UNK,UNK,33,,53,47,0,0,3.43,,50,,,,103,10.3,,,0.1,15,397,-336,,,,,5040762,6.70249619267188
SNL/MSU/DOE,Triax-W[(0/±45)5],0/45/-45/0/45/-45/0/45/-45/0/45/-45/0/45/-45,PE,UNK,UNK,33,,53,47,0,0,3.43,,50,,,,121,12.1,,,0.1,10,397,-336,,,,,502900,5.70148163562093
SNL/MSU/DOE,Triax-W[(0/±45)5],0/45/-45/0/45/-45/0/45/-45/0/45/-45/0/45/-45,PE,UNK,UNK,33,,53,47,0,0,3.43,,50,,,,121,12.1,,,0.1,10,397,-336,,,,,1071927,6.03016521019193
SNL/MSU/DOE,Triax-W[(0/±45)5],0/45/-45/0/45/-45/0/45/-45/0/45/-45/0/45/-45,PE,UNK,UNK,33,,53,47,0,0,3.43,,50,,,,103,10.3,,,0.1,15,397,-336,,,,,3464238,6.53960772125987
SNL/MSU/DOE,MD-X[(0)2/M/±45/(0)2)],0/0/0/45/-45/0/0,PE,UNK,UNK,35,,85,10,0,5,4.52,,25,,,,276,27.6,1.26,0.126,0.1,10,612,-438.333333333333,24.6333333333333,25.9666666666667,2.69,-1.80666666666667,255862,5.40800579031955
SNL/MSU/DOE,MD-X[(0)2/M/±45/(0)2)],0/0/0/45/-45/0/0,PE,UNK,UNK,35,,85,10,0,5,4.52,,25,,,,414,41.4,1.76,0.176,0.1,5,612,-438.333333333333,24.6333333333333,25.9666666666667,2.69,-1.80666666666667,1753,3.2437819160938
SNL/MSU/DOE,MD-X[(0)2/M/±45/(0)2)],0/0/0/45/-45/0/0,PE,UNK,UNK,35,,85,10,0,5,4.52,,25,,,,414,41.4,1.86,0.186,0.1,5,612,-438.333333333333,24.6333333333333,25.9666666666667,2.69,-1.80666666666667,953,2.97909290063833
SNL/MSU/DOE,MD-X[(0)2/M/±45/(0)2)],0/0/0/45/-45/0/0,PE,UNK,UNK,35,,85,10,0,5,4.52,,25,,,,345,34.5,1.32,0.132,0.1,5,612,-438.333333333333,24.6333333333333,25.9666666666667,2.69,-1.80666666666667,15414,4.18791535464999
SNL/MSU/DOE,MD-X[(0)2/M/±45/(0)2)],0/0/0/45/-45/0/0,PE,UNK,UNK,35,,85,10,0,5,4.52,,25,,,,345,34.5,1.36,0.136,0.1,5,612,-438.333333333333,24.6333333333333,25.9666666666667,2.69,-1.80666666666667,11550,4.06258198422816
SNL/MSU/DOE,MD-X[(0)2/M/±45/(0)2)],0/0/0/45/-45/0/0,PE,UNK,UNK,35,,85,10,0,5,4.52,,25,,,,241,24.1,0.94,0.094,0.1,20,612,-438.333333333333,24.6333333333333,25.9666666666667,2.69,-1.80666666666667,6492710,6.81242600533504
SNL/MSU/DOE,MD-X[(0)2/M/±45/(0)2)],0/0/0/45/-45/0/0,PE,UNK,UNK,35,,85,10,0,5,4.52,,25,,,,276,27.6,1.06,0.106,0.1,10,612,-438.333333333333,24.6333333333333,25.9666666666667,2.69,-1.80666666666667,127309,5.10485910681292
SNL/MSU/DOE,MD-X[(90)2/M/±45/(90)2)],90/90/0/45/-45/90/90,PE,UNK,UNK,35,,0,10,85,5,4.52,,25,,,,28,2.8,0.28,0.028,0.1,2,43.5,-159.5,8.325,,0.7475,,1083,3.03462845662532
SNL/MSU/DOE,MD-X[(90)2/M/±45/(90)2)],90/90/0/45/-45/90/90,PE,UNK,UNK,35,,0,10,85,5,4.52,,25,,,,21,2.1,0.24,0.024,0.1,15,43.5,-159.5,8.325,,0.7475,,50606,4.70420201115623
SNL/MSU/DOE,MD-X[(0)2/M/±45/(0)2)],0/0/0/45/-45/0/0,PE,UNK,UNK,35,,85,10,0,5,4.52,,25,,,,-24.1,-241,-0.084,-0.84,10,10,612,-438.333333333333,24.6333333333333,25.9666666666667,2.69,-1.80666666666667,3175600,6.50182579327235
SNL/MSU/DOE,MD-X[(90)2/M/±45/(90)2)],90/90/0/45/-45/90/90,PE,UNK,UNK,35,,0,10,85,5,4.52,,50,,,,19,1.9,0.25,0.025,0.1,15,43.5,-159.5,8.325,,0.7475,,614730,5.78868440803958
SNL/MSU/DOE,MD-X[(90)2/M/±45/(90)2)],90/90/0/45/-45/90/90,PE,UNK,UNK,35,,0,10,85,5,4.52,,50,,,,19,1.9,0.27,0.027,0.1,10,43.5,-159.5,8.325,,0.7475,,436440,5.63992454710234
SNL/MSU/DOE,MD-X[(90)2/M/±45/(90)2)],90/90/0/45/-45/90/90,PE,UNK,UNK,35,,0,10,85,5,4.52,,50,,,,28,2.8,0.37,0.037,0.1,2,43.5,-159.5,8.325,,0.7475,,2074,3.31680875205302
SNL/MSU/DOE,MD-X[(90)2/M/±45/(90)2)],90/90/0/45/-45/90/90,PE,UNK,UNK,35,,0,10,85,5,4.52,,50,,,,28,2.8,0.34,0.034,0.1,2,43.5,-159.5,8.325,,0.7475,,1545,3.18892848376085
SNL/MSU/DOE,MD-X[(90)2/M/±45/(90)2)],90/90/0/45/-45/90/90,PE,UNK,UNK,35,,0,10,85,5,4.52,,50,,,,17,1.7,0.24,0.024,0.1,20,43.5,-159.5,8.325,,0.7475,,897103,5.95284230900127
SNL/MSU/DOE,MD-X[(90)2/M/±45/(90)2)],90/90/0/45/-45/90/90,PE,UNK,UNK,35,,0,10,85,5,4.52,,50,,,,14,1.4,0.19,0.019,0.1,15,43.5,-159.5,8.325,,0.7475,,10377400,7.01608855706791
SNL/MSU/DOE,MD-X[(90)2/M/±45/(90)2)],90/90/0/45/-45/90/90,PE,UNK,UNK,35,,0,10,85,5,4.52,,50,,,,14,1.4,0.17,0.017,0.1,15,43.5,-159.5,8.325,,0.7475,,11247700,7.05106372427585
SNL/MSU/DOE,MD-X[(0)2/M/±45/(0)2)],0/0/0/45/-45/0/0,PE,UNK,UNK,35,,85,10,0,5,4.52,,25,,,,-31,-310,-0.141,-1.41,10,2,612,-438.333333333333,24.6333333333333,25.9666666666667,2.69,-1.80666666666667,12455,4.09534373187253
SNL/MSU/DOE,MD-X[(0)2/M/±45/(0)2)],0/0/0/45/-45/0/0,PE,UNK,UNK,35,,85,10,0,5,4.52,,25,,,,-31,-310,-0.137,-1.37,10,2,612,-438.333333333333,24.6333333333333,25.9666666666667,2.69,-1.80666666666667,12865,4.10940979054637
SNL/MSU/DOE,MD-X[(0)2/M/±45/(0)2)],0/0/0/45/-45/0/0,PE,UNK,UNK,35,,85,10,0,5,4.52,,25,,,,-27.6,-276,-0.12,-1.2,10,5,612,-438.333333333333,24.6333333333333,25.9666666666667,2.69,-1.80666666666667,271161,5.43322722685151
SNL/MSU/DOE,MD-X[(0)2/M/±45/(0)2)],0/0/0/45/-45/0/0,PE,UNK,UNK,35,,85,10,0,5,4.52,,25,,,,-27.6,-276,-0.107,-1.07,10,5,612,-438.333333333333,24.6333333333333,25.9666666666667,2.69,-1.80666666666667,333581,5.52320130626382
SNL/MSU/DOE,MD-X[(0)2/M/±45/(0)2)],0/0/0/45/-45/0/0,PE,UNK,UNK,35,,85,10,0,5,4.52,,25,,,,-27.6,-276,-0.11,-1.1,10,10,612,-438.333333333333,24.6333333333333,25.9666666666667,2.69,-1.80666666666667,161397,5.20789545792289
SNL/MSU/DOE,MD-X[(0)2/M/±45/(0)2)],0/0/0/45/-45/0/0,PE,UNK,UNK,35,,85,10,0,5,4.52,,25,,,,-24.1,-241,-0.093,-0.93,10,10,612,-438.333333333333,24.6333333333333,25.9666666666667,2.69,-1.80666666666667,1472970,6.16819390165109
SNL/MSU/DOE,MD-X[(0)2/M/±45/(0)2)],0/0/0/45/-45/0/0,PE,UNK,UNK,35,,85,10,0,5,4.52,,25,,,,414,41.4,1.67,0.167,0.1,5,612,-438.333333333333,24.6333333333333,25.9666666666667,2.69,-1.80666666666667,1223,3.08742645703629
SNL/MSU/DOE,MD-X[(0)2/M/±45/(0)2)],0/0/0/45/-45/0/0,PE,UNK,UNK,35,,85,10,0,5,4.52,,25,,,,345,34.5,1.45,0.145,0.1,5,612,-438.333333333333,24.6333333333333,25.9666666666667,2.69,-1.80666666666667,11786,4.07136643675913
SNL/MSU/DOE,MD-X[(0)2/M/±45/(0)2)],0/0/0/45/-45/0/0,PE,UNK,UNK,35,,85,10,0,5,4.52,,25,,,,276,27.6,1.06,0.106,0.1,10,612,-438.333333333333,24.6333333333333,25.9666666666667,2.69,-1.80666666666667,169031,5.227966360793
SNL/MSU/DOE,MD-X[(90)2/M/±45/(90)2)],90/90/0/45/-45/90/90,PE,UNK,UNK,35,,0,10,85,5,4.52,,50,,,,24,2.4,0.26,0.026,0.1,5,43.5,-159.5,8.325,,0.7475,,21745,4.33735941200136
SNL/MSU/DOE,MD-X[(90)2/M/±45/(90)2)],90/90/0/45/-45/90/90,PE,UNK,UNK,35,,0,10,85,5,4.52,,50,,,,24,2.4,0.25,0.025,0.1,5,43.5,-159.5,8.325,,0.7475,,15040,4.17724783625562
SNL/MSU/DOE,MD-X[(90)2/M/±45/(90)2)],90/90/0/45/-45/90/90,PE,UNK,UNK,35,,0,10,85,5,4.52,,25,,,,24,2.4,0.24,0.024,0.1,5,43.5,-159.5,8.325,,0.7475,,18858,4.27549563140122
SNL/MSU/DOE,MD-X[(90)2/M/±45/(90)2)],90/90/0/45/-45/90/90,PE,UNK,UNK,35,,0,10,85,5,4.52,,25,,,,19,1.9,0.22,0.022,0.1,10,43.5,-159.5,8.325,,0.7475,,587181,5.7687719942366
SNL/MSU/DOE,MD-X[(0)2/M/±45/(0)2)],0/0/0/45/-45/0/0,PE,UNK,UNK,35,,85,10,0,5,4.52,,25,,,,-31,-310,-0.139,-1.39,10,2,612,-438.333333333333,24.6333333333333,25.9666666666667,2.69,-1.80666666666667,14129,4.15011142512878
SNL/MSU/DOE,MD-Y[(0)2/M/±45/(0)2)],0/0/0/45/-45/0/0,EP,UNK,UNK,35,,85,10,0,5,4.62,,25,,,,276,27.6,0.53,0.053,0.1,25,328.416666666667,-324.615384615385,15.675,,2.10666666666667,,251141,5.39991761920522
SNL/MSU/DOE,MD-Y[(0)2/M/±45/(0)2)],0/0/0/45/-45/0/0,EP,UNK,UNK,35,,85,10,0,5,4.62,,25,,,,207,20.7,0.79,0.079,0.1,25,328.416666666667,-324.615384615385,15.675,,2.10666666666667,,1412113,6.14986945118664
SNL/MSU/DOE,MD-Y[(0)2/M/±45/(0)2)],0/0/0/45/-45/0/0,EP,UNK,UNK,35,,85,10,0,5,4.62,,25,,,,345,34.5,1.33,0.133,0.1,15,328.416666666667,-324.615384615385,15.675,,2.10666666666667,,23109,4.36378115258087
SNL/MSU/DOE,MD-Y[(0)2/M/±45/(0)2)],0/0/0/45/-45/0/0,EP,UNK,UNK,35,,85,10,0,5,4.62,,25,,,,345,34.5,1.28,0.128,0.1,15,328.416666666667,-324.615384615385,15.675,,2.10666666666667,,18000,4.25527250510331
SNL/MSU/DOE,MD-Y[(0)2/M/±45/(0)2)],0/0/0/45/-45/0/0,EP,UNK,UNK,35,,85,10,0,5,4.62,,25,,,,345,34.5,1.24,0.124,0.1,15,328.416666666667,-324.615384615385,15.675,,2.10666666666667,,16762,4.22432583631949
SNL/MSU/DOE,MD-Y[(0)2/M/±45/(0)2)],0/0/0/45/-45/0/0,EP,UNK,UNK,35,,85,10,0,5,4.62,,25,,,,414,41.4,1.83,0.183,0.1,4,328.416666666667,-324.615384615385,15.675,,2.10666666666667,,628,2.7979596437372
SNL/MSU/DOE,MD-Y[(0)2/M/±45/(0)2)],0/0/0/45/-45/0/0,EP,UNK,UNK,35,,85,10,0,5,4.62,,25,,,,276,27.6,1.11,0.111,0.1,25,328.416666666667,-324.615384615385,15.675,,2.10666666666667,,73530,4.86646456597174
SNL/MSU/DOE,MD-Y[(0)2/M/±45/(0)2)],0/0/0/45/-45/0/0,EP,UNK,UNK,35,,85,10,0,5,4.62,,25,,,,414,41.4,1.71,0.171,0.1,4,328.416666666667,-324.615384615385,15.675,,2.10666666666667,,821,2.91434315711944
SNL/MSU/DOE,MD-Y[(0)2/M/±45/(0)2)],0/0/0/45/-45/0/0,EP,UNK,UNK,35,,85,10,0,5,4.62,,25,,,,276,27.6,1.27,0.127,0.1,25,328.416666666667,-324.615384615385,15.675,,2.10666666666667,,128578,5.10916666613134
SNL/MSU/DOE,MD-Y[(0)2/M/±45/(0)2)],0/0/0/45/-45/0/0,EP,UNK,UNK,35,,85,10,0,5,4.62,,25,,,,276,27.6,0.93,0.093,0.1,25,328.416666666667,-324.615384615385,15.675,,2.10666666666667,,237864,5.37632871784889
SNL/MSU/DOE,MD-Y[(0)2/M/±45/(0)2)],0/0/0/45/-45/0/0,EP,UNK,UNK,35,,85,10,0,5,4.62,,25,,,,207,20.7,0.77,0.077,0.1,25,328.416666666667,-324.615384615385,15.675,,2.10666666666667,,1607127,6.2060501973731
SNL/MSU/DOE,MD-Y[(0)2/M/±45/(0)2)],0/0/0/45/-45/0/0,EP,UNK,UNK,35,,85,10,0,5,4.62,,25,,,,-27.6,-276,-0.113,-1.13,10,5,328.416666666667,-324.615384615385,15.675,,2.10666666666667,,62517,4.79599812938064
SNL/MSU/DOE,MD-Y[(0)2/M/±45/(0)2)],0/0/0/45/-45/0/0,EP,UNK,UNK,35,,85,10,0,5,4.62,,25,,,,414,41.4,1.7,0.17,0.1,4,328.416666666667,-324.615384615385,15.675,,2.10666666666667,,1486,3.17201880942456
SNL/MSU/DOE,MD-Y[(0)2/M/±45/(0)2)],0/0/0/45/-45/0/0,EP,UNK,UNK,35,,85,10,0,5,4.62,,25,,,,345,34.5,1.54,0.154,0.1,5,328.416666666667,-324.615384615385,15.675,,2.10666666666667,,36812,4.56598941335452
SNL/MSU/DOE,MD-Y[(0)2/M/±45/(0)2)],0/0/0/45/-45/0/0,EP,UNK,UNK,35,,85,10,0,5,4.62,,25,,,,276,27.6,1.01,0.101,0.1,5,328.416666666667,-324.615384615385,15.675,,2.10666666666667,,423059,5.62640093850418
SNL/MSU/DOE,MD-Y[(0)2/M/±45/(0)2)],0/0/0/45/-45/0/0,EP,UNK,UNK,35,,0,10,85,5,4.62,,50,,,,21,2.1,0.48,0.048,0.1,2,328.416666666667,-324.615384615385,15.675,,2.10666666666667,,4103,3.61310151696691
SNL/MSU/DOE,MD-Y[(0)2/M/±45/(0)2)],0/0/0/45/-45/0/0,EP,UNK,UNK,35,,0,10,85,5,4.62,,50,,,,21,2.1,0.41,0.041,0.1,2,328.416666666667,-324.615384615385,15.675,,2.10666666666667,,2716,3.43392976560846
SNL/MSU/DOE,MD-Y[(0)2/M/±45/(0)2)],0/0/0/45/-45/0/0,EP,UNK,UNK,35,,0,10,85,5,4.62,,50,,,,17,1.7,0.34,0.034,0.1,10,328.416666666667,-324.615384615385,15.675,,2.10666666666667,,26513,4.42345887181951
SNL/MSU/DOE,MD-Y[(0)2/M/±45/(0)2)],0/0/0/45/-45/0/0,EP,UNK,UNK,35,,0,10,85,5,4.62,,50,,,,17,1.7,0.29,0.029,0.1,10,328.416666666667,-324.615384615385,15.675,,2.10666666666667,,47049,4.67255039717673
SNL/MSU/DOE,MD-Y[(0)2/M/±45/(0)2)],0/0/0/45/-45/0/0,EP,UNK,UNK,35,,0,10,85,5,4.62,,50,,,,24,2.4,1.35,0.135,0.1,1,328.416666666667,-324.615384615385,15.675,,2.10666666666667,,208,2.31806333496276
SNL/MSU/DOE,MD-Y[(0)2/M/±45/(0)2)],0/0/0/45/-45/0/0,EP,UNK,UNK,35,,0,10,85,5,4.62,,50,,,,24,2.4,1.22,0.122,0.1,1,328.416666666667,-324.615384615385,15.675,,2.10666666666667,,277,2.44247976906445
SNL/MSU/DOE,MD-Y[(0)2/M/±45/(0)2)],0/0/0/45/-45/0/0,EP,UNK,UNK,35,,0,10,85,5,4.62,,50,,,,14,1.4,0.25,0.025,0.1,15,328.416666666667,-324.615384615385,15.675,,2.10666666666667,,252205,5.40175369227229
SNL/MSU/DOE,MD-Y[(0)2/M/±45/(0)2)],0/0/0/45/-45/0/0,EP,UNK,UNK,35,,0,10,85,5,4.62,,50,,,,14,1.4,0.22,0.022,0.1,15,328.416666666667,-324.615384615385,15.675,,2.10666666666667,,432161,5.63564557178131
SNL/MSU/DOE,MD-Y[(0)2/M/±45/(0)2)],0/0/0/45/-45/0/0,EP,UNK,UNK,35,,0,10,85,5,4.62,,50,,,,14,1.4,0.2,0.02,0.1,15,328.416666666667,-324.615384615385,15.675,,2.10666666666667,,657472,5.81787726209803
SNL/MSU/DOE,MD-Y[(0)2/M/±45/(0)2)],0/0/0/45/-45/0/0,EP,UNK,UNK,35,,0,10,85,5,4.62,,50,,,,24,2.4,1.37,0.137,0.1,1,328.416666666667,-324.615384615385,15.675,,2.10666666666667,,173,2.2380461031288
SNL/MSU/DOE,MD-Y[(0)2/M/±45/(0)2)],0/0/0/45/-45/0/0,EP,UNK,UNK,35,,0,10,85,5,4.62,,50,,,,21,2.1,0.37,0.037,0.1,2,328.416666666667,-324.615384615385,15.675,,2.10666666666667,,2033,3.30813737863804
SNL/MSU/DOE,MD-Y[(0)2/M/±45/(0)2)],0/0/0/45/-45/0/0,EP,UNK,UNK,35,,0,10,85,5,4.62,,50,,,,17,1.7,0.26,0.026,0.1,10,328.416666666667,-324.615384615385,15.675,,2.10666666666667,,31204,4.49421026922933
SNL/MSU/DOE,MD-Y[(0)2/M/±45/(0)2)],0/0/0/45/-45/0/0,EP,UNK,UNK,35,,85,10,0,5,4.62,,25,,,,-27.6,-276,-0.113,-1.13,10,10,328.416666666667,-324.615384615385,15.675,,2.10666666666667,,87235,4.94069076540461
SNL/MSU/DOE,MD-Y[(0)2/M/±45/(0)2)],0/0/0/45/-45/0/0,EP,UNK,UNK,35,,85,10,0,5,4.62,,25,,,,-31,-310,,,10,5,328.416666666667,-324.615384615385,15.675,,2.10666666666667,,354,2.54900326202579
SNL/MSU/DOE,MD-Y[(0)2/M/±45/(0)2)],0/0/0/45/-45/0/0,EP,UNK,UNK,35,,85,10,0,5,4.62,,25,,,,-27.6,-276,-0.113,-1.13,10,5,328.416666666667,-324.615384615385,15.675,,2.10666666666667,,62517,4.79599812938064
SNL/MSU/DOE,MD-Y[(0)2/M/±45/(0)2)],0/0/0/45/-45/0/0,EP,UNK,UNK,35,,85,10,0,5,4.62,,25,,,,-31,-310,,,10,2,328.416666666667,-324.615384615385,15.675,,2.10666666666667,,568,2.75434833571102
SNL/MSU/DOE,MD-Y[(0)2/M/±45/(0)2)],0/0/0/45/-45/0/0,EP,UNK,UNK,35,,85,10,0,5,4.62,,25,,,,-29.3,-293,,,10,2,328.416666666667,-324.615384615385,15.675,,2.10666666666667,,12145,4.08439751914115
SNL/MSU/DOE,MD-Y[(0)2/M/±45/(0)2)],0/0/0/45/-45/0/0,EP,UNK,UNK,35,,85,10,0,5,4.62,,25,,,,-29.3,-293,,,10,5,328.416666666667,-324.615384615385,15.675,,2.10666666666667,,3011,3.47871075551276
SNL/MSU/DOE,MD-Y[(0)2/M/±45/(0)2)],0/0/0/45/-45/0/0,EP,UNK,UNK,35,,85,10,0,5,4.62,,25,,,,-29.3,-293,,,10,2,328.416666666667,-324.615384615385,15.675,,2.10666666666667,,4652,3.66763970605641
SNL/MSU/DOE,MD-Y[(0)2/M/±45/(0)2)],0/0/0/45/-45/0/0,EP,UNK,UNK,35,,85,10,0,5,4.62,,25,,,,-31,-310,,,10,2,328.416666666667,-324.615384615385,15.675,,2.10666666666667,,672,2.82736927305383
SNL/MSU/DOE,MD-Y[(0)2/M/±45/(0)2)],0/0/0/45/-45/0/0,EP,UNK,UNK,35,,85,10,0,5,4.62,,25,,,,-27.6,-276,-0.113,-1.13,10,10,328.416666666667,-324.615384615385,15.675,,2.10666666666667,,187512,5.27302906602118
SNL/MSU/DOE,MD-Y[(0)2/M/±45/(0)2)],0/0/0/45/-45/0/0,EP,UNK,UNK,35,,85,10,0,5,4.62,,25,,,,-25.8,-258,,,10,15,328.416666666667,-324.615384615385,15.675,,2.10666666666667,,632624,5.80114566382038
SNL/MSU/DOE,MD-Y[(0)2/M/±45/(0)2)],0/0/0/45/-45/0/0,EP,UNK,UNK,35,,85,10,0,5,4.62,,25,,,,-25.8,-258,-0.109,-1.09,10,15,328.416666666667,-324.615384615385,15.675,,2.10666666666667,,833939,5.92113428453189
SNL/MSU/DOE,MD-Y[(0)2/M/±45/(0)2)],0/0/0/45/-45/0/0,EP,UNK,UNK,35,,85,10,0,5,4.62,,25,,,,-25.8,-258,-0.098,-0.98,10,15,328.416666666667,-324.615384615385,15.675,,2.10666666666667,,1477548,6.16954159838343
SNL/MSU/DOE,MD-Y[(0)2/M/±45/(0)2)],0/0/0/45/-45/0/0,EP,UNK,UNK,35,,85,10,0,5,4.62,,25,,,,-24.1,-241,,,10,20,328.416666666667,-324.615384615385,15.675,,2.10666666666667,,1672575,6.22338560109209
SNL/MSU/DOE,MD-EE[M/±45/0)S],0/45/-45/0/0/-45/45/0,EP,UNK,UNK,54,,65,18,0,17,3.53,,20,,,,345,34.5,1.14,0.114,0.1,2,534.75,-538.333333333333,31.3333333333333,,1.92333333333333,,570,2.75587485567249
SNL/MSU/DOE,MD-EE[M/±45/0)S],0/45/-45/0/0/-45/45/0,EP,UNK,UNK,54,,65,18,0,17,3.53,,20,,,,310,31,1.07,0.107,0.1,4,534.75,-538.333333333333,31.3333333333333,,1.92333333333333,,1085,3.03542973818455
SNL/MSU/DOE,MD-EE[M/±45/0)S],0/45/-45/0/0/-45/45/0,EP,UNK,UNK,54,,65,18,0,17,3.53,,20,,,,276,27.6,0.93,0.093,0.1,5,534.75,-538.333333333333,31.3333333333333,,1.92333333333333,,4076,3.61023417533439
SNL/MSU/DOE,MD-EE[M/±45/0)S],0/45/-45/0/0/-45/45/0,EP,UNK,UNK,54,,65,18,0,17,3.53,,20,,,,207,20.7,0.65,0.065,0.1,10,534.75,-538.333333333333,31.3333333333333,,1.92333333333333,,34583,4.53886266467339
SNL/MSU/DOE,MD-EE[M/±45/0)S],0/45/-45/0/0/-45/45/0,EP,UNK,UNK,54,,65,18,0,17,3.53,,20,,,,138,13.8,0.43,0.043,0.1,20,534.75,-538.333333333333,31.3333333333333,,1.92333333333333,,1857630,6.26895921613764
SNL/MSU/DOE,MD-EE[M/±45/0)S],0/45/-45/0/0/-45/45/0,EP,UNK,UNK,54,,65,18,0,17,3.53,,13,,,,345,34.5,,,0.1,2,534.75,-538.333333333333,31.3333333333333,,1.92333333333333,,402,2.60422605308447
SNL/MSU/DOE,MD-EE[M/±45/0)S],0/45/-45/0/0/-45/45/0,EP,UNK,UNK,54,,65,18,0,17,3.53,,13,,,,276,27.6,,,0.1,5,534.75,-538.333333333333,31.3333333333333,,1.92333333333333,,2936,3.46775605124403
SNL/MSU/DOE,MD-EE[M/±45/0)S],0/45/-45/0/0/-45/45/0,EP,UNK,UNK,54,,65,18,0,17,3.53,,13,,,,310,31,,,0.1,5,534.75,-538.333333333333,31.3333333333333,,1.92333333333333,,2033,3.30813737863804
SNL/MSU/DOE,MD-EE[M/±45/0)S],0/45/-45/0/0/-45/45/0,EP,UNK,UNK,54,,65,18,0,17,3.53,,13,,,,207,20.7,,,0.1,10,534.75,-538.333333333333,31.3333333333333,,1.92333333333333,,23385,4.36893737424452
SNL/MSU/DOE,MD-EE[M/±45/0)S],0/45/-45/0/0/-45/45/0,EP,UNK,UNK,54,,65,18,0,17,3.53,,13,,,,310,31,,,0.1,5,534.75,-538.333333333333,31.3333333333333,,1.92333333333333,,1840,3.26481782300954
SNL/MSU/DOE,MD-EE[M/±45/0)S],0/45/-45/0/0/-45/45/0,EP,UNK,UNK,54,,65,18,0,17,3.53,,13,,,,276,27.6,,,0.1,5,534.75,-538.333333333333,31.3333333333333,,1.92333333333333,,2377,3.37602918172818
SNL/MSU/DOE,MD-EE[M/±45/0)S],0/45/-45/0/0/-45/45/0,EP,UNK,UNK,54,,65,18,0,17,3.53,,13,,,,207,20.7,,,0.1,10,534.75,-538.333333333333,31.3333333333333,,1.92333333333333,,58110,4.76425087543877
SNL/MSU/DOE,MD-EE[M/±45/0)S],0/45/-45/0/0/-45/45/0,EP,UNK,UNK,54,,65,18,0,17,3.53,,13,,,,172,17.2,,,0.1,15,534.75,-538.333333333333,31.3333333333333,,1.92333333333333,,496094,5.69556397450111
