Repository: Luwen-Zhang/SNEnsemble

# Copyright Notification

## Composites

We reformat and merge fatigue testing records from SNL/MSU/DOE, OptiMat, UPWIND, and FACT databases into a single database with careful considerations, including filtering invalid entries, rename variables, fix improper calculations in the records, to obtain clean and consistent data to fit machine 
learning usages. We leave the original format ("2019_SNL_MSU_DOE_Composite-Materials-Database_Wind_29pt0.xlsx" and "Optidat UPWIND 28_3_2017.xls") in the folder. Any derived database should be directly based on the original files instead of our merged database. We are not responsible for the accuracy of the testing records.

File: data/composite_database_10082023.csv (part 11 of 36)
Data source,Material_Code,Sequence,Resin Type,Waveform,Control,Fiber Volume Fraction,Fiber Weight Fraction,Fiber Weight Fraction (0-deg),Fiber Weight Fraction (45-deg),Fiber Weight Fraction (90-deg),Fiber Weight Fraction (Other Dir.),Thickness,Tab Thickness,Width,Length,Load Length,Area,Maximum Stress,Minimum Stress,Maximum Strain,Minimum Strain,R-value,Frequency,Ultimate Tensile Stress,Ultimate Compressive Stress,Tensile Modulus,Compressive Modulus,Ultimate Tensile Strain,Ultimate Compressive Strain,Cycles to Failure,log10(Cycles to Failure)
SNL/MSU/DOE,Triax-J[(0/±45)3]S,0/45/-45/0/45/-45/0/45/-45/-45/45/0/-45/45/0/-45/45/0,PE,UNK,UNK,39.0,,48.0,70.0,30.0,0.0,6.63,,25.0,,,,103.0,10.3,0.42,0.042,0.1,15.0,573.6666666666666,-329.6666666666667,25.23333333333333,,2.715,,1460000.0,6.164352855784437
SNL/MSU/DOE,UNI-L[0]3,0/0/0,PE,UNK,UNK,51.0,,100.0,0.0,0.0,0.0,2.46,,25.0,,,,410.0,41.0,1.18,0.118,0.1,1.0,748.4,-365.2857142857143,35.26000000000001,,2.202,,2580.0,3.41161970596323
SNL/MSU/DOE,UNI-L[0]3,0/0/0,PE,UNK,UNK,51.0,,100.0,0.0,0.0,0.0,2.46,,25.0,,,,406.0,40.6,1.32,0.132,0.1,1.0,748.4,-365.2857142857143,35.26000000000001,,2.202,,593.0,2.773054693364263
SNL/MSU/DOE,UNI-L[0]3,0/0/0,PE,UNK,UNK,51.0,,100.0,0.0,0.0,0.0,2.46,,25.0,,,,276.0,27.6,0.87,0.087,0.1,5.0,748.4,-365.2857142857143,35.26000000000001,,2.202,,59081.0,4.771447837533725
SNL/MSU/DOE,UNI-L[0]3,0/0/0,PE,UNK,UNK,51.0,,100.0,0.0,0.0,0.0,2.46,,25.0,,,,266.0,26.6,0.97,0.097,0.1,5.0,748.4,-365.2857142857143,35.26000000000001,,2.202,,45848.0,4.661320395449693
SNL/MSU/DOE,UNI-L[0]3,0/0/0,PE,UNK,UNK,51.0,,100.0,0.0,0.0,0.0,2.46,,25.0,,,,325.0,32.5,0.91,0.091,0.1,10.0,748.4,-365.2857142857143,35.26000000000001,,2.202,,153402.0,5.185831021824837
SNL/MSU/DOE,UNI-L[0]3,0/0/0,PE,UNK,UNK,51.0,,100.0,0.0,0.0,0.0,2.46,,25.0,,,,259.0,25.9,0.93,0.093,0.1,10.0,748.4,-365.2857142857143,35.26000000000001,,2.202,,856066.0,5.932507248708516
SNL/MSU/DOE,UNI-L[0]3,0/0/0,PE,UNK,UNK,51.0,,100.0,0.0,0.0,0.0,2.46,,25.0,,,,414.0,41.40000000000001,1.1,0.11,0.1,2.0,748.4,-365.2857142857143,35.26000000000001,,2.202,,1651.0,3.217747073262794
SNL/MSU/DOE,UNI-L[0]3,0/0/0,PE,UNK,UNK,51.0,,100.0,0.0,0.0,0.0,2.46,,25.0,,,,414.0,41.40000000000001,1.09,0.109,0.1,2.0,748.4,-365.2857142857143,35.26000000000001,,2.202,,2814.0,3.449324093098727
SNL/MSU/DOE,UNI-L[0]3,0/0/0,PE,UNK,UNK,51.0,,100.0,0.0,0.0,0.0,2.46,,25.0,,,,414.0,41.40000000000001,1.03,0.103,0.1,2.0,748.4,-365.2857142857143,35.26000000000001,,2.202,,4755.0,3.677150521273433
SNL/MSU/DOE,UNI-L[0]3,0/0/0,PE,UNK,UNK,51.0,,100.0,0.0,0.0,0.0,2.46,,25.0,,,,345.0,34.5,0.92,0.092,0.1,4.0,748.4,-365.2857142857143,35.26000000000001,,2.202,,14578.0,4.16369794589257
SNL/MSU/DOE,UNI-L[0]3,0/0/0,PE,UNK,UNK,51.0,,100.0,0.0,0.0,0.0,2.46,,25.0,,,,345.0,34.5,0.91,0.091,0.1,4.0,748.4,-365.2857142857143,35.26000000000001,,2.202,,9731.0,3.988157472556753
SNL/MSU/DOE,UNI-L[0]3,0/0/0,PE,UNK,UNK,51.0,,100.0,0.0,0.0,0.0,2.46,,25.0,,,,276.0,27.6,0.74,0.074,0.1,10.0,748.4,-365.2857142857143,35.26000000000001,,2.202,,187213.0,5.272336002693956
SNL/MSU/DOE,Triax-M[(0/±45)4],0/45/-45/0/45/-45/0/45/-45/0/45/-45,VE,UNK,UNK,38.0,,50.0,50.0,0.0,0.0,3.1,,50.0,,,,69.0,6.9,0.32,0.032,0.1,15.0,516.0,-286.0,20.6,,2.76,,17764694.0,7.249557731090418
SNL/MSU/DOE,Triax-M[(0/±45)4],0/45/-45/0/45/-45/0/45/-45/0/45/-45,VE,UNK,UNK,38.0,,50.0,50.0,0.0,0.0,3.1,,50.0,,,,76.0,7.600000000000001,0.36,0.036,0.1,15.0,516.0,-286.0,20.6,,2.76,,6899599.0,6.838823850570886
SNL/MSU/DOE,Triax-M[(0/±45)4],0/45/-45/0/45/-45/0/45/-45/0/45/-45,VE,UNK,UNK,38.0,,50.0,50.0,0.0,0.0,3.1,,50.0,,,,138.0,13.8,0.66,0.066,0.1,10.0,516.0,-286.0,20.6,,2.76,,18650.0,4.270678836144707
SNL/MSU/DOE,Triax-M[(0/±45)4],0/45/-45/0/45/-45/0/45/-45/0/45/-45,VE,UNK,UNK,38.0,,50.0,50.0,0.0,0.0,3.1,,50.0,,,,138.0,13.8,0.66,0.066,0.1,10.0,516.0,-286.0,20.6,,2.76,,22360.0,4.349471799214386
SNL/MSU/DOE,Triax-M[(0/±45)4],0/45/-45/0/45/-45/0/45/-45/0/45/-45,VE,UNK,UNK,38.0,,50.0,50.0,0.0,0.0,3.1,,50.0,,,,207.0,20.7,1.12,0.112,0.1,5.0,516.0,-286.0,20.6,,2.76,,2319.0,3.365300748637988
SNL/MSU/DOE,Triax-M[(0/±45)4],0/45/-45/0/45/-45/0/45/-45/0/45/-45,VE,UNK,UNK,38.0,,50.0,50.0,0.0,0.0,3.1,,50.0,,,,207.0,20.7,1.12,0.112,0.1,5.0,516.0,-286.0,20.6,,2.76,,2855.0,3.455606112581867
SNL/MSU/DOE,Triax-M[(0/±45)4],0/45/-45/0/45/-45/0/45/-45/0/45/-45,VE,UNK,UNK,38.0,,50.0,50.0,0.0,0.0,3.1,,50.0,,,,276.0,27.6,1.43,0.143,0.1,5.0,516.0,-286.0,20.6,,2.76,,687.0,2.836956737059551
SNL/MSU/DOE,Triax-M[(0/±45)4],0/45/-45/0/45/-45/0/45/-45/0/45/-45,VE,UNK,UNK,38.0,,50.0,50.0,0.0,0.0,3.1,,50.0,,,,276.0,27.6,1.44,0.144,0.1,5.0,516.0,-286.0,20.6,,2.76,,879.0,2.943988875073772
SNL/MSU/DOE,Triax-M[(0/±45)4],0/45/-45/0/45/-45/0/45/-45/0/45/-45,VE,UNK,UNK,38.0,,50.0,50.0,0.0,0.0,3.1,,50.0,,,,103.0,10.3,0.49,0.049,0.1,15.0,516.0,-286.0,20.6,,2.76,,86249.0,4.93575406841778
SNL/MSU/DOE,Triax-M[(0/±45)4],0/45/-45/0/45/-45/0/45/-45/0/45/-45,VE,UNK,UNK,38.0,,50.0,50.0,0.0,0.0,3.1,,50.0,,,,103.0,10.3,0.49,0.049,0.1,15.0,516.0,-286.0,20.6,,2.76,,174168.0,5.240968364793148
SNL/MSU/DOE,Triax-M[(0/±45)4],0/45/-45/0/45/-45/0/45/-45/0/45/-45,VE,UNK,UNK,38.0,,50.0,50.0,0.0,0.0,3.1,,50.0,,,,86.0,8.6,0.41,0.041,0.1,15.0,516.0,-286.0,20.6,,2.76,,397000.0,5.598790506763115
SNL/MSU/DOE,Triax-M[(0/±45)4],0/45/-45/0/45/-45/0/45/-45/0/45/-45,VE,UNK,UNK,38.0,,50.0,50.0,0.0,0.0,3.1,,50.0,,,,86.0,8.6,0.39,0.039,0.1,15.0,516.0,-286.0,20.6,,2.76,,266000.0,5.424881636631067
SNL/MSU/DOE,Triax-M[(0/±45)4],0/45/-45/0/45/-45/0/45/-45/0/45/-45,VE,UNK,UNK,38.0,,50.0,50.0,0.0,0.0,3.1,,50.0,,,,76.0,7.600000000000001,0.36,0.036,0.1,15.0,516.0,-286.0,20.6,,2.76,,2498512.0,6.397681439638629
SNL/MSU/DOE,Triax-N[(90/±45)4],90/45/-45/90/45/-45/90/45/-45/90/45/-45,PE,UNK,UNK,38.0,,0.0,50.0,50.0,0.0,3.23,,25.0,,,,54.0,5.4,1.34,0.134,0.1,1.0,219.3333333333333,-131.0,15.035,,2.846666666666666,,6479.0,3.811507979945327
SNL/MSU/DOE,Triax-N[(90/±45)4],90/45/-45/90/45/-45/90/45/-45/90/45/-45,PE,UNK,UNK,38.0,,0.0,50.0,50.0,0.0,3.23,,50.0,,,,68.0,6.800000000000001,1.7,0.17,0.1,1.0,219.3333333333333,-131.0,15.035,,2.846666666666666,,470.0,2.672097857935718
SNL/MSU/DOE,Triax-N[(90/±45)4],90/45/-45/90/45/-45/90/45/-45/90/45/-45,PE,UNK,UNK,38.0,,0.0,50.0,50.0,0.0,3.23,,50.0,,,,35.0,3.5,0.45,0.045,0.1,5.0,219.3333333333333,-131.0,15.035,,2.846666666666666,,511047.0,5.708460843191468
SNL/MSU/DOE,Triax-N[(90/±45)4],90/45/-45/90/45/-45/90/45/-45/90/45/-45,PE,UNK,UNK,38.0,,0.0,50.0,50.0,0.0,3.23,,50.0,,,,54.0,5.4,1.15,0.115,0.1,1.0,219.3333333333333,-131.0,15.035,,2.846666666666666,,7950.0,3.900367128656471
SNL/MSU/DOE,Triax-N[(90/±45)4],90/45/-45/90/45/-45/90/45/-45/90/45/-45,PE,UNK,UNK,38.0,,0.0,50.0,50.0,0.0,3.23,,50.0,,,,68.0,6.800000000000001,1.42,0.142,0.1,1.0,219.3333333333333,-131.0,15.035,,2.846666666666666,,711.0,2.851869600729766
SNL/MSU/DOE,Triax-N[(0/±45)4],0/45/-45/0/45/-45/0/45/-45/0/45/-45,PE,UNK,UNK,38.0,,50.0,50.0,0.0,0.0,3.23,,25.0,,,,388.0,38.8,2.74,0.274,0.1,1.0,369.0,-317.6666666666667,16.725,,3.055,,27.0,1.431363764158987
SNL/MSU/DOE,Triax-N[(0/±45)4],0/45/-45/0/45/-45/0/45/-45/0/45/-45,PE,UNK,UNK,38.0,,50.0,50.0,0.0,0.0,3.23,,25.0,,,,276.0,27.6,1.63,0.163,0.1,1.0,369.0,-317.6666666666667,16.725,,3.055,,626.0,2.79657433321043
SNL/MSU/DOE,Triax-N[(0/±45)4],0/45/-45/0/45/-45/0/45/-45/0/45/-45,PE,UNK,UNK,38.0,,50.0,50.0,0.0,0.0,3.23,,25.0,,,,276.0,27.6,1.7,0.17,0.1,5.0,369.0,-317.6666666666667,16.725,,3.055,,811.0,2.909020854211156
SNL/MSU/DOE,Triax-N[(90/±45)4],90/45/-45/90/45/-45/90/45/-45/90/45/-45,PE,UNK,UNK,38.0,,0.0,50.0,50.0,0.0,3.23,,50.0,,,,35.0,3.5,0.42,0.042,0.1,15.0,219.3333333333333,-131.0,15.035,,2.846666666666666,,1634579.0,6.213405915087673
SNL/MSU/DOE,Triax-N[(0/±45)4],0/45/-45/0/45/-45/0/45/-45/0/45/-45,PE,UNK,UNK,38.0,,50.0,50.0,0.0,0.0,3.23,,25.0,,,,207.0,20.7,1.08,0.108,0.1,5.0,369.0,-317.6666666666667,16.725,,3.055,,5684.0,3.754654069255432
SNL/MSU/DOE,Triax-N[(0/±45)4],0/45/-45/0/45/-45/0/45/-45/0/45/-45,PE,UNK,UNK,38.0,,50.0,50.0,0.0,0.0,3.23,,25.0,,,,207.0,20.7,1.05,0.105,0.1,5.0,369.0,-317.6666666666667,16.725,,3.055,,4871.0,3.68761812957177
SNL/MSU/DOE,Triax-N[(0/±45)4],0/45/-45/0/45/-45/0/45/-45/0/45/-45,PE,UNK,UNK,38.0,,50.0,50.0,0.0,0.0,3.23,,50.0,,,,138.0,13.8,0.73,0.073,0.1,10.0,369.0,-317.6666666666667,16.725,,3.055,,25371.0,4.404337585310928
SNL/MSU/DOE,Triax-N[(0/±45)4],0/45/-45/0/45/-45/0/45/-45/0/45/-45,PE,UNK,UNK,38.0,,50.0,50.0,0.0,0.0,3.23,,50.0,,,,138.0,13.8,0.71,0.071,0.1,10.0,369.0,-317.6666666666667,16.725,,3.055,,25781.0,4.41129975886917
SNL/MSU/DOE,Triax-N[(0/±45)4],0/45/-45/0/45/-45/0/45/-45/0/45/-45,PE,UNK,UNK,38.0,,50.0,50.0,0.0,0.0,3.23,,50.0,,,,138.0,13.8,0.69,0.069,0.1,10.0,369.0,-317.6666666666667,16.725,,3.055,,37597.0,4.575153192389757
SNL/MSU/DOE,Triax-N[(0/±45)4],0/45/-45/0/45/-45/0/45/-45/0/45/-45,PE,UNK,UNK,38.0,,50.0,50.0,0.0,0.0,3.23,,50.0,,,,138.0,13.8,0.72,0.072,0.1,10.0,369.0,-317.6666666666667,16.725,,3.055,,29230.0,4.465828815357437
SNL/MSU/DOE,Triax-N[(0/±45)4],0/45/-45/0/45/-45/0/45/-45/0/45/-45,PE,UNK,UNK,38.0,,50.0,50.0,0.0,0.0,3.23,,50.0,,,,103.0,10.3,0.56,0.056,0.1,15.0,369.0,-317.6666666666667,16.725,,3.055,,231826.0,5.365162141823042
SNL/MSU/DOE,Triax-N[(0/±45)4],0/45/-45/0/45/-45/0/45/-45/0/45/-45,PE,UNK,UNK,38.0,,50.0,50.0,0.0,0.0,3.23,,50.0,,,,86.0,8.6,0.42,0.042,0.1,15.0,369.0,-317.6666666666667,16.725,,3.055,,1336695.0,6.126032323546336
SNL/MSU/DOE,Triax-N[(0/±45)4],0/45/-45/0/45/-45/0/45/-45/0/45/-45,PE,UNK,UNK,38.0,,50.0,50.0,0.0,0.0,3.23,,50.0,,,,345.0,34.5,1.82,0.182,0.1,1.0,369.0,-317.6666666666667,16.725,,3.055,,150.0,2.176091259055681
SNL/MSU/DOE,Triax-N[(0/±45)4],0/45/-45/0/45/-45/0/45/-45/0/45/-45,PE,UNK,UNK,38.0,,50.0,50.0,0.0,0.0,3.23,,50.0,,,,76.0,7.600000000000001,0.39,0.039,0.1,15.0,369.0,-317.6666666666667,16.725,,3.055,,1648137.0,6.216993309224615
SNL/MSU/DOE,Triax-N[(0/±45)4],0/45/-45/0/45/-45/0/45/-45/0/45/-45,PE,UNK,UNK,38.0,,50.0,50.0,0.0,0.0,3.23,,50.0,,,,69.0,6.9,0.34,0.034,0.1,15.0,369.0,-317.6666666666667,16.725,,3.055,,7825000.0,6.893484346218486
SNL/MSU/DOE,Triax-N[(0/±45)4],0/45/-45/0/45/-45/0/45/-45/0/45/-45,PE,UNK,UNK,38.0,,50.0,50.0,0.0,0.0,3.23,,50.0,,,,103.0,10.3,0.54,0.054,0.1,15.0,369.0,-317.6666666666667,16.725,,3.055,,165980.0,5.220055760251341
SNL/MSU/DOE,Triax-N[(0/±45)4],0/45/-45/0/45/-45/0/45/-45/0/45/-45,PE,UNK,UNK,38.0,,50.0,50.0,0.0,0.0,3.23,,50.0,,,,69.0,6.9,0.35,0.035,0.1,15.0,369.0,-317.6666666666667,16.725,,3.055,,4005593.0,6.60266681943738
SNL/MSU/DOE,Triax-N[(0/±45)4],0/45/-45/0/45/-45/0/45/-45/0/45/-45,PE,UNK,UNK,38.0,,50.0,50.0,0.0,0.0,3.23,,50.0,,,,86.0,-86.0,0.36,-0.36,-1.0,5.0,369.0,-317.6666666666667,16.725,,3.055,,105505.0,5.023273041822853
SNL/MSU/DOE,Triax-N[(0/±45)4],0/45/-45/0/45/-45/0/45/-45/0/45/-45,PE,UNK,UNK,38.0,,50.0,50.0,0.0,0.0,3.23,,50.0,,,,86.0,-86.0,0.38,-0.38,-1.0,10.0,369.0,-317.6666666666667,16.725,,3.055,,240528.0,5.381165640118064
SNL/MSU/DOE,Triax-N[(0/±45)4],0/45/-45/0/45/-45/0/45/-45/0/45/-45,PE,UNK,UNK,38.0,,50.0,50.0,0.0,0.0,3.23,,50.0,,,,138.0,-138.0,0.61,-0.61,-1.0,5.0,369.0,-317.6666666666667,16.725,,3.055,,5570.0,3.745855195173729
SNL/MSU/DOE,Triax-N[(0/±45)4],0/45/-45/0/45/-45/0/45/-45/0/45/-45,PE,UNK,UNK,38.0,,50.0,50.0,0.0,0.0,3.23,,50.0,,,,138.0,-138.0,0.56,-0.56,-1.0,5.0,369.0,-317.6666666666667,16.725,,3.055,,13337.0,4.125058151172073
SNL/MSU/DOE,Triax-N[(0/±45)4],0/45/-45/0/45/-45/0/45/-45/0/45/-45,PE,UNK,UNK,38.0,,50.0,50.0,0.0,0.0,3.23,,50.0,,,,69.0,-69.0,0.29,-0.29,-1.0,15.0,369.0,-317.6666666666667,16.725,,3.055,,1189053.0,6.075201212982483
SNL/MSU/DOE,Triax-N[(0/±45)4],0/45/-45/0/45/-45/0/45/-45/0/45/-45,PE,UNK,UNK,38.0,,50.0,50.0,0.0,0.0,3.23,,50.0,,,,69.0,-69.0,0.29,-0.29,-1.0,15.0,369.0,-317.6666666666667,16.725,,3.055,,1282726.0,6.108133897687139
SNL/MSU/DOE,Triax-N[(0/±45)4],0/45/-45/0/45/-45/0/45/-45/0/45/-45,PE,UNK,UNK,38.0,,50.0,50.0,0.0,0.0,3.23,,50.0,,,,-13.8,-138.0,-0.061,-0.61,10.0,15.0,369.0,-317.6666666666667,16.725,,3.055,,1098374.0,6.040750244011862
SNL/MSU/DOE,Triax-N[(0/±45)4],0/45/-45/0/45/-45/0/45/-45/0/45/-45,PE,UNK,UNK,38.0,,50.0,50.0,0.0,0.0,3.23,,50.0,,,,-10.3,-103.0,-0.041,-0.41,10.0,20.0,369.0,-317.6666666666667,16.725,,3.055,,25738868.0,7.410589442639691
SNL/MSU/DOE,Triax-N[(0/±45)4],0/45/-45/0/45/-45/0/45/-45/0/45/-45,PE,UNK,UNK,38.0,,50.0,50.0,0.0,0.0,3.23,,50.0,,,,-13.8,-138.0,-0.06,-0.6,10.0,15.0,369.0,-317.6666666666667,16.725,,3.055,,367505.0,5.56526325214848
SNL/MSU/DOE,Triax-N[(0/±45)4],0/45/-45/0/45/-45/0/45/-45/0/45/-45,PE,UNK,UNK,38.0,,50.0,50.0,0.0,0.0,3.23,,50.0,,,,-17.2,-172.0,-0.069,-0.69,10.0,10.0,369.0,-317.6666666666667,16.725,,3.055,,292181.0,5.465651971134748
SNL/MSU/DOE,Triax-N[(0/±45)4],0/45/-45/0/45/-45/0/45/-45/0/45/-45,PE,UNK,UNK,38.0,,50.0,50.0,0.0,0.0,3.23,,50.0,,,,-17.2,-172.0,-0.074,-0.74,10.0,10.0,369.0,-317.6666666666667,16.725,,3.055,,32227.0,4.508219879074658
SNL/MSU/DOE,MD-P[(0/±45)/M/0/M/(±45/0)],0/45/-45/0/0/0/45/-45/0,VE,UNK,UNK,40.0,,69.0,10.0,0.0,10.0,3.78,,50.0,,,,103.0,10.3,0.44,0.044,0.1,15.0,667.3333333333334,-383.1428571428572,27.9,,2.74,,2808490.0,6.448472881851987
SNL/MSU/DOE,MD-P[(0/±45)/M/0/M/(±45/0)],0/45/-45/0/0/0/45/-45/0,VE,UNK,UNK,40.0,,69.0,10.0,0.0,10.0,3.78,,50.0,,,,103.0,10.3,0.38,0.038,0.1,15.0,667.3333333333334,-383.1428571428572,27.9,,2.74,,5985000.0,6.77706415474243
SNL/MSU/DOE,MD-P[(0/±45)/M/0/M/(±45/0)],0/45/-45/0/0/0/45/-45/0,VE,UNK,UNK,40.0,,69.0,10.0,0.0,10.0,3.78,,50.0,,,,276.0,27.6,1.27,0.127,0.1,5.0,667.3333333333334,-383.1428571428572,27.9,,2.74,,7251.0,3.860397905127313
SNL/MSU/DOE,MD-P[(0/±45)/M/0/M/(±45/0)],0/45/-45/0/0/0/45/-45/0,VE,UNK,UNK,40.0,,69.0,10.0,0.0,10.0,3.78,,50.0,,,,276.0,27.6,1.12,0.112,0.1,5.0,667.3333333333334,-383.1428571428572,27.9,,2.74,,6354.0,3.803047210491129
SNL/MSU/DOE,MD-P[(0/±45)/M/0/M/(±45/0)],0/45/-45/0/0/0/45/-45/0,VE,UNK,UNK,40.0,,69.0,10.0,0.0,10.0,3.78,,50.0,,,,207.0,20.7,0.82,0.082,0.1,10.0,667.3333333333334,-383.1428571428572,27.9,,2.74,,38469.0,4.585110896987175
SNL/MSU/DOE,MD-P[(0/±45)/M/0/M/(±45/0)],0/45/-45/0/0/0/45/-45/0,VE,UNK,UNK,40.0,,69.0,10.0,0.0,10.0,3.78,,50.0,,,,207.0,20.7,0.8,0.08,0.1,10.0,667.3333333333334,-383.1428571428572,27.9,,2.74,,28198.0,4.450218306199989
SNL/MSU/DOE,MD-P[(0/±45)/M/0/M/(±45/0)],0/45/-45/0/0/0/45/-45/0,VE,UNK,UNK,40.0,,69.0,10.0,0.0,10.0,3.78,,50.0,,,,345.0,34.5,1.4,0.14,0.1,5.0,667.3333333333334,-383.1428571428572,27.9,,2.74,,1467.0,3.166430113843283
SNL/MSU/DOE,MD-P[(0/±45)/M/0/M/(±45/0)],0/45/-45/0/0/0/45/-45/0,VE,UNK,UNK,40.0,,69.0,10.0,0.0,10.0,3.78,,50.0,,,,345.0,34.5,1.45,0.145,0.1,5.0,667.3333333333334,-383.1428571428572,27.9,,2.74,,1773.0,3.248708735600918
SNL/MSU/DOE,MD-P[(0/±45)/M/0/M/(±45/0)],0/45/-45/0/0/0/45/-45/0,VE,UNK,UNK,40.0,,69.0,10.0,0.0,10.0,3.78,,50.0,,,,414.0,41.40000000000001,2.22,0.222,0.1,5.0,667.3333333333334,-383.1428571428572,27.9,,2.74,,296.0,2.471291711058939
SNL/MSU/DOE,MD-P[(0/±45)/M/0/M/(±45/0)],0/45/-45/0/0/0/45/-45/0,VE,UNK,UNK,40.0,,69.0,10.0,0.0,10.0,3.78,,50.0,,,,138.0,13.8,0.52,0.052,0.1,15.0,667.3333333333334,-383.1428571428572,27.9,,2.74,,900000.0,5.954242509439325
SNL/MSU/DOE,MD-P[(0/±45)/M/0/M/(±45/0)],0/45/-45/0/0/0/45/-45/0,VE,UNK,UNK,40.0,,69.0,10.0,0.0,10.0,3.78,,50.0,,,,414.0,41.40000000000001,0.93,0.093,0.1,5.0,667.3333333333334,-383.1428571428572,27.9,,2.74,,216.0,2.334453751150931
SNL/MSU/DOE,MD-P[(0/±45)/M/0/M/(±45/0)],0/45/-45/0/0/0/45/-45/0,VE,UNK,UNK,40.0,,69.0,10.0,0.0,10.0,3.78,,50.0,,,,138.0,13.8,0.6,0.06,0.1,15.0,667.3333333333334,-383.1428571428572,27.9,,2.74,,715000.0,5.854306041801081
SNL/MSU/DOE,MD-P[(0/±45)/M/0/M/(±45/0)],0/45/-45/0/0/0/45/-45/0,VE,UNK,UNK,40.0,,69.0,10.0,0.0,10.0,3.78,,50.0,,,,138.0,-138.0,0.44,-0.44,-1.0,10.0,667.3333333333334,-383.1428571428572,27.9,,2.74,,139604.0,5.144897862076828
SNL/MSU/DOE,MD-P[(0/±45)/M/0/M/(±45/0)],0/45/-45/0/0/0/45/-45/0,VE,UNK,UNK,40.0,,69.0,10.0,0.0,10.0,3.78,,50.0,,,,207.0,-207.0,0.7,-0.7,-1.0,5.0,667.3333333333334,-383.1428571428572,27.9,,2.74,,938.0,2.972202838379065
SNL/MSU/DOE,MD-P[(0/±45)/M/0/M/(±45/0)],0/45/-45/0/0/0/45/-45/0,VE,UNK,UNK,40.0,,69.0,10.0,0.0,10.0,3.78,,50.0,,,,207.0,-207.0,0.74,-0.74,-1.0,5.0,667.3333333333334,-383.1428571428572,27.9,,2.74,,1320.0,3.12057393120585
SNL/MSU/DOE,MD-P[(0/±45)/M/0/M/(±45/0)],0/45/-45/0/0/0/45/-45/0,VE,UNK,UNK,40.0,,69.0,10.0,0.0,10.0,3.78,,50.0,,,,138.0,-138.0,0.46,-0.46,-1.0,10.0,667.3333333333334,-383.1428571428572,27.9,,2.74,,76483.0,4.88356491454384
SNL/MSU/DOE,MD-P[(0/±45)/M/0/M/(±45/0)],0/45/-45/0/0/0/45/-45/0,VE,UNK,UNK,40.0,,69.0,10.0,0.0,10.0,3.78,,50.0,,,,-20.7,-207.0,-0.063,-0.63,10.0,10.0,667.3333333333334,-383.1428571428572,27.9,,2.74,,14121.0,4.149865453026262
SNL/MSU/DOE,MD-P[(0/±45)/M/0/M/(±45/0)],0/45/-45/0/0/0/45/-45/0,VE,UNK,UNK,40.0,,69.0,10.0,0.0,10.0,3.78,,50.0,,,,-20.7,-207.0,-0.063,-0.63,10.0,10.0,667.3333333333334,-383.1428571428572,27.9,,2.74,,21177.0,4.325864436615346
SNL/MSU/DOE,MD-P[(0/±45)/M/0/M/(±45/0)],0/45/-45/0/0/0/45/-45/0,VE,UNK,UNK,40.0,,69.0,10.0,0.0,10.0,3.78,,50.0,,,,-17.2,-172.0,-0.082,-0.82,10.0,20.0,667.3333333333334,-383.1428571428572,27.9,,2.74,,1094359.0,6.03915981390153
SNL/MSU/DOE,Triax-R[0/±45]4,0/45/-45/0/45/-45/0/45/-45/0/45/-45,PE,UNK,UNK,30.0,,53.0,47.0,0.0,0.0,3.56,,50.0,,,,138.0,13.8,0.93,0.093,0.1,15.0,436.8,-310.1666666666667,16.96666666666667,,2.846666666666666,,8170168.0,6.912230986853445
SNL/MSU/DOE,Triax-R[0/±45]4,0/45/-45/0/45/-45/0/45/-45/0/45/-45,PE,UNK,UNK,30.0,,53.0,47.0,0.0,0.0,3.56,,50.0,,,,138.0,13.8,0.82,0.082,0.1,15.0,436.8,-310.1666666666667,16.96666666666667,,2.846666666666666,,7842000.0,6.894426837964188
SNL/MSU/DOE,Triax-R[0/±45]4,0/45/-45/0/45/-45/0/45/-45/0/45/-45,PE,UNK,UNK,30.0,,53.0,47.0,0.0,0.0,3.56,,50.0,,,,276.0,27.6,2.13,0.213,0.1,5.0,436.8,-310.1666666666667,16.96666666666667,,2.846666666666666,,925.0,2.966141732739032
SNL/MSU/DOE,Triax-R[0/±45]4,0/45/-45/0/45/-45/0/45/-45/0/45/-45,PE,UNK,UNK,30.0,,53.0,47.0,0.0,0.0,3.56,,50.0,,,,207.0,20.7,1.31,0.131,0.1,10.0,436.8,-310.1666666666667,16.96666666666667,,2.846666666666666,,6967.0,3.843045810534569
SNL/MSU/DOE,Triax-R[0/±45]4,0/45/-45/0/45/-45/0/45/-45/0/45/-45,PE,UNK,UNK,30.0,,53.0,47.0,0.0,0.0,3.56,,50.0,,,,207.0,20.7,1.31,0.131,0.1,10.0,436.8,-310.1666666666667,16.96666666666667,,2.846666666666666,,6035.0,3.780677274433368
SNL/MSU/DOE,Triax-R[0/±45]4,0/45/-45/0/45/-45/0/45/-45/0/45/-45,PE,UNK,UNK,30.0,,53.0,47.0,0.0,0.0,3.56,,50.0,,,,138.0,13.8,0.9,0.09,0.1,15.0,436.8,-310.1666666666667,16.96666666666667,,2.846666666666666,,820153.0,5.913894877819666
SNL/MSU/DOE,Triax-R[0/±45]4,0/45/-45/0/45/-45/0/45/-45/0/45/-45,PE,UNK,UNK,30.0,,53.0,47.0,0.0,0.0,3.56,,50.0,,,,172.0,17.2,1.0,0.1,0.1,15.0,436.8,-310.1666666666667,16.96666666666667,,2.846666666666666,,972000.0,5.987666264926275
SNL/MSU/DOE,Triax-R[0/±45]4,0/45/-45/0/45/-45/0/45/-45/0/45/-45,PE,UNK,UNK,30.0,,53.0,47.0,0.0,0.0,3.56,,50.0,,,,190.0,19.0,,,0.1,10.0,436.8,-310.1666666666667,16.96666666666667,,2.846666666666666,,230233.0,5.362167572511624
SNL/MSU/DOE,Triax-R[0/±45]4,0/45/-45/0/45/-45/0/45/-45/0/45/-45,PE,UNK,UNK,30.0,,53.0,47.0,0.0,0.0,3.56,,50.0,,,,190.0,19.0,,,0.1,10.0,436.8,-310.1666666666667,16.96666666666667,,2.846666666666666,,115056.0,5.060909271409241
SNL/MSU/DOE,Triax-R[0/±45]4,0/45/-45/0/45/-45/0/45/-45/0/45/-45,PE,UNK,UNK,30.0,,53.0,47.0,0.0,0.0,3.56,,50.0,,,,155.0,15.5,,,0.1,15.0,436.8,-310.1666666666667,16.96666666666667,,2.846666666666666,,4932613.0,6.693077043182075
SNL/MSU/DOE,Triax-R[0/±45]4,0/45/-45/0/45/-45/0/45/-45/0/45/-45,PE,UNK,UNK,30.0,,53.0,47.0,0.0,0.0,3.56,,50.0,,,,345.0,34.5,2.52,0.252,0.1,1.0,436.8,-310.1666666666667,16.96666666666667,,2.846666666666666,,60.0,1.778151250383644
SNL/MSU/DOE,Triax-R[0/±45]4,0/45/-45/0/45/-45/0/45/-45/0/45/-45,PE,UNK,UNK,30.0,,53.0,47.0,0.0,0.0,3.56,,50.0,,,,345.0,34.5,,,0.1,1.0,436.8,-310.1666666666667,16.96666666666667,,2.846666666666666,,41.0,1.612783856719735
SNL/MSU/DOE,Triax-R[0/±45]4,0/45/-45/0/45/-45/0/45/-45/0/45/-45,PE,UNK,UNK,30.0,,53.0,47.0,0.0,0.0,3.56,,50.0,,,,276.0,27.6,,,0.1,2.0,436.8,-310.1666666666667,16.96666666666667,,2.846666666666666,,1072.0,3.030194785356751
SNL/MSU/DOE,Triax-R[0/±45]4,0/45/-45/0/45/-45/0/45/-45/0/45/-45,PE,UNK,UNK,30.0,,53.0,47.0,0.0,0.0,3.56,,50.0,,,,207.0,20.7,,,0.1,7.0,436.8,-310.1666666666667,16.96666666666667,,2.846666666666666,,17096.0,4.232894509156013
SNL/MSU/DOE,Triax-R[0/±45]4,0/45/-45/0/45/-45/0/45/-45/0/45/-45,PE,UNK,UNK,30.0,,53.0,47.0,0.0,0.0,3.56,,50.0,,,,190.0,19.0,,,0.1,10.0,436.8,-310.1666666666667,16.96666666666667,,2.846666666666666,,505551.0,5.703764973777352
SNL/MSU/DOE,Triax-R[0/±45]4,0/45/-45/0/45/-45/0/45/-45/0/45/-45,PE,UNK,UNK,30.0,,53.0,47.0,0.0,0.0,3.56,,50.0,,,,155.0,15.5,,,0.1,15.0,436.8,-310.1666666666667,16.96666666666667,,2.846666666666666,,1942442.0,6.28834805992803
SNL/MSU/DOE,Triax-R[0/±45]4,0/45/-45/0/45/-45/0/45/-45/0/45/-45,PE,UNK,UNK,30.0,,53.0,47.0,0.0,0.0,3.56,,50.0,,,,207.0,20.7,,,0.1,4.0,436.8,-310.1666666666667,16.96666666666667,,2.846666666666666,,10713.0,4.029911104912444
SNL/MSU/DOE,Triax-R[0/±45]4,0/45/-45/0/45/-45/0/45/-45/0/45/-45,PE,UNK,UNK,30.0,,53.0,47.0,0.0,0.0,3.56,,50.0,,,,207.0,20.7,,,0.1,4.0,436.8,-310.1666666666667,16.96666666666667,,2.846666666666666,,202846.0,5.3071664481012
SNL/MSU/DOE,Triax-R[0/±45]4,0/45/-45/0/45/-45/0/45/-45/0/45/-45,PE,UNK,UNK,30.0,,53.0,47.0,0.0,0.0,3.56,,50.0,,,,207.0,20.7,,,0.1,4.0,436.8,-310.1666666666667,16.96666666666667,,2.846666666666666,,35270.0,4.547405459667489
SNL/MSU/DOE,Triax-R[0/±45]4,0/45/-45/0/45/-45/0/45/-45/0/45/-45,PE,UNK,UNK,30.0,,53.0,47.0,0.0,0.0,3.56,,50.0,,,,207.0,20.7,,,0.1,4.0,436.8,-310.1666666666667,16.96666666666667,,2.846666666666666,,43407.0,4.637559771361207
SNL/MSU/DOE,Triax-R[0/±45]4,0/45/-45/0/45/-45/0/45/-45/0/45/-45,PE,UNK,UNK,30.0,,53.0,47.0,0.0,0.0,3.56,,50.0,,,,190.0,19.0,,,0.1,4.0,436.8,-310.1666666666667,16.96666666666667,,2.846666666666666,,473815.0,5.675608805466761
SNL/MSU/DOE,Triax-R[0/±45]4,0/45/-45/0/45/-45/0/45/-45/0/45/-45,PE,UNK,UNK,30.0,,53.0,47.0,0.0,0.0,3.56,,50.0,,,,190.0,19.0,,,0.1,4.0,436.8,-310.1666666666667,16.96666666666667,,2.846666666666666,,519652.0,5.715712603107495
SNL/MSU/DOE,Triax-R[0/±45]4,0/45/-45/0/45/-45/0/45/-45/0/45/-45,PE,UNK,UNK,30.0,,53.0,47.0,0.0,0.0,3.56,,50.0,,,,276.0,27.6,,,0.1,2.0,436.8,-310.1666666666667,16.96666666666667,,2.846666666666666,,2473.0,3.393224116361298
SNL/MSU/DOE,Triax-T[(0/±45)5],0/45/-45/0/45/-45/0/45/-45/0/45/-45/0/45/-45,PE,UNK,UNK,30.0,,53.0,47.0,0.0,0.0,4.34,,50.0,,,,145.0,14.5,,,0.1,15.0,329.0,-290.0,17.7,,3.47,,64333.0,4.808433804051806
SNL/MSU/DOE,Triax-T[(0/±45)5],0/45/-45/0/45/-45/0/45/-45/0/45/-45/0/45/-45,PE,UNK,UNK,30.0,,53.0,47.0,0.0,0.0,4.34,,50.0,,,,100.0,10.0,,,0.1,15.0,329.0,-290.0,17.7,,3.47,,701345.0,5.8459317051824
SNL/MSU/DOE,Triax-T[(0/±45)5],0/45/-45/0/45/-45/0/45/-45/0/45/-45/0/45/-45,PE,UNK,UNK,30.0,,53.0,47.0,0.0,0.0,4.34,,50.0,,,,86.0,8.6,,,0.1,15.0,329.0,-290.0,17.7,,3.47,,2069625.0,6.315891661792983
SNL/MSU/DOE,Triax-T[(0/±45)5],0/45/-45/0/45/-45/0/45/-45/0/45/-45/0/45/-45,PE,UNK,UNK,30.0,,53.0,47.0,0.0,0.0,4.34,,50.0,,,,101.0,10.1,,,0.1,15.0,329.0,-290.0,17.7,,3.47,,1731348.0,6.238384369602552
SNL/MSU/DOE,Triax-T[(0/±45)5],0/45/-45/0/45/-45/0/45/-45/0/45/-45/0/45/-45,PE,UNK,UNK,30.0,,53.0,47.0,0.0,0.0,4.34,,50.0,,,,145.0,14.5,,,0.1,10.0,329.0,-290.0,17.7,,3.47,,56979.0,4.755714822960796
SNL/MSU/DOE,Triax-T[(0/±45)5],0/45/-45/0/45/-45/0/45/-45/0/45/-45/0/45/-45,PE,UNK,UNK,30.0,,53.0,47.0,0.0,0.0,4.34,,50.0,,,,107.0,10.7,,,0.1,15.0,329.0,-290.0,17.7,,3.47,,615110.0,5.78895278751719
SNL/MSU/DOE,Triax-U[(0/±45)5],0/45/-45/0/45/-45/0/45/-45/0/45/-45/0/45/-45,PE,UNK,UNK,27.0,,53.0,47.0,0.0,0.0,4.55,,50.0,,,,138.0,13.8,,,0.1,10.0,391.0,-354.5,21.2,,2.51,,14573.0,4.16354896490181
SNL/MSU/DOE,Triax-U[(0/±45)5],0/45/-45/0/45/-45/0/45/-45/0/45/-45/0/45/-45,PE,UNK,UNK,27.0,,53.0,47.0,0.0,0.0,4.55,,50.0,,,,102.0,10.2,,,0.1,10.0,391.0,-354.5,21.2,,2.51,,114237.0,5.057806789490282
SNL/MSU/DOE,Triax-U[(0/±45)5],0/45/-45/0/45/-45/0/45/-45/0/45/-45/0/45/-45,PE,UNK,UNK,27.0,,53.0,47.0,0.0,0.0,4.55,,50.0,,,,86.0,8.6,,,0.1,15.0,391.0,-354.5,21.2,,2.51,,400500.0,5.602602520420256
SNL/MSU/DOE,Triax-U[(0/±45)5],0/45/-45/0/45/-45/0/45/-45/0/45/-45/0/45/-45,PE,UNK,UNK,27.0,,53.0,47.0,0.0,0.0,4.55,,50.0,,,,69.0,6.9,,,0.1,15.0,391.0,-354.5,21.2,,2.51,,2278230.0,6.357597566401799
SNL/MSU/DOE,Triax-U[(0/±45)5],0/45/-45/0/45/-45/0/45/-45/0/45/-45/0/45/-45,PE,UNK,UNK,27.0,,53.0,47.0,0.0,0.0,4.55,,50.0,,,,102.0,10.2,,,0.1,15.0,391.0,-354.5,21.2,,2.51,,178679.0,5.252073513221688
SNL/MSU/DOE,Triax-U[(0/±45)5],0/45/-45/0/45/-45/0/45/-45/0/45/-45/0/45/-45,PE,UNK,UNK,27.0,,53.0,47.0,0.0,0.0,4.55,,50.0,,,,69.0,6.9,,,0.1,10.0,391.0,-354.5,21.2,,2.51,,2422608.0,6.384283147026639
SNL/MSU/DOE,Triax-U[(0/±45)5],0/45/-45/0/45/-45/0/45/-45/0/45/-45/0/45/-45,PE,UNK,UNK,27.0,,53.0,47.0,0.0,0.0,4.55,,50.0,,,,138.0,13.8,,,0.1,10.0,391.0,-354.5,21.2,,2.51,,16591.0,4.21987256332354
SNL/MSU/DOE,Triax-V[(0/±45)5],0/45/-45/0/45/-45/0/45/-45/0/45/-45/0/45/-45,PE,UNK,UNK,33.0,,53.0,47.0,0.0,0.0,3.33,,50.0,,,,138.0,13.8,,,0.1,5.0,420.2,-379.3333333333333,19.56,,2.174,,28861.0,4.460311374815615
SNL/MSU/DOE,Triax-V[(0/±45)5],0/45/-45/0/45/-45/0/45/-45/0/45/-45/0/45/-45,PE,UNK,UNK,33.0,,53.0,47.0,0.0,0.0,3.33,,50.0,,,,138.0,13.8,,,0.1,5.0,420.2,-379.3333333333333,19.56,,2.174,,35501.0,4.55024058653017
SNL/MSU/DOE,Triax-V[(0/±45)5],0/45/-45/0/45/-45/0/45/-45/0/45/-45/0/45/-45,PE,UNK,UNK,33.0,,53.0,47.0,0.0,0.0,3.33,,50.0,,,,172.0,17.2,,,0.1,1.0,420.2,-379.3333333333333,19.56,,2.174,,11273.0,4.052039507001472
SNL/MSU/DOE,Triax-V[(0/±45)5],0/45/-45/0/45/-45/0/45/-45/0/45/-45/0/45/-45,PE,UNK,UNK,33.0,,53.0,47.0,0.0,0.0,3.33,,50.0,,,,172.0,17.2,,,0.1,1.0,420.2,-379.3333333333333,19.56,,2.174,,12339.0,4.091279964228837
SNL/MSU/DOE,Triax-V[(0/±45)5],0/45/-45/0/45/-45/0/45/-45/0/45/-45/0/45/-45,PE,UNK,UNK,33.0,,53.0,47.0,0.0,0.0,3.33,,50.0,,,,103.0,10.3,,,0.1,10.0,420.2,-379.3333333333333,19.56,,2.174,,123370.0,5.09120956473413
SNL/MSU/DOE,Triax-V[(0/±45)5],0/45/-45/0/45/-45/0/45/-45/0/45/-45/0/45/-45,PE,UNK,UNK,33.0,,53.0,47.0,0.0,0.0,3.33,,50.0,,,,103.0,10.3,,,0.1,10.0,420.2,-379.3333333333333,19.56,,2.174,,111873.0,5.048725284330871
SNL/MSU/DOE,Triax-V[(0/±45)5],0/45/-45/0/45/-45/0/45/-45/0/45/-45/0/45/-45,PE,UNK,UNK,33.0,,53.0,47.0,0.0,0.0,3.33,,50.0,,,,86.0,8.6,,,0.1,15.0,420.2,-379.3333333333333,19.56,,2.174,,950987.0,5.978174580168903
SNL/MSU/DOE,Triax-V[(0/±45)5],0/45/-45/0/45/-45/0/45/-45/0/45/-45/0/45/-45,PE,UNK,UNK,33.0,,53.0,47.0,0.0,0.0,3.33,,50.0,,,,86.0,8.6,,,0.1,15.0,420.2,-379.3333333333333,19.56,,2.174,,871319.0,5.940177184371718
SNL/MSU/DOE,Triax-V[(0/±45)5],0/45/-45/0/45/-45/0/45/-45/0/45/-45/0/45/-45,PE,UNK,UNK,33.0,,53.0,47.0,0.0,0.0,3.33,,50.0,,,,69.0,6.9,,,0.1,15.0,420.2,-379.3333333333333,19.56,,2.174,,7871024.0,6.896031236630972
SNL/MSU/DOE,Triax-V[(0/±45)5],0/45/-45/0/45/-45/0/45/-45/0/45/-45/0/45/-45,PE,UNK,UNK,33.0,,53.0,47.0,0.0,0.0,3.33,,50.0,,,,86.0,8.6,,,0.1,15.0,420.2,-379.3333333333333,19.56,,2.174,,848378.0,5.928589397936835
SNL/MSU/DOE,Triax-V[(0/±45)5],0/45/-45/0/45/-45/0/45/-45/0/45/-45/0/45/-45,PE,UNK,UNK,33.0,,53.0,47.0,0.0,0.0,3.33,,50.0,,,,86.0,8.6,,,0.1,15.0,420.2,-379.3333333333333,19.56,,2.174,,791827.0,5.898630306397105
SNL/MSU/DOE,Triax-V[(0/±45)5],0/45/-45/0/45/-45/0/45/-45/0/45/-45/0/45/-45,PE,UNK,UNK,33.0,,53.0,47.0,0.0,0.0,3.33,,50.0,,,,103.0,10.3,,,0.1,10.0,420.2,-379.3333333333333,19.56,,2.174,,222481.0,5.347292927912494
SNL/MSU/DOE,Triax-V[(0/±45)5],0/45/-45/0/45/-45/0/45/-45/0/45/-45/0/45/-45,PE,UNK,UNK,33.0,,53.0,47.0,0.0,0.0,3.33,,50.0,,,,172.0,17.2,,,0.1,1.0,420.2,-379.3333333333333,19.56,,2.174,,11370.0,4.055760464687735
SNL/MSU/DOE,Triax-V[(0/±45)5],0/45/-45/0/45/-45/0/45/-45/0/45/-45/0/45/-45,PE,UNK,UNK,33.0,,53.0,47.0,0.0,0.0,3.33,,50.0,,,,138.0,13.8,,,0.1,5.0,420.2,-379.3333333333333,19.56,,2.174,,23829.0,4.377105817269054
SNL/MSU/DOE,Triax-W[(0/±45)5],0/45/-45/0/45/-45/0/45/-45/0/45/-45/0/45/-45,PE,UNK,UNK,33.0,,53.0,47.0,0.0,0.0,3.43,,50.0,,,,172.0,17.2,0.91,0.091,0.1,2.0,397.0,-336.0,,,,,25839.0,4.412275701935831
SNL/MSU/DOE,Triax-W[(0/±45)5],0/45/-45/0/45/-45/0/45/-45/0/45/-45/0/45/-45,PE,UNK,UNK,33.0,,53.0,47.0,0.0,0.0,3.43,,50.0,,,,172.0,17.2,0.9,0.09,0.1,2.0,397.0,-336.0,,,,,30040.0,4.477699928332131
SNL/MSU/DOE,Triax-W[(0/±45)5],0/45/-45/0/45/-45/0/45/-45/0/45/-45/0/45/-45,PE,UNK,UNK,33.0,,53.0,47.0,0.0,0.0,3.43,,50.0,,,,138.0,13.8,,,0.1,10.0,397.0,-336.0,,,,,311392.0,5.493307450876659
SNL/MSU/DOE,Triax-W[(0/±45)5],0/45/-45/0/45/-45/0/45/-45/0/45/-45/0/45/-45,PE,UNK,UNK,33.0,,53.0,47.0,0.0,0.0,3.43,,50.0,,,,138.0,13.8,,,0.1,10.0,397.0,-336.0,,,,,154745.0,5.189616625333573
SNL/MSU/DOE,Triax-W[(0/±45)5],0/45/-45/0/45/-45/0/45/-45/0/45/-45/0/45/-45,PE,UNK,UNK,33.0,,53.0,47.0,0.0,0.0,3.43,,50.0,,,,103.0,10.3,,,0.1,15.0,397.0,-336.0,,,,,5040762.0,6.702496192671878
SNL/MSU/DOE,Triax-W[(0/±45)5],0/45/-45/0/45/-45/0/45/-45/0/45/-45/0/45/-45,PE,UNK,UNK,33.0,,53.0,47.0,0.0,0.0,3.43,,50.0,,,,121.0,12.1,,,0.1,10.0,397.0,-336.0,,,,,502900.0,5.701481635620927
SNL/MSU/DOE,Triax-W[(0/±45)5],0/45/-45/0/45/-45/0/45/-45/0/45/-45/0/45/-45,PE,UNK,UNK,33.0,,53.0,47.0,0.0,0.0,3.43,,50.0,,,,121.0,12.1,,,0.1,10.0,397.0,-336.0,,,,,1071927.0,6.030165210191933
SNL/MSU/DOE,Triax-W[(0/±45)5],0/45/-45/0/45/-45/0/45/-45/0/45/-45/0/45/-45,PE,UNK,UNK,33.0,,53.0,47.0,0.0,0.0,3.43,,50.0,,,,103.0,10.3,,,0.1,15.0,397.0,-336.0,,,,,3464238.0,6.539607721259865
SNL/MSU/DOE,MD-X[(0)2/M/±45/(0)2)],0/0/0/45/-45/0/0,PE,UNK,UNK,35.0,,85.0,10.0,0.0,5.0,4.52,,25.0,,,,276.0,27.6,1.26,0.126,0.1,10.0,612.0,-438.3333333333333,24.63333333333334,25.96666666666667,2.69,-1.806666666666667,255862.0,5.408005790319548
SNL/MSU/DOE,MD-X[(0)2/M/±45/(0)2)],0/0/0/45/-45/0/0,PE,UNK,UNK,35.0,,85.0,10.0,0.0,5.0,4.52,,25.0,,,,414.0,41.40000000000001,1.76,0.176,0.1,5.0,612.0,-438.3333333333333,24.63333333333334,25.96666666666667,2.69,-1.806666666666667,1753.0,3.243781916093795
SNL/MSU/DOE,MD-X[(0)2/M/±45/(0)2)],0/0/0/45/-45/0/0,PE,UNK,UNK,35.0,,85.0,10.0,0.0,5.0,4.52,,25.0,,,,414.0,41.40000000000001,1.86,0.186,0.1,5.0,612.0,-438.3333333333333,24.63333333333334,25.96666666666667,2.69,-1.806666666666667,953.0,2.979092900638326
SNL/MSU/DOE,MD-X[(0)2/M/±45/(0)2)],0/0/0/45/-45/0/0,PE,UNK,UNK,35.0,,85.0,10.0,0.0,5.0,4.52,,25.0,,,,345.0,34.5,1.32,0.132,0.1,5.0,612.0,-438.3333333333333,24.63333333333334,25.96666666666667,2.69,-1.806666666666667,15414.0,4.18791535464999
SNL/MSU/DOE,MD-X[(0)2/M/±45/(0)2)],0/0/0/45/-45/0/0,PE,UNK,UNK,35.0,,85.0,10.0,0.0,5.0,4.52,,25.0,,,,345.0,34.5,1.36,0.136,0.1,5.0,612.0,-438.3333333333333,24.63333333333334,25.96666666666667,2.69,-1.806666666666667,11550.0,4.062581984228163
SNL/MSU/DOE,MD-X[(0)2/M/±45/(0)2)],0/0/0/45/-45/0/0,PE,UNK,UNK,35.0,,85.0,10.0,0.0,5.0,4.52,,25.0,,,,241.0,24.1,0.94,0.094,0.1,20.0,612.0,-438.3333333333333,24.63333333333334,25.96666666666667,2.69,-1.806666666666667,6492710.0,6.812426005335036
SNL/MSU/DOE,MD-X[(0)2/M/±45/(0)2)],0/0/0/45/-45/0/0,PE,UNK,UNK,35.0,,85.0,10.0,0.0,5.0,4.52,,25.0,,,,276.0,27.6,1.06,0.106,0.1,10.0,612.0,-438.3333333333333,24.63333333333334,25.96666666666667,2.69,-1.806666666666667,127309.0,5.104859106812921
SNL/MSU/DOE,MD-X[(90)2/M/±45/(90)2)],90/90/0/45/-45/90/90,PE,UNK,UNK,35.0,,0.0,10.0,85.0,5.0,4.52,,25.0,,,,28.0,2.8,0.28,0.028,0.1,2.0,43.5,-159.5,8.325000000000001,,0.7474999999999999,,1083.0,3.03462845662532
SNL/MSU/DOE,MD-X[(90)2/M/±45/(90)2)],90/90/0/45/-45/90/90,PE,UNK,UNK,35.0,,0.0,10.0,85.0,5.0,4.52,,25.0,,,,21.0,2.1,0.24,0.024,0.1,15.0,43.5,-159.5,8.325000000000001,,0.7474999999999999,,50606.0,4.704202011156233
SNL/MSU/DOE,MD-X[(0)2/M/±45/(0)2)],0/0/0/45/-45/0/0,PE,UNK,UNK,35.0,,85.0,10.0,0.0,5.0,4.52,,25.0,,,,-24.1,-241.0,-0.084,-0.84,10.0,10.0,612.0,-438.3333333333333,24.63333333333334,25.96666666666667,2.69,-1.806666666666667,3175600.0,6.501825793272348
SNL/MSU/DOE,MD-X[(90)2/M/±45/(90)2)],90/90/0/45/-45/90/90,PE,UNK,UNK,35.0,,0.0,10.0,85.0,5.0,4.52,,50.0,,,,19.0,1.9,0.25,0.025,0.1,15.0,43.5,-159.5,8.325000000000001,,0.7474999999999999,,614730.0,5.788684408039575
SNL/MSU/DOE,MD-X[(90)2/M/±45/(90)2)],90/90/0/45/-45/90/90,PE,UNK,UNK,35.0,,0.0,10.0,85.0,5.0,4.52,,50.0,,,,19.0,1.9,0.27,0.027,0.1,10.0,43.5,-159.5,8.325000000000001,,0.7474999999999999,,436440.0,5.639924547102336
SNL/MSU/DOE,MD-X[(90)2/M/±45/(90)2)],90/90/0/45/-45/90/90,PE,UNK,UNK,35.0,,0.0,10.0,85.0,5.0,4.52,,50.0,,,,28.0,2.8,0.37,0.037,0.1,2.0,43.5,-159.5,8.325000000000001,,0.7474999999999999,,2074.0,3.316808752053022
SNL/MSU/DOE,MD-X[(90)2/M/±45/(90)2)],90/90/0/45/-45/90/90,PE,UNK,UNK,35.0,,0.0,10.0,85.0,5.0,4.52,,50.0,,,,28.0,2.8,0.34,0.034,0.1,2.0,43.5,-159.5,8.325000000000001,,0.7474999999999999,,1545.0,3.188928483760853
SNL/MSU/DOE,MD-X[(90)2/M/±45/(90)2)],90/90/0/45/-45/90/90,PE,UNK,UNK,35.0,,0.0,10.0,85.0,5.0,4.52,,50.0,,,,17.0,1.7,0.24,0.024,0.1,20.0,43.5,-159.5,8.325000000000001,,0.7474999999999999,,897103.0,5.952842309001269
SNL/MSU/DOE,MD-X[(90)2/M/±45/(90)2)],90/90/0/45/-45/90/90,PE,UNK,UNK,35.0,,0.0,10.0,85.0,5.0,4.52,,50.0,,,,14.0,1.4,0.19,0.019,0.1,15.0,43.5,-159.5,8.325000000000001,,0.7474999999999999,,10377400.0,7.016088557067908
SNL/MSU/DOE,MD-X[(90)2/M/±45/(90)2)],90/90/0/45/-45/90/90,PE,UNK,UNK,35.0,,0.0,10.0,85.0,5.0,4.52,,50.0,,,,14.0,1.4,0.17,0.017,0.1,15.0,43.5,-159.5,8.325000000000001,,0.7474999999999999,,11247700.0,7.051063724275847
SNL/MSU/DOE,MD-X[(0)2/M/±45/(0)2)],0/0/0/45/-45/0/0,PE,UNK,UNK,35.0,,85.0,10.0,0.0,5.0,4.52,,25.0,,,,-31.0,-310.0,-0.141,-1.41,10.0,2.0,612.0,-438.3333333333333,24.63333333333334,25.96666666666667,2.69,-1.806666666666667,12455.0,4.095343731872525
SNL/MSU/DOE,MD-X[(0)2/M/±45/(0)2)],0/0/0/45/-45/0/0,PE,UNK,UNK,35.0,,85.0,10.0,0.0,5.0,4.52,,25.0,,,,-31.0,-310.0,-0.137,-1.37,10.0,2.0,612.0,-438.3333333333333,24.63333333333334,25.96666666666667,2.69,-1.806666666666667,12865.0,4.109409790546366
SNL/MSU/DOE,MD-X[(0)2/M/±45/(0)2)],0/0/0/45/-45/0/0,PE,UNK,UNK,35.0,,85.0,10.0,0.0,5.0,4.52,,25.0,,,,-27.6,-276.0,-0.12,-1.2,10.0,5.0,612.0,-438.3333333333333,24.63333333333334,25.96666666666667,2.69,-1.806666666666667,271161.0,5.433227226851511
SNL/MSU/DOE,MD-X[(0)2/M/±45/(0)2)],0/0/0/45/-45/0/0,PE,UNK,UNK,35.0,,85.0,10.0,0.0,5.0,4.52,,25.0,,,,-27.6,-276.0,-0.107,-1.07,10.0,5.0,612.0,-438.3333333333333,24.63333333333334,25.96666666666667,2.69,-1.806666666666667,333581.0,5.52320130626382
SNL/MSU/DOE,MD-X[(0)2/M/±45/(0)2)],0/0/0/45/-45/0/0,PE,UNK,UNK,35.0,,85.0,10.0,0.0,5.0,4.52,,25.0,,,,-27.6,-276.0,-0.11,-1.1,10.0,10.0,612.0,-438.3333333333333,24.63333333333334,25.96666666666667,2.69,-1.806666666666667,161397.0,5.207895457922889
SNL/MSU/DOE,MD-X[(0)2/M/±45/(0)2)],0/0/0/45/-45/0/0,PE,UNK,UNK,35.0,,85.0,10.0,0.0,5.0,4.52,,25.0,,,,-24.1,-241.0,-0.093,-0.93,10.0,10.0,612.0,-438.3333333333333,24.63333333333334,25.96666666666667,2.69,-1.806666666666667,1472970.0,6.168193901651093
SNL/MSU/DOE,MD-X[(0)2/M/±45/(0)2)],0/0/0/45/-45/0/0,PE,UNK,UNK,35.0,,85.0,10.0,0.0,5.0,4.52,,25.0,,,,414.0,41.40000000000001,1.67,0.167,0.1,5.0,612.0,-438.3333333333333,24.63333333333334,25.96666666666667,2.69,-1.806666666666667,1223.0,3.087426457036285
SNL/MSU/DOE,MD-X[(0)2/M/±45/(0)2)],0/0/0/45/-45/0/0,PE,UNK,UNK,35.0,,85.0,10.0,0.0,5.0,4.52,,25.0,,,,345.0,34.5,1.45,0.145,0.1,5.0,612.0,-438.3333333333333,24.63333333333334,25.96666666666667,2.69,-1.806666666666667,11786.0,4.07136643675913
SNL/MSU/DOE,MD-X[(0)2/M/±45/(0)2)],0/0/0/45/-45/0/0,PE,UNK,UNK,35.0,,85.0,10.0,0.0,5.0,4.52,,25.0,,,,276.0,27.6,1.06,0.106,0.1,10.0,612.0,-438.3333333333333,24.63333333333334,25.96666666666667,2.69,-1.806666666666667,169031.0,5.227966360792998
SNL/MSU/DOE,MD-X[(90)2/M/±45/(90)2)],90/90/0/45/-45/90/90,PE,UNK,UNK,35.0,,0.0,10.0,85.0,5.0,4.52,,50.0,,,,24.0,2.4,0.26,0.026,0.1,5.0,43.5,-159.5,8.325000000000001,,0.7474999999999999,,21745.0,4.337359412001355
SNL/MSU/DOE,MD-X[(90)2/M/±45/(90)2)],90/90/0/45/-45/90/90,PE,UNK,UNK,35.0,,0.0,10.0,85.0,5.0,4.52,,50.0,,,,24.0,2.4,0.25,0.025,0.1,5.0,43.5,-159.5,8.325000000000001,,0.7474999999999999,,15040.0,4.177247836255623
SNL/MSU/DOE,MD-X[(90)2/M/±45/(90)2)],90/90/0/45/-45/90/90,PE,UNK,UNK,35.0,,0.0,10.0,85.0,5.0,4.52,,25.0,,,,24.0,2.4,0.24,0.024,0.1,5.0,43.5,-159.5,8.325000000000001,,0.7474999999999999,,18858.0,4.275495631401224
SNL/MSU/DOE,MD-X[(90)2/M/±45/(90)2)],90/90/0/45/-45/90/90,PE,UNK,UNK,35.0,,0.0,10.0,85.0,5.0,4.52,,25.0,,,,19.0,1.9,0.22,0.022,0.1,10.0,43.5,-159.5,8.325000000000001,,0.7474999999999999,,587181.0,5.768771994236595
SNL/MSU/DOE,MD-X[(0)2/M/±45/(0)2)],0/0/0/45/-45/0/0,PE,UNK,UNK,35.0,,85.0,10.0,0.0,5.0,4.52,,25.0,,,,-31.0,-310.0,-0.139,-1.39,10.0,2.0,612.0,-438.3333333333333,24.63333333333334,25.96666666666667,2.69,-1.806666666666667,14129.0,4.150111425128782
SNL/MSU/DOE,MD-Y[(0)2/M/±45/(0)2)],0/0/0/45/-45/0/0,EP,UNK,UNK,35.0,,85.0,10.0,0.0,5.0,4.62,,25.0,,,,276.0,27.6,0.53,0.053,0.1,25.0,328.4166666666667,-324.6153846153846,15.675,,2.106666666666667,,251141.0,5.399917619205215
SNL/MSU/DOE,MD-Y[(0)2/M/±45/(0)2)],0/0/0/45/-45/0/0,EP,UNK,UNK,35.0,,85.0,10.0,0.0,5.0,4.62,,25.0,,,,207.0,20.7,0.79,0.079,0.1,25.0,328.4166666666667,-324.6153846153846,15.675,,2.106666666666667,,1412113.0,6.149869451186644
SNL/MSU/DOE,MD-Y[(0)2/M/±45/(0)2)],0/0/0/45/-45/0/0,EP,UNK,UNK,35.0,,85.0,10.0,0.0,5.0,4.62,,25.0,,,,345.0,34.5,1.33,0.133,0.1,15.0,328.4166666666667,-324.6153846153846,15.675,,2.106666666666667,,23109.0,4.363781152580866
SNL/MSU/DOE,MD-Y[(0)2/M/±45/(0)2)],0/0/0/45/-45/0/0,EP,UNK,UNK,35.0,,85.0,10.0,0.0,5.0,4.62,,25.0,,,,345.0,34.5,1.28,0.128,0.1,15.0,328.4166666666667,-324.6153846153846,15.675,,2.106666666666667,,18000.0,4.255272505103306
SNL/MSU/DOE,MD-Y[(0)2/M/±45/(0)2)],0/0/0/45/-45/0/0,EP,UNK,UNK,35.0,,85.0,10.0,0.0,5.0,4.62,,25.0,,,,345.0,34.5,1.24,0.124,0.1,15.0,328.4166666666667,-324.6153846153846,15.675,,2.106666666666667,,16762.0,4.224325836319485
SNL/MSU/DOE,MD-Y[(0)2/M/±45/(0)2)],0/0/0/45/-45/0/0,EP,UNK,UNK,35.0,,85.0,10.0,0.0,5.0,4.62,,25.0,,,,414.0,41.40000000000001,1.83,0.183,0.1,4.0,328.4166666666667,-324.6153846153846,15.675,,2.106666666666667,,628.0,2.797959643737196
SNL/MSU/DOE,MD-Y[(0)2/M/±45/(0)2)],0/0/0/45/-45/0/0,EP,UNK,UNK,35.0,,85.0,10.0,0.0,5.0,4.62,,25.0,,,,276.0,27.6,1.11,0.111,0.1,25.0,328.4166666666667,-324.6153846153846,15.675,,2.106666666666667,,73530.0,4.86646456597174
SNL/MSU/DOE,MD-Y[(0)2/M/±45/(0)2)],0/0/0/45/-45/0/0,EP,UNK,UNK,35.0,,85.0,10.0,0.0,5.0,4.62,,25.0,,,,414.0,41.40000000000001,1.71,0.171,0.1,4.0,328.4166666666667,-324.6153846153846,15.675,,2.106666666666667,,821.0,2.914343157119441
SNL/MSU/DOE,MD-Y[(0)2/M/±45/(0)2)],0/0/0/45/-45/0/0,EP,UNK,UNK,35.0,,85.0,10.0,0.0,5.0,4.62,,25.0,,,,276.0,27.6,1.27,0.127,0.1,25.0,328.4166666666667,-324.6153846153846,15.675,,2.106666666666667,,128578.0,5.109166666131343
SNL/MSU/DOE,MD-Y[(0)2/M/±45/(0)2)],0/0/0/45/-45/0/0,EP,UNK,UNK,35.0,,85.0,10.0,0.0,5.0,4.62,,25.0,,,,276.0,27.6,0.93,0.093,0.1,25.0,328.4166666666667,-324.6153846153846,15.675,,2.106666666666667,,237864.0,5.376328717848894
SNL/MSU/DOE,MD-Y[(0)2/M/±45/(0)2)],0/0/0/45/-45/0/0,EP,UNK,UNK,35.0,,85.0,10.0,0.0,5.0,4.62,,25.0,,,,207.0,20.7,0.77,0.077,0.1,25.0,328.4166666666667,-324.6153846153846,15.675,,2.106666666666667,,1607127.0,6.206050197373097
SNL/MSU/DOE,MD-Y[(0)2/M/±45/(0)2)],0/0/0/45/-45/0/0,EP,UNK,UNK,35.0,,85.0,10.0,0.0,5.0,4.62,,25.0,,,,-27.6,-276.0,-0.113,-1.13,10.0,5.0,328.4166666666667,-324.6153846153846,15.675,,2.106666666666667,,62517.0,4.795998129380644
SNL/MSU/DOE,MD-Y[(0)2/M/±45/(0)2)],0/0/0/45/-45/0/0,EP,UNK,UNK,35.0,,85.0,10.0,0.0,5.0,4.62,,25.0,,,,414.0,41.40000000000001,1.7,0.17,0.1,4.0,328.4166666666667,-324.6153846153846,15.675,,2.106666666666667,,1486.0,3.172018809424557
SNL/MSU/DOE,MD-Y[(0)2/M/±45/(0)2)],0/0/0/45/-45/0/0,EP,UNK,UNK,35.0,,85.0,10.0,0.0,5.0,4.62,,25.0,,,,345.0,34.5,1.54,0.154,0.1,5.0,328.4166666666667,-324.6153846153846,15.675,,2.106666666666667,,36812.0,4.56598941335452
SNL/MSU/DOE,MD-Y[(0)2/M/±45/(0)2)],0/0/0/45/-45/0/0,EP,UNK,UNK,35.0,,85.0,10.0,0.0,5.0,4.62,,25.0,,,,276.0,27.6,1.01,0.101,0.1,5.0,328.4166666666667,-324.6153846153846,15.675,,2.106666666666667,,423059.0,5.62640093850418
SNL/MSU/DOE,MD-Y[(0)2/M/±45/(0)2)],0/0/0/45/-45/0/0,EP,UNK,UNK,35.0,,0.0,10.0,85.0,5.0,4.62,,50.0,,,,21.0,2.1,0.48,0.048,0.1,2.0,328.4166666666667,-324.6153846153846,15.675,,2.106666666666667,,4103.0,3.613101516966913
SNL/MSU/DOE,MD-Y[(0)2/M/±45/(0)2)],0/0/0/45/-45/0/0,EP,UNK,UNK,35.0,,0.0,10.0,85.0,5.0,4.62,,50.0,,,,21.0,2.1,0.41,0.041,0.1,2.0,328.4166666666667,-324.6153846153846,15.675,,2.106666666666667,,2716.0,3.433929765608464
SNL/MSU/DOE,MD-Y[(0)2/M/±45/(0)2)],0/0/0/45/-45/0/0,EP,UNK,UNK,35.0,,0.0,10.0,85.0,5.0,4.62,,50.0,,,,17.0,1.7,0.34,0.034,0.1,10.0,328.4166666666667,-324.6153846153846,15.675,,2.106666666666667,,26513.0,4.423458871819513
