Repository: Luwen-Zhang/SNEnsemble

# Copyright Notification

## Composites

We reformat and merge fatigue testing records from SNL/MSU/DOE, OptiMat, UPWIND, and FACT databases into a single database with careful considerations, including filtering invalid entries, rename variables, fix improper calculations in the records, to obtain clean and consistent data to fit machine 
learning usages. We leave the original format ("2019_SNL_MSU_DOE_Composite-Materials-Database_Wind_29pt0.xlsx" and "Optidat UPWIND 28_3_2017.xls") in the folder. Any derived database should be directly based on the original files instead of our merged database. We are not responsible for the accuracy of the testing records.

File: data/composite_database_10082023_snl_msu_doe.csv (part 11 of 23)
Data source,Material_Code,Sequence,Resin Type,Waveform,Control,Fibre Volume Fraction,Fibre Weight Fraction,Fibre Weight Fraction (0-deg),Fibre Weight Fraction (45-deg),Fibre Weight Fraction (90-deg),Fibre Weight Fraction (Other Dir.),Thickness,Tab Thickness,Width,Length,Load Length,Area,Maximum Stress,Minimum Stress,Maximum Strain,Minimum Strain,R-value,Frequency,Ultimate Tensile Stress,Ultimate Compressive Stress,Tensile Modulus,Compressive Modulus,Ultimate Tensile Strain,Ultimate Compressive Strain,Cycles to Failure,log10(Cycles to Failure)
SNL/MSU/DOE,MD-EE[M/±45/0)S],0/45/-45/0/0/-45/45/0,EP,UNK,UNK,54,,65,18,0,17,3.53,,13,,,,172,17.2,,,0.1,15,534.75,-538.333333333333,31.3333333333333,,1.92333333333333,,287688,5.45892174703988
SNL/MSU/DOE,MD-EE[M/±45/0)S],0/45/-45/0/0/-45/45/0,EP,UNK,UNK,54,,65,18,0,17,3.53,,13,,,,241,24.1,,,0.1,5,534.75,-538.333333333333,31.3333333333333,,1.92333333333333,,10021,4.00091106213122
SNL/MSU/DOE,MD-EE[M/±45/0)S],0/45/-45/0/0/-45/45/0,EP,UNK,UNK,54,,65,18,0,17,3.53,,13,,,,241,24.1,,,0.1,5,534.75,-538.333333333333,31.3333333333333,,1.92333333333333,,8786,3.9437911989293
SNL/MSU/DOE,MD-EE[M/±45/0)S],0/45/-45/0/0/-45/45/0,EP,UNK,UNK,54,,65,18,0,17,3.53,,13,,,,172,17.2,,,0.1,20,534.75,-538.333333333333,31.3333333333333,,1.92333333333333,,224138,5.35051549237295
SNL/MSU/DOE,MD-EE[M/±45/0)S],0/45/-45/0/0/-45/45/0,EP,UNK,UNK,54,,65,18,0,17,3.53,,13,,,,138,13.8,,,0.1,20,534.75,-538.333333333333,31.3333333333333,,1.92333333333333,,3804099,6.58025181073495
SNL/MSU/DOE,MD-EE[M/±45/0)S],0/45/-45/0/0/-45/45/0,EP,UNK,UNK,54,,65,18,0,17,3.53,,13,,,,138,13.8,,,0.1,20,534.75,-538.333333333333,31.3333333333333,,1.92333333333333,,4622485,6.66487551054451
SNL/MSU/DOE,MD-EEAV[M/±45/0)S],0/45/-45/0/0/-45/45/0,VE,UNK,UNK,48,,71,18,0,11,3.36,,20,,,,345,34.5,1.3,0.13,0.1,2,582.333333333333,-645.666666666667,27.3,,2.37,,1836,3.26387267686522
SNL/MSU/DOE,MD-EEAV[M/±45/0)S],0/45/-45/0/0/-45/45/0,VE,UNK,UNK,48,,71,18,0,11,3.36,,20,,,,345,34.5,1.31,0.131,0.1,2,582.333333333333,-645.666666666667,27.3,,2.37,,3260,3.51321760006794
SNL/MSU/DOE,MD-EEAV[M/±45/0)S],0/45/-45/0/0/-45/45/0,VE,UNK,UNK,48,,71,18,0,11,3.36,,20,,,,276,27.6,1.01,0.101,0.1,5,582.333333333333,-645.666666666667,27.3,,2.37,,27047,4.43211910102486
SNL/MSU/DOE,MD-EEAV[M/±45/0)S],0/45/-45/0/0/-45/45/0,VE,UNK,UNK,48,,71,18,0,11,3.36,,20,,,,276,27.6,1.01,0.101,0.1,5,582.333333333333,-645.666666666667,27.3,,2.37,,43424,4.63772982597964
SNL/MSU/DOE,MD-EEAV[M/±45/0)S],0/45/-45/0/0/-45/45/0,VE,UNK,UNK,48,,71,18,0,11,3.36,,20,,,,207,20.7,0.79,0.079,0.1,12,582.333333333333,-645.666666666667,27.3,,2.37,,2414147,6.38276371122327
SNL/MSU/DOE,MD-EEAV[M/±45/0)S],0/45/-45/0/0/-45/45/0,VE,UNK,UNK,48,,71,18,0,11,3.36,,20,,,,207,20.7,0.74,0.074,0.1,20,582.333333333333,-645.666666666667,27.3,,2.37,,1366767,6.13569448440027
SNL/MSU/DOE,MD-EEAV[M/±45/0)S],0/45/-45/0/0/-45/45/0,VE,UNK,UNK,48,,71,18,0,11,3.36,,20,,,,345,34.5,1.29,0.129,0.1,4,582.333333333333,-645.666666666667,27.3,,2.37,,2811,3.44886084560744
SNL/MSU/DOE,MD-EEAV[M/±45/0)S],0/45/-45/0/0/-45/45/0,VE,UNK,UNK,48,,71,18,0,11,3.36,,20,,,,276,27.6,1,0.1,0.1,5,582.333333333333,-645.666666666667,27.3,,2.37,,35462,4.54976322546879
SNL/MSU/DOE,MD-EEAV[M/±45/0)S],0/45/-45/0/0/-45/45/0,VE,UNK,UNK,48,,71,18,0,11,3.36,,25,,,,-44.8,-448,,,10,5,582.333333333333,-645.666666666667,27.3,,2.37,,7498,3.87494543608553
SNL/MSU/DOE,MD-EEAV[M/±45/0)S],0/45/-45/0/0/-45/45/0,VE,UNK,UNK,48,,71,18,0,11,3.36,,25,,,,-44.8,-448,,,10,5,582.333333333333,-645.666666666667,27.3,,2.37,,5539,3.74343136514668
SNL/MSU/DOE,MD-EEAV[M/±45/0)S],0/45/-45/0/0/-45/45/0,VE,UNK,UNK,48,,71,18,0,11,3.36,,25,,,,-44.8,-448,,,10,5,582.333333333333,-645.666666666667,27.3,,2.37,,3169,3.5009222391903
SNL/MSU/DOE,MD-EEAV[M/±45/0)S],0/45/-45/0/0/-45/45/0,VE,UNK,UNK,48,,71,18,0,11,3.36,,25,,,,-39.6,-396,,,10,12,582.333333333333,-645.666666666667,27.3,,2.37,,93149,4.96917819689396
SNL/MSU/DOE,MD-EEAV[M/±45/0)S],0/45/-45/0/0/-45/45/0,VE,UNK,UNK,48,,71,18,0,11,3.36,,25,,,,-39.6,-396,,,10,12,582.333333333333,-645.666666666667,27.3,,2.37,,38280,4.58297192910481
SNL/MSU/DOE,MD-EEAV[M/±45/0)S],0/45/-45/0/0/-45/45/0,VE,UNK,UNK,48,,71,18,0,11,3.36,,25,,,,-39.6,-396,,,10,12,582.333333333333,-645.666666666667,27.3,,2.37,,72451,4.86004438416861
SNL/MSU/DOE,MD-EEAV[M/±45/0)S],0/45/-45/0/0/-45/45/0,VE,UNK,UNK,48,,71,18,0,11,3.36,,25,,,,207,-207,,,-1,5,582.333333333333,-645.666666666667,27.3,,2.37,,145367,5.16246582781248
SNL/MSU/DOE,MD-EEAV[M/±45/0)S],0/45/-45/0/0/-45/45/0,VE,UNK,UNK,48,,71,18,0,11,3.36,,25,,,,207,-207,,,-1,10,582.333333333333,-645.666666666667,27.3,,2.37,,231003,5.3636176200436
SNL/MSU/DOE,MD-EEAV[M/±45/0)S],0/45/-45/0/0/-45/45/0,VE,UNK,UNK,48,,71,18,0,11,3.36,,25,,,,276,-276,,,-1,2,582.333333333333,-645.666666666667,27.3,,2.37,,1866,3.27091163941048
SNL/MSU/DOE,MD-EEAV[M/±45/0)S],0/45/-45/0/0/-45/45/0,VE,UNK,UNK,48,,71,18,0,11,3.36,,25,,,,276,-276,,,-1,2,582.333333333333,-645.666666666667,27.3,,2.37,,3412,3.53300902249549
SNL/MSU/DOE,MD-EEAV[M/±45/0)S],0/45/-45/0/0/-45/45/0,VE,UNK,UNK,48,,71,18,0,11,3.36,,25,,,,276,-276,,,-1,2,582.333333333333,-645.666666666667,27.3,,2.37,,2875,3.45863784902565
SNL/MSU/DOE,MD-EEAV[M/±45/0)S],0/45/-45/0/0/-45/45/0,VE,UNK,UNK,48,,71,18,0,11,3.36,,25,,,,207,-207,,,-1,5,582.333333333333,-645.666666666667,27.3,,2.37,,92539,4.96632480209247
SNL/MSU/DOE,MD-EEAV[M/±45/0)S],0/45/-45/0/0/-45/45/0,VE,UNK,UNK,48,,71,18,0,11,3.36,,25,,,,190,-190,,,-1,10,582.333333333333,-645.666666666667,27.3,,2.37,,74105,4.8698475116116
SNL/MSU/DOE,MD-EEAP[M/±45/0)S],0/45/-45/0/0/-45/45/0,PE,UNK,UNK,49,,70,19,0,11,3.64,,20,,,,345,34.5,1.15,0.115,0.1,2,511.666666666667,-729,29.1666666666667,,2.03333333333333,,1958,3.29181268746712
SNL/MSU/DOE,MD-EEAP[M/±45/0)S],0/45/-45/0/0/-45/45/0,PE,UNK,UNK,49,,70,19,0,11,3.64,,20,,,,345,34.5,1.2,0.12,0.1,2,511.666666666667,-729,29.1666666666667,,2.03333333333333,,890,2.94939000664491
SNL/MSU/DOE,MD-EEAP[M/±45/0)S],0/45/-45/0/0/-45/45/0,PE,UNK,UNK,49,,70,19,0,11,3.64,,20,,,,345,34.5,1.24,0.124,0.1,2,511.666666666667,-729,29.1666666666667,,2.03333333333333,,573,2.75815462196739
SNL/MSU/DOE,MD-EEAP[M/±45/0)S],0/45/-45/0/0/-45/45/0,PE,UNK,UNK,49,,70,19,0,11,3.64,,20,,,,276,27.6,0.9,0.09,0.1,4,511.666666666667,-729,29.1666666666667,,2.03333333333333,,9912,3.99616129336801
SNL/MSU/DOE,MD-EEAP[M/±45/0)S],0/45/-45/0/0/-45/45/0,PE,UNK,UNK,49,,70,19,0,11,3.64,,20,,,,276,27.6,1.04,0.104,0.1,5,511.666666666667,-729,29.1666666666667,,2.03333333333333,,17575,4.24489533369186
SNL/MSU/DOE,MD-EEAP[M/±45/0)S],0/45/-45/0/0/-45/45/0,PE,UNK,UNK,49,,70,19,0,11,3.64,,20,,,,276,27.6,1.03,0.103,0.1,5,511.666666666667,-729,29.1666666666667,,2.03333333333333,,15403,4.18760531541815
SNL/MSU/DOE,MD-EEAP[M/±45/0)S],0/45/-45/0/0/-45/45/0,PE,UNK,UNK,49,,70,19,0,11,3.64,,20,,,,207,20.7,0.74,0.074,0.1,15,511.666666666667,-729,29.1666666666667,,2.03333333333333,,1596779,6.20324481236759
SNL/MSU/DOE,MD-EEAP[M/±45/0)S],0/45/-45/0/0/-45/45/0,PE,UNK,UNK,49,,70,19,0,11,3.64,,20,,,,207,20.7,0.73,0.073,0.1,15,511.666666666667,-729,29.1666666666667,,2.03333333333333,,2483304,6.39502988807694
SNL/MSU/DOE,MD-EEAP[M/±45/0)S],0/45/-45/0/0/-45/45/0,PE,UNK,UNK,49,,70,19,0,11,3.64,,25,,,,-44.8,-448,,,10,4,511.666666666667,-729,29.1666666666667,,2.03333333333333,,6703,3.82626921939373
SNL/MSU/DOE,MD-EEAP[M/±45/0)S],0/45/-45/0/0/-45/45/0,PE,UNK,UNK,49,,70,19,0,11,3.64,,25,,,,-44.8,-448,,,10,4,511.666666666667,-729,29.1666666666667,,2.03333333333333,,16229,4.21029176025372
SNL/MSU/DOE,MD-EEAP[M/±45/0)S],0/45/-45/0/0/-45/45/0,PE,UNK,UNK,49,,70,19,0,11,3.64,,25,,,,-44.8,-448,,,10,4,511.666666666667,-729,29.1666666666667,,2.03333333333333,,18158,4.25906801176232
SNL/MSU/DOE,MD-EEAP[M/±45/0)S],0/45/-45/0/0/-45/45/0,PE,UNK,UNK,49,,70,19,0,11,3.64,,25,,,,-39.6,-396,,,10,10,511.666666666667,-729,29.1666666666667,,2.03333333333333,,110507,5.04338978901738
SNL/MSU/DOE,MD-EEAP[M/±45/0)S],0/45/-45/0/0/-45/45/0,PE,UNK,UNK,49,,70,19,0,11,3.64,,25,,,,-39.6,-396,,,10,10,511.666666666667,-729,29.1666666666667,,2.03333333333333,,140415,5.14741350429849
SNL/MSU/DOE,MD-EEAP[M/±45/0)S],0/45/-45/0/0/-45/45/0,PE,UNK,UNK,49,,70,19,0,11,3.64,,25,,,,-36.2,-362,,,10,10,511.666666666667,-729,29.1666666666667,,2.03333333333333,,696647,5.84301277123057
SNL/MSU/DOE,MD-EEAP[M/±45/0)S],0/45/-45/0/0/-45/45/0,PE,UNK,UNK,49,,70,19,0,11,3.64,,25,,,,-39.6,-396,,,10,10,511.666666666667,-729,29.1666666666667,,2.03333333333333,,59096,4.77155808601293
SNL/MSU/DOE,MD-EEAP[M/±45/0)S],0/45/-45/0/0/-45/45/0,PE,UNK,UNK,49,,70,19,0,11,3.64,,25,,,,-36.2,-543,,,15,15,511.666666666667,-729,29.1666666666667,,2.03333333333333,,1445447,6.16000217208449
SNL/MSU/DOE,MD-EEBP[M/±45/0)S],0/45/-45/0/0/-45/45/0,VE,UNK,UNK,43,,57,26,0,17,2.9,,20,,,,276,27.6,1.21,0.121,0.1,5,515,-417,27.6,,2.2,,8392,3.9238654751855
SNL/MSU/DOE,MD-EEBP[M/±45/0)S],0/45/-45/0/0/-45/45/0,VE,UNK,UNK,43,,57,26,0,17,2.9,,20,,,,276,27.6,1.22,0.122,0.1,5,515,-417,27.6,,2.2,,11375,4.05595140532915
SNL/MSU/DOE,MD-EEBP[M/±45/0)S],0/45/-45/0/0/-45/45/0,VE,UNK,UNK,43,,57,26,0,17,2.9,,20,,,,345,34.5,1.4,0.14,0.1,2,515,-417,27.6,,2.2,,504,2.70243053644553
SNL/MSU/DOE,MD-EEBP[M/±45/0)S],0/45/-45/0/0/-45/45/0,VE,UNK,UNK,43,,57,26,0,17,2.9,,20,,,,345,34.5,1.44,0.144,0.1,2,515,-417,27.6,,2.2,,358,2.55388302664388
SNL/MSU/DOE,MD-EEBP[M/±45/0)S],0/45/-45/0/0/-45/45/0,VE,UNK,UNK,43,,57,26,0,17,2.9,,20,,,,207,20.7,0.81,0.081,0.1,10,515,-417,27.6,,2.2,,365195,5.56252482284015
SNL/MSU/DOE,MD-EEBP[M/±45/0)S],0/45/-45/0/0/-45/45/0,VE,UNK,UNK,43,,57,26,0,17,2.9,,20,,,,207,20.7,0.8,0.08,0.1,12,515,-417,27.6,,2.2,,462172,5.66480363085784
SNL/MSU/DOE,MD-EEBP[M/±45/0)S],0/45/-45/0/0/-45/45/0,VE,UNK,UNK,43,,57,26,0,17,2.9,,20,,,,276,27.6,1.2,0.12,0.1,4,515,-417,27.6,,2.2,,12141,4.08425445911123
SNL/MSU/DOE,MD-EECP[M/±45/0)S],0/45/-45/0/0/-45/45/0,VE,UNK,UNK,49,,65,20,0,15,2.48,,20,,,,345,34.5,1.35,0.135,0.1,2,525.666666666667,-419,28.3666666666667,,2.23333333333333,,257,2.4099331233313
SNL/MSU/DOE,MD-EECP[M/±45/0)S],0/45/-45/0/0/-45/45/0,VE,UNK,UNK,49,,65,20,0,15,2.48,,20,,,,345,34.5,1.41,0.141,0.1,2,525.666666666667,-419,28.3666666666667,,2.23333333333333,,149,2.17318626841227
SNL/MSU/DOE,MD-EECP[M/±45/0)S],0/45/-45/0/0/-45/45/0,VE,UNK,UNK,49,,65,20,0,15,2.48,,20,,,,345,34.5,1.49,0.149,0.1,2,525.666666666667,-419,28.3666666666667,,2.23333333333333,,86,1.93449845124357
SNL/MSU/DOE,MD-EECP[M/±45/0)S],0/45/-45/0/0/-45/45/0,VE,UNK,UNK,49,,65,20,0,15,2.48,,20,,,,276,27.6,1.07,0.107,0.1,4,525.666666666667,-419,28.3666666666667,,2.23333333333333,,5070,3.70500795933334
SNL/MSU/DOE,MD-EECP[M/±45/0)S],0/45/-45/0/0/-45/45/0,VE,UNK,UNK,49,,65,20,0,15,2.48,,20,,,,276,27.6,1.04,0.104,0.1,4,525.666666666667,-419,28.3666666666667,,2.23333333333333,,2474,3.3933996952931
SNL/MSU/DOE,MD-EECP[M/±45/0)S],0/45/-45/0/0/-45/45/0,VE,UNK,UNK,49,,65,20,0,15,2.48,,20,,,,276,27.6,1.08,0.108,0.1,4,525.666666666667,-419,28.3666666666667,,2.23333333333333,,3114,3.4933186082321
SNL/MSU/DOE,MD-EECP[M/±45/0)S],0/45/-45/0/0/-45/45/0,VE,UNK,UNK,49,,65,20,0,15,2.48,,20,,,,207,20.7,0.77,0.077,0.1,10,525.666666666667,-419,28.3666666666667,,2.23333333333333,,285157,5.45508403706108
SNL/MSU/DOE,MD-EECP[M/±45/0)S],0/45/-45/0/0/-45/45/0,VE,UNK,UNK,49,,65,20,0,15,2.48,,20,,,,207,20.7,0.77,0.077,0.1,10,525.666666666667,-419,28.3666666666667,,2.23333333333333,,141150,5.14968088248294
SNL/MSU/DOE,MD-EECP[M/±45/0)S],0/45/-45/0/0/-45/45/0,VE,UNK,UNK,49,,65,20,0,15,2.48,,20,,,,207,20.7,0.76,0.076,0.1,10,525.666666666667,-419,28.3666666666667,,2.23333333333333,,159441,5.20260000955796
SNL/MSU/DOE,MD-EECP[M/±45/0)S],0/45/-45/0/0/-45/45/0,VE,UNK,UNK,49,,65,20,0,15,2.48,,20,,,,172,17.2,0.68,0.068,0.1,20,525.666666666667,-419,28.3666666666667,,2.23333333333333,,1293553,6.11178422751409
SNL/MSU/DOE,MD-HHInjected Short Carbon fiber,,TP,UNK,UNK,21,,0,0,0,100,2.5,,4,,,,103,10.3,0.53,0.053,0.1,8,139.952380952381,,19.6238095238095,,1.07857142857143,,209271,5.32070904958767
SNL/MSU/DOE,MD-HHInjected Short Carbon fiber,,TP,UNK,UNK,21,,0,0,0,100,2.5,,4,,,,89.6,8.96,0.46,0.046,0.1,12,139.952380952381,,19.6238095238095,,1.07857142857143,,2507380,6.39922015741134
SNL/MSU/DOE,MD-HHInjected Short Carbon fiber,,TP,UNK,UNK,21,,0,0,0,100,2.5,,4,,,,103,10.3,0.53,0.053,0.1,8,139.952380952381,,19.6238095238095,,1.07857142857143,,111847,5.04862433978787
SNL/MSU/DOE,MD-HHInjected Short Carbon fiber,,TP,UNK,UNK,21,,0,0,0,100,2.5,,4,,,,96.5,9.65,0.49,0.049,0.1,7,139.952380952381,,19.6238095238095,,1.07857142857143,,334368,5.52422470749781
SNL/MSU/DOE,MD-HHInjected Short Carbon fiber,,TP,UNK,UNK,21,,0,0,0,100,2.5,,4,,,,103,10.3,0.53,0.053,0.1,6,139.952380952381,,19.6238095238095,,1.07857142857143,,36708,4.5647607230323
SNL/MSU/DOE,MD-HHInjected Short Carbon fiber,,TP,UNK,UNK,21,,0,0,0,100,2.5,,4,,,,96.5,9.65,0.49,0.049,0.1,7,139.952380952381,,19.6238095238095,,1.07857142857143,,509773,5.7073768294433
SNL/MSU/DOE,MD-HHInjected Short Carbon fiber,,TP,UNK,UNK,21,,0,0,0,100,2.5,,4,,,,96.5,9.65,0.49,0.049,0.1,8,139.952380952381,,19.6238095238095,,1.07857142857143,,123724,5.09245395230953
SNL/MSU/DOE,MD-HHInjected Short Carbon fiber,,TP,UNK,UNK,21,,0,0,0,100,2.5,,4,,,,103,10.3,0.53,0.053,0.1,6,139.952380952381,,19.6238095238095,,1.07857142857143,,56674,4.75338386583758
SNL/MSU/DOE,MD-HHInjected Short Carbon fiber,,TP,UNK,UNK,21,,0,0,0,100,2.5,,4,,,,89.6,8.96,0.46,0.046,0.1,4,139.952380952381,,19.6238095238095,,1.07857142857143,,640960,5.80683092761348
SNL/MSU/DOE,MD-HHInjected Short Carbon fiber,,TP,UNK,UNK,21,,0,0,0,100,2.5,,4,,,,110,11,0.56,0.056,0.1,2,139.952380952381,,19.6238095238095,,1.07857142857143,,14595,4.16420409932403
SNL/MSU/DOE,MD-HHInjected Short Carbon fiber,,TP,UNK,UNK,21,,0,0,0,100,2.5,,4,,,,110,11,0.56,0.056,0.1,2,139.952380952381,,19.6238095238095,,1.07857142857143,,7763,3.89002958616342
SNL/MSU/DOE,MD-HHInjected Short Carbon fiber,,TP,UNK,UNK,21,,0,0,0,100,2.5,,4,,,,110,11,0.56,0.056,0.1,2,139.952380952381,,19.6238095238095,,1.07857142857143,,1558,3.19256745333655
SNL/MSU/DOE,MD-HHInjected Short Carbon fiber,,TP,UNK,UNK,21,,0,0,0,100,2.5,,4,,,,103,10.3,0.53,0.053,0.1,5,139.952380952381,,19.6238095238095,,1.07857142857143,,53583,4.72902702519179
SNL/MSU/DOE,MD-HHInjected Short Carbon fiber,,TP,UNK,UNK,21,,0,0,0,100,2.5,,4,,,,89.6,8.96,0.46,0.046,0.1,8,139.952380952381,,19.6238095238095,,1.07857142857143,,241297,5.38255192244113
SNL/MSU/DOE,MD-CYC[(±45)2/(0)10]S,45/-45/45/-45/0/0/0/0/0/0/0/0/0/0/0/0/0/0/0/0/0/0/0/0/-45/45/-45/45,TP,UNK,UNK,65,,83,17,0,0,3.54,,25,,,,-55.2,-552,,,10,1,1189.83333333333,-667.75,102.7,,1.17,,2196,3.34163233577805
SNL/MSU/DOE,MD-CYC[(±45)2/(0)10]S,45/-45/45/-45/0/0/0/0/0/0/0/0/0/0/0/0/0/0/0/0/0/0/0/0/-45/45/-45/45,TP,UNK,UNK,65,,83,17,0,0,3.54,,25,,,,-55.2,-552,,,10,1,1189.83333333333,-667.75,102.7,,1.17,,470,2.67209785793572
SNL/MSU/DOE,MD-CYC[(±45)2/(0)10]S,45/-45/45/-45/0/0/0/0/0/0/0/0/0/0/0/0/0/0/0/0/0/0/0/0/-45/45/-45/45,TP,UNK,UNK,65,,83,17,0,0,3.54,,25,,,,-55.2,-552,,,10,1,1189.83333333333,-667.75,102.7,,1.17,,191,2.28103336724773
SNL/MSU/DOE,MD-CYC[(±45)2/(0)10]S,45/-45/45/-45/0/0/0/0/0/0/0/0/0/0/0/0/0/0/0/0/0/0/0/0/-45/45/-45/45,TP,UNK,UNK,65,,83,17,0,0,3.54,,25,,,,-48.3,-483,,,10,2,1189.83333333333,-667.75,102.7,,1.17,,15647,4.1944310825637
SNL/MSU/DOE,MD-CYC[(±45)2/(0)10]S,45/-45/45/-45/0/0/0/0/0/0/0/0/0/0/0/0/0/0/0/0/0/0/0/0/-45/45/-45/45,TP,UNK,UNK,65,,83,17,0,0,3.54,,25,,,,-48.3,-483,,,10,2,1189.83333333333,-667.75,102.7,,1.17,,9936,3.99721158283251
SNL/MSU/DOE,MD-CYC[(±45)2/(0)10]S,45/-45/45/-45/0/0/0/0/0/0/0/0/0/0/0/0/0/0/0/0/0/0/0/0/-45/45/-45/45,TP,UNK,UNK,65,,83,17,0,0,3.54,,25,,,,-48.3,-483,,,10,2,1189.83333333333,-667.75,102.7,,1.17,,45241,4.65553219593693
SNL/MSU/DOE,MD-CYC[(±45)2/(0)10]S,45/-45/45/-45/0/0/0/0/0/0/0/0/0/0/0/0/0/0/0/0/0/0/0/0/-45/45/-45/45,TP,UNK,UNK,65,,83,17,0,0,3.54,,25,,,,-55.2,-552,,,10,1,1189.83333333333,-667.75,102.7,,1.17,,703,2.84695532501982
SNL/MSU/DOE,MD-CYC[(±45)2/(0)10]S,45/-45/45/-45/0/0/0/0/0/0/0/0/0/0/0/0/0/0/0/0/0/0/0/0/-45/45/-45/45,TP,UNK,UNK,65,,83,17,0,0,3.54,,25,,,,-48.3,-483,,,10,2,1189.83333333333,-667.75,102.7,,1.17,,27246,4.43530275228461
SNL/MSU/DOE,UNI-MM1(0)N,0,EP,UNK,UNK,55,,100,0,0,0,3,,25,,,,621,62.1,1.44,0.144,0.1,1,1036,,40.1333333333333,,2.58666666666667,,1787,3.25212455250564
SNL/MSU/DOE,UNI-MM1(0)N,0,EP,UNK,UNK,55,,100,0,0,0,3,,25,,,,621,62.1,1.66,0.166,0.1,1,1036,,40.1333333333333,,2.58666666666667,,1971,3.29468662427944
SNL/MSU/DOE,UNI-MM1(0)N,0,EP,UNK,UNK,55,,100,0,0,0,3,,25,,,,621,62.1,1.77,0.177,0.1,1,1036,,40.1333333333333,,2.58666666666667,,1990,3.29885307640971
SNL/MSU/DOE,UNI-MM1(0)N,0,EP,UNK,UNK,55,,100,0,0,0,3,,25,,,,517,51.7,1.34,0.134,0.1,1,1036,,40.1333333333333,,2.58666666666667,,8754,3.9422065422771
SNL/MSU/DOE,UNI-MM1(0)N,0,EP,UNK,UNK,55,,100,0,0,0,3,,25,,,,517,51.7,1.29,0.129,0.1,1,1036,,40.1333333333333,,2.58666666666667,,5967,3.7757560378441
SNL/MSU/DOE,UNI-MM1(0)N,0,EP,UNK,UNK,55,,100,0,0,0,3,,25,,,,517,51.7,,,0.1,1,1036,,40.1333333333333,,2.58666666666667,,11051,4.04340157891088
SNL/MSU/DOE,UNI-MM1(0)N,0,EP,UNK,UNK,55,,100,0,0,0,3,,25,,,,345,34.5,0.8,0.08,0.1,2,1036,,40.1333333333333,,2.58666666666667,,279554,5.44646571074422
SNL/MSU/DOE,UNI-MM1(0)N,0,EP,UNK,UNK,55,,100,0,0,0,3,,25,,,,345,34.5,0.86,0.086,0.1,2,1036,,40.1333333333333,,2.58666666666667,,206631,5.31519547748844
SNL/MSU/DOE,UNI-MM1(0)N,0,EP,UNK,UNK,55,,100,0,0,0,3,,25,,,,345,34.5,0.87,0.087,0.1,2,1036,,40.1333333333333,,2.58666666666667,,358126,5.55403585199943
SNL/MSU/DOE,UNI-MM1(0)N,0,EP,UNK,UNK,55,,100,0,0,0,3,,25,,,,310,31,0.78,0.078,0.1,2,1036,,40.1333333333333,,2.58666666666667,,817702,5.91259505998508
SNL/MSU/DOE,UNI-MM2(0)N,0,EP,UNK,UNK,53,,100,0,0,0,3,,25,,,,621,62.1,1.49,0.149,0.1,1,924.333333333333,,39.9333333333333,,2.3,,280,2.44715803134222
SNL/MSU/DOE,UNI-MM2(0)N,0,EP,UNK,UNK,53,,100,0,0,0,3,,25,,,,621,62.1,1.6,0.16,0.1,1,924.333333333333,,39.9333333333333,,2.3,,334,2.52374646681157
SNL/MSU/DOE,UNI-MM2(0)N,0,EP,UNK,UNK,53,,100,0,0,0,3,,25,,,,621,62.1,,,0.1,1,924.333333333333,,39.9333333333333,,2.3,,391,2.59217675739587
SNL/MSU/DOE,UNI-MM2(0)N,0,EP,UNK,UNK,53,,100,0,0,0,3,,25,,,,552,55.2,1.3,0.13,0.1,1,924.333333333333,,39.9333333333333,,2.3,,2231,3.34849957028384
SNL/MSU/DOE,UNI-MM2(0)N,0,EP,UNK,UNK,53,,100,0,0,0,3,,25,,,,517,51.7,1.34,0.134,0.1,1,924.333333333333,,39.9333333333333,,2.3,,2432,3.3859635706007
SNL/MSU/DOE,UNI-MM2(0)N,0,EP,UNK,UNK,53,,100,0,0,0,3,,25,,,,517,51.7,1.37,0.137,0.1,1,924.333333333333,,39.9333333333333,,2.3,,1940,3.28780172993023
SNL/MSU/DOE,UNI-MM2(0)N,0,EP,UNK,UNK,53,,100,0,0,0,3,,25,,,,517,51.7,1.3,0.13,0.1,1,924.333333333333,,39.9333333333333,,2.3,,6008,3.77872992399611
SNL/MSU/DOE,UNI-MM2(0)N,0,EP,UNK,UNK,53,,100,0,0,0,3,,25,,,,483,48.3,1.16,0.116,0.1,1,924.333333333333,,39.9333333333333,,2.3,,6720,3.82736927305383
SNL/MSU/DOE,UNI-MM2(0)N,0,EP,UNK,UNK,53,,100,0,0,0,3,,25,,,,483,48.3,1.2,0.12,0.1,1,924.333333333333,,39.9333333333333,,2.3,,16313,4.21253383618661
SNL/MSU/DOE,UNI-MM2(0)N,0,EP,UNK,UNK,53,,100,0,0,0,3,,25,,,,414,41.4,0.98,0.098,0.1,1,924.333333333333,,39.9333333333333,,2.3,,49724,4.69656605778242
SNL/MSU/DOE,UNI-MM2(0)N,0,EP,UNK,UNK,53,,100,0,0,0,3,,25,,,,414,41.4,1.07,0.107,0.1,1,924.333333333333,,39.9333333333333,,2.3,,65894,4.81884587156636
SNL/MSU/DOE,UNI-MM2(0)N,0,EP,UNK,UNK,53,,100,0,0,0,3,,25,,,,414,41.4,1.02,0.102,0.1,1,924.333333333333,,39.9333333333333,,2.3,,35734,4.5530816330705
SNL/MSU/DOE,UNI-MM2(0)N,0,EP,UNK,UNK,53,,100,0,0,0,3,,25,,,,345,34.5,0.87,0.087,0.1,2,924.333333333333,,39.9333333333333,,2.3,,373374,5.57214407245165
SNL/MSU/DOE,UNI-MM2(0)N,0,EP,UNK,UNK,53,,100,0,0,0,3,,25,,,,345,34.5,0.94,0.094,0.1,2,924.333333333333,,39.9333333333333,,2.3,,974498,5.98878095213516
SNL/MSU/DOE,UNI-MM2(0)N,0,EP,UNK,UNK,53,,100,0,0,0,3,,25,,,,345,34.5,0.93,0.093,0.1,2,924.333333333333,,39.9333333333333,,2.3,,450026,5.65323760562054
SNL/MSU/DOE,Triax-AA-UP2[(±45/0)3/(0/±45)2],45/-45/0/45/-45/0/45/-45/0/0/45/-45/0/45/-45,PE,UNK,UNK,31,,48,52,0,0,4.37,,25,,,,241,24.1,1.53,0.153,0.1,5,509.76404494382,-312.881720430108,21.7569444444444,18.9916666666667,2.41616438356164,-1.55,1741,3.24079877111733
SNL/MSU/DOE,Triax-AA-UP2[(±45/0)3/(0/±45)2],45/-45/0/45/-45/0/45/-45/0/0/45/-45/0/45/-45,PE,UNK,UNK,31,,48,52,0,0,4.37,,25,,,,241,24.1,1.61,0.161,0.1,5,509.76404494382,-312.881720430108,21.7569444444444,18.9916666666667,2.41616438356164,-1.55,1459,3.16405529189345
SNL/MSU/DOE,Triax-AA-UP2[(±45/0)3/(0/±45)2],45/-45/0/45/-45/0/45/-45/0/0/45/-45/0/45/-45,PE,UNK,UNK,31,,48,52,0,0,4.37,,25,,,,172,17.2,1.08,0.108,0.1,10,509.76404494382,-312.881720430108,21.7569444444444,18.9916666666667,2.41616438356164,-1.55,11293,4.05280932814056
SNL/MSU/DOE,Triax-AA-UP2[(±45/0)3/(0/±45)2],45/-45/0/45/-45/0/45/-45/0/0/45/-45/0/45/-45,PE,UNK,UNK,31,,48,52,0,0,4.37,,25,,,,172,17.2,1.12,0.112,0.1,10,509.76404494382,-312.881720430108,21.7569444444444,18.9916666666667,2.41616438356164,-1.55,14316,4.15582168971797
SNL/MSU/DOE,Triax-AA-UP2[(±45/0)3/(0/±45)2],45/-45/0/45/-45/0/45/-45/0/0/45/-45/0/45/-45,PE,UNK,UNK,31,,48,52,0,0,4.37,,25,,,,103,10.3,0.63,0.063,0.1,20,509.76404494382,-312.881720430108,21.7569444444444,18.9916666666667,2.41616438356164,-1.55,366798,5.56442695897363
SNL/MSU/DOE,Triax-AA-UP2[(±45/0)3/(0/±45)2],45/-45/0/45/-45/0/45/-45/0/0/45/-45/0/45/-45,PE,UNK,UNK,31,,48,52,0,0,4.37,,25,,,,138,13.8,0.82,0.082,0.1,15,509.76404494382,-312.881720430108,21.7569444444444,18.9916666666667,2.41616438356164,-1.55,81207,4.90959346680699
SNL/MSU/DOE,Triax-AA-UP2[(±45/0)3/(0/±45)2],45/-45/0/45/-45/0/45/-45/0/0/45/-45/0/45/-45,PE,UNK,UNK,31,,48,52,0,0,4.37,,25,,,,241,24.1,1.65,0.165,0.1,15,509.76404494382,-312.881720430108,21.7569444444444,18.9916666666667,2.41616438356164,-1.55,1051,3.02160271602824
SNL/MSU/DOE,Triax-AA-UP2[(±45/0)3/(0/±45)2],45/-45/0/45/-45/0/45/-45/0/0/45/-45/0/45/-45,PE,UNK,UNK,31,,48,52,0,0,4.37,,25,,,,103,10.3,0.64,0.064,0.1,20,509.76404494382,-312.881720430108,21.7569444444444,18.9916666666667,2.41616438356164,-1.55,352093,5.54665739089923
SNL/MSU/DOE,Triax-AA-UP2[(±45/0)3/(0/±45)2],45/-45/0/45/-45/0/45/-45/0/0/45/-45/0/45/-45,PE,UNK,UNK,31,,48,52,0,0,4.37,,25,,,,138,13.8,0.9,0.09,0.1,20,509.76404494382,-312.881720430108,21.7569444444444,18.9916666666667,2.41616438356164,-1.55,55485,4.74417559037108
SNL/MSU/DOE,Triax-AA-UP2[(±45/0)3/(0/±45)2],45/-45/0/45/-45/0/45/-45/0/0/45/-45/0/45/-45,PE,UNK,UNK,31,,48,52,0,0,4.37,,25,,,,138,13.8,0.86,0.086,0.1,15,509.76404494382,-312.881720430108,21.7569444444444,18.9916666666667,2.41616438356164,-1.55,65926,4.81905672612096
SNL/MSU/DOE,Triax-AA-UP2[(±45/0)3/(0/±45)2],45/-45/0/45/-45/0/45/-45/0/0/45/-45/0/45/-45,PE,UNK,UNK,31,,48,52,0,0,4.37,,25,,,,-24.1,-241,-0.136,-1.36,10,5,509.76404494382,-312.881720430108,21.7569444444444,18.9916666666667,2.41616438356164,-1.55,8700,3.93951925261862
SNL/MSU/DOE,Triax-AA-UP2[(±45/0)3/(0/±45)2],45/-45/0/45/-45/0/45/-45/0/0/45/-45/0/45/-45,PE,UNK,UNK,31,,48,52,0,0,4.37,,25,,,,-24.1,-241,-0.124,-1.24,10,5,509.76404494382,-312.881720430108,21.7569444444444,18.9916666666667,2.41616438356164,-1.55,9419,3.97400479689742
SNL/MSU/DOE,Triax-AA-UP2[(±45/0)3/(0/±45)2],45/-45/0/45/-45/0/45/-45/0/0/45/-45/0/45/-45,PE,UNK,UNK,31,,48,52,0,0,4.37,,25,,,,-20.7,-207,-0.131,-1.31,10,10,509.76404494382,-312.881720430108,21.7569444444444,18.9916666666667,2.41616438356164,-1.55,64783,4.81146105564202
SNL/MSU/DOE,Triax-AA-UP2[(±45/0)3/(0/±45)2],45/-45/0/45/-45/0/45/-45/0/0/45/-45/0/45/-45,PE,UNK,UNK,31,,48,52,0,0,4.37,,25,,,,-20.7,-207,-0.136,-1.36,10,10,509.76404494382,-312.881720430108,21.7569444444444,18.9916666666667,2.41616438356164,-1.55,75000,4.8750612633917
SNL/MSU/DOE,Triax-AA-UP2[(±45/0)3/(0/±45)2],45/-45/0/45/-45/0/45/-45/0/0/45/-45/0/45/-45,PE,UNK,UNK,31,,48,52,0,0,4.37,,25,,,,-17.2,-172,-0.091,-0.91,10,10,509.76404494382,-312.881720430108,21.7569444444444,18.9916666666667,2.41616438356164,-1.55,3477199,6.54122954605537
SNL/MSU/DOE,Triax-AA-UP2[(±45/0)3/(0/±45)2],45/-45/0/45/-45/0/45/-45/0/0/45/-45/0/45/-45,PE,UNK,UNK,31,,48,52,0,0,4.37,,25,,,,-27.6,-276,-0.16,-1.6,10,3,509.76404494382,-312.881720430108,21.7569444444444,18.9916666666667,2.41616438356164,-1.55,547,2.73798732633343
SNL/MSU/DOE,Triax-AA-UP2[(±45/0)3/(0/±45)2],45/-45/0/45/-45/0/45/-45/0/0/45/-45/0/45/-45,PE,UNK,UNK,31,,48,52,0,0,4.37,,25,,,,-27.6,-276,-0.161,-1.61,10,3,509.76404494382,-312.881720430108,21.7569444444444,18.9916666666667,2.41616438356164,-1.55,462,2.66464197555613
SNL/MSU/DOE,Triax-AA-UP2[(±45/0)3/(0/±45)2],45/-45/0/45/-45/0/45/-45/0/0/45/-45/0/45/-45,PE,UNK,UNK,31,,48,52,0,0,4.37,,25,,,,-24.1,-241,-0.124,-1.24,10,5,509.76404494382,-312.881720430108,21.7569444444444,18.9916666666667,2.41616438356164,-1.55,5973,3.77619251474707
SNL/MSU/DOE,Triax-AA-UP2[(±45/0)3/(0/±45)2],45/-45/0/45/-45/0/45/-45/0/0/45/-45/0/45/-45,PE,UNK,UNK,31,,48,52,0,0,4.37,,25,,,,-19,-190,-0.123,-1.23,10,10,509.76404494382,-312.881720430108,21.7569444444444,18.9916666666667,2.41616438356164,-1.55,167058,5.2228672777752
SNL/MSU/DOE,Triax-AA-UP2[(±45/0)3/(0/±45)2],45/-45/0/45/-45/0/45/-45/0/0/45/-45/0/45/-45,PE,UNK,UNK,31,,48,52,0,0,4.37,,25,,,,-19,-190,-0.11,-1.11,10,5,509.76404494382,-312.881720430108,21.7569444444444,18.9916666666667,2.41616438356164,-1.55,151283,5.17979012814877
SNL/MSU/DOE,Triax-AA-UP2[(±45/0)3/(0/±45)2],45/-45/0/45/-45/0/45/-45/0/0/45/-45/0/45/-45,PE,UNK,UNK,31,,48,52,0,0,4.37,,50,,,,103,10.3,0.4,0.04,0.1,15,509.76404494382,-312.881720430108,21.7569444444444,18.9916666666667,2.41616438356164,-1.55,97692,4.98985900079033
SNL/MSU/DOE,Triax-AA-UP2[(±45/0)3/(0/±45)2],45/-45/0/45/-45/0/45/-45/0/0/45/-45/0/45/-45,PE,UNK,UNK,31,,48,52,0,0,4.37,,50,,,,241,24.1,1.18,0.118,0.1,2,509.76404494382,-312.881720430108,21.7569444444444,18.9916666666667,2.41616438356164,-1.55,328,2.51587384371168
SNL/MSU/DOE,Triax-AA-UP2[(±45/0)3/(0/±45)2],45/-45/0/45/-45/0/45/-45/0/0/45/-45/0/45/-45,PE,UNK,UNK,31,,48,52,0,0,4.37,,50,,,,241,24.1,1.11,0.111,0.1,2,509.76404494382,-312.881720430108,21.7569444444444,18.9916666666667,2.41616438356164,-1.55,270,2.43136376415899
SNL/MSU/DOE,Triax-AA-UP2[(±45/0)3/(0/±45)2],45/-45/0/45/-45/0/45/-45/0/0/45/-45/0/45/-45,PE,UNK,UNK,31,,48,52,0,0,4.37,,50,,,,172,17.2,0.86,0.086,0.1,5,509.76404494382,-312.881720430108,21.7569444444444,18.9916666666667,2.41616438356164,-1.55,5032,3.70174063243721
SNL/MSU/DOE,Triax-AA-UP2[(±45/0)3/(0/±45)2],45/-45/0/45/-45/0/45/-45/0/0/45/-45/0/45/-45,PE,UNK,UNK,31,,48,52,0,0,4.37,,50,,,,172,17.2,0.75,0.075,0.1,5,509.76404494382,-312.881720430108,21.7569444444444,18.9916666666667,2.41616438356164,-1.55,4620,3.66464197555613
SNL/MSU/DOE,Triax-AA-UP2[(±45/0)3/(0/±45)2],45/-45/0/45/-45/0/45/-45/0/0/45/-45/0/45/-45,PE,UNK,UNK,31,,48,52,0,0,4.37,,50,,,,138,13.8,0.64,0.064,0.1,5,509.76404494382,-312.881720430108,21.7569444444444,18.9916666666667,2.41616438356164,-1.55,19409,4.28800316003186
SNL/MSU/DOE,Triax-AA-UP2[(±45/0)3/(0/±45)2],45/-45/0/45/-45/0/45/-45/0/0/45/-45/0/45/-45,PE,UNK,UNK,31,,48,52,0,0,4.37,,50,,,,138,13.8,0.66,0.066,0.1,5,509.76404494382,-312.881720430108,21.7569444444444,18.9916666666667,2.41616438356164,-1.55,24375,4.38694462437058
SNL/MSU/DOE,Triax-AA-UP2[(±45/0)3/(0/±45)2],45/-45/0/45/-45/0/45/-45/0/0/45/-45/0/45/-45,PE,UNK,UNK,31,,48,52,0,0,4.37,,50,,,,103,10.3,0.49,0.049,0.1,15,509.76404494382,-312.881720430108,21.7569444444444,18.9916666666667,2.41616438356164,-1.55,168606,5.22687302533337
SNL/MSU/DOE,Triax-AA-UP2[(±45/0)3/(0/±45)2],45/-45/0/45/-45/0/45/-45/0/0/45/-45/0/45/-45,PE,UNK,UNK,31,,48,52,0,0,4.37,,50,,,,103,10.3,0.48,0.048,0.1,15,509.76404494382,-312.881720430108,21.7569444444444,18.9916666666667,2.41616438356164,-1.55,154275,5.18829555508642
SNL/MSU/DOE,Triax-AA-UP2[(±45/0)3/(0/±45)2],45/-45/0/45/-45/0/45/-45/0/0/45/-45/0/45/-45,PE,UNK,UNK,31,,48,52,0,0,4.37,,50,,,,241,24.1,1.36,0.136,0.1,2,509.76404494382,-312.881720430108,21.7569444444444,18.9916666666667,2.41616438356164,-1.55,392,2.59328606702046
SNL/MSU/DOE,Triax-AA-UP2[(±45/0)3/(0/±45)2],45/-45/0/45/-45/0/45/-45/0/0/45/-45/0/45/-45,PE,UNK,UNK,31,,48,52,0,0,4.37,,50,,,,172,17.2,0.91,0.091,0.1,5,509.76404494382,-312.881720430108,21.7569444444444,18.9916666666667,2.41616438356164,-1.55,2163,3.33505651943909
SNL/MSU/DOE,Triax-AA-UP2[(±45/0)3/(0/±45)2],45/-45/0/45/-45/0/45/-45/0/0/45/-45/0/45/-45,PE,UNK,UNK,31,,48,52,0,0,4.37,,50,,,,103,10.3,0.41,0.041,0.1,15,509.76404494382,-312.881720430108,21.7569444444444,18.9916666666667,2.41616438356164,-1.55,100806,5.00348638220218
SNL/MSU/DOE,Triax-AA-UP2[(±45/0)3/(0/±45)2],45/-45/0/45/-45/0/45/-45/0/0/45/-45/0/45/-45,PE,UNK,UNK,31,,48,52,0,0,4.37,,50,,,,172,17.2,0.86,0.086,0.1,2,509.76404494382,-312.881720430108,21.7569444444444,18.9916666666667,2.41616438356164,-1.55,2030,3.30749603791321
SNL/MSU/DOE,Triax-AA-UP2[(±45/0)3/(0/±45)2],45/-45/0/45/-45/0/45/-45/0/0/45/-45/0/45/-45,PE,UNK,UNK,31,,48,52,0,0,4.37,,50,,,,241,24.1,1.14,0.114,0.1,2,509.76404494382,-312.881720430108,21.7569444444444,18.9916666666667,2.41616438356164,-1.55,280,2.44715803134222
SNL/MSU/DOE,Triax-AA-UP2[(±45/0)3/(0/±45)2],45/-45/0/45/-45/0/45/-45/0/0/45/-45/0/45/-45,PE,UNK,UNK,31,,48,52,0,0,4.37,,50,,,,86,8.6,0.46,0.046,0.1,20,509.76404494382,-312.881720430108,21.7569444444444,18.9916666666667,2.41616438356164,-1.55,355500,5.55083960506579
SNL/MSU/DOE,Triax-AA-UP2[(±45/0)3/(0/±45)2],45/-45/0/45/-45/0/45/-45/0/0/45/-45/0/45/-45,PE,UNK,UNK,31,,48,52,0,0,4.37,,50,,,,86,8.6,0.37,0.037,0.1,20,509.76404494382,-312.881720430108,21.7569444444444,18.9916666666667,2.41616438356164,-1.55,395450,5.59709157987713
SNL/MSU/DOE,Triax-AA-UP2[(±45/0)3/(0/±45)2],45/-45/0/45/-45/0/45/-45/0/0/45/-45/0/45/-45,PE,UNK,UNK,31,,48,52,0,0,4.37,,50,,,,-20.7,-207,-0.098,-0.98,10,2,509.76404494382,-312.881720430108,21.7569444444444,18.9916666666667,2.41616438356164,-1.55,483,2.68394713075151
SNL/MSU/DOE,Triax-AA-UP2[(±45/0)3/(0/±45)2],45/-45/0/45/-45/0/45/-45/0/0/45/-45/0/45/-45,PE,UNK,UNK,31,,48,52,0,0,4.37,,50,,,,-13.8,-138,-0.052,-0.52,10,5,509.76404494382,-312.881720430108,21.7569444444444,18.9916666666667,2.41616438356164,-1.55,39859,4.60052639873151
SNL/MSU/DOE,Triax-AA-UP2[(±45/0)3/(0/±45)2],45/-45/0/45/-45/0/45/-45/0/0/45/-45/0/45/-45,PE,UNK,UNK,31,,48,52,0,0,4.37,,25,,,,103,10.3,0.57,0.057,0.1,20,509.76404494382,-312.881720430108,21.7569444444444,18.9916666666667,2.41616438356164,-1.55,289500,5.46164856806346
SNL/MSU/DOE,Triax-AA-UP2[(±45/0)3/(0/±45)2],45/-45/0/45/-45/0/45/-45/0/0/45/-45/0/45/-45,PE,UNK,UNK,31,,48,52,0,0,4.37,,25,,,,103,10.3,0.62,0.062,0.1,25,509.76404494382,-312.881720430108,21.7569444444444,18.9916666666667,2.41616438356164,-1.55,252137,5.40163658116535
SNL/MSU/DOE,Triax-AA-UP2[(±45/0)3/(0/±45)2],45/-45/0/45/-45/0/45/-45/0/0/45/-45/0/45/-45,PE,UNK,UNK,31,,48,52,0,0,4.37,,50,,,,86,8.6,0.44,0.044,0.1,20,509.76404494382,-312.881720430108,21.7569444444444,18.9916666666667,2.41616438356164,-1.55,152641,5.18367120257136
SNL/MSU/DOE,Triax-AA-UP2[(±45/0)3/(0/±45)2],45/-45/0/45/-45/0/45/-45/0/0/45/-45/0/45/-45,PE,UNK,UNK,31,,48,52,0,0,4.37,,50,,,,138,13.8,0.68,0.068,0.1,5,509.76404494382,-312.881720430108,21.7569444444444,18.9916666666667,2.41616438356164,-1.55,7527,3.87662191603427
SNL/MSU/DOE,Triax-AA-UP2[(±45/0)3/(0/±45)2],45/-45/0/45/-45/0/45/-45/0/0/45/-45/0/45/-45,PE,UNK,UNK,31,,48,52,0,0,4.37,,50,,,,138,13.8,0.66,0.066,0.1,5,509.76404494382,-312.881720430108,21.7569444444444,18.9916666666667,2.41616438356164,-1.55,7294,3.86296575897776
SNL/MSU/DOE,Triax-AA-UP2[(±45/0)3/(0/±45)2],45/-45/0/45/-45/0/45/-45/0/0/45/-45/0/45/-45,PE,UNK,UNK,31,,48,52,0,0,4.37,,50,,,,-20.7,-207,-0.07,-0.7,10,2,509.76404494382,-312.881720430108,21.7569444444444,18.9916666666667,2.41616438356164,-1.55,508,2.70586371228392
SNL/MSU/DOE,Triax-AA-UP2[(±45/0)3/(0/±45)2],45/-45/0/45/-45/0/45/-45/0/0/45/-45/0/45/-45,PE,UNK,UNK,31,,48,52,0,0,4.37,,50,,,,-13.8,-138,-0.045,-0.45,10,5,509.76404494382,-312.881720430108,21.7569444444444,18.9916666666667,2.41616438356164,-1.55,45064,4.65382973822729
SNL/MSU/DOE,Triax-AA-UP2[(±45/0)3/(0/±45)2],45/-45/0/45/-45/0/45/-45/0/0/45/-45/0/45/-45,PE,UNK,UNK,31,,48,52,0,0,4.37,,25,,,,86,8.6,0.46,0.046,0.1,10,509.76404494382,-312.881720430108,21.7569444444444,18.9916666666667,2.41616438356164,-1.55,1097890,6.04055882937988
SNL/MSU/DOE,Triax-AA-UP2[(±45/0)3/(0/±45)2],45/-45/0/45/-45/0/45/-45/0/0/45/-45/0/45/-45,PE,UNK,UNK,31,,48,52,0,0,4.37,,25,,,,86,8.6,0.54,0.054,0.1,15,509.76404494382,-312.881720430108,21.7569444444444,18.9916666666667,2.41616438356164,-1.55,1110190,6.04539731112016
SNL/MSU/DOE,Triax-AA-UP2[(±45/0)3/(0/±45)2],45/-45/0/45/-45/0/45/-45/0/0/45/-45/0/45/-45,PE,UNK,UNK,31,,48,52,0,0,4.37,,25,,,,-20.7,-207,-0.108,-1.08,10,10,509.76404494382,-312.881720430108,21.7569444444444,18.9916666666667,2.41616438356164,-1.55,59130,4.77180787899911
SNL/MSU/DOE,Triax-AA-UP2[(±45/0)3/(0/±45)2],45/-45/0/45/-45/0/45/-45/0/0/45/-45/0/45/-45,PE,UNK,UNK,31,,48,52,0,0,4.37,,50,,,,-20.7,-207,-0.069,-0.69,10,2,509.76404494382,-312.881720430108,21.7569444444444,18.9916666666667,2.41616438356164,-1.55,446,2.64933485871214
SNL/MSU/DOE,Triax-AA-UP2[(±45/0)3/(0/±45)2],45/-45/0/45/-45/0/45/-45/0/0/45/-45/0/45/-45,PE,UNK,UNK,31,,48,52,0,0,4.37,,50,,,,-13.8,-138,-0.048,-0.48,10,5,509.76404494382,-312.881720430108,21.7569444444444,18.9916666666667,2.41616438356164,-1.55,45833,4.66117828492981
SNL/MSU/DOE,Triax-AA-UP2[(±45/0)3/(0/±45)2],45/-45/0/45/-45/0/45/-45/0/0/45/-45/0/45/-45,PE,UNK,UNK,31,,48,52,0,0,4.37,,50,,,,-17.2,-172,-0.066,-0.66,10,5,509.76404494382,-312.881720430108,21.7569444444444,18.9916666666667,2.41616438356164,-1.55,8338,3.92106189079028
SNL/MSU/DOE,Triax-AA-UP2[(±45/0)3/(0/±45)2],45/-45/0/45/-45/0/45/-45/0/0/45/-45/0/45/-45,PE,UNK,UNK,31,,48,52,0,0,4.37,,50,,,,-17.2,-172,-0.064,-0.64,10,10,509.76404494382,-312.881720430108,21.7569444444444,18.9916666666667,2.41616438356164,-1.55,5439,3.73551905881517
SNL/MSU/DOE,Triax-AA-UP2[(±45/0)3/(0/±45)2],45/-45/0/45/-45/0/45/-45/0/0/45/-45/0/45/-45,PE,UNK,UNK,31,,48,52,0,0,4.37,,25,,,,-19,-190,-0.105,-1.05,10,10,509.76404494382,-312.881720430108,21.7569444444444,18.9916666666667,2.41616438356164,-1.55,172910,5.23782011079407
SNL/MSU/DOE,Triax-AA-UP2[(±45/0)3/(0/±45)2],45/-45/0/45/-45/0/45/-45/0/0/45/-45/0/45/-45,PE,UNK,UNK,31,,48,52,0,0,4.37,,50,,,,-12.1,-121,-0.046,-0.46,10,10,509.76404494382,-312.881720430108,21.7569444444444,18.9916666666667,2.41616438356164,-1.55,1400699,6.14634481859504
SNL/MSU/DOE,Triax-AA-UP2[(±45/0)3/(0/±45)2],45/-45/0/45/-45/0/45/-45/0/0/45/-45/0/45/-45,PE,UNK,UNK,31,,48,52,0,0,4.37,,25,,,,86,8.6,0.46,0.046,0.1,20,509.76404494382,-312.881720430108,21.7569444444444,18.9916666666667,2.41616438356164,-1.55,1063690,6.0268150763558
SNL/MSU/DOE,Triax-AA-UP2[(±45/0)3/(0/±45)2],45/-45/0/45/-45/0/45/-45/0/0/45/-45/0/45/-45,PE,UNK,UNK,31,,48,52,0,0,4.37,,25,,,,-19,-190,-0.111,-1.11,10,25,509.76404494382,-312.881720430108,21.7569444444444,18.9916666666667,2.41616438356164,-1.55,240000,5.38021124171161
SNL/MSU/DOE,Triax-AA-UP2[(±45/0)3/(0/±45)2],45/-45/0/45/-45/0/45/-45/0/0/45/-45/0/45/-45,PE,UNK,UNK,31,,48,52,0,0,4.37,,50,,,,-12.1,-121,-0.048,-0.48,10,15,509.76404494382,-312.881720430108,21.7569444444444,18.9916666666667,2.41616438356164,-1.55,820290,5.91396741718148
SNL/MSU/DOE,Triax-AA-UP2[(±45/0)3/(0/±45)2],45/-45/0/45/-45/0/45/-45/0/0/45/-45/0/45/-45,PE,UNK,UNK,31,,48,52,0,0,4.37,,25,,,,172,17.2,1.04,0.104,0.1,10,509.76404494382,-312.881720430108,21.7569444444444,18.9916666666667,2.41616438356164,-1.55,17149,4.23423880034707
SNL/MSU/DOE,Triax-AA-UP2[(±45/0)3/(0/±45)2],45/-45/0/45/-45/0/45/-45/0/0/45/-45/0/45/-45,PE,UNK,UNK,31,,48,52,0,0,4.37,,50,,,,241,24.1,1.43,0.143,0.1,2,509.76404494382,-312.881720430108,21.7569444444444,18.9916666666667,2.41616438356164,-1.55,187,2.2718416065365
SNL/MSU/DOE,Triax-AA-UP2[(±45/0)3/(0/±45)2],45/-45/0/45/-45/0/45/-45/0/0/45/-45/0/45/-45,PE,UNK,UNK,31,,48,52,0,0,4.37,,50,,,,103,10.3,0.62,0.062,0.1,15,509.76404494382,-312.881720430108,21.7569444444444,18.9916666666667,2.41616438356164,-1.55,61628,4.78977807389557
SNL/MSU/DOE,Triax-AA-UP2[(±45/0)3/(0/±45)2],45/-45/0/45/-45/0/45/-45/0/0/45/-45/0/45/-45,PE,UNK,UNK,31,,48,52,0,0,4.37,,50,,,,172,17.2,0.72,0.072,0.1,10,509.76404494382,-312.881720430108,21.7569444444444,18.9916666666667,2.41616438356164,-1.55,2757,3.44043676610577
SNL/MSU/DOE,Triax-AA-UP2[(±45/0)3/(0/±45)2],45/-45/0/45/-45/0/45/-45/0/0/45/-45/0/45/-45,PE,UNK,UNK,31,,48,52,0,0,4.37,,50,,,,172,17.2,0.76,0.076,0.1,5,509.76404494382,-312.881720430108,21.7569444444444,18.9916666666667,2.41616438356164,-1.55,2700,3.43136376415899
SNL/MSU/DOE,Triax-AA-UP2[(±45/0)3/(0/±45)2],45/-45/0/45/-45/0/45/-45/0/0/45/-45/0/45/-45,PE,UNK,UNK,31,,48,52,0,0,4.37,,50,,,,138,13.8,0.63,0.063,0.1,5,509.76404494382,-312.881720430108,21.7569444444444,18.9916666666667,2.41616438356164,-1.55,9650,3.98452731334379
SNL/MSU/DOE,Triax-AA-UP2[(±45/0)3/(0/±45)2],45/-45/0/45/-45/0/45/-45/0/0/45/-45/0/45/-45,PE,UNK,UNK,31,,48,52,0,0,4.37,,50,,,,86,8.6,0.45,0.045,0.1,15,509.76404494382,-312.881720430108,21.7569444444444,18.9916666666667,2.41616438356164,-1.55,276248,5.44129914246834
SNL/MSU/DOE,Triax-AA-UP2[(±45/0)3/(0/±45)2],45/-45/0/45/-45/0/45/-45/0/0/45/-45/0/45/-45,PE,UNK,UNK,31,,48,52,0,0,4.37,,50,,,,241,24.1,1.15,0.115,0.1,2,509.76404494382,-312.881720430108,21.7569444444444,18.9916666666667,2.41616438356164,-1.55,237,2.3747483460101
SNL/MSU/DOE,Triax-AA-UP2[(±45/0)3/(0/±45)2],45/-45/0/45/-45/0/45/-45/0/0/45/-45/0/45/-45,PE,UNK,UNK,31,,48,52,0,0,4.37,,25,,,,-27.6,-276,-0.156,-1.56,10,1,509.76404494382,-312.881720430108,21.7569444444444,18.9916666666667,2.41616438356164,-1.55,380,2.57978359661681
SNL/MSU/DOE,Triax-AA-UP2[(±45/0)3/(0/±45)2],45/-45/0/45/-45/0/45/-45/0/0/45/-45/0/45/-45,PE,UNK,UNK,31,,48,52,0,0,4.37,,25,,,,-24.1,-241,-0.129,-1.29,10,5,509.76404494382,-312.881720430108,21.7569444444444,18.9916666666667,2.41616438356164,-1.55,11145,4.04708007281626
SNL/MSU/DOE,Triax-AA-UP2[(±45/0)3/(0/±45)2],45/-45/0/45/-45/0/45/-45/0/0/45/-45/0/45/-45,PE,UNK,UNK,31,,48,52,0,0,4.37,,50,,,,-17.2,-172,-0.064,-0.64,10,5,509.76404494382,-312.881720430108,21.7569444444444,18.9916666666667,2.41616438356164,-1.55,7345,3.86599180012628
SNL/MSU/DOE,Triax-AA-UP2[(±45/0)3/(0/±45)2],45/-45/0/45/-45/0/45/-45/0/0/45/-45/0/45/-45,PE,UNK,UNK,31,,48,52,0,0,4.37,,25,,,,207,-207,1.38,-1.38,-1,1,509.76404494382,-312.881720430108,21.7569444444444,18.9916666666667,2.41616438356164,-1.55,195,2.29003461136252
SNL/MSU/DOE,Triax-AA-UP2[(±45/0)3/(0/±45)2],45/-45/0/45/-45/0/45/-45/0/0/45/-45/0/45/-45,PE,UNK,UNK,31,,48,52,0,0,4.37,,25,,,,207,-207,1.22,-1.22,-1,1,509.76404494382,-312.881720430108,21.7569444444444,18.9916666666667,2.41616438356164,-1.55,191,2.28103336724773
SNL/MSU/DOE,Triax-AA-UP2[(±45/0)3/(0/±45)2],45/-45/0/45/-45/0/45/-45/0/0/45/-45/0/45/-45,PE,UNK,UNK,31,,48,52,0,0,4.37,,25,,,,190,-190,1.27,-1.27,-1,2,509.76404494382,-312.881720430108,21.7569444444444,18.9916666666667,2.41616438356164,-1.55,296,2.47129171105894
SNL/MSU/DOE,Triax-AA-UP2[(±45/0)3/(0/±45)2],45/-45/0/45/-45/0/45/-45/0/0/45/-45/0/45/-45,PE,UNK,UNK,31,,48,52,0,0,4.37,,25,,,,172,-172,1.07,-1.07,-1,1,509.76404494382,-312.881720430108,21.7569444444444,18.9916666666667,2.41616438356164,-1.55,509,2.70671778233676
SNL/MSU/DOE,Triax-AA-UP2[(±45/0)3/(0/±45)2],45/-45/0/45/-45/0/45/-45/0/0/45/-45/0/45/-45,PE,UNK,UNK,31,,48,52,0,0,4.37,,25,,,,172,-172,1.01,-1.01,-1,1,509.76404494382,-312.881720430108,21.7569444444444,18.9916666666667,2.41616438356164,-1.55,438,2.6414741105041
SNL/MSU/DOE,Triax-AA-UP2[(±45/0)3/(0/±45)2],45/-45/0/45/-45/0/45/-45/0/0/45/-45/0/45/-45,PE,UNK,UNK,31,,48,52,0,0,4.37,,25,,,,138,-138,0.78,-0.78,-1,1,509.76404494382,-312.881720430108,21.7569444444444,18.9916666666667,2.41616438356164,-1.55,1850,3.26717172840301
SNL/MSU/DOE,Triax-AA-UP2[(±45/0)3/(0/±45)2],45/-45/0/45/-45/0/45/-45/0/0/45/-45/0/45/-45,PE,UNK,UNK,31,,48,52,0,0,4.37,,25,,,,138,-138,0.86,-0.86,-1,1,509.76404494382,-312.881720430108,21.7569444444444,18.9916666666667,2.41616438356164,-1.55,2493,3.39672227850377
SNL/MSU/DOE,Triax-AA-UP2[(±45/0)3/(0/±45)2],45/-45/0/45/-45/0/45/-45/0/0/45/-45/0/45/-45,PE,UNK,UNK,31,,48,52,0,0,4.37,,25,,,,190,-190,1.4,-1.4,-1,1,509.76404494382,-312.881720430108,21.7569444444444,18.9916666666667,2.41616438356164,-1.55,232,2.3654879848909
SNL/MSU/DOE,Triax-AA-UP2[(±45/0)3/(0/±45)2],45/-45/0/45/-45/0/45/-45/0/0/45/-45/0/45/-45,PE,UNK,UNK,31,,48,52,0,0,4.37,,25,,,,138,-138,0.63,-0.63,-1,1,509.76404494382,-312.881720430108,21.7569444444444,18.9916666666667,2.41616438356164,-1.55,1897,3.27806733088866
SNL/MSU/DOE,Triax-AA-UP2[(±45/0)3/(0/±45)2],45/-45/0/45/-45/0/45/-45/0/0/45/-45/0/45/-45,PE,UNK,UNK,31,,48,52,0,0,4.37,,50,,,,138,-138,0.51,-0.51,-1,1,509.76404494382,-312.881720430108,21.7569444444444,18.9916666666667,2.41616438356164,-1.55,753,2.8767949762007
