Repository: Luwen-Zhang/SNEnsemble

# Copyright Notification

## Composites

We reformat and merge fatigue testing records from SNL/MSU/DOE, OptiMat, UPWIND, and FACT databases into a single database with careful considerations, including filtering invalid entries, rename variables, fix improper calculations in the records, to obtain clean and consistent data to fit machine 
learning usages. We leave the original format ("2019_SNL_MSU_DOE_Composite-Materials-Database_Wind_29pt0.xlsx" and "Optidat UPWIND 28_3_2017.xls") in the folder. Any derived database should be directly based on the original files instead of our merged database. We are not responsible for the accuracy of the testing records.

File: data/composite_database_10082023.csv (part 12 of 36)
Data source,Material_Code,Sequence,Resin Type,Waveform,Control,Fiber Volume Fraction,Fiber Weight Fraction,Fiber Weight Fraction (0-deg),Fiber Weight Fraction (45-deg),Fiber Weight Fraction (90-deg),Fiber Weight Fraction (Other Dir.),Thickness,Tab Thickness,Width,Length,Load Length,Area,Maximum Stress,Minimum Stress,Maximum Strain,Minimum Strain,R-value,Frequency,Ultimate Tensile Stress,Ultimate Compressive Stress,Tensile Modulus,Compressive Modulus,Ultimate Tensile Strain,Ultimate Compressive Strain,Cycles to Failure,log10(Cycles to Failure)
SNL/MSU/DOE,MD-Y[(0)2/M/±45/(0)2)],0/0/0/45/-45/0/0,EP,UNK,UNK,35.0,,0.0,10.0,85.0,5.0,4.62,,50.0,,,,17.0,1.7,0.29,0.029,0.1,10.0,328.4166666666667,-324.6153846153846,15.675,,2.106666666666667,,47049.0,4.672550397176725
SNL/MSU/DOE,MD-Y[(0)2/M/±45/(0)2)],0/0/0/45/-45/0/0,EP,UNK,UNK,35.0,,0.0,10.0,85.0,5.0,4.62,,50.0,,,,24.0,2.4,1.35,0.135,0.1,1.0,328.4166666666667,-324.6153846153846,15.675,,2.106666666666667,,208.0,2.318063334962762
SNL/MSU/DOE,MD-Y[(0)2/M/±45/(0)2)],0/0/0/45/-45/0/0,EP,UNK,UNK,35.0,,0.0,10.0,85.0,5.0,4.62,,50.0,,,,24.0,2.4,1.22,0.122,0.1,1.0,328.4166666666667,-324.6153846153846,15.675,,2.106666666666667,,277.0,2.442479769064449
SNL/MSU/DOE,MD-Y[(0)2/M/±45/(0)2)],0/0/0/45/-45/0/0,EP,UNK,UNK,35.0,,0.0,10.0,85.0,5.0,4.62,,50.0,,,,14.0,1.4,0.25,0.025,0.1,15.0,328.4166666666667,-324.6153846153846,15.675,,2.106666666666667,,252205.0,5.401753692272291
SNL/MSU/DOE,MD-Y[(0)2/M/±45/(0)2)],0/0/0/45/-45/0/0,EP,UNK,UNK,35.0,,0.0,10.0,85.0,5.0,4.62,,50.0,,,,14.0,1.4,0.22,0.022,0.1,15.0,328.4166666666667,-324.6153846153846,15.675,,2.106666666666667,,432161.0,5.635645571781314
SNL/MSU/DOE,MD-Y[(0)2/M/±45/(0)2)],0/0/0/45/-45/0/0,EP,UNK,UNK,35.0,,0.0,10.0,85.0,5.0,4.62,,50.0,,,,14.0,1.4,0.2,0.02,0.1,15.0,328.4166666666667,-324.6153846153846,15.675,,2.106666666666667,,657472.0,5.81787726209803
SNL/MSU/DOE,MD-Y[(0)2/M/±45/(0)2)],0/0/0/45/-45/0/0,EP,UNK,UNK,35.0,,0.0,10.0,85.0,5.0,4.62,,50.0,,,,24.0,2.4,1.37,0.137,0.1,1.0,328.4166666666667,-324.6153846153846,15.675,,2.106666666666667,,173.0,2.238046103128795
SNL/MSU/DOE,MD-Y[(0)2/M/±45/(0)2)],0/0/0/45/-45/0/0,EP,UNK,UNK,35.0,,0.0,10.0,85.0,5.0,4.62,,50.0,,,,21.0,2.1,0.37,0.037,0.1,2.0,328.4166666666667,-324.6153846153846,15.675,,2.106666666666667,,2033.0,3.308137378638039
SNL/MSU/DOE,MD-Y[(0)2/M/±45/(0)2)],0/0/0/45/-45/0/0,EP,UNK,UNK,35.0,,0.0,10.0,85.0,5.0,4.62,,50.0,,,,17.0,1.7,0.26,0.026,0.1,10.0,328.4166666666667,-324.6153846153846,15.675,,2.106666666666667,,31204.0,4.494210269229327
SNL/MSU/DOE,MD-Y[(0)2/M/±45/(0)2)],0/0/0/45/-45/0/0,EP,UNK,UNK,35.0,,85.0,10.0,0.0,5.0,4.62,,25.0,,,,-27.6,-276.0,-0.113,-1.13,10.0,10.0,328.4166666666667,-324.6153846153846,15.675,,2.106666666666667,,87235.0,4.940690765404613
SNL/MSU/DOE,MD-Y[(0)2/M/±45/(0)2)],0/0/0/45/-45/0/0,EP,UNK,UNK,35.0,,85.0,10.0,0.0,5.0,4.62,,25.0,,,,-31.0,-310.0,,,10.0,5.0,328.4166666666667,-324.6153846153846,15.675,,2.106666666666667,,354.0,2.549003262025788
SNL/MSU/DOE,MD-Y[(0)2/M/±45/(0)2)],0/0/0/45/-45/0/0,EP,UNK,UNK,35.0,,85.0,10.0,0.0,5.0,4.62,,25.0,,,,-27.6,-276.0,-0.113,-1.13,10.0,5.0,328.4166666666667,-324.6153846153846,15.675,,2.106666666666667,,62517.0,4.795998129380644
SNL/MSU/DOE,MD-Y[(0)2/M/±45/(0)2)],0/0/0/45/-45/0/0,EP,UNK,UNK,35.0,,85.0,10.0,0.0,5.0,4.62,,25.0,,,,-31.0,-310.0,,,10.0,2.0,328.4166666666667,-324.6153846153846,15.675,,2.106666666666667,,568.0,2.754348335711019
SNL/MSU/DOE,MD-Y[(0)2/M/±45/(0)2)],0/0/0/45/-45/0/0,EP,UNK,UNK,35.0,,85.0,10.0,0.0,5.0,4.62,,25.0,,,,-29.3,-293.0,,,10.0,2.0,328.4166666666667,-324.6153846153846,15.675,,2.106666666666667,,12145.0,4.08439751914115
SNL/MSU/DOE,MD-Y[(0)2/M/±45/(0)2)],0/0/0/45/-45/0/0,EP,UNK,UNK,35.0,,85.0,10.0,0.0,5.0,4.62,,25.0,,,,-29.3,-293.0,,,10.0,5.0,328.4166666666667,-324.6153846153846,15.675,,2.106666666666667,,3011.0,3.478710755512759
SNL/MSU/DOE,MD-Y[(0)2/M/±45/(0)2)],0/0/0/45/-45/0/0,EP,UNK,UNK,35.0,,85.0,10.0,0.0,5.0,4.62,,25.0,,,,-29.3,-293.0,,,10.0,2.0,328.4166666666667,-324.6153846153846,15.675,,2.106666666666667,,4652.0,3.667639706056411
SNL/MSU/DOE,MD-Y[(0)2/M/±45/(0)2)],0/0/0/45/-45/0/0,EP,UNK,UNK,35.0,,85.0,10.0,0.0,5.0,4.62,,25.0,,,,-31.0,-310.0,,,10.0,2.0,328.4166666666667,-324.6153846153846,15.675,,2.106666666666667,,672.0,2.827369273053825
SNL/MSU/DOE,MD-Y[(0)2/M/±45/(0)2)],0/0/0/45/-45/0/0,EP,UNK,UNK,35.0,,85.0,10.0,0.0,5.0,4.62,,25.0,,,,-27.6,-276.0,-0.113,-1.13,10.0,10.0,328.4166666666667,-324.6153846153846,15.675,,2.106666666666667,,187512.0,5.273029066021182
SNL/MSU/DOE,MD-Y[(0)2/M/±45/(0)2)],0/0/0/45/-45/0/0,EP,UNK,UNK,35.0,,85.0,10.0,0.0,5.0,4.62,,25.0,,,,-25.8,-258.0,,,10.0,15.0,328.4166666666667,-324.6153846153846,15.675,,2.106666666666667,,632624.0,5.801145663820381
SNL/MSU/DOE,MD-Y[(0)2/M/±45/(0)2)],0/0/0/45/-45/0/0,EP,UNK,UNK,35.0,,85.0,10.0,0.0,5.0,4.62,,25.0,,,,-25.8,-258.0,-0.109,-1.09,10.0,15.0,328.4166666666667,-324.6153846153846,15.675,,2.106666666666667,,833939.0,5.921134284531894
SNL/MSU/DOE,MD-Y[(0)2/M/±45/(0)2)],0/0/0/45/-45/0/0,EP,UNK,UNK,35.0,,85.0,10.0,0.0,5.0,4.62,,25.0,,,,-25.8,-258.0,-0.098,-0.98,10.0,15.0,328.4166666666667,-324.6153846153846,15.675,,2.106666666666667,,1477548.0,6.169541598383426
SNL/MSU/DOE,MD-Y[(0)2/M/±45/(0)2)],0/0/0/45/-45/0/0,EP,UNK,UNK,35.0,,85.0,10.0,0.0,5.0,4.62,,25.0,,,,-24.1,-241.0,,,10.0,20.0,328.4166666666667,-324.6153846153846,15.675,,2.106666666666667,,1672575.0,6.223385601092088
SNL/MSU/DOE,MD-EE[M/±45/0)S],0/45/-45/0/0/-45/45/0,EP,UNK,UNK,54.0,,65.0,18.0,0.0,17.0,3.53,,20.0,,,,345.0,34.5,1.14,0.114,0.1,2.0,534.75,-538.3333333333334,31.33333333333333,,1.923333333333334,,570.0,2.755874855672491
SNL/MSU/DOE,MD-EE[M/±45/0)S],0/45/-45/0/0/-45/45/0,EP,UNK,UNK,54.0,,65.0,18.0,0.0,17.0,3.53,,20.0,,,,310.0,31.0,1.07,0.107,0.1,4.0,534.75,-538.3333333333334,31.33333333333333,,1.923333333333334,,1085.0,3.035429738184548
SNL/MSU/DOE,MD-EE[M/±45/0)S],0/45/-45/0/0/-45/45/0,EP,UNK,UNK,54.0,,65.0,18.0,0.0,17.0,3.53,,20.0,,,,276.0,27.6,0.93,0.093,0.1,5.0,534.75,-538.3333333333334,31.33333333333333,,1.923333333333334,,4076.0,3.610234175334389
SNL/MSU/DOE,MD-EE[M/±45/0)S],0/45/-45/0/0/-45/45/0,EP,UNK,UNK,54.0,,65.0,18.0,0.0,17.0,3.53,,20.0,,,,207.0,20.7,0.65,0.065,0.1,10.0,534.75,-538.3333333333334,31.33333333333333,,1.923333333333334,,34583.0,4.538862664673385
SNL/MSU/DOE,MD-EE[M/±45/0)S],0/45/-45/0/0/-45/45/0,EP,UNK,UNK,54.0,,65.0,18.0,0.0,17.0,3.53,,20.0,,,,138.0,13.8,0.43,0.043,0.1,20.0,534.75,-538.3333333333334,31.33333333333333,,1.923333333333334,,1857630.0,6.268959216137636
SNL/MSU/DOE,MD-EE[M/±45/0)S],0/45/-45/0/0/-45/45/0,EP,UNK,UNK,54.0,,65.0,18.0,0.0,17.0,3.53,,13.0,,,,345.0,34.5,,,0.1,2.0,534.75,-538.3333333333334,31.33333333333333,,1.923333333333334,,402.0,2.60422605308447
SNL/MSU/DOE,MD-EE[M/±45/0)S],0/45/-45/0/0/-45/45/0,EP,UNK,UNK,54.0,,65.0,18.0,0.0,17.0,3.53,,13.0,,,,276.0,27.6,,,0.1,5.0,534.75,-538.3333333333334,31.33333333333333,,1.923333333333334,,2936.0,3.467756051244033
SNL/MSU/DOE,MD-EE[M/±45/0)S],0/45/-45/0/0/-45/45/0,EP,UNK,UNK,54.0,,65.0,18.0,0.0,17.0,3.53,,13.0,,,,310.0,31.0,,,0.1,5.0,534.75,-538.3333333333334,31.33333333333333,,1.923333333333334,,2033.0,3.308137378638039
SNL/MSU/DOE,MD-EE[M/±45/0)S],0/45/-45/0/0/-45/45/0,EP,UNK,UNK,54.0,,65.0,18.0,0.0,17.0,3.53,,13.0,,,,207.0,20.7,,,0.1,10.0,534.75,-538.3333333333334,31.33333333333333,,1.923333333333334,,23385.0,4.368937374244523
SNL/MSU/DOE,MD-EE[M/±45/0)S],0/45/-45/0/0/-45/45/0,EP,UNK,UNK,54.0,,65.0,18.0,0.0,17.0,3.53,,13.0,,,,310.0,31.0,,,0.1,5.0,534.75,-538.3333333333334,31.33333333333333,,1.923333333333334,,1840.0,3.264817823009536
SNL/MSU/DOE,MD-EE[M/±45/0)S],0/45/-45/0/0/-45/45/0,EP,UNK,UNK,54.0,,65.0,18.0,0.0,17.0,3.53,,13.0,,,,276.0,27.6,,,0.1,5.0,534.75,-538.3333333333334,31.33333333333333,,1.923333333333334,,2377.0,3.37602918172818
SNL/MSU/DOE,MD-EE[M/±45/0)S],0/45/-45/0/0/-45/45/0,EP,UNK,UNK,54.0,,65.0,18.0,0.0,17.0,3.53,,13.0,,,,207.0,20.7,,,0.1,10.0,534.75,-538.3333333333334,31.33333333333333,,1.923333333333334,,58110.0,4.764250875438774
SNL/MSU/DOE,MD-EE[M/±45/0)S],0/45/-45/0/0/-45/45/0,EP,UNK,UNK,54.0,,65.0,18.0,0.0,17.0,3.53,,13.0,,,,172.0,17.2,,,0.1,15.0,534.75,-538.3333333333334,31.33333333333333,,1.923333333333334,,496094.0,5.695563974501114
SNL/MSU/DOE,MD-EE[M/±45/0)S],0/45/-45/0/0/-45/45/0,EP,UNK,UNK,54.0,,65.0,18.0,0.0,17.0,3.53,,13.0,,,,172.0,17.2,,,0.1,15.0,534.75,-538.3333333333334,31.33333333333333,,1.923333333333334,,287688.0,5.458921747039883
SNL/MSU/DOE,MD-EE[M/±45/0)S],0/45/-45/0/0/-45/45/0,EP,UNK,UNK,54.0,,65.0,18.0,0.0,17.0,3.53,,13.0,,,,241.0,24.1,,,0.1,5.0,534.75,-538.3333333333334,31.33333333333333,,1.923333333333334,,10021.0,4.000911062131223
SNL/MSU/DOE,MD-EE[M/±45/0)S],0/45/-45/0/0/-45/45/0,EP,UNK,UNK,54.0,,65.0,18.0,0.0,17.0,3.53,,13.0,,,,241.0,24.1,,,0.1,5.0,534.75,-538.3333333333334,31.33333333333333,,1.923333333333334,,8786.0,3.943791198929302
SNL/MSU/DOE,MD-EE[M/±45/0)S],0/45/-45/0/0/-45/45/0,EP,UNK,UNK,54.0,,65.0,18.0,0.0,17.0,3.53,,13.0,,,,172.0,17.2,,,0.1,20.0,534.75,-538.3333333333334,31.33333333333333,,1.923333333333334,,224138.0,5.35051549237295
SNL/MSU/DOE,MD-EE[M/±45/0)S],0/45/-45/0/0/-45/45/0,EP,UNK,UNK,54.0,,65.0,18.0,0.0,17.0,3.53,,13.0,,,,138.0,13.8,,,0.1,20.0,534.75,-538.3333333333334,31.33333333333333,,1.923333333333334,,3804099.0,6.580251810734945
SNL/MSU/DOE,MD-EE[M/±45/0)S],0/45/-45/0/0/-45/45/0,EP,UNK,UNK,54.0,,65.0,18.0,0.0,17.0,3.53,,13.0,,,,138.0,13.8,,,0.1,20.0,534.75,-538.3333333333334,31.33333333333333,,1.923333333333334,,4622485.0,6.664875510544505
SNL/MSU/DOE,MD-EEAV[M/±45/0)S],0/45/-45/0/0/-45/45/0,VE,UNK,UNK,48.0,,71.0,18.0,0.0,11.0,3.36,,20.0,,,,345.0,34.5,1.3,0.13,0.1,2.0,582.3333333333334,-645.6666666666666,27.3,,2.37,,1836.0,3.263872676865224
SNL/MSU/DOE,MD-EEAV[M/±45/0)S],0/45/-45/0/0/-45/45/0,VE,UNK,UNK,48.0,,71.0,18.0,0.0,11.0,3.36,,20.0,,,,345.0,34.5,1.31,0.131,0.1,2.0,582.3333333333334,-645.6666666666666,27.3,,2.37,,3260.0,3.513217600067939
SNL/MSU/DOE,MD-EEAV[M/±45/0)S],0/45/-45/0/0/-45/45/0,VE,UNK,UNK,48.0,,71.0,18.0,0.0,11.0,3.36,,20.0,,,,276.0,27.6,1.01,0.101,0.1,5.0,582.3333333333334,-645.6666666666666,27.3,,2.37,,27047.0,4.432119101024855
SNL/MSU/DOE,MD-EEAV[M/±45/0)S],0/45/-45/0/0/-45/45/0,VE,UNK,UNK,48.0,,71.0,18.0,0.0,11.0,3.36,,20.0,,,,276.0,27.6,1.01,0.101,0.1,5.0,582.3333333333334,-645.6666666666666,27.3,,2.37,,43424.0,4.637729825979643
SNL/MSU/DOE,MD-EEAV[M/±45/0)S],0/45/-45/0/0/-45/45/0,VE,UNK,UNK,48.0,,71.0,18.0,0.0,11.0,3.36,,20.0,,,,207.0,20.7,0.79,0.079,0.1,12.0,582.3333333333334,-645.6666666666666,27.3,,2.37,,2414147.0,6.382763711223268
SNL/MSU/DOE,MD-EEAV[M/±45/0)S],0/45/-45/0/0/-45/45/0,VE,UNK,UNK,48.0,,71.0,18.0,0.0,11.0,3.36,,20.0,,,,207.0,20.7,0.74,0.074,0.1,20.0,582.3333333333334,-645.6666666666666,27.3,,2.37,,1366767.0,6.135694484400271
SNL/MSU/DOE,MD-EEAV[M/±45/0)S],0/45/-45/0/0/-45/45/0,VE,UNK,UNK,48.0,,71.0,18.0,0.0,11.0,3.36,,20.0,,,,345.0,34.5,1.29,0.129,0.1,4.0,582.3333333333334,-645.6666666666666,27.3,,2.37,,2811.0,3.448860845607441
SNL/MSU/DOE,MD-EEAV[M/±45/0)S],0/45/-45/0/0/-45/45/0,VE,UNK,UNK,48.0,,71.0,18.0,0.0,11.0,3.36,,20.0,,,,276.0,27.6,1.0,0.1,0.1,5.0,582.3333333333334,-645.6666666666666,27.3,,2.37,,35462.0,4.549763225468786
SNL/MSU/DOE,MD-EEAV[M/±45/0)S],0/45/-45/0/0/-45/45/0,VE,UNK,UNK,48.0,,71.0,18.0,0.0,11.0,3.36,,25.0,,,,-44.8,-448.0,,,10.0,5.0,582.3333333333334,-645.6666666666666,27.3,,2.37,,7498.0,3.874945436085532
SNL/MSU/DOE,MD-EEAV[M/±45/0)S],0/45/-45/0/0/-45/45/0,VE,UNK,UNK,48.0,,71.0,18.0,0.0,11.0,3.36,,25.0,,,,-44.8,-448.0,,,10.0,5.0,582.3333333333334,-645.6666666666666,27.3,,2.37,,5539.0,3.743431365146684
SNL/MSU/DOE,MD-EEAV[M/±45/0)S],0/45/-45/0/0/-45/45/0,VE,UNK,UNK,48.0,,71.0,18.0,0.0,11.0,3.36,,25.0,,,,-44.8,-448.0,,,10.0,5.0,582.3333333333334,-645.6666666666666,27.3,,2.37,,3169.0,3.500922239190301
SNL/MSU/DOE,MD-EEAV[M/±45/0)S],0/45/-45/0/0/-45/45/0,VE,UNK,UNK,48.0,,71.0,18.0,0.0,11.0,3.36,,25.0,,,,-39.6,-396.0,,,10.0,12.0,582.3333333333334,-645.6666666666666,27.3,,2.37,,93149.0,4.969178196893957
SNL/MSU/DOE,MD-EEAV[M/±45/0)S],0/45/-45/0/0/-45/45/0,VE,UNK,UNK,48.0,,71.0,18.0,0.0,11.0,3.36,,25.0,,,,-39.6,-396.0,,,10.0,12.0,582.3333333333334,-645.6666666666666,27.3,,2.37,,38280.0,4.582971929104806
SNL/MSU/DOE,MD-EEAV[M/±45/0)S],0/45/-45/0/0/-45/45/0,VE,UNK,UNK,48.0,,71.0,18.0,0.0,11.0,3.36,,25.0,,,,-39.6,-396.0,,,10.0,12.0,582.3333333333334,-645.6666666666666,27.3,,2.37,,72451.0,4.860044384168611
SNL/MSU/DOE,MD-EEAV[M/±45/0)S],0/45/-45/0/0/-45/45/0,VE,UNK,UNK,48.0,,71.0,18.0,0.0,11.0,3.36,,25.0,,,,207.0,-207.0,,,-1.0,5.0,582.3333333333334,-645.6666666666666,27.3,,2.37,,145367.0,5.162465827812476
SNL/MSU/DOE,MD-EEAV[M/±45/0)S],0/45/-45/0/0/-45/45/0,VE,UNK,UNK,48.0,,71.0,18.0,0.0,11.0,3.36,,25.0,,,,207.0,-207.0,,,-1.0,10.0,582.3333333333334,-645.6666666666666,27.3,,2.37,,231003.0,5.363617620043597
SNL/MSU/DOE,MD-EEAV[M/±45/0)S],0/45/-45/0/0/-45/45/0,VE,UNK,UNK,48.0,,71.0,18.0,0.0,11.0,3.36,,25.0,,,,276.0,-276.0,,,-1.0,2.0,582.3333333333334,-645.6666666666666,27.3,,2.37,,1866.0,3.270911639410481
SNL/MSU/DOE,MD-EEAV[M/±45/0)S],0/45/-45/0/0/-45/45/0,VE,UNK,UNK,48.0,,71.0,18.0,0.0,11.0,3.36,,25.0,,,,276.0,-276.0,,,-1.0,2.0,582.3333333333334,-645.6666666666666,27.3,,2.37,,3412.0,3.533009022495485
SNL/MSU/DOE,MD-EEAV[M/±45/0)S],0/45/-45/0/0/-45/45/0,VE,UNK,UNK,48.0,,71.0,18.0,0.0,11.0,3.36,,25.0,,,,276.0,-276.0,,,-1.0,2.0,582.3333333333334,-645.6666666666666,27.3,,2.37,,2875.0,3.458637849025649
SNL/MSU/DOE,MD-EEAV[M/±45/0)S],0/45/-45/0/0/-45/45/0,VE,UNK,UNK,48.0,,71.0,18.0,0.0,11.0,3.36,,25.0,,,,207.0,-207.0,,,-1.0,5.0,582.3333333333334,-645.6666666666666,27.3,,2.37,,92539.0,4.966324802092466
SNL/MSU/DOE,MD-EEAV[M/±45/0)S],0/45/-45/0/0/-45/45/0,VE,UNK,UNK,48.0,,71.0,18.0,0.0,11.0,3.36,,25.0,,,,190.0,-190.0,,,-1.0,10.0,582.3333333333334,-645.6666666666666,27.3,,2.37,,74105.0,4.869847511611599
SNL/MSU/DOE,MD-EEAP[M/±45/0)S],0/45/-45/0/0/-45/45/0,PE,UNK,UNK,49.0,,70.0,19.0,0.0,11.0,3.64,,20.0,,,,345.0,34.5,1.15,0.115,0.1,2.0,511.6666666666667,-729.0,29.16666666666667,,2.033333333333333,,1958.0,3.291812687467119
SNL/MSU/DOE,MD-EEAP[M/±45/0)S],0/45/-45/0/0/-45/45/0,PE,UNK,UNK,49.0,,70.0,19.0,0.0,11.0,3.64,,20.0,,,,345.0,34.5,1.2,0.12,0.1,2.0,511.6666666666667,-729.0,29.16666666666667,,2.033333333333333,,890.0,2.949390006644913
SNL/MSU/DOE,MD-EEAP[M/±45/0)S],0/45/-45/0/0/-45/45/0,PE,UNK,UNK,49.0,,70.0,19.0,0.0,11.0,3.64,,20.0,,,,345.0,34.5,1.24,0.124,0.1,2.0,511.6666666666667,-729.0,29.16666666666667,,2.033333333333333,,573.0,2.75815462196739
SNL/MSU/DOE,MD-EEAP[M/±45/0)S],0/45/-45/0/0/-45/45/0,PE,UNK,UNK,49.0,,70.0,19.0,0.0,11.0,3.64,,20.0,,,,276.0,27.6,0.9,0.09,0.1,4.0,511.6666666666667,-729.0,29.16666666666667,,2.033333333333333,,9912.0,3.996161293368007
SNL/MSU/DOE,MD-EEAP[M/±45/0)S],0/45/-45/0/0/-45/45/0,PE,UNK,UNK,49.0,,70.0,19.0,0.0,11.0,3.64,,20.0,,,,276.0,27.6,1.04,0.104,0.1,5.0,511.6666666666667,-729.0,29.16666666666667,,2.033333333333333,,17575.0,4.244895333691861
SNL/MSU/DOE,MD-EEAP[M/±45/0)S],0/45/-45/0/0/-45/45/0,PE,UNK,UNK,49.0,,70.0,19.0,0.0,11.0,3.64,,20.0,,,,276.0,27.6,1.03,0.103,0.1,5.0,511.6666666666667,-729.0,29.16666666666667,,2.033333333333333,,15403.0,4.187605315418149
SNL/MSU/DOE,MD-EEAP[M/±45/0)S],0/45/-45/0/0/-45/45/0,PE,UNK,UNK,49.0,,70.0,19.0,0.0,11.0,3.64,,20.0,,,,207.0,20.7,0.74,0.074,0.1,15.0,511.6666666666667,-729.0,29.16666666666667,,2.033333333333333,,1596779.0,6.203244812367587
SNL/MSU/DOE,MD-EEAP[M/±45/0)S],0/45/-45/0/0/-45/45/0,PE,UNK,UNK,49.0,,70.0,19.0,0.0,11.0,3.64,,20.0,,,,207.0,20.7,0.73,0.073,0.1,15.0,511.6666666666667,-729.0,29.16666666666667,,2.033333333333333,,2483304.0,6.395029888076936
SNL/MSU/DOE,MD-EEAP[M/±45/0)S],0/45/-45/0/0/-45/45/0,PE,UNK,UNK,49.0,,70.0,19.0,0.0,11.0,3.64,,25.0,,,,-44.8,-448.0,,,10.0,4.0,511.6666666666667,-729.0,29.16666666666667,,2.033333333333333,,6703.0,3.826269219393726
SNL/MSU/DOE,MD-EEAP[M/±45/0)S],0/45/-45/0/0/-45/45/0,PE,UNK,UNK,49.0,,70.0,19.0,0.0,11.0,3.64,,25.0,,,,-44.8,-448.0,,,10.0,4.0,511.6666666666667,-729.0,29.16666666666667,,2.033333333333333,,16229.0,4.210291760253723
SNL/MSU/DOE,MD-EEAP[M/±45/0)S],0/45/-45/0/0/-45/45/0,PE,UNK,UNK,49.0,,70.0,19.0,0.0,11.0,3.64,,25.0,,,,-44.8,-448.0,,,10.0,4.0,511.6666666666667,-729.0,29.16666666666667,,2.033333333333333,,18158.0,4.259068011762318
SNL/MSU/DOE,MD-EEAP[M/±45/0)S],0/45/-45/0/0/-45/45/0,PE,UNK,UNK,49.0,,70.0,19.0,0.0,11.0,3.64,,25.0,,,,-39.6,-396.0,,,10.0,10.0,511.6666666666667,-729.0,29.16666666666667,,2.033333333333333,,110507.0,5.043389789017382
SNL/MSU/DOE,MD-EEAP[M/±45/0)S],0/45/-45/0/0/-45/45/0,PE,UNK,UNK,49.0,,70.0,19.0,0.0,11.0,3.64,,25.0,,,,-39.6,-396.0,,,10.0,10.0,511.6666666666667,-729.0,29.16666666666667,,2.033333333333333,,140415.0,5.147413504298494
SNL/MSU/DOE,MD-EEAP[M/±45/0)S],0/45/-45/0/0/-45/45/0,PE,UNK,UNK,49.0,,70.0,19.0,0.0,11.0,3.64,,25.0,,,,-36.2,-362.0,,,10.0,10.0,511.6666666666667,-729.0,29.16666666666667,,2.033333333333333,,696647.0,5.843012771230574
SNL/MSU/DOE,MD-EEAP[M/±45/0)S],0/45/-45/0/0/-45/45/0,PE,UNK,UNK,49.0,,70.0,19.0,0.0,11.0,3.64,,25.0,,,,-39.6,-396.0,,,10.0,10.0,511.6666666666667,-729.0,29.16666666666667,,2.033333333333333,,59096.0,4.771558086012931
SNL/MSU/DOE,MD-EEAP[M/±45/0)S],0/45/-45/0/0/-45/45/0,PE,UNK,UNK,49.0,,70.0,19.0,0.0,11.0,3.64,,25.0,,,,-36.2,-543.0,,,15.0,15.0,511.6666666666667,-729.0,29.16666666666667,,2.033333333333333,,1445447.0,6.160002172084486
SNL/MSU/DOE,MD-EEBP[M/±45/0)S],0/45/-45/0/0/-45/45/0,VE,UNK,UNK,43.0,,57.0,26.0,0.0,17.0,2.9,,20.0,,,,276.0,27.6,1.21,0.121,0.1,5.0,515.0,-417.0,27.6,,2.2,,8392.0,3.923865475185501
SNL/MSU/DOE,MD-EEBP[M/±45/0)S],0/45/-45/0/0/-45/45/0,VE,UNK,UNK,43.0,,57.0,26.0,0.0,17.0,2.9,,20.0,,,,276.0,27.6,1.22,0.122,0.1,5.0,515.0,-417.0,27.6,,2.2,,11375.0,4.05595140532915
SNL/MSU/DOE,MD-EEBP[M/±45/0)S],0/45/-45/0/0/-45/45/0,VE,UNK,UNK,43.0,,57.0,26.0,0.0,17.0,2.9,,20.0,,,,345.0,34.5,1.4,0.14,0.1,2.0,515.0,-417.0,27.6,,2.2,,504.0,2.702430536445525
SNL/MSU/DOE,MD-EEBP[M/±45/0)S],0/45/-45/0/0/-45/45/0,VE,UNK,UNK,43.0,,57.0,26.0,0.0,17.0,2.9,,20.0,,,,345.0,34.5,1.44,0.144,0.1,2.0,515.0,-417.0,27.6,,2.2,,358.0,2.553883026643875
SNL/MSU/DOE,MD-EEBP[M/±45/0)S],0/45/-45/0/0/-45/45/0,VE,UNK,UNK,43.0,,57.0,26.0,0.0,17.0,2.9,,20.0,,,,207.0,20.7,0.81,0.081,0.1,10.0,515.0,-417.0,27.6,,2.2,,365195.0,5.562524822840151
SNL/MSU/DOE,MD-EEBP[M/±45/0)S],0/45/-45/0/0/-45/45/0,VE,UNK,UNK,43.0,,57.0,26.0,0.0,17.0,2.9,,20.0,,,,207.0,20.7,0.8,0.08,0.1,12.0,515.0,-417.0,27.6,,2.2,,462172.0,5.664803630857844
SNL/MSU/DOE,MD-EEBP[M/±45/0)S],0/45/-45/0/0/-45/45/0,VE,UNK,UNK,43.0,,57.0,26.0,0.0,17.0,2.9,,20.0,,,,276.0,27.6,1.2,0.12,0.1,4.0,515.0,-417.0,27.6,,2.2,,12141.0,4.08425445911123
SNL/MSU/DOE,MD-EECP[M/±45/0)S],0/45/-45/0/0/-45/45/0,VE,UNK,UNK,49.0,,65.0,20.0,0.0,15.0,2.48,,20.0,,,,345.0,34.5,1.35,0.135,0.1,2.0,525.6666666666666,-419.0,28.36666666666666,,2.233333333333333,,257.0,2.409933123331295
SNL/MSU/DOE,MD-EECP[M/±45/0)S],0/45/-45/0/0/-45/45/0,VE,UNK,UNK,49.0,,65.0,20.0,0.0,15.0,2.48,,20.0,,,,345.0,34.5,1.41,0.141,0.1,2.0,525.6666666666666,-419.0,28.36666666666666,,2.233333333333333,,149.0,2.173186268412274
SNL/MSU/DOE,MD-EECP[M/±45/0)S],0/45/-45/0/0/-45/45/0,VE,UNK,UNK,49.0,,65.0,20.0,0.0,15.0,2.48,,20.0,,,,345.0,34.5,1.49,0.149,0.1,2.0,525.6666666666666,-419.0,28.36666666666666,,2.233333333333333,,86.0,1.934498451243568
SNL/MSU/DOE,MD-EECP[M/±45/0)S],0/45/-45/0/0/-45/45/0,VE,UNK,UNK,49.0,,65.0,20.0,0.0,15.0,2.48,,20.0,,,,276.0,27.6,1.07,0.107,0.1,4.0,525.6666666666666,-419.0,28.36666666666666,,2.233333333333333,,5070.0,3.705007959333336
SNL/MSU/DOE,MD-EECP[M/±45/0)S],0/45/-45/0/0/-45/45/0,VE,UNK,UNK,49.0,,65.0,20.0,0.0,15.0,2.48,,20.0,,,,276.0,27.6,1.04,0.104,0.1,4.0,525.6666666666666,-419.0,28.36666666666666,,2.233333333333333,,2474.0,3.393399695293102
SNL/MSU/DOE,MD-EECP[M/±45/0)S],0/45/-45/0/0/-45/45/0,VE,UNK,UNK,49.0,,65.0,20.0,0.0,15.0,2.48,,20.0,,,,276.0,27.6,1.08,0.108,0.1,4.0,525.6666666666666,-419.0,28.36666666666666,,2.233333333333333,,3114.0,3.493318608232101
SNL/MSU/DOE,MD-EECP[M/±45/0)S],0/45/-45/0/0/-45/45/0,VE,UNK,UNK,49.0,,65.0,20.0,0.0,15.0,2.48,,20.0,,,,207.0,20.7,0.77,0.077,0.1,10.0,525.6666666666666,-419.0,28.36666666666666,,2.233333333333333,,285157.0,5.455084037061084
SNL/MSU/DOE,MD-EECP[M/±45/0)S],0/45/-45/0/0/-45/45/0,VE,UNK,UNK,49.0,,65.0,20.0,0.0,15.0,2.48,,20.0,,,,207.0,20.7,0.77,0.077,0.1,10.0,525.6666666666666,-419.0,28.36666666666666,,2.233333333333333,,141150.0,5.149680882482938
SNL/MSU/DOE,MD-EECP[M/±45/0)S],0/45/-45/0/0/-45/45/0,VE,UNK,UNK,49.0,,65.0,20.0,0.0,15.0,2.48,,20.0,,,,207.0,20.7,0.76,0.076,0.1,10.0,525.6666666666666,-419.0,28.36666666666666,,2.233333333333333,,159441.0,5.20260000955796
SNL/MSU/DOE,MD-EECP[M/±45/0)S],0/45/-45/0/0/-45/45/0,VE,UNK,UNK,49.0,,65.0,20.0,0.0,15.0,2.48,,20.0,,,,172.0,17.2,0.68,0.068,0.1,20.0,525.6666666666666,-419.0,28.36666666666666,,2.233333333333333,,1293553.0,6.111784227514094
SNL/MSU/DOE,MD-HHInjected Short Carbon fiber,,TP,UNK,UNK,21.0,,0.0,0.0,0.0,100.0,2.5,,4.0,,,,103.0,10.3,0.53,0.053,0.1,8.0,139.952380952381,,19.62380952380952,,1.078571428571429,,209271.0,5.320709049587673
SNL/MSU/DOE,MD-HHInjected Short Carbon fiber,,TP,UNK,UNK,21.0,,0.0,0.0,0.0,100.0,2.5,,4.0,,,,89.6,8.959999999999999,0.46,0.046,0.1,12.0,139.952380952381,,19.62380952380952,,1.078571428571429,,2507380.0,6.399220157411341
SNL/MSU/DOE,MD-HHInjected Short Carbon fiber,,TP,UNK,UNK,21.0,,0.0,0.0,0.0,100.0,2.5,,4.0,,,,103.0,10.3,0.53,0.053,0.1,8.0,139.952380952381,,19.62380952380952,,1.078571428571429,,111847.0,5.048624339787867
SNL/MSU/DOE,MD-HHInjected Short Carbon fiber,,TP,UNK,UNK,21.0,,0.0,0.0,0.0,100.0,2.5,,4.0,,,,96.5,9.65,0.49,0.049,0.1,7.0,139.952380952381,,19.62380952380952,,1.078571428571429,,334368.0,5.524224707497805
SNL/MSU/DOE,MD-HHInjected Short Carbon fiber,,TP,UNK,UNK,21.0,,0.0,0.0,0.0,100.0,2.5,,4.0,,,,103.0,10.3,0.53,0.053,0.1,6.0,139.952380952381,,19.62380952380952,,1.078571428571429,,36708.0,4.564760723032304
SNL/MSU/DOE,MD-HHInjected Short Carbon fiber,,TP,UNK,UNK,21.0,,0.0,0.0,0.0,100.0,2.5,,4.0,,,,96.5,9.65,0.49,0.049,0.1,7.0,139.952380952381,,19.62380952380952,,1.078571428571429,,509773.0,5.707376829443298
SNL/MSU/DOE,MD-HHInjected Short Carbon fiber,,TP,UNK,UNK,21.0,,0.0,0.0,0.0,100.0,2.5,,4.0,,,,96.5,9.65,0.49,0.049,0.1,8.0,139.952380952381,,19.62380952380952,,1.078571428571429,,123724.0,5.092453952309526
SNL/MSU/DOE,MD-HHInjected Short Carbon fiber,,TP,UNK,UNK,21.0,,0.0,0.0,0.0,100.0,2.5,,4.0,,,,103.0,10.3,0.53,0.053,0.1,6.0,139.952380952381,,19.62380952380952,,1.078571428571429,,56674.0,4.753383865837578
SNL/MSU/DOE,MD-HHInjected Short Carbon fiber,,TP,UNK,UNK,21.0,,0.0,0.0,0.0,100.0,2.5,,4.0,,,,89.6,8.959999999999999,0.46,0.046,0.1,4.0,139.952380952381,,19.62380952380952,,1.078571428571429,,640960.0,5.806830927613483
SNL/MSU/DOE,MD-HHInjected Short Carbon fiber,,TP,UNK,UNK,21.0,,0.0,0.0,0.0,100.0,2.5,,4.0,,,,110.0,11.0,0.56,0.056,0.1,2.0,139.952380952381,,19.62380952380952,,1.078571428571429,,14595.0,4.164204099324033
SNL/MSU/DOE,MD-HHInjected Short Carbon fiber,,TP,UNK,UNK,21.0,,0.0,0.0,0.0,100.0,2.5,,4.0,,,,110.0,11.0,0.56,0.056,0.1,2.0,139.952380952381,,19.62380952380952,,1.078571428571429,,7763.0,3.890029586163417
SNL/MSU/DOE,MD-HHInjected Short Carbon fiber,,TP,UNK,UNK,21.0,,0.0,0.0,0.0,100.0,2.5,,4.0,,,,110.0,11.0,0.56,0.056,0.1,2.0,139.952380952381,,19.62380952380952,,1.078571428571429,,1558.0,3.192567453336546
SNL/MSU/DOE,MD-HHInjected Short Carbon fiber,,TP,UNK,UNK,21.0,,0.0,0.0,0.0,100.0,2.5,,4.0,,,,103.0,10.3,0.53,0.053,0.1,5.0,139.952380952381,,19.62380952380952,,1.078571428571429,,53583.0,4.72902702519179
SNL/MSU/DOE,MD-HHInjected Short Carbon fiber,,TP,UNK,UNK,21.0,,0.0,0.0,0.0,100.0,2.5,,4.0,,,,89.6,8.959999999999999,0.46,0.046,0.1,8.0,139.952380952381,,19.62380952380952,,1.078571428571429,,241297.0,5.382551922441132
SNL/MSU/DOE,MD-CYC[(±45)2/(0)10]S,45/-45/45/-45/0/0/0/0/0/0/0/0/0/0/0/0/0/0/0/0/0/0/0/0/-45/45/-45/45,TP,UNK,UNK,65.0,,83.0,17.0,0.0,0.0,3.54,,25.0,,,,-55.2,-552.0,,,10.0,1.0,1189.833333333333,-667.75,102.7,,1.17,,2196.0,3.341632335778054
SNL/MSU/DOE,MD-CYC[(±45)2/(0)10]S,45/-45/45/-45/0/0/0/0/0/0/0/0/0/0/0/0/0/0/0/0/0/0/0/0/-45/45/-45/45,TP,UNK,UNK,65.0,,83.0,17.0,0.0,0.0,3.54,,25.0,,,,-55.2,-552.0,,,10.0,1.0,1189.833333333333,-667.75,102.7,,1.17,,470.0,2.672097857935718
SNL/MSU/DOE,MD-CYC[(±45)2/(0)10]S,45/-45/45/-45/0/0/0/0/0/0/0/0/0/0/0/0/0/0/0/0/0/0/0/0/-45/45/-45/45,TP,UNK,UNK,65.0,,83.0,17.0,0.0,0.0,3.54,,25.0,,,,-55.2,-552.0,,,10.0,1.0,1189.833333333333,-667.75,102.7,,1.17,,191.0,2.281033367247728
SNL/MSU/DOE,MD-CYC[(±45)2/(0)10]S,45/-45/45/-45/0/0/0/0/0/0/0/0/0/0/0/0/0/0/0/0/0/0/0/0/-45/45/-45/45,TP,UNK,UNK,65.0,,83.0,17.0,0.0,0.0,3.54,,25.0,,,,-48.3,-483.0,,,10.0,2.0,1189.833333333333,-667.75,102.7,,1.17,,15647.0,4.194431082563702
SNL/MSU/DOE,MD-CYC[(±45)2/(0)10]S,45/-45/45/-45/0/0/0/0/0/0/0/0/0/0/0/0/0/0/0/0/0/0/0/0/-45/45/-45/45,TP,UNK,UNK,65.0,,83.0,17.0,0.0,0.0,3.54,,25.0,,,,-48.3,-483.0,,,10.0,2.0,1189.833333333333,-667.75,102.7,,1.17,,9936.0,3.997211582832505
SNL/MSU/DOE,MD-CYC[(±45)2/(0)10]S,45/-45/45/-45/0/0/0/0/0/0/0/0/0/0/0/0/0/0/0/0/0/0/0/0/-45/45/-45/45,TP,UNK,UNK,65.0,,83.0,17.0,0.0,0.0,3.54,,25.0,,,,-48.3,-483.0,,,10.0,2.0,1189.833333333333,-667.75,102.7,,1.17,,45241.0,4.65553219593693
SNL/MSU/DOE,MD-CYC[(±45)2/(0)10]S,45/-45/45/-45/0/0/0/0/0/0/0/0/0/0/0/0/0/0/0/0/0/0/0/0/-45/45/-45/45,TP,UNK,UNK,65.0,,83.0,17.0,0.0,0.0,3.54,,25.0,,,,-55.2,-552.0,,,10.0,1.0,1189.833333333333,-667.75,102.7,,1.17,,703.0,2.846955325019824
SNL/MSU/DOE,MD-CYC[(±45)2/(0)10]S,45/-45/45/-45/0/0/0/0/0/0/0/0/0/0/0/0/0/0/0/0/0/0/0/0/-45/45/-45/45,TP,UNK,UNK,65.0,,83.0,17.0,0.0,0.0,3.54,,25.0,,,,-48.3,-483.0,,,10.0,2.0,1189.833333333333,-667.75,102.7,,1.17,,27246.0,4.435302752284611
SNL/MSU/DOE,UNI-MM1(0)N,0,EP,UNK,UNK,55.0,,100.0,0.0,0.0,0.0,3.0,,25.0,,,,621.0,62.1,1.44,0.144,0.1,1.0,1036.0,,40.13333333333333,,2.586666666666666,,1787.0,3.252124552505644
SNL/MSU/DOE,UNI-MM1(0)N,0,EP,UNK,UNK,55.0,,100.0,0.0,0.0,0.0,3.0,,25.0,,,,621.0,62.1,1.66,0.166,0.1,1.0,1036.0,,40.13333333333333,,2.586666666666666,,1971.0,3.294686624279443
SNL/MSU/DOE,UNI-MM1(0)N,0,EP,UNK,UNK,55.0,,100.0,0.0,0.0,0.0,3.0,,25.0,,,,621.0,62.1,1.77,0.177,0.1,1.0,1036.0,,40.13333333333333,,2.586666666666666,,1990.0,3.298853076409707
SNL/MSU/DOE,UNI-MM1(0)N,0,EP,UNK,UNK,55.0,,100.0,0.0,0.0,0.0,3.0,,25.0,,,,517.0,51.7,1.34,0.134,0.1,1.0,1036.0,,40.13333333333333,,2.586666666666666,,8754.0,3.942206542277095
SNL/MSU/DOE,UNI-MM1(0)N,0,EP,UNK,UNK,55.0,,100.0,0.0,0.0,0.0,3.0,,25.0,,,,517.0,51.7,1.29,0.129,0.1,1.0,1036.0,,40.13333333333333,,2.586666666666666,,5967.0,3.775756037844098
SNL/MSU/DOE,UNI-MM1(0)N,0,EP,UNK,UNK,55.0,,100.0,0.0,0.0,0.0,3.0,,25.0,,,,517.0,51.7,,,0.1,1.0,1036.0,,40.13333333333333,,2.586666666666666,,11051.0,4.043401578910881
SNL/MSU/DOE,UNI-MM1(0)N,0,EP,UNK,UNK,55.0,,100.0,0.0,0.0,0.0,3.0,,25.0,,,,345.0,34.5,0.8,0.08,0.1,2.0,1036.0,,40.13333333333333,,2.586666666666666,,279554.0,5.446465710744215
SNL/MSU/DOE,UNI-MM1(0)N,0,EP,UNK,UNK,55.0,,100.0,0.0,0.0,0.0,3.0,,25.0,,,,345.0,34.5,0.86,0.086,0.1,2.0,1036.0,,40.13333333333333,,2.586666666666666,,206631.0,5.31519547748844
SNL/MSU/DOE,UNI-MM1(0)N,0,EP,UNK,UNK,55.0,,100.0,0.0,0.0,0.0,3.0,,25.0,,,,345.0,34.5,0.87,0.087,0.1,2.0,1036.0,,40.13333333333333,,2.586666666666666,,358126.0,5.554035851999425
SNL/MSU/DOE,UNI-MM1(0)N,0,EP,UNK,UNK,55.0,,100.0,0.0,0.0,0.0,3.0,,25.0,,,,310.0,31.0,0.78,0.078,0.1,2.0,1036.0,,40.13333333333333,,2.586666666666666,,817702.0,5.912595059985078
SNL/MSU/DOE,UNI-MM2(0)N,0,EP,UNK,UNK,53.0,,100.0,0.0,0.0,0.0,3.0,,25.0,,,,621.0,62.1,1.49,0.149,0.1,1.0,924.3333333333334,,39.93333333333333,,2.3,,280.0,2.447158031342219
SNL/MSU/DOE,UNI-MM2(0)N,0,EP,UNK,UNK,53.0,,100.0,0.0,0.0,0.0,3.0,,25.0,,,,621.0,62.1,1.6,0.16,0.1,1.0,924.3333333333334,,39.93333333333333,,2.3,,334.0,2.523746466811565
SNL/MSU/DOE,UNI-MM2(0)N,0,EP,UNK,UNK,53.0,,100.0,0.0,0.0,0.0,3.0,,25.0,,,,621.0,62.1,,,0.1,1.0,924.3333333333334,,39.93333333333333,,2.3,,391.0,2.592176757395867
SNL/MSU/DOE,UNI-MM2(0)N,0,EP,UNK,UNK,53.0,,100.0,0.0,0.0,0.0,3.0,,25.0,,,,552.0,55.2,1.3,0.13,0.1,1.0,924.3333333333334,,39.93333333333333,,2.3,,2231.0,3.348499570283838
SNL/MSU/DOE,UNI-MM2(0)N,0,EP,UNK,UNK,53.0,,100.0,0.0,0.0,0.0,3.0,,25.0,,,,517.0,51.7,1.34,0.134,0.1,1.0,924.3333333333334,,39.93333333333333,,2.3,,2432.0,3.385963570600697
SNL/MSU/DOE,UNI-MM2(0)N,0,EP,UNK,UNK,53.0,,100.0,0.0,0.0,0.0,3.0,,25.0,,,,517.0,51.7,1.37,0.137,0.1,1.0,924.3333333333334,,39.93333333333333,,2.3,,1940.0,3.287801729930226
SNL/MSU/DOE,UNI-MM2(0)N,0,EP,UNK,UNK,53.0,,100.0,0.0,0.0,0.0,3.0,,25.0,,,,517.0,51.7,1.3,0.13,0.1,1.0,924.3333333333334,,39.93333333333333,,2.3,,6008.0,3.778729923996112
SNL/MSU/DOE,UNI-MM2(0)N,0,EP,UNK,UNK,53.0,,100.0,0.0,0.0,0.0,3.0,,25.0,,,,483.0,48.3,1.16,0.116,0.1,1.0,924.3333333333334,,39.93333333333333,,2.3,,6720.0,3.827369273053825
SNL/MSU/DOE,UNI-MM2(0)N,0,EP,UNK,UNK,53.0,,100.0,0.0,0.0,0.0,3.0,,25.0,,,,483.0,48.3,1.2,0.12,0.1,1.0,924.3333333333334,,39.93333333333333,,2.3,,16313.0,4.212533836186607
SNL/MSU/DOE,UNI-MM2(0)N,0,EP,UNK,UNK,53.0,,100.0,0.0,0.0,0.0,3.0,,25.0,,,,414.0,41.40000000000001,0.98,0.098,0.1,1.0,924.3333333333334,,39.93333333333333,,2.3,,49724.0,4.696566057782418
SNL/MSU/DOE,UNI-MM2(0)N,0,EP,UNK,UNK,53.0,,100.0,0.0,0.0,0.0,3.0,,25.0,,,,414.0,41.40000000000001,1.07,0.107,0.1,1.0,924.3333333333334,,39.93333333333333,,2.3,,65894.0,4.818845871566357
SNL/MSU/DOE,UNI-MM2(0)N,0,EP,UNK,UNK,53.0,,100.0,0.0,0.0,0.0,3.0,,25.0,,,,414.0,41.40000000000001,1.02,0.102,0.1,1.0,924.3333333333334,,39.93333333333333,,2.3,,35734.0,4.553081633070497
SNL/MSU/DOE,UNI-MM2(0)N,0,EP,UNK,UNK,53.0,,100.0,0.0,0.0,0.0,3.0,,25.0,,,,345.0,34.5,0.87,0.087,0.1,2.0,924.3333333333334,,39.93333333333333,,2.3,,373374.0,5.572144072451653
SNL/MSU/DOE,UNI-MM2(0)N,0,EP,UNK,UNK,53.0,,100.0,0.0,0.0,0.0,3.0,,25.0,,,,345.0,34.5,0.94,0.094,0.1,2.0,924.3333333333334,,39.93333333333333,,2.3,,974498.0,5.988780952135164
SNL/MSU/DOE,UNI-MM2(0)N,0,EP,UNK,UNK,53.0,,100.0,0.0,0.0,0.0,3.0,,25.0,,,,345.0,34.5,0.93,0.093,0.1,2.0,924.3333333333334,,39.93333333333333,,2.3,,450026.0,5.653237605620541
SNL/MSU/DOE,Triax-AA-UP2[(±45/0)3/(0/±45)2],45/-45/0/45/-45/0/45/-45/0/0/45/-45/0/45/-45,PE,UNK,UNK,31.0,,48.0,52.0,0.0,0.0,4.37,,25.0,,,,241.0,24.1,1.53,0.153,0.1,5.0,509.7640449438202,-312.8817204301075,21.75694444444444,18.99166666666667,2.416164383561644,-1.55,1741.0,3.240798771117331
SNL/MSU/DOE,Triax-AA-UP2[(±45/0)3/(0/±45)2],45/-45/0/45/-45/0/45/-45/0/0/45/-45/0/45/-45,PE,UNK,UNK,31.0,,48.0,52.0,0.0,0.0,4.37,,25.0,,,,241.0,24.1,1.61,0.161,0.1,5.0,509.7640449438202,-312.8817204301075,21.75694444444444,18.99166666666667,2.416164383561644,-1.55,1459.0,3.164055291893451
SNL/MSU/DOE,Triax-AA-UP2[(±45/0)3/(0/±45)2],45/-45/0/45/-45/0/45/-45/0/0/45/-45/0/45/-45,PE,UNK,UNK,31.0,,48.0,52.0,0.0,0.0,4.37,,25.0,,,,172.0,17.2,1.08,0.108,0.1,10.0,509.7640449438202,-312.8817204301075,21.75694444444444,18.99166666666667,2.416164383561644,-1.55,11293.0,4.052809328140562
SNL/MSU/DOE,Triax-AA-UP2[(±45/0)3/(0/±45)2],45/-45/0/45/-45/0/45/-45/0/0/45/-45/0/45/-45,PE,UNK,UNK,31.0,,48.0,52.0,0.0,0.0,4.37,,25.0,,,,172.0,17.2,1.12,0.112,0.1,10.0,509.7640449438202,-312.8817204301075,21.75694444444444,18.99166666666667,2.416164383561644,-1.55,14316.0,4.155821689717967
SNL/MSU/DOE,Triax-AA-UP2[(±45/0)3/(0/±45)2],45/-45/0/45/-45/0/45/-45/0/0/45/-45/0/45/-45,PE,UNK,UNK,31.0,,48.0,52.0,0.0,0.0,4.37,,25.0,,,,103.0,10.3,0.63,0.063,0.1,20.0,509.7640449438202,-312.8817204301075,21.75694444444444,18.99166666666667,2.416164383561644,-1.55,366798.0,5.564426958973633
SNL/MSU/DOE,Triax-AA-UP2[(±45/0)3/(0/±45)2],45/-45/0/45/-45/0/45/-45/0/0/45/-45/0/45/-45,PE,UNK,UNK,31.0,,48.0,52.0,0.0,0.0,4.37,,25.0,,,,138.0,13.8,0.82,0.082,0.1,15.0,509.7640449438202,-312.8817204301075,21.75694444444444,18.99166666666667,2.416164383561644,-1.55,81207.0,4.909593466806985
SNL/MSU/DOE,Triax-AA-UP2[(±45/0)3/(0/±45)2],45/-45/0/45/-45/0/45/-45/0/0/45/-45/0/45/-45,PE,UNK,UNK,31.0,,48.0,52.0,0.0,0.0,4.37,,25.0,,,,241.0,24.1,1.65,0.165,0.1,15.0,509.7640449438202,-312.8817204301075,21.75694444444444,18.99166666666667,2.416164383561644,-1.55,1051.0,3.021602716028242
SNL/MSU/DOE,Triax-AA-UP2[(±45/0)3/(0/±45)2],45/-45/0/45/-45/0/45/-45/0/0/45/-45/0/45/-45,PE,UNK,UNK,31.0,,48.0,52.0,0.0,0.0,4.37,,25.0,,,,103.0,10.3,0.64,0.064,0.1,20.0,509.7640449438202,-312.8817204301075,21.75694444444444,18.99166666666667,2.416164383561644,-1.55,352093.0,5.54665739089923
SNL/MSU/DOE,Triax-AA-UP2[(±45/0)3/(0/±45)2],45/-45/0/45/-45/0/45/-45/0/0/45/-45/0/45/-45,PE,UNK,UNK,31.0,,48.0,52.0,0.0,0.0,4.37,,25.0,,,,138.0,13.8,0.9,0.09,0.1,20.0,509.7640449438202,-312.8817204301075,21.75694444444444,18.99166666666667,2.416164383561644,-1.55,55485.0,4.744175590371075
SNL/MSU/DOE,Triax-AA-UP2[(±45/0)3/(0/±45)2],45/-45/0/45/-45/0/45/-45/0/0/45/-45/0/45/-45,PE,UNK,UNK,31.0,,48.0,52.0,0.0,0.0,4.37,,25.0,,,,138.0,13.8,0.86,0.086,0.1,15.0,509.7640449438202,-312.8817204301075,21.75694444444444,18.99166666666667,2.416164383561644,-1.55,65926.0,4.81905672612096
SNL/MSU/DOE,Triax-AA-UP2[(±45/0)3/(0/±45)2],45/-45/0/45/-45/0/45/-45/0/0/45/-45/0/45/-45,PE,UNK,UNK,31.0,,48.0,52.0,0.0,0.0,4.37,,25.0,,,,-24.1,-241.0,-0.136,-1.36,10.0,5.0,509.7640449438202,-312.8817204301075,21.75694444444444,18.99166666666667,2.416164383561644,-1.55,8700.0,3.939519252618619
SNL/MSU/DOE,Triax-AA-UP2[(±45/0)3/(0/±45)2],45/-45/0/45/-45/0/45/-45/0/0/45/-45/0/45/-45,PE,UNK,UNK,31.0,,48.0,52.0,0.0,0.0,4.37,,25.0,,,,-24.1,-241.0,-0.124,-1.24,10.0,5.0,509.7640449438202,-312.8817204301075,21.75694444444444,18.99166666666667,2.416164383561644,-1.55,9419.0,3.974004796897415
SNL/MSU/DOE,Triax-AA-UP2[(±45/0)3/(0/±45)2],45/-45/0/45/-45/0/45/-45/0/0/45/-45/0/45/-45,PE,UNK,UNK,31.0,,48.0,52.0,0.0,0.0,4.37,,25.0,,,,-20.7,-207.0,-0.131,-1.31,10.0,10.0,509.7640449438202,-312.8817204301075,21.75694444444444,18.99166666666667,2.416164383561644,-1.55,64783.0,4.811461055642019
SNL/MSU/DOE,Triax-AA-UP2[(±45/0)3/(0/±45)2],45/-45/0/45/-45/0/45/-45/0/0/45/-45/0/45/-45,PE,UNK,UNK,31.0,,48.0,52.0,0.0,0.0,4.37,,25.0,,,,-20.7,-207.0,-0.136,-1.36,10.0,10.0,509.7640449438202,-312.8817204301075,21.75694444444444,18.99166666666667,2.416164383561644,-1.55,75000.0,4.8750612633917
SNL/MSU/DOE,Triax-AA-UP2[(±45/0)3/(0/±45)2],45/-45/0/45/-45/0/45/-45/0/0/45/-45/0/45/-45,PE,UNK,UNK,31.0,,48.0,52.0,0.0,0.0,4.37,,25.0,,,,-17.2,-172.0,-0.091,-0.91,10.0,10.0,509.7640449438202,-312.8817204301075,21.75694444444444,18.99166666666667,2.416164383561644,-1.55,3477199.0,6.541229546055365
SNL/MSU/DOE,Triax-AA-UP2[(±45/0)3/(0/±45)2],45/-45/0/45/-45/0/45/-45/0/0/45/-45/0/45/-45,PE,UNK,UNK,31.0,,48.0,52.0,0.0,0.0,4.37,,25.0,,,,-27.6,-276.0,-0.16,-1.6,10.0,3.0,509.7640449438202,-312.8817204301075,21.75694444444444,18.99166666666667,2.416164383561644,-1.55,547.0,2.737987326333431
SNL/MSU/DOE,Triax-AA-UP2[(±45/0)3/(0/±45)2],45/-45/0/45/-45/0/45/-45/0/0/45/-45/0/45/-45,PE,UNK,UNK,31.0,,48.0,52.0,0.0,0.0,4.37,,25.0,,,,-27.6,-276.0,-0.161,-1.61,10.0,3.0,509.7640449438202,-312.8817204301075,21.75694444444444,18.99166666666667,2.416164383561644,-1.55,462.0,2.664641975556126
SNL/MSU/DOE,Triax-AA-UP2[(±45/0)3/(0/±45)2],45/-45/0/45/-45/0/45/-45/0/0/45/-45/0/45/-45,PE,UNK,UNK,31.0,,48.0,52.0,0.0,0.0,4.37,,25.0,,,,-24.1,-241.0,-0.124,-1.24,10.0,5.0,509.7640449438202,-312.8817204301075,21.75694444444444,18.99166666666667,2.416164383561644,-1.55,5973.0,3.776192514747072
SNL/MSU/DOE,Triax-AA-UP2[(±45/0)3/(0/±45)2],45/-45/0/45/-45/0/45/-45/0/0/45/-45/0/45/-45,PE,UNK,UNK,31.0,,48.0,52.0,0.0,0.0,4.37,,25.0,,,,-19.0,-190.0,-0.123,-1.23,10.0,10.0,509.7640449438202,-312.8817204301075,21.75694444444444,18.99166666666667,2.416164383561644,-1.55,167058.0,5.222867277775196
SNL/MSU/DOE,Triax-AA-UP2[(±45/0)3/(0/±45)2],45/-45/0/45/-45/0/45/-45/0/0/45/-45/0/45/-45,PE,UNK,UNK,31.0,,48.0,52.0,0.0,0.0,4.37,,25.0,,,,-19.0,-190.0,-0.11,-1.11,10.0,5.0,509.7640449438202,-312.8817204301075,21.75694444444444,18.99166666666667,2.416164383561644,-1.55,151283.0,5.179790128148771
SNL/MSU/DOE,Triax-AA-UP2[(±45/0)3/(0/±45)2],45/-45/0/45/-45/0/45/-45/0/0/45/-45/0/45/-45,PE,UNK,UNK,31.0,,48.0,52.0,0.0,0.0,4.37,,50.0,,,,103.0,10.3,0.4,0.04,0.1,15.0,509.7640449438202,-312.8817204301075,21.75694444444444,18.99166666666667,2.416164383561644,-1.55,97692.0,4.989859000790331
SNL/MSU/DOE,Triax-AA-UP2[(±45/0)3/(0/±45)2],45/-45/0/45/-45/0/45/-45/0/0/45/-45/0/45/-45,PE,UNK,UNK,31.0,,48.0,52.0,0.0,0.0,4.37,,50.0,,,,241.0,24.1,1.18,0.118,0.1,2.0,509.7640449438202,-312.8817204301075,21.75694444444444,18.99166666666667,2.416164383561644,-1.55,328.0,2.515873843711679
SNL/MSU/DOE,Triax-AA-UP2[(±45/0)3/(0/±45)2],45/-45/0/45/-45/0/45/-45/0/0/45/-45/0/45/-45,PE,UNK,UNK,31.0,,48.0,52.0,0.0,0.0,4.37,,50.0,,,,241.0,24.1,1.11,0.111,0.1,2.0,509.7640449438202,-312.8817204301075,21.75694444444444,18.99166666666667,2.416164383561644,-1.55,270.0,2.431363764158987
SNL/MSU/DOE,Triax-AA-UP2[(±45/0)3/(0/±45)2],45/-45/0/45/-45/0/45/-45/0/0/45/-45/0/45/-45,PE,UNK,UNK,31.0,,48.0,52.0,0.0,0.0,4.37,,50.0,,,,172.0,17.2,0.86,0.086,0.1,5.0,509.7640449438202,-312.8817204301075,21.75694444444444,18.99166666666667,2.416164383561644,-1.55,5032.0,3.701740632437212
SNL/MSU/DOE,Triax-AA-UP2[(±45/0)3/(0/±45)2],45/-45/0/45/-45/0/45/-45/0/0/45/-45/0/45/-45,PE,UNK,UNK,31.0,,48.0,52.0,0.0,0.0,4.37,,50.0,,,,172.0,17.2,0.75,0.075,0.1,5.0,509.7640449438202,-312.8817204301075,21.75694444444444,18.99166666666667,2.416164383561644,-1.55,4620.0,3.664641975556126
SNL/MSU/DOE,Triax-AA-UP2[(±45/0)3/(0/±45)2],45/-45/0/45/-45/0/45/-45/0/0/45/-45/0/45/-45,PE,UNK,UNK,31.0,,48.0,52.0,0.0,0.0,4.37,,50.0,,,,138.0,13.8,0.64,0.064,0.1,5.0,509.7640449438202,-312.8817204301075,21.75694444444444,18.99166666666667,2.416164383561644,-1.55,19409.0,4.288003160031862
SNL/MSU/DOE,Triax-AA-UP2[(±45/0)3/(0/±45)2],45/-45/0/45/-45/0/45/-45/0/0/45/-45/0/45/-45,PE,UNK,UNK,31.0,,48.0,52.0,0.0,0.0,4.37,,50.0,,,,138.0,13.8,0.66,0.066,0.1,5.0,509.7640449438202,-312.8817204301075,21.75694444444444,18.99166666666667,2.416164383561644,-1.55,24375.0,4.386944624370575
SNL/MSU/DOE,Triax-AA-UP2[(±45/0)3/(0/±45)2],45/-45/0/45/-45/0/45/-45/0/0/45/-45/0/45/-45,PE,UNK,UNK,31.0,,48.0,52.0,0.0,0.0,4.37,,50.0,,,,103.0,10.3,0.49,0.049,0.1,15.0,509.7640449438202,-312.8817204301075,21.75694444444444,18.99166666666667,2.416164383561644,-1.55,168606.0,5.226873025333365
SNL/MSU/DOE,Triax-AA-UP2[(±45/0)3/(0/±45)2],45/-45/0/45/-45/0/45/-45/0/0/45/-45/0/45/-45,PE,UNK,UNK,31.0,,48.0,52.0,0.0,0.0,4.37,,50.0,,,,103.0,10.3,0.48,0.048,0.1,15.0,509.7640449438202,-312.8817204301075,21.75694444444444,18.99166666666667,2.416164383561644,-1.55,154275.0,5.188295555086424
SNL/MSU/DOE,Triax-AA-UP2[(±45/0)3/(0/±45)2],45/-45/0/45/-45/0/45/-45/0/0/45/-45/0/45/-45,PE,UNK,UNK,31.0,,48.0,52.0,0.0,0.0,4.37,,50.0,,,,241.0,24.1,1.36,0.136,0.1,2.0,509.7640449438202,-312.8817204301075,21.75694444444444,18.99166666666667,2.416164383561644,-1.55,392.0,2.593286067020457
SNL/MSU/DOE,Triax-AA-UP2[(±45/0)3/(0/±45)2],45/-45/0/45/-45/0/45/-45/0/0/45/-45/0/45/-45,PE,UNK,UNK,31.0,,48.0,52.0,0.0,0.0,4.37,,50.0,,,,172.0,17.2,0.91,0.091,0.1,5.0,509.7640449438202,-312.8817204301075,21.75694444444444,18.99166666666667,2.416164383561644,-1.55,2163.0,3.335056519439092
SNL/MSU/DOE,Triax-AA-UP2[(±45/0)3/(0/±45)2],45/-45/0/45/-45/0/45/-45/0/0/45/-45/0/45/-45,PE,UNK,UNK,31.0,,48.0,52.0,0.0,0.0,4.37,,50.0,,,,103.0,10.3,0.41,0.041,0.1,15.0,509.7640449438202,-312.8817204301075,21.75694444444444,18.99166666666667,2.416164383561644,-1.55,100806.0,5.003486382202184
SNL/MSU/DOE,Triax-AA-UP2[(±45/0)3/(0/±45)2],45/-45/0/45/-45/0/45/-45/0/0/45/-45/0/45/-45,PE,UNK,UNK,31.0,,48.0,52.0,0.0,0.0,4.37,,50.0,,,,172.0,17.2,0.86,0.086,0.1,2.0,509.7640449438202,-312.8817204301075,21.75694444444444,18.99166666666667,2.416164383561644,-1.55,2030.0,3.307496037913213
SNL/MSU/DOE,Triax-AA-UP2[(±45/0)3/(0/±45)2],45/-45/0/45/-45/0/45/-45/0/0/45/-45/0/45/-45,PE,UNK,UNK,31.0,,48.0,52.0,0.0,0.0,4.37,,50.0,,,,241.0,24.1,1.14,0.114,0.1,2.0,509.7640449438202,-312.8817204301075,21.75694444444444,18.99166666666667,2.416164383561644,-1.55,280.0,2.447158031342219
SNL/MSU/DOE,Triax-AA-UP2[(±45/0)3/(0/±45)2],45/-45/0/45/-45/0/45/-45/0/0/45/-45/0/45/-45,PE,UNK,UNK,31.0,,48.0,52.0,0.0,0.0,4.37,,50.0,,,,86.0,8.6,0.46,0.046,0.1,20.0,509.7640449438202,-312.8817204301075,21.75694444444444,18.99166666666667,2.416164383561644,-1.55,355500.0,5.550839605065785
SNL/MSU/DOE,Triax-AA-UP2[(±45/0)3/(0/±45)2],45/-45/0/45/-45/0/45/-45/0/0/45/-45/0/45/-45,PE,UNK,UNK,31.0,,48.0,52.0,0.0,0.0,4.37,,50.0,,,,86.0,8.6,0.37,0.037,0.1,20.0,509.7640449438202,-312.8817204301075,21.75694444444444,18.99166666666667,2.416164383561644,-1.55,395450.0,5.597091579877127
