Repository: Luwen-Zhang/SNEnsemble

# Copyright Notification

## Composites

We reformat and merge fatigue testing records from SNL/MSU/DOE, OptiMat, UPWIND, and FACT databases into a single database with careful considerations, including filtering invalid entries, rename variables, fix improper calculations in the records, to obtain clean and consistent data to fit machine 
learning usages. We leave the original format ("2019_SNL_MSU_DOE_Composite-Materials-Database_Wind_29pt0.xlsx" and "Optidat UPWIND 28_3_2017.xls") in the folder. Any derived database should be directly based on the original files instead of our merged database. We are not responsible for the accuracy of the testing records.

File: data/composite_database_10082023_snl_msu_doe.csv (part 12 of 23)
Data source,Material_Code,Sequence,Resin Type,Waveform,Control,Fibre Volume Fraction,Fibre Weight Fraction,Fibre Weight Fraction (0-deg),Fibre Weight Fraction (45-deg),Fibre Weight Fraction (90-deg),Fibre Weight Fraction (Other Dir.),Thickness,Tab Thickness,Width,Length,Load Length,Area,Maximum Stress,Minimum Stress,Maximum Strain,Minimum Strain,R-value,Frequency,Ultimate Tensile Stress,Ultimate Compressive Stress,Tensile Modulus,Compressive Modulus,Ultimate Tensile Strain,Ultimate Compressive Strain,Cycles to Failure,log10(Cycles to Failure)
SNL/MSU/DOE,Triax-AA-UP2[(±45/0)3/(0/±45)2],45/-45/0/45/-45/0/45/-45/0/0/45/-45/0/45/-45,PE,UNK,UNK,31,,48,52,0,0,4.37,,50,,,,86,-86,0.28,-0.28,-1,1,509.76404494382,-312.881720430108,21.7569444444444,18.9916666666667,2.41616438356164,-1.55,33341,4.52297862152585
SNL/MSU/DOE,Triax-AA-UP2[(±45/0)3/(0/±45)2],45/-45/0/45/-45/0/45/-45/0/0/45/-45/0/45/-45,PE,UNK,UNK,31,,48,52,0,0,4.37,,50,,,,172,-172,0.71,-0.71,-1,1,509.76404494382,-312.881720430108,21.7569444444444,18.9916666666667,2.41616438356164,-1.55,160,2.20411998265593
SNL/MSU/DOE,Triax-AA-UP2[(±45/0)3/(0/±45)2],45/-45/0/45/-45/0/45/-45/0/0/45/-45/0/45/-45,PE,UNK,UNK,31,,48,52,0,0,4.37,,50,,,,172,-172,0.58,-0.58,-1,1,509.76404494382,-312.881720430108,21.7569444444444,18.9916666666667,2.41616438356164,-1.55,218,2.33845649360461
SNL/MSU/DOE,Triax-AA-UP2[(±45/0)3/(0/±45)2],45/-45/0/45/-45/0/45/-45/0/0/45/-45/0/45/-45,PE,UNK,UNK,31,,48,52,0,0,4.37,,50,,,,172,-172,0.55,-0.55,-1,1,509.76404494382,-312.881720430108,21.7569444444444,18.9916666666667,2.41616438356164,-1.55,176,2.24551266781415
SNL/MSU/DOE,Triax-AA-UP2[(±45/0)3/(0/±45)2],45/-45/0/45/-45/0/45/-45/0/0/45/-45/0/45/-45,PE,UNK,UNK,31,,48,52,0,0,4.37,,50,,,,138,-138,0.49,-0.49,-1,1,509.76404494382,-312.881720430108,21.7569444444444,18.9916666666667,2.41616438356164,-1.55,860,2.93449845124357
SNL/MSU/DOE,Triax-AA-UP2[(±45/0)3/(0/±45)2],45/-45/0/45/-45/0/45/-45/0/0/45/-45/0/45/-45,PE,UNK,UNK,31,,48,52,0,0,4.37,,50,,,,138,-138,0.5,-0.5,-1,1,509.76404494382,-312.881720430108,21.7569444444444,18.9916666666667,2.41616438356164,-1.55,891,2.94987770403688
SNL/MSU/DOE,Triax-AA-UP2[(±45/0)3/(0/±45)2],45/-45/0/45/-45/0/45/-45/0/0/45/-45/0/45/-45,PE,UNK,UNK,31,,48,52,0,0,4.37,,50,,,,103,-103,0.39,-0.39,-1,1,509.76404494382,-312.881720430108,21.7569444444444,18.9916666666667,2.41616438356164,-1.55,8513,3.93008263339237
SNL/MSU/DOE,Triax-AA-UP2[(±45/0)3/(0/±45)2],45/-45/0/45/-45/0/45/-45/0/0/45/-45/0/45/-45,PE,UNK,UNK,31,,48,52,0,0,4.37,,50,,,,103,-103,0.37,-0.37,-1,1,509.76404494382,-312.881720430108,21.7569444444444,18.9916666666667,2.41616438356164,-1.55,8262,3.91708519064057
SNL/MSU/DOE,Triax-AA-UP2[(±45/0)3/(0/±45)2],45/-45/0/45/-45/0/45/-45/0/0/45/-45/0/45/-45,PE,UNK,UNK,31,,48,52,0,0,4.37,,50,,,,86,-86,0.29,-0.29,-1,1,509.76404494382,-312.881720430108,21.7569444444444,18.9916666666667,2.41616438356164,-1.55,33347,4.52305676952544
SNL/MSU/DOE,Triax-AA-UP2[(±45/0)3/(0/±45)2],45/-45/0/45/-45/0/45/-45/0/0/45/-45/0/45/-45,PE,UNK,UNK,31,,48,52,0,0,4.37,,50,,,,103,-103,0.34,-0.34,-1,1,509.76404494382,-312.881720430108,21.7569444444444,18.9916666666667,2.41616438356164,-1.55,11756,4.07025957740058
SNL/MSU/DOE,Triax-AA-UP2[(±45/0)3/(0/±45)2],45/-45/0/45/-45/0/45/-45/0/0/45/-45/0/45/-45,PE,UNK,UNK,31,,48,52,0,0,4.37,,25,,,,207,-207,1.2,-1.2,-1,1,509.76404494382,-312.881720430108,21.7569444444444,18.9916666666667,2.41616438356164,-1.55,168,2.22530928172586
SNL/MSU/DOE,Triax-AA-UP2[(±45/0)3/(0/±45)2],45/-45/0/45/-45/0/45/-45/0/0/45/-45/0/45/-45,PE,UNK,UNK,31,,48,52,0,0,4.37,,25,,,,190,-190,1.17,-1.17,-1,1,509.76404494382,-312.881720430108,21.7569444444444,18.9916666666667,2.41616438356164,-1.55,208,2.31806333496276
SNL/MSU/DOE,Triax-AA-UP2[(±45/0)3/(0/±45)2],45/-45/0/45/-45/0/45/-45/0/0/45/-45/0/45/-45,PE,UNK,UNK,31,,48,52,0,0,4.37,,25,,,,172,-172,1.08,-1.08,-1,1,509.76404494382,-312.881720430108,21.7569444444444,18.9916666666667,2.41616438356164,-1.55,376,2.57518784492766
SNL/MSU/DOE,Triax-AA-UP2[(±45/0)3/(0/±45)2],45/-45/0/45/-45/0/45/-45/0/0/45/-45/0/45/-45,PE,UNK,UNK,31,,48,52,0,0,4.37,,25,,,,103,-103,0.58,-0.58,-1,1,509.76404494382,-312.881720430108,21.7569444444444,18.9916666666667,2.41616438356164,-1.55,25488,4.40633575845706
SNL/MSU/DOE,Triax-AA-UP2[(±45/0)3/(0/±45)2],45/-45/0/45/-45/0/45/-45/0/0/45/-45/0/45/-45,PE,UNK,UNK,31,,48,52,0,0,4.37,,25,,,,103,-103,0.57,-0.57,-1,1,509.76404494382,-312.881720430108,21.7569444444444,18.9916666666667,2.41616438356164,-1.55,21992,4.34226472683541
SNL/MSU/DOE,Triax-AA-UP2[(±45/0)3/(0/±45)2],45/-45/0/45/-45/0/45/-45/0/0/45/-45/0/45/-45,PE,UNK,UNK,31,,48,52,0,0,4.37,,50,,,,86,-86,0.32,-0.32,-1,2,509.76404494382,-312.881720430108,21.7569444444444,18.9916666666667,2.41616438356164,-1.55,56945,4.75545559728714
SNL/MSU/DOE,Triax-AA-UP2[(±45/0)3/(0/±45)2],45/-45/0/45/-45/0/45/-45/0/0/45/-45/0/45/-45,PE,UNK,UNK,31,,48,52,0,0,4.37,,25,,,,-19,-190,-0.123,-1.23,10,15,509.76404494382,-312.881720430108,21.7569444444444,18.9916666666667,2.41616438356164,-1.55,153542,5.18622719331985
SNL/MSU/DOE,Triax-AA-UP2[(±45/0)3/(0/±45)2],45/-45/0/45/-45/0/45/-45/0/0/45/-45/0/45/-45,PE,UNK,UNK,31,,48,52,0,0,4.37,,25,,,,86,-86,0.45,-0.45,-1,5,509.76404494382,-312.881720430108,21.7569444444444,18.9916666666667,2.41616438356164,-1.55,456549,5.65948739586285
SNL/MSU/DOE,Triax-AA-UP2[(±45/0)3/(0/±45)2],45/-45/0/45/-45/0/45/-45/0/0/45/-45/0/45/-45,PE,UNK,UNK,31,,48,52,0,0,4.37,,25,,,,86,-86,0.49,-0.49,-1,5,509.76404494382,-312.881720430108,21.7569444444444,18.9916666666667,2.41616438356164,-1.55,187649,5.27334625435721
SNL/MSU/DOE,Triax-AA-UP2[(±45/0)3/(0/±45)2],45/-45/0/45/-45/0/45/-45/0/0/45/-45/0/45/-45,PE,UNK,UNK,31,,48,52,0,0,4.37,,25,,,,86,-86,0.44,-0.44,-1,5,509.76404494382,-312.881720430108,21.7569444444444,18.9916666666667,2.41616438356164,-1.55,236152,5.37319162802106
SNL/MSU/DOE,Triax-AA-UP2[(±45/0)3/(0/±45)2],45/-45/0/45/-45/0/45/-45/0/0/45/-45/0/45/-45,PE,UNK,UNK,31,,48,52,0,0,4.37,,25,,,,103,-103,0.56,-0.56,-1,2,509.76404494382,-312.881720430108,21.7569444444444,18.9916666666667,2.41616438356164,-1.55,34956,4.54352173067529
SNL/MSU/DOE,Triax-AA3-UP2[(±45/0)3]S,45/-45/0/45/-45/0/45/-45/0/0/-45/45/0/-45/45/0/-45/45,PE,UNK,UNK,48,,48,52,0,0,3.45,,25,,,,241,24.1,0.91,0.091,0.1,4,478,-284,24.7333333333333,,2.3,,3572,3.55291145021651
SNL/MSU/DOE,Triax-AA3-UP2[(±45/0)3]S,45/-45/0/45/-45/0/45/-45/0/0/-45/45/0/-45/45/0/-45/45,PE,UNK,UNK,48,,48,52,0,0,3.45,,25,,,,241,24.1,0.94,0.094,0.1,4,478,-284,24.7333333333333,,2.3,,4447,3.64806712944894
SNL/MSU/DOE,Triax-AA3-UP2[(±45/0)3]S,45/-45/0/45/-45/0/45/-45/0/0/-45/45/0/-45/45/0/-45/45,PE,UNK,UNK,48,,48,52,0,0,3.45,,25,,,,241,24.1,1.06,0.106,0.1,4,478,-284,24.7333333333333,,2.3,,2986,3.47508980338901
SNL/MSU/DOE,Triax-AA3-UP2[(±45/0)3]S,45/-45/0/45/-45/0/45/-45/0/0/-45/45/0/-45/45/0/-45/45,PE,UNK,UNK,48,,48,52,0,0,3.45,,25,,,,172,17.2,0.81,0.081,0.1,8,478,-284,24.7333333333333,,2.3,,25183,4.40110746547946
SNL/MSU/DOE,Triax-AA3-UP2[(±45/0)3]S,45/-45/0/45/-45/0/45/-45/0/0/-45/45/0/-45/45/0/-45/45,PE,UNK,UNK,48,,48,52,0,0,3.45,,25,,,,172,17.2,0.57,0.057,0.1,8,478,-284,24.7333333333333,,2.3,,17683,4.24755594692816
SNL/MSU/DOE,Triax-AA3-UP2[(±45/0)3]S,45/-45/0/45/-45/0/45/-45/0/0/-45/45/0/-45/45/0/-45/45,PE,UNK,UNK,48,,48,52,0,0,3.45,,25,,,,172,17.2,0.81,0.081,0.1,8,478,-284,24.7333333333333,,2.3,,23753,4.37571846874679
SNL/MSU/DOE,Triax-AA3-UP2[(±45/0)3]S,45/-45/0/45/-45/0/45/-45/0/0/-45/45/0/-45/45/0/-45/45,PE,UNK,UNK,48,,48,52,0,0,3.45,,25,,,,310,31,1.39,0.139,0.1,2,478,-284,24.7333333333333,,2.3,,493,2.69284691927723
SNL/MSU/DOE,Triax-AA3-UP2[(±45/0)3]S,45/-45/0/45/-45/0/45/-45/0/0/-45/45/0/-45/45/0/-45/45,PE,UNK,UNK,48,,48,52,0,0,3.45,,25,,,,310,31,1.26,0.126,0.1,2,478,-284,24.7333333333333,,2.3,,626,2.79657433321043
SNL/MSU/DOE,Triax-AA3-UP2[(±45/0)3]S,45/-45/0/45/-45/0/45/-45/0/0/-45/45/0/-45/45/0/-45/45,PE,UNK,UNK,48,,48,52,0,0,3.45,,25,,,,310,31,1.23,0.123,0.1,2,478,-284,24.7333333333333,,2.3,,812,2.90955602924118
SNL/MSU/DOE,Triax-AA4-UP2[(±45/0)2]S,45/-45/0/45/-45/0/0/-45/45/0/-45/45,PE,UNK,UNK,38,,48,52,0,0,5.12,,25,,,,241,24.1,1.36,0.136,0.1,2,376.5,-449.333333333333,21.45,,2.035,,1203,3.08026562733985
SNL/MSU/DOE,Triax-AA4-UP2[(±45/0)2]S,45/-45/0/45/-45/0/0/-45/45/0/-45/45,PE,UNK,UNK,38,,48,52,0,0,5.12,,25,,,,241,24.1,1.19,0.119,0.1,2,376.5,-449.333333333333,21.45,,2.035,,3002,3.47741068790725
SNL/MSU/DOE,Triax-AA4-UP2[(±45/0)2]S,45/-45/0/45/-45/0/0/-45/45/0/-45/45,PE,UNK,UNK,38,,48,52,0,0,5.12,,25,,,,241,24.1,1.42,0.142,0.1,2,376.5,-449.333333333333,21.45,,2.035,,2752,3.43964842956347
SNL/MSU/DOE,Triax-AA4-UP2[(±45/0)2]S,45/-45/0/45/-45/0/0/-45/45/0/-45/45,PE,UNK,UNK,38,,48,52,0,0,5.12,,25,,,,207,20.7,1.08,0.108,0.1,4,376.5,-449.333333333333,21.45,,2.035,,24288,4.38539175421539
SNL/MSU/DOE,Triax-AA4-UP2[(±45/0)2]S,45/-45/0/45/-45/0/0/-45/45/0/-45/45,PE,UNK,UNK,38,,48,52,0,0,5.12,,25,,,,207,20.7,1.15,0.115,0.1,4,376.5,-449.333333333333,21.45,,2.035,,19180,4.28284860283465
SNL/MSU/DOE,Triax-AA4-UP2[(±45/0)2]S,45/-45/0/45/-45/0/0/-45/45/0/-45/45,PE,UNK,UNK,38,,48,52,0,0,5.12,,25,,,,207,20.7,1.26,0.126,0.1,4,376.5,-449.333333333333,21.45,,2.035,,15966,4.20319612493503
SNL/MSU/DOE,Triax-AA4-UP2[(±45/0)2]S,45/-45/0/45/-45/0/0/-45/45/0/-45/45,PE,UNK,UNK,38,,48,52,0,0,5.12,,25,,,,172,17.2,0.9,0.09,0.1,5,376.5,-449.333333333333,21.45,,2.035,,179566,5.25422410844356
SNL/MSU/DOE,Triax-AA4-UP2[(±45/0)2]S,45/-45/0/45/-45/0/0/-45/45/0/-45/45,PE,UNK,UNK,38,,48,52,0,0,5.12,,25,,,,172,17.2,,,0.1,5,376.5,-449.333333333333,21.45,,2.035,,127836,5.1066531730689
SNL/MSU/DOE,MD-BB-UP2[±45/(0)2/+45]S,45/-45/0/0/45/45/0/0/-45/45,PE,UNK,UNK,43,,62,38,0,0,2.67,,25,,,,414,41.4,1.63,0.163,0.1,2,725,,24.85,,3.1475,,550,2.74036268949424
SNL/MSU/DOE,MD-BB-UP2[±45/(0)2/+45]S,45/-45/0/0/45/45/0/0/-45/45,PE,UNK,UNK,43,,62,38,0,0,2.67,,25,,,,414,41.4,1.74,0.174,0.1,2,725,,24.85,,3.1475,,673,2.82801506422398
SNL/MSU/DOE,MD-BB-UP2[±45/(0)2/+45]S,45/-45/0/0/45/45/0/0/-45/45,PE,UNK,UNK,43,,62,38,0,0,2.67,,25,,,,414,41.4,1.71,0.171,0.1,2,725,,24.85,,3.1475,,512,2.70926996097583
SNL/MSU/DOE,MD-BB-UP2[±45/(0)2/+45]S,45/-45/0/0/45/45/0/0/-45/45,PE,UNK,UNK,43,,62,38,0,0,2.67,,25,,,,345,34.5,1.23,0.123,0.1,5,725,,24.85,,3.1475,,1810,3.25767857486919
SNL/MSU/DOE,MD-BB-UP2[±45/(0)2/+45]S,45/-45/0/0/45/45/0/0/-45/45,PE,UNK,UNK,43,,62,38,0,0,2.67,,25,,,,345,34.5,1.26,0.126,0.1,5,725,,24.85,,3.1475,,2415,3.38291713508753
SNL/MSU/DOE,MD-BB-UP2[±45/(0)2/+45]S,45/-45/0/0/45/45/0/0/-45/45,PE,UNK,UNK,43,,62,38,0,0,2.67,,25,,,,345,34.5,1.45,0.145,0.1,5,725,,24.85,,3.1475,,2585,3.41246054742996
SNL/MSU/DOE,MD-BB-UP2[±45/(0)2/+45]S,45/-45/0/0/45/45/0/0/-45/45,PE,UNK,UNK,43,,62,38,0,0,2.67,,25,,,,276,27.6,1.09,0.109,0.1,10,725,,24.85,,3.1475,,18755,4.27311706848674
SNL/MSU/DOE,MD-BB-UP2[±45/(0)2/+45]S,45/-45/0/0/45/45/0/0/-45/45,PE,UNK,UNK,43,,62,38,0,0,2.67,,25,,,,276,27.6,1.14,0.114,0.1,10,725,,24.85,,3.1475,,12437,4.09471563432819
SNL/MSU/DOE,MD-BB-UP2[±45/(0)2/+45]S,45/-45/0/0/45/45/0/0/-45/45,PE,UNK,UNK,43,,62,38,0,0,2.67,,25,,,,276,27.6,1.2,0.12,0.1,10,725,,24.85,,3.1475,,11302,4.05315530296188
SNL/MSU/DOE,MD-BB-UP2[±45/(0)2/+45]S,45/-45/0/0/45/45/0/0/-45/45,PE,UNK,UNK,43,,62,38,0,0,2.67,,25,,,,207,20.7,0.85,0.085,0.1,15,725,,24.85,,3.1475,,494149,5.69385792082828
SNL/MSU/DOE,MD-BB-UP2[±45/(0)2/+45]S,45/-45/0/0/45/45/0/0/-45/45,PE,UNK,UNK,43,,62,38,0,0,2.67,,25,,,,207,20.7,0.8,0.08,0.1,15,725,,24.85,,3.1475,,197629,5.29585067312545
SNL/MSU/DOE,MD-BB-UP2[±45/(0)2/+45]S,45/-45/0/0/45/45/0/0/-45/45,PE,UNK,UNK,43,,62,38,0,0,2.67,,25,,,,207,20.7,0.81,0.081,0.1,15,725,,24.85,,3.1475,,390137,5.59121714009347
SNL/MSU/DOE,MD-BB-UP2[±45/(0)2/+45]S,45/-45/0/0/45/45/0/0/-45/45,PE,UNK,UNK,43,,62,38,0,0,2.67,,25,,,,241,24.1,1.12,0.112,0.1,15,725,,24.85,,3.1475,,66612,4.82355247337949
SNL/MSU/DOE,MD-BB-UP2[±45/(0)2/+45]S,45/-45/0/0/45/45/0/0/-45/45,PE,UNK,UNK,43,,62,38,0,0,2.67,,25,,,,241,24.1,1.02,0.102,0.1,15,725,,24.85,,3.1475,,47939,4.68068897047754
SNL/MSU/DOE,MD-BB-UP2[±45/(0)2/+45]S,45/-45/0/0/45/45/0/0/-45/45,PE,UNK,UNK,43,,62,38,0,0,2.67,,25,,,,241,24.1,1.09,0.109,0.1,15,725,,24.85,,3.1475,,84343,4.92604904439374
SNL/MSU/DOE,MD-BB-UP2[±45/(0)2/+45]S,45/-45/0/0/45/45/0/0/-45/45,PE,UNK,UNK,43,,62,38,0,0,2.67,,25,,,,193,19.3,0.78,0.078,0.1,20,725,,24.85,,3.1475,,1100000,6.04139268515823
SNL/MSU/DOE,MD-BB-UP2[±45/(0)2/+45]S,45/-45/0/0/45/45/0/0/-45/45,PE,UNK,UNK,43,,62,38,0,0,2.67,,25,,,,193,19.3,0.78,0.078,0.1,20,725,,24.85,,3.1475,,921400,5.96444820791666
SNL/MSU/DOE,MD-BB-UP2[±45/(0)2/+45]S,45/-45/0/0/45/45/0/0/-45/45,PE,UNK,UNK,43,,62,38,0,0,2.67,,25,,,,193,19.3,0.82,0.082,0.1,20,725,,24.85,,3.1475,,1320150,6.12062328004766
SNL/MSU/DOE,MD-BB-UP2[±45/(90)2/+45]S,45/-45/90/90/45/45/90/90/-45/45,PE,UNK,UNK,43,,0,38,62,0,2.67,,25,,,,193,19.3,0.84,0.084,0.1,15,105.333333333333,-268,11.3,11.9666666666667,1.43166666666667,,707401,5.84966566940886
SNL/MSU/DOE,MD-CC-UP2[±45/(0)2/+45]S,45/-45/0/0/45/45/0/0/-45/45,PE,UNK,UNK,40,,55,45,0,0,2.44,,25,,,,345,34.5,1.63,0.163,0.1,2,560.6,-458.5,20.9,,2.74,,174,2.2405492482826
SNL/MSU/DOE,MD-CC-UP2[±45/(0)2/+45]S,45/-45/0/0/45/45/0/0/-45/45,PE,UNK,UNK,40,,55,45,0,0,2.44,,25,,,,345,34.5,1.84,0.184,0.1,2,560.6,-458.5,20.9,,2.74,,124,2.09342168516224
SNL/MSU/DOE,MD-CC-UP2[±45/(0)2/+45]S,45/-45/0/0/45/45/0/0/-45/45,PE,UNK,UNK,40,,55,45,0,0,2.44,,25,,,,345,34.5,1.79,0.179,0.1,2,560.6,-458.5,20.9,,2.74,,223,2.34830486304816
SNL/MSU/DOE,MD-CC-UP2[±45/(0)2/+45]S,45/-45/0/0/45/45/0/0/-45/45,PE,UNK,UNK,40,,55,45,0,0,2.44,,25,,,,276,27.6,1.55,0.155,0.1,4,560.6,-458.5,20.9,,2.74,,1787,3.25212455250564
SNL/MSU/DOE,MD-CC-UP2[±45/(0)2/+45]S,45/-45/0/0/45/45/0/0/-45/45,PE,UNK,UNK,40,,55,45,0,0,2.44,,25,,,,276,27.6,1.47,0.147,0.1,4,560.6,-458.5,20.9,,2.74,,2637,3.42111012979343
SNL/MSU/DOE,MD-CC-UP2[±45/(0)2/+45]S,45/-45/0/0/45/45/0/0/-45/45,PE,UNK,UNK,40,,55,45,0,0,2.44,,25,,,,276,27.6,1.3,0.13,0.1,4,560.6,-458.5,20.9,,2.74,,3029,3.48129927333286
SNL/MSU/DOE,MD-CC-UP2[±45/(0)2/+45]S,45/-45/0/0/45/45/0/0/-45/45,PE,UNK,UNK,40,,55,45,0,0,2.44,,25,,,,241,24.1,1.12,0.112,0.1,10,560.6,-458.5,20.9,,2.74,,8838,3.94635399722628
SNL/MSU/DOE,MD-CC-UP2[±45/(0)2/+45]S,45/-45/0/0/45/45/0/0/-45/45,PE,UNK,UNK,40,,55,45,0,0,2.44,,25,,,,241,24.1,1.14,0.114,0.1,10,560.6,-458.5,20.9,,2.74,,6956,3.84235957333068
SNL/MSU/DOE,MD-CC-UP2[±45/(0)2/+45]S,45/-45/0/0/45/45/0/0/-45/45,PE,UNK,UNK,40,,55,45,0,0,2.44,,25,,,,241,24.1,1.08,0.108,0.1,10,560.6,-458.5,20.9,,2.74,,12015,4.07972377513992
SNL/MSU/DOE,MD-CC-UP2[±45/(0)2/+45]S,45/-45/0/0/45/45/0/0/-45/45,PE,UNK,UNK,40,,55,45,0,0,2.44,,25,,,,207,20.7,0.99,0.099,0.1,15,560.6,-458.5,20.9,,2.74,,25203,4.40145223942834
SNL/MSU/DOE,MD-CC-UP2[±45/(0)2/+45]S,45/-45/0/0/45/45/0/0/-45/45,PE,UNK,UNK,40,,55,45,0,0,2.44,,25,,,,207,20.7,1.02,0.102,0.1,15,560.6,-458.5,20.9,,2.74,,48080,4.68196445899468
SNL/MSU/DOE,MD-CC-UP2[±45/(0)2/+45]S,45/-45/0/0/45/45/0/0/-45/45,PE,UNK,UNK,40,,55,45,0,0,2.44,,25,,,,207,20.7,1.05,0.105,0.1,15,560.6,-458.5,20.9,,2.74,,32670,4.51414913447544
SNL/MSU/DOE,MD-CC-UP2[±45/(0)2/+45]S,45/-45/0/0/45/45/0/0/-45/45,PE,UNK,UNK,40,,55,45,0,0,2.44,,25,,,,172,17.2,0.84,0.084,0.1,10,560.6,-458.5,20.9,,2.74,,228453,5.35879686549915
SNL/MSU/DOE,MD-CC-UP2[±45/(0)2/+45]S,45/-45/0/0/45/45/0/0/-45/45,PE,UNK,UNK,40,,55,45,0,0,2.44,,25,,,,172,17.2,0.74,0.074,0.1,15,560.6,-458.5,20.9,,2.74,,205864,5.31358040699539
SNL/MSU/DOE,MD-CC-UP2[±45/(0)2/+45]S,45/-45/0/0/45/45/0/0/-45/45,PE,UNK,UNK,40,,55,45,0,0,2.44,,25,,,,241,24.1,,,0.1,10,560.6,-458.5,20.9,,2.74,,27772,4.44360715658452
SNL/MSU/DOE,MD-CC-UP2[±45/(0)2/+45]S,45/-45/0/0/45/45/0/0/-45/45,PE,UNK,UNK,40,,55,45,0,0,2.44,,25,,,,207,20.7,,,0.1,10,560.6,-458.5,20.9,,2.74,,158287,5.19944524802659
SNL/MSU/DOE,MD-CC-UP2[±45/(0)2/+45]S,45/-45/0/0/45/45/0/0/-45/45,PE,UNK,UNK,40,,55,45,0,0,2.44,,25,,,,207,20.7,,,0.1,15,560.6,-458.5,20.9,,2.74,,133440,5.12528603329366
SNL/MSU/DOE,MD-CC-UP2[±45/(0)2/+45]S,45/-45/0/0/45/45/0/0/-45/45,PE,UNK,UNK,40,,55,45,0,0,2.44,,25,,,,207,20.7,,,0.1,15,560.6,-458.5,20.9,,2.74,,243962,5.38732218504557
SNL/MSU/DOE,MD-CC-UP2[±45/(0)2/+45]S,45/-45/0/0/45/45/0/0/-45/45,PE,UNK,UNK,40,,55,45,0,0,2.44,,25,,,,207,20.7,,,0.1,15,560.6,-458.5,20.9,,2.74,,531499,5.72550245174757
SNL/MSU/DOE,MD-CC-UP2[±45/(0)2/+45]S,45/-45/0/0/45/45/0/0/-45/45,PE,UNK,UNK,40,,55,45,0,0,2.44,,25,,,,207,20.7,1,0.1,0.1,15,560.6,-458.5,20.9,,2.74,,631495,5.80036991628326
SNL/MSU/DOE,MD-CC-UP2[±45/(0)2/+45]S,45/-45/0/0/45/45/0/0/-45/45,PE,UNK,UNK,40,,55,45,0,0,2.44,,25,,,,207,20.7,1.02,0.102,0.1,15,560.6,-458.5,20.9,,2.74,,486225,5.6868372849946
SNL/MSU/DOE,MD-CC-UP2[±45/(0)2/+45]S,45/-45/0/0/45/45/0/0/-45/45,PE,UNK,UNK,40,,55,45,0,0,2.44,,25,,,,276,27.6,,,0.1,10,560.6,-458.5,20.9,,2.74,,50289,4.70147299973308
SNL/MSU/DOE,MD-CC-UP2[±45/(0)2/+45]S,45/-45/0/0/45/45/0/0/-45/45,PE,UNK,UNK,40,,55,45,0,0,2.44,,25,,,,276,27.6,,,0.1,10,560.6,-458.5,20.9,,2.74,,30467,4.48382969256894
SNL/MSU/DOE,MD-CC-UP2[±45/(0)2/+45]S,45/-45/0/0/45/45/0/0/-45/45,PE,UNK,UNK,40,,55,45,0,0,2.44,,25,,,,276,27.6,,,0.1,10,560.6,-458.5,20.9,,2.74,,38977,4.59080840908676
SNL/MSU/DOE,MD-CC-UP2[±45/(0)2/+45]S,45/-45/0/0/45/45/0/0/-45/45,PE,UNK,UNK,40,,55,45,0,0,2.44,,25,,,,345,34.5,,,0.1,2,560.6,-458.5,20.9,,2.74,,2979,3.47407050321504
SNL/MSU/DOE,MD-CC-UP2[±45/(0)2/+45]S,45/-45/0/0/45/45/0/0/-45/45,PE,UNK,UNK,40,,55,45,0,0,2.44,,25,,,,345,34.5,,,0.1,2,560.6,-458.5,20.9,,2.74,,4476,3.65089007785631
SNL/MSU/DOE,MD-CC-UP2[±45/(0)2/+45]S,45/-45/0/0/45/45/0/0/-45/45,PE,UNK,UNK,40,,55,45,0,0,2.44,,25,,,,345,34.5,,,0.1,2,560.6,-458.5,20.9,,2.74,,4807,3.68187412212865
SNL/MSU/DOE,MD-CC2-UP2[±45/(0)3/+45]S,45/-45/0/0/0/45/45/0/0/0/-45/45,PE,UNK,UNK,46,,63,37,0,0,2.69,,25,,,,414,41.4,1.62,0.162,0.1,5,715,-527,26.9666666666667,,2.81666666666667,,4104,3.61320735210376
SNL/MSU/DOE,MD-CC2-UP2[±45/(0)3/+45]S,45/-45/0/0/0/45/45/0/0/0/-45/45,PE,UNK,UNK,46,,63,37,0,0,2.69,,25,,,,276,27.6,,,0.1,15,715,-527,26.9666666666667,,2.81666666666667,,168303,5.22609185734144
SNL/MSU/DOE,MD-CC2-UP2[±45/(0)3/+45]S,45/-45/0/0/0/45/45/0/0/0/-45/45,PE,UNK,UNK,46,,63,37,0,0,2.69,,25,,,,276,27.6,,,0.1,10,715,-527,26.9666666666667,,2.81666666666667,,132591,5.12251404606732
SNL/MSU/DOE,MD-CC2-UP2[±45/(0)3/+45]S,45/-45/0/0/0/45/45/0/0/0/-45/45,PE,UNK,UNK,46,,63,37,0,0,2.69,,25,,,,276,27.6,,,0.1,10,715,-527,26.9666666666667,,2.81666666666667,,176536,5.24683328200204
SNL/MSU/DOE,MD-CC2-UP2[±45/(0)3/+45]S,45/-45/0/0/0/45/45/0/0/0/-45/45,PE,UNK,UNK,46,,63,37,0,0,2.69,,25,,,,414,41.4,,,0.1,15,715,-527,26.9666666666667,,2.81666666666667,,2231,3.34849957028384
SNL/MSU/DOE,MD-CC2-UP2[±45/(0)3/+45]S,45/-45/0/0/0/45/45/0/0/0/-45/45,PE,UNK,UNK,46,,63,37,0,0,2.69,,25,,,,414,41.4,,,0.1,4,715,-527,26.9666666666667,,2.81666666666667,,2820,3.45024910831936
SNL/MSU/DOE,MD-CC2-UP2[±45/(0)3/+45]S,45/-45/0/0/0/45/45/0/0/0/-45/45,PE,UNK,UNK,46,,63,37,0,0,2.69,,25,,,,345,34.5,,,0.1,10,715,-527,26.9666666666667,,2.81666666666667,,21413,4.33067751699894
SNL/MSU/DOE,MD-CC2-UP2[±45/(0)3/+45]S,45/-45/0/0/0/45/45/0/0/0/-45/45,PE,UNK,UNK,46,,63,37,0,0,2.69,,25,,,,345,34.5,,,0.1,10,715,-527,26.9666666666667,,2.81666666666667,,16914,4.22824632625525
SNL/MSU/DOE,MD-CC2-UP2[±45/(0)3/+45]S,45/-45/0/0/0/45/45/0/0/0/-45/45,PE,UNK,UNK,46,,63,37,0,0,2.69,,25,,,,345,34.5,,,0.1,10,715,-527,26.9666666666667,,2.81666666666667,,21965,4.34173120760134
SNL/MSU/DOE,MD-CC2-UP2[±45/(0)3/+45]S,45/-45/0/0/0/45/45/0/0/0/-45/45,PE,UNK,UNK,46,,63,37,0,0,2.69,,25,,,,207,20.7,,,0.1,20,715,-527,26.9666666666667,,2.81666666666667,,1873767,6.27271558606859
SNL/MSU/DOE,MD-CC3-UP2[0/±45/(0)2/+45]S,0/45/-45/0/0/45/45/0/0/-45/45/0,PE,UNK,UNK,44,,63,37,0,0,2.74,,25,,,,414,41.4,,,0.1,5,682.333333333333,-540.666666666667,26.2666666666667,,2.59333333333333,,1324,3.12188798510368
SNL/MSU/DOE,MD-CC3-UP2[0/±45/(0)2/+45]S,0/45/-45/0/0/45/45/0/0/-45/45/0,PE,UNK,UNK,44,,63,37,0,0,2.74,,25,,,,414,41.4,,,0.1,5,682.333333333333,-540.666666666667,26.2666666666667,,2.59333333333333,,5122,3.70943957413241
SNL/MSU/DOE,MD-CC3-UP2[0/±45/(0)2/+45]S,0/45/-45/0/0/45/45/0/0/-45/45/0,PE,UNK,UNK,44,,63,37,0,0,2.74,,25,,,,414,41.4,,,0.1,5,682.333333333333,-540.666666666667,26.2666666666667,,2.59333333333333,,4241,3.62746827245971
SNL/MSU/DOE,MD-CC3-UP2[0/±45/(0)2/+45]S,0/45/-45/0/0/45/45/0/0/-45/45/0,PE,UNK,UNK,44,,63,37,0,0,2.74,,25,,,,276,27.6,,,0.1,10,682.333333333333,-540.666666666667,26.2666666666667,,2.59333333333333,,186787,5.27134664692229
SNL/MSU/DOE,MD-CC3-UP2[0/±45/(0)2/+45]S,0/45/-45/0/0/45/45/0/0/-45/45/0,PE,UNK,UNK,44,,63,37,0,0,2.74,,25,,,,276,27.6,,,0.1,10,682.333333333333,-540.666666666667,26.2666666666667,,2.59333333333333,,226915,5.35586320545704
SNL/MSU/DOE,MD-CC3-UP2[0/±45/(0)2/+45]S,0/45/-45/0/0/45/45/0/0/-45/45/0,PE,UNK,UNK,44,,63,37,0,0,2.74,,25,,,,276,27.6,,,0.1,10,682.333333333333,-540.666666666667,26.2666666666667,,2.59333333333333,,169059,5.22803829575423
SNL/MSU/DOE,MD-CC3-UP2[0/±45/(0)2/+45]S,0/45/-45/0/0/45/45/0/0/-45/45/0,PE,UNK,UNK,44,,63,37,0,0,2.74,,25,,,,414,41.4,,,0.1,5,682.333333333333,-540.666666666667,26.2666666666667,,2.59333333333333,,4469,3.65021035466036
SNL/MSU/DOE,MD-CC3-UP2[0/±45/(0)2/+45]S,0/45/-45/0/0/45/45/0/0/-45/45/0,PE,UNK,UNK,44,,63,37,0,0,2.74,,25,,,,345,34.5,,,0.1,5,682.333333333333,-540.666666666667,26.2666666666667,,2.59333333333333,,26235,4.41888106853436
SNL/MSU/DOE,MD-CC3-UP2[0/±45/(0)2/+45]S,0/45/-45/0/0/45/45/0/0/-45/45/0,PE,UNK,UNK,44,,63,37,0,0,2.74,,25,,,,345,34.5,,,0.1,5,682.333333333333,-540.666666666667,26.2666666666667,,2.59333333333333,,31512,4.49847596780109
SNL/MSU/DOE,MD-CC3-UP2[0/±45/(0)2/+45]S,0/45/-45/0/0/45/45/0/0/-45/45/0,PE,UNK,UNK,44,,63,37,0,0,2.74,,25,,,,345,34.5,,,0.1,5,682.333333333333,-540.666666666667,26.2666666666667,,2.59333333333333,,28465,4.45431118814757
SNL/MSU/DOE,MD-CC3-UP2[0/±45/(0)2/+45]S,0/45/-45/0/0/45/45/0/0/-45/45/0,PE,UNK,UNK,44,,63,37,0,0,2.74,,25,,,,241,24.1,,,0.1,15,682.333333333333,-540.666666666667,26.2666666666667,,2.59333333333333,,371472,5.56992608403529
SNL/MSU/DOE,MD-CC3-UP2[0/±45/(0)2/+45]S,0/45/-45/0/0/45/45/0/0/-45/45/0,PE,UNK,UNK,44,,63,37,0,0,2.74,,25,,,,241,24.1,,,0.1,20,682.333333333333,-540.666666666667,26.2666666666667,,2.59333333333333,,428636,5.6320886434785
SNL/MSU/DOE,MD-CC3-UP2[0/±45/(0)2/+45]S,0/45/-45/0/0/45/45/0/0/-45/45/0,PE,UNK,UNK,44,,63,37,0,0,2.74,,25,,,,207,20.7,,,0.1,15,682.333333333333,-540.666666666667,26.2666666666667,,2.59333333333333,,2016665,6.3046337610116
SNL/MSU/DOE,Biax-CH-UP2[(±45)3]S,45/-45/45/-45/45/-45/-45/45/-45/45/-45/45,PE,UNK,UNK,47,,0,100,0,0,3.86,,25,,,,103,10.3,0.97,0.097,0.1,2,143.25,-177.75,13.9,,1.45,-1.31,3591,3.55521540512607
SNL/MSU/DOE,Biax-CH-UP2[(±45)3]S,45/-45/45/-45/45/-45/-45/45/-45/45/-45/45,PE,UNK,UNK,47,,0,100,0,0,3.86,,25,,,,103,10.3,0.93,0.093,0.1,2,143.25,-177.75,13.9,,1.45,-1.31,1545,3.18892848376085
SNL/MSU/DOE,Biax-CH-UP2[(±45)3]S,45/-45/45/-45/45/-45/-45/45/-45/45/-45/45,PE,UNK,UNK,47,,0,100,0,0,3.86,,25,,,,86,8.6,0.64,0.064,0.1,5,143.25,-177.75,13.9,,1.45,-1.31,2886,3.46029632675748
SNL/MSU/DOE,Biax-CH-UP2[(±45)3]S,45/-45/45/-45/45/-45/-45/45/-45/45/-45/45,PE,UNK,UNK,47,,0,100,0,0,3.86,,25,,,,69,6.9,0.51,0.051,0.1,5,143.25,-177.75,13.9,,1.45,-1.31,37378,4.57261605969125
SNL/MSU/DOE,Biax-CH-UP2[(±45)3]S,45/-45/45/-45/45/-45/-45/45/-45/45/-45/45,PE,UNK,UNK,47,,0,100,0,0,3.86,,25,,,,103,10.3,0.94,0.094,0.1,2,143.25,-177.75,13.9,,1.45,-1.31,920,2.96378782734556
SNL/MSU/DOE,Biax-CH-UP2[(±45)3]S,45/-45/45/-45/45/-45/-45/45/-45/45/-45/45,PE,UNK,UNK,47,,0,100,0,0,3.86,,25,,,,86,8.6,0.91,0.091,0.1,4,143.25,-177.75,13.9,,1.45,-1.31,5340,3.72754125702856
SNL/MSU/DOE,Biax-CH-UP2[(±45)3]S,45/-45/45/-45/45/-45/-45/45/-45/45/-45/45,PE,UNK,UNK,47,,0,100,0,0,3.86,,25,,,,86,8.6,0.92,0.092,0.1,4,143.25,-177.75,13.9,,1.45,-1.31,4604,3.66313531495775
SNL/MSU/DOE,Biax-CH-UP2[(±45)3]S,45/-45/45/-45/45/-45/-45/45/-45/45/-45/45,PE,UNK,UNK,47,,0,100,0,0,3.86,,25,,,,69,6.9,0.59,0.059,0.1,5,143.25,-177.75,13.9,,1.45,-1.31,73763,4.86783857150749
SNL/MSU/DOE,Biax-CH-UP2[(±45)3]S,45/-45/45/-45/45/-45/-45/45/-45/45/-45/45,PE,UNK,UNK,47,,0,100,0,0,3.86,,25,,,,69,6.9,0.64,0.064,0.1,5,143.25,-177.75,13.9,,1.45,-1.31,28432,4.45380741046123
SNL/MSU/DOE,Biax-CH-UP2[(±45)3]S,45/-45/45/-45/45/-45/-45/45/-45/45/-45/45,PE,UNK,UNK,47,,0,100,0,0,3.86,,25,,,,62,6.2,0.51,0.051,0.1,10,143.25,-177.75,13.9,,1.45,-1.31,327862,5.51569108380369
SNL/MSU/DOE,Biax-CH-UP2[(±45)3]S,45/-45/45/-45/45/-45/-45/45/-45/45/-45/45,PE,UNK,UNK,47,,0,100,0,0,3.86,,25,,,,62,6.2,0.6,0.06,0.1,10,143.25,-177.75,13.9,,1.45,-1.31,250000,5.39794000867204
SNL/MSU/DOE,Biax-CH-UP2[(±45)3]S,45/-45/45/-45/45/-45/-45/45/-45/45/-45/45,PE,UNK,UNK,47,,0,100,0,0,3.86,,25,,,,62,6.2,0.55,0.055,0.1,10,143.25,-177.75,13.9,,1.45,-1.31,171332,5.23383848453887
SNL/MSU/DOE,Biax-CH-UP2[(±45)3]S,45/-45/45/-45/45/-45/-45/45/-45/45/-45/45,PE,UNK,UNK,47,,0,100,0,0,3.86,,25,,,,-12.4,-124,-0.091,-0.91,10,2,143.25,-177.75,13.9,,1.45,-1.31,433,2.63648789635337
SNL/MSU/DOE,Biax-CH-UP2[(±45)3]S,45/-45/45/-45/45/-45/-45/45/-45/45/-45/45,PE,UNK,UNK,47,,0,100,0,0,3.86,,25,,,,-12.4,-124,-0.091,-0.91,10,2,143.25,-177.75,13.9,,1.45,-1.31,870,2.93951925261862
SNL/MSU/DOE,Biax-CH-UP2[(±45)3]S,45/-45/45/-45/45/-45/-45/45/-45/45/-45/45,PE,UNK,UNK,47,,0,100,0,0,3.86,,25,,,,-8.6,-86,-0.063,-0.63,10,5,143.25,-177.75,13.9,,1.45,-1.31,61185,4.78664496437278
SNL/MSU/DOE,Biax-CH-UP2[(±45)3]S,45/-45/45/-45/45/-45/-45/45/-45/45/-45/45,PE,UNK,UNK,47,,0,100,0,0,3.86,,25,,,,-8.6,-86,-0.063,-0.63,10,10,143.25,-177.75,13.9,,1.45,-1.31,31317,4.49578015230518
SNL/MSU/DOE,Biax-CH-UP2[(±45)3]S,45/-45/45/-45/45/-45/-45/45/-45/45/-45/45,PE,UNK,UNK,47,,0,100,0,0,3.86,,25,,,,-6.9,-69,-0.051,-0.51,10,20,143.25,-177.75,13.9,,1.45,-1.31,1317352,6.11970183512272
SNL/MSU/DOE,Biax-CH-UP2[(±45)3]S,45/-45/45/-45/45/-45/-45/45/-45/45/-45/45,PE,UNK,UNK,47,,0,100,0,0,3.86,,25,,,,-10.3,-103,-0.046,-0.46,10,5,143.25,-177.75,13.9,,1.45,-1.31,5030,3.70156798505593
SNL/MSU/DOE,Biax-CH-UP2[(±45)3]S,45/-45/45/-45/45/-45/-45/45/-45/45/-45/45,PE,UNK,UNK,47,,0,100,0,0,3.86,,25,,,,-10.3,-103,-0.046,-0.46,10,5,143.25,-177.75,13.9,,1.45,-1.31,9428,3.97441957385229
SNL/MSU/DOE,Biax-CH-UP2[(±45)3]S,45/-45/45/-45/45/-45/-45/45/-45/45/-45/45,PE,UNK,UNK,47,,0,100,0,0,3.86,,25,,,,-12.4,-124,-0.091,-0.91,10,2,143.25,-177.75,13.9,,1.45,-1.31,956,2.9804578922761
SNL/MSU/DOE,Biax-CH-UP2[(±45)3]S,45/-45/45/-45/45/-45/-45/45/-45/45/-45/45,PE,UNK,UNK,47,,0,100,0,0,3.86,,25,,,,-10.3,-103,-0.076,-0.76,10,5,143.25,-177.75,13.9,,1.45,-1.31,6653,3.82301752344605
SNL/MSU/DOE,Biax-CH-UP2[(±45)3]S,45/-45/45/-45/45/-45/-45/45/-45/45/-45/45,PE,UNK,UNK,47,,0,100,0,0,3.86,,25,,,,-6.9,-69,-0.051,-0.51,10,20,143.25,-177.75,13.9,,1.45,-1.31,1125335,6.05128182644213
SNL/MSU/DOE,Biax-CH-UP2[(±45)3]S,45/-45/45/-45/45/-45/-45/45/-45/45/-45/45,PE,UNK,UNK,47,,0,100,0,0,3.86,,25,,,,-8.6,-86,-0.063,-0.63,10,10,143.25,-177.75,13.9,,1.45,-1.31,76452,4.88338885112967
SNL/MSU/DOE,Biax-CH2-UP2[(±45/0/±45)]S,45/-45/0/45/-45/-45/45/0/-45/45,PE,UNK,UNK,44,,24,76,0,0,3.78,,25,,,,241,24.1,1.8,0.18,0.1,2,364,-341.666666666667,16.9,,2.3075,,396,2.59769518592551
SNL/MSU/DOE,Biax-CH2-UP2[(±45/0/±45)]S,45/-45/0/45/-45/-45/45/0/-45/45,PE,UNK,UNK,44,,24,76,0,0,3.78,,25,,,,241,24.1,2.2,0.22,0.1,2,364,-341.666666666667,16.9,,2.3075,,221,2.34439227368511
SNL/MSU/DOE,Biax-CH2-UP2[(±45/0/±45)]S,45/-45/0/45/-45/-45/45/0/-45/45,PE,UNK,UNK,44,,24,76,0,0,3.78,,25,,,,207,20.7,1.79,0.179,0.1,4,364,-341.666666666667,16.9,,2.3075,,2148,3.33203427702752
SNL/MSU/DOE,Biax-CH2-UP2[(±45/0/±45)]S,45/-45/0/45/-45/-45/45/0/-45/45,PE,UNK,UNK,44,,24,76,0,0,3.78,,25,,,,207,20.7,1.77,0.177,0.1,4,364,-341.666666666667,16.9,,2.3075,,1917,3.28262211287806
SNL/MSU/DOE,Biax-CH2-UP2[(±45/0/±45)]S,45/-45/0/45/-45/-45/45/0/-45/45,PE,UNK,UNK,44,,24,76,0,0,3.78,,25,,,,172,17.2,1.34,0.134,0.1,5,364,-341.666666666667,16.9,,2.3075,,11276,4.05215506719957
SNL/MSU/DOE,Biax-CH2-UP2[(±45/0/±45)]S,45/-45/0/45/-45/-45/45/0/-45/45,PE,UNK,UNK,44,,24,76,0,0,3.78,,25,,,,138,13.8,1.1,0.11,0.1,5,364,-341.666666666667,16.9,,2.3075,,40073,4.60285185640014
SNL/MSU/DOE,Biax-CH2-UP2[(±45/0/±45)]S,45/-45/0/45/-45/-45/45/0/-45/45,PE,UNK,UNK,44,,24,76,0,0,3.78,,25,,,,103,10.3,0.64,0.064,0.1,20,364,-341.666666666667,16.9,,2.3075,,1855170,6.2683837126999
SNL/MSU/DOE,Biax-CH2-UP2[(±45/0/±45)]S,45/-45/0/45/-45/-45/45/0/-45/45,PE,UNK,UNK,44,,24,76,0,0,3.78,,25,,,,207,20.7,1.72,0.172,0.1,2,364,-341.666666666667,16.9,,2.3075,,1342,3.12775251583297
SNL/MSU/DOE,Biax-CH2-UP2[(±45/0/±45)]S,45/-45/0/45/-45/-45/45/0/-45/45,PE,UNK,UNK,44,,24,76,0,0,3.78,,25,,,,172,17.2,1.25,0.125,0.1,4,364,-341.666666666667,16.9,,2.3075,,9910,3.99607365448528
SNL/MSU/DOE,Biax-CH2-UP2[(±45/0/±45)]S,45/-45/0/45/-45/-45/45/0/-45/45,PE,UNK,UNK,44,,24,76,0,0,3.78,,25,,,,172,17.2,1.23,0.123,0.1,4,364,-341.666666666667,16.9,,2.3075,,8987,3.95361474169064
SNL/MSU/DOE,Biax-CH2-UP2[(±45/0/±45)]S,45/-45/0/45/-45/-45/45/0/-45/45,PE,UNK,UNK,44,,24,76,0,0,3.78,,25,,,,138,13.8,1.14,0.114,0.1,10,364,-341.666666666667,16.9,,2.3075,,54659,4.73766168190376
SNL/MSU/DOE,Biax-CH2-UP2[(±45/0/±45)]S,45/-45/0/45/-45/-45/45/0/-45/45,PE,UNK,UNK,44,,24,76,0,0,3.78,,25,,,,138,13.8,0.97,0.097,0.1,5,364,-341.666666666667,16.9,,2.3075,,37586,4.57502610942326
SNL/MSU/DOE,Biax-CH2-UP2[(±45/0/±45)]S,45/-45/0/45/-45/-45/45/0/-45/45,PE,UNK,UNK,44,,24,76,0,0,3.78,,25,,,,121,12.1,0.77,0.077,0.1,10,364,-341.666666666667,16.9,,2.3075,,97564,4.98928959752849
SNL/MSU/DOE,Biax-CH2-UP2[(±45/0/±45)]S,45/-45/0/45/-45/-45/45/0/-45/45,PE,UNK,UNK,44,,24,76,0,0,3.78,,25,,,,-27.6,-276,,,10,2,364,-341.666666666667,16.9,,2.3075,,39,1.5910646070265
SNL/MSU/DOE,Biax-CH2-UP2[(±45/0/±45)]S,45/-45/0/45/-45/-45/45/0/-45/45,PE,UNK,UNK,44,,24,76,0,0,3.78,,25,,,,-20.7,-207,,,10,2,364,-341.666666666667,16.9,,2.3075,,848,2.92839585225671
SNL/MSU/DOE,Biax-CH2-UP2[(±45/0/±45)]S,45/-45/0/45/-45/-45/45/0/-45/45,PE,UNK,UNK,44,,24,76,0,0,3.78,,25,,,,-20.7,-207,,,10,2,364,-341.666666666667,16.9,,2.3075,,1972,3.29490691060519
SNL/MSU/DOE,Biax-CH2-UP2[(±45/0/±45)]S,45/-45/0/45/-45/-45/45/0/-45/45,PE,UNK,UNK,44,,24,76,0,0,3.78,,25,,,,-20.7,-207,,,10,2,364,-341.666666666667,16.9,,2.3075,,2458,3.39058187855044
SNL/MSU/DOE,Biax-CH2-UP2[(±45/0/±45)]S,45/-45/0/45/-45/-45/45/0/-45/45,PE,UNK,UNK,44,,24,76,0,0,3.78,,25,,,,-17.2,-172,,,10,5,364,-341.666666666667,16.9,,2.3075,,19691,4.29426777217946
SNL/MSU/DOE,Biax-CH2-UP2[(±45/0/±45)]S,45/-45/0/45/-45/-45/45/0/-45/45,PE,UNK,UNK,44,,24,76,0,0,3.78,,25,,,,-17.2,-172,,,10,5,364,-341.666666666667,16.9,,2.3075,,15420,4.18808437371494
SNL/MSU/DOE,Biax-CH2-UP2[(±45/0/±45)]S,45/-45/0/45/-45/-45/45/0/-45/45,PE,UNK,UNK,44,,24,76,0,0,3.78,,25,,,,-13.8,-138,,,10,20,364,-341.666666666667,16.9,,2.3075,,871785,5.94040939224157
SNL/MSU/DOE,Biax-CH2-UP2[(±45/0/±45)]S,45/-45/0/45/-45/-45/45/0/-45/45,PE,UNK,UNK,44,,24,76,0,0,3.78,,25,,,,-17.2,-172,,,10,5,364,-341.666666666667,16.9,,2.3075,,14149,4.15072574658619
SNL/MSU/DOE,Biax-CH2-UP2[(±45/0/±45)]S,45/-45/0/45/-45/-45/45/0/-45/45,PE,UNK,UNK,44,,24,76,0,0,3.78,,25,,,,-15.5,-155,,,10,10,364,-341.666666666667,16.9,,2.3075,,166026,5.22017610474087
SNL/MSU/DOE,Biax-CH2-UP2[(±45/0/±45)]S,45/-45/0/45/-45/-45/45/0/-45/45,PE,UNK,UNK,44,,24,76,0,0,3.78,,25,,,,-15.5,-155,,,10,15,364,-341.666666666667,16.9,,2.3075,,83700,4.92272545799326
SNL/MSU/DOE,Biax-CH3-UP2[(±45/0/±45)]S,45/-45/0/45/-45/-45/45/0/-45/45,PE,UNK,UNK,42,,24,76,0,0,4.19,,25,,,,-20.7,-207,,,10,2,336.333333333333,-318,16.6333333333333,,2.76666666666667,,238,2.37657695705651
SNL/MSU/DOE,Biax-CH3-UP2[(±45/0/±45)]S,45/-45/0/45/-45/-45/45/0/-45/45,PE,UNK,UNK,42,,24,76,0,0,4.19,,25,,,,-20.7,-207,,,10,2,336.333333333333,-318,16.6333333333333,,2.76666666666667,,159,2.20139712432045
SNL/MSU/DOE,Biax-CH3-UP2[(±45/0/±45)]S,45/-45/0/45/-45/-45/45/0/-45/45,PE,UNK,UNK,42,,24,76,0,0,4.19,,25,,,,-17.2,-172,,,10,5,336.333333333333,-318,16.6333333333333,,2.76666666666667,,1331,3.12417805547468
SNL/MSU/DOE,Biax-CH3-UP2[(±45/0/±45)]S,45/-45/0/45/-45/-45/45/0/-45/45,PE,UNK,UNK,42,,24,76,0,0,4.19,,25,,,,-17.2,-172,,,10,4,336.333333333333,-318,16.6333333333333,,2.76666666666667,,760,2.88081359228079
SNL/MSU/DOE,Biax-CH3-UP2[(±45/0/±45)]S,45/-45/0/45/-45/-45/45/0/-45/45,PE,UNK,UNK,42,,24,76,0,0,4.19,,25,,,,-13.8,-138,,,10,5,336.333333333333,-318,16.6333333333333,,2.76666666666667,,23189,4.36528202057218
SNL/MSU/DOE,Biax-CH3-UP2[(±45/0/±45)]S,45/-45/0/45/-45/-45/45/0/-45/45,PE,UNK,UNK,42,,24,76,0,0,4.19,,25,,,,-13.8,-138,,,10,5,336.333333333333,-318,16.6333333333333,,2.76666666666667,,14301,4.15536640664671
SNL/MSU/DOE,Biax-CH3-UP2[(±45/0/±45)]S,45/-45/0/45/-45/-45/45/0/-45/45,PE,UNK,UNK,42,,24,76,0,0,4.19,,25,,,,-20.7,-207,,,10,2,336.333333333333,-318,16.6333333333333,,2.76666666666667,,264,2.42160392686983
SNL/MSU/DOE,Biax-CH3-UP2[(±45/0/±45)]S,45/-45/0/45/-45/-45/45/0/-45/45,PE,UNK,UNK,42,,24,76,0,0,4.19,,25,,,,-17.2,-172,,,10,4,336.333333333333,-318,16.6333333333333,,2.76666666666667,,982,2.99211148778695
SNL/MSU/DOE,Biax-CH3-UP2[(±45/0/±45)]S,45/-45/0/45/-45/-45/45/0/-45/45,PE,UNK,UNK,42,,24,76,0,0,4.19,,25,,,,-13.8,-138,,,10,10,336.333333333333,-318,16.6333333333333,,2.76666666666667,,27750,4.4432629874587
SNL/MSU/DOE,Biax-CH3-UP2[(±45/0/±45)]S,45/-45/0/45/-45/-45/45/0/-45/45,PE,UNK,UNK,42,,24,76,0,0,4.19,,25,,,,-12.1,-121,,,10,15,336.333333333333,-318,16.6333333333333,,2.76666666666667,,141901,5.15198545601386
SNL/MSU/DOE,Biax-CH3-UP2[(±45/0/±45)]S,45/-45/0/45/-45/-45/45/0/-45/45,PE,UNK,UNK,42,,24,76,0,0,4.19,,25,,,,-12.1,-121,,,10,15,336.333333333333,-318,16.6333333333333,,2.76666666666667,,81244,4.90979129748957
SNL/MSU/DOE,Biax-CH3-UP2[(±45/0/±45)]S,45/-45/0/45/-45/-45/45/0/-45/45,PE,UNK,UNK,42,,24,76,0,0,4.19,,25,,,,-12.1,-121,,,10,20,336.333333333333,-318,16.6333333333333,,2.76666666666667,,164715,5.21673315060022
SNL/MSU/DOE,Biax-CH3-UP2[(±45/0/±45)]S,45/-45/0/45/-45/-45/45/0/-45/45,PE,UNK,UNK,42,,24,76,0,0,4.19,,25,,,,241,24.1,2.23,0.223,0.1,2,336.333333333333,-318,16.6333333333333,,2.76666666666667,,173,2.2380461031288
SNL/MSU/DOE,Biax-CH3-UP2[(±45/0/±45)]S,45/-45/0/45/-45/-45/45/0/-45/45,PE,UNK,UNK,42,,24,76,0,0,4.19,,25,,,,241,24.1,2.85,0.285,0.1,2,336.333333333333,-318,16.6333333333333,,2.76666666666667,,174,2.2405492482826
SNL/MSU/DOE,Biax-CH3-UP2[(±45/0/±45)]S,45/-45/0/45/-45/-45/45/0/-45/45,PE,UNK,UNK,42,,24,76,0,0,4.19,,25,,,,241,24.1,2.26,0.226,0.1,2,336.333333333333,-318,16.6333333333333,,2.76666666666667,,134,2.12710479836481
SNL/MSU/DOE,Biax-CH3-UP2[(±45/0/±45)]S,45/-45/0/45/-45/-45/45/0/-45/45,PE,UNK,UNK,42,,24,76,0,0,4.19,,25,,,,207,20.7,1.59,0.159,0.1,2,336.333333333333,-318,16.6333333333333,,2.76666666666667,,1166,3.066698550423
SNL/MSU/DOE,Biax-CH3-UP2[(±45/0/±45)]S,45/-45/0/45/-45/-45/45/0/-45/45,PE,UNK,UNK,42,,24,76,0,0,4.19,,25,,,,207,20.7,1.69,0.169,0.1,2,336.333333333333,-318,16.6333333333333,,2.76666666666667,,1270,3.10380372095596
SNL/MSU/DOE,Biax-CH3-UP2[(±45/0/±45)]S,45/-45/0/45/-45/-45/45/0/-45/45,PE,UNK,UNK,42,,24,76,0,0,4.19,,25,,,,207,20.7,1.82,0.182,0.1,2,336.333333333333,-318,16.6333333333333,,2.76666666666667,,814,2.9106244048892
SNL/MSU/DOE,Biax-CH3-UP2[(±45/0/±45)]S,45/-45/0/45/-45/-45/45/0/-45/45,PE,UNK,UNK,42,,24,76,0,0,4.19,,25,,,,172,17.2,1.19,0.119,0.1,5,336.333333333333,-318,16.6333333333333,,2.76666666666667,,8478,3.9282934122322
SNL/MSU/DOE,Biax-CH3-UP2[(±45/0/±45)]S,45/-45/0/45/-45/-45/45/0/-45/45,PE,UNK,UNK,42,,24,76,0,0,4.19,,25,,,,172,17.2,1.35,0.135,0.1,4,336.333333333333,-318,16.6333333333333,,2.76666666666667,,12387,4.09296613759437
SNL/MSU/DOE,Biax-CH3-UP2[(±45/0/±45)]S,45/-45/0/45/-45/-45/45/0/-45/45,PE,UNK,UNK,42,,24,76,0,0,4.19,,25,,,,172,17.2,1.25,0.125,0.1,5,336.333333333333,-318,16.6333333333333,,2.76666666666667,,14410,4.15866398081399
SNL/MSU/DOE,Biax-CH3-UP2[(±45/0/±45)]S,45/-45/0/45/-45/-45/45/0/-45/45,PE,UNK,UNK,42,,24,76,0,0,4.19,,25,,,,138,13.8,0.95,0.095,0.1,10,336.333333333333,-318,16.6333333333333,,2.76666666666667,,282621,5.45120442872725
SNL/MSU/DOE,Biax-CH3-UP2[(±45/0/±45)]S,45/-45/0/45/-45/-45/45/0/-45/45,PE,UNK,UNK,42,,24,76,0,0,4.19,,25,,,,138,13.8,1.04,0.104,0.1,5,336.333333333333,-318,16.6333333333333,,2.76666666666667,,200174,5.30140766759976
SNL/MSU/DOE,Biax-CH3-UP2[(±45/0/±45)]S,45/-45/0/45/-45/-45/45/0/-45/45,PE,UNK,UNK,42,,24,76,0,0,4.19,,25,,,,138,13.8,0.91,0.091,0.1,10,336.333333333333,-318,16.6333333333333,,2.76666666666667,,429020,5.63247753854178
SNL/MSU/DOE,Biax-CH4-UP2[(±45)4]S,45/-45/45/-45/45/-45/45/-45/-45/45/-45/45/-45/45/-45/45,PE,UNK,UNK,40,,0,100,0,0,2.92,,25,,,,-12.4,-124,-0.109,-1.09,10,2,155.333333333333,-172.333333333333,11.2,,6,-1.51333333333333,144,2.15836249209525
SNL/MSU/DOE,Biax-CH4-UP2[(±45)4]S,45/-45/45/-45/45/-45/45/-45/-45/45/-45/45/-45/45/-45/45,PE,UNK,UNK,40,,0,100,0,0,2.92,,25,,,,-12.4,-124,-0.109,-1.09,10,1,155.333333333333,-172.333333333333,11.2,,6,-1.51333333333333,188,2.27415784926368
SNL/MSU/DOE,Biax-CH4-UP2[(±45)4]S,45/-45/45/-45/45/-45/45/-45/-45/45/-45/45/-45/45/-45/45,PE,UNK,UNK,40,,0,100,0,0,2.92,,25,,,,-12.4,-124,-0.109,-1.09,10,1,155.333333333333,-172.333333333333,11.2,,6,-1.51333333333333,256,2.40823996531185
SNL/MSU/DOE,Biax-CH4-UP2[(±45)4]S,45/-45/45/-45/45/-45/45/-45/-45/45/-45/45/-45/45/-45/45,PE,UNK,UNK,40,,0,100,0,0,2.92,,25,,,,-10.3,-103,-0.09,-0.9,10,2,155.333333333333,-172.333333333333,11.2,,6,-1.51333333333333,1313,3.11826472608948
SNL/MSU/DOE,Biax-CH4-UP2[(±45)4]S,45/-45/45/-45/45/-45/45/-45/-45/45/-45/45/-45/45/-45/45,PE,UNK,UNK,40,,0,100,0,0,2.92,,25,,,,-10.3,-103,-0.09,-0.9,10,2,155.333333333333,-172.333333333333,11.2,,6,-1.51333333333333,1883,3.27485032001667
SNL/MSU/DOE,Biax-CH4-UP2[(±45)4]S,45/-45/45/-45/45/-45/45/-45/-45/45/-45/45/-45/45/-45/45,PE,UNK,UNK,40,,0,100,0,0,2.92,,25,,,,-10.3,-103,-0.09,-0.9,10,2,155.333333333333,-172.333333333333,11.2,,6,-1.51333333333333,873,2.94101424370557
SNL/MSU/DOE,Biax-CH4-UP2[(±45)4]S,45/-45/45/-45/45/-45/45/-45/-45/45/-45/45/-45/45/-45/45,PE,UNK,UNK,40,,0,100,0,0,2.92,,25,,,,-8.6,-86,-0.075,-0.75,10,5,155.333333333333,-172.333333333333,11.2,,6,-1.51333333333333,21748,4.33741932432967
SNL/MSU/DOE,Biax-CH4-UP2[(±45)4]S,45/-45/45/-45/45/-45/45/-45/-45/45/-45/45/-45/45/-45/45,PE,UNK,UNK,40,,0,100,0,0,2.92,,25,,,,-8.6,-86,-0.075,-0.75,10,5,155.333333333333,-172.333333333333,11.2,,6,-1.51333333333333,13364,4.12593646696609
SNL/MSU/DOE,Biax-CH4-UP2[(±45)4]S,45/-45/45/-45/45/-45/45/-45/-45/45/-45/45/-45/45/-45/45,PE,UNK,UNK,40,,0,100,0,0,2.92,,25,,,,-8.6,-86,-0.075,-0.75,10,4,155.333333333333,-172.333333333333,11.2,,6,-1.51333333333333,11200,4.04921802267018
SNL/MSU/DOE,Biax-CH4-UP2[(±45)4]S,45/-45/45/-45/45/-45/45/-45/-45/45/-45/45/-45/45/-45/45,PE,UNK,UNK,40,,0,100,0,0,2.92,,25,,,,-6.9,-69,-0.061,-0.61,10,15,155.333333333333,-172.333333333333,11.2,,6,-1.51333333333333,206018,5.31390516677285
SNL/MSU/DOE,Biax-CH4-UP2[(±45)4]S,45/-45/45/-45/45/-45/45/-45/-45/45/-45/45/-45/45/-45/45,PE,UNK,UNK,40,,0,100,0,0,2.92,,25,,,,-6.9,-69,-0.061,-0.61,10,10,155.333333333333,-172.333333333333,11.2,,6,-1.51333333333333,564767,5.75186931244778
SNL/MSU/DOE,Biax-CH4-UP2[(±45)4]S,45/-45/45/-45/45/-45/45/-45/-45/45/-45/45/-45/45/-45/45,PE,UNK,UNK,40,,0,100,0,0,2.92,,25,,,,-6.9,-69,-0.061,-0.61,10,15,155.333333333333,-172.333333333333,11.2,,6,-1.51333333333333,485632,5.68630729620051
SNL/MSU/DOE,Biax-CH4-UP2[(±45)4]S,45/-45/45/-45/45/-45/45/-45/-45/45/-45/45/-45/45/-45/45,PE,UNK,UNK,40,,0,100,0,0,2.92,,25,,,,103,10.3,1.7,0.17,0.1,2,155.333333333333,-172.333333333333,11.2,,6,-1.51333333333333,198,2.29666519026153
SNL/MSU/DOE,Biax-CH4-UP2[(±45)4]S,45/-45/45/-45/45/-45/45/-45/-45/45/-45/45/-45/45/-45/45,PE,UNK,UNK,40,,0,100,0,0,2.92,,25,,,,103,10.3,1.8,0.18,0.1,2,155.333333333333,-172.333333333333,11.2,,6,-1.51333333333333,287,2.45788189673399
SNL/MSU/DOE,Biax-CH4-UP2[(±45)4]S,45/-45/45/-45/45/-45/45/-45/-45/45/-45/45/-45/45/-45/45,PE,UNK,UNK,40,,0,100,0,0,2.92,,25,,,,103,10.3,1.4,0.14,0.1,2,155.333333333333,-172.333333333333,11.2,,6,-1.51333333333333,314,2.49692964807322
SNL/MSU/DOE,Biax-CH4-UP2[(±45)4]S,45/-45/45/-45/45/-45/45/-45/-45/45/-45/45/-45/45/-45/45,PE,UNK,UNK,40,,0,100,0,0,2.92,,25,,,,86,8.6,1.38,0.138,0.1,4,155.333333333333,-172.333333333333,11.2,,6,-1.51333333333333,1319,3.12024479554637
SNL/MSU/DOE,Biax-CH4-UP2[(±45)4]S,45/-45/45/-45/45/-45/45/-45/-45/45/-45/45/-45/45/-45/45,PE,UNK,UNK,40,,0,100,0,0,2.92,,25,,,,86,8.6,0.99,0.099,0.1,2,155.333333333333,-172.333333333333,11.2,,6,-1.51333333333333,2311,3.36379994547911
SNL/MSU/DOE,Biax-CH4-UP2[(±45)4]S,45/-45/45/-45/45/-45/45/-45/-45/45/-45/45/-45/45/-45/45,PE,UNK,UNK,40,,0,100,0,0,2.92,,25,,,,86,8.6,1.24,0.124,0.1,4,155.333333333333,-172.333333333333,11.2,,6,-1.51333333333333,1186,3.07408468902824
