Repository: Luwen-Zhang/SNEnsemble

# Copyright Notification

## Composites

We reformat and merge fatigue testing records from SNL/MSU/DOE, OptiMat, UPWIND, and FACT databases into a single database with careful considerations, including filtering invalid entries, rename variables, fix improper calculations in the records, to obtain clean and consistent data to fit machine 
learning usages. We leave the original format ("2019_SNL_MSU_DOE_Composite-Materials-Database_Wind_29pt0.xlsx" and "Optidat UPWIND 28_3_2017.xls") in the folder. Any derived database should be directly based on the original files instead of our merged database. We are not responsible for the accuracy of the testing records.

File: data/composite_database_10082023.csv (part 13 of 36)
Data source,Material_Code,Sequence,Resin Type,Waveform,Control,Fiber Volume Fraction,Fiber Weight Fraction,Fiber Weight Fraction (0-deg),Fiber Weight Fraction (45-deg),Fiber Weight Fraction (90-deg),Fiber Weight Fraction (Other Dir.),Thickness,Tab Thickness,Width,Length,Load Length,Area,Maximum Stress,Minimum Stress,Maximum Strain,Minimum Strain,R-value,Frequency,Ultimate Tensile Stress,Ultimate Compressive Stress,Tensile Modulus,Compressive Modulus,Ultimate Tensile Strain,Ultimate Compressive Strain,Cycles to Failure,log10(Cycles to Failure)
SNL/MSU/DOE,Triax-AA-UP2[(±45/0)3/(0/±45)2],45/-45/0/45/-45/0/45/-45/0/0/45/-45/0/45/-45,PE,UNK,UNK,31.0,,48.0,52.0,0.0,0.0,4.37,,50.0,,,,-20.7,-207.0,-0.098,-0.98,10.0,2.0,509.7640449438202,-312.8817204301075,21.75694444444444,18.99166666666667,2.416164383561644,-1.55,483.0,2.683947130751512
SNL/MSU/DOE,Triax-AA-UP2[(±45/0)3/(0/±45)2],45/-45/0/45/-45/0/45/-45/0/0/45/-45/0/45/-45,PE,UNK,UNK,31.0,,48.0,52.0,0.0,0.0,4.37,,50.0,,,,-13.8,-138.0,-0.052,-0.52,10.0,5.0,509.7640449438202,-312.8817204301075,21.75694444444444,18.99166666666667,2.416164383561644,-1.55,39859.0,4.60052639873151
SNL/MSU/DOE,Triax-AA-UP2[(±45/0)3/(0/±45)2],45/-45/0/45/-45/0/45/-45/0/0/45/-45/0/45/-45,PE,UNK,UNK,31.0,,48.0,52.0,0.0,0.0,4.37,,25.0,,,,103.0,10.3,0.57,0.057,0.1,20.0,509.7640449438202,-312.8817204301075,21.75694444444444,18.99166666666667,2.416164383561644,-1.55,289500.0,5.461648568063455
SNL/MSU/DOE,Triax-AA-UP2[(±45/0)3/(0/±45)2],45/-45/0/45/-45/0/45/-45/0/0/45/-45/0/45/-45,PE,UNK,UNK,31.0,,48.0,52.0,0.0,0.0,4.37,,25.0,,,,103.0,10.3,0.62,0.062,0.1,25.0,509.7640449438202,-312.8817204301075,21.75694444444444,18.99166666666667,2.416164383561644,-1.55,252137.0,5.40163658116535
SNL/MSU/DOE,Triax-AA-UP2[(±45/0)3/(0/±45)2],45/-45/0/45/-45/0/45/-45/0/0/45/-45/0/45/-45,PE,UNK,UNK,31.0,,48.0,52.0,0.0,0.0,4.37,,50.0,,,,86.0,8.6,0.44,0.044,0.1,20.0,509.7640449438202,-312.8817204301075,21.75694444444444,18.99166666666667,2.416164383561644,-1.55,152641.0,5.183671202571363
SNL/MSU/DOE,Triax-AA-UP2[(±45/0)3/(0/±45)2],45/-45/0/45/-45/0/45/-45/0/0/45/-45/0/45/-45,PE,UNK,UNK,31.0,,48.0,52.0,0.0,0.0,4.37,,50.0,,,,138.0,13.8,0.68,0.068,0.1,5.0,509.7640449438202,-312.8817204301075,21.75694444444444,18.99166666666667,2.416164383561644,-1.55,7527.0,3.876621916034273
SNL/MSU/DOE,Triax-AA-UP2[(±45/0)3/(0/±45)2],45/-45/0/45/-45/0/45/-45/0/0/45/-45/0/45/-45,PE,UNK,UNK,31.0,,48.0,52.0,0.0,0.0,4.37,,50.0,,,,138.0,13.8,0.66,0.066,0.1,5.0,509.7640449438202,-312.8817204301075,21.75694444444444,18.99166666666667,2.416164383561644,-1.55,7294.0,3.862965758977762
SNL/MSU/DOE,Triax-AA-UP2[(±45/0)3/(0/±45)2],45/-45/0/45/-45/0/45/-45/0/0/45/-45/0/45/-45,PE,UNK,UNK,31.0,,48.0,52.0,0.0,0.0,4.37,,50.0,,,,-20.7,-207.0,-0.07,-0.7,10.0,2.0,509.7640449438202,-312.8817204301075,21.75694444444444,18.99166666666667,2.416164383561644,-1.55,508.0,2.705863712283919
SNL/MSU/DOE,Triax-AA-UP2[(±45/0)3/(0/±45)2],45/-45/0/45/-45/0/45/-45/0/0/45/-45/0/45/-45,PE,UNK,UNK,31.0,,48.0,52.0,0.0,0.0,4.37,,50.0,,,,-13.8,-138.0,-0.045,-0.45,10.0,5.0,509.7640449438202,-312.8817204301075,21.75694444444444,18.99166666666667,2.416164383561644,-1.55,45064.0,4.653829738227294
SNL/MSU/DOE,Triax-AA-UP2[(±45/0)3/(0/±45)2],45/-45/0/45/-45/0/45/-45/0/0/45/-45/0/45/-45,PE,UNK,UNK,31.0,,48.0,52.0,0.0,0.0,4.37,,25.0,,,,86.0,8.6,0.46,0.046,0.1,10.0,509.7640449438202,-312.8817204301075,21.75694444444444,18.99166666666667,2.416164383561644,-1.55,1097890.0,6.040558829379884
SNL/MSU/DOE,Triax-AA-UP2[(±45/0)3/(0/±45)2],45/-45/0/45/-45/0/45/-45/0/0/45/-45/0/45/-45,PE,UNK,UNK,31.0,,48.0,52.0,0.0,0.0,4.37,,25.0,,,,86.0,8.6,0.54,0.054,0.1,15.0,509.7640449438202,-312.8817204301075,21.75694444444444,18.99166666666667,2.416164383561644,-1.55,1110190.0,6.045397311120163
SNL/MSU/DOE,Triax-AA-UP2[(±45/0)3/(0/±45)2],45/-45/0/45/-45/0/45/-45/0/0/45/-45/0/45/-45,PE,UNK,UNK,31.0,,48.0,52.0,0.0,0.0,4.37,,25.0,,,,-20.7,-207.0,-0.108,-1.08,10.0,10.0,509.7640449438202,-312.8817204301075,21.75694444444444,18.99166666666667,2.416164383561644,-1.55,59130.0,4.771807878999105
SNL/MSU/DOE,Triax-AA-UP2[(±45/0)3/(0/±45)2],45/-45/0/45/-45/0/45/-45/0/0/45/-45/0/45/-45,PE,UNK,UNK,31.0,,48.0,52.0,0.0,0.0,4.37,,50.0,,,,-20.7,-207.0,-0.069,-0.69,10.0,2.0,509.7640449438202,-312.8817204301075,21.75694444444444,18.99166666666667,2.416164383561644,-1.55,446.0,2.649334858712142
SNL/MSU/DOE,Triax-AA-UP2[(±45/0)3/(0/±45)2],45/-45/0/45/-45/0/45/-45/0/0/45/-45/0/45/-45,PE,UNK,UNK,31.0,,48.0,52.0,0.0,0.0,4.37,,50.0,,,,-13.8,-138.0,-0.048,-0.48,10.0,5.0,509.7640449438202,-312.8817204301075,21.75694444444444,18.99166666666667,2.416164383561644,-1.55,45833.0,4.661178284929811
SNL/MSU/DOE,Triax-AA-UP2[(±45/0)3/(0/±45)2],45/-45/0/45/-45/0/45/-45/0/0/45/-45/0/45/-45,PE,UNK,UNK,31.0,,48.0,52.0,0.0,0.0,4.37,,50.0,,,,-17.2,-172.0,-0.066,-0.66,10.0,5.0,509.7640449438202,-312.8817204301075,21.75694444444444,18.99166666666667,2.416164383561644,-1.55,8338.0,3.921061890790279
SNL/MSU/DOE,Triax-AA-UP2[(±45/0)3/(0/±45)2],45/-45/0/45/-45/0/45/-45/0/0/45/-45/0/45/-45,PE,UNK,UNK,31.0,,48.0,52.0,0.0,0.0,4.37,,50.0,,,,-17.2,-172.0,-0.064,-0.64,10.0,10.0,509.7640449438202,-312.8817204301075,21.75694444444444,18.99166666666667,2.416164383561644,-1.55,5439.0,3.735519058815171
SNL/MSU/DOE,Triax-AA-UP2[(±45/0)3/(0/±45)2],45/-45/0/45/-45/0/45/-45/0/0/45/-45/0/45/-45,PE,UNK,UNK,31.0,,48.0,52.0,0.0,0.0,4.37,,25.0,,,,-19.0,-190.0,-0.105,-1.05,10.0,10.0,509.7640449438202,-312.8817204301075,21.75694444444444,18.99166666666667,2.416164383561644,-1.55,172910.0,5.237820110794065
SNL/MSU/DOE,Triax-AA-UP2[(±45/0)3/(0/±45)2],45/-45/0/45/-45/0/45/-45/0/0/45/-45/0/45/-45,PE,UNK,UNK,31.0,,48.0,52.0,0.0,0.0,4.37,,50.0,,,,-12.1,-121.0,-0.046,-0.46,10.0,10.0,509.7640449438202,-312.8817204301075,21.75694444444444,18.99166666666667,2.416164383561644,-1.55,1400699.0,6.146344818595041
SNL/MSU/DOE,Triax-AA-UP2[(±45/0)3/(0/±45)2],45/-45/0/45/-45/0/45/-45/0/0/45/-45/0/45/-45,PE,UNK,UNK,31.0,,48.0,52.0,0.0,0.0,4.37,,25.0,,,,86.0,8.6,0.46,0.046,0.1,20.0,509.7640449438202,-312.8817204301075,21.75694444444444,18.99166666666667,2.416164383561644,-1.55,1063690.0,6.026815076355795
SNL/MSU/DOE,Triax-AA-UP2[(±45/0)3/(0/±45)2],45/-45/0/45/-45/0/45/-45/0/0/45/-45/0/45/-45,PE,UNK,UNK,31.0,,48.0,52.0,0.0,0.0,4.37,,25.0,,,,-19.0,-190.0,-0.111,-1.11,10.0,25.0,509.7640449438202,-312.8817204301075,21.75694444444444,18.99166666666667,2.416164383561644,-1.55,240000.0,5.380211241711606
SNL/MSU/DOE,Triax-AA-UP2[(±45/0)3/(0/±45)2],45/-45/0/45/-45/0/45/-45/0/0/45/-45/0/45/-45,PE,UNK,UNK,31.0,,48.0,52.0,0.0,0.0,4.37,,50.0,,,,-12.1,-121.0,-0.048,-0.48,10.0,15.0,509.7640449438202,-312.8817204301075,21.75694444444444,18.99166666666667,2.416164383561644,-1.55,820290.0,5.913967417181484
SNL/MSU/DOE,Triax-AA-UP2[(±45/0)3/(0/±45)2],45/-45/0/45/-45/0/45/-45/0/0/45/-45/0/45/-45,PE,UNK,UNK,31.0,,48.0,52.0,0.0,0.0,4.37,,25.0,,,,172.0,17.2,1.04,0.104,0.1,10.0,509.7640449438202,-312.8817204301075,21.75694444444444,18.99166666666667,2.416164383561644,-1.55,17149.0,4.234238800347066
SNL/MSU/DOE,Triax-AA-UP2[(±45/0)3/(0/±45)2],45/-45/0/45/-45/0/45/-45/0/0/45/-45/0/45/-45,PE,UNK,UNK,31.0,,48.0,52.0,0.0,0.0,4.37,,50.0,,,,241.0,24.1,1.43,0.143,0.1,2.0,509.7640449438202,-312.8817204301075,21.75694444444444,18.99166666666667,2.416164383561644,-1.55,187.0,2.271841606536499
SNL/MSU/DOE,Triax-AA-UP2[(±45/0)3/(0/±45)2],45/-45/0/45/-45/0/45/-45/0/0/45/-45/0/45/-45,PE,UNK,UNK,31.0,,48.0,52.0,0.0,0.0,4.37,,50.0,,,,103.0,10.3,0.62,0.062,0.1,15.0,509.7640449438202,-312.8817204301075,21.75694444444444,18.99166666666667,2.416164383561644,-1.55,61628.0,4.789778073895567
SNL/MSU/DOE,Triax-AA-UP2[(±45/0)3/(0/±45)2],45/-45/0/45/-45/0/45/-45/0/0/45/-45/0/45/-45,PE,UNK,UNK,31.0,,48.0,52.0,0.0,0.0,4.37,,50.0,,,,172.0,17.2,0.72,0.072,0.1,10.0,509.7640449438202,-312.8817204301075,21.75694444444444,18.99166666666667,2.416164383561644,-1.55,2757.0,3.440436766105774
SNL/MSU/DOE,Triax-AA-UP2[(±45/0)3/(0/±45)2],45/-45/0/45/-45/0/45/-45/0/0/45/-45/0/45/-45,PE,UNK,UNK,31.0,,48.0,52.0,0.0,0.0,4.37,,50.0,,,,172.0,17.2,0.76,0.076,0.1,5.0,509.7640449438202,-312.8817204301075,21.75694444444444,18.99166666666667,2.416164383561644,-1.55,2700.0,3.431363764158987
SNL/MSU/DOE,Triax-AA-UP2[(±45/0)3/(0/±45)2],45/-45/0/45/-45/0/45/-45/0/0/45/-45/0/45/-45,PE,UNK,UNK,31.0,,48.0,52.0,0.0,0.0,4.37,,50.0,,,,138.0,13.8,0.63,0.063,0.1,5.0,509.7640449438202,-312.8817204301075,21.75694444444444,18.99166666666667,2.416164383561644,-1.55,9650.0,3.984527313343793
SNL/MSU/DOE,Triax-AA-UP2[(±45/0)3/(0/±45)2],45/-45/0/45/-45/0/45/-45/0/0/45/-45/0/45/-45,PE,UNK,UNK,31.0,,48.0,52.0,0.0,0.0,4.37,,50.0,,,,86.0,8.6,0.45,0.045,0.1,15.0,509.7640449438202,-312.8817204301075,21.75694444444444,18.99166666666667,2.416164383561644,-1.55,276248.0,5.441299142468342
SNL/MSU/DOE,Triax-AA-UP2[(±45/0)3/(0/±45)2],45/-45/0/45/-45/0/45/-45/0/0/45/-45/0/45/-45,PE,UNK,UNK,31.0,,48.0,52.0,0.0,0.0,4.37,,50.0,,,,241.0,24.1,1.15,0.115,0.1,2.0,509.7640449438202,-312.8817204301075,21.75694444444444,18.99166666666667,2.416164383561644,-1.55,237.0,2.374748346010104
SNL/MSU/DOE,Triax-AA-UP2[(±45/0)3/(0/±45)2],45/-45/0/45/-45/0/45/-45/0/0/45/-45/0/45/-45,PE,UNK,UNK,31.0,,48.0,52.0,0.0,0.0,4.37,,25.0,,,,-27.6,-276.0,-0.156,-1.56,10.0,1.0,509.7640449438202,-312.8817204301075,21.75694444444444,18.99166666666667,2.416164383561644,-1.55,380.0,2.57978359661681
SNL/MSU/DOE,Triax-AA-UP2[(±45/0)3/(0/±45)2],45/-45/0/45/-45/0/45/-45/0/0/45/-45/0/45/-45,PE,UNK,UNK,31.0,,48.0,52.0,0.0,0.0,4.37,,25.0,,,,-24.1,-241.0,-0.129,-1.29,10.0,5.0,509.7640449438202,-312.8817204301075,21.75694444444444,18.99166666666667,2.416164383561644,-1.55,11145.0,4.047080072816256
SNL/MSU/DOE,Triax-AA-UP2[(±45/0)3/(0/±45)2],45/-45/0/45/-45/0/45/-45/0/0/45/-45/0/45/-45,PE,UNK,UNK,31.0,,48.0,52.0,0.0,0.0,4.37,,50.0,,,,-17.2,-172.0,-0.064,-0.64,10.0,5.0,509.7640449438202,-312.8817204301075,21.75694444444444,18.99166666666667,2.416164383561644,-1.55,7345.0,3.865991800126275
SNL/MSU/DOE,Triax-AA-UP2[(±45/0)3/(0/±45)2],45/-45/0/45/-45/0/45/-45/0/0/45/-45/0/45/-45,PE,UNK,UNK,31.0,,48.0,52.0,0.0,0.0,4.37,,25.0,,,,207.0,-207.0,1.38,-1.38,-1.0,1.0,509.7640449438202,-312.8817204301075,21.75694444444444,18.99166666666667,2.416164383561644,-1.55,195.0,2.290034611362518
SNL/MSU/DOE,Triax-AA-UP2[(±45/0)3/(0/±45)2],45/-45/0/45/-45/0/45/-45/0/0/45/-45/0/45/-45,PE,UNK,UNK,31.0,,48.0,52.0,0.0,0.0,4.37,,25.0,,,,207.0,-207.0,1.22,-1.22,-1.0,1.0,509.7640449438202,-312.8817204301075,21.75694444444444,18.99166666666667,2.416164383561644,-1.55,191.0,2.281033367247728
SNL/MSU/DOE,Triax-AA-UP2[(±45/0)3/(0/±45)2],45/-45/0/45/-45/0/45/-45/0/0/45/-45/0/45/-45,PE,UNK,UNK,31.0,,48.0,52.0,0.0,0.0,4.37,,25.0,,,,190.0,-190.0,1.27,-1.27,-1.0,2.0,509.7640449438202,-312.8817204301075,21.75694444444444,18.99166666666667,2.416164383561644,-1.55,296.0,2.471291711058939
SNL/MSU/DOE,Triax-AA-UP2[(±45/0)3/(0/±45)2],45/-45/0/45/-45/0/45/-45/0/0/45/-45/0/45/-45,PE,UNK,UNK,31.0,,48.0,52.0,0.0,0.0,4.37,,25.0,,,,172.0,-172.0,1.07,-1.07,-1.0,1.0,509.7640449438202,-312.8817204301075,21.75694444444444,18.99166666666667,2.416164383561644,-1.55,509.0,2.706717782336759
SNL/MSU/DOE,Triax-AA-UP2[(±45/0)3/(0/±45)2],45/-45/0/45/-45/0/45/-45/0/0/45/-45/0/45/-45,PE,UNK,UNK,31.0,,48.0,52.0,0.0,0.0,4.37,,25.0,,,,172.0,-172.0,1.01,-1.01,-1.0,1.0,509.7640449438202,-312.8817204301075,21.75694444444444,18.99166666666667,2.416164383561644,-1.55,438.0,2.6414741105041
SNL/MSU/DOE,Triax-AA-UP2[(±45/0)3/(0/±45)2],45/-45/0/45/-45/0/45/-45/0/0/45/-45/0/45/-45,PE,UNK,UNK,31.0,,48.0,52.0,0.0,0.0,4.37,,25.0,,,,138.0,-138.0,0.78,-0.78,-1.0,1.0,509.7640449438202,-312.8817204301075,21.75694444444444,18.99166666666667,2.416164383561644,-1.55,1850.0,3.267171728403014
SNL/MSU/DOE,Triax-AA-UP2[(±45/0)3/(0/±45)2],45/-45/0/45/-45/0/45/-45/0/0/45/-45/0/45/-45,PE,UNK,UNK,31.0,,48.0,52.0,0.0,0.0,4.37,,25.0,,,,138.0,-138.0,0.86,-0.86,-1.0,1.0,509.7640449438202,-312.8817204301075,21.75694444444444,18.99166666666667,2.416164383561644,-1.55,2493.0,3.396722278503773
SNL/MSU/DOE,Triax-AA-UP2[(±45/0)3/(0/±45)2],45/-45/0/45/-45/0/45/-45/0/0/45/-45/0/45/-45,PE,UNK,UNK,31.0,,48.0,52.0,0.0,0.0,4.37,,25.0,,,,190.0,-190.0,1.4,-1.4,-1.0,1.0,509.7640449438202,-312.8817204301075,21.75694444444444,18.99166666666667,2.416164383561644,-1.55,232.0,2.3654879848909
SNL/MSU/DOE,Triax-AA-UP2[(±45/0)3/(0/±45)2],45/-45/0/45/-45/0/45/-45/0/0/45/-45/0/45/-45,PE,UNK,UNK,31.0,,48.0,52.0,0.0,0.0,4.37,,25.0,,,,138.0,-138.0,0.63,-0.63,-1.0,1.0,509.7640449438202,-312.8817204301075,21.75694444444444,18.99166666666667,2.416164383561644,-1.55,1897.0,3.278067330888663
SNL/MSU/DOE,Triax-AA-UP2[(±45/0)3/(0/±45)2],45/-45/0/45/-45/0/45/-45/0/0/45/-45/0/45/-45,PE,UNK,UNK,31.0,,48.0,52.0,0.0,0.0,4.37,,50.0,,,,138.0,-138.0,0.51,-0.51,-1.0,1.0,509.7640449438202,-312.8817204301075,21.75694444444444,18.99166666666667,2.416164383561644,-1.55,753.0,2.876794976200701
SNL/MSU/DOE,Triax-AA-UP2[(±45/0)3/(0/±45)2],45/-45/0/45/-45/0/45/-45/0/0/45/-45/0/45/-45,PE,UNK,UNK,31.0,,48.0,52.0,0.0,0.0,4.37,,50.0,,,,86.0,-86.0,0.28,-0.28,-1.0,1.0,509.7640449438202,-312.8817204301075,21.75694444444444,18.99166666666667,2.416164383561644,-1.55,33341.0,4.522978621525847
SNL/MSU/DOE,Triax-AA-UP2[(±45/0)3/(0/±45)2],45/-45/0/45/-45/0/45/-45/0/0/45/-45/0/45/-45,PE,UNK,UNK,31.0,,48.0,52.0,0.0,0.0,4.37,,50.0,,,,172.0,-172.0,0.71,-0.71,-1.0,1.0,509.7640449438202,-312.8817204301075,21.75694444444444,18.99166666666667,2.416164383561644,-1.55,160.0,2.204119982655925
SNL/MSU/DOE,Triax-AA-UP2[(±45/0)3/(0/±45)2],45/-45/0/45/-45/0/45/-45/0/0/45/-45/0/45/-45,PE,UNK,UNK,31.0,,48.0,52.0,0.0,0.0,4.37,,50.0,,,,172.0,-172.0,0.58,-0.58,-1.0,1.0,509.7640449438202,-312.8817204301075,21.75694444444444,18.99166666666667,2.416164383561644,-1.55,218.0,2.338456493604605
SNL/MSU/DOE,Triax-AA-UP2[(±45/0)3/(0/±45)2],45/-45/0/45/-45/0/45/-45/0/0/45/-45/0/45/-45,PE,UNK,UNK,31.0,,48.0,52.0,0.0,0.0,4.37,,50.0,,,,172.0,-172.0,0.55,-0.55,-1.0,1.0,509.7640449438202,-312.8817204301075,21.75694444444444,18.99166666666667,2.416164383561644,-1.55,176.0,2.24551266781415
SNL/MSU/DOE,Triax-AA-UP2[(±45/0)3/(0/±45)2],45/-45/0/45/-45/0/45/-45/0/0/45/-45/0/45/-45,PE,UNK,UNK,31.0,,48.0,52.0,0.0,0.0,4.37,,50.0,,,,138.0,-138.0,0.49,-0.49,-1.0,1.0,509.7640449438202,-312.8817204301075,21.75694444444444,18.99166666666667,2.416164383561644,-1.55,860.0,2.934498451243568
SNL/MSU/DOE,Triax-AA-UP2[(±45/0)3/(0/±45)2],45/-45/0/45/-45/0/45/-45/0/0/45/-45/0/45/-45,PE,UNK,UNK,31.0,,48.0,52.0,0.0,0.0,4.37,,50.0,,,,138.0,-138.0,0.5,-0.5,-1.0,1.0,509.7640449438202,-312.8817204301075,21.75694444444444,18.99166666666667,2.416164383561644,-1.55,891.0,2.949877704036875
SNL/MSU/DOE,Triax-AA-UP2[(±45/0)3/(0/±45)2],45/-45/0/45/-45/0/45/-45/0/0/45/-45/0/45/-45,PE,UNK,UNK,31.0,,48.0,52.0,0.0,0.0,4.37,,50.0,,,,103.0,-103.0,0.39,-0.39,-1.0,1.0,509.7640449438202,-312.8817204301075,21.75694444444444,18.99166666666667,2.416164383561644,-1.55,8513.0,3.930082633392371
SNL/MSU/DOE,Triax-AA-UP2[(±45/0)3/(0/±45)2],45/-45/0/45/-45/0/45/-45/0/0/45/-45/0/45/-45,PE,UNK,UNK,31.0,,48.0,52.0,0.0,0.0,4.37,,50.0,,,,103.0,-103.0,0.37,-0.37,-1.0,1.0,509.7640449438202,-312.8817204301075,21.75694444444444,18.99166666666667,2.416164383561644,-1.55,8262.0,3.917085190640567
SNL/MSU/DOE,Triax-AA-UP2[(±45/0)3/(0/±45)2],45/-45/0/45/-45/0/45/-45/0/0/45/-45/0/45/-45,PE,UNK,UNK,31.0,,48.0,52.0,0.0,0.0,4.37,,50.0,,,,86.0,-86.0,0.29,-0.29,-1.0,1.0,509.7640449438202,-312.8817204301075,21.75694444444444,18.99166666666667,2.416164383561644,-1.55,33347.0,4.523056769525441
SNL/MSU/DOE,Triax-AA-UP2[(±45/0)3/(0/±45)2],45/-45/0/45/-45/0/45/-45/0/0/45/-45/0/45/-45,PE,UNK,UNK,31.0,,48.0,52.0,0.0,0.0,4.37,,50.0,,,,103.0,-103.0,0.34,-0.34,-1.0,1.0,509.7640449438202,-312.8817204301075,21.75694444444444,18.99166666666667,2.416164383561644,-1.55,11756.0,4.070259577400575
SNL/MSU/DOE,Triax-AA-UP2[(±45/0)3/(0/±45)2],45/-45/0/45/-45/0/45/-45/0/0/45/-45/0/45/-45,PE,UNK,UNK,31.0,,48.0,52.0,0.0,0.0,4.37,,25.0,,,,207.0,-207.0,1.2,-1.2,-1.0,1.0,509.7640449438202,-312.8817204301075,21.75694444444444,18.99166666666667,2.416164383561644,-1.55,168.0,2.225309281725863
SNL/MSU/DOE,Triax-AA-UP2[(±45/0)3/(0/±45)2],45/-45/0/45/-45/0/45/-45/0/0/45/-45/0/45/-45,PE,UNK,UNK,31.0,,48.0,52.0,0.0,0.0,4.37,,25.0,,,,190.0,-190.0,1.17,-1.17,-1.0,1.0,509.7640449438202,-312.8817204301075,21.75694444444444,18.99166666666667,2.416164383561644,-1.55,208.0,2.318063334962762
SNL/MSU/DOE,Triax-AA-UP2[(±45/0)3/(0/±45)2],45/-45/0/45/-45/0/45/-45/0/0/45/-45/0/45/-45,PE,UNK,UNK,31.0,,48.0,52.0,0.0,0.0,4.37,,25.0,,,,172.0,-172.0,1.08,-1.08,-1.0,1.0,509.7640449438202,-312.8817204301075,21.75694444444444,18.99166666666667,2.416164383561644,-1.55,376.0,2.575187844927661
SNL/MSU/DOE,Triax-AA-UP2[(±45/0)3/(0/±45)2],45/-45/0/45/-45/0/45/-45/0/0/45/-45/0/45/-45,PE,UNK,UNK,31.0,,48.0,52.0,0.0,0.0,4.37,,25.0,,,,103.0,-103.0,0.58,-0.58,-1.0,1.0,509.7640449438202,-312.8817204301075,21.75694444444444,18.99166666666667,2.416164383561644,-1.55,25488.0,4.406335758457057
SNL/MSU/DOE,Triax-AA-UP2[(±45/0)3/(0/±45)2],45/-45/0/45/-45/0/45/-45/0/0/45/-45/0/45/-45,PE,UNK,UNK,31.0,,48.0,52.0,0.0,0.0,4.37,,25.0,,,,103.0,-103.0,0.57,-0.57,-1.0,1.0,509.7640449438202,-312.8817204301075,21.75694444444444,18.99166666666667,2.416164383561644,-1.55,21992.0,4.342264726835412
SNL/MSU/DOE,Triax-AA-UP2[(±45/0)3/(0/±45)2],45/-45/0/45/-45/0/45/-45/0/0/45/-45/0/45/-45,PE,UNK,UNK,31.0,,48.0,52.0,0.0,0.0,4.37,,50.0,,,,86.0,-86.0,0.32,-0.32,-1.0,2.0,509.7640449438202,-312.8817204301075,21.75694444444444,18.99166666666667,2.416164383561644,-1.55,56945.0,4.755455597287135
SNL/MSU/DOE,Triax-AA-UP2[(±45/0)3/(0/±45)2],45/-45/0/45/-45/0/45/-45/0/0/45/-45/0/45/-45,PE,UNK,UNK,31.0,,48.0,52.0,0.0,0.0,4.37,,25.0,,,,-19.0,-190.0,-0.123,-1.23,10.0,15.0,509.7640449438202,-312.8817204301075,21.75694444444444,18.99166666666667,2.416164383561644,-1.55,153542.0,5.18622719331985
SNL/MSU/DOE,Triax-AA-UP2[(±45/0)3/(0/±45)2],45/-45/0/45/-45/0/45/-45/0/0/45/-45/0/45/-45,PE,UNK,UNK,31.0,,48.0,52.0,0.0,0.0,4.37,,25.0,,,,86.0,-86.0,0.45,-0.45,-1.0,5.0,509.7640449438202,-312.8817204301075,21.75694444444444,18.99166666666667,2.416164383561644,-1.55,456549.0,5.65948739586285
SNL/MSU/DOE,Triax-AA-UP2[(±45/0)3/(0/±45)2],45/-45/0/45/-45/0/45/-45/0/0/45/-45/0/45/-45,PE,UNK,UNK,31.0,,48.0,52.0,0.0,0.0,4.37,,25.0,,,,86.0,-86.0,0.49,-0.49,-1.0,5.0,509.7640449438202,-312.8817204301075,21.75694444444444,18.99166666666667,2.416164383561644,-1.55,187649.0,5.273346254357206
SNL/MSU/DOE,Triax-AA-UP2[(±45/0)3/(0/±45)2],45/-45/0/45/-45/0/45/-45/0/0/45/-45/0/45/-45,PE,UNK,UNK,31.0,,48.0,52.0,0.0,0.0,4.37,,25.0,,,,86.0,-86.0,0.44,-0.44,-1.0,5.0,509.7640449438202,-312.8817204301075,21.75694444444444,18.99166666666667,2.416164383561644,-1.55,236152.0,5.373191628021064
SNL/MSU/DOE,Triax-AA-UP2[(±45/0)3/(0/±45)2],45/-45/0/45/-45/0/45/-45/0/0/45/-45/0/45/-45,PE,UNK,UNK,31.0,,48.0,52.0,0.0,0.0,4.37,,25.0,,,,103.0,-103.0,0.56,-0.56,-1.0,2.0,509.7640449438202,-312.8817204301075,21.75694444444444,18.99166666666667,2.416164383561644,-1.55,34956.0,4.543521730675292
SNL/MSU/DOE,Triax-AA3-UP2[(±45/0)3]S,45/-45/0/45/-45/0/45/-45/0/0/-45/45/0/-45/45/0/-45/45,PE,UNK,UNK,48.0,,48.0,52.0,0.0,0.0,3.45,,25.0,,,,241.0,24.1,0.91,0.091,0.1,4.0,478.0,-284.0,24.73333333333333,,2.3,,3572.0,3.552911450216509
SNL/MSU/DOE,Triax-AA3-UP2[(±45/0)3]S,45/-45/0/45/-45/0/45/-45/0/0/-45/45/0/-45/45/0/-45/45,PE,UNK,UNK,48.0,,48.0,52.0,0.0,0.0,3.45,,25.0,,,,241.0,24.1,0.94,0.094,0.1,4.0,478.0,-284.0,24.73333333333333,,2.3,,4447.0,3.648067129448935
SNL/MSU/DOE,Triax-AA3-UP2[(±45/0)3]S,45/-45/0/45/-45/0/45/-45/0/0/-45/45/0/-45/45/0/-45/45,PE,UNK,UNK,48.0,,48.0,52.0,0.0,0.0,3.45,,25.0,,,,241.0,24.1,1.06,0.106,0.1,4.0,478.0,-284.0,24.73333333333333,,2.3,,2986.0,3.475089803389007
SNL/MSU/DOE,Triax-AA3-UP2[(±45/0)3]S,45/-45/0/45/-45/0/45/-45/0/0/-45/45/0/-45/45/0/-45/45,PE,UNK,UNK,48.0,,48.0,52.0,0.0,0.0,3.45,,25.0,,,,172.0,17.2,0.81,0.081,0.1,8.0,478.0,-284.0,24.73333333333333,,2.3,,25183.0,4.401107465479456
SNL/MSU/DOE,Triax-AA3-UP2[(±45/0)3]S,45/-45/0/45/-45/0/45/-45/0/0/-45/45/0/-45/45/0/-45/45,PE,UNK,UNK,48.0,,48.0,52.0,0.0,0.0,3.45,,25.0,,,,172.0,17.2,0.57,0.057,0.1,8.0,478.0,-284.0,24.73333333333333,,2.3,,17683.0,4.247555946928155
SNL/MSU/DOE,Triax-AA3-UP2[(±45/0)3]S,45/-45/0/45/-45/0/45/-45/0/0/-45/45/0/-45/45/0/-45/45,PE,UNK,UNK,48.0,,48.0,52.0,0.0,0.0,3.45,,25.0,,,,172.0,17.2,0.81,0.081,0.1,8.0,478.0,-284.0,24.73333333333333,,2.3,,23753.0,4.375718468746792
SNL/MSU/DOE,Triax-AA3-UP2[(±45/0)3]S,45/-45/0/45/-45/0/45/-45/0/0/-45/45/0/-45/45/0/-45/45,PE,UNK,UNK,48.0,,48.0,52.0,0.0,0.0,3.45,,25.0,,,,310.0,31.0,1.39,0.139,0.1,2.0,478.0,-284.0,24.73333333333333,,2.3,,493.0,2.69284691927723
SNL/MSU/DOE,Triax-AA3-UP2[(±45/0)3]S,45/-45/0/45/-45/0/45/-45/0/0/-45/45/0/-45/45/0/-45/45,PE,UNK,UNK,48.0,,48.0,52.0,0.0,0.0,3.45,,25.0,,,,310.0,31.0,1.26,0.126,0.1,2.0,478.0,-284.0,24.73333333333333,,2.3,,626.0,2.79657433321043
SNL/MSU/DOE,Triax-AA3-UP2[(±45/0)3]S,45/-45/0/45/-45/0/45/-45/0/0/-45/45/0/-45/45/0/-45/45,PE,UNK,UNK,48.0,,48.0,52.0,0.0,0.0,3.45,,25.0,,,,310.0,31.0,1.23,0.123,0.1,2.0,478.0,-284.0,24.73333333333333,,2.3,,812.0,2.909556029241176
SNL/MSU/DOE,Triax-AA4-UP2[(±45/0)2]S,45/-45/0/45/-45/0/0/-45/45/0/-45/45,PE,UNK,UNK,38.0,,48.0,52.0,0.0,0.0,5.12,,25.0,,,,241.0,24.1,1.36,0.136,0.1,2.0,376.5,-449.3333333333333,21.45,,2.035,,1203.0,3.080265627339845
SNL/MSU/DOE,Triax-AA4-UP2[(±45/0)2]S,45/-45/0/45/-45/0/0/-45/45/0/-45/45,PE,UNK,UNK,38.0,,48.0,52.0,0.0,0.0,5.12,,25.0,,,,241.0,24.1,1.19,0.119,0.1,2.0,376.5,-449.3333333333333,21.45,,2.035,,3002.0,3.477410687907251
SNL/MSU/DOE,Triax-AA4-UP2[(±45/0)2]S,45/-45/0/45/-45/0/0/-45/45/0/-45/45,PE,UNK,UNK,38.0,,48.0,52.0,0.0,0.0,5.12,,25.0,,,,241.0,24.1,1.42,0.142,0.1,2.0,376.5,-449.3333333333333,21.45,,2.035,,2752.0,3.439648429563474
SNL/MSU/DOE,Triax-AA4-UP2[(±45/0)2]S,45/-45/0/45/-45/0/0/-45/45/0/-45/45,PE,UNK,UNK,38.0,,48.0,52.0,0.0,0.0,5.12,,25.0,,,,207.0,20.7,1.08,0.108,0.1,4.0,376.5,-449.3333333333333,21.45,,2.035,,24288.0,4.385391754215386
SNL/MSU/DOE,Triax-AA4-UP2[(±45/0)2]S,45/-45/0/45/-45/0/0/-45/45/0/-45/45,PE,UNK,UNK,38.0,,48.0,52.0,0.0,0.0,5.12,,25.0,,,,207.0,20.7,1.15,0.115,0.1,4.0,376.5,-449.3333333333333,21.45,,2.035,,19180.0,4.282848602834645
SNL/MSU/DOE,Triax-AA4-UP2[(±45/0)2]S,45/-45/0/45/-45/0/0/-45/45/0/-45/45,PE,UNK,UNK,38.0,,48.0,52.0,0.0,0.0,5.12,,25.0,,,,207.0,20.7,1.26,0.126,0.1,4.0,376.5,-449.3333333333333,21.45,,2.035,,15966.0,4.203196124935032
SNL/MSU/DOE,Triax-AA4-UP2[(±45/0)2]S,45/-45/0/45/-45/0/0/-45/45/0/-45/45,PE,UNK,UNK,38.0,,48.0,52.0,0.0,0.0,5.12,,25.0,,,,172.0,17.2,0.9,0.09,0.1,5.0,376.5,-449.3333333333333,21.45,,2.035,,179566.0,5.254224108443563
SNL/MSU/DOE,Triax-AA4-UP2[(±45/0)2]S,45/-45/0/45/-45/0/0/-45/45/0/-45/45,PE,UNK,UNK,38.0,,48.0,52.0,0.0,0.0,5.12,,25.0,,,,172.0,17.2,,,0.1,5.0,376.5,-449.3333333333333,21.45,,2.035,,127836.0,5.106653173068903
SNL/MSU/DOE,MD-BB-UP2[±45/(0)2/+45]S,45/-45/0/0/45/45/0/0/-45/45,PE,UNK,UNK,43.0,,62.0,38.0,0.0,0.0,2.67,,25.0,,,,414.0,41.40000000000001,1.63,0.163,0.1,2.0,725.0,,24.85,,3.1475,,550.0,2.740362689494244
SNL/MSU/DOE,MD-BB-UP2[±45/(0)2/+45]S,45/-45/0/0/45/45/0/0/-45/45,PE,UNK,UNK,43.0,,62.0,38.0,0.0,0.0,2.67,,25.0,,,,414.0,41.40000000000001,1.74,0.174,0.1,2.0,725.0,,24.85,,3.1475,,673.0,2.828015064223977
SNL/MSU/DOE,MD-BB-UP2[±45/(0)2/+45]S,45/-45/0/0/45/45/0/0/-45/45,PE,UNK,UNK,43.0,,62.0,38.0,0.0,0.0,2.67,,25.0,,,,414.0,41.40000000000001,1.71,0.171,0.1,2.0,725.0,,24.85,,3.1475,,512.0,2.709269960975831
SNL/MSU/DOE,MD-BB-UP2[±45/(0)2/+45]S,45/-45/0/0/45/45/0/0/-45/45,PE,UNK,UNK,43.0,,62.0,38.0,0.0,0.0,2.67,,25.0,,,,345.0,34.5,1.23,0.123,0.1,5.0,725.0,,24.85,,3.1475,,1810.0,3.257678574869185
SNL/MSU/DOE,MD-BB-UP2[±45/(0)2/+45]S,45/-45/0/0/45/45/0/0/-45/45,PE,UNK,UNK,43.0,,62.0,38.0,0.0,0.0,2.67,,25.0,,,,345.0,34.5,1.26,0.126,0.1,5.0,725.0,,24.85,,3.1475,,2415.0,3.382917135087531
SNL/MSU/DOE,MD-BB-UP2[±45/(0)2/+45]S,45/-45/0/0/45/45/0/0/-45/45,PE,UNK,UNK,43.0,,62.0,38.0,0.0,0.0,2.67,,25.0,,,,345.0,34.5,1.45,0.145,0.1,5.0,725.0,,24.85,,3.1475,,2585.0,3.412460547429961
SNL/MSU/DOE,MD-BB-UP2[±45/(0)2/+45]S,45/-45/0/0/45/45/0/0/-45/45,PE,UNK,UNK,43.0,,62.0,38.0,0.0,0.0,2.67,,25.0,,,,276.0,27.6,1.09,0.109,0.1,10.0,725.0,,24.85,,3.1475,,18755.0,4.273117068486742
SNL/MSU/DOE,MD-BB-UP2[±45/(0)2/+45]S,45/-45/0/0/45/45/0/0/-45/45,PE,UNK,UNK,43.0,,62.0,38.0,0.0,0.0,2.67,,25.0,,,,276.0,27.6,1.14,0.114,0.1,10.0,725.0,,24.85,,3.1475,,12437.0,4.094715634328187
SNL/MSU/DOE,MD-BB-UP2[±45/(0)2/+45]S,45/-45/0/0/45/45/0/0/-45/45,PE,UNK,UNK,43.0,,62.0,38.0,0.0,0.0,2.67,,25.0,,,,276.0,27.6,1.2,0.12,0.1,10.0,725.0,,24.85,,3.1475,,11302.0,4.05315530296188
SNL/MSU/DOE,MD-BB-UP2[±45/(0)2/+45]S,45/-45/0/0/45/45/0/0/-45/45,PE,UNK,UNK,43.0,,62.0,38.0,0.0,0.0,2.67,,25.0,,,,207.0,20.7,0.85,0.085,0.1,15.0,725.0,,24.85,,3.1475,,494149.0,5.693857920828277
SNL/MSU/DOE,MD-BB-UP2[±45/(0)2/+45]S,45/-45/0/0/45/45/0/0/-45/45,PE,UNK,UNK,43.0,,62.0,38.0,0.0,0.0,2.67,,25.0,,,,207.0,20.7,0.8,0.08,0.1,15.0,725.0,,24.85,,3.1475,,197629.0,5.295850673125451
SNL/MSU/DOE,MD-BB-UP2[±45/(0)2/+45]S,45/-45/0/0/45/45/0/0/-45/45,PE,UNK,UNK,43.0,,62.0,38.0,0.0,0.0,2.67,,25.0,,,,207.0,20.7,0.81,0.081,0.1,15.0,725.0,,24.85,,3.1475,,390137.0,5.591217140093467
SNL/MSU/DOE,MD-BB-UP2[±45/(0)2/+45]S,45/-45/0/0/45/45/0/0/-45/45,PE,UNK,UNK,43.0,,62.0,38.0,0.0,0.0,2.67,,25.0,,,,241.0,24.1,1.12,0.112,0.1,15.0,725.0,,24.85,,3.1475,,66612.0,4.823552473379485
SNL/MSU/DOE,MD-BB-UP2[±45/(0)2/+45]S,45/-45/0/0/45/45/0/0/-45/45,PE,UNK,UNK,43.0,,62.0,38.0,0.0,0.0,2.67,,25.0,,,,241.0,24.1,1.02,0.102,0.1,15.0,725.0,,24.85,,3.1475,,47939.0,4.680688970477537
SNL/MSU/DOE,MD-BB-UP2[±45/(0)2/+45]S,45/-45/0/0/45/45/0/0/-45/45,PE,UNK,UNK,43.0,,62.0,38.0,0.0,0.0,2.67,,25.0,,,,241.0,24.1,1.09,0.109,0.1,15.0,725.0,,24.85,,3.1475,,84343.0,4.92604904439374
SNL/MSU/DOE,MD-BB-UP2[±45/(0)2/+45]S,45/-45/0/0/45/45/0/0/-45/45,PE,UNK,UNK,43.0,,62.0,38.0,0.0,0.0,2.67,,25.0,,,,193.0,19.3,0.78,0.078,0.1,20.0,725.0,,24.85,,3.1475,,1100000.0,6.041392685158225
SNL/MSU/DOE,MD-BB-UP2[±45/(0)2/+45]S,45/-45/0/0/45/45/0/0/-45/45,PE,UNK,UNK,43.0,,62.0,38.0,0.0,0.0,2.67,,25.0,,,,193.0,19.3,0.78,0.078,0.1,20.0,725.0,,24.85,,3.1475,,921400.0,5.964448207916661
SNL/MSU/DOE,MD-BB-UP2[±45/(0)2/+45]S,45/-45/0/0/45/45/0/0/-45/45,PE,UNK,UNK,43.0,,62.0,38.0,0.0,0.0,2.67,,25.0,,,,193.0,19.3,0.82,0.082,0.1,20.0,725.0,,24.85,,3.1475,,1320150.0,6.120623280047663
SNL/MSU/DOE,MD-BB-UP2[±45/(90)2/+45]S,45/-45/90/90/45/45/90/90/-45/45,PE,UNK,UNK,43.0,,0.0,38.0,62.0,0.0,2.67,,25.0,,,,193.0,19.3,0.84,0.084,0.1,15.0,105.3333333333333,-268.0,11.3,11.96666666666667,1.431666666666667,,707401.0,5.849665669408864
SNL/MSU/DOE,MD-CC-UP2[±45/(0)2/+45]S,45/-45/0/0/45/45/0/0/-45/45,PE,UNK,UNK,40.0,,55.0,45.0,0.0,0.0,2.44,,25.0,,,,345.0,34.5,1.63,0.163,0.1,2.0,560.6,-458.5,20.9,,2.74,,174.0,2.2405492482826
SNL/MSU/DOE,MD-CC-UP2[±45/(0)2/+45]S,45/-45/0/0/45/45/0/0/-45/45,PE,UNK,UNK,40.0,,55.0,45.0,0.0,0.0,2.44,,25.0,,,,345.0,34.5,1.84,0.184,0.1,2.0,560.6,-458.5,20.9,,2.74,,124.0,2.093421685162235
SNL/MSU/DOE,MD-CC-UP2[±45/(0)2/+45]S,45/-45/0/0/45/45/0/0/-45/45,PE,UNK,UNK,40.0,,55.0,45.0,0.0,0.0,2.44,,25.0,,,,345.0,34.5,1.79,0.179,0.1,2.0,560.6,-458.5,20.9,,2.74,,223.0,2.348304863048161
SNL/MSU/DOE,MD-CC-UP2[±45/(0)2/+45]S,45/-45/0/0/45/45/0/0/-45/45,PE,UNK,UNK,40.0,,55.0,45.0,0.0,0.0,2.44,,25.0,,,,276.0,27.6,1.55,0.155,0.1,4.0,560.6,-458.5,20.9,,2.74,,1787.0,3.252124552505644
SNL/MSU/DOE,MD-CC-UP2[±45/(0)2/+45]S,45/-45/0/0/45/45/0/0/-45/45,PE,UNK,UNK,40.0,,55.0,45.0,0.0,0.0,2.44,,25.0,,,,276.0,27.6,1.47,0.147,0.1,4.0,560.6,-458.5,20.9,,2.74,,2637.0,3.421110129793434
SNL/MSU/DOE,MD-CC-UP2[±45/(0)2/+45]S,45/-45/0/0/45/45/0/0/-45/45,PE,UNK,UNK,40.0,,55.0,45.0,0.0,0.0,2.44,,25.0,,,,276.0,27.6,1.3,0.13,0.1,4.0,560.6,-458.5,20.9,,2.74,,3029.0,3.481299273332856
SNL/MSU/DOE,MD-CC-UP2[±45/(0)2/+45]S,45/-45/0/0/45/45/0/0/-45/45,PE,UNK,UNK,40.0,,55.0,45.0,0.0,0.0,2.44,,25.0,,,,241.0,24.1,1.12,0.112,0.1,10.0,560.6,-458.5,20.9,,2.74,,8838.0,3.946353997226275
SNL/MSU/DOE,MD-CC-UP2[±45/(0)2/+45]S,45/-45/0/0/45/45/0/0/-45/45,PE,UNK,UNK,40.0,,55.0,45.0,0.0,0.0,2.44,,25.0,,,,241.0,24.1,1.14,0.114,0.1,10.0,560.6,-458.5,20.9,,2.74,,6956.0,3.842359573330675
SNL/MSU/DOE,MD-CC-UP2[±45/(0)2/+45]S,45/-45/0/0/45/45/0/0/-45/45,PE,UNK,UNK,40.0,,55.0,45.0,0.0,0.0,2.44,,25.0,,,,241.0,24.1,1.08,0.108,0.1,10.0,560.6,-458.5,20.9,,2.74,,12015.0,4.079723775139919
SNL/MSU/DOE,MD-CC-UP2[±45/(0)2/+45]S,45/-45/0/0/45/45/0/0/-45/45,PE,UNK,UNK,40.0,,55.0,45.0,0.0,0.0,2.44,,25.0,,,,207.0,20.7,0.99,0.099,0.1,15.0,560.6,-458.5,20.9,,2.74,,25203.0,4.401452239428341
SNL/MSU/DOE,MD-CC-UP2[±45/(0)2/+45]S,45/-45/0/0/45/45/0/0/-45/45,PE,UNK,UNK,40.0,,55.0,45.0,0.0,0.0,2.44,,25.0,,,,207.0,20.7,1.02,0.102,0.1,15.0,560.6,-458.5,20.9,,2.74,,48080.0,4.681964458994683
SNL/MSU/DOE,MD-CC-UP2[±45/(0)2/+45]S,45/-45/0/0/45/45/0/0/-45/45,PE,UNK,UNK,40.0,,55.0,45.0,0.0,0.0,2.44,,25.0,,,,207.0,20.7,1.05,0.105,0.1,15.0,560.6,-458.5,20.9,,2.74,,32670.0,4.514149134475438
SNL/MSU/DOE,MD-CC-UP2[±45/(0)2/+45]S,45/-45/0/0/45/45/0/0/-45/45,PE,UNK,UNK,40.0,,55.0,45.0,0.0,0.0,2.44,,25.0,,,,172.0,17.2,0.84,0.084,0.1,10.0,560.6,-458.5,20.9,,2.74,,228453.0,5.358796865499148
SNL/MSU/DOE,MD-CC-UP2[±45/(0)2/+45]S,45/-45/0/0/45/45/0/0/-45/45,PE,UNK,UNK,40.0,,55.0,45.0,0.0,0.0,2.44,,25.0,,,,172.0,17.2,0.74,0.074,0.1,15.0,560.6,-458.5,20.9,,2.74,,205864.0,5.313580406995391
SNL/MSU/DOE,MD-CC-UP2[±45/(0)2/+45]S,45/-45/0/0/45/45/0/0/-45/45,PE,UNK,UNK,40.0,,55.0,45.0,0.0,0.0,2.44,,25.0,,,,241.0,24.1,,,0.1,10.0,560.6,-458.5,20.9,,2.74,,27772.0,4.443607156584516
SNL/MSU/DOE,MD-CC-UP2[±45/(0)2/+45]S,45/-45/0/0/45/45/0/0/-45/45,PE,UNK,UNK,40.0,,55.0,45.0,0.0,0.0,2.44,,25.0,,,,207.0,20.7,,,0.1,10.0,560.6,-458.5,20.9,,2.74,,158287.0,5.199445248026586
SNL/MSU/DOE,MD-CC-UP2[±45/(0)2/+45]S,45/-45/0/0/45/45/0/0/-45/45,PE,UNK,UNK,40.0,,55.0,45.0,0.0,0.0,2.44,,25.0,,,,207.0,20.7,,,0.1,15.0,560.6,-458.5,20.9,,2.74,,133440.0,5.125286033293664
SNL/MSU/DOE,MD-CC-UP2[±45/(0)2/+45]S,45/-45/0/0/45/45/0/0/-45/45,PE,UNK,UNK,40.0,,55.0,45.0,0.0,0.0,2.44,,25.0,,,,207.0,20.7,,,0.1,15.0,560.6,-458.5,20.9,,2.74,,243962.0,5.387322185045573
SNL/MSU/DOE,MD-CC-UP2[±45/(0)2/+45]S,45/-45/0/0/45/45/0/0/-45/45,PE,UNK,UNK,40.0,,55.0,45.0,0.0,0.0,2.44,,25.0,,,,207.0,20.7,,,0.1,15.0,560.6,-458.5,20.9,,2.74,,531499.0,5.725502451747574
SNL/MSU/DOE,MD-CC-UP2[±45/(0)2/+45]S,45/-45/0/0/45/45/0/0/-45/45,PE,UNK,UNK,40.0,,55.0,45.0,0.0,0.0,2.44,,25.0,,,,207.0,20.7,1.0,0.1,0.1,15.0,560.6,-458.5,20.9,,2.74,,631495.0,5.800369916283264
SNL/MSU/DOE,MD-CC-UP2[±45/(0)2/+45]S,45/-45/0/0/45/45/0/0/-45/45,PE,UNK,UNK,40.0,,55.0,45.0,0.0,0.0,2.44,,25.0,,,,207.0,20.7,1.02,0.102,0.1,15.0,560.6,-458.5,20.9,,2.74,,486225.0,5.686837284994604
SNL/MSU/DOE,MD-CC-UP2[±45/(0)2/+45]S,45/-45/0/0/45/45/0/0/-45/45,PE,UNK,UNK,40.0,,55.0,45.0,0.0,0.0,2.44,,25.0,,,,276.0,27.6,,,0.1,10.0,560.6,-458.5,20.9,,2.74,,50289.0,4.701472999733079
SNL/MSU/DOE,MD-CC-UP2[±45/(0)2/+45]S,45/-45/0/0/45/45/0/0/-45/45,PE,UNK,UNK,40.0,,55.0,45.0,0.0,0.0,2.44,,25.0,,,,276.0,27.6,,,0.1,10.0,560.6,-458.5,20.9,,2.74,,30467.0,4.483829692568941
SNL/MSU/DOE,MD-CC-UP2[±45/(0)2/+45]S,45/-45/0/0/45/45/0/0/-45/45,PE,UNK,UNK,40.0,,55.0,45.0,0.0,0.0,2.44,,25.0,,,,276.0,27.6,,,0.1,10.0,560.6,-458.5,20.9,,2.74,,38977.0,4.590808409086762
SNL/MSU/DOE,MD-CC-UP2[±45/(0)2/+45]S,45/-45/0/0/45/45/0/0/-45/45,PE,UNK,UNK,40.0,,55.0,45.0,0.0,0.0,2.44,,25.0,,,,345.0,34.5,,,0.1,2.0,560.6,-458.5,20.9,,2.74,,2979.0,3.474070503215044
SNL/MSU/DOE,MD-CC-UP2[±45/(0)2/+45]S,45/-45/0/0/45/45/0/0/-45/45,PE,UNK,UNK,40.0,,55.0,45.0,0.0,0.0,2.44,,25.0,,,,345.0,34.5,,,0.1,2.0,560.6,-458.5,20.9,,2.74,,4476.0,3.650890077856312
SNL/MSU/DOE,MD-CC-UP2[±45/(0)2/+45]S,45/-45/0/0/45/45/0/0/-45/45,PE,UNK,UNK,40.0,,55.0,45.0,0.0,0.0,2.44,,25.0,,,,345.0,34.5,,,0.1,2.0,560.6,-458.5,20.9,,2.74,,4807.0,3.681874122128647
SNL/MSU/DOE,MD-CC2-UP2[±45/(0)3/+45]S,45/-45/0/0/0/45/45/0/0/0/-45/45,PE,UNK,UNK,46.0,,63.0,37.0,0.0,0.0,2.69,,25.0,,,,414.0,41.40000000000001,1.62,0.162,0.1,5.0,715.0,-527.0,26.96666666666667,,2.816666666666666,,4104.0,3.61320735210376
SNL/MSU/DOE,MD-CC2-UP2[±45/(0)3/+45]S,45/-45/0/0/0/45/45/0/0/0/-45/45,PE,UNK,UNK,46.0,,63.0,37.0,0.0,0.0,2.69,,25.0,,,,276.0,27.6,,,0.1,15.0,715.0,-527.0,26.96666666666667,,2.816666666666666,,168303.0,5.226091857341443
SNL/MSU/DOE,MD-CC2-UP2[±45/(0)3/+45]S,45/-45/0/0/0/45/45/0/0/0/-45/45,PE,UNK,UNK,46.0,,63.0,37.0,0.0,0.0,2.69,,25.0,,,,276.0,27.6,,,0.1,10.0,715.0,-527.0,26.96666666666667,,2.816666666666666,,132591.0,5.122514046067324
SNL/MSU/DOE,MD-CC2-UP2[±45/(0)3/+45]S,45/-45/0/0/0/45/45/0/0/0/-45/45,PE,UNK,UNK,46.0,,63.0,37.0,0.0,0.0,2.69,,25.0,,,,276.0,27.6,,,0.1,10.0,715.0,-527.0,26.96666666666667,,2.816666666666666,,176536.0,5.246833282002038
SNL/MSU/DOE,MD-CC2-UP2[±45/(0)3/+45]S,45/-45/0/0/0/45/45/0/0/0/-45/45,PE,UNK,UNK,46.0,,63.0,37.0,0.0,0.0,2.69,,25.0,,,,414.0,41.40000000000001,,,0.1,15.0,715.0,-527.0,26.96666666666667,,2.816666666666666,,2231.0,3.348499570283838
SNL/MSU/DOE,MD-CC2-UP2[±45/(0)3/+45]S,45/-45/0/0/0/45/45/0/0/0/-45/45,PE,UNK,UNK,46.0,,63.0,37.0,0.0,0.0,2.69,,25.0,,,,414.0,41.40000000000001,,,0.1,4.0,715.0,-527.0,26.96666666666667,,2.816666666666666,,2820.0,3.450249108319361
SNL/MSU/DOE,MD-CC2-UP2[±45/(0)3/+45]S,45/-45/0/0/0/45/45/0/0/0/-45/45,PE,UNK,UNK,46.0,,63.0,37.0,0.0,0.0,2.69,,25.0,,,,345.0,34.5,,,0.1,10.0,715.0,-527.0,26.96666666666667,,2.816666666666666,,21413.0,4.330677516998936
SNL/MSU/DOE,MD-CC2-UP2[±45/(0)3/+45]S,45/-45/0/0/0/45/45/0/0/0/-45/45,PE,UNK,UNK,46.0,,63.0,37.0,0.0,0.0,2.69,,25.0,,,,345.0,34.5,,,0.1,10.0,715.0,-527.0,26.96666666666667,,2.816666666666666,,16914.0,4.228246326255246
SNL/MSU/DOE,MD-CC2-UP2[±45/(0)3/+45]S,45/-45/0/0/0/45/45/0/0/0/-45/45,PE,UNK,UNK,46.0,,63.0,37.0,0.0,0.0,2.69,,25.0,,,,345.0,34.5,,,0.1,10.0,715.0,-527.0,26.96666666666667,,2.816666666666666,,21965.0,4.341731207601339
SNL/MSU/DOE,MD-CC2-UP2[±45/(0)3/+45]S,45/-45/0/0/0/45/45/0/0/0/-45/45,PE,UNK,UNK,46.0,,63.0,37.0,0.0,0.0,2.69,,25.0,,,,207.0,20.7,,,0.1,20.0,715.0,-527.0,26.96666666666667,,2.816666666666666,,1873767.0,6.272715586068585
SNL/MSU/DOE,MD-CC3-UP2[0/±45/(0)2/+45]S,0/45/-45/0/0/45/45/0/0/-45/45/0,PE,UNK,UNK,44.0,,63.0,37.0,0.0,0.0,2.74,,25.0,,,,414.0,41.40000000000001,,,0.1,5.0,682.3333333333334,-540.6666666666666,26.26666666666667,,2.593333333333333,,1324.0,3.121887985103681
SNL/MSU/DOE,MD-CC3-UP2[0/±45/(0)2/+45]S,0/45/-45/0/0/45/45/0/0/-45/45/0,PE,UNK,UNK,44.0,,63.0,37.0,0.0,0.0,2.74,,25.0,,,,414.0,41.40000000000001,,,0.1,5.0,682.3333333333334,-540.6666666666666,26.26666666666667,,2.593333333333333,,5122.0,3.709439574132411
SNL/MSU/DOE,MD-CC3-UP2[0/±45/(0)2/+45]S,0/45/-45/0/0/45/45/0/0/-45/45/0,PE,UNK,UNK,44.0,,63.0,37.0,0.0,0.0,2.74,,25.0,,,,414.0,41.40000000000001,,,0.1,5.0,682.3333333333334,-540.6666666666666,26.26666666666667,,2.593333333333333,,4241.0,3.62746827245971
SNL/MSU/DOE,MD-CC3-UP2[0/±45/(0)2/+45]S,0/45/-45/0/0/45/45/0/0/-45/45/0,PE,UNK,UNK,44.0,,63.0,37.0,0.0,0.0,2.74,,25.0,,,,276.0,27.6,,,0.1,10.0,682.3333333333334,-540.6666666666666,26.26666666666667,,2.593333333333333,,186787.0,5.27134664692229
SNL/MSU/DOE,MD-CC3-UP2[0/±45/(0)2/+45]S,0/45/-45/0/0/45/45/0/0/-45/45/0,PE,UNK,UNK,44.0,,63.0,37.0,0.0,0.0,2.74,,25.0,,,,276.0,27.6,,,0.1,10.0,682.3333333333334,-540.6666666666666,26.26666666666667,,2.593333333333333,,226915.0,5.355863205457035
SNL/MSU/DOE,MD-CC3-UP2[0/±45/(0)2/+45]S,0/45/-45/0/0/45/45/0/0/-45/45/0,PE,UNK,UNK,44.0,,63.0,37.0,0.0,0.0,2.74,,25.0,,,,276.0,27.6,,,0.1,10.0,682.3333333333334,-540.6666666666666,26.26666666666667,,2.593333333333333,,169059.0,5.228038295754229
SNL/MSU/DOE,MD-CC3-UP2[0/±45/(0)2/+45]S,0/45/-45/0/0/45/45/0/0/-45/45/0,PE,UNK,UNK,44.0,,63.0,37.0,0.0,0.0,2.74,,25.0,,,,414.0,41.40000000000001,,,0.1,5.0,682.3333333333334,-540.6666666666666,26.26666666666667,,2.593333333333333,,4469.0,3.650210354660359
SNL/MSU/DOE,MD-CC3-UP2[0/±45/(0)2/+45]S,0/45/-45/0/0/45/45/0/0/-45/45/0,PE,UNK,UNK,44.0,,63.0,37.0,0.0,0.0,2.74,,25.0,,,,345.0,34.5,,,0.1,5.0,682.3333333333334,-540.6666666666666,26.26666666666667,,2.593333333333333,,26235.0,4.418881068534358
SNL/MSU/DOE,MD-CC3-UP2[0/±45/(0)2/+45]S,0/45/-45/0/0/45/45/0/0/-45/45/0,PE,UNK,UNK,44.0,,63.0,37.0,0.0,0.0,2.74,,25.0,,,,345.0,34.5,,,0.1,5.0,682.3333333333334,-540.6666666666666,26.26666666666667,,2.593333333333333,,31512.0,4.498475967801085
SNL/MSU/DOE,MD-CC3-UP2[0/±45/(0)2/+45]S,0/45/-45/0/0/45/45/0/0/-45/45/0,PE,UNK,UNK,44.0,,63.0,37.0,0.0,0.0,2.74,,25.0,,,,345.0,34.5,,,0.1,5.0,682.3333333333334,-540.6666666666666,26.26666666666667,,2.593333333333333,,28465.0,4.454311188147567
SNL/MSU/DOE,MD-CC3-UP2[0/±45/(0)2/+45]S,0/45/-45/0/0/45/45/0/0/-45/45/0,PE,UNK,UNK,44.0,,63.0,37.0,0.0,0.0,2.74,,25.0,,,,241.0,24.1,,,0.1,15.0,682.3333333333334,-540.6666666666666,26.26666666666667,,2.593333333333333,,371472.0,5.569926084035286
SNL/MSU/DOE,MD-CC3-UP2[0/±45/(0)2/+45]S,0/45/-45/0/0/45/45/0/0/-45/45/0,PE,UNK,UNK,44.0,,63.0,37.0,0.0,0.0,2.74,,25.0,,,,241.0,24.1,,,0.1,20.0,682.3333333333334,-540.6666666666666,26.26666666666667,,2.593333333333333,,428636.0,5.632088643478502
SNL/MSU/DOE,MD-CC3-UP2[0/±45/(0)2/+45]S,0/45/-45/0/0/45/45/0/0/-45/45/0,PE,UNK,UNK,44.0,,63.0,37.0,0.0,0.0,2.74,,25.0,,,,207.0,20.7,,,0.1,15.0,682.3333333333334,-540.6666666666666,26.26666666666667,,2.593333333333333,,2016665.0,6.304633761011599
SNL/MSU/DOE,Biax-CH-UP2[(±45)3]S,45/-45/45/-45/45/-45/-45/45/-45/45/-45/45,PE,UNK,UNK,47.0,,0.0,100.0,0.0,0.0,3.86,,25.0,,,,103.0,10.3,0.97,0.097,0.1,2.0,143.25,-177.75,13.9,,1.45,-1.31,3591.0,3.555215405126073
SNL/MSU/DOE,Biax-CH-UP2[(±45)3]S,45/-45/45/-45/45/-45/-45/45/-45/45/-45/45,PE,UNK,UNK,47.0,,0.0,100.0,0.0,0.0,3.86,,25.0,,,,103.0,10.3,0.93,0.093,0.1,2.0,143.25,-177.75,13.9,,1.45,-1.31,1545.0,3.188928483760853
SNL/MSU/DOE,Biax-CH-UP2[(±45)3]S,45/-45/45/-45/45/-45/-45/45/-45/45/-45/45,PE,UNK,UNK,47.0,,0.0,100.0,0.0,0.0,3.86,,25.0,,,,86.0,8.6,0.64,0.064,0.1,5.0,143.25,-177.75,13.9,,1.45,-1.31,2886.0,3.460296326757475
SNL/MSU/DOE,Biax-CH-UP2[(±45)3]S,45/-45/45/-45/45/-45/-45/45/-45/45/-45/45,PE,UNK,UNK,47.0,,0.0,100.0,0.0,0.0,3.86,,25.0,,,,69.0,6.9,0.51,0.051,0.1,5.0,143.25,-177.75,13.9,,1.45,-1.31,37378.0,4.572616059691252
SNL/MSU/DOE,Biax-CH-UP2[(±45)3]S,45/-45/45/-45/45/-45/-45/45/-45/45/-45/45,PE,UNK,UNK,47.0,,0.0,100.0,0.0,0.0,3.86,,25.0,,,,103.0,10.3,0.94,0.094,0.1,2.0,143.25,-177.75,13.9,,1.45,-1.31,920.0,2.963787827345555
SNL/MSU/DOE,Biax-CH-UP2[(±45)3]S,45/-45/45/-45/45/-45/-45/45/-45/45/-45/45,PE,UNK,UNK,47.0,,0.0,100.0,0.0,0.0,3.86,,25.0,,,,86.0,8.6,0.91,0.091,0.1,4.0,143.25,-177.75,13.9,,1.45,-1.31,5340.0,3.727541257028557
SNL/MSU/DOE,Biax-CH-UP2[(±45)3]S,45/-45/45/-45/45/-45/-45/45/-45/45/-45/45,PE,UNK,UNK,47.0,,0.0,100.0,0.0,0.0,3.86,,25.0,,,,86.0,8.6,0.92,0.092,0.1,4.0,143.25,-177.75,13.9,,1.45,-1.31,4604.0,3.663135314957754
SNL/MSU/DOE,Biax-CH-UP2[(±45)3]S,45/-45/45/-45/45/-45/-45/45/-45/45/-45/45,PE,UNK,UNK,47.0,,0.0,100.0,0.0,0.0,3.86,,25.0,,,,69.0,6.9,0.59,0.059,0.1,5.0,143.25,-177.75,13.9,,1.45,-1.31,73763.0,4.867838571507486
SNL/MSU/DOE,Biax-CH-UP2[(±45)3]S,45/-45/45/-45/45/-45/-45/45/-45/45/-45/45,PE,UNK,UNK,47.0,,0.0,100.0,0.0,0.0,3.86,,25.0,,,,69.0,6.9,0.64,0.064,0.1,5.0,143.25,-177.75,13.9,,1.45,-1.31,28432.0,4.453807410461226
SNL/MSU/DOE,Biax-CH-UP2[(±45)3]S,45/-45/45/-45/45/-45/-45/45/-45/45/-45/45,PE,UNK,UNK,47.0,,0.0,100.0,0.0,0.0,3.86,,25.0,,,,62.0,6.2,0.51,0.051,0.1,10.0,143.25,-177.75,13.9,,1.45,-1.31,327862.0,5.515691083803689
SNL/MSU/DOE,Biax-CH-UP2[(±45)3]S,45/-45/45/-45/45/-45/-45/45/-45/45/-45/45,PE,UNK,UNK,47.0,,0.0,100.0,0.0,0.0,3.86,,25.0,,,,62.0,6.2,0.6,0.06,0.1,10.0,143.25,-177.75,13.9,,1.45,-1.31,250000.0,5.397940008672037
SNL/MSU/DOE,Biax-CH-UP2[(±45)3]S,45/-45/45/-45/45/-45/-45/45/-45/45/-45/45,PE,UNK,UNK,47.0,,0.0,100.0,0.0,0.0,3.86,,25.0,,,,62.0,6.2,0.55,0.055,0.1,10.0,143.25,-177.75,13.9,,1.45,-1.31,171332.0,5.233838484538868
SNL/MSU/DOE,Biax-CH-UP2[(±45)3]S,45/-45/45/-45/45/-45/-45/45/-45/45/-45/45,PE,UNK,UNK,47.0,,0.0,100.0,0.0,0.0,3.86,,25.0,,,,-12.4,-124.0,-0.091,-0.91,10.0,2.0,143.25,-177.75,13.9,,1.45,-1.31,433.0,2.636487896353366
SNL/MSU/DOE,Biax-CH-UP2[(±45)3]S,45/-45/45/-45/45/-45/-45/45/-45/45/-45/45,PE,UNK,UNK,47.0,,0.0,100.0,0.0,0.0,3.86,,25.0,,,,-12.4,-124.0,-0.091,-0.91,10.0,2.0,143.25,-177.75,13.9,,1.45,-1.31,870.0,2.939519252618619
SNL/MSU/DOE,Biax-CH-UP2[(±45)3]S,45/-45/45/-45/45/-45/-45/45/-45/45/-45/45,PE,UNK,UNK,47.0,,0.0,100.0,0.0,0.0,3.86,,25.0,,,,-8.6,-86.0,-0.063,-0.63,10.0,5.0,143.25,-177.75,13.9,,1.45,-1.31,61185.0,4.786644964372776
