Repository: Luwen-Zhang/SNEnsemble

# Copyright Notification

## Composites

We reformat and merge fatigue testing records from SNL/MSU/DOE, OptiMat, UPWIND, and FACT databases into a single database with careful considerations, including filtering invalid entries, rename variables, fix improper calculations in the records, to obtain clean and consistent data to fit machine 
learning usages. We leave the original format ("2019_SNL_MSU_DOE_Composite-Materials-Database_Wind_29pt0.xlsx" and "Optidat UPWIND 28_3_2017.xls") in the folder. Any derived database should be directly based on the original files instead of our merged database. We are not responsible for the accuracy of the testing records.

File: data/composite_database_10082023_snl_msu_doe.csv (part 13 of 23)
Data source,Material_Code,Sequence,Resin Type,Waveform,Control,Fibre Volume Fraction,Fibre Weight Fraction,Fibre Weight Fraction (0-deg),Fibre Weight Fraction (45-deg),Fibre Weight Fraction (90-deg),Fibre Weight Fraction (Other Dir.),Thickness,Tab Thickness,Width,Length,Load Length,Area,Maximum Stress,Minimum Stress,Maximum Strain,Minimum Strain,R-value,Frequency,Ultimate Tensile Stress,Ultimate Compressive Stress,Tensile Modulus,Compressive Modulus,Ultimate Tensile Strain,Ultimate Compressive Strain,Cycles to Failure,log10(Cycles to Failure)
SNL/MSU/DOE,Biax-CH4-UP2[(±45)4]S,45/-45/45/-45/45/-45/45/-45/-45/45/-45/45/-45/45/-45/45,PE,UNK,UNK,40,,0,100,0,0,2.92,,25,,,,69,6.9,0.82,0.082,0.1,10,155.333333333333,-172.333333333333,11.2,,6,-1.51333333333333,7072,3.84954225200502
SNL/MSU/DOE,Biax-CH4-UP2[(±45)4]S,45/-45/45/-45/45/-45/45/-45/-45/45/-45/45/-45/45/-45/45,PE,UNK,UNK,40,,0,100,0,0,2.92,,25,,,,69,6.9,0.79,0.079,0.1,10,155.333333333333,-172.333333333333,11.2,,6,-1.51333333333333,10172,4.00740635150367
SNL/MSU/DOE,Biax-CH4-UP2[(±45)4]S,45/-45/45/-45/45/-45/45/-45/-45/45/-45/45/-45/45/-45/45,PE,UNK,UNK,40,,0,100,0,0,2.92,,25,,,,69,6.9,0.64,0.064,0.1,10,155.333333333333,-172.333333333333,11.2,,6,-1.51333333333333,15843,4.19983742220816
SNL/MSU/DOE,Biax-CH4-UP2[(±45)4]S,45/-45/45/-45/45/-45/45/-45/-45/45/-45/45/-45/45/-45/45,PE,UNK,UNK,40,,0,100,0,0,2.92,,25,,,,52,5.2,0.52,0.052,0.1,20,155.333333333333,-172.333333333333,11.2,,6,-1.51333333333333,342135,5.5341975042621
SNL/MSU/DOE,Biax-CH4-UP2[(±45)4]S,45/-45/45/-45/45/-45/45/-45/-45/45/-45/45/-45/45/-45/45,PE,UNK,UNK,40,,0,100,0,0,2.92,,25,,,,52,5.2,0.47,0.047,0.1,20,155.333333333333,-172.333333333333,11.2,,6,-1.51333333333333,224519,5.35125309921907
SNL/MSU/DOE,Biax-CH4-UP2[(±45)4]S,45/-45/45/-45/45/-45/45/-45/-45/45/-45/45/-45/45/-45/45,PE,UNK,UNK,40,,0,100,0,0,2.92,,25,,,,52,5.2,0.47,0.047,0.1,20,155.333333333333,-172.333333333333,11.2,,6,-1.51333333333333,1136938,6.05573678219693
SNL/MSU/DOE,Biax-CH5-UP2[(±45)3]S,45/-45/45/-45/45/-45/-45/45/-45/45/-45/45,PE,UNK,UNK,28,,0,100,0,0,3.05,,25,,,,-8.6,-86,-0.101,-1.01,10,10,131.5,-217.533333333333,8.76666666666667,,4.06666666666667,-2.24,131302,5.11827134133966
SNL/MSU/DOE,Biax-CH5-UP2[(±45)3]S,45/-45/45/-45/45/-45/-45/45/-45/45/-45/45,PE,UNK,UNK,28,,0,100,0,0,3.05,,25,,,,-12.1,-121,-0.142,-1.42,10,2,131.5,-217.533333333333,8.76666666666667,,4.06666666666667,-2.24,1548,3.18977095634687
SNL/MSU/DOE,Biax-CH5-UP2[(±45)3]S,45/-45/45/-45/45/-45/-45/45/-45/45/-45/45,PE,UNK,UNK,28,,0,100,0,0,3.05,,25,,,,-12.1,-121,-0.142,-1.42,10,2,131.5,-217.533333333333,8.76666666666667,,4.06666666666667,-2.24,2777,3.44357587975026
SNL/MSU/DOE,Biax-CH5-UP2[(±45)3]S,45/-45/45/-45/45/-45/-45/45/-45/45/-45/45,PE,UNK,UNK,28,,0,100,0,0,3.05,,25,,,,-12.1,-121,-0.142,-1.42,10,2,131.5,-217.533333333333,8.76666666666667,,4.06666666666667,-2.24,2989,3.47552591503928
SNL/MSU/DOE,Biax-CH5-UP2[(±45)3]S,45/-45/45/-45/45/-45/-45/45/-45/45/-45/45,PE,UNK,UNK,28,,0,100,0,0,3.05,,25,,,,-10.3,-103,-0.121,-1.21,10,4,131.5,-217.533333333333,8.76666666666667,,4.06666666666667,-2.24,12027,4.08015731097019
SNL/MSU/DOE,Biax-CH5-UP2[(±45)3]S,45/-45/45/-45/45/-45/-45/45/-45/45/-45/45,PE,UNK,UNK,28,,0,100,0,0,3.05,,25,,,,-10.3,-103,-0.121,-1.21,10,5,131.5,-217.533333333333,8.76666666666667,,4.06666666666667,-2.24,9130,3.9604707775343
SNL/MSU/DOE,Biax-CH5-UP2[(±45)3]S,45/-45/45/-45/45/-45/-45/45/-45/45/-45/45,PE,UNK,UNK,28,,0,100,0,0,3.05,,25,,,,-10.3,-103,-0.121,-1.21,10,5,131.5,-217.533333333333,8.76666666666667,,4.06666666666667,-2.24,18621,4.27000300010506
SNL/MSU/DOE,Biax-CH5-UP2[(±45)3]S,45/-45/45/-45/45/-45/-45/45/-45/45/-45/45,PE,UNK,UNK,28,,0,100,0,0,3.05,,25,,,,-8.6,-86,-0.101,-1.01,10,15,131.5,-217.533333333333,8.76666666666667,,4.06666666666667,-2.24,329191,5.51744795319951
SNL/MSU/DOE,Biax-CH5-UP2[(±45)3]S,45/-45/45/-45/45/-45/-45/45/-45/45/-45/45,PE,UNK,UNK,28,,0,100,0,0,3.05,,25,,,,-8.6,-86,-0.101,-1.01,10,15,131.5,-217.533333333333,8.76666666666667,,4.06666666666667,-2.24,277202,5.44279635936629
SNL/MSU/DOE,Biax-CH5-UP2[(±45)3]S,45/-45/45/-45/45/-45/-45/45/-45/45/-45/45,PE,UNK,UNK,28,,0,100,0,0,3.05,,25,,,,86,8.6,1.7,0.17,0.1,2,131.5,-217.533333333333,8.76666666666667,,4.06666666666667,-2.24,1140,3.05690485133647
SNL/MSU/DOE,Biax-CH5-UP2[(±45)3]S,45/-45/45/-45/45/-45/-45/45/-45/45/-45/45,PE,UNK,UNK,28,,0,100,0,0,3.05,,25,,,,86,8.6,1.7,0.17,0.1,2,131.5,-217.533333333333,8.76666666666667,,4.06666666666667,-2.24,1310,3.11727129565576
SNL/MSU/DOE,Biax-CH5-UP2[(±45)3]S,45/-45/45/-45/45/-45/-45/45/-45/45/-45/45,PE,UNK,UNK,28,,0,100,0,0,3.05,,25,,,,86,8.6,1.69,0.169,0.1,2,131.5,-217.533333333333,8.76666666666667,,4.06666666666667,-2.24,749,2.87448181769947
SNL/MSU/DOE,Biax-CH5-UP2[(±45)3]S,45/-45/45/-45/45/-45/-45/45/-45/45/-45/45,PE,UNK,UNK,28,,0,100,0,0,3.05,,25,,,,69,6.9,0.95,0.095,0.1,4,131.5,-217.533333333333,8.76666666666667,,4.06666666666667,-2.24,11184,4.04859715840161
SNL/MSU/DOE,Biax-CH5-UP2[(±45)3]S,45/-45/45/-45/45/-45/-45/45/-45/45/-45/45,PE,UNK,UNK,28,,0,100,0,0,3.05,,25,,,,69,6.9,0.9,0.09,0.1,5,131.5,-217.533333333333,8.76666666666667,,4.06666666666667,-2.24,17929,4.25355606722012
SNL/MSU/DOE,Biax-CH5-UP2[(±45)3]S,45/-45/45/-45/45/-45/-45/45/-45/45/-45/45,PE,UNK,UNK,28,,0,100,0,0,3.05,,25,,,,69,6.9,0.9,0.09,0.1,4,131.5,-217.533333333333,8.76666666666667,,4.06666666666667,-2.24,14588,4.16399575464174
SNL/MSU/DOE,Biax-CH5-UP2[(±45)3]S,45/-45/45/-45/45/-45/-45/45/-45/45/-45/45,PE,UNK,UNK,28,,0,100,0,0,3.05,,25,,,,52,5.2,0.63,0.063,0.1,15,131.5,-217.533333333333,8.76666666666667,,4.06666666666667,-2.24,113426,5.0547126168344
SNL/MSU/DOE,Biax-CH5-UP2[(±45)3]S,45/-45/45/-45/45/-45/-45/45/-45/45/-45/45,PE,UNK,UNK,28,,0,100,0,0,3.05,,25,,,,52,5.2,0.63,0.063,0.1,12,131.5,-217.533333333333,8.76666666666667,,4.06666666666667,-2.24,282007,5.45025988854505
SNL/MSU/DOE,Biax-CH5-UP2[(±45)3]S,45/-45/45/-45/45/-45/-45/45/-45/45/-45/45,PE,UNK,UNK,28,,0,100,0,0,3.05,,25,,,,52,5.2,0.65,0.065,0.1,10,131.5,-217.533333333333,8.76666666666667,,4.06666666666667,-2.24,181712,5.25938360844011
SNL/MSU/DOE,Biax-CH6-UP2[±45/0/±45]S,45/-45/0/45/-45/-45/45/0/-45/45,PE,UNK,UNK,44,,39,61,0,0,2.26,,25,,,,-20.7,-207,,,10,5,501.666666666667,-407.333333333333,22.3333333333333,,3.16666666666667,,15707,4.19609324373752
SNL/MSU/DOE,Biax-CH6-UP2[±45/0/±45]S,45/-45/0/45/-45/-45/45/0/-45/45,PE,UNK,UNK,44,,39,61,0,0,2.26,,25,,,,-20.7,-207,,,10,10,501.666666666667,-407.333333333333,22.3333333333333,,3.16666666666667,,20605,4.31397261886061
SNL/MSU/DOE,Biax-CH6-UP2[±45/0/±45]S,45/-45/0/45/-45/-45/45/0/-45/45,PE,UNK,UNK,44,,39,61,0,0,2.26,,25,,,,-20.7,-207,,,10,5,501.666666666667,-407.333333333333,22.3333333333333,,3.16666666666667,,38711,4.58783439035467
SNL/MSU/DOE,Biax-CH6-UP2[±45/0/±45]S,45/-45/0/45/-45/-45/45/0/-45/45,PE,UNK,UNK,44,,39,61,0,0,2.26,,25,,,,-24.1,-241,,,10,4,501.666666666667,-407.333333333333,22.3333333333333,,3.16666666666667,,10088,4.00380507356503
SNL/MSU/DOE,Biax-CH6-UP2[±45/0/±45]S,45/-45/0/45/-45/-45/45/0/-45/45,PE,UNK,UNK,44,,39,61,0,0,2.26,,25,,,,-24.1,-241,,,10,4,501.666666666667,-407.333333333333,22.3333333333333,,3.16666666666667,,11950,4.07736790528416
SNL/MSU/DOE,Biax-CH6-UP2[±45/0/±45]S,45/-45/0/45/-45/-45/45/0/-45/45,PE,UNK,UNK,44,,39,61,0,0,2.26,,25,,,,-24.1,-241,,,10,4,501.666666666667,-407.333333333333,22.3333333333333,,3.16666666666667,,8842,3.94655051056986
SNL/MSU/DOE,Biax-CH6-UP2[±45/0/±45]S,45/-45/0/45/-45/-45/45/0/-45/45,PE,UNK,UNK,44,,39,61,0,0,2.26,,25,,,,-27.6,-276,,,10,2,501.666666666667,-407.333333333333,22.3333333333333,,3.16666666666667,,2727,3.43568513794163
SNL/MSU/DOE,Biax-CH6-UP2[±45/0/±45]S,45/-45/0/45/-45/-45/45/0/-45/45,PE,UNK,UNK,44,,39,61,0,0,2.26,,25,,,,-27.6,-276,,,10,2,501.666666666667,-407.333333333333,22.3333333333333,,3.16666666666667,,1373,3.13767053723676
SNL/MSU/DOE,Biax-CH6-UP2[±45/0/±45]S,45/-45/0/45/-45/-45/45/0/-45/45,PE,UNK,UNK,44,,39,61,0,0,2.26,,25,,,,-27.6,-276,,,10,2,501.666666666667,-407.333333333333,22.3333333333333,,3.16666666666667,,840,2.92427928606188
SNL/MSU/DOE,Biax-CH6-UP2[±45/0/±45]S,45/-45/0/45/-45/-45/45/0/-45/45,PE,UNK,UNK,44,,39,61,0,0,2.26,,25,,,,-17.2,-172,,,10,20,501.666666666667,-407.333333333333,22.3333333333333,,3.16666666666667,,880742,5.94484870706573
SNL/MSU/DOE,Biax-CH6-UP2[±45/0/±45]S,45/-45/0/45/-45/-45/45/0/-45/45,PE,UNK,UNK,44,,39,61,0,0,2.26,,25,,,,-17.2,-172,,,10,20,501.666666666667,-407.333333333333,22.3333333333333,,3.16666666666667,,1628900,6.21189442330099
SNL/MSU/DOE,Biax-CH6-UP2[±45/0/±45]S,45/-45/0/45/-45/-45/45/0/-45/45,PE,UNK,UNK,44,,39,61,0,0,2.26,,25,,,,345,34.5,2.11,0.211,0.1,2,501.666666666667,-407.333333333333,22.3333333333333,,3.16666666666667,,284,2.45331834004704
SNL/MSU/DOE,Biax-CH6-UP2[±45/0/±45]S,45/-45/0/45/-45/-45/45/0/-45/45,PE,UNK,UNK,44,,39,61,0,0,2.26,,25,,,,345,34.5,2.24,0.224,0.1,2,501.666666666667,-407.333333333333,22.3333333333333,,3.16666666666667,,189,2.27646180417324
SNL/MSU/DOE,Biax-CH6-UP2[±45/0/±45]S,45/-45/0/45/-45/-45/45/0/-45/45,PE,UNK,UNK,44,,39,61,0,0,2.26,,25,,,,345,34.5,2.04,0.204,0.1,2,501.666666666667,-407.333333333333,22.3333333333333,,3.16666666666667,,246,2.39093510710338
SNL/MSU/DOE,Biax-CH6-UP2[±45/0/±45]S,45/-45/0/45/-45/-45/45/0/-45/45,PE,UNK,UNK,44,,39,61,0,0,2.26,,25,,,,310,31,1.81,0.181,0.1,2,501.666666666667,-407.333333333333,22.3333333333333,,3.16666666666667,,561,2.74896286125616
SNL/MSU/DOE,Biax-CH6-UP2[±45/0/±45]S,45/-45/0/45/-45/-45/45/0/-45/45,PE,UNK,UNK,44,,39,61,0,0,2.26,,25,,,,310,31,1.76,0.176,0.1,2,501.666666666667,-407.333333333333,22.3333333333333,,3.16666666666667,,758,2.87966920563205
SNL/MSU/DOE,Biax-CH6-UP2[±45/0/±45]S,45/-45/0/45/-45/-45/45/0/-45/45,PE,UNK,UNK,44,,39,61,0,0,2.26,,25,,,,310,31,1.78,0.178,0.1,2,501.666666666667,-407.333333333333,22.3333333333333,,3.16666666666667,,619,2.79169064902012
SNL/MSU/DOE,Biax-CH6-UP2[±45/0/±45]S,45/-45/0/45/-45/-45/45/0/-45/45,PE,UNK,UNK,44,,39,61,0,0,2.26,,25,,,,276,27.6,1.64,0.164,0.1,4,501.666666666667,-407.333333333333,22.3333333333333,,3.16666666666667,,2224,3.34713478291002
SNL/MSU/DOE,Biax-CH6-UP2[±45/0/±45]S,45/-45/0/45/-45/-45/45/0/-45/45,PE,UNK,UNK,44,,39,61,0,0,2.26,,25,,,,276,27.6,1.6,0.16,0.1,4,501.666666666667,-407.333333333333,22.3333333333333,,3.16666666666667,,1490,3.17318626841227
SNL/MSU/DOE,Biax-CH6-UP2[±45/0/±45]S,45/-45/0/45/-45/-45/45/0/-45/45,PE,UNK,UNK,44,,39,61,0,0,2.26,,25,,,,276,27.6,1.41,0.141,0.1,4,501.666666666667,-407.333333333333,22.3333333333333,,3.16666666666667,,2153,3.33304402982349
SNL/MSU/DOE,Biax-CH6-UP2[±45/0/±45]S,45/-45/0/45/-45/-45/45/0/-45/45,PE,UNK,UNK,44,,39,61,0,0,2.26,,25,,,,241,24.1,1.3,0.13,0.1,5,501.666666666667,-407.333333333333,22.3333333333333,,3.16666666666667,,4278,3.63124078023551
SNL/MSU/DOE,Biax-CH6-UP2[±45/0/±45]S,45/-45/0/45/-45/-45/45/0/-45/45,PE,UNK,UNK,44,,39,61,0,0,2.26,,25,,,,241,24.1,1.29,0.129,0.1,10,501.666666666667,-407.333333333333,22.3333333333333,,3.16666666666667,,6877,3.83739902434202
SNL/MSU/DOE,Biax-CH6-UP2[±45/0/±45]S,45/-45/0/45/-45/-45/45/0/-45/45,PE,UNK,UNK,44,,39,61,0,0,2.26,,25,,,,207,20.7,1.04,0.104,0.1,10,501.666666666667,-407.333333333333,22.3333333333333,,3.16666666666667,,13309,4.12414542506165
SNL/MSU/DOE,Biax-CH6-UP2[±45/0/±45]S,45/-45/0/45/-45/-45/45/0/-45/45,PE,UNK,UNK,44,,39,61,0,0,2.26,,25,,,,207,20.7,1.04,0.104,0.1,5,501.666666666667,-407.333333333333,22.3333333333333,,3.16666666666667,,15150,4.18041263283832
SNL/MSU/DOE,Biax-CH6-UP2[±45/0/±45]S,45/-45/0/45/-45/-45/45/0/-45/45,PE,UNK,UNK,44,,39,61,0,0,2.26,,25,,,,207,20.7,1.06,0.106,0.1,5,501.666666666667,-407.333333333333,22.3333333333333,,3.16666666666667,,11807,4.07213956323974
SNL/MSU/DOE,Biax-CH6-UP2[±45/0/±45]S,45/-45/0/45/-45/-45/45/0/-45/45,PE,UNK,UNK,44,,39,61,0,0,2.26,,25,,,,172,17.2,0.87,0.087,0.1,5,501.666666666667,-407.333333333333,22.3333333333333,,3.16666666666667,,44634,4.64966580909203
SNL/MSU/DOE,Biax-CH6-UP2[±45/0/±45]S,45/-45/0/45/-45/-45/45/0/-45/45,PE,UNK,UNK,44,,39,61,0,0,2.26,,25,,,,172,17.2,0.86,0.086,0.1,10,501.666666666667,-407.333333333333,22.3333333333333,,3.16666666666667,,37335,4.57211615566428
SNL/MSU/DOE,Biax-CH6-UP2[±45/0/±45]S,45/-45/0/45/-45/-45/45/0/-45/45,PE,UNK,UNK,44,,39,61,0,0,2.26,,25,,,,138,13.8,0.67,0.067,0.1,10,501.666666666667,-407.333333333333,22.3333333333333,,3.16666666666667,,224743,5.35168617378139
SNL/MSU/DOE,Biax-CH6-UP2[±45/0/±45]S,45/-45/0/45/-45/-45/45/0/-45/45,PE,UNK,UNK,44,,39,61,0,0,2.26,,25,,,,138,13.8,0.69,0.069,0.1,10,501.666666666667,-407.333333333333,22.3333333333333,,3.16666666666667,,138170,5.14041375759107
SNL/MSU/DOE,Biax-CH6-UP2[±45/0/±45]S,45/-45/0/45/-45/-45/45/0/-45/45,PE,UNK,UNK,44,,39,61,0,0,2.26,,25,,,,121,12.1,0.59,0.059,0.1,20,501.666666666667,-407.333333333333,22.3333333333333,,3.16666666666667,,419563,5.62279718208505
SNL/MSU/DOE,Biax-CH7-UP2[(±45)2]S,45/-45/45/-45/-45/45/-45/45,PE,UNK,UNK,55,,0,100,0,0,3.86,,25,,,,-10.3,-103,,,10,2,112.5,-167.666666666667,16.1333333333333,,1.75,,1918,3.28284860283465
SNL/MSU/DOE,Biax-CH7-UP2[(±45)2]S,45/-45/45/-45/-45/45/-45/45,PE,UNK,UNK,55,,0,100,0,0,3.86,,25,,,,-10.3,-103,,,10,2,112.5,-167.666666666667,16.1333333333333,,1.75,,1763,3.24625231229932
SNL/MSU/DOE,Biax-CH7-UP2[(±45)2]S,45/-45/45/-45/-45/45/-45/45,PE,UNK,UNK,55,,0,100,0,0,3.86,,25,,,,-10.3,-103,,,10,2,112.5,-167.666666666667,16.1333333333333,,1.75,,3055,3.48501121457857
SNL/MSU/DOE,Biax-CH7-UP2[(±45)2]S,45/-45/45/-45/-45/45/-45/45,PE,UNK,UNK,55,,0,100,0,0,3.86,,25,,,,-8.6,-86,,,10,5,112.5,-167.666666666667,16.1333333333333,,1.75,,16492,4.21727332612932
SNL/MSU/DOE,Biax-CH7-UP2[(±45)2]S,45/-45/45/-45/-45/45/-45/45,PE,UNK,UNK,55,,0,100,0,0,3.86,,25,,,,-8.6,-86,,,10,5,112.5,-167.666666666667,16.1333333333333,,1.75,,20747,4.31695530694502
SNL/MSU/DOE,Biax-CH7-UP2[(±45)2]S,45/-45/45/-45/-45/45/-45/45,PE,UNK,UNK,55,,0,100,0,0,3.86,,25,,,,-8.6,-86,,,10,5,112.5,-167.666666666667,16.1333333333333,,1.75,,15719,4.1964249139492
SNL/MSU/DOE,Biax-CH7-UP2[(±45)2]S,45/-45/45/-45/-45/45/-45/45,PE,UNK,UNK,55,,0,100,0,0,3.86,,25,,,,-6.9,-69,,,10,20,112.5,-167.666666666667,16.1333333333333,,1.75,,96260,4.98344585734134
SNL/MSU/DOE,Biax-CH7-UP2[(±45)2]S,45/-45/45/-45/-45/45/-45/45,PE,UNK,UNK,55,,0,100,0,0,3.86,,25,,,,-6.9,-69,,,10,20,112.5,-167.666666666667,16.1333333333333,,1.75,,278521,5.44485794579445
SNL/MSU/DOE,Biax-CH7-UP2[(±45)2]S,45/-45/45/-45/-45/45/-45/45,PE,UNK,UNK,55,,0,100,0,0,3.86,,25,,,,-6.9,-69,,,10,15,112.5,-167.666666666667,16.1333333333333,,1.75,,167393,5.22373729281533
SNL/MSU/DOE,Biax-CH7-UP2[(±45)2]S,45/-45/45/-45/-45/45/-45/45,PE,UNK,UNK,55,,0,100,0,0,3.86,,25,,,,69,6.9,0.55,0.055,0.1,5,112.5,-167.666666666667,16.1333333333333,,1.75,,4943,3.69399061046078
SNL/MSU/DOE,Biax-CH7-UP2[(±45)2]S,45/-45/45/-45/-45/45/-45/45,PE,UNK,UNK,55,,0,100,0,0,3.86,,25,,,,69,6.9,0.49,0.049,0.1,5,112.5,-167.666666666667,16.1333333333333,,1.75,,3145,3.49762064978129
SNL/MSU/DOE,Biax-CH7-UP2[(±45)2]S,45/-45/45/-45/-45/45/-45/45,PE,UNK,UNK,55,,0,100,0,0,3.86,,25,,,,69,6.9,0.49,0.049,0.1,5,112.5,-167.666666666667,16.1333333333333,,1.75,,3797,3.5794405971398
SNL/MSU/DOE,Biax-CH7-UP2[(±45)2]S,45/-45/45/-45/-45/45/-45/45,PE,UNK,UNK,55,,0,100,0,0,3.86,,25,,,,52,5.2,0.32,0.032,0.1,10,112.5,-167.666666666667,16.1333333333333,,1.75,,92285,4.96513111655542
SNL/MSU/DOE,Biax-CH7-UP2[(±45)2]S,45/-45/45/-45/-45/45/-45/45,PE,UNK,UNK,55,,0,100,0,0,3.86,,25,,,,52,5.2,0.34,0.034,0.1,10,112.5,-167.666666666667,16.1333333333333,,1.75,,62832,4.79818088392634
SNL/MSU/DOE,Biax-CH7-UP2[(±45)2]S,45/-45/45/-45/-45/45/-45/45,PE,UNK,UNK,55,,0,100,0,0,3.86,,25,,,,52,5.2,0.34,0.034,0.1,10,112.5,-167.666666666667,16.1333333333333,,1.75,,116214,5.06525844953885
SNL/MSU/DOE,Biax-CH7-UP2[(±45)2]S,45/-45/45/-45/-45/45/-45/45,PE,UNK,UNK,55,,0,100,0,0,3.86,,25,,,,83,8.3,0.7,0.07,0.1,2,112.5,-167.666666666667,16.1333333333333,,1.75,,418,2.62117628177504
SNL/MSU/DOE,Biax-CH7-UP2[(±45)2]S,45/-45/45/-45/-45/45/-45/45,PE,UNK,UNK,55,,0,100,0,0,3.86,,25,,,,83,8.3,0.57,0.057,0.1,2,112.5,-167.666666666667,16.1333333333333,,1.75,,521,2.71683772329953
SNL/MSU/DOE,Biax-CH8-UP2[(±45)2]S,45/-45/45/-45/-45/45/-45/45,PE,UNK,UNK,37,,0,100,0,0,5.89,,25,,,,-10.3,-103,-0.103,-1.03,10,4,92.6666666666667,-146,10.3666666666667,,6.66666666666667,-0.466666666666667,191,2.28103336724773
SNL/MSU/DOE,Biax-CH8-UP2[(±45)2]S,45/-45/45/-45/-45/45/-45/45,PE,UNK,UNK,37,,0,100,0,0,5.89,,25,,,,-10.3,-103,-0.103,-1.03,10,2,92.6666666666667,-146,10.3666666666667,,6.66666666666667,-0.466666666666667,99,1.99563519459755
SNL/MSU/DOE,Biax-CH8-UP2[(±45)2]S,45/-45/45/-45/-45/45/-45/45,PE,UNK,UNK,37,,0,100,0,0,5.89,,25,,,,-10.3,-103,-0.103,-1.03,10,2,92.6666666666667,-146,10.3666666666667,,6.66666666666667,-0.466666666666667,215,2.33243845991561
SNL/MSU/DOE,Biax-CH8-UP2[(±45)2]S,45/-45/45/-45/-45/45/-45/45,PE,UNK,UNK,37,,0,100,0,0,5.89,,25,,,,-8.6,-86,-0.086,-0.86,10,2,92.6666666666667,-146,10.3666666666667,,6.66666666666667,-0.466666666666667,1242,3.09412159584056
SNL/MSU/DOE,Biax-CH8-UP2[(±45)2]S,45/-45/45/-45/-45/45/-45/45,PE,UNK,UNK,37,,0,100,0,0,5.89,,25,,,,-8.6,-86,-0.086,-0.86,10,2,92.6666666666667,-146,10.3666666666667,,6.66666666666667,-0.466666666666667,862,2.93550726582471
SNL/MSU/DOE,Biax-CH8-UP2[(±45)2]S,45/-45/45/-45/-45/45/-45/45,PE,UNK,UNK,37,,0,100,0,0,5.89,,25,,,,-8.6,-86,-0.086,-0.86,10,2,92.6666666666667,-146,10.3666666666667,,6.66666666666667,-0.466666666666667,719,2.85672889038288
SNL/MSU/DOE,Biax-CH8-UP2[(±45)2]S,45/-45/45/-45/-45/45/-45/45,PE,UNK,UNK,37,,0,100,0,0,5.89,,25,,,,-6.9,-69,-0.069,-0.69,10,4,92.6666666666667,-146,10.3666666666667,,6.66666666666667,-0.466666666666667,2509,3.39950066131461
SNL/MSU/DOE,Biax-CH8-UP2[(±45)2]S,45/-45/45/-45/-45/45/-45/45,PE,UNK,UNK,37,,0,100,0,0,5.89,,25,,,,-6.9,-69,-0.069,-0.69,10,4,92.6666666666667,-146,10.3666666666667,,6.66666666666667,-0.466666666666667,3894,3.59039594718401
SNL/MSU/DOE,Biax-CH8-UP2[(±45)2]S,45/-45/45/-45/-45/45/-45/45,PE,UNK,UNK,37,,0,100,0,0,5.89,,25,,,,-6.9,-69,-0.069,-0.69,10,4,92.6666666666667,-146,10.3666666666667,,6.66666666666667,-0.466666666666667,1784,3.2513948500401
SNL/MSU/DOE,Biax-CH8-UP2[(±45)2]S,45/-45/45/-45/-45/45/-45/45,PE,UNK,UNK,37,,0,100,0,0,5.89,,25,,,,-5.2,-52,-0.052,-0.52,10,5,92.6666666666667,-146,10.3666666666667,,6.66666666666667,-0.466666666666667,11312,4.05353939645282
SNL/MSU/DOE,Biax-CH8-UP2[(±45)2]S,45/-45/45/-45/-45/45/-45/45,PE,UNK,UNK,37,,0,100,0,0,5.89,,25,,,,-5.2,-52,-0.052,-0.52,10,5,92.6666666666667,-146,10.3666666666667,,6.66666666666667,-0.466666666666667,8752,3.94210730898936
SNL/MSU/DOE,Biax-CH8-UP2[(±45)2]S,45/-45/45/-45/-45/45/-45/45,PE,UNK,UNK,37,,0,100,0,0,5.89,,25,,,,-5.2,-52,-0.052,-0.52,10,5,92.6666666666667,-146,10.3666666666667,,6.66666666666667,-0.466666666666667,36219,4.55893645535194
SNL/MSU/DOE,Biax-CH8-UP2[(±45)2]S,45/-45/45/-45/-45/45/-45/45,PE,UNK,UNK,37,,0,100,0,0,5.89,,25,,,,52,5.2,0.61,0.061,0.1,4,92.6666666666667,-146,10.3666666666667,,6.66666666666667,-0.466666666666667,8968,3.95269559958692
SNL/MSU/DOE,Biax-CH8-UP2[(±45)2]S,45/-45/45/-45/-45/45/-45/45,PE,UNK,UNK,37,,0,100,0,0,5.89,,25,,,,52,5.2,0.6,0.06,0.1,4,92.6666666666667,-146,10.3666666666667,,6.66666666666667,-0.466666666666667,9804,3.99140330258004
SNL/MSU/DOE,Biax-CH8-UP2[(±45)2]S,45/-45/45/-45/-45/45/-45/45,PE,UNK,UNK,37,,0,100,0,0,5.89,,25,,,,52,5.2,0.65,0.065,0.1,5,92.6666666666667,-146,10.3666666666667,,6.66666666666667,-0.466666666666667,10105,4.00453631785132
SNL/MSU/DOE,Biax-CH8-UP2[(±45)2]S,45/-45/45/-45/-45/45/-45/45,PE,UNK,UNK,37,,0,100,0,0,5.89,,25,,,,62,6.2,0.6,0.06,0.1,2,92.6666666666667,-146,10.3666666666667,,6.66666666666667,-0.466666666666667,1756,3.24452451157008
SNL/MSU/DOE,Biax-CH8-UP2[(±45)2]S,45/-45/45/-45/-45/45/-45/45,PE,UNK,UNK,37,,0,100,0,0,5.89,,25,,,,62,6.2,0.9,0.09,0.1,2,92.6666666666667,-146,10.3666666666667,,6.66666666666667,-0.466666666666667,1333,3.12483014941386
SNL/MSU/DOE,Biax-CH8-UP2[(±45)2]S,45/-45/45/-45/-45/45/-45/45,PE,UNK,UNK,37,,0,100,0,0,5.89,,25,,,,62,6.2,0.82,0.082,0.1,2,92.6666666666667,-146,10.3666666666667,,6.66666666666667,-0.466666666666667,1691,3.22814360759774
SNL/MSU/DOE,Biax-CH8-UP2[(±45)2]S,45/-45/45/-45/-45/45/-45/45,PE,UNK,UNK,37,,0,100,0,0,5.89,,25,,,,41,4.1,0.42,0.042,0.1,10,92.6666666666667,-146,10.3666666666667,,6.66666666666667,-0.466666666666667,59831,4.77692626158937
SNL/MSU/DOE,Biax-CH8-UP2[(±45)2]S,45/-45/45/-45/-45/45/-45/45,PE,UNK,UNK,37,,0,100,0,0,5.89,,25,,,,41,4.1,0.4,0.04,0.1,10,92.6666666666667,-146,10.3666666666667,,6.66666666666667,-0.466666666666667,50912,4.70682015796649
SNL/MSU/DOE,Biax-CH8-UP2[(±45)2]S,45/-45/45/-45/-45/45/-45/45,PE,UNK,UNK,37,,0,100,0,0,5.89,,25,,,,41,4.1,0.43,0.043,0.1,10,92.6666666666667,-146,10.3666666666667,,6.66666666666667,-0.466666666666667,70962,4.85102584719463
SNL/MSU/DOE,Biax-CH8-UP2[(±45)2]S,45/-45/45/-45/-45/45/-45/45,PE,UNK,UNK,37,,0,100,0,0,5.89,,25,,,,34,3.4,0.37,0.037,0.1,15,92.6666666666667,-146,10.3666666666667,,6.66666666666667,-0.466666666666667,1480988,6.170551539578
SNL/MSU/DOE,Biax-CH9-UP2[(±45)3]S,45/-45/45/-45/45/-45/-45/45/-45/45/-45/45,PE,UNK,UNK,40,,0,100,0,0,2.13,,25,,,,103,10.3,1.8,0.18,0.1,2,150.666666666667,-174.333333333333,10.3666666666667,,7.36666666666667,-1.7,250,2.39794000867204
SNL/MSU/DOE,Biax-CH9-UP2[(±45)3]S,45/-45/45/-45/45/-45/-45/45/-45/45/-45/45,PE,UNK,UNK,40,,0,100,0,0,2.13,,25,,,,103,10.3,1.7,0.17,0.1,2,150.666666666667,-174.333333333333,10.3666666666667,,7.36666666666667,-1.7,285,2.45484486000851
SNL/MSU/DOE,Biax-CH9-UP2[(±45)3]S,45/-45/45/-45/45/-45/-45/45/-45/45/-45/45,PE,UNK,UNK,40,,0,100,0,0,2.13,,25,,,,103,10.3,2,0.2,0.1,2,150.666666666667,-174.333333333333,10.3666666666667,,7.36666666666667,-1.7,294,2.46834733041216
SNL/MSU/DOE,Biax-CH9-UP2[(±45)3]S,45/-45/45/-45/45/-45/-45/45/-45/45/-45/45,PE,UNK,UNK,40,,0,100,0,0,2.13,,25,,,,86,8.6,1.3,0.13,0.1,2,150.666666666667,-174.333333333333,10.3666666666667,,7.36666666666667,-1.7,1503,3.17695898058691
SNL/MSU/DOE,Biax-CH9-UP2[(±45)3]S,45/-45/45/-45/45/-45/-45/45/-45/45/-45/45,PE,UNK,UNK,40,,0,100,0,0,2.13,,25,,,,86,8.6,1.17,0.117,0.1,2,150.666666666667,-174.333333333333,10.3666666666667,,7.36666666666667,-1.7,1901,3.27898211686544
SNL/MSU/DOE,Biax-CH9-UP2[(±45)3]S,45/-45/45/-45/45/-45/-45/45/-45/45/-45/45,PE,UNK,UNK,40,,0,100,0,0,2.13,,25,,,,86,8.6,1.32,0.132,0.1,2,150.666666666667,-174.333333333333,10.3666666666667,,7.36666666666667,-1.7,2357,3.37235958252432
SNL/MSU/DOE,Biax-CH9-UP2[(±45)3]S,45/-45/45/-45/45/-45/-45/45/-45/45/-45/45,PE,UNK,UNK,40,,0,100,0,0,2.13,,25,,,,69,6.9,0.97,0.097,0.1,5,150.666666666667,-174.333333333333,10.3666666666667,,7.36666666666667,-1.7,11702,4.0682600937747
SNL/MSU/DOE,Biax-CH9-UP2[(±45)3]S,45/-45/45/-45/45/-45/-45/45/-45/45/-45/45,PE,UNK,UNK,40,,0,100,0,0,2.13,,25,,,,52,5.2,0.46,0.046,0.1,20,150.666666666667,-174.333333333333,10.3666666666667,,7.36666666666667,-1.7,868713,5.93887632063354
SNL/MSU/DOE,Biax-CH9-UP2[(±45)3]S,45/-45/45/-45/45/-45/-45/45/-45/45/-45/45,PE,UNK,UNK,40,,0,100,0,0,2.13,,25,,,,69,6.9,0.9,0.09,0.1,5,150.666666666667,-174.333333333333,10.3666666666667,,7.36666666666667,-1.7,8369,3.92267356785855
SNL/MSU/DOE,Biax-CH9-UP2[(±45)3]S,45/-45/45/-45/45/-45/-45/45/-45/45/-45/45,PE,UNK,UNK,40,,0,100,0,0,2.13,,25,,,,69,6.9,0.83,0.083,0.1,5,150.666666666667,-174.333333333333,10.3666666666667,,7.36666666666667,-1.7,13987,4.14572457488067
SNL/MSU/DOE,Biax-CH9-UP2[(±45)3]S,45/-45/45/-45/45/-45/-45/45/-45/45/-45/45,PE,UNK,UNK,40,,0,100,0,0,2.13,,25,,,,52,5.2,0.54,0.054,0.1,15,150.666666666667,-174.333333333333,10.3666666666667,,7.36666666666667,-1.7,937400,5.97192494918419
SNL/MSU/DOE,Biax-CH9-UP2[(±45)3]S,45/-45/45/-45/45/-45/-45/45/-45/45/-45/45,PE,UNK,UNK,40,,0,100,0,0,2.13,,25,,,,-12.1,-121,-0.117,-1.17,10,2,150.666666666667,-174.333333333333,10.3666666666667,,7.36666666666667,-1.7,299,2.47567118832443
SNL/MSU/DOE,Biax-CH9-UP2[(±45)3]S,45/-45/45/-45/45/-45/-45/45/-45/45/-45/45,PE,UNK,UNK,40,,0,100,0,0,2.13,,25,,,,-12.1,-121,-0.117,-1.17,10,4,150.666666666667,-174.333333333333,10.3666666666667,,7.36666666666667,-1.7,738,2.86805636182304
SNL/MSU/DOE,Biax-CH9-UP2[(±45)3]S,45/-45/45/-45/45/-45/-45/45/-45/45/-45/45,PE,UNK,UNK,40,,0,100,0,0,2.13,,25,,,,-12.1,-121,-0.117,-1.17,10,2,150.666666666667,-174.333333333333,10.3666666666667,,7.36666666666667,-1.7,352,2.54654266347813
SNL/MSU/DOE,Biax-CH9-UP2[(±45)3]S,45/-45/45/-45/45/-45/-45/45/-45/45/-45/45,PE,UNK,UNK,40,,0,100,0,0,2.13,,25,,,,-10.3,-103,-0.1,-1,10,4,150.666666666667,-174.333333333333,10.3666666666667,,7.36666666666667,-1.7,5842,3.76656155263753
SNL/MSU/DOE,Biax-CH9-UP2[(±45)3]S,45/-45/45/-45/45/-45/-45/45/-45/45/-45/45,PE,UNK,UNK,40,,0,100,0,0,2.13,,25,,,,-10.3,-103,-0.1,-1,10,4,150.666666666667,-174.333333333333,10.3666666666667,,7.36666666666667,-1.7,1801,3.25551371281953
SNL/MSU/DOE,Biax-CH9-UP2[(±45)3]S,45/-45/45/-45/45/-45/-45/45/-45/45/-45/45,PE,UNK,UNK,40,,0,100,0,0,2.13,,25,,,,-10.3,-103,-0.1,-1,10,2,150.666666666667,-174.333333333333,10.3666666666667,,7.36666666666667,-1.7,2917,3.46493642912173
SNL/MSU/DOE,Biax-CH9-UP2[(±45)3]S,45/-45/45/-45/45/-45/-45/45/-45/45/-45/45,PE,UNK,UNK,40,,0,100,0,0,2.13,,25,,,,-8.6,-86,-0.083,-0.83,10,10,150.666666666667,-174.333333333333,10.3666666666667,,7.36666666666667,-1.7,68643,4.83659625582804
SNL/MSU/DOE,Biax-CH9-UP2[(±45)3]S,45/-45/45/-45/45/-45/-45/45/-45/45/-45/45,PE,UNK,UNK,40,,0,100,0,0,2.13,,25,,,,-8.6,-86,-0.083,-0.83,10,10,150.666666666667,-174.333333333333,10.3666666666667,,7.36666666666667,-1.7,39626,4.59798023520062
SNL/MSU/DOE,Biax-CH9-UP2[(±45)3]S,45/-45/45/-45/45/-45/-45/45/-45/45/-45/45,PE,UNK,UNK,40,,0,100,0,0,2.13,,25,,,,-8.6,-86,-0.083,-0.83,10,5,150.666666666667,-174.333333333333,10.3666666666667,,7.36666666666667,-1.7,46815,4.67038502772101
SNL/MSU/DOE,Biax-CH9-UP2[(±45)3]S,45/-45/45/-45/45/-45/-45/45/-45/45/-45/45,PE,UNK,UNK,40,,0,100,0,0,2.13,,25,,,,-7.6,-76,-0.074,-0.74,10,10,150.666666666667,-174.333333333333,10.3666666666667,,7.36666666666667,-1.7,522908,5.7184252861771
SNL/MSU/DOE,Biax-CH10-UP2[(±45)3]S,45/-45/45/-45/45/-45/-45/45/-45/45/-45/45,PE,UNK,UNK,32,,0,100,0,0,5.56,,25,,,,69,6.9,1.16,0.116,0.1,4,120.666666666667,-163,7.56666666666667,,7.23666666666667,-2.01,4432,3.64659975172037
SNL/MSU/DOE,Biax-CH10-UP2[(±45)3]S,45/-45/45/-45/45/-45/-45/45/-45/45/-45/45,PE,UNK,UNK,32,,0,100,0,0,5.56,,25,,,,69,6.9,1.3,0.13,0.1,4,120.666666666667,-163,7.56666666666667,,7.23666666666667,-2.01,2609,3.41647407910022
SNL/MSU/DOE,Biax-CH10-UP2[(±45)3]S,45/-45/45/-45/45/-45/-45/45/-45/45/-45/45,PE,UNK,UNK,32,,0,100,0,0,5.56,,25,,,,69,6.9,1.05,0.105,0.1,2,120.666666666667,-163,7.56666666666667,,7.23666666666667,-2.01,5331,3.72680868252496
SNL/MSU/DOE,Biax-CH10-UP2[(±45)3]S,45/-45/45/-45/45/-45/-45/45/-45/45/-45/45,PE,UNK,UNK,32,,0,100,0,0,5.56,,25,,,,86,8.6,1.81,0.181,0.1,1,120.666666666667,-163,7.56666666666667,,7.23666666666667,-2.01,201,2.30319605742049
SNL/MSU/DOE,Biax-CH10-UP2[(±45)3]S,45/-45/45/-45/45/-45/-45/45/-45/45/-45/45,PE,UNK,UNK,32,,0,100,0,0,5.56,,25,,,,86,8.6,2,0.2,0.1,1,120.666666666667,-163,7.56666666666667,,7.23666666666667,-2.01,114,2.05690485133647
SNL/MSU/DOE,Biax-CH10-UP2[(±45)3]S,45/-45/45/-45/45/-45/-45/45/-45/45/-45/45,PE,UNK,UNK,32,,0,100,0,0,5.56,,25,,,,86,8.6,1.89,0.189,0.1,1,120.666666666667,-163,7.56666666666667,,7.23666666666667,-2.01,187,2.2718416065365
SNL/MSU/DOE,Biax-CH10-UP2[(±45)3]S,45/-45/45/-45/45/-45/-45/45/-45/45/-45/45,PE,UNK,UNK,32,,0,100,0,0,5.56,,25,,,,52,5.2,0.67,0.067,0.1,5,120.666666666667,-163,7.56666666666667,,7.23666666666667,-2.01,506181,5.7043058394591
SNL/MSU/DOE,Biax-CH10-UP2[(±45)3]S,45/-45/45/-45/45/-45/-45/45/-45/45/-45/45,PE,UNK,UNK,32,,0,100,0,0,5.56,,25,,,,59,5.9,0.76,0.076,0.1,5,120.666666666667,-163,7.56666666666667,,7.23666666666667,-2.01,72644,4.86119974974898
SNL/MSU/DOE,Biax-CH10-UP2[(±45)3]S,45/-45/45/-45/45/-45/-45/45/-45/45/-45/45,PE,UNK,UNK,32,,0,100,0,0,5.56,,25,,,,59,5.9,0.75,0.075,0.1,5,120.666666666667,-163,7.56666666666667,,7.23666666666667,-2.01,63552,4.80312922247927
SNL/MSU/DOE,Biax-CH10-UP2[(±45)3]S,45/-45/45/-45/45/-45/-45/45/-45/45/-45/45,PE,UNK,UNK,32,,0,100,0,0,5.56,,25,,,,59,5.9,0.85,0.085,0.1,4,120.666666666667,-163,7.56666666666667,,7.23666666666667,-2.01,32735,4.51501234525802
SNL/MSU/DOE,Biax-CH10-UP2[(±45)3]S,45/-45/45/-45/45/-45/-45/45/-45/45/-45/45,PE,UNK,UNK,32,,0,100,0,0,5.56,,25,,,,-12.1,-121,-0.149,-1.49,10,1,120.666666666667,-163,7.56666666666667,,7.23666666666667,-2.01,93,1.96848294855394
SNL/MSU/DOE,Biax-CH10-UP2[(±45)3]S,45/-45/45/-45/45/-45/-45/45/-45/45/-45/45,PE,UNK,UNK,32,,0,100,0,0,5.56,,25,,,,-12.1,-121,-0.149,-1.49,10,1,120.666666666667,-163,7.56666666666667,,7.23666666666667,-2.01,48,1.68124123737559
SNL/MSU/DOE,Biax-CH10-UP2[(±45)3]S,45/-45/45/-45/45/-45/-45/45/-45/45/-45/45,PE,UNK,UNK,32,,0,100,0,0,5.56,,25,,,,-12.1,-121,-0.149,-1.49,10,1,120.666666666667,-163,7.56666666666667,,7.23666666666667,-2.01,62,1.79239168949825
SNL/MSU/DOE,Biax-CH10-UP2[(±45)3]S,45/-45/45/-45/45/-45/-45/45/-45/45/-45/45,PE,UNK,UNK,32,,0,100,0,0,5.56,,25,,,,-10.3,-103,-0.127,-1.27,10,1,120.666666666667,-163,7.56666666666667,,7.23666666666667,-2.01,510,2.70757017609794
SNL/MSU/DOE,Biax-CH10-UP2[(±45)3]S,45/-45/45/-45/45/-45/-45/45/-45/45/-45/45,PE,UNK,UNK,32,,0,100,0,0,5.56,,25,,,,-10.3,-103,-0.127,-1.27,10,1,120.666666666667,-163,7.56666666666667,,7.23666666666667,-2.01,843,2.92582757462474
SNL/MSU/DOE,Biax-CH10-UP2[(±45)3]S,45/-45/45/-45/45/-45/-45/45/-45/45/-45/45,PE,UNK,UNK,32,,0,100,0,0,5.56,,25,,,,-10.3,-103,-0.127,-1.27,10,1,120.666666666667,-163,7.56666666666667,,7.23666666666667,-2.01,709,2.85064623518307
SNL/MSU/DOE,Biax-CH10-UP2[(±45)3]S,45/-45/45/-45/45/-45/-45/45/-45/45/-45/45,PE,UNK,UNK,32,,0,100,0,0,5.56,,25,,,,-8.6,-86,-0.106,-1.06,10,2,120.666666666667,-163,7.56666666666667,,7.23666666666667,-2.01,2914,3.46448954743397
SNL/MSU/DOE,Biax-CH10-UP2[(±45)3]S,45/-45/45/-45/45/-45/-45/45/-45/45/-45/45,PE,UNK,UNK,32,,0,100,0,0,5.56,,25,,,,-8.6,-86,-0.106,-1.06,10,2,120.666666666667,-163,7.56666666666667,,7.23666666666667,-2.01,3996,3.60162547955395
SNL/MSU/DOE,Biax-CH10-UP2[(±45)3]S,45/-45/45/-45/45/-45/-45/45/-45/45/-45/45,PE,UNK,UNK,32,,0,100,0,0,5.56,,25,,,,-8.6,-86,-0.106,-1.06,10,2,120.666666666667,-163,7.56666666666667,,7.23666666666667,-2.01,1948,3.2895889525426
SNL/MSU/DOE,Biax-CH10-UP2[(±45)3]S,45/-45/45/-45/45/-45/-45/45/-45/45/-45/45,PE,UNK,UNK,32,,0,100,0,0,5.56,,25,,,,-6.9,-69,-0.085,-0.85,10,5,120.666666666667,-163,7.56666666666667,,7.23666666666667,-2.01,25535,4.40713586219156
SNL/MSU/DOE,Biax-CH10-UP2[(±45)3]S,45/-45/45/-45/45/-45/-45/45/-45/45/-45/45,PE,UNK,UNK,32,,0,100,0,0,5.56,,25,,,,-6.9,-69,-0.085,-0.85,10,5,120.666666666667,-163,7.56666666666667,,7.23666666666667,-2.01,15850,4.20002926655377
SNL/MSU/DOE,Biax-CH10-UP2[(±45)3]S,45/-45/45/-45/45/-45/-45/45/-45/45/-45/45,PE,UNK,UNK,32,,0,100,0,0,5.56,,25,,,,-6.9,-69,-0.085,-0.85,10,5,120.666666666667,-163,7.56666666666667,,7.23666666666667,-2.01,20095,4.30308801052805
SNL/MSU/DOE,Biax-CH10-UP2[(±45)3]S,45/-45/45/-45/45/-45/-45/45/-45/45/-45/45,PE,UNK,UNK,32,,0,100,0,0,5.56,,25,,,,-5.2,-52,-0.064,-0.64,10,15,120.666666666667,-163,7.56666666666667,,7.23666666666667,-2.01,948262,5.97692834728921
SNL/MSU/DOE,Biax-CH11-UP2[(±45)2]S,45/-45/45/-45/-45/45/-45/45,PE,UNK,UNK,50,,0,100,0,0,2.41,,25,,,,86,8.6,0.98,0.098,0.1,4,134.333333333333,-188.666666666667,13,,6.46666666666667,-1.4,861,2.93500315145366
SNL/MSU/DOE,Biax-CH11-UP2[(±45)2]S,45/-45/45/-45/-45/45/-45/45,PE,UNK,UNK,50,,0,100,0,0,2.41,,25,,,,86,8.6,1,0.1,0.1,4,134.333333333333,-188.666666666667,13,,6.46666666666667,-1.4,1207,3.08170727009735
SNL/MSU/DOE,Biax-CH11-UP2[(±45)2]S,45/-45/45/-45/-45/45/-45/45,PE,UNK,UNK,50,,0,100,0,0,2.41,,25,,,,86,8.6,0.97,0.097,0.1,4,134.333333333333,-188.666666666667,13,,6.46666666666667,-1.4,1310,3.11727129565576
SNL/MSU/DOE,Biax-CH11-UP2[(±45)2]S,45/-45/45/-45/-45/45/-45/45,PE,UNK,UNK,50,,0,100,0,0,2.41,,25,,,,69,6.9,0.58,0.058,0.1,4,134.333333333333,-188.666666666667,13,,6.46666666666667,-1.4,13430,4.12807601266872
SNL/MSU/DOE,Biax-CH11-UP2[(±45)2]S,45/-45/45/-45/-45/45/-45/45,PE,UNK,UNK,50,,0,100,0,0,2.41,,25,,,,69,6.9,0.6,0.06,0.1,4,134.333333333333,-188.666666666667,13,,6.46666666666667,-1.4,18411,4.26507737800359
SNL/MSU/DOE,Biax-CH11-UP2[(±45)2]S,45/-45/45/-45/-45/45/-45/45,PE,UNK,UNK,50,,0,100,0,0,2.41,,25,,,,69,6.9,0.73,0.073,0.1,4,134.333333333333,-188.666666666667,13,,6.46666666666667,-1.4,11934,4.07678603350808
SNL/MSU/DOE,Biax-CH11-UP2[(±45)2]S,45/-45/45/-45/-45/45/-45/45,PE,UNK,UNK,50,,0,100,0,0,2.41,,25,,,,59,5.9,0.49,0.049,0.1,12,134.333333333333,-188.666666666667,13,,6.46666666666667,-1.4,85334,4.93112210350457
SNL/MSU/DOE,Biax-CH11-UP2[(±45)2]S,45/-45/45/-45/-45/45/-45/45,PE,UNK,UNK,50,,0,100,0,0,2.41,,25,,,,59,5.9,0.48,0.048,0.1,15,134.333333333333,-188.666666666667,13,,6.46666666666667,-1.4,120347,5.08043526868928
SNL/MSU/DOE,Biax-CH11-UP2[(±45)2]S,45/-45/45/-45/-45/45/-45/45,PE,UNK,UNK,50,,0,100,0,0,2.41,,25,,,,59,5.9,0.51,0.051,0.1,15,134.333333333333,-188.666666666667,13,,6.46666666666667,-1.4,68035,4.83273238912337
SNL/MSU/DOE,Biax-CH11-UP2[(±45)2]S,45/-45/45/-45/-45/45/-45/45,PE,UNK,UNK,50,,0,100,0,0,2.41,,25,,,,52,5.2,0.42,0.042,0.1,15,134.333333333333,-188.666666666667,13,,6.46666666666667,-1.4,356380,5.55191332349795
SNL/MSU/DOE,Biax-CH11-UP2[(±45)2]S,45/-45/45/-45/-45/45/-45/45,PE,UNK,UNK,50,,0,100,0,0,2.41,,25,,,,-12.1,-121,,-0.9,10,2,134.333333333333,-188.666666666667,13,,6.46666666666667,-1.4,1285,3.10890312766731
SNL/MSU/DOE,Biax-CH11-UP2[(±45)2]S,45/-45/45/-45/-45/45/-45/45,PE,UNK,UNK,50,,0,100,0,0,2.41,,25,,,,-12.1,-121,,-0.9,10,2,134.333333333333,-188.666666666667,13,,6.46666666666667,-1.4,1821,3.26030994579492
SNL/MSU/DOE,Biax-CH11-UP2[(±45)2]S,45/-45/45/-45/-45/45/-45/45,PE,UNK,UNK,50,,0,100,0,0,2.41,,25,,,,-12.1,-121,,-0.9,10,2,134.333333333333,-188.666666666667,13,,6.46666666666667,-1.4,1122,3.04999285692014
SNL/MSU/DOE,Biax-CH11-UP2[(±45)2]S,45/-45/45/-45/-45/45/-45/45,PE,UNK,UNK,50,,0,100,0,0,2.41,,25,,,,-10.3,-103,,-0.77,10,5,134.333333333333,-188.666666666667,13,,6.46666666666667,-1.4,16602,4.2201604095246
SNL/MSU/DOE,Biax-CH11-UP2[(±45)2]S,45/-45/45/-45/-45/45/-45/45,PE,UNK,UNK,50,,0,100,0,0,2.41,,25,,,,-10.3,-103,,-0.77,10,5,134.333333333333,-188.666666666667,13,,6.46666666666667,-1.4,12602,4.10043947527911
SNL/MSU/DOE,Biax-CH11-UP2[(±45)2]S,45/-45/45/-45/-45/45/-45/45,PE,UNK,UNK,50,,0,100,0,0,2.41,,25,,,,-10.3,-103,,-0.77,10,5,134.333333333333,-188.666666666667,13,,6.46666666666667,-1.4,21683,4.33611936980869
SNL/MSU/DOE,Biax-CH11-UP2[(±45)2]S,45/-45/45/-45/-45/45/-45/45,PE,UNK,UNK,50,,0,100,0,0,2.41,,25,,,,-8.6,-86,,-0.64,10,10,134.333333333333,-188.666666666667,13,,6.46666666666667,-1.4,71004,4.85128281532464
SNL/MSU/DOE,Biax-CH11-UP2[(±45)2]S,45/-45/45/-45/-45/45/-45/45,PE,UNK,UNK,50,,0,100,0,0,2.41,,25,,,,-8.6,-86,,-0.64,10,12,134.333333333333,-188.666666666667,13,,6.46666666666667,-1.4,168236,5.22591893396156
SNL/MSU/DOE,Biax-CH11-UP2[(±45)2]S,45/-45/45/-45/-45/45/-45/45,PE,UNK,UNK,50,,0,100,0,0,2.41,,25,,,,-8.6,-86,,-0.64,10,10,134.333333333333,-188.666666666667,13,,6.46666666666667,-1.4,302383,5.48055737143987
SNL/MSU/DOE,Biax-CH12-UP2[±45/0/±45]S,45/-45/0/45/-45/-45/45/0/-45/45,PE,UNK,UNK,33,,39,61,0,0,3,,25,,,,276,27.6,1.94,0.194,0.1,2,356,-389.041666666667,16.6,,6.06666666666667,,2415,3.38291713508753
SNL/MSU/DOE,Biax-CH12-UP2[±45/0/±45]S,45/-45/0/45/-45/-45/45/0/-45/45,PE,UNK,UNK,33,,39,61,0,0,3,,25,,,,276,27.6,1.99,0.199,0.1,2,356,-389.041666666667,16.6,,6.06666666666667,,1325,3.12221587827283
SNL/MSU/DOE,Biax-CH12-UP2[±45/0/±45]S,45/-45/0/45/-45/-45/45/0/-45/45,PE,UNK,UNK,33,,39,61,0,0,3,,25,,,,276,27.6,1.85,0.185,0.1,2,356,-389.041666666667,16.6,,6.06666666666667,,2803,3.44762309776029
SNL/MSU/DOE,Biax-CH12-UP2[±45/0/±45]S,45/-45/0/45/-45/-45/45/0/-45/45,PE,UNK,UNK,33,,39,61,0,0,3,,25,,,,207,20.7,1.2,0.12,0.1,10,356,-389.041666666667,16.6,,6.06666666666667,,108802,5.03663687864323
SNL/MSU/DOE,Biax-CH12-UP2[±45/0/±45]S,45/-45/0/45/-45/-45/45/0/-45/45,PE,UNK,UNK,33,,39,61,0,0,3,,25,,,,207,20.7,1.29,0.129,0.1,10,356,-389.041666666667,16.6,,6.06666666666667,,65123,4.81373439884422
SNL/MSU/DOE,Biax-CH12-UP2[±45/0/±45]S,45/-45/0/45/-45/-45/45/0/-45/45,PE,UNK,UNK,33,,39,61,0,0,3,,25,,,,207,20.7,1.29,0.129,0.1,10,356,-389.041666666667,16.6,,6.06666666666667,,82951,4.91882162594645
SNL/MSU/DOE,Biax-CH12-UP2[±45/0/±45]S,45/-45/0/45/-45/-45/45/0/-45/45,PE,UNK,UNK,33,,39,61,0,0,3,,25,,,,190,19,1.13,0.113,0.1,10,356,-389.041666666667,16.6,,6.06666666666667,,244866,5.38892848689083
SNL/MSU/DOE,Biax-CH12-UP2[±45/0/±45]S,45/-45/0/45/-45/-45/45/0/-45/45,PE,UNK,UNK,33,,39,61,0,0,3,,25,,,,172,17.2,1.19,0.119,0.1,15,356,-389.041666666667,16.6,,6.06666666666667,,476154,5.67774743703458
SNL/MSU/DOE,Biax-CH12-UP2[±45/0/±45]S,45/-45/0/45/-45/-45/45/0/-45/45,PE,UNK,UNK,33,,39,61,0,0,3,,25,,,,241,24.1,1.49,0.149,0.1,4,356,-389.041666666667,16.6,,6.06666666666667,,9523,3.97877378433012
SNL/MSU/DOE,Biax-CH12-UP2[±45/0/±45]S,45/-45/0/45/-45/-45/45/0/-45/45,PE,UNK,UNK,33,,39,61,0,0,3,,25,,,,241,24.1,1.6,0.16,0.1,4,356,-389.041666666667,16.6,,6.06666666666667,,4914,3.69143515214406
SNL/MSU/DOE,Biax-CH12-UP2[±45/0/±45]S,45/-45/0/45/-45/-45/45/0/-45/45,PE,UNK,UNK,33,,39,61,0,0,3,,25,,,,172,17.2,1,0.1,0.1,10,356,-389.041666666667,16.6,,6.06666666666667,,389771,5.59080952331804
SNL/MSU/DOE,Biax-CH12-UP2[±45/0/±45]S,45/-45/0/45/-45/-45/45/0/-45/45,PE,UNK,UNK,33,,39,61,0,0,3,,25,,,,-27.6,-276,-0.145,-1.45,10,4,356,-389.041666666667,16.6,,6.06666666666667,,4326,3.63608651510307
SNL/MSU/DOE,Biax-CH12-UP2[±45/0/±45]S,45/-45/0/45/-45/-45/45/0/-45/45,PE,UNK,UNK,33,,39,61,0,0,3,,25,,,,-27.6,-276,-0.145,-1.45,10,2,356,-389.041666666667,16.6,,6.06666666666667,,7611,3.88144172194139
SNL/MSU/DOE,Biax-CH12-UP2[±45/0/±45]S,45/-45/0/45/-45/-45/45/0/-45/45,PE,UNK,UNK,33,,39,61,0,0,3,,25,,,,-27.6,-276,-0.145,-1.45,10,4,356,-389.041666666667,16.6,,6.06666666666667,,8723,3.94066587247583
SNL/MSU/DOE,Biax-CH12-UP2[±45/0/±45]S,45/-45/0/45/-45/-45/45/0/-45/45,PE,UNK,UNK,33,,39,61,0,0,3,,25,,,,-24.1,-241,-0.127,-1.27,10,15,356,-389.041666666667,16.6,,6.06666666666667,,116437,5.066091007311
SNL/MSU/DOE,Biax-CH12-UP2[±45/0/±45]S,45/-45/0/45/-45/-45/45/0/-45/45,PE,UNK,UNK,33,,39,61,0,0,3,,25,,,,-20.7,-207,-0.109,-1.09,10,15,356,-389.041666666667,16.6,,6.06666666666667,,1712433,6.23361358845672
SNL/MSU/DOE,Biax-CH12-UP2[±45/0/±45]S,45/-45/0/45/-45/-45/45/0/-45/45,PE,UNK,UNK,33,,39,61,0,0,3,,25,,,,-20.7,-207,-0.109,-1.09,10,15,356,-389.041666666667,16.6,,6.06666666666667,,663181,5.82163207527238
SNL/MSU/DOE,Biax-CH12-UP2[±45/0/±45]S,45/-45/0/45/-45/-45/45/0/-45/45,PE,UNK,UNK,33,,39,61,0,0,3,,25,,,,-31,-310,-0.16,-1.6,10,2,356,-389.041666666667,16.6,,6.06666666666667,,4295,3.63296316816726
SNL/MSU/DOE,Biax-CH12-UP2[±45/0/±45]S,45/-45/0/45/-45/-45/45/0/-45/45,PE,UNK,UNK,33,,39,61,0,0,3,,25,,,,-31,-310,-0.16,-1.6,10,2,356,-389.041666666667,16.6,,6.06666666666667,,3815,3.5814945422909
SNL/MSU/DOE,Biax-CH12-UP2[±45/0/±45]S,45/-45/0/45/-45/-45/45/0/-45/45,PE,UNK,UNK,33,,39,61,0,0,3,,25,,,,-31,-310,-0.16,-1.6,10,2,356,-389.041666666667,16.6,,6.06666666666667,,1465,3.16583762469013
SNL/MSU/DOE,Biax-CH12-UP2[±45/0/±45]S,45/-45/0/45/-45/-45/45/0/-45/45,PE,UNK,UNK,33,,39,61,0,0,3,,25,,,,-24.1,-241,-0.127,-1.27,10,10,356,-389.041666666667,16.6,,6.06666666666667,,64663,4.81065584956756
SNL/MSU/DOE,Biax-CH12-UP2[±45/0/±45]S,45/-45/0/45/-45/-45/45/0/-45/45,PE,UNK,UNK,33,,39,61,0,0,3,,25,,,,-34.5,-345,-0.19,-1.9,10,1,356,-389.041666666667,16.6,,6.06666666666667,,887,2.94792361983173
SNL/MSU/DOE,Biax-CH12-UP2[±45/0/±45]S,45/-45/0/45/-45/-45/45/0/-45/45,PE,UNK,UNK,33,,39,61,0,0,3,,25,,,,-34.5,-345,-0.19,-1.9,10,1,356,-389.041666666667,16.6,,6.06666666666667,,266,2.42488163663107
SNL/MSU/DOE,Biax-CH12-UP2[±45/0/±45]S,45/-45/0/45/-45/-45/45/0/-45/45,PE,UNK,UNK,33,,39,61,0,0,3,,25,,,,-34.5,-345,-0.19,-1.9,10,1,356,-389.041666666667,16.6,,6.06666666666667,,394,2.59549622182557
SNL/MSU/DOE,Biax-CH13-UP2[±45/0/±45]S,45/-45/0/45/-45/-45/45/0/-45/45,PE,UNK,UNK,51,,24,76,0,0,3.28,,25,,,,276,27.6,1.68,0.168,0.1,2,422.666666666667,-384.666666666667,22.9333333333333,,2.81,,449,2.65224634100332
SNL/MSU/DOE,Biax-CH13-UP2[±45/0/±45]S,45/-45/0/45/-45/-45/45/0/-45/45,PE,UNK,UNK,51,,24,76,0,0,3.28,,25,,,,276,27.6,1.75,0.175,0.1,1,422.666666666667,-384.666666666667,22.9333333333333,,2.81,,301,2.47856649559384
SNL/MSU/DOE,Biax-CH13-UP2[±45/0/±45]S,45/-45/0/45/-45/-45/45/0/-45/45,PE,UNK,UNK,51,,24,76,0,0,3.28,,25,,,,276,27.6,1.81,0.181,0.1,1,422.666666666667,-384.666666666667,22.9333333333333,,2.81,,363,2.55990662503611
SNL/MSU/DOE,Biax-CH13-UP2[±45/0/±45]S,45/-45/0/45/-45/-45/45/0/-45/45,PE,UNK,UNK,51,,24,76,0,0,3.28,,25,,,,207,20.7,1.24,0.124,0.1,4,422.666666666667,-384.666666666667,22.9333333333333,,2.81,,4078,3.61044722144212
