Repository: Luwen-Zhang/SNEnsemble

# Copyright Notification

## Composites

We reformat and merge fatigue testing records from SNL/MSU/DOE, OptiMat, UPWIND, and FACT databases into a single database with careful considerations, including filtering invalid entries, rename variables, fix improper calculations in the records, to obtain clean and consistent data to fit machine 
learning usages. We leave the original format ("2019_SNL_MSU_DOE_Composite-Materials-Database_Wind_29pt0.xlsx" and "Optidat UPWIND 28_3_2017.xls") in the folder. Any derived database should be directly based on the original files instead of our merged database. We are not responsible for the accuracy of the testing records.

File: data/composite_database_10082023.csv (part 14 of 36)
Data source,Material_Code,Sequence,Resin Type,Waveform,Control,Fiber Volume Fraction,Fiber Weight Fraction,Fiber Weight Fraction (0-deg),Fiber Weight Fraction (45-deg),Fiber Weight Fraction (90-deg),Fiber Weight Fraction (Other Dir.),Thickness,Tab Thickness,Width,Length,Load Length,Area,Maximum Stress,Minimum Stress,Maximum Strain,Minimum Strain,R-value,Frequency,Ultimate Tensile Stress,Ultimate Compressive Stress,Tensile Modulus,Compressive Modulus,Ultimate Tensile Strain,Ultimate Compressive Strain,Cycles to Failure,log10(Cycles to Failure)
SNL/MSU/DOE,Biax-CH-UP2[(±45)3]S,45/-45/45/-45/45/-45/-45/45/-45/45/-45/45,PE,UNK,UNK,47.0,,0.0,100.0,0.0,0.0,3.86,,25.0,,,,-8.6,-86.0,-0.063,-0.63,10.0,10.0,143.25,-177.75,13.9,,1.45,-1.31,31317.0,4.49578015230518
SNL/MSU/DOE,Biax-CH-UP2[(±45)3]S,45/-45/45/-45/45/-45/-45/45/-45/45/-45/45,PE,UNK,UNK,47.0,,0.0,100.0,0.0,0.0,3.86,,25.0,,,,-6.9,-69.0,-0.051,-0.51,10.0,20.0,143.25,-177.75,13.9,,1.45,-1.31,1317352.0,6.119701835122719
SNL/MSU/DOE,Biax-CH-UP2[(±45)3]S,45/-45/45/-45/45/-45/-45/45/-45/45/-45/45,PE,UNK,UNK,47.0,,0.0,100.0,0.0,0.0,3.86,,25.0,,,,-10.3,-103.0,-0.046,-0.46,10.0,5.0,143.25,-177.75,13.9,,1.45,-1.31,5030.0,3.701567985055927
SNL/MSU/DOE,Biax-CH-UP2[(±45)3]S,45/-45/45/-45/45/-45/-45/45/-45/45/-45/45,PE,UNK,UNK,47.0,,0.0,100.0,0.0,0.0,3.86,,25.0,,,,-10.3,-103.0,-0.046,-0.46,10.0,5.0,143.25,-177.75,13.9,,1.45,-1.31,9428.0,3.974419573852286
SNL/MSU/DOE,Biax-CH-UP2[(±45)3]S,45/-45/45/-45/45/-45/-45/45/-45/45/-45/45,PE,UNK,UNK,47.0,,0.0,100.0,0.0,0.0,3.86,,25.0,,,,-12.4,-124.0,-0.091,-0.91,10.0,2.0,143.25,-177.75,13.9,,1.45,-1.31,956.0,2.9804578922761
SNL/MSU/DOE,Biax-CH-UP2[(±45)3]S,45/-45/45/-45/45/-45/-45/45/-45/45/-45/45,PE,UNK,UNK,47.0,,0.0,100.0,0.0,0.0,3.86,,25.0,,,,-10.3,-103.0,-0.076,-0.76,10.0,5.0,143.25,-177.75,13.9,,1.45,-1.31,6653.0,3.823017523446049
SNL/MSU/DOE,Biax-CH-UP2[(±45)3]S,45/-45/45/-45/45/-45/-45/45/-45/45/-45/45,PE,UNK,UNK,47.0,,0.0,100.0,0.0,0.0,3.86,,25.0,,,,-6.9,-69.0,-0.051,-0.51,10.0,20.0,143.25,-177.75,13.9,,1.45,-1.31,1125335.0,6.051281826442131
SNL/MSU/DOE,Biax-CH-UP2[(±45)3]S,45/-45/45/-45/45/-45/-45/45/-45/45/-45/45,PE,UNK,UNK,47.0,,0.0,100.0,0.0,0.0,3.86,,25.0,,,,-8.6,-86.0,-0.063,-0.63,10.0,10.0,143.25,-177.75,13.9,,1.45,-1.31,76452.0,4.883388851129666
SNL/MSU/DOE,Biax-CH2-UP2[(±45/0/±45)]S,45/-45/0/45/-45/-45/45/0/-45/45,PE,UNK,UNK,44.0,,24.0,76.0,0.0,0.0,3.78,,25.0,,,,241.0,24.1,1.8,0.18,0.1,2.0,364.0,-341.6666666666667,16.9,,2.3075,,396.0,2.597695185925512
SNL/MSU/DOE,Biax-CH2-UP2[(±45/0/±45)]S,45/-45/0/45/-45/-45/45/0/-45/45,PE,UNK,UNK,44.0,,24.0,76.0,0.0,0.0,3.78,,25.0,,,,241.0,24.1,2.2,0.22,0.1,2.0,364.0,-341.6666666666667,16.9,,2.3075,,221.0,2.344392273685111
SNL/MSU/DOE,Biax-CH2-UP2[(±45/0/±45)]S,45/-45/0/45/-45/-45/45/0/-45/45,PE,UNK,UNK,44.0,,24.0,76.0,0.0,0.0,3.78,,25.0,,,,207.0,20.7,1.79,0.179,0.1,4.0,364.0,-341.6666666666667,16.9,,2.3075,,2148.0,3.332034277027518
SNL/MSU/DOE,Biax-CH2-UP2[(±45/0/±45)]S,45/-45/0/45/-45/-45/45/0/-45/45,PE,UNK,UNK,44.0,,24.0,76.0,0.0,0.0,3.78,,25.0,,,,207.0,20.7,1.77,0.177,0.1,4.0,364.0,-341.6666666666667,16.9,,2.3075,,1917.0,3.282622112878063
SNL/MSU/DOE,Biax-CH2-UP2[(±45/0/±45)]S,45/-45/0/45/-45/-45/45/0/-45/45,PE,UNK,UNK,44.0,,24.0,76.0,0.0,0.0,3.78,,25.0,,,,172.0,17.2,1.34,0.134,0.1,5.0,364.0,-341.6666666666667,16.9,,2.3075,,11276.0,4.052155067199565
SNL/MSU/DOE,Biax-CH2-UP2[(±45/0/±45)]S,45/-45/0/45/-45/-45/45/0/-45/45,PE,UNK,UNK,44.0,,24.0,76.0,0.0,0.0,3.78,,25.0,,,,138.0,13.8,1.1,0.11,0.1,5.0,364.0,-341.6666666666667,16.9,,2.3075,,40073.0,4.602851856400141
SNL/MSU/DOE,Biax-CH2-UP2[(±45/0/±45)]S,45/-45/0/45/-45/-45/45/0/-45/45,PE,UNK,UNK,44.0,,24.0,76.0,0.0,0.0,3.78,,25.0,,,,103.0,10.3,0.64,0.064,0.1,20.0,364.0,-341.6666666666667,16.9,,2.3075,,1855170.0,6.268383712699896
SNL/MSU/DOE,Biax-CH2-UP2[(±45/0/±45)]S,45/-45/0/45/-45/-45/45/0/-45/45,PE,UNK,UNK,44.0,,24.0,76.0,0.0,0.0,3.78,,25.0,,,,207.0,20.7,1.72,0.172,0.1,2.0,364.0,-341.6666666666667,16.9,,2.3075,,1342.0,3.127752515832973
SNL/MSU/DOE,Biax-CH2-UP2[(±45/0/±45)]S,45/-45/0/45/-45/-45/45/0/-45/45,PE,UNK,UNK,44.0,,24.0,76.0,0.0,0.0,3.78,,25.0,,,,172.0,17.2,1.25,0.125,0.1,4.0,364.0,-341.6666666666667,16.9,,2.3075,,9910.0,3.996073654485275
SNL/MSU/DOE,Biax-CH2-UP2[(±45/0/±45)]S,45/-45/0/45/-45/-45/45/0/-45/45,PE,UNK,UNK,44.0,,24.0,76.0,0.0,0.0,3.78,,25.0,,,,172.0,17.2,1.23,0.123,0.1,4.0,364.0,-341.6666666666667,16.9,,2.3075,,8987.0,3.95361474169064
SNL/MSU/DOE,Biax-CH2-UP2[(±45/0/±45)]S,45/-45/0/45/-45/-45/45/0/-45/45,PE,UNK,UNK,44.0,,24.0,76.0,0.0,0.0,3.78,,25.0,,,,138.0,13.8,1.14,0.114,0.1,10.0,364.0,-341.6666666666667,16.9,,2.3075,,54659.0,4.737661681903758
SNL/MSU/DOE,Biax-CH2-UP2[(±45/0/±45)]S,45/-45/0/45/-45/-45/45/0/-45/45,PE,UNK,UNK,44.0,,24.0,76.0,0.0,0.0,3.78,,25.0,,,,138.0,13.8,0.97,0.097,0.1,5.0,364.0,-341.6666666666667,16.9,,2.3075,,37586.0,4.575026109423261
SNL/MSU/DOE,Biax-CH2-UP2[(±45/0/±45)]S,45/-45/0/45/-45/-45/45/0/-45/45,PE,UNK,UNK,44.0,,24.0,76.0,0.0,0.0,3.78,,25.0,,,,121.0,12.1,0.77,0.077,0.1,10.0,364.0,-341.6666666666667,16.9,,2.3075,,97564.0,4.989289597528492
SNL/MSU/DOE,Biax-CH2-UP2[(±45/0/±45)]S,45/-45/0/45/-45/-45/45/0/-45/45,PE,UNK,UNK,44.0,,24.0,76.0,0.0,0.0,3.78,,25.0,,,,-27.6,-276.0,,,10.0,2.0,364.0,-341.6666666666667,16.9,,2.3075,,39.0,1.591064607026499
SNL/MSU/DOE,Biax-CH2-UP2[(±45/0/±45)]S,45/-45/0/45/-45/-45/45/0/-45/45,PE,UNK,UNK,44.0,,24.0,76.0,0.0,0.0,3.78,,25.0,,,,-20.7,-207.0,,,10.0,2.0,364.0,-341.6666666666667,16.9,,2.3075,,848.0,2.928395852256714
SNL/MSU/DOE,Biax-CH2-UP2[(±45/0/±45)]S,45/-45/0/45/-45/-45/45/0/-45/45,PE,UNK,UNK,44.0,,24.0,76.0,0.0,0.0,3.78,,25.0,,,,-20.7,-207.0,,,10.0,2.0,364.0,-341.6666666666667,16.9,,2.3075,,1972.0,3.294906910605192
SNL/MSU/DOE,Biax-CH2-UP2[(±45/0/±45)]S,45/-45/0/45/-45/-45/45/0/-45/45,PE,UNK,UNK,44.0,,24.0,76.0,0.0,0.0,3.78,,25.0,,,,-20.7,-207.0,,,10.0,2.0,364.0,-341.6666666666667,16.9,,2.3075,,2458.0,3.390581878550435
SNL/MSU/DOE,Biax-CH2-UP2[(±45/0/±45)]S,45/-45/0/45/-45/-45/45/0/-45/45,PE,UNK,UNK,44.0,,24.0,76.0,0.0,0.0,3.78,,25.0,,,,-17.2,-172.0,,,10.0,5.0,364.0,-341.6666666666667,16.9,,2.3075,,19691.0,4.294267772179458
SNL/MSU/DOE,Biax-CH2-UP2[(±45/0/±45)]S,45/-45/0/45/-45/-45/45/0/-45/45,PE,UNK,UNK,44.0,,24.0,76.0,0.0,0.0,3.78,,25.0,,,,-17.2,-172.0,,,10.0,5.0,364.0,-341.6666666666667,16.9,,2.3075,,15420.0,4.188084373714938
SNL/MSU/DOE,Biax-CH2-UP2[(±45/0/±45)]S,45/-45/0/45/-45/-45/45/0/-45/45,PE,UNK,UNK,44.0,,24.0,76.0,0.0,0.0,3.78,,25.0,,,,-13.8,-138.0,,,10.0,20.0,364.0,-341.6666666666667,16.9,,2.3075,,871785.0,5.940409392241573
SNL/MSU/DOE,Biax-CH2-UP2[(±45/0/±45)]S,45/-45/0/45/-45/-45/45/0/-45/45,PE,UNK,UNK,44.0,,24.0,76.0,0.0,0.0,3.78,,25.0,,,,-17.2,-172.0,,,10.0,5.0,364.0,-341.6666666666667,16.9,,2.3075,,14149.0,4.150725746586194
SNL/MSU/DOE,Biax-CH2-UP2[(±45/0/±45)]S,45/-45/0/45/-45/-45/45/0/-45/45,PE,UNK,UNK,44.0,,24.0,76.0,0.0,0.0,3.78,,25.0,,,,-15.5,-155.0,,,10.0,10.0,364.0,-341.6666666666667,16.9,,2.3075,,166026.0,5.220176104740871
SNL/MSU/DOE,Biax-CH2-UP2[(±45/0/±45)]S,45/-45/0/45/-45/-45/45/0/-45/45,PE,UNK,UNK,44.0,,24.0,76.0,0.0,0.0,3.78,,25.0,,,,-15.5,-155.0,,,10.0,15.0,364.0,-341.6666666666667,16.9,,2.3075,,83700.0,4.92272545799326
SNL/MSU/DOE,Biax-CH3-UP2[(±45/0/±45)]S,45/-45/0/45/-45/-45/45/0/-45/45,PE,UNK,UNK,42.0,,24.0,76.0,0.0,0.0,4.19,,25.0,,,,-20.7,-207.0,,,10.0,2.0,336.3333333333333,-318.0,16.63333333333333,,2.766666666666667,,238.0,2.376576957056512
SNL/MSU/DOE,Biax-CH3-UP2[(±45/0/±45)]S,45/-45/0/45/-45/-45/45/0/-45/45,PE,UNK,UNK,42.0,,24.0,76.0,0.0,0.0,4.19,,25.0,,,,-20.7,-207.0,,,10.0,2.0,336.3333333333333,-318.0,16.63333333333333,,2.766666666666667,,159.0,2.201397124320451
SNL/MSU/DOE,Biax-CH3-UP2[(±45/0/±45)]S,45/-45/0/45/-45/-45/45/0/-45/45,PE,UNK,UNK,42.0,,24.0,76.0,0.0,0.0,4.19,,25.0,,,,-17.2,-172.0,,,10.0,5.0,336.3333333333333,-318.0,16.63333333333333,,2.766666666666667,,1331.0,3.124178055474675
SNL/MSU/DOE,Biax-CH3-UP2[(±45/0/±45)]S,45/-45/0/45/-45/-45/45/0/-45/45,PE,UNK,UNK,42.0,,24.0,76.0,0.0,0.0,4.19,,25.0,,,,-17.2,-172.0,,,10.0,4.0,336.3333333333333,-318.0,16.63333333333333,,2.766666666666667,,760.0,2.880813592280791
SNL/MSU/DOE,Biax-CH3-UP2[(±45/0/±45)]S,45/-45/0/45/-45/-45/45/0/-45/45,PE,UNK,UNK,42.0,,24.0,76.0,0.0,0.0,4.19,,25.0,,,,-13.8,-138.0,,,10.0,5.0,336.3333333333333,-318.0,16.63333333333333,,2.766666666666667,,23189.0,4.365282020572183
SNL/MSU/DOE,Biax-CH3-UP2[(±45/0/±45)]S,45/-45/0/45/-45/-45/45/0/-45/45,PE,UNK,UNK,42.0,,24.0,76.0,0.0,0.0,4.19,,25.0,,,,-13.8,-138.0,,,10.0,5.0,336.3333333333333,-318.0,16.63333333333333,,2.766666666666667,,14301.0,4.155366406646705
SNL/MSU/DOE,Biax-CH3-UP2[(±45/0/±45)]S,45/-45/0/45/-45/-45/45/0/-45/45,PE,UNK,UNK,42.0,,24.0,76.0,0.0,0.0,4.19,,25.0,,,,-20.7,-207.0,,,10.0,2.0,336.3333333333333,-318.0,16.63333333333333,,2.766666666666667,,264.0,2.421603926869831
SNL/MSU/DOE,Biax-CH3-UP2[(±45/0/±45)]S,45/-45/0/45/-45/-45/45/0/-45/45,PE,UNK,UNK,42.0,,24.0,76.0,0.0,0.0,4.19,,25.0,,,,-17.2,-172.0,,,10.0,4.0,336.3333333333333,-318.0,16.63333333333333,,2.766666666666667,,982.0,2.99211148778695
SNL/MSU/DOE,Biax-CH3-UP2[(±45/0/±45)]S,45/-45/0/45/-45/-45/45/0/-45/45,PE,UNK,UNK,42.0,,24.0,76.0,0.0,0.0,4.19,,25.0,,,,-13.8,-138.0,,,10.0,10.0,336.3333333333333,-318.0,16.63333333333333,,2.766666666666667,,27750.0,4.443262987458695
SNL/MSU/DOE,Biax-CH3-UP2[(±45/0/±45)]S,45/-45/0/45/-45/-45/45/0/-45/45,PE,UNK,UNK,42.0,,24.0,76.0,0.0,0.0,4.19,,25.0,,,,-12.1,-121.0,,,10.0,15.0,336.3333333333333,-318.0,16.63333333333333,,2.766666666666667,,141901.0,5.151985456013863
SNL/MSU/DOE,Biax-CH3-UP2[(±45/0/±45)]S,45/-45/0/45/-45/-45/45/0/-45/45,PE,UNK,UNK,42.0,,24.0,76.0,0.0,0.0,4.19,,25.0,,,,-12.1,-121.0,,,10.0,15.0,336.3333333333333,-318.0,16.63333333333333,,2.766666666666667,,81244.0,4.909791297489569
SNL/MSU/DOE,Biax-CH3-UP2[(±45/0/±45)]S,45/-45/0/45/-45/-45/45/0/-45/45,PE,UNK,UNK,42.0,,24.0,76.0,0.0,0.0,4.19,,25.0,,,,-12.1,-121.0,,,10.0,20.0,336.3333333333333,-318.0,16.63333333333333,,2.766666666666667,,164715.0,5.216733150600218
SNL/MSU/DOE,Biax-CH3-UP2[(±45/0/±45)]S,45/-45/0/45/-45/-45/45/0/-45/45,PE,UNK,UNK,42.0,,24.0,76.0,0.0,0.0,4.19,,25.0,,,,241.0,24.1,2.23,0.223,0.1,2.0,336.3333333333333,-318.0,16.63333333333333,,2.766666666666667,,173.0,2.238046103128795
SNL/MSU/DOE,Biax-CH3-UP2[(±45/0/±45)]S,45/-45/0/45/-45/-45/45/0/-45/45,PE,UNK,UNK,42.0,,24.0,76.0,0.0,0.0,4.19,,25.0,,,,241.0,24.1,2.85,0.285,0.1,2.0,336.3333333333333,-318.0,16.63333333333333,,2.766666666666667,,174.0,2.2405492482826
SNL/MSU/DOE,Biax-CH3-UP2[(±45/0/±45)]S,45/-45/0/45/-45/-45/45/0/-45/45,PE,UNK,UNK,42.0,,24.0,76.0,0.0,0.0,4.19,,25.0,,,,241.0,24.1,2.26,0.226,0.1,2.0,336.3333333333333,-318.0,16.63333333333333,,2.766666666666667,,134.0,2.127104798364808
SNL/MSU/DOE,Biax-CH3-UP2[(±45/0/±45)]S,45/-45/0/45/-45/-45/45/0/-45/45,PE,UNK,UNK,42.0,,24.0,76.0,0.0,0.0,4.19,,25.0,,,,207.0,20.7,1.59,0.159,0.1,2.0,336.3333333333333,-318.0,16.63333333333333,,2.766666666666667,,1166.0,3.066698550422995
SNL/MSU/DOE,Biax-CH3-UP2[(±45/0/±45)]S,45/-45/0/45/-45/-45/45/0/-45/45,PE,UNK,UNK,42.0,,24.0,76.0,0.0,0.0,4.19,,25.0,,,,207.0,20.7,1.69,0.169,0.1,2.0,336.3333333333333,-318.0,16.63333333333333,,2.766666666666667,,1270.0,3.103803720955957
SNL/MSU/DOE,Biax-CH3-UP2[(±45/0/±45)]S,45/-45/0/45/-45/-45/45/0/-45/45,PE,UNK,UNK,42.0,,24.0,76.0,0.0,0.0,4.19,,25.0,,,,207.0,20.7,1.82,0.182,0.1,2.0,336.3333333333333,-318.0,16.63333333333333,,2.766666666666667,,814.0,2.910624404889201
SNL/MSU/DOE,Biax-CH3-UP2[(±45/0/±45)]S,45/-45/0/45/-45/-45/45/0/-45/45,PE,UNK,UNK,42.0,,24.0,76.0,0.0,0.0,4.19,,25.0,,,,172.0,17.2,1.19,0.119,0.1,5.0,336.3333333333333,-318.0,16.63333333333333,,2.766666666666667,,8478.0,3.928293412232202
SNL/MSU/DOE,Biax-CH3-UP2[(±45/0/±45)]S,45/-45/0/45/-45/-45/45/0/-45/45,PE,UNK,UNK,42.0,,24.0,76.0,0.0,0.0,4.19,,25.0,,,,172.0,17.2,1.35,0.135,0.1,4.0,336.3333333333333,-318.0,16.63333333333333,,2.766666666666667,,12387.0,4.092966137594365
SNL/MSU/DOE,Biax-CH3-UP2[(±45/0/±45)]S,45/-45/0/45/-45/-45/45/0/-45/45,PE,UNK,UNK,42.0,,24.0,76.0,0.0,0.0,4.19,,25.0,,,,172.0,17.2,1.25,0.125,0.1,5.0,336.3333333333333,-318.0,16.63333333333333,,2.766666666666667,,14410.0,4.158663980813989
SNL/MSU/DOE,Biax-CH3-UP2[(±45/0/±45)]S,45/-45/0/45/-45/-45/45/0/-45/45,PE,UNK,UNK,42.0,,24.0,76.0,0.0,0.0,4.19,,25.0,,,,138.0,13.8,0.95,0.095,0.1,10.0,336.3333333333333,-318.0,16.63333333333333,,2.766666666666667,,282621.0,5.451204428727247
SNL/MSU/DOE,Biax-CH3-UP2[(±45/0/±45)]S,45/-45/0/45/-45/-45/45/0/-45/45,PE,UNK,UNK,42.0,,24.0,76.0,0.0,0.0,4.19,,25.0,,,,138.0,13.8,1.04,0.104,0.1,5.0,336.3333333333333,-318.0,16.63333333333333,,2.766666666666667,,200174.0,5.301407667599756
SNL/MSU/DOE,Biax-CH3-UP2[(±45/0/±45)]S,45/-45/0/45/-45/-45/45/0/-45/45,PE,UNK,UNK,42.0,,24.0,76.0,0.0,0.0,4.19,,25.0,,,,138.0,13.8,0.91,0.091,0.1,10.0,336.3333333333333,-318.0,16.63333333333333,,2.766666666666667,,429020.0,5.632477538541778
SNL/MSU/DOE,Biax-CH4-UP2[(±45)4]S,45/-45/45/-45/45/-45/45/-45/-45/45/-45/45/-45/45/-45/45,PE,UNK,UNK,40.0,,0.0,100.0,0.0,0.0,2.92,,25.0,,,,-12.4,-124.0,-0.109,-1.09,10.0,2.0,155.3333333333333,-172.3333333333333,11.2,,6.0,-1.513333333333333,144.0,2.15836249209525
SNL/MSU/DOE,Biax-CH4-UP2[(±45)4]S,45/-45/45/-45/45/-45/45/-45/-45/45/-45/45/-45/45/-45/45,PE,UNK,UNK,40.0,,0.0,100.0,0.0,0.0,2.92,,25.0,,,,-12.4,-124.0,-0.109,-1.09,10.0,1.0,155.3333333333333,-172.3333333333333,11.2,,6.0,-1.513333333333333,188.0,2.27415784926368
SNL/MSU/DOE,Biax-CH4-UP2[(±45)4]S,45/-45/45/-45/45/-45/45/-45/-45/45/-45/45/-45/45/-45/45,PE,UNK,UNK,40.0,,0.0,100.0,0.0,0.0,2.92,,25.0,,,,-12.4,-124.0,-0.109,-1.09,10.0,1.0,155.3333333333333,-172.3333333333333,11.2,,6.0,-1.513333333333333,256.0,2.40823996531185
SNL/MSU/DOE,Biax-CH4-UP2[(±45)4]S,45/-45/45/-45/45/-45/45/-45/-45/45/-45/45/-45/45/-45/45,PE,UNK,UNK,40.0,,0.0,100.0,0.0,0.0,2.92,,25.0,,,,-10.3,-103.0,-0.09,-0.9,10.0,2.0,155.3333333333333,-172.3333333333333,11.2,,6.0,-1.513333333333333,1313.0,3.11826472608948
SNL/MSU/DOE,Biax-CH4-UP2[(±45)4]S,45/-45/45/-45/45/-45/45/-45/-45/45/-45/45/-45/45/-45/45,PE,UNK,UNK,40.0,,0.0,100.0,0.0,0.0,2.92,,25.0,,,,-10.3,-103.0,-0.09,-0.9,10.0,2.0,155.3333333333333,-172.3333333333333,11.2,,6.0,-1.513333333333333,1883.0,3.274850320016665
SNL/MSU/DOE,Biax-CH4-UP2[(±45)4]S,45/-45/45/-45/45/-45/45/-45/-45/45/-45/45/-45/45/-45/45,PE,UNK,UNK,40.0,,0.0,100.0,0.0,0.0,2.92,,25.0,,,,-10.3,-103.0,-0.09,-0.9,10.0,2.0,155.3333333333333,-172.3333333333333,11.2,,6.0,-1.513333333333333,873.0,2.94101424370557
SNL/MSU/DOE,Biax-CH4-UP2[(±45)4]S,45/-45/45/-45/45/-45/45/-45/-45/45/-45/45/-45/45/-45/45,PE,UNK,UNK,40.0,,0.0,100.0,0.0,0.0,2.92,,25.0,,,,-8.6,-86.0,-0.075,-0.75,10.0,5.0,155.3333333333333,-172.3333333333333,11.2,,6.0,-1.513333333333333,21748.0,4.337419324329673
SNL/MSU/DOE,Biax-CH4-UP2[(±45)4]S,45/-45/45/-45/45/-45/45/-45/-45/45/-45/45/-45/45/-45/45,PE,UNK,UNK,40.0,,0.0,100.0,0.0,0.0,2.92,,25.0,,,,-8.6,-86.0,-0.075,-0.75,10.0,5.0,155.3333333333333,-172.3333333333333,11.2,,6.0,-1.513333333333333,13364.0,4.125936466966094
SNL/MSU/DOE,Biax-CH4-UP2[(±45)4]S,45/-45/45/-45/45/-45/45/-45/-45/45/-45/45/-45/45/-45/45,PE,UNK,UNK,40.0,,0.0,100.0,0.0,0.0,2.92,,25.0,,,,-8.6,-86.0,-0.075,-0.75,10.0,4.0,155.3333333333333,-172.3333333333333,11.2,,6.0,-1.513333333333333,11200.0,4.049218022670182
SNL/MSU/DOE,Biax-CH4-UP2[(±45)4]S,45/-45/45/-45/45/-45/45/-45/-45/45/-45/45/-45/45/-45/45,PE,UNK,UNK,40.0,,0.0,100.0,0.0,0.0,2.92,,25.0,,,,-6.9,-69.0,-0.061,-0.61,10.0,15.0,155.3333333333333,-172.3333333333333,11.2,,6.0,-1.513333333333333,206018.0,5.313905166772851
SNL/MSU/DOE,Biax-CH4-UP2[(±45)4]S,45/-45/45/-45/45/-45/45/-45/-45/45/-45/45/-45/45/-45/45,PE,UNK,UNK,40.0,,0.0,100.0,0.0,0.0,2.92,,25.0,,,,-6.9,-69.0,-0.061,-0.61,10.0,10.0,155.3333333333333,-172.3333333333333,11.2,,6.0,-1.513333333333333,564767.0,5.751869312447777
SNL/MSU/DOE,Biax-CH4-UP2[(±45)4]S,45/-45/45/-45/45/-45/45/-45/-45/45/-45/45/-45/45/-45/45,PE,UNK,UNK,40.0,,0.0,100.0,0.0,0.0,2.92,,25.0,,,,-6.9,-69.0,-0.061,-0.61,10.0,15.0,155.3333333333333,-172.3333333333333,11.2,,6.0,-1.513333333333333,485632.0,5.686307296200512
SNL/MSU/DOE,Biax-CH4-UP2[(±45)4]S,45/-45/45/-45/45/-45/45/-45/-45/45/-45/45/-45/45/-45/45,PE,UNK,UNK,40.0,,0.0,100.0,0.0,0.0,2.92,,25.0,,,,103.0,10.3,1.7,0.17,0.1,2.0,155.3333333333333,-172.3333333333333,11.2,,6.0,-1.513333333333333,198.0,2.296665190261531
SNL/MSU/DOE,Biax-CH4-UP2[(±45)4]S,45/-45/45/-45/45/-45/45/-45/-45/45/-45/45/-45/45/-45/45,PE,UNK,UNK,40.0,,0.0,100.0,0.0,0.0,2.92,,25.0,,,,103.0,10.3,1.8,0.18,0.1,2.0,155.3333333333333,-172.3333333333333,11.2,,6.0,-1.513333333333333,287.0,2.457881896733992
SNL/MSU/DOE,Biax-CH4-UP2[(±45)4]S,45/-45/45/-45/45/-45/45/-45/-45/45/-45/45/-45/45/-45/45,PE,UNK,UNK,40.0,,0.0,100.0,0.0,0.0,2.92,,25.0,,,,103.0,10.3,1.4,0.14,0.1,2.0,155.3333333333333,-172.3333333333333,11.2,,6.0,-1.513333333333333,314.0,2.496929648073215
SNL/MSU/DOE,Biax-CH4-UP2[(±45)4]S,45/-45/45/-45/45/-45/45/-45/-45/45/-45/45/-45/45/-45/45,PE,UNK,UNK,40.0,,0.0,100.0,0.0,0.0,2.92,,25.0,,,,86.0,8.6,1.38,0.138,0.1,4.0,155.3333333333333,-172.3333333333333,11.2,,6.0,-1.513333333333333,1319.0,3.120244795546365
SNL/MSU/DOE,Biax-CH4-UP2[(±45)4]S,45/-45/45/-45/45/-45/45/-45/-45/45/-45/45/-45/45/-45/45,PE,UNK,UNK,40.0,,0.0,100.0,0.0,0.0,2.92,,25.0,,,,86.0,8.6,0.99,0.099,0.1,2.0,155.3333333333333,-172.3333333333333,11.2,,6.0,-1.513333333333333,2311.0,3.363799945479109
SNL/MSU/DOE,Biax-CH4-UP2[(±45)4]S,45/-45/45/-45/45/-45/45/-45/-45/45/-45/45/-45/45/-45/45,PE,UNK,UNK,40.0,,0.0,100.0,0.0,0.0,2.92,,25.0,,,,86.0,8.6,1.24,0.124,0.1,4.0,155.3333333333333,-172.3333333333333,11.2,,6.0,-1.513333333333333,1186.0,3.074084689028244
SNL/MSU/DOE,Biax-CH4-UP2[(±45)4]S,45/-45/45/-45/45/-45/45/-45/-45/45/-45/45/-45/45/-45/45,PE,UNK,UNK,40.0,,0.0,100.0,0.0,0.0,2.92,,25.0,,,,69.0,6.9,0.82,0.082,0.1,10.0,155.3333333333333,-172.3333333333333,11.2,,6.0,-1.513333333333333,7072.0,3.849542252005017
SNL/MSU/DOE,Biax-CH4-UP2[(±45)4]S,45/-45/45/-45/45/-45/45/-45/-45/45/-45/45/-45/45/-45/45,PE,UNK,UNK,40.0,,0.0,100.0,0.0,0.0,2.92,,25.0,,,,69.0,6.9,0.79,0.079,0.1,10.0,155.3333333333333,-172.3333333333333,11.2,,6.0,-1.513333333333333,10172.0,4.007406351503671
SNL/MSU/DOE,Biax-CH4-UP2[(±45)4]S,45/-45/45/-45/45/-45/45/-45/-45/45/-45/45/-45/45/-45/45,PE,UNK,UNK,40.0,,0.0,100.0,0.0,0.0,2.92,,25.0,,,,69.0,6.9,0.64,0.064,0.1,10.0,155.3333333333333,-172.3333333333333,11.2,,6.0,-1.513333333333333,15843.0,4.199837422208157
SNL/MSU/DOE,Biax-CH4-UP2[(±45)4]S,45/-45/45/-45/45/-45/45/-45/-45/45/-45/45/-45/45/-45/45,PE,UNK,UNK,40.0,,0.0,100.0,0.0,0.0,2.92,,25.0,,,,52.0,5.2,0.52,0.052,0.1,20.0,155.3333333333333,-172.3333333333333,11.2,,6.0,-1.513333333333333,342135.0,5.534197504262097
SNL/MSU/DOE,Biax-CH4-UP2[(±45)4]S,45/-45/45/-45/45/-45/45/-45/-45/45/-45/45/-45/45/-45/45,PE,UNK,UNK,40.0,,0.0,100.0,0.0,0.0,2.92,,25.0,,,,52.0,5.2,0.47,0.047,0.1,20.0,155.3333333333333,-172.3333333333333,11.2,,6.0,-1.513333333333333,224519.0,5.351253099219071
SNL/MSU/DOE,Biax-CH4-UP2[(±45)4]S,45/-45/45/-45/45/-45/45/-45/-45/45/-45/45/-45/45/-45/45,PE,UNK,UNK,40.0,,0.0,100.0,0.0,0.0,2.92,,25.0,,,,52.0,5.2,0.47,0.047,0.1,20.0,155.3333333333333,-172.3333333333333,11.2,,6.0,-1.513333333333333,1136938.0,6.055736782196933
SNL/MSU/DOE,Biax-CH5-UP2[(±45)3]S,45/-45/45/-45/45/-45/-45/45/-45/45/-45/45,PE,UNK,UNK,28.0,,0.0,100.0,0.0,0.0,3.05,,25.0,,,,-8.6,-86.0,-0.101,-1.01,10.0,10.0,131.5,-217.5333333333333,8.766666666666667,,4.066666666666666,-2.24,131302.0,5.118271341339659
SNL/MSU/DOE,Biax-CH5-UP2[(±45)3]S,45/-45/45/-45/45/-45/-45/45/-45/45/-45/45,PE,UNK,UNK,28.0,,0.0,100.0,0.0,0.0,3.05,,25.0,,,,-12.1,-121.0,-0.142,-1.42,10.0,2.0,131.5,-217.5333333333333,8.766666666666667,,4.066666666666666,-2.24,1548.0,3.189770956346874
SNL/MSU/DOE,Biax-CH5-UP2[(±45)3]S,45/-45/45/-45/45/-45/-45/45/-45/45/-45/45,PE,UNK,UNK,28.0,,0.0,100.0,0.0,0.0,3.05,,25.0,,,,-12.1,-121.0,-0.142,-1.42,10.0,2.0,131.5,-217.5333333333333,8.766666666666667,,4.066666666666666,-2.24,2777.0,3.443575879750258
SNL/MSU/DOE,Biax-CH5-UP2[(±45)3]S,45/-45/45/-45/45/-45/-45/45/-45/45/-45/45,PE,UNK,UNK,28.0,,0.0,100.0,0.0,0.0,3.05,,25.0,,,,-12.1,-121.0,-0.142,-1.42,10.0,2.0,131.5,-217.5333333333333,8.766666666666667,,4.066666666666666,-2.24,2989.0,3.475525915039281
SNL/MSU/DOE,Biax-CH5-UP2[(±45)3]S,45/-45/45/-45/45/-45/-45/45/-45/45/-45/45,PE,UNK,UNK,28.0,,0.0,100.0,0.0,0.0,3.05,,25.0,,,,-10.3,-103.0,-0.121,-1.21,10.0,4.0,131.5,-217.5333333333333,8.766666666666667,,4.066666666666666,-2.24,12027.0,4.080157310970185
SNL/MSU/DOE,Biax-CH5-UP2[(±45)3]S,45/-45/45/-45/45/-45/-45/45/-45/45/-45/45,PE,UNK,UNK,28.0,,0.0,100.0,0.0,0.0,3.05,,25.0,,,,-10.3,-103.0,-0.121,-1.21,10.0,5.0,131.5,-217.5333333333333,8.766666666666667,,4.066666666666666,-2.24,9130.0,3.960470777534299
SNL/MSU/DOE,Biax-CH5-UP2[(±45)3]S,45/-45/45/-45/45/-45/-45/45/-45/45/-45/45,PE,UNK,UNK,28.0,,0.0,100.0,0.0,0.0,3.05,,25.0,,,,-10.3,-103.0,-0.121,-1.21,10.0,5.0,131.5,-217.5333333333333,8.766666666666667,,4.066666666666666,-2.24,18621.0,4.270003000105059
SNL/MSU/DOE,Biax-CH5-UP2[(±45)3]S,45/-45/45/-45/45/-45/-45/45/-45/45/-45/45,PE,UNK,UNK,28.0,,0.0,100.0,0.0,0.0,3.05,,25.0,,,,-8.6,-86.0,-0.101,-1.01,10.0,15.0,131.5,-217.5333333333333,8.766666666666667,,4.066666666666666,-2.24,329191.0,5.517447953199505
SNL/MSU/DOE,Biax-CH5-UP2[(±45)3]S,45/-45/45/-45/45/-45/-45/45/-45/45/-45/45,PE,UNK,UNK,28.0,,0.0,100.0,0.0,0.0,3.05,,25.0,,,,-8.6,-86.0,-0.101,-1.01,10.0,15.0,131.5,-217.5333333333333,8.766666666666667,,4.066666666666666,-2.24,277202.0,5.442796359366286
SNL/MSU/DOE,Biax-CH5-UP2[(±45)3]S,45/-45/45/-45/45/-45/-45/45/-45/45/-45/45,PE,UNK,UNK,28.0,,0.0,100.0,0.0,0.0,3.05,,25.0,,,,86.0,8.6,1.7,0.17,0.1,2.0,131.5,-217.5333333333333,8.766666666666667,,4.066666666666666,-2.24,1140.0,3.056904851336473
SNL/MSU/DOE,Biax-CH5-UP2[(±45)3]S,45/-45/45/-45/45/-45/-45/45/-45/45/-45/45,PE,UNK,UNK,28.0,,0.0,100.0,0.0,0.0,3.05,,25.0,,,,86.0,8.6,1.7,0.17,0.1,2.0,131.5,-217.5333333333333,8.766666666666667,,4.066666666666666,-2.24,1310.0,3.117271295655764
SNL/MSU/DOE,Biax-CH5-UP2[(±45)3]S,45/-45/45/-45/45/-45/-45/45/-45/45/-45/45,PE,UNK,UNK,28.0,,0.0,100.0,0.0,0.0,3.05,,25.0,,,,86.0,8.6,1.69,0.169,0.1,2.0,131.5,-217.5333333333333,8.766666666666667,,4.066666666666666,-2.24,749.0,2.874481817699467
SNL/MSU/DOE,Biax-CH5-UP2[(±45)3]S,45/-45/45/-45/45/-45/-45/45/-45/45/-45/45,PE,UNK,UNK,28.0,,0.0,100.0,0.0,0.0,3.05,,25.0,,,,69.0,6.9,0.95,0.095,0.1,4.0,131.5,-217.5333333333333,8.766666666666667,,4.066666666666666,-2.24,11184.0,4.048597158401606
SNL/MSU/DOE,Biax-CH5-UP2[(±45)3]S,45/-45/45/-45/45/-45/-45/45/-45/45/-45/45,PE,UNK,UNK,28.0,,0.0,100.0,0.0,0.0,3.05,,25.0,,,,69.0,6.9,0.9,0.09,0.1,5.0,131.5,-217.5333333333333,8.766666666666667,,4.066666666666666,-2.24,17929.0,4.25355606722012
SNL/MSU/DOE,Biax-CH5-UP2[(±45)3]S,45/-45/45/-45/45/-45/-45/45/-45/45/-45/45,PE,UNK,UNK,28.0,,0.0,100.0,0.0,0.0,3.05,,25.0,,,,69.0,6.9,0.9,0.09,0.1,4.0,131.5,-217.5333333333333,8.766666666666667,,4.066666666666666,-2.24,14588.0,4.163995754641744
SNL/MSU/DOE,Biax-CH5-UP2[(±45)3]S,45/-45/45/-45/45/-45/-45/45/-45/45/-45/45,PE,UNK,UNK,28.0,,0.0,100.0,0.0,0.0,3.05,,25.0,,,,52.0,5.2,0.63,0.063,0.1,15.0,131.5,-217.5333333333333,8.766666666666667,,4.066666666666666,-2.24,113426.0,5.054712616834395
SNL/MSU/DOE,Biax-CH5-UP2[(±45)3]S,45/-45/45/-45/45/-45/-45/45/-45/45/-45/45,PE,UNK,UNK,28.0,,0.0,100.0,0.0,0.0,3.05,,25.0,,,,52.0,5.2,0.63,0.063,0.1,12.0,131.5,-217.5333333333333,8.766666666666667,,4.066666666666666,-2.24,282007.0,5.450259888545045
SNL/MSU/DOE,Biax-CH5-UP2[(±45)3]S,45/-45/45/-45/45/-45/-45/45/-45/45/-45/45,PE,UNK,UNK,28.0,,0.0,100.0,0.0,0.0,3.05,,25.0,,,,52.0,5.2,0.65,0.065,0.1,10.0,131.5,-217.5333333333333,8.766666666666667,,4.066666666666666,-2.24,181712.0,5.259383608440109
SNL/MSU/DOE,Biax-CH6-UP2[±45/0/±45]S,45/-45/0/45/-45/-45/45/0/-45/45,PE,UNK,UNK,44.0,,39.0,61.0,0.0,0.0,2.26,,25.0,,,,-20.7,-207.0,,,10.0,5.0,501.6666666666667,-407.3333333333333,22.33333333333333,,3.166666666666667,,15707.0,4.196093243737515
SNL/MSU/DOE,Biax-CH6-UP2[±45/0/±45]S,45/-45/0/45/-45/-45/45/0/-45/45,PE,UNK,UNK,44.0,,39.0,61.0,0.0,0.0,2.26,,25.0,,,,-20.7,-207.0,,,10.0,10.0,501.6666666666667,-407.3333333333333,22.33333333333333,,3.166666666666667,,20605.0,4.313972618860607
SNL/MSU/DOE,Biax-CH6-UP2[±45/0/±45]S,45/-45/0/45/-45/-45/45/0/-45/45,PE,UNK,UNK,44.0,,39.0,61.0,0.0,0.0,2.26,,25.0,,,,-20.7,-207.0,,,10.0,5.0,501.6666666666667,-407.3333333333333,22.33333333333333,,3.166666666666667,,38711.0,4.587834390354667
SNL/MSU/DOE,Biax-CH6-UP2[±45/0/±45]S,45/-45/0/45/-45/-45/45/0/-45/45,PE,UNK,UNK,44.0,,39.0,61.0,0.0,0.0,2.26,,25.0,,,,-24.1,-241.0,,,10.0,4.0,501.6666666666667,-407.3333333333333,22.33333333333333,,3.166666666666667,,10088.0,4.003805073565025
SNL/MSU/DOE,Biax-CH6-UP2[±45/0/±45]S,45/-45/0/45/-45/-45/45/0/-45/45,PE,UNK,UNK,44.0,,39.0,61.0,0.0,0.0,2.26,,25.0,,,,-24.1,-241.0,,,10.0,4.0,501.6666666666667,-407.3333333333333,22.33333333333333,,3.166666666666667,,11950.0,4.077367905284157
SNL/MSU/DOE,Biax-CH6-UP2[±45/0/±45]S,45/-45/0/45/-45/-45/45/0/-45/45,PE,UNK,UNK,44.0,,39.0,61.0,0.0,0.0,2.26,,25.0,,,,-24.1,-241.0,,,10.0,4.0,501.6666666666667,-407.3333333333333,22.33333333333333,,3.166666666666667,,8842.0,3.946550510569855
SNL/MSU/DOE,Biax-CH6-UP2[±45/0/±45]S,45/-45/0/45/-45/-45/45/0/-45/45,PE,UNK,UNK,44.0,,39.0,61.0,0.0,0.0,2.26,,25.0,,,,-27.6,-276.0,,,10.0,2.0,501.6666666666667,-407.3333333333333,22.33333333333333,,3.166666666666667,,2727.0,3.43568513794163
SNL/MSU/DOE,Biax-CH6-UP2[±45/0/±45]S,45/-45/0/45/-45/-45/45/0/-45/45,PE,UNK,UNK,44.0,,39.0,61.0,0.0,0.0,2.26,,25.0,,,,-27.6,-276.0,,,10.0,2.0,501.6666666666667,-407.3333333333333,22.33333333333333,,3.166666666666667,,1373.0,3.137670537236755
SNL/MSU/DOE,Biax-CH6-UP2[±45/0/±45]S,45/-45/0/45/-45/-45/45/0/-45/45,PE,UNK,UNK,44.0,,39.0,61.0,0.0,0.0,2.26,,25.0,,,,-27.6,-276.0,,,10.0,2.0,501.6666666666667,-407.3333333333333,22.33333333333333,,3.166666666666667,,840.0,2.924279286061882
SNL/MSU/DOE,Biax-CH6-UP2[±45/0/±45]S,45/-45/0/45/-45/-45/45/0/-45/45,PE,UNK,UNK,44.0,,39.0,61.0,0.0,0.0,2.26,,25.0,,,,-17.2,-172.0,,,10.0,20.0,501.6666666666667,-407.3333333333333,22.33333333333333,,3.166666666666667,,880742.0,5.944848707065731
SNL/MSU/DOE,Biax-CH6-UP2[±45/0/±45]S,45/-45/0/45/-45/-45/45/0/-45/45,PE,UNK,UNK,44.0,,39.0,61.0,0.0,0.0,2.26,,25.0,,,,-17.2,-172.0,,,10.0,20.0,501.6666666666667,-407.3333333333333,22.33333333333333,,3.166666666666667,,1628900.0,6.211894423300987
SNL/MSU/DOE,Biax-CH6-UP2[±45/0/±45]S,45/-45/0/45/-45/-45/45/0/-45/45,PE,UNK,UNK,44.0,,39.0,61.0,0.0,0.0,2.26,,25.0,,,,345.0,34.5,2.11,0.211,0.1,2.0,501.6666666666667,-407.3333333333333,22.33333333333333,,3.166666666666667,,284.0,2.453318340047038
SNL/MSU/DOE,Biax-CH6-UP2[±45/0/±45]S,45/-45/0/45/-45/-45/45/0/-45/45,PE,UNK,UNK,44.0,,39.0,61.0,0.0,0.0,2.26,,25.0,,,,345.0,34.5,2.24,0.224,0.1,2.0,501.6666666666667,-407.3333333333333,22.33333333333333,,3.166666666666667,,189.0,2.276461804173244
SNL/MSU/DOE,Biax-CH6-UP2[±45/0/±45]S,45/-45/0/45/-45/-45/45/0/-45/45,PE,UNK,UNK,44.0,,39.0,61.0,0.0,0.0,2.26,,25.0,,,,345.0,34.5,2.04,0.204,0.1,2.0,501.6666666666667,-407.3333333333333,22.33333333333333,,3.166666666666667,,246.0,2.390935107103379
SNL/MSU/DOE,Biax-CH6-UP2[±45/0/±45]S,45/-45/0/45/-45/-45/45/0/-45/45,PE,UNK,UNK,44.0,,39.0,61.0,0.0,0.0,2.26,,25.0,,,,310.0,31.0,1.81,0.181,0.1,2.0,501.6666666666667,-407.3333333333333,22.33333333333333,,3.166666666666667,,561.0,2.748962861256162
SNL/MSU/DOE,Biax-CH6-UP2[±45/0/±45]S,45/-45/0/45/-45/-45/45/0/-45/45,PE,UNK,UNK,44.0,,39.0,61.0,0.0,0.0,2.26,,25.0,,,,310.0,31.0,1.76,0.176,0.1,2.0,501.6666666666667,-407.3333333333333,22.33333333333333,,3.166666666666667,,758.0,2.879669205632053
SNL/MSU/DOE,Biax-CH6-UP2[±45/0/±45]S,45/-45/0/45/-45/-45/45/0/-45/45,PE,UNK,UNK,44.0,,39.0,61.0,0.0,0.0,2.26,,25.0,,,,310.0,31.0,1.78,0.178,0.1,2.0,501.6666666666667,-407.3333333333333,22.33333333333333,,3.166666666666667,,619.0,2.791690649020118
SNL/MSU/DOE,Biax-CH6-UP2[±45/0/±45]S,45/-45/0/45/-45/-45/45/0/-45/45,PE,UNK,UNK,44.0,,39.0,61.0,0.0,0.0,2.26,,25.0,,,,276.0,27.6,1.64,0.164,0.1,4.0,501.6666666666667,-407.3333333333333,22.33333333333333,,3.166666666666667,,2224.0,3.34713478291002
SNL/MSU/DOE,Biax-CH6-UP2[±45/0/±45]S,45/-45/0/45/-45/-45/45/0/-45/45,PE,UNK,UNK,44.0,,39.0,61.0,0.0,0.0,2.26,,25.0,,,,276.0,27.6,1.6,0.16,0.1,4.0,501.6666666666667,-407.3333333333333,22.33333333333333,,3.166666666666667,,1490.0,3.173186268412274
SNL/MSU/DOE,Biax-CH6-UP2[±45/0/±45]S,45/-45/0/45/-45/-45/45/0/-45/45,PE,UNK,UNK,44.0,,39.0,61.0,0.0,0.0,2.26,,25.0,,,,276.0,27.6,1.41,0.141,0.1,4.0,501.6666666666667,-407.3333333333333,22.33333333333333,,3.166666666666667,,2153.0,3.333044029823487
SNL/MSU/DOE,Biax-CH6-UP2[±45/0/±45]S,45/-45/0/45/-45/-45/45/0/-45/45,PE,UNK,UNK,44.0,,39.0,61.0,0.0,0.0,2.26,,25.0,,,,241.0,24.1,1.3,0.13,0.1,5.0,501.6666666666667,-407.3333333333333,22.33333333333333,,3.166666666666667,,4278.0,3.631240780235509
SNL/MSU/DOE,Biax-CH6-UP2[±45/0/±45]S,45/-45/0/45/-45/-45/45/0/-45/45,PE,UNK,UNK,44.0,,39.0,61.0,0.0,0.0,2.26,,25.0,,,,241.0,24.1,1.29,0.129,0.1,10.0,501.6666666666667,-407.3333333333333,22.33333333333333,,3.166666666666667,,6877.0,3.837399024342023
SNL/MSU/DOE,Biax-CH6-UP2[±45/0/±45]S,45/-45/0/45/-45/-45/45/0/-45/45,PE,UNK,UNK,44.0,,39.0,61.0,0.0,0.0,2.26,,25.0,,,,207.0,20.7,1.04,0.104,0.1,10.0,501.6666666666667,-407.3333333333333,22.33333333333333,,3.166666666666667,,13309.0,4.124145425061654
SNL/MSU/DOE,Biax-CH6-UP2[±45/0/±45]S,45/-45/0/45/-45/-45/45/0/-45/45,PE,UNK,UNK,44.0,,39.0,61.0,0.0,0.0,2.26,,25.0,,,,207.0,20.7,1.04,0.104,0.1,5.0,501.6666666666667,-407.3333333333333,22.33333333333333,,3.166666666666667,,15150.0,4.180412632838324
SNL/MSU/DOE,Biax-CH6-UP2[±45/0/±45]S,45/-45/0/45/-45/-45/45/0/-45/45,PE,UNK,UNK,44.0,,39.0,61.0,0.0,0.0,2.26,,25.0,,,,207.0,20.7,1.06,0.106,0.1,5.0,501.6666666666667,-407.3333333333333,22.33333333333333,,3.166666666666667,,11807.0,4.07213956323974
SNL/MSU/DOE,Biax-CH6-UP2[±45/0/±45]S,45/-45/0/45/-45/-45/45/0/-45/45,PE,UNK,UNK,44.0,,39.0,61.0,0.0,0.0,2.26,,25.0,,,,172.0,17.2,0.87,0.087,0.1,5.0,501.6666666666667,-407.3333333333333,22.33333333333333,,3.166666666666667,,44634.0,4.649665809092026
SNL/MSU/DOE,Biax-CH6-UP2[±45/0/±45]S,45/-45/0/45/-45/-45/45/0/-45/45,PE,UNK,UNK,44.0,,39.0,61.0,0.0,0.0,2.26,,25.0,,,,172.0,17.2,0.86,0.086,0.1,10.0,501.6666666666667,-407.3333333333333,22.33333333333333,,3.166666666666667,,37335.0,4.572116155664275
SNL/MSU/DOE,Biax-CH6-UP2[±45/0/±45]S,45/-45/0/45/-45/-45/45/0/-45/45,PE,UNK,UNK,44.0,,39.0,61.0,0.0,0.0,2.26,,25.0,,,,138.0,13.8,0.67,0.067,0.1,10.0,501.6666666666667,-407.3333333333333,22.33333333333333,,3.166666666666667,,224743.0,5.351686173781387
SNL/MSU/DOE,Biax-CH6-UP2[±45/0/±45]S,45/-45/0/45/-45/-45/45/0/-45/45,PE,UNK,UNK,44.0,,39.0,61.0,0.0,0.0,2.26,,25.0,,,,138.0,13.8,0.69,0.069,0.1,10.0,501.6666666666667,-407.3333333333333,22.33333333333333,,3.166666666666667,,138170.0,5.140413757591074
SNL/MSU/DOE,Biax-CH6-UP2[±45/0/±45]S,45/-45/0/45/-45/-45/45/0/-45/45,PE,UNK,UNK,44.0,,39.0,61.0,0.0,0.0,2.26,,25.0,,,,121.0,12.1,0.59,0.059,0.1,20.0,501.6666666666667,-407.3333333333333,22.33333333333333,,3.166666666666667,,419563.0,5.622797182085049
SNL/MSU/DOE,Biax-CH7-UP2[(±45)2]S,45/-45/45/-45/-45/45/-45/45,PE,UNK,UNK,55.0,,0.0,100.0,0.0,0.0,3.86,,25.0,,,,-10.3,-103.0,,,10.0,2.0,112.5,-167.6666666666667,16.13333333333333,,1.75,,1918.0,3.282848602834645
SNL/MSU/DOE,Biax-CH7-UP2[(±45)2]S,45/-45/45/-45/-45/45/-45/45,PE,UNK,UNK,55.0,,0.0,100.0,0.0,0.0,3.86,,25.0,,,,-10.3,-103.0,,,10.0,2.0,112.5,-167.6666666666667,16.13333333333333,,1.75,,1763.0,3.246252312299322
SNL/MSU/DOE,Biax-CH7-UP2[(±45)2]S,45/-45/45/-45/-45/45/-45/45,PE,UNK,UNK,55.0,,0.0,100.0,0.0,0.0,3.86,,25.0,,,,-10.3,-103.0,,,10.0,2.0,112.5,-167.6666666666667,16.13333333333333,,1.75,,3055.0,3.485011214578573
SNL/MSU/DOE,Biax-CH7-UP2[(±45)2]S,45/-45/45/-45/-45/45/-45/45,PE,UNK,UNK,55.0,,0.0,100.0,0.0,0.0,3.86,,25.0,,,,-8.6,-86.0,,,10.0,5.0,112.5,-167.6666666666667,16.13333333333333,,1.75,,16492.0,4.21727332612932
SNL/MSU/DOE,Biax-CH7-UP2[(±45)2]S,45/-45/45/-45/-45/45/-45/45,PE,UNK,UNK,55.0,,0.0,100.0,0.0,0.0,3.86,,25.0,,,,-8.6,-86.0,,,10.0,5.0,112.5,-167.6666666666667,16.13333333333333,,1.75,,20747.0,4.316955306945021
SNL/MSU/DOE,Biax-CH7-UP2[(±45)2]S,45/-45/45/-45/-45/45/-45/45,PE,UNK,UNK,55.0,,0.0,100.0,0.0,0.0,3.86,,25.0,,,,-8.6,-86.0,,,10.0,5.0,112.5,-167.6666666666667,16.13333333333333,,1.75,,15719.0,4.196424913949195
SNL/MSU/DOE,Biax-CH7-UP2[(±45)2]S,45/-45/45/-45/-45/45/-45/45,PE,UNK,UNK,55.0,,0.0,100.0,0.0,0.0,3.86,,25.0,,,,-6.9,-69.0,,,10.0,20.0,112.5,-167.6666666666667,16.13333333333333,,1.75,,96260.0,4.98344585734134
SNL/MSU/DOE,Biax-CH7-UP2[(±45)2]S,45/-45/45/-45/-45/45/-45/45,PE,UNK,UNK,55.0,,0.0,100.0,0.0,0.0,3.86,,25.0,,,,-6.9,-69.0,,,10.0,20.0,112.5,-167.6666666666667,16.13333333333333,,1.75,,278521.0,5.444857945794445
SNL/MSU/DOE,Biax-CH7-UP2[(±45)2]S,45/-45/45/-45/-45/45/-45/45,PE,UNK,UNK,55.0,,0.0,100.0,0.0,0.0,3.86,,25.0,,,,-6.9,-69.0,,,10.0,15.0,112.5,-167.6666666666667,16.13333333333333,,1.75,,167393.0,5.223737292815326
SNL/MSU/DOE,Biax-CH7-UP2[(±45)2]S,45/-45/45/-45/-45/45/-45/45,PE,UNK,UNK,55.0,,0.0,100.0,0.0,0.0,3.86,,25.0,,,,69.0,6.9,0.55,0.055,0.1,5.0,112.5,-167.6666666666667,16.13333333333333,,1.75,,4943.0,3.693990610460777
SNL/MSU/DOE,Biax-CH7-UP2[(±45)2]S,45/-45/45/-45/-45/45/-45/45,PE,UNK,UNK,55.0,,0.0,100.0,0.0,0.0,3.86,,25.0,,,,69.0,6.9,0.49,0.049,0.1,5.0,112.5,-167.6666666666667,16.13333333333333,,1.75,,3145.0,3.497620649781288
SNL/MSU/DOE,Biax-CH7-UP2[(±45)2]S,45/-45/45/-45/-45/45/-45/45,PE,UNK,UNK,55.0,,0.0,100.0,0.0,0.0,3.86,,25.0,,,,69.0,6.9,0.49,0.049,0.1,5.0,112.5,-167.6666666666667,16.13333333333333,,1.75,,3797.0,3.579440597139797
SNL/MSU/DOE,Biax-CH7-UP2[(±45)2]S,45/-45/45/-45/-45/45/-45/45,PE,UNK,UNK,55.0,,0.0,100.0,0.0,0.0,3.86,,25.0,,,,52.0,5.2,0.32,0.032,0.1,10.0,112.5,-167.6666666666667,16.13333333333333,,1.75,,92285.0,4.96513111655542
SNL/MSU/DOE,Biax-CH7-UP2[(±45)2]S,45/-45/45/-45/-45/45/-45/45,PE,UNK,UNK,55.0,,0.0,100.0,0.0,0.0,3.86,,25.0,,,,52.0,5.2,0.34,0.034,0.1,10.0,112.5,-167.6666666666667,16.13333333333333,,1.75,,62832.0,4.798180883926343
SNL/MSU/DOE,Biax-CH7-UP2[(±45)2]S,45/-45/45/-45/-45/45/-45/45,PE,UNK,UNK,55.0,,0.0,100.0,0.0,0.0,3.86,,25.0,,,,52.0,5.2,0.34,0.034,0.1,10.0,112.5,-167.6666666666667,16.13333333333333,,1.75,,116214.0,5.065258449538852
SNL/MSU/DOE,Biax-CH7-UP2[(±45)2]S,45/-45/45/-45/-45/45/-45/45,PE,UNK,UNK,55.0,,0.0,100.0,0.0,0.0,3.86,,25.0,,,,83.0,8.3,0.7,0.07,0.1,2.0,112.5,-167.6666666666667,16.13333333333333,,1.75,,418.0,2.621176281775035
SNL/MSU/DOE,Biax-CH7-UP2[(±45)2]S,45/-45/45/-45/-45/45/-45/45,PE,UNK,UNK,55.0,,0.0,100.0,0.0,0.0,3.86,,25.0,,,,83.0,8.3,0.57,0.057,0.1,2.0,112.5,-167.6666666666667,16.13333333333333,,1.75,,521.0,2.716837723299525
SNL/MSU/DOE,Biax-CH8-UP2[(±45)2]S,45/-45/45/-45/-45/45/-45/45,PE,UNK,UNK,37.0,,0.0,100.0,0.0,0.0,5.89,,25.0,,,,-10.3,-103.0,-0.103,-1.03,10.0,4.0,92.66666666666667,-146.0,10.36666666666667,,6.666666666666667,-0.4666666666666666,191.0,2.281033367247728
SNL/MSU/DOE,Biax-CH8-UP2[(±45)2]S,45/-45/45/-45/-45/45/-45/45,PE,UNK,UNK,37.0,,0.0,100.0,0.0,0.0,5.89,,25.0,,,,-10.3,-103.0,-0.103,-1.03,10.0,2.0,92.66666666666667,-146.0,10.36666666666667,,6.666666666666667,-0.4666666666666666,99.0,1.99563519459755
SNL/MSU/DOE,Biax-CH8-UP2[(±45)2]S,45/-45/45/-45/-45/45/-45/45,PE,UNK,UNK,37.0,,0.0,100.0,0.0,0.0,5.89,,25.0,,,,-10.3,-103.0,-0.103,-1.03,10.0,2.0,92.66666666666667,-146.0,10.36666666666667,,6.666666666666667,-0.4666666666666666,215.0,2.332438459915605
SNL/MSU/DOE,Biax-CH8-UP2[(±45)2]S,45/-45/45/-45/-45/45/-45/45,PE,UNK,UNK,37.0,,0.0,100.0,0.0,0.0,5.89,,25.0,,,,-8.6,-86.0,-0.086,-0.86,10.0,2.0,92.66666666666667,-146.0,10.36666666666667,,6.666666666666667,-0.4666666666666666,1242.0,3.094121595840561
SNL/MSU/DOE,Biax-CH8-UP2[(±45)2]S,45/-45/45/-45/-45/45/-45/45,PE,UNK,UNK,37.0,,0.0,100.0,0.0,0.0,5.89,,25.0,,,,-8.6,-86.0,-0.086,-0.86,10.0,2.0,92.66666666666667,-146.0,10.36666666666667,,6.666666666666667,-0.4666666666666666,862.0,2.935507265824713
SNL/MSU/DOE,Biax-CH8-UP2[(±45)2]S,45/-45/45/-45/-45/45/-45/45,PE,UNK,UNK,37.0,,0.0,100.0,0.0,0.0,5.89,,25.0,,,,-8.6,-86.0,-0.086,-0.86,10.0,2.0,92.66666666666667,-146.0,10.36666666666667,,6.666666666666667,-0.4666666666666666,719.0,2.856728890382882
SNL/MSU/DOE,Biax-CH8-UP2[(±45)2]S,45/-45/45/-45/-45/45/-45/45,PE,UNK,UNK,37.0,,0.0,100.0,0.0,0.0,5.89,,25.0,,,,-6.9,-69.0,-0.069,-0.69,10.0,4.0,92.66666666666667,-146.0,10.36666666666667,,6.666666666666667,-0.4666666666666666,2509.0,3.39950066131461
SNL/MSU/DOE,Biax-CH8-UP2[(±45)2]S,45/-45/45/-45/-45/45/-45/45,PE,UNK,UNK,37.0,,0.0,100.0,0.0,0.0,5.89,,25.0,,,,-6.9,-69.0,-0.069,-0.69,10.0,4.0,92.66666666666667,-146.0,10.36666666666667,,6.666666666666667,-0.4666666666666666,3894.0,3.590395947184013
SNL/MSU/DOE,Biax-CH8-UP2[(±45)2]S,45/-45/45/-45/-45/45/-45/45,PE,UNK,UNK,37.0,,0.0,100.0,0.0,0.0,5.89,,25.0,,,,-6.9,-69.0,-0.069,-0.69,10.0,4.0,92.66666666666667,-146.0,10.36666666666667,,6.666666666666667,-0.4666666666666666,1784.0,3.251394850040104
SNL/MSU/DOE,Biax-CH8-UP2[(±45)2]S,45/-45/45/-45/-45/45/-45/45,PE,UNK,UNK,37.0,,0.0,100.0,0.0,0.0,5.89,,25.0,,,,-5.2,-52.0,-0.052,-0.52,10.0,5.0,92.66666666666667,-146.0,10.36666666666667,,6.666666666666667,-0.4666666666666666,11312.0,4.053539396452824
SNL/MSU/DOE,Biax-CH8-UP2[(±45)2]S,45/-45/45/-45/-45/45/-45/45,PE,UNK,UNK,37.0,,0.0,100.0,0.0,0.0,5.89,,25.0,,,,-5.2,-52.0,-0.052,-0.52,10.0,5.0,92.66666666666667,-146.0,10.36666666666667,,6.666666666666667,-0.4666666666666666,8752.0,3.942107308989355
SNL/MSU/DOE,Biax-CH8-UP2[(±45)2]S,45/-45/45/-45/-45/45/-45/45,PE,UNK,UNK,37.0,,0.0,100.0,0.0,0.0,5.89,,25.0,,,,-5.2,-52.0,-0.052,-0.52,10.0,5.0,92.66666666666667,-146.0,10.36666666666667,,6.666666666666667,-0.4666666666666666,36219.0,4.558936455351942
SNL/MSU/DOE,Biax-CH8-UP2[(±45)2]S,45/-45/45/-45/-45/45/-45/45,PE,UNK,UNK,37.0,,0.0,100.0,0.0,0.0,5.89,,25.0,,,,52.0,5.2,0.61,0.061,0.1,4.0,92.66666666666667,-146.0,10.36666666666667,,6.666666666666667,-0.4666666666666666,8968.0,3.952695599586917
SNL/MSU/DOE,Biax-CH8-UP2[(±45)2]S,45/-45/45/-45/-45/45/-45/45,PE,UNK,UNK,37.0,,0.0,100.0,0.0,0.0,5.89,,25.0,,,,52.0,5.2,0.6,0.06,0.1,4.0,92.66666666666667,-146.0,10.36666666666667,,6.666666666666667,-0.4666666666666666,9804.0,3.99140330258004
SNL/MSU/DOE,Biax-CH8-UP2[(±45)2]S,45/-45/45/-45/-45/45/-45/45,PE,UNK,UNK,37.0,,0.0,100.0,0.0,0.0,5.89,,25.0,,,,52.0,5.2,0.65,0.065,0.1,5.0,92.66666666666667,-146.0,10.36666666666667,,6.666666666666667,-0.4666666666666666,10105.0,4.004536317851323
SNL/MSU/DOE,Biax-CH8-UP2[(±45)2]S,45/-45/45/-45/-45/45/-45/45,PE,UNK,UNK,37.0,,0.0,100.0,0.0,0.0,5.89,,25.0,,,,62.0,6.2,0.6,0.06,0.1,2.0,92.66666666666667,-146.0,10.36666666666667,,6.666666666666667,-0.4666666666666666,1756.0,3.244524511570084
SNL/MSU/DOE,Biax-CH8-UP2[(±45)2]S,45/-45/45/-45/-45/45/-45/45,PE,UNK,UNK,37.0,,0.0,100.0,0.0,0.0,5.89,,25.0,,,,62.0,6.2,0.9,0.09,0.1,2.0,92.66666666666667,-146.0,10.36666666666667,,6.666666666666667,-0.4666666666666666,1333.0,3.124830149413859
SNL/MSU/DOE,Biax-CH8-UP2[(±45)2]S,45/-45/45/-45/-45/45/-45/45,PE,UNK,UNK,37.0,,0.0,100.0,0.0,0.0,5.89,,25.0,,,,62.0,6.2,0.82,0.082,0.1,2.0,92.66666666666667,-146.0,10.36666666666667,,6.666666666666667,-0.4666666666666666,1691.0,3.228143607597742
SNL/MSU/DOE,Biax-CH8-UP2[(±45)2]S,45/-45/45/-45/-45/45/-45/45,PE,UNK,UNK,37.0,,0.0,100.0,0.0,0.0,5.89,,25.0,,,,41.0,4.100000000000001,0.42,0.042,0.1,10.0,92.66666666666667,-146.0,10.36666666666667,,6.666666666666667,-0.4666666666666666,59831.0,4.776926261589373
SNL/MSU/DOE,Biax-CH8-UP2[(±45)2]S,45/-45/45/-45/-45/45/-45/45,PE,UNK,UNK,37.0,,0.0,100.0,0.0,0.0,5.89,,25.0,,,,41.0,4.100000000000001,0.4,0.04,0.1,10.0,92.66666666666667,-146.0,10.36666666666667,,6.666666666666667,-0.4666666666666666,50912.0,4.706820157966487
SNL/MSU/DOE,Biax-CH8-UP2[(±45)2]S,45/-45/45/-45/-45/45/-45/45,PE,UNK,UNK,37.0,,0.0,100.0,0.0,0.0,5.89,,25.0,,,,41.0,4.100000000000001,0.43,0.043,0.1,10.0,92.66666666666667,-146.0,10.36666666666667,,6.666666666666667,-0.4666666666666666,70962.0,4.851025847194633
SNL/MSU/DOE,Biax-CH8-UP2[(±45)2]S,45/-45/45/-45/-45/45/-45/45,PE,UNK,UNK,37.0,,0.0,100.0,0.0,0.0,5.89,,25.0,,,,34.0,3.4,0.37,0.037,0.1,15.0,92.66666666666667,-146.0,10.36666666666667,,6.666666666666667,-0.4666666666666666,1480988.0,6.170551539577997
SNL/MSU/DOE,Biax-CH9-UP2[(±45)3]S,45/-45/45/-45/45/-45/-45/45/-45/45/-45/45,PE,UNK,UNK,40.0,,0.0,100.0,0.0,0.0,2.13,,25.0,,,,103.0,10.3,1.8,0.18,0.1,2.0,150.6666666666667,-174.3333333333333,10.36666666666667,,7.366666666666667,-1.7,250.0,2.397940008672037
