Repository: Luwen-Zhang/SNEnsemble

# Copyright Notification

## Composites

We reformat and merge fatigue testing records from SNL/MSU/DOE, OptiMat, UPWIND, and FACT databases into a single database with careful considerations, including filtering invalid entries, rename variables, fix improper calculations in the records, to obtain clean and consistent data to fit machine 
learning usages. We leave the original format ("2019_SNL_MSU_DOE_Composite-Materials-Database_Wind_29pt0.xlsx" and "Optidat UPWIND 28_3_2017.xls") in the folder. Any derived database should be directly based on the original files instead of our merged database. We are not responsible for the accuracy of the testing records.

File: data/composite_database_10082023_snl_msu_doe.csv (part 14 of 23)
Data source,Material_Code,Sequence,Resin Type,Waveform,Control,Fibre Volume Fraction,Fibre Weight Fraction,Fibre Weight Fraction (0-deg),Fibre Weight Fraction (45-deg),Fibre Weight Fraction (90-deg),Fibre Weight Fraction (Other Dir.),Thickness,Tab Thickness,Width,Length,Load Length,Area,Maximum Stress,Minimum Stress,Maximum Strain,Minimum Strain,R-value,Frequency,Ultimate Tensile Stress,Ultimate Compressive Stress,Tensile Modulus,Compressive Modulus,Ultimate Tensile Strain,Ultimate Compressive Strain,Cycles to Failure,log10(Cycles to Failure)
SNL/MSU/DOE,Biax-CH13-UP2[±45/0/±45]S,45/-45/0/45/-45/-45/45/0/-45/45,PE,UNK,UNK,51,,24,76,0,0,3.28,,25,,,,207,20.7,1.24,0.124,0.1,4,422.666666666667,-384.666666666667,22.9333333333333,,2.81,,3466,3.5398285583779
SNL/MSU/DOE,Biax-CH13-UP2[±45/0/±45]S,45/-45/0/45/-45/-45/45/0/-45/45,PE,UNK,UNK,51,,24,76,0,0,3.28,,25,,,,207,20.7,1.24,0.124,0.1,4,422.666666666667,-384.666666666667,22.9333333333333,,2.81,,4587,3.66152874013198
SNL/MSU/DOE,Biax-CH13-UP2[±45/0/±45]S,45/-45/0/45/-45/-45/45/0/-45/45,PE,UNK,UNK,51,,24,76,0,0,3.28,,25,,,,138,13.8,0.7,0.07,0.1,10,422.666666666667,-384.666666666667,22.9333333333333,,2.81,,37685,4.57616851960781
SNL/MSU/DOE,Biax-CH13-UP2[±45/0/±45]S,45/-45/0/45/-45/-45/45/0/-45/45,PE,UNK,UNK,51,,24,76,0,0,3.28,,25,,,,138,13.8,0.74,0.074,0.1,5,422.666666666667,-384.666666666667,22.9333333333333,,2.81,,31299,4.49553046210173
SNL/MSU/DOE,Biax-CH13-UP2[±45/0/±45]S,45/-45/0/45/-45/-45/45/0/-45/45,PE,UNK,UNK,51,,24,76,0,0,3.28,,25,,,,138,13.8,0.7,0.07,0.1,5,422.666666666667,-384.666666666667,22.9333333333333,,2.81,,44571,4.64905237807563
SNL/MSU/DOE,Biax-CH13-UP2[±45/0/±45]S,45/-45/0/45/-45/-45/45/0/-45/45,PE,UNK,UNK,51,,24,76,0,0,3.28,,25,,,,103,10.3,0.5,0.05,0.1,20,422.666666666667,-384.666666666667,22.9333333333333,,2.81,,1067315,6.0282926130255
SNL/MSU/DOE,Biax-CH13-UP2[±45/0/±45]S,45/-45/0/45/-45/-45/45/0/-45/45,PE,UNK,UNK,51,,24,76,0,0,3.28,,25,,,,-24.1,-241,,,10,2,422.666666666667,-384.666666666667,22.9333333333333,,2.81,,933,2.9698816437465
SNL/MSU/DOE,Biax-CH13-UP2[±45/0/±45]S,45/-45/0/45/-45/-45/45/0/-45/45,PE,UNK,UNK,51,,24,76,0,0,3.28,,25,,,,-24.1,-241,,,10,2,422.666666666667,-384.666666666667,22.9333333333333,,2.81,,2759,3.44075170047919
SNL/MSU/DOE,Biax-CH13-UP2[±45/0/±45]S,45/-45/0/45/-45/-45/45/0/-45/45,PE,UNK,UNK,51,,24,76,0,0,3.28,,25,,,,-24.1,-241,,,10,4,422.666666666667,-384.666666666667,22.9333333333333,,2.81,,4163,3.61940641088678
SNL/MSU/DOE,Biax-CH13-UP2[±45/0/±45]S,45/-45/0/45/-45/-45/45/0/-45/45,PE,UNK,UNK,51,,24,76,0,0,3.28,,25,,,,-20.7,-207,,,10,10,422.666666666667,-384.666666666667,22.9333333333333,,2.81,,8887,3.94875518016827
SNL/MSU/DOE,Biax-CH13-UP2[±45/0/±45]S,45/-45/0/45/-45/-45/45/0/-45/45,PE,UNK,UNK,51,,24,76,0,0,3.28,,25,,,,-20.7,-207,,,10,10,422.666666666667,-384.666666666667,22.9333333333333,,2.81,,10738,4.03092339962722
SNL/MSU/DOE,Biax-CH13-UP2[±45/0/±45]S,45/-45/0/45/-45/-45/45/0/-45/45,PE,UNK,UNK,51,,24,76,0,0,3.28,,25,,,,-20.7,-207,,,10,10,422.666666666667,-384.666666666667,22.9333333333333,,2.81,,15164,4.1808137757544
SNL/MSU/DOE,Biax-CH13-UP2[±45/0/±45]S,45/-45/0/45/-45/-45/45/0/-45/45,PE,UNK,UNK,51,,24,76,0,0,3.28,,25,,,,-17.2,-172,,,10,15,422.666666666667,-384.666666666667,22.9333333333333,,2.81,,109685,5.04014723958338
SNL/MSU/DOE,Biax-CH13-UP2[±45/0/±45]S,45/-45/0/45/-45/-45/45/0/-45/45,PE,UNK,UNK,51,,24,76,0,0,3.28,,25,,,,-17.2,-172,,,10,10,422.666666666667,-384.666666666667,22.9333333333333,,2.81,,61058,4.7857425745583
SNL/MSU/DOE,Biax-CH13-UP2[±45/0/±45]S,45/-45/0/45/-45/-45/45/0/-45/45,PE,UNK,UNK,51,,24,76,0,0,3.28,,25,,,,-17.2,-172,,,10,10,422.666666666667,-384.666666666667,22.9333333333333,,2.81,,228268,5.35844503370886
SNL/MSU/DOE,Biax-CH13-UP2[±45/0/±45]S,45/-45/0/45/-45/-45/45/0/-45/45,PE,UNK,UNK,51,,24,76,0,0,3.28,,25,,,,-27.6,-276,,,10,1,422.666666666667,-384.666666666667,22.9333333333333,,2.81,,174,2.2405492482826
SNL/MSU/DOE,Biax-CH13-UP2[±45/0/±45]S,45/-45/0/45/-45/-45/45/0/-45/45,PE,UNK,UNK,51,,24,76,0,0,3.28,,25,,,,-27.6,-276,,,10,1,422.666666666667,-384.666666666667,22.9333333333333,,2.81,,104,2.01703333929878
SNL/MSU/DOE,Biax-CH13-UP2[±45/0/±45]S,45/-45/0/45/-45/-45/45/0/-45/45,PE,UNK,UNK,51,,24,76,0,0,3.28,,25,,,,-27.6,-276,,,10,1,422.666666666667,-384.666666666667,22.9333333333333,,2.81,,212,2.32633586092875
SNL/MSU/DOE,Biax-CH14-UP2[±45/0/±45]S,45/-45/0/45/-45/-45/45/0/-45/45,PE,UNK,UNK,39,,39,61,0,0,2.49,,25,,,,345,34.5,2.05,0.205,0.1,1,517,-412,22.2666666666667,,3.38666666666667,,283,2.45178643552429
SNL/MSU/DOE,Biax-CH14-UP2[±45/0/±45]S,45/-45/0/45/-45/-45/45/0/-45/45,PE,UNK,UNK,39,,39,61,0,0,2.49,,25,,,,345,34.5,1.87,0.187,0.1,1,517,-412,22.2666666666667,,3.38666666666667,,121,2.08278537031645
SNL/MSU/DOE,Biax-CH14-UP2[±45/0/±45]S,45/-45/0/45/-45/-45/45/0/-45/45,PE,UNK,UNK,39,,39,61,0,0,2.49,,25,,,,345,34.5,2.17,0.217,0.1,2,517,-412,22.2666666666667,,3.38666666666667,,266,2.42488163663107
SNL/MSU/DOE,Biax-CH14-UP2[±45/0/±45]S,45/-45/0/45/-45/-45/45/0/-45/45,PE,UNK,UNK,39,,39,61,0,0,2.49,,25,,,,276,27.6,1.65,0.165,0.1,4,517,-412,22.2666666666667,,3.38666666666667,,2344,3.36995760734605
SNL/MSU/DOE,Biax-CH14-UP2[±45/0/±45]S,45/-45/0/45/-45/-45/45/0/-45/45,PE,UNK,UNK,39,,39,61,0,0,2.49,,25,,,,276,27.6,1.56,0.156,0.1,4,517,-412,22.2666666666667,,3.38666666666667,,1280,3.10720996964787
SNL/MSU/DOE,Biax-CH14-UP2[±45/0/±45]S,45/-45/0/45/-45/-45/45/0/-45/45,PE,UNK,UNK,39,,39,61,0,0,2.49,,25,,,,276,27.6,1.56,0.156,0.1,4,517,-412,22.2666666666667,,3.38666666666667,,1709,3.23274206272074
SNL/MSU/DOE,Biax-CH14-UP2[±45/0/±45]S,45/-45/0/45/-45/-45/45/0/-45/45,PE,UNK,UNK,39,,39,61,0,0,2.49,,25,,,,207,20.7,1.12,0.112,0.1,10,517,-412,22.2666666666667,,3.38666666666667,,11600,4.06445798922692
SNL/MSU/DOE,Biax-CH14-UP2[±45/0/±45]S,45/-45/0/45/-45/-45/45/0/-45/45,PE,UNK,UNK,39,,39,61,0,0,2.49,,25,,,,207,20.7,1.1,0.11,0.1,10,517,-412,22.2666666666667,,3.38666666666667,,17423,4.24112293662285
SNL/MSU/DOE,Biax-CH14-UP2[±45/0/±45]S,45/-45/0/45/-45/-45/45/0/-45/45,PE,UNK,UNK,39,,39,61,0,0,2.49,,25,,,,207,20.7,1,0.1,0.1,10,517,-412,22.2666666666667,,3.38666666666667,,22579,4.35370470357217
SNL/MSU/DOE,Biax-CH14-UP2[±45/0/±45]S,45/-45/0/45/-45/-45/45/0/-45/45,PE,UNK,UNK,39,,39,61,0,0,2.49,,25,,,,138,13.8,0.73,0.073,0.1,20,517,-412,22.2666666666667,,3.38666666666667,,2054772,6.31276363904162
SNL/MSU/DOE,Biax-CH14-UP2[±45/0/±45]S,45/-45/0/45/-45/-45/45/0/-45/45,PE,UNK,UNK,39,,39,61,0,0,2.49,,25,,,,172,17.2,0.9,0.09,0.1,10,517,-412,22.2666666666667,,3.38666666666667,,69782,4.84374341246831
SNL/MSU/DOE,Biax-CH14-UP2[±45/0/±45]S,45/-45/0/45/-45/-45/45/0/-45/45,PE,UNK,UNK,39,,39,61,0,0,2.49,,25,,,,172,17.2,0.89,0.089,0.1,10,517,-412,22.2666666666667,,3.38666666666667,,57256,4.75782100420589
SNL/MSU/DOE,Biax-CH14-UP2[±45/0/±45]S,45/-45/0/45/-45/-45/45/0/-45/45,PE,UNK,UNK,39,,39,61,0,0,2.49,,25,,,,172,17.2,0.84,0.084,0.1,10,517,-412,22.2666666666667,,3.38666666666667,,57107,4.75668934598744
SNL/MSU/DOE,Biax-CH14-UP2[±45/0/±45]S,45/-45/0/45/-45/-45/45/0/-45/45,PE,UNK,UNK,39,,39,61,0,0,2.49,,25,,,,-31,-310,,,10,2,517,-412,22.2666666666667,,3.38666666666667,,903,2.95568775031351
SNL/MSU/DOE,Biax-CH14-UP2[±45/0/±45]S,45/-45/0/45/-45/-45/45/0/-45/45,PE,UNK,UNK,39,,39,61,0,0,2.49,,25,,,,-31,-310,,,10,2,517,-412,22.2666666666667,,3.38666666666667,,2756,3.44027921323559
SNL/MSU/DOE,Biax-CH14-UP2[±45/0/±45]S,45/-45/0/45/-45/-45/45/0/-45/45,PE,UNK,UNK,39,,39,61,0,0,2.49,,25,,,,-31,-310,,,10,2,517,-412,22.2666666666667,,3.38666666666667,,1188,3.07481644064518
SNL/MSU/DOE,Biax-CH14-UP2[±45/0/±45]S,45/-45/0/45/-45/-45/45/0/-45/45,PE,UNK,UNK,39,,39,61,0,0,2.49,,25,,,,-27.6,-276,,,10,5,517,-412,22.2666666666667,,3.38666666666667,,10716,4.03003270493617
SNL/MSU/DOE,Biax-CH14-UP2[±45/0/±45]S,45/-45/0/45/-45/-45/45/0/-45/45,PE,UNK,UNK,39,,39,61,0,0,2.49,,25,,,,-27.6,-276,,,10,4,517,-412,22.2666666666667,,3.38666666666667,,16008,4.20433707562816
SNL/MSU/DOE,Biax-CH14-UP2[±45/0/±45]S,45/-45/0/45/-45/-45/45/0/-45/45,PE,UNK,UNK,39,,39,61,0,0,2.49,,25,,,,-27.6,-276,,,10,5,517,-412,22.2666666666667,,3.38666666666667,,11756,4.07025957740058
SNL/MSU/DOE,Biax-CH14-UP2[±45/0/±45]S,45/-45/0/45/-45/-45/45/0/-45/45,PE,UNK,UNK,39,,39,61,0,0,2.49,,25,,,,-24.1,-241,,,10,10,517,-412,22.2666666666667,,3.38666666666667,,58134,4.76443020628964
SNL/MSU/DOE,Biax-CH14-UP2[±45/0/±45]S,45/-45/0/45/-45/-45/45/0/-45/45,PE,UNK,UNK,39,,39,61,0,0,2.49,,25,,,,-24.1,-241,,,10,5,517,-412,22.2666666666667,,3.38666666666667,,86421,4.93661928733935
SNL/MSU/DOE,Biax-CH14-UP2[±45/0/±45]S,45/-45/0/45/-45/-45/45/0/-45/45,PE,UNK,UNK,39,,39,61,0,0,2.49,,25,,,,-24.1,-241,,,10,10,517,-412,22.2666666666667,,3.38666666666667,,78283,4.89366746055368
SNL/MSU/DOE,Biax-CH15-UP2[±45/0/±45]S,45/-45/0/45/-45/-45/45/0/-45/45,PE,UNK,UNK,32,,28,61,0,0,2.49,,25,,,,-24.1,-241,,,10,2,310.333333333333,-345.666666666667,14.8333333333333,,3.62,,996,2.9982593384237
SNL/MSU/DOE,Biax-CH15-UP2[±45/0/±45]S,45/-45/0/45/-45/-45/45/0/-45/45,PE,UNK,UNK,32,,28,61,0,0,2.49,,25,,,,-24.1,-241,,,10,2,310.333333333333,-345.666666666667,14.8333333333333,,3.62,,542,2.73399928653839
SNL/MSU/DOE,Biax-CH15-UP2[±45/0/±45]S,45/-45/0/45/-45/-45/45/0/-45/45,PE,UNK,UNK,32,,28,61,0,0,2.49,,25,,,,-24.1,-241,,,10,2,310.333333333333,-345.666666666667,14.8333333333333,,3.62,,1345,3.12872228433843
SNL/MSU/DOE,Biax-CH15-UP2[±45/0/±45]S,45/-45/0/45/-45/-45/45/0/-45/45,PE,UNK,UNK,32,,28,61,0,0,2.49,,25,,,,-20.7,-207,,,10,4,310.333333333333,-345.666666666667,14.8333333333333,,3.62,,4825,3.68349731767981
SNL/MSU/DOE,Biax-CH15-UP2[±45/0/±45]S,45/-45/0/45/-45/-45/45/0/-45/45,PE,UNK,UNK,32,,28,61,0,0,2.49,,25,,,,-20.7,-207,,,10,4,310.333333333333,-345.666666666667,14.8333333333333,,3.62,,9366,3.97155415344606
SNL/MSU/DOE,Biax-CH15-UP2[±45/0/±45]S,45/-45/0/45/-45/-45/45/0/-45/45,PE,UNK,UNK,32,,28,61,0,0,2.49,,25,,,,-20.7,-207,,,10,5,310.333333333333,-345.666666666667,14.8333333333333,,3.62,,10507,4.02147873225753
SNL/MSU/DOE,Biax-CH15-UP2[±45/0/±45]S,45/-45/0/45/-45/-45/45/0/-45/45,PE,UNK,UNK,32,,28,61,0,0,2.49,,25,,,,-17.2,-172,,,10,5,310.333333333333,-345.666666666667,14.8333333333333,,3.62,,61865,4.791445017262
SNL/MSU/DOE,Biax-CH15-UP2[±45/0/±45]S,45/-45/0/45/-45/-45/45/0/-45/45,PE,UNK,UNK,32,,28,61,0,0,2.49,,25,,,,-17.2,-172,,,10,10,310.333333333333,-345.666666666667,14.8333333333333,,3.62,,54046,4.73276355689782
SNL/MSU/DOE,Biax-CH15-UP2[±45/0/±45]S,45/-45/0/45/-45/-45/45/0/-45/45,PE,UNK,UNK,32,,28,61,0,0,2.49,,25,,,,-17.2,-172,,,10,10,310.333333333333,-345.666666666667,14.8333333333333,,3.62,,41806,4.62123861622223
SNL/MSU/DOE,Biax-CH15-UP2[±45/0/±45]S,45/-45/0/45/-45/-45/45/0/-45/45,PE,UNK,UNK,32,,28,61,0,0,2.49,,25,,,,207,20.7,2.1,0.21,0.1,2,310.333333333333,-345.666666666667,14.8333333333333,,3.62,,403,2.60530504614111
SNL/MSU/DOE,Biax-CH15-UP2[±45/0/±45]S,45/-45/0/45/-45/-45/45/0/-45/45,PE,UNK,UNK,32,,28,61,0,0,2.49,,25,,,,207,20.7,1.87,0.187,0.1,2,310.333333333333,-345.666666666667,14.8333333333333,,3.62,,608,2.78390357927274
SNL/MSU/DOE,Biax-CH15-UP2[±45/0/±45]S,45/-45/0/45/-45/-45/45/0/-45/45,PE,UNK,UNK,32,,28,61,0,0,2.49,,25,,,,207,20.7,2.09,0.209,0.1,2,310.333333333333,-345.666666666667,14.8333333333333,,3.62,,270,2.43136376415899
SNL/MSU/DOE,Biax-CH15-UP2[±45/0/±45]S,45/-45/0/45/-45/-45/45/0/-45/45,PE,UNK,UNK,32,,28,61,0,0,2.49,,25,,,,172,17.2,1.44,0.144,0.1,4,310.333333333333,-345.666666666667,14.8333333333333,,3.62,,18054,4.25657343812372
SNL/MSU/DOE,Biax-CH15-UP2[±45/0/±45]S,45/-45/0/45/-45/-45/45/0/-45/45,PE,UNK,UNK,32,,28,61,0,0,2.49,,25,,,,172,17.2,1.56,0.156,0.1,4,310.333333333333,-345.666666666667,14.8333333333333,,3.62,,16456,4.21632427868667
SNL/MSU/DOE,Biax-CH15-UP2[±45/0/±45]S,45/-45/0/45/-45/-45/45/0/-45/45,PE,UNK,UNK,32,,28,61,0,0,2.49,,25,,,,172,17.2,1.58,0.158,0.1,4,310.333333333333,-345.666666666667,14.8333333333333,,3.62,,11511,4.06111305391798
SNL/MSU/DOE,Biax-CH15-UP2[±45/0/±45]S,45/-45/0/45/-45/-45/45/0/-45/45,PE,UNK,UNK,32,,28,61,0,0,2.49,,25,,,,138,13.8,1.07,0.107,0.1,10,310.333333333333,-345.666666666667,14.8333333333333,,3.62,,132279,5.12149090308379
SNL/MSU/DOE,Biax-CH15-UP2[±45/0/±45]S,45/-45/0/45/-45/-45/45/0/-45/45,PE,UNK,UNK,32,,28,61,0,0,2.49,,25,,,,138,13.8,0.99,0.099,0.1,10,310.333333333333,-345.666666666667,14.8333333333333,,3.62,,350007,5.54407673015306
SNL/MSU/DOE,Biax-CH15-UP2[±45/0/±45]S,45/-45/0/45/-45/-45/45/0/-45/45,PE,UNK,UNK,32,,28,61,0,0,2.49,,25,,,,138,13.8,1.01,0.101,0.1,10,310.333333333333,-345.666666666667,14.8333333333333,,3.62,,465775,5.66817617450905
SNL/MSU/DOE,Biax-CH15-UP2[±45/0/±45]S,45/-45/0/45/-45/-45/45/0/-45/45,PE,UNK,UNK,32,,28,61,0,0,2.49,,25,,,,121,12.1,0.88,0.088,0.1,12,310.333333333333,-345.666666666667,14.8333333333333,,3.62,,1029975,6.01282668344904
SNL/MSU/DOE,Biax-CH16-UP2[±45/0/±45]S,45/-45/0/45/-45/-45/45/0/-45/45,PE,UNK,UNK,34,,28,61,0,0,2.36,,25,,,,-24.1,-241,,,10,1,360.333333333333,-309,18.2666666666667,,2.89,,371,2.56937390961505
SNL/MSU/DOE,Biax-CH16-UP2[±45/0/±45]S,45/-45/0/45/-45/-45/45/0/-45/45,PE,UNK,UNK,34,,28,61,0,0,2.36,,25,,,,-24.1,-241,,,10,2,360.333333333333,-309,18.2666666666667,,2.89,,1216,3.08493357493672
SNL/MSU/DOE,Biax-CH16-UP2[±45/0/±45]S,45/-45/0/45/-45/-45/45/0/-45/45,PE,UNK,UNK,34,,28,61,0,0,2.36,,25,,,,-24.1,-241,,,10,1,360.333333333333,-309,18.2666666666667,,2.89,,1010,3.00432137378264
SNL/MSU/DOE,Biax-CH16-UP2[±45/0/±45]S,45/-45/0/45/-45/-45/45/0/-45/45,PE,UNK,UNK,34,,28,61,0,0,2.36,,25,,,,-20.7,-207,,,10,4,360.333333333333,-309,18.2666666666667,,2.89,,7458,3.87262237902529
SNL/MSU/DOE,Biax-CH16-UP2[±45/0/±45]S,45/-45/0/45/-45/-45/45/0/-45/45,PE,UNK,UNK,34,,28,61,0,0,2.36,,25,,,,-20.7,-207,,,10,4,360.333333333333,-309,18.2666666666667,,2.89,,11541,4.06224344102648
SNL/MSU/DOE,Biax-CH16-UP2[±45/0/±45]S,45/-45/0/45/-45/-45/45/0/-45/45,PE,UNK,UNK,34,,28,61,0,0,2.36,,25,,,,-20.7,-207,,,10,4,360.333333333333,-309,18.2666666666667,,2.89,,7137,3.85351569675693
SNL/MSU/DOE,Biax-CH16-UP2[±45/0/±45]S,45/-45/0/45/-45/-45/45/0/-45/45,PE,UNK,UNK,34,,28,61,0,0,2.36,,25,,,,-17.2,-172,,,10,5,360.333333333333,-309,18.2666666666667,,2.89,,162300,5.21031851982623
SNL/MSU/DOE,Biax-CH16-UP2[±45/0/±45]S,45/-45/0/45/-45/-45/45/0/-45/45,PE,UNK,UNK,34,,28,61,0,0,2.36,,25,,,,-17.2,-172,,,10,12,360.333333333333,-309,18.2666666666667,,2.89,,109008,5.03745837159532
SNL/MSU/DOE,Biax-CH16-UP2[±45/0/±45]S,45/-45/0/45/-45/-45/45/0/-45/45,PE,UNK,UNK,34,,28,61,0,0,2.36,,25,,,,-17.2,-172,,,10,10,360.333333333333,-309,18.2666666666667,,2.89,,155530,5.19181417199834
SNL/MSU/DOE,Biax-CH16-UP2[±45/0/±45]S,45/-45/0/45/-45/-45/45/0/-45/45,PE,UNK,UNK,34,,28,61,0,0,2.36,,25,,,,-15.5,-155,,,10,15,360.333333333333,-309,18.2666666666667,,2.89,,596803,5.77583099757482
SNL/MSU/DOE,Biax-CH16-UP2[±45/0/±45]S,45/-45/0/45/-45/-45/45/0/-45/45,PE,UNK,UNK,34,,28,61,0,0,2.36,,25,,,,241,24.1,1.73,0.173,0.1,1,360.333333333333,-309,18.2666666666667,,2.89,,151,2.17897694729317
SNL/MSU/DOE,Biax-CH16-UP2[±45/0/±45]S,45/-45/0/45/-45/-45/45/0/-45/45,PE,UNK,UNK,34,,28,61,0,0,2.36,,25,,,,241,24.1,1.89,0.189,0.1,1,360.333333333333,-309,18.2666666666667,,2.89,,421,2.62428209583567
SNL/MSU/DOE,Biax-CH16-UP2[±45/0/±45]S,45/-45/0/45/-45/-45/45/0/-45/45,PE,UNK,UNK,34,,28,61,0,0,2.36,,25,,,,241,24.1,1.66,0.166,0.1,1,360.333333333333,-309,18.2666666666667,,2.89,,580,2.76342799356294
SNL/MSU/DOE,Biax-CH16-UP2[±45/0/±45]S,45/-45/0/45/-45/-45/45/0/-45/45,PE,UNK,UNK,34,,28,61,0,0,2.36,,25,,,,207,20.7,1.51,0.151,0.1,2,360.333333333333,-309,18.2666666666667,,2.89,,2805,3.44793286559218
SNL/MSU/DOE,Biax-CH16-UP2[±45/0/±45]S,45/-45/0/45/-45/-45/45/0/-45/45,PE,UNK,UNK,34,,28,61,0,0,2.36,,25,,,,207,20.7,1.48,0.148,0.1,2,360.333333333333,-309,18.2666666666667,,2.89,,1746,3.24204423936955
SNL/MSU/DOE,Biax-CH16-UP2[±45/0/±45]S,45/-45/0/45/-45/-45/45/0/-45/45,PE,UNK,UNK,34,,28,61,0,0,2.36,,25,,,,207,20.7,1.59,0.159,0.1,2,360.333333333333,-309,18.2666666666667,,2.89,,1203,3.08026562733985
SNL/MSU/DOE,Biax-CH16-UP2[±45/0/±45]S,45/-45/0/45/-45/-45/45/0/-45/45,PE,UNK,UNK,34,,28,61,0,0,2.36,,25,,,,172,17.2,1.21,0.121,0.1,4,360.333333333333,-309,18.2666666666667,,2.89,,5928,3.77290819497127
SNL/MSU/DOE,Biax-CH16-UP2[±45/0/±45]S,45/-45/0/45/-45/-45/45/0/-45/45,PE,UNK,UNK,34,,28,61,0,0,2.36,,25,,,,172,17.2,1.07,0.107,0.1,4,360.333333333333,-309,18.2666666666667,,2.89,,3595,3.5556988947189
SNL/MSU/DOE,Biax-CH16-UP2[±45/0/±45]S,45/-45/0/45/-45/-45/45/0/-45/45,PE,UNK,UNK,34,,28,61,0,0,2.36,,25,,,,172,17.2,1.01,0.101,0.1,4,360.333333333333,-309,18.2666666666667,,2.89,,4508,3.65398390737407
SNL/MSU/DOE,Biax-CH16-UP2[±45/0/±45]S,45/-45/0/45/-45/-45/45/0/-45/45,PE,UNK,UNK,34,,28,61,0,0,2.36,,25,,,,138,13.8,0.89,0.089,0.1,5,360.333333333333,-309,18.2666666666667,,2.89,,36647,4.56403842817844
SNL/MSU/DOE,Biax-CH16-UP2[±45/0/±45]S,45/-45/0/45/-45/-45/45/0/-45/45,PE,UNK,UNK,34,,28,61,0,0,2.36,,25,,,,138,13.8,0.93,0.093,0.1,5,360.333333333333,-309,18.2666666666667,,2.89,,47119,4.67319606490531
SNL/MSU/DOE,Biax-CH16-UP2[±45/0/±45]S,45/-45/0/45/-45/-45/45/0/-45/45,PE,UNK,UNK,34,,28,61,0,0,2.36,,25,,,,138,13.8,0.95,0.095,0.1,5,360.333333333333,-309,18.2666666666667,,2.89,,34528,4.53817142300282
SNL/MSU/DOE,Biax-CH16-UP2[±45/0/±45]S,45/-45/0/45/-45/-45/45/0/-45/45,PE,UNK,UNK,34,,28,61,0,0,2.36,,25,,,,121,12.1,0.75,0.075,0.1,10,360.333333333333,-309,18.2666666666667,,2.89,,163247,5.21284520896446
SNL/MSU/DOE,Biax-CH16-UP2[±45/0/±45]S,45/-45/0/45/-45/-45/45/0/-45/45,PE,UNK,UNK,34,,28,61,0,0,2.36,,25,,,,103,10.3,0.66,0.066,0.1,15,360.333333333333,-309,18.2666666666667,,2.89,,1247001,6.09586680174984
SNL/MSU/DOE,Biax-CH17-UP2[±45/0/±45]S,45/-45/0/45/-45/-45/45/0/-45/45,PE,UNK,UNK,42,,28,61,0,0,1.96,,25,,,,-24.1,-241,,,10,2,359,-301.333333333333,17.2666666666667,,3.58,,822,2.91487181754005
SNL/MSU/DOE,Biax-CH17-UP2[±45/0/±45]S,45/-45/0/45/-45/-45/45/0/-45/45,PE,UNK,UNK,42,,28,61,0,0,1.96,,25,,,,-24.1,-241,,,10,2,359,-301.333333333333,17.2666666666667,,3.58,,1359,3.13321945673249
SNL/MSU/DOE,Biax-CH17-UP2[±45/0/±45]S,45/-45/0/45/-45/-45/45/0/-45/45,PE,UNK,UNK,42,,28,61,0,0,1.96,,25,,,,-24.1,-241,,,10,2,359,-301.333333333333,17.2666666666667,,3.58,,1847,3.26646689544024
SNL/MSU/DOE,Biax-CH17-UP2[±45/0/±45]S,45/-45/0/45/-45/-45/45/0/-45/45,PE,UNK,UNK,42,,28,61,0,0,1.96,,25,,,,-20.7,-207,,,10,5,359,-301.333333333333,17.2666666666667,,3.58,,2279,3.35774432518038
SNL/MSU/DOE,Biax-CH17-UP2[±45/0/±45]S,45/-45/0/45/-45/-45/45/0/-45/45,PE,UNK,UNK,42,,28,61,0,0,1.96,,25,,,,-20.7,-207,,,10,4,359,-301.333333333333,17.2666666666667,,3.58,,1767,3.24723654950676
SNL/MSU/DOE,Biax-CH17-UP2[±45/0/±45]S,45/-45/0/45/-45/-45/45/0/-45/45,PE,UNK,UNK,42,,28,61,0,0,1.96,,25,,,,-20.7,-207,,,10,4,359,-301.333333333333,17.2666666666667,,3.58,,7278,3.86201205125022
SNL/MSU/DOE,Biax-CH17-UP2[±45/0/±45]S,45/-45/0/45/-45/-45/45/0/-45/45,PE,UNK,UNK,42,,28,61,0,0,1.96,,25,,,,-17.2,-172,,,10,5,359,-301.333333333333,17.2666666666667,,3.58,,227223,5.35645228948407
SNL/MSU/DOE,Biax-CH17-UP2[±45/0/±45]S,45/-45/0/45/-45/-45/45/0/-45/45,PE,UNK,UNK,42,,28,61,0,0,1.96,,25,,,,-17.2,-172,,,10,15,359,-301.333333333333,17.2666666666667,,3.58,,149828,5.17559298231647
SNL/MSU/DOE,Biax-CH17-UP2[±45/0/±45]S,45/-45/0/45/-45/-45/45/0/-45/45,PE,UNK,UNK,42,,28,61,0,0,1.96,,25,,,,-17.2,-172,,,10,10,359,-301.333333333333,17.2666666666667,,3.58,,83725,4.92285515621191
SNL/MSU/DOE,Biax-CH17-UP2[±45/0/±45]S,45/-45/0/45/-45/-45/45/0/-45/45,PE,UNK,UNK,42,,28,61,0,0,1.96,,25,,,,-15.5,-155,,,10,20,359,-301.333333333333,17.2666666666667,,3.58,,4030851,6.60539674479811
SNL/MSU/DOE,Biax-CH17-UP2[±45/0/±45]S,45/-45/0/45/-45/-45/45/0/-45/45,PE,UNK,UNK,42,,28,61,0,0,1.96,,25,,,,207,20.7,1.53,0.153,0.1,2,359,-301.333333333333,17.2666666666667,,3.58,,1521,3.182129214053
SNL/MSU/DOE,Biax-CH17-UP2[±45/0/±45]S,45/-45/0/45/-45/-45/45/0/-45/45,PE,UNK,UNK,42,,28,61,0,0,1.96,,25,,,,207,20.7,1.4,0.14,0.1,2,359,-301.333333333333,17.2666666666667,,3.58,,841,2.92479599579791
SNL/MSU/DOE,Biax-CH17-UP2[±45/0/±45]S,45/-45/0/45/-45/-45/45/0/-45/45,PE,UNK,UNK,42,,28,61,0,0,1.96,,25,,,,207,20.7,1.7,0.17,0.1,2,359,-301.333333333333,17.2666666666667,,3.58,,657,2.81756536955978
SNL/MSU/DOE,Biax-CH17-UP2[±45/0/±45]S,45/-45/0/45/-45/-45/45/0/-45/45,PE,UNK,UNK,42,,28,61,0,0,1.96,,25,,,,172,17.2,1.2,0.12,0.1,4,359,-301.333333333333,17.2666666666667,,3.58,,4396,3.64305768375145
SNL/MSU/DOE,Biax-CH17-UP2[±45/0/±45]S,45/-45/0/45/-45/-45/45/0/-45/45,PE,UNK,UNK,42,,28,61,0,0,1.96,,25,,,,172,17.2,1.17,0.117,0.1,5,359,-301.333333333333,17.2666666666667,,3.58,,2826,3.45117215751254
SNL/MSU/DOE,Biax-CH17-UP2[±45/0/±45]S,45/-45/0/45/-45/-45/45/0/-45/45,PE,UNK,UNK,42,,28,61,0,0,1.96,,25,,,,172,17.2,1.26,0.126,0.1,5,359,-301.333333333333,17.2666666666667,,3.58,,5024,3.70104963072914
SNL/MSU/DOE,Biax-CH17-UP2[±45/0/±45]S,45/-45/0/45/-45/-45/45/0/-45/45,PE,UNK,UNK,42,,28,61,0,0,1.96,,25,,,,138,13.8,0.89,0.089,0.1,5,359,-301.333333333333,17.2666666666667,,3.58,,28190,4.4500950758716
SNL/MSU/DOE,Biax-CH17-UP2[±45/0/±45]S,45/-45/0/45/-45/-45/45/0/-45/45,PE,UNK,UNK,42,,28,61,0,0,1.96,,25,,,,138,13.8,1.02,0.102,0.1,5,359,-301.333333333333,17.2666666666667,,3.58,,34959,4.54355900117366
SNL/MSU/DOE,Biax-CH17-UP2[±45/0/±45]S,45/-45/0/45/-45/-45/45/0/-45/45,PE,UNK,UNK,42,,28,61,0,0,1.96,,25,,,,138,13.8,0.98,0.098,0.1,5,359,-301.333333333333,17.2666666666667,,3.58,,21682,4.33609934008509
SNL/MSU/DOE,Biax-CH17-UP2[±45/0/±45]S,45/-45/0/45/-45/-45/45/0/-45/45,PE,UNK,UNK,42,,28,61,0,0,1.96,,25,,,,121,12.1,0.74,0.074,0.1,5,359,-301.333333333333,17.2666666666667,,3.58,,44730,4.65059889817266
SNL/MSU/DOE,Biax-CH17-UP2[±45/0/±45]S,45/-45/0/45/-45/-45/45/0/-45/45,PE,UNK,UNK,42,,28,61,0,0,1.96,,25,,,,103,10.3,0.61,0.061,0.1,5,359,-301.333333333333,17.2666666666667,,3.58,,183268,5.26308664043058
SNL/MSU/DOE,Biax-CH17-UP2[±45/0/±45]S,45/-45/0/45/-45/-45/45/0/-45/45,PE,UNK,UNK,42,,28,61,0,0,1.96,,25,,,,103,10.3,0.65,0.065,0.1,5,359,-301.333333333333,17.2666666666667,,3.58,,196692,5.29378669633769
SNL/MSU/DOE,Biax-CH18-UP2[±45/0/±45]S,45/-45/0/45/-45/-45/45/0/-45/45,PE,UNK,UNK,45,,16,84,0,0,3.1,,25,,,,-24.1,-241,,,10,1,294.333333333333,-297.666666666667,16.1666666666667,,3.10666666666667,,120,2.07918124604763
SNL/MSU/DOE,Biax-CH18-UP2[±45/0/±45]S,45/-45/0/45/-45/-45/45/0/-45/45,PE,UNK,UNK,45,,16,84,0,0,3.1,,25,,,,-24.1,-241,,,10,1,294.333333333333,-297.666666666667,16.1666666666667,,3.10666666666667,,99,1.99563519459755
SNL/MSU/DOE,Biax-CH18-UP2[±45/0/±45]S,45/-45/0/45/-45/-45/45/0/-45/45,PE,UNK,UNK,45,,16,84,0,0,3.1,,25,,,,-24.1,-241,,,10,1,294.333333333333,-297.666666666667,16.1666666666667,,3.10666666666667,,94,1.9731278535997
SNL/MSU/DOE,Biax-CH18-UP2[±45/0/±45]S,45/-45/0/45/-45/-45/45/0/-45/45,PE,UNK,UNK,45,,16,84,0,0,3.1,,25,,,,-20.7,-207,,,10,2,294.333333333333,-297.666666666667,16.1666666666667,,3.10666666666667,,1077,3.03221570329798
SNL/MSU/DOE,Biax-CH18-UP2[±45/0/±45]S,45/-45/0/45/-45/-45/45/0/-45/45,PE,UNK,UNK,45,,16,84,0,0,3.1,,25,,,,-20.7,-207,,,10,2,294.333333333333,-297.666666666667,16.1666666666667,,3.10666666666667,,783,2.89376176205794
SNL/MSU/DOE,Biax-CH18-UP2[±45/0/±45]S,45/-45/0/45/-45/-45/45/0/-45/45,PE,UNK,UNK,45,,16,84,0,0,3.1,,25,,,,-20.7,-207,,,10,2,294.333333333333,-297.666666666667,16.1666666666667,,3.10666666666667,,1103,3.04257551244019
SNL/MSU/DOE,Biax-CH18-UP2[±45/0/±45]S,45/-45/0/45/-45/-45/45/0/-45/45,PE,UNK,UNK,45,,16,84,0,0,3.1,,25,,,,-17.2,-172,,,10,4,294.333333333333,-297.666666666667,16.1666666666667,,3.10666666666667,,17383,4.24012473016857
SNL/MSU/DOE,Biax-CH18-UP2[±45/0/±45]S,45/-45/0/45/-45/-45/45/0/-45/45,PE,UNK,UNK,45,,16,84,0,0,3.1,,25,,,,-17.2,-172,,,10,5,294.333333333333,-297.666666666667,16.1666666666667,,3.10666666666667,,14090,4.14891099310936
SNL/MSU/DOE,Biax-CH18-UP2[±45/0/±45]S,45/-45/0/45/-45/-45/45/0/-45/45,PE,UNK,UNK,45,,16,84,0,0,3.1,,25,,,,-17.2,-172,,,10,10,294.333333333333,-297.666666666667,16.1666666666667,,3.10666666666667,,18452,4.26604344593623
SNL/MSU/DOE,Biax-CH18-UP2[±45/0/±45]S,45/-45/0/45/-45/-45/45/0/-45/45,PE,UNK,UNK,45,,16,84,0,0,3.1,,25,,,,-13.8,-138,,,10,15,294.333333333333,-297.666666666667,16.1666666666667,,3.10666666666667,,64880,4.8121108412031
SNL/MSU/DOE,Biax-CH18-UP2[±45/0/±45]S,45/-45/0/45/-45/-45/45/0/-45/45,PE,UNK,UNK,45,,16,84,0,0,3.1,,25,,,,-13.8,-138,,,10,10,294.333333333333,-297.666666666667,16.1666666666667,,3.10666666666667,,82563,4.91678546504591
SNL/MSU/DOE,Biax-CH18-UP2[±45/0/±45]S,45/-45/0/45/-45/-45/45/0/-45/45,PE,UNK,UNK,45,,16,84,0,0,3.1,,25,,,,-12.1,-121,,,10,15,294.333333333333,-297.666666666667,16.1666666666667,,3.10666666666667,,1295428,6.11241327986785
SNL/MSU/DOE,Biax-CH18-UP2[±45/0/±45]S,45/-45/0/45/-45/-45/45/0/-45/45,PE,UNK,UNK,45,,16,84,0,0,3.1,,25,,,,207,20.7,1.87,0.187,0.1,2,294.333333333333,-297.666666666667,16.1666666666667,,3.10666666666667,,343,2.53529412004277
SNL/MSU/DOE,Biax-CH18-UP2[±45/0/±45]S,45/-45/0/45/-45/-45/45/0/-45/45,PE,UNK,UNK,45,,16,84,0,0,3.1,,25,,,,207,20.7,1.93,0.193,0.1,2,294.333333333333,-297.666666666667,16.1666666666667,,3.10666666666667,,187,2.2718416065365
SNL/MSU/DOE,Biax-CH18-UP2[±45/0/±45]S,45/-45/0/45/-45/-45/45/0/-45/45,PE,UNK,UNK,45,,16,84,0,0,3.1,,25,,,,207,20.7,1.87,0.187,0.1,2,294.333333333333,-297.666666666667,16.1666666666667,,3.10666666666667,,269,2.42975228000241
SNL/MSU/DOE,Biax-CH18-UP2[±45/0/±45]S,45/-45/0/45/-45/-45/45/0/-45/45,PE,UNK,UNK,45,,16,84,0,0,3.1,,25,,,,172,17.2,1.45,0.145,0.1,4,294.333333333333,-297.666666666667,16.1666666666667,,3.10666666666667,,1360,3.13353890837022
SNL/MSU/DOE,Biax-CH18-UP2[±45/0/±45]S,45/-45/0/45/-45/-45/45/0/-45/45,PE,UNK,UNK,45,,16,84,0,0,3.1,,25,,,,172,17.2,1.44,0.144,0.1,4,294.333333333333,-297.666666666667,16.1666666666667,,3.10666666666667,,1424,3.15350998930084
SNL/MSU/DOE,Biax-CH18-UP2[±45/0/±45]S,45/-45/0/45/-45/-45/45/0/-45/45,PE,UNK,UNK,45,,16,84,0,0,3.1,,25,,,,172,17.2,1.4,0.14,0.1,4,294.333333333333,-297.666666666667,16.1666666666667,,3.10666666666667,,1875,3.27300127206374
SNL/MSU/DOE,Biax-CH18-UP2[±45/0/±45]S,45/-45/0/45/-45/-45/45/0/-45/45,PE,UNK,UNK,45,,16,84,0,0,3.1,,25,,,,138,13.8,1.12,0.112,0.1,4,294.333333333333,-297.666666666667,16.1666666666667,,3.10666666666667,,12279,4.08916299936493
SNL/MSU/DOE,Biax-CH18-UP2[±45/0/±45]S,45/-45/0/45/-45/-45/45/0/-45/45,PE,UNK,UNK,45,,16,84,0,0,3.1,,25,,,,138,13.8,0.94,0.094,0.1,5,294.333333333333,-297.666666666667,16.1666666666667,,3.10666666666667,,7623,3.88212591977003
SNL/MSU/DOE,Biax-CH18-UP2[±45/0/±45]S,45/-45/0/45/-45/-45/45/0/-45/45,PE,UNK,UNK,45,,16,84,0,0,3.1,,25,,,,138,13.8,1.1,0.11,0.1,4,294.333333333333,-297.666666666667,16.1666666666667,,3.10666666666667,,8671,3.93806918622339
SNL/MSU/DOE,Biax-CH18-UP2[±45/0/±45]S,45/-45/0/45/-45/-45/45/0/-45/45,PE,UNK,UNK,45,,16,84,0,0,3.1,,25,,,,103,10.3,0.69,0.069,0.1,5,294.333333333333,-297.666666666667,16.1666666666667,,3.10666666666667,,119853,5.07864890918435
SNL/MSU/DOE,Biax-CH18-UP2[±45/0/±45]S,45/-45/0/45/-45/-45/45/0/-45/45,PE,UNK,UNK,45,,16,84,0,0,3.1,,25,,,,103,10.3,0.73,0.073,0.1,5,294.333333333333,-297.666666666667,16.1666666666667,,3.10666666666667,,73139,4.86414901810962
SNL/MSU/DOE,Biax-CH18-UP2[±45/0/±45]S,45/-45/0/45/-45/-45/45/0/-45/45,PE,UNK,UNK,45,,16,84,0,0,3.1,,25,,,,86,8.6,0.56,0.056,0.1,10,294.333333333333,-297.666666666667,16.1666666666667,,3.10666666666667,,585178,5.76728799028615
SNL/MSU/DOE,Biax-CH19-UP2[±45/0/±45]S,45/-45/0/45/-45/-45/45/0/-45/45,PE,UNK,UNK,33,,16,84,0,0,4.6,,25,,,,-17.2,-172,,,10,1,193,-251.333333333333,11.3666666666667,,3.86666666666667,,167,2.22271647114758
SNL/MSU/DOE,Biax-CH19-UP2[±45/0/±45]S,45/-45/0/45/-45/-45/45/0/-45/45,PE,UNK,UNK,33,,16,84,0,0,4.6,,25,,,,-17.6,-176,,,10,1,193,-251.333333333333,11.3666666666667,,3.86666666666667,,82,1.91381385238372
SNL/MSU/DOE,Biax-CH19-UP2[±45/0/±45]S,45/-45/0/45/-45/-45/45/0/-45/45,PE,UNK,UNK,33,,16,84,0,0,4.6,,25,,,,-17.2,-172,,,10,1,193,-251.333333333333,11.3666666666667,,3.86666666666667,,56,1.7481880270062
SNL/MSU/DOE,Biax-CH19-UP2[±45/0/±45]S,45/-45/0/45/-45/-45/45/0/-45/45,PE,UNK,UNK,33,,16,84,0,0,4.6,,25,,,,-13.8,-138,,,10,2,193,-251.333333333333,11.3666666666667,,3.86666666666667,,476,2.67760695272049
SNL/MSU/DOE,Biax-CH19-UP2[±45/0/±45]S,45/-45/0/45/-45/-45/45/0/-45/45,PE,UNK,UNK,33,,16,84,0,0,4.6,,25,,,,-13.8,-138,,,10,1,193,-251.333333333333,11.3666666666667,,3.86666666666667,,801,2.90363251608424
SNL/MSU/DOE,Biax-CH19-UP2[±45/0/±45]S,45/-45/0/45/-45/-45/45/0/-45/45,PE,UNK,UNK,33,,16,84,0,0,4.6,,25,,,,-13.8,-138,,,10,1,193,-251.333333333333,11.3666666666667,,3.86666666666667,,1702,3.23095955574857
SNL/MSU/DOE,Biax-CH19-UP2[±45/0/±45]S,45/-45/0/45/-45/-45/45/0/-45/45,PE,UNK,UNK,33,,16,84,0,0,4.6,,25,,,,-10.3,-103,,,10,4,193,-251.333333333333,11.3666666666667,,3.86666666666667,,28708,4.45800293756028
SNL/MSU/DOE,Biax-CH19-UP2[±45/0/±45]S,45/-45/0/45/-45/-45/45/0/-45/45,PE,UNK,UNK,33,,16,84,0,0,4.6,,25,,,,-10.3,-103,,,10,5,193,-251.333333333333,11.3666666666667,,3.86666666666667,,14379,4.15772868371145
SNL/MSU/DOE,Biax-CH19-UP2[±45/0/±45]S,45/-45/0/45/-45/-45/45/0/-45/45,PE,UNK,UNK,33,,16,84,0,0,4.6,,25,,,,-10.3,-103,,,10,10,193,-251.333333333333,11.3666666666667,,3.86666666666667,,51234,4.70955826394022
SNL/MSU/DOE,Biax-CH19-UP2[±45/0/±45]S,45/-45/0/45/-45/-45/45/0/-45/45,PE,UNK,UNK,33,,16,84,0,0,4.6,,25,,,,-8.6,-86,,,10,10,193,-251.333333333333,11.3666666666667,,3.86666666666667,,928343,5.96770846704301
SNL/MSU/DOE,Biax-CH19-UP2[±45/0/±45]S,45/-45/0/45/-45/-45/45/0/-45/45,PE,UNK,UNK,33,,16,84,0,0,4.6,,25,,,,-8.6,-86,,,10,15,193,-251.333333333333,11.3666666666667,,3.86666666666667,,622350,5.79403469388466
SNL/MSU/DOE,Biax-CH19-UP2[±45/0/±45]S,45/-45/0/45/-45/-45/45/0/-45/45,PE,UNK,UNK,33,,16,84,0,0,4.6,,25,,,,121,12.1,1.21,0.121,0.1,4,193,-251.333333333333,11.3666666666667,,3.86666666666667,,5507,3.74091507648128
SNL/MSU/DOE,Biax-CH19-UP2[±45/0/±45]S,45/-45/0/45/-45/-45/45/0/-45/45,PE,UNK,UNK,33,,16,84,0,0,4.6,,25,,,,121,12.1,1.35,0.135,0.1,2,193,-251.333333333333,11.3666666666667,,3.86666666666667,,4586,3.66143405039392
SNL/MSU/DOE,Biax-CH19-UP2[±45/0/±45]S,45/-45/0/45/-45/-45/45/0/-45/45,PE,UNK,UNK,33,,16,84,0,0,4.6,,25,,,,121,12.1,1.13,0.113,0.1,2,193,-251.333333333333,11.3666666666667,,3.86666666666667,,5100,3.70757017609794
SNL/MSU/DOE,Biax-CH19-UP2[±45/0/±45]S,45/-45/0/45/-45/-45/45/0/-45/45,PE,UNK,UNK,33,,16,84,0,0,4.6,,25,,,,103,10.3,1.05,0.105,0.1,5,193,-251.333333333333,11.3666666666667,,3.86666666666667,,32613,4.51339075046248
SNL/MSU/DOE,Biax-CH19-UP2[±45/0/±45]S,45/-45/0/45/-45/-45/45/0/-45/45,PE,UNK,UNK,33,,16,84,0,0,4.6,,25,,,,103,10.3,0.99,0.099,0.1,5,193,-251.333333333333,11.3666666666667,,3.86666666666667,,17152,4.23431476801268
SNL/MSU/DOE,Biax-CH19-UP2[±45/0/±45]S,45/-45/0/45/-45/-45/45/0/-45/45,PE,UNK,UNK,33,,16,84,0,0,4.6,,25,,,,86,8.6,0.78,0.078,0.1,10,193,-251.333333333333,11.3666666666667,,3.86666666666667,,324779,5.51158794027675
SNL/MSU/DOE,Biax-CH19-UP2[±45/0/±45]S,45/-45/0/45/-45/-45/45/0/-45/45,PE,UNK,UNK,33,,16,84,0,0,4.6,,25,,,,103,10.3,1.05,0.105,0.1,5,193,-251.333333333333,11.3666666666667,,3.86666666666667,,27183,4.43429738512451
SNL/MSU/DOE,Biax-CH19-UP2[±45/0/±45]S,45/-45/0/45/-45/-45/45/0/-45/45,PE,UNK,UNK,33,,16,84,0,0,4.6,,25,,,,86,8.6,0.83,0.083,0.1,10,193,-251.333333333333,11.3666666666667,,3.86666666666667,,278576,5.44494369817359
SNL/MSU/DOE,Biax-CH19-UP2[±45/0/±45]S,45/-45/0/45/-45/-45/45/0/-45/45,PE,UNK,UNK,33,,16,84,0,0,4.6,,25,,,,86,8.6,0.82,0.082,0.1,12,193,-251.333333333333,11.3666666666667,,3.86666666666667,,423198,5.62654360659089
SNL/MSU/DOE,Biax-CH19-UP2[±45/0/±45]S,45/-45/0/45/-45/-45/45/0/-45/45,PE,UNK,UNK,33,,16,84,0,0,4.6,,25,,,,138,13.8,1.43,0.143,0.1,1,193,-251.333333333333,11.3666666666667,,3.86666666666667,,850,2.92941892571429
SNL/MSU/DOE,Biax-CH19-UP2[±45/0/±45]S,45/-45/0/45/-45/-45/45/0/-45/45,PE,UNK,UNK,33,,16,84,0,0,4.6,,25,,,,138,13.8,1.55,0.155,0.1,1,193,-251.333333333333,11.3666666666667,,3.86666666666667,,1414,3.15044940946088
SNL/MSU/DOE,Biax-CH20-UP2[(±45)3]S,45/-45/45/-45/45/-45/-45/45/-45/45/-45/45,PE,UNK,UNK,26,,0,92,0,8,3.76,,25,,,,52,5.2,0.52,0.052,0.1,12,133.666666666667,-229.666666666667,10.5666666666667,,1.56666666666667,,136994,5.13670154654361
SNL/MSU/DOE,Biax-CH20-UP2[(±45)3]S,45/-45/45/-45/45/-45/-45/45/-45/45/-45/45,PE,UNK,UNK,26,,0,92,0,8,3.76,,25,,,,86,8.6,1.09,0.109,0.1,2,133.666666666667,-229.666666666667,10.5666666666667,,1.56666666666667,,1458,3.16375752398196
SNL/MSU/DOE,Biax-CH20-UP2[(±45)3]S,45/-45/45/-45/45/-45/-45/45/-45/45/-45/45,PE,UNK,UNK,26,,0,92,0,8,3.76,,25,,,,86,8.6,0.96,0.096,0.1,2,133.666666666667,-229.666666666667,10.5666666666667,,1.56666666666667,,1169,3.06781451116184
SNL/MSU/DOE,Biax-CH20-UP2[(±45)3]S,45/-45/45/-45/45/-45/-45/45/-45/45/-45/45,PE,UNK,UNK,26,,0,92,0,8,3.76,,25,,,,86,8.6,1.25,0.125,0.1,2,133.666666666667,-229.666666666667,10.5666666666667,,1.56666666666667,,1456,3.16316137497702
SNL/MSU/DOE,Biax-CH20-UP2[(±45)3]S,45/-45/45/-45/45/-45/-45/45/-45/45/-45/45,PE,UNK,UNK,26,,0,92,0,8,3.76,,25,,,,69,6.9,0.76,0.076,0.1,4,133.666666666667,-229.666666666667,10.5666666666667,,1.56666666666667,,9530,3.97909290063833
SNL/MSU/DOE,Biax-CH20-UP2[(±45)3]S,45/-45/45/-45/45/-45/-45/45/-45/45/-45/45,PE,UNK,UNK,26,,0,92,0,8,3.76,,25,,,,52,5.2,0.56,0.056,0.1,4,133.666666666667,-229.666666666667,10.5666666666667,,1.56666666666667,,199855,5.30071501797139
SNL/MSU/DOE,Biax-CH20-UP2[(±45)3]S,45/-45/45/-45/45/-45/-45/45/-45/45/-45/45,PE,UNK,UNK,26,,0,92,0,8,3.76,,25,,,,69,6.9,0.83,0.083,0.1,5,133.666666666667,-229.666666666667,10.5666666666667,,1.56666666666667,,10324,4.01384799587183
SNL/MSU/DOE,Biax-CH20-UP2[(±45)3]S,45/-45/45/-45/45/-45/-45/45/-45/45/-45/45,PE,UNK,UNK,26,,0,92,0,8,3.76,,25,,,,69,6.9,0.82,0.082,0.1,4,133.666666666667,-229.666666666667,10.5666666666667,,1.56666666666667,,7214,3.85817613798234
SNL/MSU/DOE,Biax-CH23-UP2[±45/0/±45]S,45/-45/0/45/-45/-45/45/0/-45/45,PE,UNK,UNK,32,,39,56,0,5,2.95,,25,,,,276,27.6,1.51,0.151,0.1,2,393.666666666667,-447.666666666667,19.2,,2.20666666666667,,331,2.51982799377572
SNL/MSU/DOE,Biax-CH23-UP2[±45/0/±45]S,45/-45/0/45/-45/-45/45/0/-45/45,PE,UNK,UNK,32,,39,56,0,5,2.95,,25,,,,207,20.7,1.35,0.135,0.1,4,393.666666666667,-447.666666666667,19.2,,2.20666666666667,,2311,3.36379994547911
SNL/MSU/DOE,Biax-CH23-UP2[±45/0/±45]S,45/-45/0/45/-45/-45/45/0/-45/45,PE,UNK,UNK,32,,39,56,0,5,2.95,,25,,,,207,20.7,1.29,0.129,0.1,4,393.666666666667,-447.666666666667,19.2,,2.20666666666667,,2596,3.41430468812833
SNL/MSU/DOE,Biax-CH23-UP2[±45/0/±45]S,45/-45/0/45/-45/-45/45/0/-45/45,PE,UNK,UNK,32,,39,56,0,5,2.95,,25,,,,207,20.7,1.24,0.124,0.1,4,393.666666666667,-447.666666666667,19.2,,2.20666666666667,,3577,3.55351894014897
SNL/MSU/DOE,Biax-CH23-UP2[±45/0/±45]S,45/-45/0/45/-45/-45/45/0/-45/45,PE,UNK,UNK,32,,39,56,0,5,2.95,,25,,,,138,13.8,0.76,0.076,0.1,5,393.666666666667,-447.666666666667,19.2,,2.20666666666667,,84094,4.92476501054407
SNL/MSU/DOE,Biax-CH23-UP2[±45/0/±45]S,45/-45/0/45/-45/-45/45/0/-45/45,PE,UNK,UNK,32,,39,56,0,5,2.95,,25,,,,138,13.8,0.79,0.079,0.1,5,393.666666666667,-447.666666666667,19.2,,2.20666666666667,,69137,4.83971053066325
SNL/MSU/DOE,Biax-CH23-UP2[±45/0/±45]S,45/-45/0/45/-45/-45/45/0/-45/45,PE,UNK,UNK,32,,39,56,0,5,2.95,,25,,,,-20.7,-207,,,10,5,393.666666666667,-447.666666666667,19.2,,2.20666666666667,,147440,5.16861532221102
SNL/MSU/DOE,Biax-CH23-UP2[±45/0/±45]S,45/-45/0/45/-45/-45/45/0/-45/45,PE,UNK,UNK,32,,39,56,0,5,2.95,,25,,,,-20.7,-207,,,10,5,393.666666666667,-447.666666666667,19.2,,2.20666666666667,,81067,4.9088441016277
SNL/MSU/DOE,Biax-CH23-UP2[±45/0/±45]S,45/-45/0/45/-45/-45/45/0/-45/45,PE,UNK,UNK,32,,39,56,0,5,2.95,,25,,,,-27.6,-276,,,10,4,393.666666666667,-447.666666666667,19.2,,2.20666666666667,,7443,3.87174801899187
SNL/MSU/DOE,Biax-CH23-UP2[±45/0/±45]S,45/-45/0/45/-45/-45/45/0/-45/45,PE,UNK,UNK,32,,39,56,0,5,2.95,,25,,,,-27.6,-276,,,10,4,393.666666666667,-447.666666666667,19.2,,2.20666666666667,,1786,3.25188145455253
SNL/MSU/DOE,Biax-CH23-UP2[±45/0/±45]S,45/-45/0/45/-45/-45/45/0/-45/45,PE,UNK,UNK,32,,39,56,0,5,2.95,,25,,,,-27.6,-276,,,10,4,393.666666666667,-447.666666666667,19.2,,2.20666666666667,,6288,3.79851253303135
SNL/MSU/DOE,Biax-CH23-UP2[±45/0/±45]S,45/-45/0/45/-45/-45/45/0/-45/45,PE,UNK,UNK,32,,39,56,0,5,2.95,,25,,,,-20.7,-207,,,10,10,393.666666666667,-447.666666666667,19.2,,2.20666666666667,,128233,5.10799980266839
SNL/MSU/DOE,Biax-CH23-UP2[±45/0/±45]S,45/-45/0/45/-45/-45/45/0/-45/45,PE,UNK,UNK,32,,39,56,0,5,2.95,,25,,,,276,27.6,1.66,0.166,0.1,1,393.666666666667,-447.666666666667,19.2,,2.20666666666667,,77,1.88649072517248
SNL/MSU/DOE,Biax-CH23-UP2[±45/0/±45]S,45/-45/0/45/-45/-45/45/0/-45/45,PE,UNK,UNK,32,,39,56,0,5,2.95,,25,,,,276,27.6,1.93,0.193,0.1,2,393.666666666667,-447.666666666667,19.2,,2.20666666666667,,403,2.60530504614111
SNL/MSU/DOE,Biax-CH23-UP2[±45/0/±45]S,45/-45/0/45/-45/-45/45/0/-45/45,PE,UNK,UNK,32,,39,56,0,5,2.95,,25,,,,138,13.8,0.79,0.079,0.1,10,393.666666666667,-447.666666666667,19.2,,2.20666666666667,,98304,4.99257118967938
SNL/MSU/DOE,MD-DD-UP2[0/±45/(0)3/±45/0],0/45/-45/0/0/0/45/-45/0,PE,UNK,UNK,51,,76,24,0,0,2.67,,22,,,,552,55.2,1.76,0.176,0.1,2,910,-788,30.5,,3.00333333333333,,1065,3.02734960777476
SNL/MSU/DOE,MD-DD-UP2[0/±45/(0)3/±45/0],0/45/-45/0/0/0/45/-45/0,PE,UNK,UNK,51,,76,24,0,0,2.67,,22,,,,552,55.2,1.7,0.17,0.1,2,910,-788,30.5,,3.00333333333333,,807,2.90687353472207
SNL/MSU/DOE,MD-DD-UP2[0/±45/(0)3/±45/0],0/45/-45/0/0/0/45/-45/0,PE,UNK,UNK,51,,76,24,0,0,2.67,,22,,,,552,55.2,1.9,0.19,0.1,2,910,-788,30.5,,3.00333333333333,,631,2.80002935924413
SNL/MSU/DOE,MD-DD-UP2[0/±45/(0)3/±45/0],0/45/-45/0/0/0/45/-45/0,PE,UNK,UNK,51,,76,24,0,0,2.67,,22,,,,483,48.3,1.58,0.158,0.1,5,910,-788,30.5,,3.00333333333333,,3044,3.48344464809854
SNL/MSU/DOE,MD-DD-UP2[0/±45/(0)3/±45/0],0/45/-45/0/0/0/45/-45/0,PE,UNK,UNK,51,,76,24,0,0,2.67,,22,,,,483,48.3,1.56,0.156,0.1,5,910,-788,30.5,,3.00333333333333,,1937,3.28712962071911
SNL/MSU/DOE,MD-DD-UP2[0/±45/(0)3/±45/0],0/45/-45/0/0/0/45/-45/0,PE,UNK,UNK,51,,76,24,0,0,2.67,,22,,,,483,48.3,1.58,0.158,0.1,5,910,-788,30.5,,3.00333333333333,,2377,3.37602918172818
SNL/MSU/DOE,MD-DD-UP2[0/±45/(0)3/±45/0],0/45/-45/0/0/0/45/-45/0,PE,UNK,UNK,51,,76,24,0,0,2.67,,22,,,,414,41.4,1.32,0.132,0.1,5,910,-788,30.5,,3.00333333333333,,4997,3.69870934944259
SNL/MSU/DOE,MD-DD-UP2[0/±45/(0)3/±45/0],0/45/-45/0/0/0/45/-45/0,PE,UNK,UNK,51,,76,24,0,0,2.67,,22,,,,414,41.4,1.27,0.127,0.1,5,910,-788,30.5,,3.00333333333333,,8143,3.91078443479284
SNL/MSU/DOE,MD-DD-UP2[0/±45/(0)3/±45/0],0/45/-45/0/0/0/45/-45/0,PE,UNK,UNK,51,,76,24,0,0,2.67,,22,,,,345,34.5,1.06,0.106,0.1,5,910,-788,30.5,,3.00333333333333,,25503,4.40659127089715
SNL/MSU/DOE,MD-DD-UP2[0/±45/(0)3/±45/0],0/45/-45/0/0/0/45/-45/0,PE,UNK,UNK,51,,76,24,0,0,2.67,,22,,,,345,34.5,1.14,0.114,0.1,5,910,-788,30.5,,3.00333333333333,,28657,4.45723072368727
SNL/MSU/DOE,MD-DD-UP2[0/±45/(0)3/±45/0],0/45/-45/0/0/0/45/-45/0,PE,UNK,UNK,51,,76,24,0,0,2.67,,22,,,,276,27.6,0.78,0.078,0.1,15,910,-788,30.5,,3.00333333333333,,64373,4.80870374919555
SNL/MSU/DOE,MD-DD-UP2[0/±45/(0)3/±45/0],0/45/-45/0/0/0/45/-45/0,PE,UNK,UNK,51,,76,24,0,0,2.67,,22,,,,276,27.6,0.92,0.092,0.1,15,910,-788,30.5,,3.00333333333333,,87936,4.94416670670742
SNL/MSU/DOE,MD-DD-UP2[0/±45/(0)3/±45/0],0/45/-45/0/0/0/45/-45/0,PE,UNK,UNK,51,,76,24,0,0,2.67,,22,,,,207,20.7,0.63,0.063,0.1,15,910,-788,30.5,,3.00333333333333,,704401,5.84781996384006
SNL/MSU/DOE,MD-DD-UP2[0/±45/(0)3/±45/0],0/45/-45/0/0/0/45/-45/0,PE,UNK,UNK,51,,76,24,0,0,2.67,,22,,,,207,20.7,0.68,0.068,0.1,15,910,-788,30.5,,3.00333333333333,,1062397,6.02628683566355
SNL/MSU/DOE,MD-DD-UP2[0/±45/(0)3/±45/0],0/45/-45/0/0/0/45/-45/0,PE,UNK,UNK,51,,76,24,0,0,2.67,,22,,,,207,20.7,0.63,0.063,0.1,20,910,-788,30.5,,3.00333333333333,,947447,5.97655492497116
SNL/MSU/DOE,MD-DD2-UP2[0/±45/0]S,0/45/-45/0/0/-45/45/0,PE,UNK,UNK,44,,72,28,0,0,2.64,,25,,,,414,41.4,1.52,0.152,0.1,5,751.666666666667,-580.666666666667,28.1,,2.71,,9691,3.98636859357027
SNL/MSU/DOE,MD-DD2-UP2[0/±45/0]S,0/45/-45/0/0/-45/45/0,PE,UNK,UNK,44,,72,28,0,0,2.64,,22,,,,414,41.4,1.61,0.161,0.1,5,751.666666666667,-580.666666666667,28.1,,2.71,,6904,3.83910078270715
SNL/MSU/DOE,MD-DD2-UP2[0/±45/0]S,0/45/-45/0/0/-45/45/0,PE,UNK,UNK,44,,72,28,0,0,2.64,,22,,,,483,48.3,1.8,0.18,0.1,4,751.666666666667,-580.666666666667,28.1,,2.71,,883,2.94596070357757
SNL/MSU/DOE,MD-DD2-UP2[0/±45/0]S,0/45/-45/0/0/-45/45/0,PE,UNK,UNK,44,,72,28,0,0,2.64,,22,,,,483,48.3,1.85,0.185,0.1,4,751.666666666667,-580.666666666667,28.1,,2.71,,1055,3.02325245963371
SNL/MSU/DOE,MD-DD2-UP2[0/±45/0]S,0/45/-45/0/0/-45/45/0,PE,UNK,UNK,44,,72,28,0,0,2.64,,22,,,,276,27.6,1.1,0.11,0.1,15,751.666666666667,-580.666666666667,28.1,,2.71,,766525,5.8845263238153
SNL/MSU/DOE,MD-DD2-UP2[0/±45/0]S,0/45/-45/0/0/-45/45/0,PE,UNK,UNK,44,,72,28,0,0,2.64,,22,,,,345,34.5,1.27,0.127,0.1,15,751.666666666667,-580.666666666667,28.1,,2.71,,71702,4.85553126971034
