Repository: Luwen-Zhang/SNEnsemble

# Copyright Notification

## Composites

We reformat and merge fatigue testing records from SNL/MSU/DOE, OptiMat, UPWIND, and FACT databases into a single database with careful considerations, including filtering invalid entries, rename variables, fix improper calculations in the records, to obtain clean and consistent data to fit machine 
learning usages. We leave the original format ("2019_SNL_MSU_DOE_Composite-Materials-Database_Wind_29pt0.xlsx" and "Optidat UPWIND 28_3_2017.xls") in the folder. Any derived database should be directly based on the original files instead of our merged database. We are not responsible for the accuracy of the testing records.

File: data/composite_database_10082023.csv (part 15 of 36)
Data source,Material_Code,Sequence,Resin Type,Waveform,Control,Fiber Volume Fraction,Fiber Weight Fraction,Fiber Weight Fraction (0-deg),Fiber Weight Fraction (45-deg),Fiber Weight Fraction (90-deg),Fiber Weight Fraction (Other Dir.),Thickness,Tab Thickness,Width,Length,Load Length,Area,Maximum Stress,Minimum Stress,Maximum Strain,Minimum Strain,R-value,Frequency,Ultimate Tensile Stress,Ultimate Compressive Stress,Tensile Modulus,Compressive Modulus,Ultimate Tensile Strain,Ultimate Compressive Strain,Cycles to Failure,log10(Cycles to Failure)
SNL/MSU/DOE,Biax-CH9-UP2[(±45)3]S,45/-45/45/-45/45/-45/-45/45/-45/45/-45/45,PE,UNK,UNK,40.0,,0.0,100.0,0.0,0.0,2.13,,25.0,,,,103.0,10.3,1.7,0.17,0.1,2.0,150.6666666666667,-174.3333333333333,10.36666666666667,,7.366666666666667,-1.7,285.0,2.45484486000851
SNL/MSU/DOE,Biax-CH9-UP2[(±45)3]S,45/-45/45/-45/45/-45/-45/45/-45/45/-45/45,PE,UNK,UNK,40.0,,0.0,100.0,0.0,0.0,2.13,,25.0,,,,103.0,10.3,2.0,0.2,0.1,2.0,150.6666666666667,-174.3333333333333,10.36666666666667,,7.366666666666667,-1.7,294.0,2.468347330412157
SNL/MSU/DOE,Biax-CH9-UP2[(±45)3]S,45/-45/45/-45/45/-45/-45/45/-45/45/-45/45,PE,UNK,UNK,40.0,,0.0,100.0,0.0,0.0,2.13,,25.0,,,,86.0,8.6,1.3,0.13,0.1,2.0,150.6666666666667,-174.3333333333333,10.36666666666667,,7.366666666666667,-1.7,1503.0,3.176958980586908
SNL/MSU/DOE,Biax-CH9-UP2[(±45)3]S,45/-45/45/-45/45/-45/-45/45/-45/45/-45/45,PE,UNK,UNK,40.0,,0.0,100.0,0.0,0.0,2.13,,25.0,,,,86.0,8.6,1.17,0.117,0.1,2.0,150.6666666666667,-174.3333333333333,10.36666666666667,,7.366666666666667,-1.7,1901.0,3.278982116865443
SNL/MSU/DOE,Biax-CH9-UP2[(±45)3]S,45/-45/45/-45/45/-45/-45/45/-45/45/-45/45,PE,UNK,UNK,40.0,,0.0,100.0,0.0,0.0,2.13,,25.0,,,,86.0,8.6,1.32,0.132,0.1,2.0,150.6666666666667,-174.3333333333333,10.36666666666667,,7.366666666666667,-1.7,2357.0,3.372359582524324
SNL/MSU/DOE,Biax-CH9-UP2[(±45)3]S,45/-45/45/-45/45/-45/-45/45/-45/45/-45/45,PE,UNK,UNK,40.0,,0.0,100.0,0.0,0.0,2.13,,25.0,,,,69.0,6.9,0.97,0.097,0.1,5.0,150.6666666666667,-174.3333333333333,10.36666666666667,,7.366666666666667,-1.7,11702.0,4.0682600937747
SNL/MSU/DOE,Biax-CH9-UP2[(±45)3]S,45/-45/45/-45/45/-45/-45/45/-45/45/-45/45,PE,UNK,UNK,40.0,,0.0,100.0,0.0,0.0,2.13,,25.0,,,,52.0,5.2,0.46,0.046,0.1,20.0,150.6666666666667,-174.3333333333333,10.36666666666667,,7.366666666666667,-1.7,868713.0,5.938876320633535
SNL/MSU/DOE,Biax-CH9-UP2[(±45)3]S,45/-45/45/-45/45/-45/-45/45/-45/45/-45/45,PE,UNK,UNK,40.0,,0.0,100.0,0.0,0.0,2.13,,25.0,,,,69.0,6.9,0.9,0.09,0.1,5.0,150.6666666666667,-174.3333333333333,10.36666666666667,,7.366666666666667,-1.7,8369.0,3.922673567858554
SNL/MSU/DOE,Biax-CH9-UP2[(±45)3]S,45/-45/45/-45/45/-45/-45/45/-45/45/-45/45,PE,UNK,UNK,40.0,,0.0,100.0,0.0,0.0,2.13,,25.0,,,,69.0,6.9,0.83,0.083,0.1,5.0,150.6666666666667,-174.3333333333333,10.36666666666667,,7.366666666666667,-1.7,13987.0,4.145724574880668
SNL/MSU/DOE,Biax-CH9-UP2[(±45)3]S,45/-45/45/-45/45/-45/-45/45/-45/45/-45/45,PE,UNK,UNK,40.0,,0.0,100.0,0.0,0.0,2.13,,25.0,,,,52.0,5.2,0.54,0.054,0.1,15.0,150.6666666666667,-174.3333333333333,10.36666666666667,,7.366666666666667,-1.7,937400.0,5.971924949184191
SNL/MSU/DOE,Biax-CH9-UP2[(±45)3]S,45/-45/45/-45/45/-45/-45/45/-45/45/-45/45,PE,UNK,UNK,40.0,,0.0,100.0,0.0,0.0,2.13,,25.0,,,,-12.1,-121.0,-0.117,-1.17,10.0,2.0,150.6666666666667,-174.3333333333333,10.36666666666667,,7.366666666666667,-1.7,299.0,2.47567118832443
SNL/MSU/DOE,Biax-CH9-UP2[(±45)3]S,45/-45/45/-45/45/-45/-45/45/-45/45/-45/45,PE,UNK,UNK,40.0,,0.0,100.0,0.0,0.0,2.13,,25.0,,,,-12.1,-121.0,-0.117,-1.17,10.0,4.0,150.6666666666667,-174.3333333333333,10.36666666666667,,7.366666666666667,-1.7,738.0,2.868056361823041
SNL/MSU/DOE,Biax-CH9-UP2[(±45)3]S,45/-45/45/-45/45/-45/-45/45/-45/45/-45/45,PE,UNK,UNK,40.0,,0.0,100.0,0.0,0.0,2.13,,25.0,,,,-12.1,-121.0,-0.117,-1.17,10.0,2.0,150.6666666666667,-174.3333333333333,10.36666666666667,,7.366666666666667,-1.7,352.0,2.546542663478131
SNL/MSU/DOE,Biax-CH9-UP2[(±45)3]S,45/-45/45/-45/45/-45/-45/45/-45/45/-45/45,PE,UNK,UNK,40.0,,0.0,100.0,0.0,0.0,2.13,,25.0,,,,-10.3,-103.0,-0.1,-1.0,10.0,4.0,150.6666666666667,-174.3333333333333,10.36666666666667,,7.366666666666667,-1.7,5842.0,3.766561552637531
SNL/MSU/DOE,Biax-CH9-UP2[(±45)3]S,45/-45/45/-45/45/-45/-45/45/-45/45/-45/45,PE,UNK,UNK,40.0,,0.0,100.0,0.0,0.0,2.13,,25.0,,,,-10.3,-103.0,-0.1,-1.0,10.0,4.0,150.6666666666667,-174.3333333333333,10.36666666666667,,7.366666666666667,-1.7,1801.0,3.255513712819533
SNL/MSU/DOE,Biax-CH9-UP2[(±45)3]S,45/-45/45/-45/45/-45/-45/45/-45/45/-45/45,PE,UNK,UNK,40.0,,0.0,100.0,0.0,0.0,2.13,,25.0,,,,-10.3,-103.0,-0.1,-1.0,10.0,2.0,150.6666666666667,-174.3333333333333,10.36666666666667,,7.366666666666667,-1.7,2917.0,3.464936429121733
SNL/MSU/DOE,Biax-CH9-UP2[(±45)3]S,45/-45/45/-45/45/-45/-45/45/-45/45/-45/45,PE,UNK,UNK,40.0,,0.0,100.0,0.0,0.0,2.13,,25.0,,,,-8.6,-86.0,-0.083,-0.83,10.0,10.0,150.6666666666667,-174.3333333333333,10.36666666666667,,7.366666666666667,-1.7,68643.0,4.836596255828039
SNL/MSU/DOE,Biax-CH9-UP2[(±45)3]S,45/-45/45/-45/45/-45/-45/45/-45/45/-45/45,PE,UNK,UNK,40.0,,0.0,100.0,0.0,0.0,2.13,,25.0,,,,-8.6,-86.0,-0.083,-0.83,10.0,10.0,150.6666666666667,-174.3333333333333,10.36666666666667,,7.366666666666667,-1.7,39626.0,4.59798023520062
SNL/MSU/DOE,Biax-CH9-UP2[(±45)3]S,45/-45/45/-45/45/-45/-45/45/-45/45/-45/45,PE,UNK,UNK,40.0,,0.0,100.0,0.0,0.0,2.13,,25.0,,,,-8.6,-86.0,-0.083,-0.83,10.0,5.0,150.6666666666667,-174.3333333333333,10.36666666666667,,7.366666666666667,-1.7,46815.0,4.670385027721014
SNL/MSU/DOE,Biax-CH9-UP2[(±45)3]S,45/-45/45/-45/45/-45/-45/45/-45/45/-45/45,PE,UNK,UNK,40.0,,0.0,100.0,0.0,0.0,2.13,,25.0,,,,-7.6,-76.0,-0.074,-0.74,10.0,10.0,150.6666666666667,-174.3333333333333,10.36666666666667,,7.366666666666667,-1.7,522908.0,5.718425286177099
SNL/MSU/DOE,Biax-CH10-UP2[(±45)3]S,45/-45/45/-45/45/-45/-45/45/-45/45/-45/45,PE,UNK,UNK,32.0,,0.0,100.0,0.0,0.0,5.56,,25.0,,,,69.0,6.9,1.16,0.116,0.1,4.0,120.6666666666667,-163.0,7.566666666666666,,7.236666666666667,-2.01,4432.0,3.646599751720373
SNL/MSU/DOE,Biax-CH10-UP2[(±45)3]S,45/-45/45/-45/45/-45/-45/45/-45/45/-45/45,PE,UNK,UNK,32.0,,0.0,100.0,0.0,0.0,5.56,,25.0,,,,69.0,6.9,1.3,0.13,0.1,4.0,120.6666666666667,-163.0,7.566666666666666,,7.236666666666667,-2.01,2609.0,3.416474079100221
SNL/MSU/DOE,Biax-CH10-UP2[(±45)3]S,45/-45/45/-45/45/-45/-45/45/-45/45/-45/45,PE,UNK,UNK,32.0,,0.0,100.0,0.0,0.0,5.56,,25.0,,,,69.0,6.9,1.05,0.105,0.1,2.0,120.6666666666667,-163.0,7.566666666666666,,7.236666666666667,-2.01,5331.0,3.726808682524964
SNL/MSU/DOE,Biax-CH10-UP2[(±45)3]S,45/-45/45/-45/45/-45/-45/45/-45/45/-45/45,PE,UNK,UNK,32.0,,0.0,100.0,0.0,0.0,5.56,,25.0,,,,86.0,8.6,1.81,0.181,0.1,1.0,120.6666666666667,-163.0,7.566666666666666,,7.236666666666667,-2.01,201.0,2.303196057420489
SNL/MSU/DOE,Biax-CH10-UP2[(±45)3]S,45/-45/45/-45/45/-45/-45/45/-45/45/-45/45,PE,UNK,UNK,32.0,,0.0,100.0,0.0,0.0,5.56,,25.0,,,,86.0,8.6,2.0,0.2,0.1,1.0,120.6666666666667,-163.0,7.566666666666666,,7.236666666666667,-2.01,114.0,2.056904851336473
SNL/MSU/DOE,Biax-CH10-UP2[(±45)3]S,45/-45/45/-45/45/-45/-45/45/-45/45/-45/45,PE,UNK,UNK,32.0,,0.0,100.0,0.0,0.0,5.56,,25.0,,,,86.0,8.6,1.89,0.189,0.1,1.0,120.6666666666667,-163.0,7.566666666666666,,7.236666666666667,-2.01,187.0,2.271841606536499
SNL/MSU/DOE,Biax-CH10-UP2[(±45)3]S,45/-45/45/-45/45/-45/-45/45/-45/45/-45/45,PE,UNK,UNK,32.0,,0.0,100.0,0.0,0.0,5.56,,25.0,,,,52.0,5.2,0.67,0.067,0.1,5.0,120.6666666666667,-163.0,7.566666666666666,,7.236666666666667,-2.01,506181.0,5.704305839459098
SNL/MSU/DOE,Biax-CH10-UP2[(±45)3]S,45/-45/45/-45/45/-45/-45/45/-45/45/-45/45,PE,UNK,UNK,32.0,,0.0,100.0,0.0,0.0,5.56,,25.0,,,,59.0,5.9,0.76,0.076,0.1,5.0,120.6666666666667,-163.0,7.566666666666666,,7.236666666666667,-2.01,72644.0,4.861199749748981
SNL/MSU/DOE,Biax-CH10-UP2[(±45)3]S,45/-45/45/-45/45/-45/-45/45/-45/45/-45/45,PE,UNK,UNK,32.0,,0.0,100.0,0.0,0.0,5.56,,25.0,,,,59.0,5.9,0.75,0.075,0.1,5.0,120.6666666666667,-163.0,7.566666666666666,,7.236666666666667,-2.01,63552.0,4.803129222479268
SNL/MSU/DOE,Biax-CH10-UP2[(±45)3]S,45/-45/45/-45/45/-45/-45/45/-45/45/-45/45,PE,UNK,UNK,32.0,,0.0,100.0,0.0,0.0,5.56,,25.0,,,,59.0,5.9,0.85,0.085,0.1,4.0,120.6666666666667,-163.0,7.566666666666666,,7.236666666666667,-2.01,32735.0,4.515012345258016
SNL/MSU/DOE,Biax-CH10-UP2[(±45)3]S,45/-45/45/-45/45/-45/-45/45/-45/45/-45/45,PE,UNK,UNK,32.0,,0.0,100.0,0.0,0.0,5.56,,25.0,,,,-12.1,-121.0,-0.149,-1.49,10.0,1.0,120.6666666666667,-163.0,7.566666666666666,,7.236666666666667,-2.01,93.0,1.968482948553935
SNL/MSU/DOE,Biax-CH10-UP2[(±45)3]S,45/-45/45/-45/45/-45/-45/45/-45/45/-45/45,PE,UNK,UNK,32.0,,0.0,100.0,0.0,0.0,5.56,,25.0,,,,-12.1,-121.0,-0.149,-1.49,10.0,1.0,120.6666666666667,-163.0,7.566666666666666,,7.236666666666667,-2.01,48.0,1.681241237375587
SNL/MSU/DOE,Biax-CH10-UP2[(±45)3]S,45/-45/45/-45/45/-45/-45/45/-45/45/-45/45,PE,UNK,UNK,32.0,,0.0,100.0,0.0,0.0,5.56,,25.0,,,,-12.1,-121.0,-0.149,-1.49,10.0,1.0,120.6666666666667,-163.0,7.566666666666666,,7.236666666666667,-2.01,62.0,1.792391689498254
SNL/MSU/DOE,Biax-CH10-UP2[(±45)3]S,45/-45/45/-45/45/-45/-45/45/-45/45/-45/45,PE,UNK,UNK,32.0,,0.0,100.0,0.0,0.0,5.56,,25.0,,,,-10.3,-103.0,-0.127,-1.27,10.0,1.0,120.6666666666667,-163.0,7.566666666666666,,7.236666666666667,-2.01,510.0,2.707570176097936
SNL/MSU/DOE,Biax-CH10-UP2[(±45)3]S,45/-45/45/-45/45/-45/-45/45/-45/45/-45/45,PE,UNK,UNK,32.0,,0.0,100.0,0.0,0.0,5.56,,25.0,,,,-10.3,-103.0,-0.127,-1.27,10.0,1.0,120.6666666666667,-163.0,7.566666666666666,,7.236666666666667,-2.01,843.0,2.925827574624742
SNL/MSU/DOE,Biax-CH10-UP2[(±45)3]S,45/-45/45/-45/45/-45/-45/45/-45/45/-45/45,PE,UNK,UNK,32.0,,0.0,100.0,0.0,0.0,5.56,,25.0,,,,-10.3,-103.0,-0.127,-1.27,10.0,1.0,120.6666666666667,-163.0,7.566666666666666,,7.236666666666667,-2.01,709.0,2.850646235183067
SNL/MSU/DOE,Biax-CH10-UP2[(±45)3]S,45/-45/45/-45/45/-45/-45/45/-45/45/-45/45,PE,UNK,UNK,32.0,,0.0,100.0,0.0,0.0,5.56,,25.0,,,,-8.6,-86.0,-0.106,-1.06,10.0,2.0,120.6666666666667,-163.0,7.566666666666666,,7.236666666666667,-2.01,2914.0,3.464489547433971
SNL/MSU/DOE,Biax-CH10-UP2[(±45)3]S,45/-45/45/-45/45/-45/-45/45/-45/45/-45/45,PE,UNK,UNK,32.0,,0.0,100.0,0.0,0.0,5.56,,25.0,,,,-8.6,-86.0,-0.106,-1.06,10.0,2.0,120.6666666666667,-163.0,7.566666666666666,,7.236666666666667,-2.01,3996.0,3.601625479553945
SNL/MSU/DOE,Biax-CH10-UP2[(±45)3]S,45/-45/45/-45/45/-45/-45/45/-45/45/-45/45,PE,UNK,UNK,32.0,,0.0,100.0,0.0,0.0,5.56,,25.0,,,,-8.6,-86.0,-0.106,-1.06,10.0,2.0,120.6666666666667,-163.0,7.566666666666666,,7.236666666666667,-2.01,1948.0,3.289588952542597
SNL/MSU/DOE,Biax-CH10-UP2[(±45)3]S,45/-45/45/-45/45/-45/-45/45/-45/45/-45/45,PE,UNK,UNK,32.0,,0.0,100.0,0.0,0.0,5.56,,25.0,,,,-6.9,-69.0,-0.085,-0.85,10.0,5.0,120.6666666666667,-163.0,7.566666666666666,,7.236666666666667,-2.01,25535.0,4.407135862191559
SNL/MSU/DOE,Biax-CH10-UP2[(±45)3]S,45/-45/45/-45/45/-45/-45/45/-45/45/-45/45,PE,UNK,UNK,32.0,,0.0,100.0,0.0,0.0,5.56,,25.0,,,,-6.9,-69.0,-0.085,-0.85,10.0,5.0,120.6666666666667,-163.0,7.566666666666666,,7.236666666666667,-2.01,15850.0,4.20002926655377
SNL/MSU/DOE,Biax-CH10-UP2[(±45)3]S,45/-45/45/-45/45/-45/-45/45/-45/45/-45/45,PE,UNK,UNK,32.0,,0.0,100.0,0.0,0.0,5.56,,25.0,,,,-6.9,-69.0,-0.085,-0.85,10.0,5.0,120.6666666666667,-163.0,7.566666666666666,,7.236666666666667,-2.01,20095.0,4.303088010528054
SNL/MSU/DOE,Biax-CH10-UP2[(±45)3]S,45/-45/45/-45/45/-45/-45/45/-45/45/-45/45,PE,UNK,UNK,32.0,,0.0,100.0,0.0,0.0,5.56,,25.0,,,,-5.2,-52.0,-0.064,-0.64,10.0,15.0,120.6666666666667,-163.0,7.566666666666666,,7.236666666666667,-2.01,948262.0,5.976928347289205
SNL/MSU/DOE,Biax-CH11-UP2[(±45)2]S,45/-45/45/-45/-45/45/-45/45,PE,UNK,UNK,50.0,,0.0,100.0,0.0,0.0,2.41,,25.0,,,,86.0,8.6,0.98,0.098,0.1,4.0,134.3333333333333,-188.6666666666667,13.0,,6.466666666666666,-1.4,861.0,2.935003151453655
SNL/MSU/DOE,Biax-CH11-UP2[(±45)2]S,45/-45/45/-45/-45/45/-45/45,PE,UNK,UNK,50.0,,0.0,100.0,0.0,0.0,2.41,,25.0,,,,86.0,8.6,1.0,0.1,0.1,4.0,134.3333333333333,-188.6666666666667,13.0,,6.466666666666666,-1.4,1207.0,3.081707270097349
SNL/MSU/DOE,Biax-CH11-UP2[(±45)2]S,45/-45/45/-45/-45/45/-45/45,PE,UNK,UNK,50.0,,0.0,100.0,0.0,0.0,2.41,,25.0,,,,86.0,8.6,0.97,0.097,0.1,4.0,134.3333333333333,-188.6666666666667,13.0,,6.466666666666666,-1.4,1310.0,3.117271295655764
SNL/MSU/DOE,Biax-CH11-UP2[(±45)2]S,45/-45/45/-45/-45/45/-45/45,PE,UNK,UNK,50.0,,0.0,100.0,0.0,0.0,2.41,,25.0,,,,69.0,6.9,0.58,0.058,0.1,4.0,134.3333333333333,-188.6666666666667,13.0,,6.466666666666666,-1.4,13430.0,4.128076012668715
SNL/MSU/DOE,Biax-CH11-UP2[(±45)2]S,45/-45/45/-45/-45/45/-45/45,PE,UNK,UNK,50.0,,0.0,100.0,0.0,0.0,2.41,,25.0,,,,69.0,6.9,0.6,0.06,0.1,4.0,134.3333333333333,-188.6666666666667,13.0,,6.466666666666666,-1.4,18411.0,4.265077378003594
SNL/MSU/DOE,Biax-CH11-UP2[(±45)2]S,45/-45/45/-45/-45/45/-45/45,PE,UNK,UNK,50.0,,0.0,100.0,0.0,0.0,2.41,,25.0,,,,69.0,6.9,0.73,0.073,0.1,4.0,134.3333333333333,-188.6666666666667,13.0,,6.466666666666666,-1.4,11934.0,4.076786033508079
SNL/MSU/DOE,Biax-CH11-UP2[(±45)2]S,45/-45/45/-45/-45/45/-45/45,PE,UNK,UNK,50.0,,0.0,100.0,0.0,0.0,2.41,,25.0,,,,59.0,5.9,0.49,0.049,0.1,12.0,134.3333333333333,-188.6666666666667,13.0,,6.466666666666666,-1.4,85334.0,4.931122103504573
SNL/MSU/DOE,Biax-CH11-UP2[(±45)2]S,45/-45/45/-45/-45/45/-45/45,PE,UNK,UNK,50.0,,0.0,100.0,0.0,0.0,2.41,,25.0,,,,59.0,5.9,0.48,0.048,0.1,15.0,134.3333333333333,-188.6666666666667,13.0,,6.466666666666666,-1.4,120347.0,5.080435268689282
SNL/MSU/DOE,Biax-CH11-UP2[(±45)2]S,45/-45/45/-45/-45/45/-45/45,PE,UNK,UNK,50.0,,0.0,100.0,0.0,0.0,2.41,,25.0,,,,59.0,5.9,0.51,0.051,0.1,15.0,134.3333333333333,-188.6666666666667,13.0,,6.466666666666666,-1.4,68035.0,4.832732389123365
SNL/MSU/DOE,Biax-CH11-UP2[(±45)2]S,45/-45/45/-45/-45/45/-45/45,PE,UNK,UNK,50.0,,0.0,100.0,0.0,0.0,2.41,,25.0,,,,52.0,5.2,0.42,0.042,0.1,15.0,134.3333333333333,-188.6666666666667,13.0,,6.466666666666666,-1.4,356380.0,5.551913323497949
SNL/MSU/DOE,Biax-CH11-UP2[(±45)2]S,45/-45/45/-45/-45/45/-45/45,PE,UNK,UNK,50.0,,0.0,100.0,0.0,0.0,2.41,,25.0,,,,-12.1,-121.0,,-0.9,10.0,2.0,134.3333333333333,-188.6666666666667,13.0,,6.466666666666666,-1.4,1285.0,3.108903127667313
SNL/MSU/DOE,Biax-CH11-UP2[(±45)2]S,45/-45/45/-45/-45/45/-45/45,PE,UNK,UNK,50.0,,0.0,100.0,0.0,0.0,2.41,,25.0,,,,-12.1,-121.0,,-0.9,10.0,2.0,134.3333333333333,-188.6666666666667,13.0,,6.466666666666666,-1.4,1821.0,3.26030994579492
SNL/MSU/DOE,Biax-CH11-UP2[(±45)2]S,45/-45/45/-45/-45/45/-45/45,PE,UNK,UNK,50.0,,0.0,100.0,0.0,0.0,2.41,,25.0,,,,-12.1,-121.0,,-0.9,10.0,2.0,134.3333333333333,-188.6666666666667,13.0,,6.466666666666666,-1.4,1122.0,3.049992856920142
SNL/MSU/DOE,Biax-CH11-UP2[(±45)2]S,45/-45/45/-45/-45/45/-45/45,PE,UNK,UNK,50.0,,0.0,100.0,0.0,0.0,2.41,,25.0,,,,-10.3,-103.0,,-0.77,10.0,5.0,134.3333333333333,-188.6666666666667,13.0,,6.466666666666666,-1.4,16602.0,4.220160409524595
SNL/MSU/DOE,Biax-CH11-UP2[(±45)2]S,45/-45/45/-45/-45/45/-45/45,PE,UNK,UNK,50.0,,0.0,100.0,0.0,0.0,2.41,,25.0,,,,-10.3,-103.0,,-0.77,10.0,5.0,134.3333333333333,-188.6666666666667,13.0,,6.466666666666666,-1.4,12602.0,4.100439475279108
SNL/MSU/DOE,Biax-CH11-UP2[(±45)2]S,45/-45/45/-45/-45/45/-45/45,PE,UNK,UNK,50.0,,0.0,100.0,0.0,0.0,2.41,,25.0,,,,-10.3,-103.0,,-0.77,10.0,5.0,134.3333333333333,-188.6666666666667,13.0,,6.466666666666666,-1.4,21683.0,4.336119369808687
SNL/MSU/DOE,Biax-CH11-UP2[(±45)2]S,45/-45/45/-45/-45/45/-45/45,PE,UNK,UNK,50.0,,0.0,100.0,0.0,0.0,2.41,,25.0,,,,-8.6,-86.0,,-0.64,10.0,10.0,134.3333333333333,-188.6666666666667,13.0,,6.466666666666666,-1.4,71004.0,4.851282815324637
SNL/MSU/DOE,Biax-CH11-UP2[(±45)2]S,45/-45/45/-45/-45/45/-45/45,PE,UNK,UNK,50.0,,0.0,100.0,0.0,0.0,2.41,,25.0,,,,-8.6,-86.0,,-0.64,10.0,12.0,134.3333333333333,-188.6666666666667,13.0,,6.466666666666666,-1.4,168236.0,5.225918933961555
SNL/MSU/DOE,Biax-CH11-UP2[(±45)2]S,45/-45/45/-45/-45/45/-45/45,PE,UNK,UNK,50.0,,0.0,100.0,0.0,0.0,2.41,,25.0,,,,-8.6,-86.0,,-0.64,10.0,10.0,134.3333333333333,-188.6666666666667,13.0,,6.466666666666666,-1.4,302383.0,5.480557371439867
SNL/MSU/DOE,Biax-CH12-UP2[±45/0/±45]S,45/-45/0/45/-45/-45/45/0/-45/45,PE,UNK,UNK,33.0,,39.0,61.0,0.0,0.0,3.0,,25.0,,,,276.0,27.6,1.94,0.194,0.1,2.0,356.0,-389.0416666666667,16.6,,6.066666666666667,,2415.0,3.382917135087531
SNL/MSU/DOE,Biax-CH12-UP2[±45/0/±45]S,45/-45/0/45/-45/-45/45/0/-45/45,PE,UNK,UNK,33.0,,39.0,61.0,0.0,0.0,3.0,,25.0,,,,276.0,27.6,1.99,0.199,0.1,2.0,356.0,-389.0416666666667,16.6,,6.066666666666667,,1325.0,3.122215878272827
SNL/MSU/DOE,Biax-CH12-UP2[±45/0/±45]S,45/-45/0/45/-45/-45/45/0/-45/45,PE,UNK,UNK,33.0,,39.0,61.0,0.0,0.0,3.0,,25.0,,,,276.0,27.6,1.85,0.185,0.1,2.0,356.0,-389.0416666666667,16.6,,6.066666666666667,,2803.0,3.447623097760286
SNL/MSU/DOE,Biax-CH12-UP2[±45/0/±45]S,45/-45/0/45/-45/-45/45/0/-45/45,PE,UNK,UNK,33.0,,39.0,61.0,0.0,0.0,3.0,,25.0,,,,207.0,20.7,1.2,0.12,0.1,10.0,356.0,-389.0416666666667,16.6,,6.066666666666667,,108802.0,5.036636878643233
SNL/MSU/DOE,Biax-CH12-UP2[±45/0/±45]S,45/-45/0/45/-45/-45/45/0/-45/45,PE,UNK,UNK,33.0,,39.0,61.0,0.0,0.0,3.0,,25.0,,,,207.0,20.7,1.29,0.129,0.1,10.0,356.0,-389.0416666666667,16.6,,6.066666666666667,,65123.0,4.813734398844221
SNL/MSU/DOE,Biax-CH12-UP2[±45/0/±45]S,45/-45/0/45/-45/-45/45/0/-45/45,PE,UNK,UNK,33.0,,39.0,61.0,0.0,0.0,3.0,,25.0,,,,207.0,20.7,1.29,0.129,0.1,10.0,356.0,-389.0416666666667,16.6,,6.066666666666667,,82951.0,4.918821625946445
SNL/MSU/DOE,Biax-CH12-UP2[±45/0/±45]S,45/-45/0/45/-45/-45/45/0/-45/45,PE,UNK,UNK,33.0,,39.0,61.0,0.0,0.0,3.0,,25.0,,,,190.0,19.0,1.13,0.113,0.1,10.0,356.0,-389.0416666666667,16.6,,6.066666666666667,,244866.0,5.388928486890829
SNL/MSU/DOE,Biax-CH12-UP2[±45/0/±45]S,45/-45/0/45/-45/-45/45/0/-45/45,PE,UNK,UNK,33.0,,39.0,61.0,0.0,0.0,3.0,,25.0,,,,172.0,17.2,1.19,0.119,0.1,15.0,356.0,-389.0416666666667,16.6,,6.066666666666667,,476154.0,5.677747437034578
SNL/MSU/DOE,Biax-CH12-UP2[±45/0/±45]S,45/-45/0/45/-45/-45/45/0/-45/45,PE,UNK,UNK,33.0,,39.0,61.0,0.0,0.0,3.0,,25.0,,,,241.0,24.1,1.49,0.149,0.1,4.0,356.0,-389.0416666666667,16.6,,6.066666666666667,,9523.0,3.978773784330123
SNL/MSU/DOE,Biax-CH12-UP2[±45/0/±45]S,45/-45/0/45/-45/-45/45/0/-45/45,PE,UNK,UNK,33.0,,39.0,61.0,0.0,0.0,3.0,,25.0,,,,241.0,24.1,1.6,0.16,0.1,4.0,356.0,-389.0416666666667,16.6,,6.066666666666667,,4914.0,3.691435152144062
SNL/MSU/DOE,Biax-CH12-UP2[±45/0/±45]S,45/-45/0/45/-45/-45/45/0/-45/45,PE,UNK,UNK,33.0,,39.0,61.0,0.0,0.0,3.0,,25.0,,,,172.0,17.2,1.0,0.1,0.1,10.0,356.0,-389.0416666666667,16.6,,6.066666666666667,,389771.0,5.590809523318039
SNL/MSU/DOE,Biax-CH12-UP2[±45/0/±45]S,45/-45/0/45/-45/-45/45/0/-45/45,PE,UNK,UNK,33.0,,39.0,61.0,0.0,0.0,3.0,,25.0,,,,-27.6,-276.0,-0.145,-1.45,10.0,4.0,356.0,-389.0416666666667,16.6,,6.066666666666667,,4326.0,3.636086515103073
SNL/MSU/DOE,Biax-CH12-UP2[±45/0/±45]S,45/-45/0/45/-45/-45/45/0/-45/45,PE,UNK,UNK,33.0,,39.0,61.0,0.0,0.0,3.0,,25.0,,,,-27.6,-276.0,-0.145,-1.45,10.0,2.0,356.0,-389.0416666666667,16.6,,6.066666666666667,,7611.0,3.881441721941393
SNL/MSU/DOE,Biax-CH12-UP2[±45/0/±45]S,45/-45/0/45/-45/-45/45/0/-45/45,PE,UNK,UNK,33.0,,39.0,61.0,0.0,0.0,3.0,,25.0,,,,-27.6,-276.0,-0.145,-1.45,10.0,4.0,356.0,-389.0416666666667,16.6,,6.066666666666667,,8723.0,3.940665872475829
SNL/MSU/DOE,Biax-CH12-UP2[±45/0/±45]S,45/-45/0/45/-45/-45/45/0/-45/45,PE,UNK,UNK,33.0,,39.0,61.0,0.0,0.0,3.0,,25.0,,,,-24.1,-241.0,-0.127,-1.27,10.0,15.0,356.0,-389.0416666666667,16.6,,6.066666666666667,,116437.0,5.066091007311003
SNL/MSU/DOE,Biax-CH12-UP2[±45/0/±45]S,45/-45/0/45/-45/-45/45/0/-45/45,PE,UNK,UNK,33.0,,39.0,61.0,0.0,0.0,3.0,,25.0,,,,-20.7,-207.0,-0.109,-1.09,10.0,15.0,356.0,-389.0416666666667,16.6,,6.066666666666667,,1712433.0,6.233613588456718
SNL/MSU/DOE,Biax-CH12-UP2[±45/0/±45]S,45/-45/0/45/-45/-45/45/0/-45/45,PE,UNK,UNK,33.0,,39.0,61.0,0.0,0.0,3.0,,25.0,,,,-20.7,-207.0,-0.109,-1.09,10.0,15.0,356.0,-389.0416666666667,16.6,,6.066666666666667,,663181.0,5.821632075272377
SNL/MSU/DOE,Biax-CH12-UP2[±45/0/±45]S,45/-45/0/45/-45/-45/45/0/-45/45,PE,UNK,UNK,33.0,,39.0,61.0,0.0,0.0,3.0,,25.0,,,,-31.0,-310.0,-0.16,-1.6,10.0,2.0,356.0,-389.0416666666667,16.6,,6.066666666666667,,4295.0,3.632963168167261
SNL/MSU/DOE,Biax-CH12-UP2[±45/0/±45]S,45/-45/0/45/-45/-45/45/0/-45/45,PE,UNK,UNK,33.0,,39.0,61.0,0.0,0.0,3.0,,25.0,,,,-31.0,-310.0,-0.16,-1.6,10.0,2.0,356.0,-389.0416666666667,16.6,,6.066666666666667,,3815.0,3.581494542290899
SNL/MSU/DOE,Biax-CH12-UP2[±45/0/±45]S,45/-45/0/45/-45/-45/45/0/-45/45,PE,UNK,UNK,33.0,,39.0,61.0,0.0,0.0,3.0,,25.0,,,,-31.0,-310.0,-0.16,-1.6,10.0,2.0,356.0,-389.0416666666667,16.6,,6.066666666666667,,1465.0,3.165837624690128
SNL/MSU/DOE,Biax-CH12-UP2[±45/0/±45]S,45/-45/0/45/-45/-45/45/0/-45/45,PE,UNK,UNK,33.0,,39.0,61.0,0.0,0.0,3.0,,25.0,,,,-24.1,-241.0,-0.127,-1.27,10.0,10.0,356.0,-389.0416666666667,16.6,,6.066666666666667,,64663.0,4.810655849567557
SNL/MSU/DOE,Biax-CH12-UP2[±45/0/±45]S,45/-45/0/45/-45/-45/45/0/-45/45,PE,UNK,UNK,33.0,,39.0,61.0,0.0,0.0,3.0,,25.0,,,,-34.5,-345.0,-0.19,-1.9,10.0,1.0,356.0,-389.0416666666667,16.6,,6.066666666666667,,887.0,2.947923619831726
SNL/MSU/DOE,Biax-CH12-UP2[±45/0/±45]S,45/-45/0/45/-45/-45/45/0/-45/45,PE,UNK,UNK,33.0,,39.0,61.0,0.0,0.0,3.0,,25.0,,,,-34.5,-345.0,-0.19,-1.9,10.0,1.0,356.0,-389.0416666666667,16.6,,6.066666666666667,,266.0,2.424881636631067
SNL/MSU/DOE,Biax-CH12-UP2[±45/0/±45]S,45/-45/0/45/-45/-45/45/0/-45/45,PE,UNK,UNK,33.0,,39.0,61.0,0.0,0.0,3.0,,25.0,,,,-34.5,-345.0,-0.19,-1.9,10.0,1.0,356.0,-389.0416666666667,16.6,,6.066666666666667,,394.0,2.595496221825574
SNL/MSU/DOE,Biax-CH13-UP2[±45/0/±45]S,45/-45/0/45/-45/-45/45/0/-45/45,PE,UNK,UNK,51.0,,24.0,76.0,0.0,0.0,3.28,,25.0,,,,276.0,27.6,1.68,0.168,0.1,2.0,422.6666666666667,-384.6666666666667,22.93333333333334,,2.81,,449.0,2.652246341003323
SNL/MSU/DOE,Biax-CH13-UP2[±45/0/±45]S,45/-45/0/45/-45/-45/45/0/-45/45,PE,UNK,UNK,51.0,,24.0,76.0,0.0,0.0,3.28,,25.0,,,,276.0,27.6,1.75,0.175,0.1,1.0,422.6666666666667,-384.6666666666667,22.93333333333334,,2.81,,301.0,2.478566495593844
SNL/MSU/DOE,Biax-CH13-UP2[±45/0/±45]S,45/-45/0/45/-45/-45/45/0/-45/45,PE,UNK,UNK,51.0,,24.0,76.0,0.0,0.0,3.28,,25.0,,,,276.0,27.6,1.81,0.181,0.1,1.0,422.6666666666667,-384.6666666666667,22.93333333333334,,2.81,,363.0,2.559906625036112
SNL/MSU/DOE,Biax-CH13-UP2[±45/0/±45]S,45/-45/0/45/-45/-45/45/0/-45/45,PE,UNK,UNK,51.0,,24.0,76.0,0.0,0.0,3.28,,25.0,,,,207.0,20.7,1.24,0.124,0.1,4.0,422.6666666666667,-384.6666666666667,22.93333333333334,,2.81,,4078.0,3.610447221442121
SNL/MSU/DOE,Biax-CH13-UP2[±45/0/±45]S,45/-45/0/45/-45/-45/45/0/-45/45,PE,UNK,UNK,51.0,,24.0,76.0,0.0,0.0,3.28,,25.0,,,,207.0,20.7,1.24,0.124,0.1,4.0,422.6666666666667,-384.6666666666667,22.93333333333334,,2.81,,3466.0,3.539828558377898
SNL/MSU/DOE,Biax-CH13-UP2[±45/0/±45]S,45/-45/0/45/-45/-45/45/0/-45/45,PE,UNK,UNK,51.0,,24.0,76.0,0.0,0.0,3.28,,25.0,,,,207.0,20.7,1.24,0.124,0.1,4.0,422.6666666666667,-384.6666666666667,22.93333333333334,,2.81,,4587.0,3.661528740131982
SNL/MSU/DOE,Biax-CH13-UP2[±45/0/±45]S,45/-45/0/45/-45/-45/45/0/-45/45,PE,UNK,UNK,51.0,,24.0,76.0,0.0,0.0,3.28,,25.0,,,,138.0,13.8,0.7,0.07,0.1,10.0,422.6666666666667,-384.6666666666667,22.93333333333334,,2.81,,37685.0,4.576168519607808
SNL/MSU/DOE,Biax-CH13-UP2[±45/0/±45]S,45/-45/0/45/-45/-45/45/0/-45/45,PE,UNK,UNK,51.0,,24.0,76.0,0.0,0.0,3.28,,25.0,,,,138.0,13.8,0.74,0.074,0.1,5.0,422.6666666666667,-384.6666666666667,22.93333333333334,,2.81,,31299.0,4.495530462101731
SNL/MSU/DOE,Biax-CH13-UP2[±45/0/±45]S,45/-45/0/45/-45/-45/45/0/-45/45,PE,UNK,UNK,51.0,,24.0,76.0,0.0,0.0,3.28,,25.0,,,,138.0,13.8,0.7,0.07,0.1,5.0,422.6666666666667,-384.6666666666667,22.93333333333334,,2.81,,44571.0,4.64905237807563
SNL/MSU/DOE,Biax-CH13-UP2[±45/0/±45]S,45/-45/0/45/-45/-45/45/0/-45/45,PE,UNK,UNK,51.0,,24.0,76.0,0.0,0.0,3.28,,25.0,,,,103.0,10.3,0.5,0.05,0.1,20.0,422.6666666666667,-384.6666666666667,22.93333333333334,,2.81,,1067315.0,6.028292613025502
SNL/MSU/DOE,Biax-CH13-UP2[±45/0/±45]S,45/-45/0/45/-45/-45/45/0/-45/45,PE,UNK,UNK,51.0,,24.0,76.0,0.0,0.0,3.28,,25.0,,,,-24.1,-241.0,,,10.0,2.0,422.6666666666667,-384.6666666666667,22.93333333333334,,2.81,,933.0,2.9698816437465
SNL/MSU/DOE,Biax-CH13-UP2[±45/0/±45]S,45/-45/0/45/-45/-45/45/0/-45/45,PE,UNK,UNK,51.0,,24.0,76.0,0.0,0.0,3.28,,25.0,,,,-24.1,-241.0,,,10.0,2.0,422.6666666666667,-384.6666666666667,22.93333333333334,,2.81,,2759.0,3.440751700479185
SNL/MSU/DOE,Biax-CH13-UP2[±45/0/±45]S,45/-45/0/45/-45/-45/45/0/-45/45,PE,UNK,UNK,51.0,,24.0,76.0,0.0,0.0,3.28,,25.0,,,,-24.1,-241.0,,,10.0,4.0,422.6666666666667,-384.6666666666667,22.93333333333334,,2.81,,4163.0,3.619406410886778
SNL/MSU/DOE,Biax-CH13-UP2[±45/0/±45]S,45/-45/0/45/-45/-45/45/0/-45/45,PE,UNK,UNK,51.0,,24.0,76.0,0.0,0.0,3.28,,25.0,,,,-20.7,-207.0,,,10.0,10.0,422.6666666666667,-384.6666666666667,22.93333333333334,,2.81,,8887.0,3.94875518016827
SNL/MSU/DOE,Biax-CH13-UP2[±45/0/±45]S,45/-45/0/45/-45/-45/45/0/-45/45,PE,UNK,UNK,51.0,,24.0,76.0,0.0,0.0,3.28,,25.0,,,,-20.7,-207.0,,,10.0,10.0,422.6666666666667,-384.6666666666667,22.93333333333334,,2.81,,10738.0,4.030923399627219
SNL/MSU/DOE,Biax-CH13-UP2[±45/0/±45]S,45/-45/0/45/-45/-45/45/0/-45/45,PE,UNK,UNK,51.0,,24.0,76.0,0.0,0.0,3.28,,25.0,,,,-20.7,-207.0,,,10.0,10.0,422.6666666666667,-384.6666666666667,22.93333333333334,,2.81,,15164.0,4.180813775754397
SNL/MSU/DOE,Biax-CH13-UP2[±45/0/±45]S,45/-45/0/45/-45/-45/45/0/-45/45,PE,UNK,UNK,51.0,,24.0,76.0,0.0,0.0,3.28,,25.0,,,,-17.2,-172.0,,,10.0,15.0,422.6666666666667,-384.6666666666667,22.93333333333334,,2.81,,109685.0,5.040147239583384
SNL/MSU/DOE,Biax-CH13-UP2[±45/0/±45]S,45/-45/0/45/-45/-45/45/0/-45/45,PE,UNK,UNK,51.0,,24.0,76.0,0.0,0.0,3.28,,25.0,,,,-17.2,-172.0,,,10.0,10.0,422.6666666666667,-384.6666666666667,22.93333333333334,,2.81,,61058.0,4.785742574558299
SNL/MSU/DOE,Biax-CH13-UP2[±45/0/±45]S,45/-45/0/45/-45/-45/45/0/-45/45,PE,UNK,UNK,51.0,,24.0,76.0,0.0,0.0,3.28,,25.0,,,,-17.2,-172.0,,,10.0,10.0,422.6666666666667,-384.6666666666667,22.93333333333334,,2.81,,228268.0,5.358445033708859
SNL/MSU/DOE,Biax-CH13-UP2[±45/0/±45]S,45/-45/0/45/-45/-45/45/0/-45/45,PE,UNK,UNK,51.0,,24.0,76.0,0.0,0.0,3.28,,25.0,,,,-27.6,-276.0,,,10.0,1.0,422.6666666666667,-384.6666666666667,22.93333333333334,,2.81,,174.0,2.2405492482826
SNL/MSU/DOE,Biax-CH13-UP2[±45/0/±45]S,45/-45/0/45/-45/-45/45/0/-45/45,PE,UNK,UNK,51.0,,24.0,76.0,0.0,0.0,3.28,,25.0,,,,-27.6,-276.0,,,10.0,1.0,422.6666666666667,-384.6666666666667,22.93333333333334,,2.81,,104.0,2.01703333929878
SNL/MSU/DOE,Biax-CH13-UP2[±45/0/±45]S,45/-45/0/45/-45/-45/45/0/-45/45,PE,UNK,UNK,51.0,,24.0,76.0,0.0,0.0,3.28,,25.0,,,,-27.6,-276.0,,,10.0,1.0,422.6666666666667,-384.6666666666667,22.93333333333334,,2.81,,212.0,2.326335860928752
SNL/MSU/DOE,Biax-CH14-UP2[±45/0/±45]S,45/-45/0/45/-45/-45/45/0/-45/45,PE,UNK,UNK,39.0,,39.0,61.0,0.0,0.0,2.49,,25.0,,,,345.0,34.5,2.05,0.205,0.1,1.0,517.0,-412.0,22.26666666666667,,3.386666666666667,,283.0,2.45178643552429
SNL/MSU/DOE,Biax-CH14-UP2[±45/0/±45]S,45/-45/0/45/-45/-45/45/0/-45/45,PE,UNK,UNK,39.0,,39.0,61.0,0.0,0.0,2.49,,25.0,,,,345.0,34.5,1.87,0.187,0.1,1.0,517.0,-412.0,22.26666666666667,,3.386666666666667,,121.0,2.08278537031645
SNL/MSU/DOE,Biax-CH14-UP2[±45/0/±45]S,45/-45/0/45/-45/-45/45/0/-45/45,PE,UNK,UNK,39.0,,39.0,61.0,0.0,0.0,2.49,,25.0,,,,345.0,34.5,2.17,0.217,0.1,2.0,517.0,-412.0,22.26666666666667,,3.386666666666667,,266.0,2.424881636631067
SNL/MSU/DOE,Biax-CH14-UP2[±45/0/±45]S,45/-45/0/45/-45/-45/45/0/-45/45,PE,UNK,UNK,39.0,,39.0,61.0,0.0,0.0,2.49,,25.0,,,,276.0,27.6,1.65,0.165,0.1,4.0,517.0,-412.0,22.26666666666667,,3.386666666666667,,2344.0,3.369957607346053
SNL/MSU/DOE,Biax-CH14-UP2[±45/0/±45]S,45/-45/0/45/-45/-45/45/0/-45/45,PE,UNK,UNK,39.0,,39.0,61.0,0.0,0.0,2.49,,25.0,,,,276.0,27.6,1.56,0.156,0.1,4.0,517.0,-412.0,22.26666666666667,,3.386666666666667,,1280.0,3.107209969647868
SNL/MSU/DOE,Biax-CH14-UP2[±45/0/±45]S,45/-45/0/45/-45/-45/45/0/-45/45,PE,UNK,UNK,39.0,,39.0,61.0,0.0,0.0,2.49,,25.0,,,,276.0,27.6,1.56,0.156,0.1,4.0,517.0,-412.0,22.26666666666667,,3.386666666666667,,1709.0,3.232742062720737
SNL/MSU/DOE,Biax-CH14-UP2[±45/0/±45]S,45/-45/0/45/-45/-45/45/0/-45/45,PE,UNK,UNK,39.0,,39.0,61.0,0.0,0.0,2.49,,25.0,,,,207.0,20.7,1.12,0.112,0.1,10.0,517.0,-412.0,22.26666666666667,,3.386666666666667,,11600.0,4.064457989226918
SNL/MSU/DOE,Biax-CH14-UP2[±45/0/±45]S,45/-45/0/45/-45/-45/45/0/-45/45,PE,UNK,UNK,39.0,,39.0,61.0,0.0,0.0,2.49,,25.0,,,,207.0,20.7,1.1,0.11,0.1,10.0,517.0,-412.0,22.26666666666667,,3.386666666666667,,17423.0,4.24112293662285
SNL/MSU/DOE,Biax-CH14-UP2[±45/0/±45]S,45/-45/0/45/-45/-45/45/0/-45/45,PE,UNK,UNK,39.0,,39.0,61.0,0.0,0.0,2.49,,25.0,,,,207.0,20.7,1.0,0.1,0.1,10.0,517.0,-412.0,22.26666666666667,,3.386666666666667,,22579.0,4.353704703572165
SNL/MSU/DOE,Biax-CH14-UP2[±45/0/±45]S,45/-45/0/45/-45/-45/45/0/-45/45,PE,UNK,UNK,39.0,,39.0,61.0,0.0,0.0,2.49,,25.0,,,,138.0,13.8,0.73,0.073,0.1,20.0,517.0,-412.0,22.26666666666667,,3.386666666666667,,2054772.0,6.312763639041619
SNL/MSU/DOE,Biax-CH14-UP2[±45/0/±45]S,45/-45/0/45/-45/-45/45/0/-45/45,PE,UNK,UNK,39.0,,39.0,61.0,0.0,0.0,2.49,,25.0,,,,172.0,17.2,0.9,0.09,0.1,10.0,517.0,-412.0,22.26666666666667,,3.386666666666667,,69782.0,4.843743412468305
SNL/MSU/DOE,Biax-CH14-UP2[±45/0/±45]S,45/-45/0/45/-45/-45/45/0/-45/45,PE,UNK,UNK,39.0,,39.0,61.0,0.0,0.0,2.49,,25.0,,,,172.0,17.2,0.89,0.089,0.1,10.0,517.0,-412.0,22.26666666666667,,3.386666666666667,,57256.0,4.757821004205886
SNL/MSU/DOE,Biax-CH14-UP2[±45/0/±45]S,45/-45/0/45/-45/-45/45/0/-45/45,PE,UNK,UNK,39.0,,39.0,61.0,0.0,0.0,2.49,,25.0,,,,172.0,17.2,0.84,0.084,0.1,10.0,517.0,-412.0,22.26666666666667,,3.386666666666667,,57107.0,4.756689345987442
SNL/MSU/DOE,Biax-CH14-UP2[±45/0/±45]S,45/-45/0/45/-45/-45/45/0/-45/45,PE,UNK,UNK,39.0,,39.0,61.0,0.0,0.0,2.49,,25.0,,,,-31.0,-310.0,,,10.0,2.0,517.0,-412.0,22.26666666666667,,3.386666666666667,,903.0,2.955687750313506
SNL/MSU/DOE,Biax-CH14-UP2[±45/0/±45]S,45/-45/0/45/-45/-45/45/0/-45/45,PE,UNK,UNK,39.0,,39.0,61.0,0.0,0.0,2.49,,25.0,,,,-31.0,-310.0,,,10.0,2.0,517.0,-412.0,22.26666666666667,,3.386666666666667,,2756.0,3.440279213235588
SNL/MSU/DOE,Biax-CH14-UP2[±45/0/±45]S,45/-45/0/45/-45/-45/45/0/-45/45,PE,UNK,UNK,39.0,,39.0,61.0,0.0,0.0,2.49,,25.0,,,,-31.0,-310.0,,,10.0,2.0,517.0,-412.0,22.26666666666667,,3.386666666666667,,1188.0,3.074816440645175
SNL/MSU/DOE,Biax-CH14-UP2[±45/0/±45]S,45/-45/0/45/-45/-45/45/0/-45/45,PE,UNK,UNK,39.0,,39.0,61.0,0.0,0.0,2.49,,25.0,,,,-27.6,-276.0,,,10.0,5.0,517.0,-412.0,22.26666666666667,,3.386666666666667,,10716.0,4.030032704936171
SNL/MSU/DOE,Biax-CH14-UP2[±45/0/±45]S,45/-45/0/45/-45/-45/45/0/-45/45,PE,UNK,UNK,39.0,,39.0,61.0,0.0,0.0,2.49,,25.0,,,,-27.6,-276.0,,,10.0,4.0,517.0,-412.0,22.26666666666667,,3.386666666666667,,16008.0,4.204337075628155
SNL/MSU/DOE,Biax-CH14-UP2[±45/0/±45]S,45/-45/0/45/-45/-45/45/0/-45/45,PE,UNK,UNK,39.0,,39.0,61.0,0.0,0.0,2.49,,25.0,,,,-27.6,-276.0,,,10.0,5.0,517.0,-412.0,22.26666666666667,,3.386666666666667,,11756.0,4.070259577400575
SNL/MSU/DOE,Biax-CH14-UP2[±45/0/±45]S,45/-45/0/45/-45/-45/45/0/-45/45,PE,UNK,UNK,39.0,,39.0,61.0,0.0,0.0,2.49,,25.0,,,,-24.1,-241.0,,,10.0,10.0,517.0,-412.0,22.26666666666667,,3.386666666666667,,58134.0,4.764430206289635
SNL/MSU/DOE,Biax-CH14-UP2[±45/0/±45]S,45/-45/0/45/-45/-45/45/0/-45/45,PE,UNK,UNK,39.0,,39.0,61.0,0.0,0.0,2.49,,25.0,,,,-24.1,-241.0,,,10.0,5.0,517.0,-412.0,22.26666666666667,,3.386666666666667,,86421.0,4.936619287339354
SNL/MSU/DOE,Biax-CH14-UP2[±45/0/±45]S,45/-45/0/45/-45/-45/45/0/-45/45,PE,UNK,UNK,39.0,,39.0,61.0,0.0,0.0,2.49,,25.0,,,,-24.1,-241.0,,,10.0,10.0,517.0,-412.0,22.26666666666667,,3.386666666666667,,78283.0,4.893667460553676
SNL/MSU/DOE,Biax-CH15-UP2[±45/0/±45]S,45/-45/0/45/-45/-45/45/0/-45/45,PE,UNK,UNK,32.0,,28.0,61.0,0.0,0.0,2.49,,25.0,,,,-24.1,-241.0,,,10.0,2.0,310.3333333333333,-345.6666666666667,14.83333333333333,,3.62,,996.0,2.998259338423699
SNL/MSU/DOE,Biax-CH15-UP2[±45/0/±45]S,45/-45/0/45/-45/-45/45/0/-45/45,PE,UNK,UNK,32.0,,28.0,61.0,0.0,0.0,2.49,,25.0,,,,-24.1,-241.0,,,10.0,2.0,310.3333333333333,-345.6666666666667,14.83333333333333,,3.62,,542.0,2.733999286538387
SNL/MSU/DOE,Biax-CH15-UP2[±45/0/±45]S,45/-45/0/45/-45/-45/45/0/-45/45,PE,UNK,UNK,32.0,,28.0,61.0,0.0,0.0,2.49,,25.0,,,,-24.1,-241.0,,,10.0,2.0,310.3333333333333,-345.6666666666667,14.83333333333333,,3.62,,1345.0,3.128722284338427
SNL/MSU/DOE,Biax-CH15-UP2[±45/0/±45]S,45/-45/0/45/-45/-45/45/0/-45/45,PE,UNK,UNK,32.0,,28.0,61.0,0.0,0.0,2.49,,25.0,,,,-20.7,-207.0,,,10.0,4.0,310.3333333333333,-345.6666666666667,14.83333333333333,,3.62,,4825.0,3.683497317679811
SNL/MSU/DOE,Biax-CH15-UP2[±45/0/±45]S,45/-45/0/45/-45/-45/45/0/-45/45,PE,UNK,UNK,32.0,,28.0,61.0,0.0,0.0,2.49,,25.0,,,,-20.7,-207.0,,,10.0,4.0,310.3333333333333,-345.6666666666667,14.83333333333333,,3.62,,9366.0,3.971554153446061
SNL/MSU/DOE,Biax-CH15-UP2[±45/0/±45]S,45/-45/0/45/-45/-45/45/0/-45/45,PE,UNK,UNK,32.0,,28.0,61.0,0.0,0.0,2.49,,25.0,,,,-20.7,-207.0,,,10.0,5.0,310.3333333333333,-345.6666666666667,14.83333333333333,,3.62,,10507.0,4.021478732257528
SNL/MSU/DOE,Biax-CH15-UP2[±45/0/±45]S,45/-45/0/45/-45/-45/45/0/-45/45,PE,UNK,UNK,32.0,,28.0,61.0,0.0,0.0,2.49,,25.0,,,,-17.2,-172.0,,,10.0,5.0,310.3333333333333,-345.6666666666667,14.83333333333333,,3.62,,61865.0,4.791445017261998
SNL/MSU/DOE,Biax-CH15-UP2[±45/0/±45]S,45/-45/0/45/-45/-45/45/0/-45/45,PE,UNK,UNK,32.0,,28.0,61.0,0.0,0.0,2.49,,25.0,,,,-17.2,-172.0,,,10.0,10.0,310.3333333333333,-345.6666666666667,14.83333333333333,,3.62,,54046.0,4.732763556897818
SNL/MSU/DOE,Biax-CH15-UP2[±45/0/±45]S,45/-45/0/45/-45/-45/45/0/-45/45,PE,UNK,UNK,32.0,,28.0,61.0,0.0,0.0,2.49,,25.0,,,,-17.2,-172.0,,,10.0,10.0,310.3333333333333,-345.6666666666667,14.83333333333333,,3.62,,41806.0,4.621238616222225
SNL/MSU/DOE,Biax-CH15-UP2[±45/0/±45]S,45/-45/0/45/-45/-45/45/0/-45/45,PE,UNK,UNK,32.0,,28.0,61.0,0.0,0.0,2.49,,25.0,,,,207.0,20.7,2.1,0.21,0.1,2.0,310.3333333333333,-345.6666666666667,14.83333333333333,,3.62,,403.0,2.60530504614111
SNL/MSU/DOE,Biax-CH15-UP2[±45/0/±45]S,45/-45/0/45/-45/-45/45/0/-45/45,PE,UNK,UNK,32.0,,28.0,61.0,0.0,0.0,2.49,,25.0,,,,207.0,20.7,1.87,0.187,0.1,2.0,310.3333333333333,-345.6666666666667,14.83333333333333,,3.62,,608.0,2.783903579272735
SNL/MSU/DOE,Biax-CH15-UP2[±45/0/±45]S,45/-45/0/45/-45/-45/45/0/-45/45,PE,UNK,UNK,32.0,,28.0,61.0,0.0,0.0,2.49,,25.0,,,,207.0,20.7,2.09,0.209,0.1,2.0,310.3333333333333,-345.6666666666667,14.83333333333333,,3.62,,270.0,2.431363764158987
SNL/MSU/DOE,Biax-CH15-UP2[±45/0/±45]S,45/-45/0/45/-45/-45/45/0/-45/45,PE,UNK,UNK,32.0,,28.0,61.0,0.0,0.0,2.49,,25.0,,,,172.0,17.2,1.44,0.144,0.1,4.0,310.3333333333333,-345.6666666666667,14.83333333333333,,3.62,,18054.0,4.256573438123724
SNL/MSU/DOE,Biax-CH15-UP2[±45/0/±45]S,45/-45/0/45/-45/-45/45/0/-45/45,PE,UNK,UNK,32.0,,28.0,61.0,0.0,0.0,2.49,,25.0,,,,172.0,17.2,1.56,0.156,0.1,4.0,310.3333333333333,-345.6666666666667,14.83333333333333,,3.62,,16456.0,4.216324278686668
SNL/MSU/DOE,Biax-CH15-UP2[±45/0/±45]S,45/-45/0/45/-45/-45/45/0/-45/45,PE,UNK,UNK,32.0,,28.0,61.0,0.0,0.0,2.49,,25.0,,,,172.0,17.2,1.58,0.158,0.1,4.0,310.3333333333333,-345.6666666666667,14.83333333333333,,3.62,,11511.0,4.061113053917979
SNL/MSU/DOE,Biax-CH15-UP2[±45/0/±45]S,45/-45/0/45/-45/-45/45/0/-45/45,PE,UNK,UNK,32.0,,28.0,61.0,0.0,0.0,2.49,,25.0,,,,138.0,13.8,1.07,0.107,0.1,10.0,310.3333333333333,-345.6666666666667,14.83333333333333,,3.62,,132279.0,5.121490903083792
SNL/MSU/DOE,Biax-CH15-UP2[±45/0/±45]S,45/-45/0/45/-45/-45/45/0/-45/45,PE,UNK,UNK,32.0,,28.0,61.0,0.0,0.0,2.49,,25.0,,,,138.0,13.8,0.99,0.099,0.1,10.0,310.3333333333333,-345.6666666666667,14.83333333333333,,3.62,,350007.0,5.544076730153056
SNL/MSU/DOE,Biax-CH15-UP2[±45/0/±45]S,45/-45/0/45/-45/-45/45/0/-45/45,PE,UNK,UNK,32.0,,28.0,61.0,0.0,0.0,2.49,,25.0,,,,138.0,13.8,1.01,0.101,0.1,10.0,310.3333333333333,-345.6666666666667,14.83333333333333,,3.62,,465775.0,5.66817617450905
SNL/MSU/DOE,Biax-CH15-UP2[±45/0/±45]S,45/-45/0/45/-45/-45/45/0/-45/45,PE,UNK,UNK,32.0,,28.0,61.0,0.0,0.0,2.49,,25.0,,,,121.0,12.1,0.88,0.088,0.1,12.0,310.3333333333333,-345.6666666666667,14.83333333333333,,3.62,,1029975.0,6.012826683449043
SNL/MSU/DOE,Biax-CH16-UP2[±45/0/±45]S,45/-45/0/45/-45/-45/45/0/-45/45,PE,UNK,UNK,34.0,,28.0,61.0,0.0,0.0,2.36,,25.0,,,,-24.1,-241.0,,,10.0,1.0,360.3333333333333,-309.0,18.26666666666667,,2.89,,371.0,2.569373909615046
SNL/MSU/DOE,Biax-CH16-UP2[±45/0/±45]S,45/-45/0/45/-45/-45/45/0/-45/45,PE,UNK,UNK,34.0,,28.0,61.0,0.0,0.0,2.36,,25.0,,,,-24.1,-241.0,,,10.0,2.0,360.3333333333333,-309.0,18.26666666666667,,2.89,,1216.0,3.084933574936716
SNL/MSU/DOE,Biax-CH16-UP2[±45/0/±45]S,45/-45/0/45/-45/-45/45/0/-45/45,PE,UNK,UNK,34.0,,28.0,61.0,0.0,0.0,2.36,,25.0,,,,-24.1,-241.0,,,10.0,1.0,360.3333333333333,-309.0,18.26666666666667,,2.89,,1010.0,3.004321373782643
SNL/MSU/DOE,Biax-CH16-UP2[±45/0/±45]S,45/-45/0/45/-45/-45/45/0/-45/45,PE,UNK,UNK,34.0,,28.0,61.0,0.0,0.0,2.36,,25.0,,,,-20.7,-207.0,,,10.0,4.0,360.3333333333333,-309.0,18.26666666666667,,2.89,,7458.0,3.872622379025288
SNL/MSU/DOE,Biax-CH16-UP2[±45/0/±45]S,45/-45/0/45/-45/-45/45/0/-45/45,PE,UNK,UNK,34.0,,28.0,61.0,0.0,0.0,2.36,,25.0,,,,-20.7,-207.0,,,10.0,4.0,360.3333333333333,-309.0,18.26666666666667,,2.89,,11541.0,4.062243441026478
SNL/MSU/DOE,Biax-CH16-UP2[±45/0/±45]S,45/-45/0/45/-45/-45/45/0/-45/45,PE,UNK,UNK,34.0,,28.0,61.0,0.0,0.0,2.36,,25.0,,,,-20.7,-207.0,,,10.0,4.0,360.3333333333333,-309.0,18.26666666666667,,2.89,,7137.0,3.853515696756929
SNL/MSU/DOE,Biax-CH16-UP2[±45/0/±45]S,45/-45/0/45/-45/-45/45/0/-45/45,PE,UNK,UNK,34.0,,28.0,61.0,0.0,0.0,2.36,,25.0,,,,-17.2,-172.0,,,10.0,5.0,360.3333333333333,-309.0,18.26666666666667,,2.89,,162300.0,5.210318519826232
SNL/MSU/DOE,Biax-CH16-UP2[±45/0/±45]S,45/-45/0/45/-45/-45/45/0/-45/45,PE,UNK,UNK,34.0,,28.0,61.0,0.0,0.0,2.36,,25.0,,,,-17.2,-172.0,,,10.0,12.0,360.3333333333333,-309.0,18.26666666666667,,2.89,,109008.0,5.037458371595323
SNL/MSU/DOE,Biax-CH16-UP2[±45/0/±45]S,45/-45/0/45/-45/-45/45/0/-45/45,PE,UNK,UNK,34.0,,28.0,61.0,0.0,0.0,2.36,,25.0,,,,-17.2,-172.0,,,10.0,10.0,360.3333333333333,-309.0,18.26666666666667,,2.89,,155530.0,5.191814171998342
SNL/MSU/DOE,Biax-CH16-UP2[±45/0/±45]S,45/-45/0/45/-45/-45/45/0/-45/45,PE,UNK,UNK,34.0,,28.0,61.0,0.0,0.0,2.36,,25.0,,,,-15.5,-155.0,,,10.0,15.0,360.3333333333333,-309.0,18.26666666666667,,2.89,,596803.0,5.775830997574818
SNL/MSU/DOE,Biax-CH16-UP2[±45/0/±45]S,45/-45/0/45/-45/-45/45/0/-45/45,PE,UNK,UNK,34.0,,28.0,61.0,0.0,0.0,2.36,,25.0,,,,241.0,24.1,1.73,0.173,0.1,1.0,360.3333333333333,-309.0,18.26666666666667,,2.89,,151.0,2.178976947293169
SNL/MSU/DOE,Biax-CH16-UP2[±45/0/±45]S,45/-45/0/45/-45/-45/45/0/-45/45,PE,UNK,UNK,34.0,,28.0,61.0,0.0,0.0,2.36,,25.0,,,,241.0,24.1,1.89,0.189,0.1,1.0,360.3333333333333,-309.0,18.26666666666667,,2.89,,421.0,2.624282095835668
SNL/MSU/DOE,Biax-CH16-UP2[±45/0/±45]S,45/-45/0/45/-45/-45/45/0/-45/45,PE,UNK,UNK,34.0,,28.0,61.0,0.0,0.0,2.36,,25.0,,,,241.0,24.1,1.66,0.166,0.1,1.0,360.3333333333333,-309.0,18.26666666666667,,2.89,,580.0,2.763427993562937
SNL/MSU/DOE,Biax-CH16-UP2[±45/0/±45]S,45/-45/0/45/-45/-45/45/0/-45/45,PE,UNK,UNK,34.0,,28.0,61.0,0.0,0.0,2.36,,25.0,,,,207.0,20.7,1.51,0.151,0.1,2.0,360.3333333333333,-309.0,18.26666666666667,,2.89,,2805.0,3.44793286559218
SNL/MSU/DOE,Biax-CH16-UP2[±45/0/±45]S,45/-45/0/45/-45/-45/45/0/-45/45,PE,UNK,UNK,34.0,,28.0,61.0,0.0,0.0,2.36,,25.0,,,,207.0,20.7,1.48,0.148,0.1,2.0,360.3333333333333,-309.0,18.26666666666667,,2.89,,1746.0,3.242044239369551
SNL/MSU/DOE,Biax-CH16-UP2[±45/0/±45]S,45/-45/0/45/-45/-45/45/0/-45/45,PE,UNK,UNK,34.0,,28.0,61.0,0.0,0.0,2.36,,25.0,,,,207.0,20.7,1.59,0.159,0.1,2.0,360.3333333333333,-309.0,18.26666666666667,,2.89,,1203.0,3.080265627339845
SNL/MSU/DOE,Biax-CH16-UP2[±45/0/±45]S,45/-45/0/45/-45/-45/45/0/-45/45,PE,UNK,UNK,34.0,,28.0,61.0,0.0,0.0,2.36,,25.0,,,,172.0,17.2,1.21,0.121,0.1,4.0,360.3333333333333,-309.0,18.26666666666667,,2.89,,5928.0,3.772908194971272
SNL/MSU/DOE,Biax-CH16-UP2[±45/0/±45]S,45/-45/0/45/-45/-45/45/0/-45/45,PE,UNK,UNK,34.0,,28.0,61.0,0.0,0.0,2.36,,25.0,,,,172.0,17.2,1.07,0.107,0.1,4.0,360.3333333333333,-309.0,18.26666666666667,,2.89,,3595.0,3.555698894718902
SNL/MSU/DOE,Biax-CH16-UP2[±45/0/±45]S,45/-45/0/45/-45/-45/45/0/-45/45,PE,UNK,UNK,34.0,,28.0,61.0,0.0,0.0,2.36,,25.0,,,,172.0,17.2,1.01,0.101,0.1,4.0,360.3333333333333,-309.0,18.26666666666667,,2.89,,4508.0,3.653983907374069
SNL/MSU/DOE,Biax-CH16-UP2[±45/0/±45]S,45/-45/0/45/-45/-45/45/0/-45/45,PE,UNK,UNK,34.0,,28.0,61.0,0.0,0.0,2.36,,25.0,,,,138.0,13.8,0.89,0.089,0.1,5.0,360.3333333333333,-309.0,18.26666666666667,,2.89,,36647.0,4.564038428178439
SNL/MSU/DOE,Biax-CH16-UP2[±45/0/±45]S,45/-45/0/45/-45/-45/45/0/-45/45,PE,UNK,UNK,34.0,,28.0,61.0,0.0,0.0,2.36,,25.0,,,,138.0,13.8,0.93,0.093,0.1,5.0,360.3333333333333,-309.0,18.26666666666667,,2.89,,47119.0,4.673196064905311
