Repository: Luwen-Zhang/SNEnsemble

# Copyright Notification

## Composites

We reformat and merge fatigue testing records from SNL/MSU/DOE, OptiMat, UPWIND, and FACT databases into a single database with careful considerations, including filtering invalid entries, rename variables, fix improper calculations in the records, to obtain clean and consistent data to fit machine 
learning usages. We leave the original format ("2019_SNL_MSU_DOE_Composite-Materials-Database_Wind_29pt0.xlsx" and "Optidat UPWIND 28_3_2017.xls") in the folder. Any derived database should be directly based on the original files instead of our merged database. We are not responsible for the accuracy of the testing records.

File: data/composite_database_10082023_snl_msu_doe.csv (part 15 of 23)
Data source,Material_Code,Sequence,Resin Type,Waveform,Control,Fibre Volume Fraction,Fibre Weight Fraction,Fibre Weight Fraction (0-deg),Fibre Weight Fraction (45-deg),Fibre Weight Fraction (90-deg),Fibre Weight Fraction (Other Dir.),Thickness,Tab Thickness,Width,Length,Load Length,Area,Maximum Stress,Minimum Stress,Maximum Strain,Minimum Strain,R-value,Frequency,Ultimate Tensile Stress,Ultimate Compressive Stress,Tensile Modulus,Compressive Modulus,Ultimate Tensile Strain,Ultimate Compressive Strain,Cycles to Failure,log10(Cycles to Failure)
SNL/MSU/DOE,MD-DD2-UP2[0/±45/0]S,0/45/-45/0/0/-45/45/0,PE,UNK,UNK,44,,72,28,0,0,2.64,,22,,,,345,34.5,1.19,0.119,0.1,20,751.666666666667,-580.666666666667,28.1,,2.71,,59123,4.77175646277496
SNL/MSU/DOE,MD-DD2-UP2[0/±45/0]S,0/45/-45/0/0/-45/45/0,PE,UNK,UNK,44,,72,28,0,0,2.64,,22,,,,345,34.5,1.23,0.123,0.1,15,751.666666666667,-580.666666666667,28.1,,2.71,,62149,4.79343414507781
SNL/MSU/DOE,MD-DD2-UP2[0/±45/0]S,0/45/-45/0/0/-45/45/0,PE,UNK,UNK,44,,72,28,0,0,2.64,,22,,,,276,27.6,1.11,0.111,0.1,15,751.666666666667,-580.666666666667,28.1,,2.71,,655028,5.81625986485528
SNL/MSU/DOE,MD-DD2-UP2[0/±45/0]S,0/45/-45/0/0/-45/45/0,PE,UNK,UNK,44,,72,28,0,0,2.64,,22,,,,276,27.6,1.08,0.108,0.1,20,751.666666666667,-580.666666666667,28.1,,2.71,,697390,5.84347571565832
SNL/MSU/DOE,MD-DD2-UP2[0/±45/0]S,0/45/-45/0/0/-45/45/0,PE,UNK,UNK,44,,72,28,0,0,2.64,,25,,,,-41.4,-414,,,10,2,751.666666666667,-580.666666666667,28.1,,2.71,,2311,3.36379994547911
SNL/MSU/DOE,MD-DD2-UP2[0/±45/0]S,0/45/-45/0/0/-45/45/0,PE,UNK,UNK,44,,72,28,0,0,2.64,,25,,,,-41.4,-414,,,10,5,751.666666666667,-580.666666666667,28.1,,2.71,,3675,3.56525734342021
SNL/MSU/DOE,MD-DD2-UP2[0/±45/0]S,0/45/-45/0/0/-45/45/0,PE,UNK,UNK,44,,72,28,0,0,2.64,,25,,,,-37.9,-379,,,10,5,751.666666666667,-580.666666666667,28.1,,2.71,,24450,4.38827886345964
SNL/MSU/DOE,MD-DD2-UP2[0/±45/0]S,0/45/-45/0/0/-45/45/0,PE,UNK,UNK,44,,72,28,0,0,2.64,,25,,,,-37.9,-379,,,10,5,751.666666666667,-580.666666666667,28.1,,2.71,,18781,4.2737187126862
SNL/MSU/DOE,MD-DD2-UP2[0/±45/0]S,0/45/-45/0/0/-45/45/0,PE,UNK,UNK,44,,72,28,0,0,2.64,,25,,,,-34.5,-345,,,10,15,751.666666666667,-580.666666666667,28.1,,2.71,,82800,4.91803033678488
SNL/MSU/DOE,MD-DD2-UP2[0/±45/0]S,0/45/-45/0/0/-45/45/0,PE,UNK,UNK,44,,72,28,0,0,2.64,,25,,,,-37.2,-372,,,10,10,751.666666666667,-580.666666666667,28.1,,2.71,,19205,4.2834143115012
SNL/MSU/DOE,MD-DD2-UP2[0/±45/0]S,0/45/-45/0/0/-45/45/0,PE,UNK,UNK,44,,72,28,0,0,2.64,,25,,,,-31,-310,,,10,20,751.666666666667,-580.666666666667,28.1,,2.71,,636142,5.80355406994548
SNL/MSU/DOE,MD-DD2-UP2[0/±45/0]S,0/45/-45/0/0/-45/45/0,PE,UNK,UNK,44,,72,28,0,0,2.64,,25,,,,-31,-310,,,10,20,751.666666666667,-580.666666666667,28.1,,2.71,,868215,5.93862728479795
SNL/MSU/DOE,MD-DD2-UP2[0/±45/0]S,0/45/-45/0/0/-45/45/0,PE,UNK,UNK,44,,72,28,0,0,2.64,,25,,,,-34.5,-345,,,10,15,751.666666666667,-580.666666666667,28.1,,2.71,,111458,5.04711124581908
SNL/MSU/DOE,MD-DD2-UP2[0/±45/0]S,0/45/-45/0/0/-45/45/0,PE,UNK,UNK,44,,72,28,0,0,2.64,,25,,,,-41.4,-414,,,10,5,751.666666666667,-580.666666666667,28.1,,2.71,,3775,3.57691695596521
SNL/MSU/DOE,MD-DD2-UP2[0/±45/0]S,0/45/-45/0/0/-45/45/0,PE,UNK,UNK,44,,72,28,0,0,2.64,,25,,,,-34.5,-345,,,10,10,751.666666666667,-580.666666666667,28.1,,2.71,,147520,5.16885090370955
SNL/MSU/DOE,MD-DD2-UP2[0/±45/0]S,0/45/-45/0/0/-45/45/0,PE,UNK,UNK,44,,72,28,0,0,2.64,,25,,,,-31,-310,,,10,20,751.666666666667,-580.666666666667,28.1,,2.71,,1054781,6.02316229815072
SNL/MSU/DOE,MD-DD2A-UP2[0/±45/0]S,0/45/-45/0/0/-45/45/0,PE,UNK,UNK,45,,72,28,0,0,2.61,,22,,,,345,34.5,1.29,0.129,0.1,5,985.666666666667,,29.2666666666667,,3.36666666666667,,124809,5.09624590353076
SNL/MSU/DOE,MD-DD2A-UP2[0/±45/0]S,0/45/-45/0/0/-45/45/0,PE,UNK,UNK,45,,72,28,0,0,2.61,,22,,,,345,34.5,1.33,0.133,0.1,4,985.666666666667,,29.2666666666667,,3.36666666666667,,126545,5.10224499014771
SNL/MSU/DOE,MD-DD2A-UP2[0/±45/0]S,0/45/-45/0/0/-45/45/0,PE,UNK,UNK,45,,72,28,0,0,2.61,,22,,,,345,34.5,1.28,0.128,0.1,4,985.666666666667,,29.2666666666667,,3.36666666666667,,153886,5.18719911106402
SNL/MSU/DOE,MD-DD2A-UP2[0/±45/0]S,0/45/-45/0/0/-45/45/0,PE,UNK,UNK,45,,72,28,0,0,2.61,,22,,,,276,27.6,1.02,0.102,0.1,10,985.666666666667,,29.2666666666667,,3.36666666666667,,1490033,6.17319588690838
SNL/MSU/DOE,MD-DD2A-UP2[0/±45/0]S,0/45/-45/0/0/-45/45/0,PE,UNK,UNK,45,,72,28,0,0,2.61,,22,,,,276,27.6,0.99,0.099,0.1,8,985.666666666667,,29.2666666666667,,3.36666666666667,,564480,5.75164855911571
SNL/MSU/DOE,MD-DD2A-UP2[0/±45/0]S,0/45/-45/0/0/-45/45/0,PE,UNK,UNK,45,,72,28,0,0,2.61,,25,,,,276,27.6,1,0.1,0.1,8,985.666666666667,,29.2666666666667,,3.36666666666667,,1849488,6.26705151783541
SNL/MSU/DOE,MD-DD4-UP2[0/±45/0]S,0/45/-45/0/0/-45/45/0,PE,UNK,UNK,48,,72,28,0,0,2.36,,22,,,,276,27.6,1,0.1,0.1,15,93.4444444444444,,29.4333333333333,,3.06666666666667,,106008,5.02533864097
SNL/MSU/DOE,MD-DD4-UP2[0/±45/0]S,0/45/-45/0/0/-45/45/0,PE,UNK,UNK,48,,72,28,0,0,2.36,,22,,,,276,27.6,0.97,0.097,0.1,15,93.4444444444444,,29.4333333333333,,3.06666666666667,,74777,4.8737680375823
SNL/MSU/DOE,MD-DD4-UP2[0/±45/0]S,0/45/-45/0/0/-45/45/0,PE,UNK,UNK,48,,72,28,0,0,2.36,,22,,,,414,41.4,1.41,0.141,0.1,5,93.4444444444444,,29.4333333333333,,3.06666666666667,,6714,3.82698133691199
SNL/MSU/DOE,MD-DD4-UP2[0/±45/0]S,0/45/-45/0/0/-45/45/0,PE,UNK,UNK,48,,72,28,0,0,2.36,,22,,,,414,41.4,1.28,0.128,0.1,5,93.4444444444444,,29.4333333333333,,3.06666666666667,,8257,3.91682228459591
SNL/MSU/DOE,MD-DD4-UP2[0/±45/0]S,0/45/-45/0/0/-45/45/0,PE,UNK,UNK,48,,72,28,0,0,2.36,,22,,,,414,41.4,1.35,0.135,0.1,5,93.4444444444444,,29.4333333333333,,3.06666666666667,,8821,3.94551782207784
SNL/MSU/DOE,MD-DD4-UP2[0/±45/0]S,0/45/-45/0/0/-45/45/0,PE,UNK,UNK,48,,72,28,0,0,2.36,,22,,,,517,51.7,1.46,0.146,0.1,4,93.4444444444444,,29.4333333333333,,3.06666666666667,,1438,3.15775888604686
SNL/MSU/DOE,MD-DD4-UP2[0/±45/0]S,0/45/-45/0/0/-45/45/0,PE,UNK,UNK,48,,72,28,0,0,2.36,,22,,,,517,51.7,,,0.1,4,93.4444444444444,,29.4333333333333,,3.06666666666667,,1284,3.10856502373283
SNL/MSU/DOE,MD-DD4-UP2[0/±45/0]S,0/45/-45/0/0/-45/45/0,PE,UNK,UNK,48,,72,28,0,0,2.36,,22,,,,345,34.5,1.02,0.102,0.1,10,93.4444444444444,,29.4333333333333,,3.06666666666667,,18821,4.27464269469933
SNL/MSU/DOE,MD-DD4-UP2[0/±45/0]S,0/45/-45/0/0/-45/45/0,PE,UNK,UNK,48,,72,28,0,0,2.36,,22,,,,345,34.5,0.99,0.099,0.1,10,93.4444444444444,,29.4333333333333,,3.06666666666667,,18293,4.26228493437774
SNL/MSU/DOE,MD-DD4-UP2[0/±45/0]S,0/45/-45/0/0/-45/45/0,PE,UNK,UNK,48,,72,28,0,0,2.36,,22,,,,345,34.5,,,0.1,10,93.4444444444444,,29.4333333333333,,3.06666666666667,,22542,4.35299244544703
SNL/MSU/DOE,MD-DD4-UP2[0/±45/0]S,0/45/-45/0/0/-45/45/0,PE,UNK,UNK,48,,72,28,0,0,2.36,,22,,,,276,27.6,0.84,0.084,0.1,15,93.4444444444444,,29.4333333333333,,3.06666666666667,,118241,5.07276809402644
SNL/MSU/DOE,MD-DD4-UP2[0/±45/0]S,0/45/-45/0/0/-45/45/0,PE,UNK,UNK,48,,72,28,0,0,2.36,,22,,,,207,20.7,0.66,0.066,0.1,15,93.4444444444444,,29.4333333333333,,3.06666666666667,,278835,5.44534728647346
SNL/MSU/DOE,MD-DD4-UP2[0/±45/0]S,0/45/-45/0/0/-45/45/0,PE,UNK,UNK,48,,72,28,0,0,2.36,,22,,,,207,20.7,0.73,0.073,0.1,20,93.4444444444444,,29.4333333333333,,3.06666666666667,,386766,5.58744828893373
SNL/MSU/DOE,MD-DD4-UP2[0/±45/0]S,0/45/-45/0/0/-45/45/0,PE,UNK,UNK,48,,72,28,0,0,2.36,,22,,,,193,19.3,,,0.1,20,93.4444444444444,,29.4333333333333,,3.06666666666667,,2426414,6.38496490311583
SNL/MSU/DOE,MD-DD4-UP2[0/±45/0]S,0/45/-45/0/0/-45/45/0,PE,UNK,UNK,48,,72,28,0,0,2.36,,25,,,,345,-345,,,-1,2,93.4444444444444,,29.4333333333333,,3.06666666666667,,972,2.98766626492628
SNL/MSU/DOE,MD-DD4-UP2[0/±45/0]S,0/45/-45/0/0/-45/45/0,PE,UNK,UNK,48,,72,28,0,0,2.36,,25,,,,345,-345,,,-1,2,93.4444444444444,,29.4333333333333,,3.06666666666667,,793,2.8992731873176
SNL/MSU/DOE,MD-DD4-UP2[0/±45/0]S,0/45/-45/0/0/-45/45/0,PE,UNK,UNK,48,,72,28,0,0,2.36,,25,,,,345,-345,,,-1,2,93.4444444444444,,29.4333333333333,,3.06666666666667,,1436,3.15715443990628
SNL/MSU/DOE,MD-DD4-UP2[0/±45/0]S,0/45/-45/0/0/-45/45/0,PE,UNK,UNK,48,,72,28,0,0,2.36,,25,,,,207,-207,,,-1,5,93.4444444444444,,29.4333333333333,,3.06666666666667,,83385,4.92108793309424
SNL/MSU/DOE,MD-DD4-UP2[0/±45/0]S,0/45/-45/0/0/-45/45/0,PE,UNK,UNK,48,,72,28,0,0,2.36,,25,,,,276,-276,,,-1,4,93.4444444444444,,29.4333333333333,,3.06666666666667,,13351,4.12551379590412
SNL/MSU/DOE,MD-DD4-UP2[0/±45/0]S,0/45/-45/0/0/-45/45/0,PE,UNK,UNK,48,,72,28,0,0,2.36,,25,,,,276,-276,,,-1,4,93.4444444444444,,29.4333333333333,,3.06666666666667,,17873,4.25219745536488
SNL/MSU/DOE,MD-DD4-UP2[0/±45/0]S,0/45/-45/0/0/-45/45/0,PE,UNK,UNK,48,,72,28,0,0,2.36,,25,,,,276,-276,,,-1,4,93.4444444444444,,29.4333333333333,,3.06666666666667,,9178,3.96274805335864
SNL/MSU/DOE,MD-DD4-UP2[0/±45/0]S,0/45/-45/0/0/-45/45/0,PE,UNK,UNK,48,,72,28,0,0,2.36,,25,,,,172,-172,,,-1,8,93.4444444444444,,29.4333333333333,,3.06666666666667,,218504,5.33945939170473
SNL/MSU/DOE,MD-DD4-UP2[0/±45/0]S,0/45/-45/0/0/-45/45/0,PE,UNK,UNK,48,,72,28,0,0,2.36,,25,,,,207,-207,,,-1,5,93.4444444444444,,29.4333333333333,,3.06666666666667,,47671,4.67825426226744
SNL/MSU/DOE,MD-DD4-UP2[0/±45/0]S,0/45/-45/0/0/-45/45/0,PE,UNK,UNK,48,,72,28,0,0,2.36,,25,,,,207,-207,,,-1,4,93.4444444444444,,29.4333333333333,,3.06666666666667,,63270,4.80119783445915
SNL/MSU/DOE,MD-DD5-UP2[0/±45/0]S,0/45/-45/0/0/-45/45/0,PE,UNK,UNK,37,,72,28,0,0,2.97,,22,,,,483,48.3,2,0.2,0.1,2,724,-660.75,24.7,,3,-2.625,2386,3.37767043933432
SNL/MSU/DOE,MD-DD5-UP2[0/±45/0]S,0/45/-45/0/0/-45/45/0,PE,UNK,UNK,37,,72,28,0,0,2.97,,22,,,,483,48.3,1.72,0.172,0.1,2,724,-660.75,24.7,,3,-2.625,2650,3.42324587393681
SNL/MSU/DOE,MD-DD5-UP2[0/±45/0]S,0/45/-45/0/0/-45/45/0,PE,UNK,UNK,37,,72,28,0,0,2.97,,22,,,,483,48.3,1.8,0.18,0.1,2,724,-660.75,24.7,,3,-2.625,1996,3.30016053695135
SNL/MSU/DOE,MD-DD5-UP2[0/±45/0]S,0/45/-45/0/0/-45/45/0,PE,UNK,UNK,37,,72,28,0,0,2.97,,22,,,,414,41.4,1.67,0.167,0.1,5,724,-660.75,24.7,,3,-2.625,20246,4.3063392325125
SNL/MSU/DOE,MD-DD5-UP2[0/±45/0]S,0/45/-45/0/0/-45/45/0,PE,UNK,UNK,37,,72,28,0,0,2.97,,22,,,,414,41.4,1.63,0.163,0.1,15,724,-660.75,24.7,,3,-2.625,14980,4.17551181336345
SNL/MSU/DOE,MD-DD5-UP2[0/±45/0]S,0/45/-45/0/0/-45/45/0,PE,UNK,UNK,37,,72,28,0,0,2.97,,22,,,,414,41.4,1.47,0.147,0.1,15,724,-660.75,24.7,,3,-2.625,12469,4.09583162493833
SNL/MSU/DOE,MD-DD5-UP2[0/±45/0]S,0/45/-45/0/0/-45/45/0,PE,UNK,UNK,37,,72,28,0,0,2.97,,22,,,,276,27.6,1.03,0.103,0.1,20,724,-660.75,24.7,,3,-2.625,1103247,6.0426727551673
SNL/MSU/DOE,MD-DD5-UP2[0/±45/0]S,0/45/-45/0/0/-45/45/0,PE,UNK,UNK,37,,72,28,0,0,2.97,,22,,,,345,34.5,1.51,0.151,0.1,15,724,-660.75,24.7,,3,-2.625,127898,5.10686375326869
SNL/MSU/DOE,MD-DD5-UP2[0/±45/0]S,0/45/-45/0/0/-45/45/0,PE,UNK,UNK,37,,72,28,0,0,2.97,,22,,,,345,34.5,1.5,0.15,0.1,15,724,-660.75,24.7,,3,-2.625,145581,5.16310469823528
SNL/MSU/DOE,MD-DD5-UP2[0/±45/0]S,0/45/-45/0/0/-45/45/0,PE,UNK,UNK,37,,72,28,0,0,2.97,,22,,,,345,34.5,1.37,0.137,0.1,15,724,-660.75,24.7,,3,-2.625,169754,5.22982001657528
SNL/MSU/DOE,MD-DD5-UP2[0/±45/0]S,0/45/-45/0/0/-45/45/0,PE,UNK,UNK,37,,72,28,0,0,2.97,,22,,,,276,27.6,1.2,0.12,0.1,20,724,-660.75,24.7,,3,-2.625,1033583,6.01434535759092
SNL/MSU/DOE,MD-DD5E-Epon9410[0/±45/0]S,0/45/-45/0/0/-45/45/0,EP,UNK,UNK,36,,72,28,0,0,3.1,,25,,,,-34.5,-345,-0.146,-1.46,10,10,372.833333333333,-520.666666666667,15.5516666666667,26.5666666666667,1.91166666666667,-2.2,334460,5.52434418542812
SNL/MSU/DOE,MD-DD5E-Epon9410[0/±45/0]S,0/45/-45/0/0/-45/45/0,EP,UNK,UNK,36,,72,28,0,0,3.1,,25,,,,-34.5,-345,-0.146,-1.46,10,5,372.833333333333,-520.666666666667,15.5516666666667,26.5666666666667,1.91166666666667,-2.2,1176784,6.07069675492771
SNL/MSU/DOE,MD-DD5E-Epon9410[0/±45/0]S,0/45/-45/0/0/-45/45/0,EP,UNK,UNK,36,,72,28,0,0,3.1,,25,,,,-37.9,-379,-0.161,-1.61,10,4,372.833333333333,-520.666666666667,15.5516666666667,26.5666666666667,1.91166666666667,-2.2,85056,4.92970495492662
SNL/MSU/DOE,MD-DD5E-Epon9410[0/±45/0]S,0/45/-45/0/0/-45/45/0,EP,UNK,UNK,36,,72,28,0,0,3.1,,25,,,,-37.9,-379,-0.161,-1.61,10,4,372.833333333333,-520.666666666667,15.5516666666667,26.5666666666667,1.91166666666667,-2.2,59318,4.77318649967923
SNL/MSU/DOE,MD-DD5E-Epon9410[0/±45/0]S,0/45/-45/0/0/-45/45/0,EP,UNK,UNK,36,,72,28,0,0,3.1,,25,,,,-37.9,-379,-0.161,-1.61,10,4,372.833333333333,-520.666666666667,15.5516666666667,26.5666666666667,1.91166666666667,-2.2,143526,5.15693058144434
SNL/MSU/DOE,MD-DD5E-Epon9410[0/±45/0]S,0/45/-45/0/0/-45/45/0,EP,UNK,UNK,36,,72,28,0,0,3.1,,25,,,,-41.4,-414,-0.176,-1.76,10,2,372.833333333333,-520.666666666667,15.5516666666667,26.5666666666667,1.91166666666667,-2.2,5232,3.71866773531621
SNL/MSU/DOE,MD-DD5E-Epon9410[0/±45/0]S,0/45/-45/0/0/-45/45/0,EP,UNK,UNK,36,,72,28,0,0,3.1,,25,,,,-41.4,-414,-0.176,-1.76,10,2,372.833333333333,-520.666666666667,15.5516666666667,26.5666666666667,1.91166666666667,-2.2,7541,3.87742894078822
SNL/MSU/DOE,MD-DD5E-Epon9410[0/±45/0]S,0/45/-45/0/0/-45/45/0,EP,UNK,UNK,36,,72,28,0,0,3.1,,25,,,,-41.4,-414,-0.176,-1.76,10,4,372.833333333333,-520.666666666667,15.5516666666667,26.5666666666667,1.91166666666667,-2.2,3855,3.58602438238698
SNL/MSU/DOE,MD-DD5E-Epon9410[0/±45/0]S,0/45/-45/0/0/-45/45/0,EP,UNK,UNK,36,,72,28,0,0,3.1,,22,,,,276,27.6,1.19,0.119,0.1,10,372.833333333333,-520.666666666667,15.5516666666667,26.5666666666667,1.91166666666667,-2.2,348038,5.54162666431825
SNL/MSU/DOE,MD-DD5E-Epon9410[0/±45/0]S,0/45/-45/0/0/-45/45/0,EP,UNK,UNK,36,,72,28,0,0,3.1,,22,,,,276,27.6,1.31,0.131,0.1,10,372.833333333333,-520.666666666667,15.5516666666667,26.5666666666667,1.91166666666667,-2.2,498494,5.69765993540079
SNL/MSU/DOE,MD-DD5E-Epon9410[0/±45/0]S,0/45/-45/0/0/-45/45/0,EP,UNK,UNK,36,,72,28,0,0,3.1,,22,,,,276,27.6,1.24,0.124,0.1,10,372.833333333333,-520.666666666667,15.5516666666667,26.5666666666667,1.91166666666667,-2.2,899308,5.95390845679654
SNL/MSU/DOE,MD-DD5E-Epon9410[0/±45/0]S,0/45/-45/0/0/-45/45/0,EP,UNK,UNK,36,,72,28,0,0,3.1,,22,,,,345,34.5,1.51,0.151,0.1,5,372.833333333333,-520.666666666667,15.5516666666667,26.5666666666667,1.91166666666667,-2.2,34642,4.53960295736061
SNL/MSU/DOE,MD-DD5E-Epon9410[0/±45/0]S,0/45/-45/0/0/-45/45/0,EP,UNK,UNK,36,,72,28,0,0,3.1,,22,,,,345,34.5,1.54,0.154,0.1,5,372.833333333333,-520.666666666667,15.5516666666667,26.5666666666667,1.91166666666667,-2.2,67480,4.82917507391709
SNL/MSU/DOE,MD-DD5E-Epon9410[0/±45/0]S,0/45/-45/0/0/-45/45/0,EP,UNK,UNK,36,,72,28,0,0,3.1,,22,,,,414,41.4,1.83,0.183,0.1,2,372.833333333333,-520.666666666667,15.5516666666667,26.5666666666667,1.91166666666667,-2.2,878,2.9434945159061
SNL/MSU/DOE,MD-DD5E-Epon9410[0/±45/0]S,0/45/-45/0/0/-45/45/0,EP,UNK,UNK,36,,72,28,0,0,3.1,,22,,,,414,41.4,1.76,0.176,0.1,2,372.833333333333,-520.666666666667,15.5516666666667,26.5666666666667,1.91166666666667,-2.2,2429,3.38542751480513
SNL/MSU/DOE,MD-DD5E-Epon9410[0/±45/0]S,0/45/-45/0/0/-45/45/0,EP,UNK,UNK,36,,72,28,0,0,3.1,,22,,,,345,34.5,1.54,0.154,0.1,5,372.833333333333,-520.666666666667,15.5516666666667,26.5666666666667,1.91166666666667,-2.2,52731,4.72206600744684
SNL/MSU/DOE,MD-DD5E-Epon9410[0/±45/0]S,0/45/-45/0/0/-45/45/0,EP,UNK,UNK,36,,72,28,0,0,3.1,,22,,,,483,48.3,2.28,0.228,0.1,1,372.833333333333,-520.666666666667,15.5516666666667,26.5666666666667,1.91166666666667,-2.2,69,1.83884909073726
SNL/MSU/DOE,MD-DD5E-Epon9410[0/±45/0]S,0/45/-45/0/0/-45/45/0,EP,UNK,UNK,36,,72,28,0,0,3.1,,22,,,,241,24.1,1.19,0.119,0.1,15,372.833333333333,-520.666666666667,15.5516666666667,26.5666666666667,1.91166666666667,-2.2,2441330,6.38762648793515
SNL/MSU/DOE,MD-DD5E-Epon9410[0/±45/0]S,0/45/-45/0/0/-45/45/0,EP,UNK,UNK,36,,72,28,0,0,3.1,,25,,,,310,-310,1.34,-1.34,-1,2,372.833333333333,-520.666666666667,15.5516666666667,26.5666666666667,1.91166666666667,-2.2,1387,3.14207646107329
SNL/MSU/DOE,MD-DD5E-Epon9410[0/±45/0]S,0/45/-45/0/0/-45/45/0,EP,UNK,UNK,36,,72,28,0,0,3.1,,25,,,,310,-310,1.34,-1.34,-1,2,372.833333333333,-520.666666666667,15.5516666666667,26.5666666666667,1.91166666666667,-2.2,380,2.57978359661681
SNL/MSU/DOE,MD-DD5E-Epon9410[0/±45/0]S,0/45/-45/0/0/-45/45/0,EP,UNK,UNK,36,,72,28,0,0,3.1,,25,,,,310,-310,1.34,-1.34,-1,2,372.833333333333,-520.666666666667,15.5516666666667,26.5666666666667,1.91166666666667,-2.2,1130,3.05307844348342
SNL/MSU/DOE,MD-DD5E-Epon9410[0/±45/0]S,0/45/-45/0/0/-45/45/0,EP,UNK,UNK,36,,72,28,0,0,3.1,,25,,,,207,-207,0.89,-0.89,-1,4,372.833333333333,-520.666666666667,15.5516666666667,26.5666666666667,1.91166666666667,-2.2,23990,4.38003024796783
SNL/MSU/DOE,MD-DD5E-Epon9410[0/±45/0]S,0/45/-45/0/0/-45/45/0,EP,UNK,UNK,36,,72,28,0,0,3.1,,25,,,,207,-207,0.89,-0.89,-1,4,372.833333333333,-520.666666666667,15.5516666666667,26.5666666666667,1.91166666666667,-2.2,31172,4.49376466756715
SNL/MSU/DOE,MD-DD5E-Epon9410[0/±45/0]S,0/45/-45/0/0/-45/45/0,EP,UNK,UNK,36,,72,28,0,0,3.1,,25,,,,207,-207,0.89,-0.89,-1,4,372.833333333333,-520.666666666667,15.5516666666667,26.5666666666667,1.91166666666667,-2.2,92394,4.96564376936407
SNL/MSU/DOE,MD-DD5E-Epon9410[0/±45/0]S,0/45/-45/0/0/-45/45/0,EP,UNK,UNK,36,,72,28,0,0,3.1,,25,,,,172,-172,0.74,-0.74,-1,5,372.833333333333,-520.666666666667,15.5516666666667,26.5666666666667,1.91166666666667,-2.2,191803,5.28285539570877
SNL/MSU/DOE,MD-DD5E-Epon9410[0/±45/0]S,0/45/-45/0/0/-45/45/0,EP,UNK,UNK,36,,72,28,0,0,3.1,,25,,,,276,-276,1.19,-1.19,-1,2,372.833333333333,-520.666666666667,15.5516666666667,26.5666666666667,1.91166666666667,-2.2,1072,3.03019478535675
SNL/MSU/DOE,MD-DD5E-Epon9410[0/±45/0]S,0/45/-45/0/0/-45/45/0,EP,UNK,UNK,36,,72,28,0,0,3.1,,25,,,,276,-276,1.19,-1.19,-1,2,372.833333333333,-520.666666666667,15.5516666666667,26.5666666666667,1.91166666666667,-2.2,601,2.77887447200274
SNL/MSU/DOE,MD-DD5E-Epon9410[0/±45/0]S,0/45/-45/0/0/-45/45/0,EP,UNK,UNK,36,,72,28,0,0,3.1,,25,,,,276,-276,1.19,-1.19,-1,2,372.833333333333,-520.666666666667,15.5516666666667,26.5666666666667,1.91166666666667,-2.2,2665,3.42569721336259
SNL/MSU/DOE,MD-DD5E-Epon9410[0/±45/0]S,0/45/-45/0/0/-45/45/0,EP,UNK,UNK,36,,72,28,0,0,3.1,,25,,,,155,-155,0.67,-0.67,-1,10,372.833333333333,-520.666666666667,15.5516666666667,26.5666666666667,1.91166666666667,-2.2,1060993,6.02571251861256
SNL/MSU/DOE,MD-DD5E-Epon9410[0/±45/0]S,0/45/-45/0/0/-45/45/0,EP,UNK,UNK,36,,72,28,0,0,3.1,,25,,,,172,-172,0.74,-0.74,-1,10,372.833333333333,-520.666666666667,15.5516666666667,26.5666666666667,1.91166666666667,-2.2,168947,5.22775048439139
SNL/MSU/DOE,MD-DD5E-Epon9410[0/±45/0]S,0/45/-45/0/0/-45/45/0,EP,UNK,UNK,36,,72,28,0,0,3.1,,25,,,,172,-172,0.74,-0.74,-1,10,372.833333333333,-520.666666666667,15.5516666666667,26.5666666666667,1.91166666666667,-2.2,305106,5.4844507482562
SNL/MSU/DOE,MD-DD5E-Epon9410[0/±45/0]S,0/45/-45/0/0/-45/45/0,EP,UNK,UNK,36,,72,28,0,0,3.1,,25,,,,155,-155,0.67,-0.67,-1,12,372.833333333333,-520.666666666667,15.5516666666667,26.5666666666667,1.91166666666667,-2.2,1463729,6.16546067733778
SNL/MSU/DOE,MD-DD5E3-EP3[0/±45/0]S,0/45/-45/0/0/-45/45/0,EP,UNK,UNK,36,,72,28,0,0,3.14,,25,,,,-34.5,-345,,,10,4,776,-583.25,23.8333333333333,,3.25333333333333,,238243,5.37702014915912
SNL/MSU/DOE,MD-DD5E3-EP3[0/±45/0]S,0/45/-45/0/0/-45/45/0,EP,UNK,UNK,36,,72,28,0,0,3.14,,25,,,,-34.5,-345,,,10,4,776,-583.25,23.8333333333333,,3.25333333333333,,506692,5.70474404740636
SNL/MSU/DOE,MD-DD5E3-EP3[0/±45/0]S,0/45/-45/0/0/-45/45/0,EP,UNK,UNK,36,,72,28,0,0,3.14,,25,,,,-34.5,-345,,,10,4,776,-583.25,23.8333333333333,,3.25333333333333,,148535,5.17182880056142
SNL/MSU/DOE,MD-DD5E3-EP3[0/±45/0]S,0/45/-45/0/0/-45/45/0,EP,UNK,UNK,36,,72,28,0,0,3.14,,25,,,,-31,-310,,,10,6,776,-583.25,23.8333333333333,,3.25333333333333,,1698851,6.23015529016072
SNL/MSU/DOE,MD-DD5E3-EP3[0/±45/0]S,0/45/-45/0/0/-45/45/0,EP,UNK,UNK,36,,72,28,0,0,3.14,,25,,,,-41.4,-414,,,10,2,776,-583.25,23.8333333333333,,3.25333333333333,,14696,4.16719914329775
SNL/MSU/DOE,MD-DD5E3-EP3[0/±45/0]S,0/45/-45/0/0/-45/45/0,EP,UNK,UNK,36,,72,28,0,0,3.14,,25,,,,-41.4,-414,,,10,2,776,-583.25,23.8333333333333,,3.25333333333333,,6857,3.83613414946538
SNL/MSU/DOE,MD-DD5E3-EP3[0/±45/0]S,0/45/-45/0/0/-45/45/0,EP,UNK,UNK,36,,72,28,0,0,3.14,,25,,,,-41.4,-414,,,10,2,776,-583.25,23.8333333333333,,3.25333333333333,,4644,3.66689221106654
SNL/MSU/DOE,MD-DD5E3-EP3[0/±45/0]S,0/45/-45/0/0/-45/45/0,EP,UNK,UNK,36,,72,28,0,0,3.14,,25,,,,-31,-310,,,10,6,776,-583.25,23.8333333333333,,3.25333333333333,,5286161,6.72314038625441
SNL/MSU/DOE,MD-DD5E3-EP3[0/±45/0]S,0/45/-45/0/0/-45/45/0,EP,UNK,UNK,36,,72,28,0,0,3.14,,25,,,,-31,-310,,,10,6,776,-583.25,23.8333333333333,,3.25333333333333,,3370820,6.52773556204518
SNL/MSU/DOE,MD-DD5E3-EP3[0/±45/0]S,0/45/-45/0/0/-45/45/0,EP,UNK,UNK,36,,72,28,0,0,3.14,,25,,,,-48.3,-483,,,10,1,776,-583.25,23.8333333333333,,3.25333333333333,,165,2.21748394421391
SNL/MSU/DOE,MD-DD5E3-EP3[0/±45/0]S,0/45/-45/0/0/-45/45/0,EP,UNK,UNK,36,,72,28,0,0,3.14,,25,,,,-48.3,-483,,,10,1,776,-583.25,23.8333333333333,,3.25333333333333,,48,1.68124123737559
SNL/MSU/DOE,MD-DD5E3-EP3[0/±45/0]S,0/45/-45/0/0/-45/45/0,EP,UNK,UNK,36,,72,28,0,0,3.14,,25,,,,-48.3,-483,,,10,1,776,-583.25,23.8333333333333,,3.25333333333333,,21,1.32221929473392
SNL/MSU/DOE,MD-DD5E3-EP3[0/±45/0]S,0/45/-45/0/0/-45/45/0,EP,UNK,UNK,36,,72,28,0,0,3.14,,25,,,,310,-310,,,-1,1,776,-583.25,23.8333333333333,,3.25333333333333,,2760,3.44090908206522
SNL/MSU/DOE,MD-DD5E3-EP3[0/±45/0]S,0/45/-45/0/0/-45/45/0,EP,UNK,UNK,36,,72,28,0,0,3.14,,25,,,,207,-207,,,-1,3,776,-583.25,23.8333333333333,,3.25333333333333,,318717,5.50340522886215
SNL/MSU/DOE,MD-DD5E3-EP3[0/±45/0]S,0/45/-45/0/0/-45/45/0,EP,UNK,UNK,36,,72,28,0,0,3.14,,25,,,,207,-207,,,-1,3,776,-583.25,23.8333333333333,,3.25333333333333,,363610,5.56063581867836
SNL/MSU/DOE,MD-DD5E3-EP3[0/±45/0]S,0/45/-45/0/0/-45/45/0,EP,UNK,UNK,36,,72,28,0,0,3.14,,25,,,,207,-207,,,-1,2,776,-583.25,23.8333333333333,,3.25333333333333,,280106,5.44732241171176
SNL/MSU/DOE,MD-DD5E3-EP3[0/±45/0]S,0/45/-45/0/0/-45/45/0,EP,UNK,UNK,36,,72,28,0,0,3.14,,25,,,,310,-310,,,-1,1,776,-583.25,23.8333333333333,,3.25333333333333,,3397,3.53109554687003
SNL/MSU/DOE,MD-DD5E3-EP3[0/±45/0]S,0/45/-45/0/0/-45/45/0,EP,UNK,UNK,36,,72,28,0,0,3.14,,25,,,,310,-310,,,-1,1,776,-583.25,23.8333333333333,,3.25333333333333,,8244,3.91613798310718
SNL/MSU/DOE,MD-DD5E3-EP3[0/±45/0]S,0/45/-45/0/0/-45/45/0,EP,UNK,UNK,36,,72,28,0,0,3.14,,25,,,,172,-172,,,-1,4,776,-583.25,23.8333333333333,,3.25333333333333,,1948998,6.28981139345861
SNL/MSU/DOE,MD-DD5E3-EP3[0/±45/0]S,0/45/-45/0/0/-45/45/0,EP,UNK,UNK,36,,72,28,0,0,3.14,,25,,,,172,-172,,,-1,5,776,-583.25,23.8333333333333,,3.25333333333333,,3170897,6.50118213510241
SNL/MSU/DOE,MD-DD5E3-EP3[0/±45/0]S,0/45/-45/0/0/-45/45/0,EP,UNK,UNK,36,,72,28,0,0,3.14,,25,,,,414,-414,,,-1,1,776,-583.25,23.8333333333333,,3.25333333333333,,93,1.96848294855394
SNL/MSU/DOE,MD-DD5E3-EP3[0/±45/0]S,0/45/-45/0/0/-45/45/0,EP,UNK,UNK,36,,72,28,0,0,3.14,,25,,,,414,-414,,,-1,1,776,-583.25,23.8333333333333,,3.25333333333333,,22,1.34242268082221
SNL/MSU/DOE,MD-DD5E3-EP3[0/±45/0]S,0/45/-45/0/0/-45/45/0,EP,UNK,UNK,36,,72,28,0,0,3.14,,25,,,,414,-414,,,-1,1,776,-583.25,23.8333333333333,,3.25333333333333,,35,1.54406804435028
SNL/MSU/DOE,MD-DD5E3-EP3[0/±45/0]S,0/45/-45/0/0/-45/45/0,EP,UNK,UNK,36,,72,28,0,0,3.14,,25,,,,-41.4,-414,,,10,3,776,-583.25,23.8333333333333,,3.25333333333333,,3331,3.52257463269118
SNL/MSU/DOE,MD-DD5E3-EP3[0/±45/0]S,0/45/-45/0/0/-45/45/0,EP,UNK,UNK,36,,72,28,0,0,3.14,,25,,,,-37.9,-379,,,10,4,776,-583.25,23.8333333333333,,3.25333333333333,,17797,4.25034680044083
SNL/MSU/DOE,MD-DD5E3-EP3[0/±45/0]S,0/45/-45/0/0/-45/45/0,EP,UNK,UNK,36,,72,28,0,0,3.14,,25,,,,-34.5,-345,,,10,3,776,-583.25,23.8333333333333,,3.25333333333333,,157762,5.19800240332392
SNL/MSU/DOE,MD-DD5E3-EP3[0/±45/0]S,0/45/-45/0/0/-45/45/0,EP,UNK,UNK,36,,72,28,0,0,3.14,,25,,,,-34.5,-345,,,10,3,776,-583.25,23.8333333333333,,3.25333333333333,,465515,5.66793367954351
SNL/MSU/DOE,MD-DD5E3-EP3[0/±45/0]S,0/45/-45/0/0/-45/45/0,EP,UNK,UNK,36,,72,28,0,0,3.14,,25,,,,-34.5,-345,,,10,4,776,-583.25,23.8333333333333,,3.25333333333333,,286557,5.45721102184713
SNL/MSU/DOE,MD-DD5E3-EP3[0/±45/0]S,0/45/-45/0/0/-45/45/0,EP,UNK,UNK,36,,72,28,0,0,3.14,,25,,,,-37.9,-379,,,10,2,776,-583.25,23.8333333333333,,3.25333333333333,,50640,4.7044936970093
SNL/MSU/DOE,MD-DD5E3-EP3[0/±45/0]S,0/45/-45/0/0/-45/45/0,EP,UNK,UNK,36,,72,28,0,0,3.14,,25,,,,-37.9,-379,,,10,2,776,-583.25,23.8333333333333,,3.25333333333333,,54304,4.73483182063758
SNL/MSU/DOE,MD-DD5E4-Jeffco1401[0/±45/0]S,0/45/-45/0/0/-45/45/0,EP,UNK,UNK,35,,72,28,0,0,3.2,,25,,,,-37.9,-379,,,10,3,756.666666666667,-561.130434782609,23.8333333333333,23.8,,,86481,4.93692070282281
SNL/MSU/DOE,MD-DD5E4-Jeffco1401[0/±45/0]S,0/45/-45/0/0/-45/45/0,EP,UNK,UNK,35,,72,28,0,0,3.2,,25,,,,-37.9,-379,,,10,3,756.666666666667,-561.130434782609,23.8333333333333,23.8,,,20718,4.3163478287331
SNL/MSU/DOE,MD-DD5E4-Jeffco1401[0/±45/0]S,0/45/-45/0/0/-45/45/0,EP,UNK,UNK,35,,72,28,0,0,3.2,,25,,,,-36.2,-362,,,10,4,756.666666666667,-561.130434782609,23.8333333333333,23.8,,,192134,5.28360422434015
SNL/MSU/DOE,MD-DD5E4-Jeffco1401[0/±45/0]S,0/45/-45/0/0/-45/45/0,EP,UNK,UNK,35,,72,28,0,0,3.2,,25,,,,-36.2,-362,,,10,4,756.666666666667,-561.130434782609,23.8333333333333,23.8,,,320026,5.50518526331313
SNL/MSU/DOE,MD-DD5E4-Jeffco1401[0/±45/0]S,0/45/-45/0/0/-45/45/0,EP,UNK,UNK,35,,72,28,0,0,3.2,,25,,,,-63.2,-632,,,10,4,756.666666666667,-561.130434782609,23.8333333333333,23.8,,,253637,5.40421260774174
SNL/MSU/DOE,MD-DD5E4-Jeffco1401[0/±45/0]S,0/45/-45/0/0/-45/45/0,EP,UNK,UNK,35,,72,28,0,0,3.2,,25,,,,-37.9,-379,,,10,2,756.666666666667,-561.130434782609,23.8333333333333,23.8,,,25520,4.40688067004913
SNL/MSU/DOE,MD-DD5P-UP2[0/±45/0]S,0/45/-45/0/0/-45/45/0,PE,UNK,UNK,37,,72,28,0,0,3.02,,25,,,,-41.4,-414,,,10,2,752.734693877551,-613.422535211268,23.5333333333333,25.5,2.82666666666667,,5041,3.70251669743815
SNL/MSU/DOE,MD-DD5P-UP2[0/±45/0]S,0/45/-45/0/0/-45/45/0,PE,UNK,UNK,37,,72,28,0,0,3.02,,25,,,,-41.4,-414,,,10,2,752.734693877551,-613.422535211268,23.5333333333333,25.5,2.82666666666667,,9422,3.97414309990222
SNL/MSU/DOE,MD-DD5P-UP2[0/±45/0]S,0/45/-45/0/0/-45/45/0,PE,UNK,UNK,37,,72,28,0,0,3.02,,25,,,,-41.4,-414,,,10,2,752.734693877551,-613.422535211268,23.5333333333333,25.5,2.82666666666667,,8491,3.92895884088083
SNL/MSU/DOE,MD-DD5P-UP2[0/±45/0]S,0/45/-45/0/0/-45/45/0,PE,UNK,UNK,37,,72,28,0,0,3.02,,25,,,,-37.9,-379,,,10,5,752.734693877551,-613.422535211268,23.5333333333333,25.5,2.82666666666667,,178704,5.25213427359398
SNL/MSU/DOE,MD-DD5P-UP2[0/±45/0]S,0/45/-45/0/0/-45/45/0,PE,UNK,UNK,37,,72,28,0,0,3.02,,25,,,,-37.9,-379,,,10,5,752.734693877551,-613.422535211268,23.5333333333333,25.5,2.82666666666667,,63853,4.80518130649902
SNL/MSU/DOE,MD-DD5P-UP2[0/±45/0]S,0/45/-45/0/0/-45/45/0,PE,UNK,UNK,37,,72,28,0,0,3.02,,25,,,,-37.9,-379,,,10,4,752.734693877551,-613.422535211268,23.5333333333333,25.5,2.82666666666667,,72641,4.86118181419547
SNL/MSU/DOE,MD-DD5P-UP2[0/±45/0]S,0/45/-45/0/0/-45/45/0,PE,UNK,UNK,37,,72,28,0,0,3.02,,25,,,,-34.5,-345,,,10,10,752.734693877551,-613.422535211268,23.5333333333333,25.5,2.82666666666667,,344570,5.53727746289257
SNL/MSU/DOE,MD-DD5P-UP2[0/±45/0]S,0/45/-45/0/0/-45/45/0,PE,UNK,UNK,37,,72,28,0,0,3.02,,25,,,,-34.5,-345,,,10,10,752.734693877551,-613.422535211268,23.5333333333333,25.5,2.82666666666667,,424220,5.62759113962818
SNL/MSU/DOE,MD-DD5P-UP2[0/±45/0]S,0/45/-45/0/0/-45/45/0,PE,UNK,UNK,37,,72,28,0,0,3.02,,25,,,,-34.5,-345,,,10,15,752.734693877551,-613.422535211268,23.5333333333333,25.5,2.82666666666667,,661103,5.82026912793768
SNL/MSU/DOE,MD-DD5P-UP2[0/±45/0]S,0/45/-45/0/0/-45/45/0,PE,UNK,UNK,37,,72,28,0,0,3.02,,22,,,,483,48.3,2.2,0.22,0.1,1,752.734693877551,-613.422535211268,23.5333333333333,25.5,2.82666666666667,,86,1.93449845124357
SNL/MSU/DOE,MD-DD5P-UP2[0/±45/0]S,0/45/-45/0/0/-45/45/0,PE,UNK,UNK,37,,72,28,0,0,3.02,,22,,,,414,41.4,1.85,0.185,0.1,2,752.734693877551,-613.422535211268,23.5333333333333,25.5,2.82666666666667,,2102,3.32263271169222
SNL/MSU/DOE,MD-DD5P-UP2[0/±45/0]S,0/45/-45/0/0/-45/45/0,PE,UNK,UNK,37,,72,28,0,0,3.02,,22,,,,414,41.4,1.74,0.174,0.1,2,752.734693877551,-613.422535211268,23.5333333333333,25.5,2.82666666666667,,1045,3.01911629044707
SNL/MSU/DOE,MD-DD5P-UP2[0/±45/0]S,0/45/-45/0/0/-45/45/0,PE,UNK,UNK,37,,72,28,0,0,3.02,,22,,,,345,34.5,1.48,0.148,0.1,4,752.734693877551,-613.422535211268,23.5333333333333,25.5,2.82666666666667,,36290,4.55978696820056
SNL/MSU/DOE,MD-DD5P-UP2[0/±45/0]S,0/45/-45/0/0/-45/45/0,PE,UNK,UNK,37,,72,28,0,0,3.02,,22,,,,345,34.5,1.67,0.167,0.1,5,752.734693877551,-613.422535211268,23.5333333333333,25.5,2.82666666666667,,43703,4.64051125021359
SNL/MSU/DOE,MD-DD5P-UP2[0/±45/0]S,0/45/-45/0/0/-45/45/0,PE,UNK,UNK,37,,72,28,0,0,3.02,,22,,,,345,34.5,1.43,0.143,0.1,5,752.734693877551,-613.422535211268,23.5333333333333,25.5,2.82666666666667,,28269,4.45131044583783
SNL/MSU/DOE,MD-DD5P-UP2[0/±45/0]S,0/45/-45/0/0/-45/45/0,PE,UNK,UNK,37,,72,28,0,0,3.02,,22,,,,276,27.6,1.24,0.124,0.1,10,752.734693877551,-613.422535211268,23.5333333333333,25.5,2.82666666666667,,857025,5.93299349077231
SNL/MSU/DOE,MD-DD5P-UP2[0/±45/0]S,0/45/-45/0/0/-45/45/0,PE,UNK,UNK,37,,72,28,0,0,3.02,,22,,,,276,27.6,1.22,0.122,0.1,10,752.734693877551,-613.422535211268,23.5333333333333,25.5,2.82666666666667,,357553,5.55334042628118
SNL/MSU/DOE,MD-DD5P-UP2[0/±45/0]S,0/45/-45/0/0/-45/45/0,PE,UNK,UNK,37,,72,28,0,0,3.02,,22,,,,276,27.6,1.18,0.118,0.1,10,752.734693877551,-613.422535211268,23.5333333333333,25.5,2.82666666666667,,481129,5.68226153474584
SNL/MSU/DOE,MD-DD5P-UP2[0/±45/0]S,0/45/-45/0/0/-45/45/0,PE,UNK,UNK,37,,72,28,0,0,3.02,,25,,,,414,-414,,,-1,2,752.734693877551,-613.422535211268,23.5333333333333,25.5,2.82666666666667,,21,1.32221929473392
SNL/MSU/DOE,MD-DD5P-UP2[0/±45/0]S,0/45/-45/0/0/-45/45/0,PE,UNK,UNK,37,,72,28,0,0,3.02,,25,,,,345,-345,,,-1,2,752.734693877551,-613.422535211268,23.5333333333333,25.5,2.82666666666667,,634,2.80208925788173
SNL/MSU/DOE,MD-DD5P-UP2[0/±45/0]S,0/45/-45/0/0/-45/45/0,PE,UNK,UNK,37,,72,28,0,0,3.02,,25,,,,345,-345,,,-1,1,752.734693877551,-613.422535211268,23.5333333333333,25.5,2.82666666666667,,121,2.08278537031645
SNL/MSU/DOE,MD-DD5P-UP2[0/±45/0]S,0/45/-45/0/0/-45/45/0,PE,UNK,UNK,37,,72,28,0,0,3.02,,25,,,,345,-345,,,-1,2,752.734693877551,-613.422535211268,23.5333333333333,25.5,2.82666666666667,,810,2.90848501887865
SNL/MSU/DOE,MD-DD5P-UP2[0/±45/0]S,0/45/-45/0/0/-45/45/0,PE,UNK,UNK,37,,72,28,0,0,3.02,,25,,,,310,-310,,,-1,2,752.734693877551,-613.422535211268,23.5333333333333,25.5,2.82666666666667,,1360,3.13353890837022
SNL/MSU/DOE,MD-DD5P-UP2[0/±45/0]S,0/45/-45/0/0/-45/45/0,PE,UNK,UNK,37,,72,28,0,0,3.02,,25,,,,310,-310,,,-1,1,752.734693877551,-613.422535211268,23.5333333333333,25.5,2.82666666666667,,163,2.21218760440396
SNL/MSU/DOE,MD-DD5P-UP2[0/±45/0]S,0/45/-45/0/0/-45/45/0,PE,UNK,UNK,37,,72,28,0,0,3.02,,25,,,,276,-276,,,-1,2,752.734693877551,-613.422535211268,23.5333333333333,25.5,2.82666666666667,,5179,3.71424591101789
SNL/MSU/DOE,MD-DD5P-UP2[0/±45/0]S,0/45/-45/0/0/-45/45/0,PE,UNK,UNK,37,,72,28,0,0,3.02,,25,,,,276,-276,,,-1,2,752.734693877551,-613.422535211268,23.5333333333333,25.5,2.82666666666667,,2038,3.30920417967041
SNL/MSU/DOE,MD-DD5P-UP2[0/±45/0]S,0/45/-45/0/0/-45/45/0,PE,UNK,UNK,37,,72,28,0,0,3.02,,25,,,,276,-276,,,-1,2,752.734693877551,-613.422535211268,23.5333333333333,25.5,2.82666666666667,,2131,3.3285834497142
SNL/MSU/DOE,MD-DD5P-UP2[0/±45/0]S,0/45/-45/0/0/-45/45/0,PE,UNK,UNK,37,,72,28,0,0,3.02,,25,,,,207,-207,,,-1,4,752.734693877551,-613.422535211268,23.5333333333333,25.5,2.82666666666667,,16718,4.22318432089504
SNL/MSU/DOE,MD-DD5P-UP2[0/±45/0]S,0/45/-45/0/0/-45/45/0,PE,UNK,UNK,37,,72,28,0,0,3.02,,25,,,,207,-207,,,-1,4,752.734693877551,-613.422535211268,23.5333333333333,25.5,2.82666666666667,,26796,4.42806996911906
SNL/MSU/DOE,MD-DD5P-UP2[0/±45/0]S,0/45/-45/0/0/-45/45/0,PE,UNK,UNK,37,,72,28,0,0,3.02,,25,,,,172,-172,,,-1,5,752.734693877551,-613.422535211268,23.5333333333333,25.5,2.82666666666667,,106267,5.02639842028108
SNL/MSU/DOE,MD-DD5P-UP2[0/±45/0]S,0/45/-45/0/0/-45/45/0,PE,UNK,UNK,37,,72,28,0,0,3.02,,25,,,,172,-172,,,-1,4,752.734693877551,-613.422535211268,23.5333333333333,25.5,2.82666666666667,,79563,4.90071115025534
SNL/MSU/DOE,MD-DD5P-UP2[0/±45/0]S,0/45/-45/0/0/-45/45/0,PE,UNK,UNK,37,,72,28,0,0,3.02,,25,,,,155,-155,,,-1,10,752.734693877551,-613.422535211268,23.5333333333333,25.5,2.82666666666667,,561486,5.74933893210496
SNL/MSU/DOE,MD-DD5P-UP2[0/±45/0]S,0/45/-45/0/0/-45/45/0,PE,UNK,UNK,37,,72,28,0,0,3.02,,22,,,,414,41.4,1.58,0.158,0.1,2,752.734693877551,-613.422535211268,23.5333333333333,25.5,2.82666666666667,,8157,3.91153046230716
SNL/MSU/DOE,MD-DD5P-UP2[0/±45/0]S,0/45/-45/0/0/-45/45/0,PE,UNK,UNK,37,,72,28,0,0,3.02,,22,,,,414,41.4,1.64,0.164,0.1,2,752.734693877551,-613.422535211268,23.5333333333333,25.5,2.82666666666667,,12185,4.08582553352074
SNL/MSU/DOE,MD-DD5P-UP2[0/±45/0]S,0/45/-45/0/0/-45/45/0,PE,UNK,UNK,37,,72,28,0,0,3.02,,22,,,,414,41.4,1.7,0.17,0.1,2,752.734693877551,-613.422535211268,23.5333333333333,25.5,2.82666666666667,,11533,4.06194229202809
SNL/MSU/DOE,MD-DD5P-UP2[0/±45/0]S,0/45/-45/0/0/-45/45/0,PE,UNK,UNK,37,,72,28,0,0,3.02,,22,,,,414,41.4,1.71,0.171,0.1,2,752.734693877551,-613.422535211268,23.5333333333333,25.5,2.82666666666667,,6716,3.82711068746601
SNL/MSU/DOE,MD-DD5P-UP2[0/±45/0]S,0/45/-45/0/0/-45/45/0,PE,UNK,UNK,37,,72,28,0,0,3.02,,22,,,,414,41.4,1.72,0.172,0.1,2,752.734693877551,-613.422535211268,23.5333333333333,25.5,2.82666666666667,,12041,4.08066255639418
SNL/MSU/DOE,MD-DD5P-UP2[0/±45/0]S,0/45/-45/0/0/-45/45/0,PE,UNK,UNK,37,,72,28,0,0,3.02,,22,,,,414,41.4,1.61,0.161,0.1,2,752.734693877551,-613.422535211268,23.5333333333333,25.5,2.82666666666667,,7640,3.88309335857569
SNL/MSU/DOE,MD-DD5P-UP2[0/±45/0]S,0/45/-45/0/0/-45/45/0,PE,UNK,UNK,37,,72,28,0,0,3.02,,22,,,,414,41.4,1.67,0.167,0.1,2,752.734693877551,-613.422535211268,23.5333333333333,25.5,2.82666666666667,,11085,4.04473569745051
SNL/MSU/DOE,MD-DD5P-UP2[0/±45/0]S,0/45/-45/0/0/-45/45/0,PE,UNK,UNK,37,,72,28,0,0,3.02,,22,,,,414,41.4,1.65,0.165,0.1,2,752.734693877551,-613.422535211268,23.5333333333333,25.5,2.82666666666667,,9930,3.99694924849538
SNL/MSU/DOE,MD-DD5P-UP2[0/±45/0]S,0/45/-45/0/0/-45/45/0,PE,UNK,UNK,37,,72,28,0,0,3.02,,22,,,,414,41.4,1.66,0.166,0.1,2,752.734693877551,-613.422535211268,23.5333333333333,25.5,2.82666666666667,,9191,3.96336276610374
SNL/MSU/DOE,MD-DD5P-UP2[0/±45/0]S,0/45/-45/0/0/-45/45/0,PE,UNK,UNK,37,,72,28,0,0,3.02,,22,,,,414,41.4,1.73,0.173,0.1,2,752.734693877551,-613.422535211268,23.5333333333333,25.5,2.82666666666667,,9067,3.95746361572993
SNL/MSU/DOE,MD-DD5P-UP2[0/±45/0]S,0/45/-45/0/0/-45/45/0,PE,UNK,UNK,37,,72,28,0,0,3.02,,22,,,,310,31,1.26,0.126,0.1,10,752.734693877551,-613.422535211268,23.5333333333333,25.5,2.82666666666667,,514201,5.71113291690828
SNL/MSU/DOE,MD-DD5P-UP2[0/±45/0]S,0/45/-45/0/0/-45/45/0,PE,UNK,UNK,37,,72,28,0,0,3.02,,22,,,,310,31,1.28,0.128,0.1,10,752.734693877551,-613.422535211268,23.5333333333333,25.5,2.82666666666667,,285386,5.45543266439223
SNL/MSU/DOE,MD-DD5P-UP2[0/±45/0]S,0/45/-45/0/0/-45/45/0,PE,UNK,UNK,37,,72,28,0,0,3.02,,22,,,,310,31,1.22,0.122,0.1,10,752.734693877551,-613.422535211268,23.5333333333333,25.5,2.82666666666667,,351717,5.54619336015022
SNL/MSU/DOE,MD-DD5P-UP2[0/±45/0]S,0/45/-45/0/0/-45/45/0,PE,UNK,UNK,37,,72,28,0,0,3.02,,22,,,,310,31,1.31,0.131,0.1,10,752.734693877551,-613.422535211268,23.5333333333333,25.5,2.82666666666667,,345652,5.53863907412588
SNL/MSU/DOE,MD-DD5P-UP2[0/±45/0]S,0/45/-45/0/0/-45/45/0,PE,UNK,UNK,37,,72,28,0,0,3.02,,22,,,,310,31,1.34,0.134,0.1,10,752.734693877551,-613.422535211268,23.5333333333333,25.5,2.82666666666667,,749084,5.8745305208917
SNL/MSU/DOE,MD-DD5P-UP2[0/±45/0]S,0/45/-45/0/0/-45/45/0,PE,UNK,UNK,37,,72,28,0,0,3.02,,22,,,,310,31,1.28,0.128,0.1,10,752.734693877551,-613.422535211268,23.5333333333333,25.5,2.82666666666667,,579002,5.7626800638785
SNL/MSU/DOE,MD-DD5P-UP2[0/±45/0]S,0/45/-45/0/0/-45/45/0,PE,UNK,UNK,37,,72,28,0,0,3.02,,22,,,,414,41.4,1.69,0.169,0.1,2,752.734693877551,-613.422535211268,23.5333333333333,25.5,2.82666666666667,,9912,3.99616129336801
SNL/MSU/DOE,MD-DD5P-UP2[0/±45/0]S,0/45/-45/0/0/-45/45/0,PE,UNK,UNK,37,,72,28,0,0,3.02,,22,,,,414,41.4,,,0.1,2,752.734693877551,-613.422535211268,23.5333333333333,25.5,2.82666666666667,,16271,4.21141424507798
SNL/MSU/DOE,MD-DD5P-UP2[0/±45/0]S,0/45/-45/0/0/-45/45/0,PE,UNK,UNK,37,,72,28,0,0,3.02,,22,,,,414,41.4,,,0.1,2,752.734693877551,-613.422535211268,23.5333333333333,25.5,2.82666666666667,,5305,3.72468538823736
SNL/MSU/DOE,MD-DD5P-UP2[0/±45/0]S,0/45/-45/0/0/-45/45/0,PE,UNK,UNK,37,,72,28,0,0,3.02,,22,,,,414,41.4,,,0.1,2,752.734693877551,-613.422535211268,23.5333333333333,25.5,2.82666666666667,,10499,4.021147935721
SNL/MSU/DOE,MD-DD5P-UP2[0/±45/0]S,0/45/-45/0/0/-45/45/0,PE,UNK,UNK,37,,72,28,0,0,3.02,,22,,,,310,31,,,0.1,10,752.734693877551,-613.422535211268,23.5333333333333,25.5,2.82666666666667,,342738,5.53496225813693
SNL/MSU/DOE,MD-DD5P-UP2[0/±45/0]S,0/45/-45/0/0/-45/45/0,PE,UNK,UNK,37,,72,28,0,0,3.02,,22,,,,310,31,,,0.1,10,752.734693877551,-613.422535211268,23.5333333333333,25.5,2.82666666666667,,228420,5.35873412719801
SNL/MSU/DOE,MD-DD5P-UP2[0/±45/0]S,0/45/-45/0/0/-45/45/0,PE,UNK,UNK,37,,72,28,0,0,3.02,,22,,,,310,31,,,0.1,10,752.734693877551,-613.422535211268,23.5333333333333,25.5,2.82666666666667,,376933,5.57626416103815
SNL/MSU/DOE,MD-DD5P-UP2[0/±45/0]S,0/45/-45/0/0/-45/45/0,PE,UNK,UNK,37,,72,28,0,0,3.02,,22,,,,414,41.4,,,0.1,2,752.734693877551,-613.422535211268,23.5333333333333,25.5,2.82666666666667,,8883,3.94855966210896
SNL/MSU/DOE,MD-DD5P-UP2[0/±45/0]S,0/45/-45/0/0/-45/45/0,PE,UNK,UNK,37,,72,28,0,0,3.02,,22,,,,310,31,1.3,0.13,0.1,10,752.734693877551,-613.422535211268,23.5333333333333,25.5,2.82666666666667,,403000,5.60530504614111
SNL/MSU/DOE,MD-DD5P-UP2[0/±45/0]S,0/45/-45/0/0/-45/45/0,PE,UNK,UNK,37,,72,28,0,0,3.02,,8,,,,241,24.1,,,0.1,30,752.734693877551,-613.422535211268,23.5333333333333,25.5,2.82666666666667,,2820426,6.45031470955219
SNL/MSU/DOE,MD-DD5P-UP2[0/±45/0]S,0/45/-45/0/0/-45/45/0,PE,UNK,UNK,37,,72,28,0,0,3.02,,8,,,,207,20.7,0.89,0.089,0.1,40,752.734693877551,-613.422535211268,23.5333333333333,25.5,2.82666666666667,,10027337,7.00118561101011
SNL/MSU/DOE,MD-DD5P-UP2[0/±45/0]S,0/45/-45/0/0/-45/45/0,PE,UNK,UNK,37,,72,28,0,0,3.02,,8,,,,241,24.1,,,0.1,20,752.734693877551,-613.422535211268,23.5333333333333,25.5,2.82666666666667,,1548025,6.18977797009001
SNL/MSU/DOE,MD-DD5P-UP2[0/±45/0]S,0/45/-45/0/0/-45/45/0,PE,UNK,UNK,37,,72,28,0,0,3.02,,8,,,,241,24.1,,,0.1,25,752.734693877551,-613.422535211268,23.5333333333333,25.5,2.82666666666667,,348666,5.54240959941982
SNL/MSU/DOE,MD-DD5P-UP2[0/±45/0]S,0/45/-45/0/0/-45/45/0,PE,UNK,UNK,37,,72,28,0,0,3.02,,8,,,,241,24.1,,,0.1,20,752.734693877551,-613.422535211268,23.5333333333333,25.5,2.82666666666667,,1016251,6.00700098595196
SNL/MSU/DOE,MD-DD5P-UP2[0/±45/0]S,0/45/-45/0/0/-45/45/0,PE,UNK,UNK,37,,72,28,0,0,3.02,,8,,,,241,24.1,1.04,0.104,0.1,25,752.734693877551,-613.422535211268,23.5333333333333,25.5,2.82666666666667,,2312896,6.36415610503972
SNL/MSU/DOE,MD-DD5P-UP2[0/±45/0]S,0/45/-45/0/0/-45/45/0,PE,UNK,UNK,37,,72,28,0,0,3.02,,8,,,,207,20.7,0.91,0.091,0.1,40,752.734693877551,-613.422535211268,23.5333333333333,25.5,2.82666666666667,,22002386,7.34246977947885
SNL/MSU/DOE,MD-DD5P-UP2[0/±45/0]S,0/45/-45/0/0/-45/45/0,PE,UNK,UNK,37,,72,28,0,0,3.02,,8,,,,193,19.3,0.82,0.082,0.1,45,752.734693877551,-613.422535211268,23.5333333333333,25.5,2.82666666666667,,39082107,7.59197796942254
SNL/MSU/DOE,MD-DD5P-UP2[0/±45/0]S,0/45/-45/0/0/-45/45/0,PE,UNK,UNK,37,,72,28,0,0,3.02,,8,,,,414,41.4,,,0.1,2,752.734693877551,-613.422535211268,23.5333333333333,25.5,2.82666666666667,,8123,3.90971645323435
SNL/MSU/DOE,MD-DD5P-UP2[0/±45/0]S,0/45/-45/0/0/-45/45/0,PE,UNK,UNK,37,,72,28,0,0,3.02,,8,,,,414,41.4,,,0.1,2,752.734693877551,-613.422535211268,23.5333333333333,25.5,2.82666666666667,,18264,4.26159589848218
SNL/MSU/DOE,MD-DD5P-UP2[0/±45/0]S,0/45/-45/0/0/-45/45/0,PE,UNK,UNK,37,,72,28,0,0,3.02,,8,,,,414,41.4,,,0.1,2,752.734693877551,-613.422535211268,23.5333333333333,25.5,2.82666666666667,,8358,3.92210236680761
SNL/MSU/DOE,MD-DD5P-UP2[0/±45/0]S,0/45/-45/0/0/-45/45/0,PE,UNK,UNK,37,,72,28,0,0,3.02,,8,,,,241,24.1,,,0.1,10,752.734693877551,-613.422535211268,23.5333333333333,25.5,2.82666666666667,,2668144,6.4262092647939
SNL/MSU/DOE,MD-DD5P-UP2[0/±45/0]S,0/45/-45/0/0/-45/45/0,PE,UNK,UNK,37,,72,28,0,0,3.02,,8,,,,241,24.1,,,0.1,10,752.734693877551,-613.422535211268,23.5333333333333,25.5,2.82666666666667,,2823516,6.45079025309363
SNL/MSU/DOE,MD-DD5P-UP2[0/±45/0]S,0/45/-45/0/0/-45/45/0,PE,UNK,UNK,37,,72,28,0,0,3.02,,8,,,,241,24.1,,,0.1,10,752.734693877551,-613.422535211268,23.5333333333333,25.5,2.82666666666667,,3554421,6.55076886611093
SNL/MSU/DOE,MD-DD5P-UP2[0/±45/0]S,0/45/-45/0/0/-45/45/0,PE,UNK,UNK,37,,72,28,0,0,3.02,,8,,,,310,31,,,0.1,10,752.734693877551,-613.422535211268,23.5333333333333,25.5,2.82666666666667,,594298,5.77400426872292
