Repository: Luwen-Zhang/SNEnsemble

# Copyright Notification

## Composites

We reformat and merge fatigue testing records from SNL/MSU/DOE, OptiMat, UPWIND, and FACT databases into a single database with careful considerations, including filtering invalid entries, rename variables, fix improper calculations in the records, to obtain clean and consistent data to fit machine 
learning usages. We leave the original format ("2019_SNL_MSU_DOE_Composite-Materials-Database_Wind_29pt0.xlsx" and "Optidat UPWIND 28_3_2017.xls") in the folder. Any derived database should be directly based on the original files instead of our merged database. We are not responsible for the accuracy of the testing records.

File: data/composite_database_10082023.csv (part 16 of 36)
Data source,Material_Code,Sequence,Resin Type,Waveform,Control,Fiber Volume Fraction,Fiber Weight Fraction,Fiber Weight Fraction (0-deg),Fiber Weight Fraction (45-deg),Fiber Weight Fraction (90-deg),Fiber Weight Fraction (Other Dir.),Thickness,Tab Thickness,Width,Length,Load Length,Area,Maximum Stress,Minimum Stress,Maximum Strain,Minimum Strain,R-value,Frequency,Ultimate Tensile Stress,Ultimate Compressive Stress,Tensile Modulus,Compressive Modulus,Ultimate Tensile Strain,Ultimate Compressive Strain,Cycles to Failure,log10(Cycles to Failure)
SNL/MSU/DOE,Biax-CH16-UP2[±45/0/±45]S,45/-45/0/45/-45/-45/45/0/-45/45,PE,UNK,UNK,34.0,,28.0,61.0,0.0,0.0,2.36,,25.0,,,,138.0,13.8,0.95,0.095,0.1,5.0,360.3333333333333,-309.0,18.26666666666667,,2.89,,34528.0,4.538171423002817
SNL/MSU/DOE,Biax-CH16-UP2[±45/0/±45]S,45/-45/0/45/-45/-45/45/0/-45/45,PE,UNK,UNK,34.0,,28.0,61.0,0.0,0.0,2.36,,25.0,,,,121.0,12.1,0.75,0.075,0.1,10.0,360.3333333333333,-309.0,18.26666666666667,,2.89,,163247.0,5.212845208964464
SNL/MSU/DOE,Biax-CH16-UP2[±45/0/±45]S,45/-45/0/45/-45/-45/45/0/-45/45,PE,UNK,UNK,34.0,,28.0,61.0,0.0,0.0,2.36,,25.0,,,,103.0,10.3,0.66,0.066,0.1,15.0,360.3333333333333,-309.0,18.26666666666667,,2.89,,1247001.0,6.09586680174984
SNL/MSU/DOE,Biax-CH17-UP2[±45/0/±45]S,45/-45/0/45/-45/-45/45/0/-45/45,PE,UNK,UNK,42.0,,28.0,61.0,0.0,0.0,1.96,,25.0,,,,-24.1,-241.0,,,10.0,2.0,359.0,-301.3333333333333,17.26666666666667,,3.58,,822.0,2.914871817540051
SNL/MSU/DOE,Biax-CH17-UP2[±45/0/±45]S,45/-45/0/45/-45/-45/45/0/-45/45,PE,UNK,UNK,42.0,,28.0,61.0,0.0,0.0,1.96,,25.0,,,,-24.1,-241.0,,,10.0,2.0,359.0,-301.3333333333333,17.26666666666667,,3.58,,1359.0,3.133219456732494
SNL/MSU/DOE,Biax-CH17-UP2[±45/0/±45]S,45/-45/0/45/-45/-45/45/0/-45/45,PE,UNK,UNK,42.0,,28.0,61.0,0.0,0.0,1.96,,25.0,,,,-24.1,-241.0,,,10.0,2.0,359.0,-301.3333333333333,17.26666666666667,,3.58,,1847.0,3.266466895440241
SNL/MSU/DOE,Biax-CH17-UP2[±45/0/±45]S,45/-45/0/45/-45/-45/45/0/-45/45,PE,UNK,UNK,42.0,,28.0,61.0,0.0,0.0,1.96,,25.0,,,,-20.7,-207.0,,,10.0,5.0,359.0,-301.3333333333333,17.26666666666667,,3.58,,2279.0,3.357744325180376
SNL/MSU/DOE,Biax-CH17-UP2[±45/0/±45]S,45/-45/0/45/-45/-45/45/0/-45/45,PE,UNK,UNK,42.0,,28.0,61.0,0.0,0.0,1.96,,25.0,,,,-20.7,-207.0,,,10.0,4.0,359.0,-301.3333333333333,17.26666666666667,,3.58,,1767.0,3.247236549506764
SNL/MSU/DOE,Biax-CH17-UP2[±45/0/±45]S,45/-45/0/45/-45/-45/45/0/-45/45,PE,UNK,UNK,42.0,,28.0,61.0,0.0,0.0,1.96,,25.0,,,,-20.7,-207.0,,,10.0,4.0,359.0,-301.3333333333333,17.26666666666667,,3.58,,7278.0,3.862012051250217
SNL/MSU/DOE,Biax-CH17-UP2[±45/0/±45]S,45/-45/0/45/-45/-45/45/0/-45/45,PE,UNK,UNK,42.0,,28.0,61.0,0.0,0.0,1.96,,25.0,,,,-17.2,-172.0,,,10.0,5.0,359.0,-301.3333333333333,17.26666666666667,,3.58,,227223.0,5.35645228948407
SNL/MSU/DOE,Biax-CH17-UP2[±45/0/±45]S,45/-45/0/45/-45/-45/45/0/-45/45,PE,UNK,UNK,42.0,,28.0,61.0,0.0,0.0,1.96,,25.0,,,,-17.2,-172.0,,,10.0,15.0,359.0,-301.3333333333333,17.26666666666667,,3.58,,149828.0,5.175592982316474
SNL/MSU/DOE,Biax-CH17-UP2[±45/0/±45]S,45/-45/0/45/-45/-45/45/0/-45/45,PE,UNK,UNK,42.0,,28.0,61.0,0.0,0.0,1.96,,25.0,,,,-17.2,-172.0,,,10.0,10.0,359.0,-301.3333333333333,17.26666666666667,,3.58,,83725.0,4.922855156211905
SNL/MSU/DOE,Biax-CH17-UP2[±45/0/±45]S,45/-45/0/45/-45/-45/45/0/-45/45,PE,UNK,UNK,42.0,,28.0,61.0,0.0,0.0,1.96,,25.0,,,,-15.5,-155.0,,,10.0,20.0,359.0,-301.3333333333333,17.26666666666667,,3.58,,4030851.0,6.605396744798106
SNL/MSU/DOE,Biax-CH17-UP2[±45/0/±45]S,45/-45/0/45/-45/-45/45/0/-45/45,PE,UNK,UNK,42.0,,28.0,61.0,0.0,0.0,1.96,,25.0,,,,207.0,20.7,1.53,0.153,0.1,2.0,359.0,-301.3333333333333,17.26666666666667,,3.58,,1521.0,3.182129214052998
SNL/MSU/DOE,Biax-CH17-UP2[±45/0/±45]S,45/-45/0/45/-45/-45/45/0/-45/45,PE,UNK,UNK,42.0,,28.0,61.0,0.0,0.0,1.96,,25.0,,,,207.0,20.7,1.4,0.14,0.1,2.0,359.0,-301.3333333333333,17.26666666666667,,3.58,,841.0,2.924795995797912
SNL/MSU/DOE,Biax-CH17-UP2[±45/0/±45]S,45/-45/0/45/-45/-45/45/0/-45/45,PE,UNK,UNK,42.0,,28.0,61.0,0.0,0.0,1.96,,25.0,,,,207.0,20.7,1.7,0.17,0.1,2.0,359.0,-301.3333333333333,17.26666666666667,,3.58,,657.0,2.817565369559781
SNL/MSU/DOE,Biax-CH17-UP2[±45/0/±45]S,45/-45/0/45/-45/-45/45/0/-45/45,PE,UNK,UNK,42.0,,28.0,61.0,0.0,0.0,1.96,,25.0,,,,172.0,17.2,1.2,0.12,0.1,4.0,359.0,-301.3333333333333,17.26666666666667,,3.58,,4396.0,3.643057683751453
SNL/MSU/DOE,Biax-CH17-UP2[±45/0/±45]S,45/-45/0/45/-45/-45/45/0/-45/45,PE,UNK,UNK,42.0,,28.0,61.0,0.0,0.0,1.96,,25.0,,,,172.0,17.2,1.17,0.117,0.1,5.0,359.0,-301.3333333333333,17.26666666666667,,3.58,,2826.0,3.45117215751254
SNL/MSU/DOE,Biax-CH17-UP2[±45/0/±45]S,45/-45/0/45/-45/-45/45/0/-45/45,PE,UNK,UNK,42.0,,28.0,61.0,0.0,0.0,1.96,,25.0,,,,172.0,17.2,1.26,0.126,0.1,5.0,359.0,-301.3333333333333,17.26666666666667,,3.58,,5024.0,3.70104963072914
SNL/MSU/DOE,Biax-CH17-UP2[±45/0/±45]S,45/-45/0/45/-45/-45/45/0/-45/45,PE,UNK,UNK,42.0,,28.0,61.0,0.0,0.0,1.96,,25.0,,,,138.0,13.8,0.89,0.089,0.1,5.0,359.0,-301.3333333333333,17.26666666666667,,3.58,,28190.0,4.450095075871602
SNL/MSU/DOE,Biax-CH17-UP2[±45/0/±45]S,45/-45/0/45/-45/-45/45/0/-45/45,PE,UNK,UNK,42.0,,28.0,61.0,0.0,0.0,1.96,,25.0,,,,138.0,13.8,1.02,0.102,0.1,5.0,359.0,-301.3333333333333,17.26666666666667,,3.58,,34959.0,4.543559001173655
SNL/MSU/DOE,Biax-CH17-UP2[±45/0/±45]S,45/-45/0/45/-45/-45/45/0/-45/45,PE,UNK,UNK,42.0,,28.0,61.0,0.0,0.0,1.96,,25.0,,,,138.0,13.8,0.98,0.098,0.1,5.0,359.0,-301.3333333333333,17.26666666666667,,3.58,,21682.0,4.336099340085085
SNL/MSU/DOE,Biax-CH17-UP2[±45/0/±45]S,45/-45/0/45/-45/-45/45/0/-45/45,PE,UNK,UNK,42.0,,28.0,61.0,0.0,0.0,1.96,,25.0,,,,121.0,12.1,0.74,0.074,0.1,5.0,359.0,-301.3333333333333,17.26666666666667,,3.58,,44730.0,4.650598898172657
SNL/MSU/DOE,Biax-CH17-UP2[±45/0/±45]S,45/-45/0/45/-45/-45/45/0/-45/45,PE,UNK,UNK,42.0,,28.0,61.0,0.0,0.0,1.96,,25.0,,,,103.0,10.3,0.61,0.061,0.1,5.0,359.0,-301.3333333333333,17.26666666666667,,3.58,,183268.0,5.263086640430582
SNL/MSU/DOE,Biax-CH17-UP2[±45/0/±45]S,45/-45/0/45/-45/-45/45/0/-45/45,PE,UNK,UNK,42.0,,28.0,61.0,0.0,0.0,1.96,,25.0,,,,103.0,10.3,0.65,0.065,0.1,5.0,359.0,-301.3333333333333,17.26666666666667,,3.58,,196692.0,5.29378669633769
SNL/MSU/DOE,Biax-CH18-UP2[±45/0/±45]S,45/-45/0/45/-45/-45/45/0/-45/45,PE,UNK,UNK,45.0,,16.0,84.0,0.0,0.0,3.1,,25.0,,,,-24.1,-241.0,,,10.0,1.0,294.3333333333333,-297.6666666666667,16.16666666666667,,3.106666666666667,,120.0,2.079181246047625
SNL/MSU/DOE,Biax-CH18-UP2[±45/0/±45]S,45/-45/0/45/-45/-45/45/0/-45/45,PE,UNK,UNK,45.0,,16.0,84.0,0.0,0.0,3.1,,25.0,,,,-24.1,-241.0,,,10.0,1.0,294.3333333333333,-297.6666666666667,16.16666666666667,,3.106666666666667,,99.0,1.99563519459755
SNL/MSU/DOE,Biax-CH18-UP2[±45/0/±45]S,45/-45/0/45/-45/-45/45/0/-45/45,PE,UNK,UNK,45.0,,16.0,84.0,0.0,0.0,3.1,,25.0,,,,-24.1,-241.0,,,10.0,1.0,294.3333333333333,-297.6666666666667,16.16666666666667,,3.106666666666667,,94.0,1.973127853599699
SNL/MSU/DOE,Biax-CH18-UP2[±45/0/±45]S,45/-45/0/45/-45/-45/45/0/-45/45,PE,UNK,UNK,45.0,,16.0,84.0,0.0,0.0,3.1,,25.0,,,,-20.7,-207.0,,,10.0,2.0,294.3333333333333,-297.6666666666667,16.16666666666667,,3.106666666666667,,1077.0,3.032215703297982
SNL/MSU/DOE,Biax-CH18-UP2[±45/0/±45]S,45/-45/0/45/-45/-45/45/0/-45/45,PE,UNK,UNK,45.0,,16.0,84.0,0.0,0.0,3.1,,25.0,,,,-20.7,-207.0,,,10.0,2.0,294.3333333333333,-297.6666666666667,16.16666666666667,,3.106666666666667,,783.0,2.893761762057943
SNL/MSU/DOE,Biax-CH18-UP2[±45/0/±45]S,45/-45/0/45/-45/-45/45/0/-45/45,PE,UNK,UNK,45.0,,16.0,84.0,0.0,0.0,3.1,,25.0,,,,-20.7,-207.0,,,10.0,2.0,294.3333333333333,-297.6666666666667,16.16666666666667,,3.106666666666667,,1103.0,3.042575512440191
SNL/MSU/DOE,Biax-CH18-UP2[±45/0/±45]S,45/-45/0/45/-45/-45/45/0/-45/45,PE,UNK,UNK,45.0,,16.0,84.0,0.0,0.0,3.1,,25.0,,,,-17.2,-172.0,,,10.0,4.0,294.3333333333333,-297.6666666666667,16.16666666666667,,3.106666666666667,,17383.0,4.240124730168566
SNL/MSU/DOE,Biax-CH18-UP2[±45/0/±45]S,45/-45/0/45/-45/-45/45/0/-45/45,PE,UNK,UNK,45.0,,16.0,84.0,0.0,0.0,3.1,,25.0,,,,-17.2,-172.0,,,10.0,5.0,294.3333333333333,-297.6666666666667,16.16666666666667,,3.106666666666667,,14090.0,4.148910993109356
SNL/MSU/DOE,Biax-CH18-UP2[±45/0/±45]S,45/-45/0/45/-45/-45/45/0/-45/45,PE,UNK,UNK,45.0,,16.0,84.0,0.0,0.0,3.1,,25.0,,,,-17.2,-172.0,,,10.0,10.0,294.3333333333333,-297.6666666666667,16.16666666666667,,3.106666666666667,,18452.0,4.266043445936229
SNL/MSU/DOE,Biax-CH18-UP2[±45/0/±45]S,45/-45/0/45/-45/-45/45/0/-45/45,PE,UNK,UNK,45.0,,16.0,84.0,0.0,0.0,3.1,,25.0,,,,-13.8,-138.0,,,10.0,15.0,294.3333333333333,-297.6666666666667,16.16666666666667,,3.106666666666667,,64880.0,4.8121108412031
SNL/MSU/DOE,Biax-CH18-UP2[±45/0/±45]S,45/-45/0/45/-45/-45/45/0/-45/45,PE,UNK,UNK,45.0,,16.0,84.0,0.0,0.0,3.1,,25.0,,,,-13.8,-138.0,,,10.0,10.0,294.3333333333333,-297.6666666666667,16.16666666666667,,3.106666666666667,,82563.0,4.916785465045911
SNL/MSU/DOE,Biax-CH18-UP2[±45/0/±45]S,45/-45/0/45/-45/-45/45/0/-45/45,PE,UNK,UNK,45.0,,16.0,84.0,0.0,0.0,3.1,,25.0,,,,-12.1,-121.0,,,10.0,15.0,294.3333333333333,-297.6666666666667,16.16666666666667,,3.106666666666667,,1295428.0,6.112413279867846
SNL/MSU/DOE,Biax-CH18-UP2[±45/0/±45]S,45/-45/0/45/-45/-45/45/0/-45/45,PE,UNK,UNK,45.0,,16.0,84.0,0.0,0.0,3.1,,25.0,,,,207.0,20.7,1.87,0.187,0.1,2.0,294.3333333333333,-297.6666666666667,16.16666666666667,,3.106666666666667,,343.0,2.53529412004277
SNL/MSU/DOE,Biax-CH18-UP2[±45/0/±45]S,45/-45/0/45/-45/-45/45/0/-45/45,PE,UNK,UNK,45.0,,16.0,84.0,0.0,0.0,3.1,,25.0,,,,207.0,20.7,1.93,0.193,0.1,2.0,294.3333333333333,-297.6666666666667,16.16666666666667,,3.106666666666667,,187.0,2.271841606536499
SNL/MSU/DOE,Biax-CH18-UP2[±45/0/±45]S,45/-45/0/45/-45/-45/45/0/-45/45,PE,UNK,UNK,45.0,,16.0,84.0,0.0,0.0,3.1,,25.0,,,,207.0,20.7,1.87,0.187,0.1,2.0,294.3333333333333,-297.6666666666667,16.16666666666667,,3.106666666666667,,269.0,2.429752280002408
SNL/MSU/DOE,Biax-CH18-UP2[±45/0/±45]S,45/-45/0/45/-45/-45/45/0/-45/45,PE,UNK,UNK,45.0,,16.0,84.0,0.0,0.0,3.1,,25.0,,,,172.0,17.2,1.45,0.145,0.1,4.0,294.3333333333333,-297.6666666666667,16.16666666666667,,3.106666666666667,,1360.0,3.133538908370217
SNL/MSU/DOE,Biax-CH18-UP2[±45/0/±45]S,45/-45/0/45/-45/-45/45/0/-45/45,PE,UNK,UNK,45.0,,16.0,84.0,0.0,0.0,3.1,,25.0,,,,172.0,17.2,1.44,0.144,0.1,4.0,294.3333333333333,-297.6666666666667,16.16666666666667,,3.106666666666667,,1424.0,3.153509989300837
SNL/MSU/DOE,Biax-CH18-UP2[±45/0/±45]S,45/-45/0/45/-45/-45/45/0/-45/45,PE,UNK,UNK,45.0,,16.0,84.0,0.0,0.0,3.1,,25.0,,,,172.0,17.2,1.4,0.14,0.1,4.0,294.3333333333333,-297.6666666666667,16.16666666666667,,3.106666666666667,,1875.0,3.273001272063738
SNL/MSU/DOE,Biax-CH18-UP2[±45/0/±45]S,45/-45/0/45/-45/-45/45/0/-45/45,PE,UNK,UNK,45.0,,16.0,84.0,0.0,0.0,3.1,,25.0,,,,138.0,13.8,1.12,0.112,0.1,4.0,294.3333333333333,-297.6666666666667,16.16666666666667,,3.106666666666667,,12279.0,4.089162999364932
SNL/MSU/DOE,Biax-CH18-UP2[±45/0/±45]S,45/-45/0/45/-45/-45/45/0/-45/45,PE,UNK,UNK,45.0,,16.0,84.0,0.0,0.0,3.1,,25.0,,,,138.0,13.8,0.94,0.094,0.1,5.0,294.3333333333333,-297.6666666666667,16.16666666666667,,3.106666666666667,,7623.0,3.882125919770032
SNL/MSU/DOE,Biax-CH18-UP2[±45/0/±45]S,45/-45/0/45/-45/-45/45/0/-45/45,PE,UNK,UNK,45.0,,16.0,84.0,0.0,0.0,3.1,,25.0,,,,138.0,13.8,1.1,0.11,0.1,4.0,294.3333333333333,-297.6666666666667,16.16666666666667,,3.106666666666667,,8671.0,3.938069186223386
SNL/MSU/DOE,Biax-CH18-UP2[±45/0/±45]S,45/-45/0/45/-45/-45/45/0/-45/45,PE,UNK,UNK,45.0,,16.0,84.0,0.0,0.0,3.1,,25.0,,,,103.0,10.3,0.69,0.069,0.1,5.0,294.3333333333333,-297.6666666666667,16.16666666666667,,3.106666666666667,,119853.0,5.078648909184354
SNL/MSU/DOE,Biax-CH18-UP2[±45/0/±45]S,45/-45/0/45/-45/-45/45/0/-45/45,PE,UNK,UNK,45.0,,16.0,84.0,0.0,0.0,3.1,,25.0,,,,103.0,10.3,0.73,0.073,0.1,5.0,294.3333333333333,-297.6666666666667,16.16666666666667,,3.106666666666667,,73139.0,4.864149018109615
SNL/MSU/DOE,Biax-CH18-UP2[±45/0/±45]S,45/-45/0/45/-45/-45/45/0/-45/45,PE,UNK,UNK,45.0,,16.0,84.0,0.0,0.0,3.1,,25.0,,,,86.0,8.6,0.56,0.056,0.1,10.0,294.3333333333333,-297.6666666666667,16.16666666666667,,3.106666666666667,,585178.0,5.767287990286148
SNL/MSU/DOE,Biax-CH19-UP2[±45/0/±45]S,45/-45/0/45/-45/-45/45/0/-45/45,PE,UNK,UNK,33.0,,16.0,84.0,0.0,0.0,4.6,,25.0,,,,-17.2,-172.0,,,10.0,1.0,193.0,-251.3333333333333,11.36666666666667,,3.866666666666667,,167.0,2.222716471147583
SNL/MSU/DOE,Biax-CH19-UP2[±45/0/±45]S,45/-45/0/45/-45/-45/45/0/-45/45,PE,UNK,UNK,33.0,,16.0,84.0,0.0,0.0,4.6,,25.0,,,,-17.6,-176.0,,,10.0,1.0,193.0,-251.3333333333333,11.36666666666667,,3.866666666666667,,82.0,1.913813852383717
SNL/MSU/DOE,Biax-CH19-UP2[±45/0/±45]S,45/-45/0/45/-45/-45/45/0/-45/45,PE,UNK,UNK,33.0,,16.0,84.0,0.0,0.0,4.6,,25.0,,,,-17.2,-172.0,,,10.0,1.0,193.0,-251.3333333333333,11.36666666666667,,3.866666666666667,,56.0,1.7481880270062
SNL/MSU/DOE,Biax-CH19-UP2[±45/0/±45]S,45/-45/0/45/-45/-45/45/0/-45/45,PE,UNK,UNK,33.0,,16.0,84.0,0.0,0.0,4.6,,25.0,,,,-13.8,-138.0,,,10.0,2.0,193.0,-251.3333333333333,11.36666666666667,,3.866666666666667,,476.0,2.677606952720493
SNL/MSU/DOE,Biax-CH19-UP2[±45/0/±45]S,45/-45/0/45/-45/-45/45/0/-45/45,PE,UNK,UNK,33.0,,16.0,84.0,0.0,0.0,4.6,,25.0,,,,-13.8,-138.0,,,10.0,1.0,193.0,-251.3333333333333,11.36666666666667,,3.866666666666667,,801.0,2.903632516084238
SNL/MSU/DOE,Biax-CH19-UP2[±45/0/±45]S,45/-45/0/45/-45/-45/45/0/-45/45,PE,UNK,UNK,33.0,,16.0,84.0,0.0,0.0,4.6,,25.0,,,,-13.8,-138.0,,,10.0,1.0,193.0,-251.3333333333333,11.36666666666667,,3.866666666666667,,1702.0,3.230959555748569
SNL/MSU/DOE,Biax-CH19-UP2[±45/0/±45]S,45/-45/0/45/-45/-45/45/0/-45/45,PE,UNK,UNK,33.0,,16.0,84.0,0.0,0.0,4.6,,25.0,,,,-10.3,-103.0,,,10.0,4.0,193.0,-251.3333333333333,11.36666666666667,,3.866666666666667,,28708.0,4.458002937560279
SNL/MSU/DOE,Biax-CH19-UP2[±45/0/±45]S,45/-45/0/45/-45/-45/45/0/-45/45,PE,UNK,UNK,33.0,,16.0,84.0,0.0,0.0,4.6,,25.0,,,,-10.3,-103.0,,,10.0,5.0,193.0,-251.3333333333333,11.36666666666667,,3.866666666666667,,14379.0,4.157728683711451
SNL/MSU/DOE,Biax-CH19-UP2[±45/0/±45]S,45/-45/0/45/-45/-45/45/0/-45/45,PE,UNK,UNK,33.0,,16.0,84.0,0.0,0.0,4.6,,25.0,,,,-10.3,-103.0,,,10.0,10.0,193.0,-251.3333333333333,11.36666666666667,,3.866666666666667,,51234.0,4.709558263940217
SNL/MSU/DOE,Biax-CH19-UP2[±45/0/±45]S,45/-45/0/45/-45/-45/45/0/-45/45,PE,UNK,UNK,33.0,,16.0,84.0,0.0,0.0,4.6,,25.0,,,,-8.6,-86.0,,,10.0,10.0,193.0,-251.3333333333333,11.36666666666667,,3.866666666666667,,928343.0,5.967708467043012
SNL/MSU/DOE,Biax-CH19-UP2[±45/0/±45]S,45/-45/0/45/-45/-45/45/0/-45/45,PE,UNK,UNK,33.0,,16.0,84.0,0.0,0.0,4.6,,25.0,,,,-8.6,-86.0,,,10.0,15.0,193.0,-251.3333333333333,11.36666666666667,,3.866666666666667,,622350.0,5.794034693884655
SNL/MSU/DOE,Biax-CH19-UP2[±45/0/±45]S,45/-45/0/45/-45/-45/45/0/-45/45,PE,UNK,UNK,33.0,,16.0,84.0,0.0,0.0,4.6,,25.0,,,,121.0,12.1,1.21,0.121,0.1,4.0,193.0,-251.3333333333333,11.36666666666667,,3.866666666666667,,5507.0,3.740915076481282
SNL/MSU/DOE,Biax-CH19-UP2[±45/0/±45]S,45/-45/0/45/-45/-45/45/0/-45/45,PE,UNK,UNK,33.0,,16.0,84.0,0.0,0.0,4.6,,25.0,,,,121.0,12.1,1.35,0.135,0.1,2.0,193.0,-251.3333333333333,11.36666666666667,,3.866666666666667,,4586.0,3.66143405039392
SNL/MSU/DOE,Biax-CH19-UP2[±45/0/±45]S,45/-45/0/45/-45/-45/45/0/-45/45,PE,UNK,UNK,33.0,,16.0,84.0,0.0,0.0,4.6,,25.0,,,,121.0,12.1,1.13,0.113,0.1,2.0,193.0,-251.3333333333333,11.36666666666667,,3.866666666666667,,5100.0,3.707570176097936
SNL/MSU/DOE,Biax-CH19-UP2[±45/0/±45]S,45/-45/0/45/-45/-45/45/0/-45/45,PE,UNK,UNK,33.0,,16.0,84.0,0.0,0.0,4.6,,25.0,,,,103.0,10.3,1.05,0.105,0.1,5.0,193.0,-251.3333333333333,11.36666666666667,,3.866666666666667,,32613.0,4.513390750462478
SNL/MSU/DOE,Biax-CH19-UP2[±45/0/±45]S,45/-45/0/45/-45/-45/45/0/-45/45,PE,UNK,UNK,33.0,,16.0,84.0,0.0,0.0,4.6,,25.0,,,,103.0,10.3,0.99,0.099,0.1,5.0,193.0,-251.3333333333333,11.36666666666667,,3.866666666666667,,17152.0,4.234314768012676
SNL/MSU/DOE,Biax-CH19-UP2[±45/0/±45]S,45/-45/0/45/-45/-45/45/0/-45/45,PE,UNK,UNK,33.0,,16.0,84.0,0.0,0.0,4.6,,25.0,,,,86.0,8.6,0.78,0.078,0.1,10.0,193.0,-251.3333333333333,11.36666666666667,,3.866666666666667,,324779.0,5.511587940276754
SNL/MSU/DOE,Biax-CH19-UP2[±45/0/±45]S,45/-45/0/45/-45/-45/45/0/-45/45,PE,UNK,UNK,33.0,,16.0,84.0,0.0,0.0,4.6,,25.0,,,,103.0,10.3,1.05,0.105,0.1,5.0,193.0,-251.3333333333333,11.36666666666667,,3.866666666666667,,27183.0,4.434297385124509
SNL/MSU/DOE,Biax-CH19-UP2[±45/0/±45]S,45/-45/0/45/-45/-45/45/0/-45/45,PE,UNK,UNK,33.0,,16.0,84.0,0.0,0.0,4.6,,25.0,,,,86.0,8.6,0.83,0.083,0.1,10.0,193.0,-251.3333333333333,11.36666666666667,,3.866666666666667,,278576.0,5.44494369817359
SNL/MSU/DOE,Biax-CH19-UP2[±45/0/±45]S,45/-45/0/45/-45/-45/45/0/-45/45,PE,UNK,UNK,33.0,,16.0,84.0,0.0,0.0,4.6,,25.0,,,,86.0,8.6,0.82,0.082,0.1,12.0,193.0,-251.3333333333333,11.36666666666667,,3.866666666666667,,423198.0,5.62654360659089
SNL/MSU/DOE,Biax-CH19-UP2[±45/0/±45]S,45/-45/0/45/-45/-45/45/0/-45/45,PE,UNK,UNK,33.0,,16.0,84.0,0.0,0.0,4.6,,25.0,,,,138.0,13.8,1.43,0.143,0.1,1.0,193.0,-251.3333333333333,11.36666666666667,,3.866666666666667,,850.0,2.929418925714293
SNL/MSU/DOE,Biax-CH19-UP2[±45/0/±45]S,45/-45/0/45/-45/-45/45/0/-45/45,PE,UNK,UNK,33.0,,16.0,84.0,0.0,0.0,4.6,,25.0,,,,138.0,13.8,1.55,0.155,0.1,1.0,193.0,-251.3333333333333,11.36666666666667,,3.866666666666667,,1414.0,3.150449409460881
SNL/MSU/DOE,Biax-CH20-UP2[(±45)3]S,45/-45/45/-45/45/-45/-45/45/-45/45/-45/45,PE,UNK,UNK,26.0,,0.0,92.0,0.0,8.0,3.76,,25.0,,,,52.0,5.2,0.52,0.052,0.1,12.0,133.6666666666667,-229.6666666666667,10.56666666666667,,1.566666666666667,,136994.0,5.136701546543606
SNL/MSU/DOE,Biax-CH20-UP2[(±45)3]S,45/-45/45/-45/45/-45/-45/45/-45/45/-45/45,PE,UNK,UNK,26.0,,0.0,92.0,0.0,8.0,3.76,,25.0,,,,86.0,8.6,1.09,0.109,0.1,2.0,133.6666666666667,-229.6666666666667,10.56666666666667,,1.566666666666667,,1458.0,3.163757523981956
SNL/MSU/DOE,Biax-CH20-UP2[(±45)3]S,45/-45/45/-45/45/-45/-45/45/-45/45/-45/45,PE,UNK,UNK,26.0,,0.0,92.0,0.0,8.0,3.76,,25.0,,,,86.0,8.6,0.96,0.096,0.1,2.0,133.6666666666667,-229.6666666666667,10.56666666666667,,1.566666666666667,,1169.0,3.06781451116184
SNL/MSU/DOE,Biax-CH20-UP2[(±45)3]S,45/-45/45/-45/45/-45/-45/45/-45/45/-45/45,PE,UNK,UNK,26.0,,0.0,92.0,0.0,8.0,3.76,,25.0,,,,86.0,8.6,1.25,0.125,0.1,2.0,133.6666666666667,-229.6666666666667,10.56666666666667,,1.566666666666667,,1456.0,3.163161374977018
SNL/MSU/DOE,Biax-CH20-UP2[(±45)3]S,45/-45/45/-45/45/-45/-45/45/-45/45/-45/45,PE,UNK,UNK,26.0,,0.0,92.0,0.0,8.0,3.76,,25.0,,,,69.0,6.9,0.76,0.076,0.1,4.0,133.6666666666667,-229.6666666666667,10.56666666666667,,1.566666666666667,,9530.0,3.979092900638327
SNL/MSU/DOE,Biax-CH20-UP2[(±45)3]S,45/-45/45/-45/45/-45/-45/45/-45/45/-45/45,PE,UNK,UNK,26.0,,0.0,92.0,0.0,8.0,3.76,,25.0,,,,52.0,5.2,0.56,0.056,0.1,4.0,133.6666666666667,-229.6666666666667,10.56666666666667,,1.566666666666667,,199855.0,5.300715017971386
SNL/MSU/DOE,Biax-CH20-UP2[(±45)3]S,45/-45/45/-45/45/-45/-45/45/-45/45/-45/45,PE,UNK,UNK,26.0,,0.0,92.0,0.0,8.0,3.76,,25.0,,,,69.0,6.9,0.83,0.083,0.1,5.0,133.6666666666667,-229.6666666666667,10.56666666666667,,1.566666666666667,,10324.0,4.013847995871831
SNL/MSU/DOE,Biax-CH20-UP2[(±45)3]S,45/-45/45/-45/45/-45/-45/45/-45/45/-45/45,PE,UNK,UNK,26.0,,0.0,92.0,0.0,8.0,3.76,,25.0,,,,69.0,6.9,0.82,0.082,0.1,4.0,133.6666666666667,-229.6666666666667,10.56666666666667,,1.566666666666667,,7214.0,3.858176137982344
SNL/MSU/DOE,Biax-CH23-UP2[±45/0/±45]S,45/-45/0/45/-45/-45/45/0/-45/45,PE,UNK,UNK,32.0,,39.0,56.0,0.0,5.0,2.95,,25.0,,,,276.0,27.6,1.51,0.151,0.1,2.0,393.6666666666667,-447.6666666666667,19.2,,2.206666666666667,,331.0,2.519827993775719
SNL/MSU/DOE,Biax-CH23-UP2[±45/0/±45]S,45/-45/0/45/-45/-45/45/0/-45/45,PE,UNK,UNK,32.0,,39.0,56.0,0.0,5.0,2.95,,25.0,,,,207.0,20.7,1.35,0.135,0.1,4.0,393.6666666666667,-447.6666666666667,19.2,,2.206666666666667,,2311.0,3.363799945479109
SNL/MSU/DOE,Biax-CH23-UP2[±45/0/±45]S,45/-45/0/45/-45/-45/45/0/-45/45,PE,UNK,UNK,32.0,,39.0,56.0,0.0,5.0,2.95,,25.0,,,,207.0,20.7,1.29,0.129,0.1,4.0,393.6666666666667,-447.6666666666667,19.2,,2.206666666666667,,2596.0,3.414304688128332
SNL/MSU/DOE,Biax-CH23-UP2[±45/0/±45]S,45/-45/0/45/-45/-45/45/0/-45/45,PE,UNK,UNK,32.0,,39.0,56.0,0.0,5.0,2.95,,25.0,,,,207.0,20.7,1.24,0.124,0.1,4.0,393.6666666666667,-447.6666666666667,19.2,,2.206666666666667,,3577.0,3.55351894014897
SNL/MSU/DOE,Biax-CH23-UP2[±45/0/±45]S,45/-45/0/45/-45/-45/45/0/-45/45,PE,UNK,UNK,32.0,,39.0,56.0,0.0,5.0,2.95,,25.0,,,,138.0,13.8,0.76,0.076,0.1,5.0,393.6666666666667,-447.6666666666667,19.2,,2.206666666666667,,84094.0,4.924765010544069
SNL/MSU/DOE,Biax-CH23-UP2[±45/0/±45]S,45/-45/0/45/-45/-45/45/0/-45/45,PE,UNK,UNK,32.0,,39.0,56.0,0.0,5.0,2.95,,25.0,,,,138.0,13.8,0.79,0.079,0.1,5.0,393.6666666666667,-447.6666666666667,19.2,,2.206666666666667,,69137.0,4.839710530663248
SNL/MSU/DOE,Biax-CH23-UP2[±45/0/±45]S,45/-45/0/45/-45/-45/45/0/-45/45,PE,UNK,UNK,32.0,,39.0,56.0,0.0,5.0,2.95,,25.0,,,,-20.7,-207.0,,,10.0,5.0,393.6666666666667,-447.6666666666667,19.2,,2.206666666666667,,147440.0,5.168615322211018
SNL/MSU/DOE,Biax-CH23-UP2[±45/0/±45]S,45/-45/0/45/-45/-45/45/0/-45/45,PE,UNK,UNK,32.0,,39.0,56.0,0.0,5.0,2.95,,25.0,,,,-20.7,-207.0,,,10.0,5.0,393.6666666666667,-447.6666666666667,19.2,,2.206666666666667,,81067.0,4.9088441016277
SNL/MSU/DOE,Biax-CH23-UP2[±45/0/±45]S,45/-45/0/45/-45/-45/45/0/-45/45,PE,UNK,UNK,32.0,,39.0,56.0,0.0,5.0,2.95,,25.0,,,,-27.6,-276.0,,,10.0,4.0,393.6666666666667,-447.6666666666667,19.2,,2.206666666666667,,7443.0,3.871748018991871
SNL/MSU/DOE,Biax-CH23-UP2[±45/0/±45]S,45/-45/0/45/-45/-45/45/0/-45/45,PE,UNK,UNK,32.0,,39.0,56.0,0.0,5.0,2.95,,25.0,,,,-27.6,-276.0,,,10.0,4.0,393.6666666666667,-447.6666666666667,19.2,,2.206666666666667,,1786.0,3.251881454552528
SNL/MSU/DOE,Biax-CH23-UP2[±45/0/±45]S,45/-45/0/45/-45/-45/45/0/-45/45,PE,UNK,UNK,32.0,,39.0,56.0,0.0,5.0,2.95,,25.0,,,,-27.6,-276.0,,,10.0,4.0,393.6666666666667,-447.6666666666667,19.2,,2.206666666666667,,6288.0,3.798512533031352
SNL/MSU/DOE,Biax-CH23-UP2[±45/0/±45]S,45/-45/0/45/-45/-45/45/0/-45/45,PE,UNK,UNK,32.0,,39.0,56.0,0.0,5.0,2.95,,25.0,,,,-20.7,-207.0,,,10.0,10.0,393.6666666666667,-447.6666666666667,19.2,,2.206666666666667,,128233.0,5.107999802668394
SNL/MSU/DOE,Biax-CH23-UP2[±45/0/±45]S,45/-45/0/45/-45/-45/45/0/-45/45,PE,UNK,UNK,32.0,,39.0,56.0,0.0,5.0,2.95,,25.0,,,,276.0,27.6,1.66,0.166,0.1,1.0,393.6666666666667,-447.6666666666667,19.2,,2.206666666666667,,77.0,1.886490725172482
SNL/MSU/DOE,Biax-CH23-UP2[±45/0/±45]S,45/-45/0/45/-45/-45/45/0/-45/45,PE,UNK,UNK,32.0,,39.0,56.0,0.0,5.0,2.95,,25.0,,,,276.0,27.6,1.93,0.193,0.1,2.0,393.6666666666667,-447.6666666666667,19.2,,2.206666666666667,,403.0,2.60530504614111
SNL/MSU/DOE,Biax-CH23-UP2[±45/0/±45]S,45/-45/0/45/-45/-45/45/0/-45/45,PE,UNK,UNK,32.0,,39.0,56.0,0.0,5.0,2.95,,25.0,,,,138.0,13.8,0.79,0.079,0.1,10.0,393.6666666666667,-447.6666666666667,19.2,,2.206666666666667,,98304.0,4.992571189679381
SNL/MSU/DOE,MD-DD-UP2[0/±45/(0)3/±45/0],0/45/-45/0/0/0/45/-45/0,PE,UNK,UNK,51.0,,76.0,24.0,0.0,0.0,2.67,,22.0,,,,552.0,55.2,1.76,0.176,0.1,2.0,910.0,-788.0,30.5,,3.003333333333333,,1065.0,3.027349607774756
SNL/MSU/DOE,MD-DD-UP2[0/±45/(0)3/±45/0],0/45/-45/0/0/0/45/-45/0,PE,UNK,UNK,51.0,,76.0,24.0,0.0,0.0,2.67,,22.0,,,,552.0,55.2,1.7,0.17,0.1,2.0,910.0,-788.0,30.5,,3.003333333333333,,807.0,2.90687353472207
SNL/MSU/DOE,MD-DD-UP2[0/±45/(0)3/±45/0],0/45/-45/0/0/0/45/-45/0,PE,UNK,UNK,51.0,,76.0,24.0,0.0,0.0,2.67,,22.0,,,,552.0,55.2,1.9,0.19,0.1,2.0,910.0,-788.0,30.5,,3.003333333333333,,631.0,2.800029359244134
SNL/MSU/DOE,MD-DD-UP2[0/±45/(0)3/±45/0],0/45/-45/0/0/0/45/-45/0,PE,UNK,UNK,51.0,,76.0,24.0,0.0,0.0,2.67,,22.0,,,,483.0,48.3,1.58,0.158,0.1,5.0,910.0,-788.0,30.5,,3.003333333333333,,3044.0,3.483444648098535
SNL/MSU/DOE,MD-DD-UP2[0/±45/(0)3/±45/0],0/45/-45/0/0/0/45/-45/0,PE,UNK,UNK,51.0,,76.0,24.0,0.0,0.0,2.67,,22.0,,,,483.0,48.3,1.56,0.156,0.1,5.0,910.0,-788.0,30.5,,3.003333333333333,,1937.0,3.287129620719111
SNL/MSU/DOE,MD-DD-UP2[0/±45/(0)3/±45/0],0/45/-45/0/0/0/45/-45/0,PE,UNK,UNK,51.0,,76.0,24.0,0.0,0.0,2.67,,22.0,,,,483.0,48.3,1.58,0.158,0.1,5.0,910.0,-788.0,30.5,,3.003333333333333,,2377.0,3.37602918172818
SNL/MSU/DOE,MD-DD-UP2[0/±45/(0)3/±45/0],0/45/-45/0/0/0/45/-45/0,PE,UNK,UNK,51.0,,76.0,24.0,0.0,0.0,2.67,,22.0,,,,414.0,41.40000000000001,1.32,0.132,0.1,5.0,910.0,-788.0,30.5,,3.003333333333333,,4997.0,3.698709349442587
SNL/MSU/DOE,MD-DD-UP2[0/±45/(0)3/±45/0],0/45/-45/0/0/0/45/-45/0,PE,UNK,UNK,51.0,,76.0,24.0,0.0,0.0,2.67,,22.0,,,,414.0,41.40000000000001,1.27,0.127,0.1,5.0,910.0,-788.0,30.5,,3.003333333333333,,8143.0,3.910784434792837
SNL/MSU/DOE,MD-DD-UP2[0/±45/(0)3/±45/0],0/45/-45/0/0/0/45/-45/0,PE,UNK,UNK,51.0,,76.0,24.0,0.0,0.0,2.67,,22.0,,,,345.0,34.5,1.06,0.106,0.1,5.0,910.0,-788.0,30.5,,3.003333333333333,,25503.0,4.406591270897152
SNL/MSU/DOE,MD-DD-UP2[0/±45/(0)3/±45/0],0/45/-45/0/0/0/45/-45/0,PE,UNK,UNK,51.0,,76.0,24.0,0.0,0.0,2.67,,22.0,,,,345.0,34.5,1.14,0.114,0.1,5.0,910.0,-788.0,30.5,,3.003333333333333,,28657.0,4.457230723687269
SNL/MSU/DOE,MD-DD-UP2[0/±45/(0)3/±45/0],0/45/-45/0/0/0/45/-45/0,PE,UNK,UNK,51.0,,76.0,24.0,0.0,0.0,2.67,,22.0,,,,276.0,27.6,0.78,0.078,0.1,15.0,910.0,-788.0,30.5,,3.003333333333333,,64373.0,4.80870374919555
SNL/MSU/DOE,MD-DD-UP2[0/±45/(0)3/±45/0],0/45/-45/0/0/0/45/-45/0,PE,UNK,UNK,51.0,,76.0,24.0,0.0,0.0,2.67,,22.0,,,,276.0,27.6,0.92,0.092,0.1,15.0,910.0,-788.0,30.5,,3.003333333333333,,87936.0,4.944166706707419
SNL/MSU/DOE,MD-DD-UP2[0/±45/(0)3/±45/0],0/45/-45/0/0/0/45/-45/0,PE,UNK,UNK,51.0,,76.0,24.0,0.0,0.0,2.67,,22.0,,,,207.0,20.7,0.63,0.063,0.1,15.0,910.0,-788.0,30.5,,3.003333333333333,,704401.0,5.847819963840063
SNL/MSU/DOE,MD-DD-UP2[0/±45/(0)3/±45/0],0/45/-45/0/0/0/45/-45/0,PE,UNK,UNK,51.0,,76.0,24.0,0.0,0.0,2.67,,22.0,,,,207.0,20.7,0.68,0.068,0.1,15.0,910.0,-788.0,30.5,,3.003333333333333,,1062397.0,6.026286835663546
SNL/MSU/DOE,MD-DD-UP2[0/±45/(0)3/±45/0],0/45/-45/0/0/0/45/-45/0,PE,UNK,UNK,51.0,,76.0,24.0,0.0,0.0,2.67,,22.0,,,,207.0,20.7,0.63,0.063,0.1,20.0,910.0,-788.0,30.5,,3.003333333333333,,947447.0,5.976554924971161
SNL/MSU/DOE,MD-DD2-UP2[0/±45/0]S,0/45/-45/0/0/-45/45/0,PE,UNK,UNK,44.0,,72.0,28.0,0.0,0.0,2.64,,25.0,,,,414.0,41.40000000000001,1.52,0.152,0.1,5.0,751.6666666666666,-580.6666666666666,28.1,,2.71,,9691.0,3.986368593570273
SNL/MSU/DOE,MD-DD2-UP2[0/±45/0]S,0/45/-45/0/0/-45/45/0,PE,UNK,UNK,44.0,,72.0,28.0,0.0,0.0,2.64,,22.0,,,,414.0,41.40000000000001,1.61,0.161,0.1,5.0,751.6666666666666,-580.6666666666666,28.1,,2.71,,6904.0,3.839100782707153
SNL/MSU/DOE,MD-DD2-UP2[0/±45/0]S,0/45/-45/0/0/-45/45/0,PE,UNK,UNK,44.0,,72.0,28.0,0.0,0.0,2.64,,22.0,,,,483.0,48.3,1.8,0.18,0.1,4.0,751.6666666666666,-580.6666666666666,28.1,,2.71,,883.0,2.945960703577569
SNL/MSU/DOE,MD-DD2-UP2[0/±45/0]S,0/45/-45/0/0/-45/45/0,PE,UNK,UNK,44.0,,72.0,28.0,0.0,0.0,2.64,,22.0,,,,483.0,48.3,1.85,0.185,0.1,4.0,751.6666666666666,-580.6666666666666,28.1,,2.71,,1055.0,3.023252459633711
SNL/MSU/DOE,MD-DD2-UP2[0/±45/0]S,0/45/-45/0/0/-45/45/0,PE,UNK,UNK,44.0,,72.0,28.0,0.0,0.0,2.64,,22.0,,,,276.0,27.6,1.1,0.11,0.1,15.0,751.6666666666666,-580.6666666666666,28.1,,2.71,,766525.0,5.8845263238153
SNL/MSU/DOE,MD-DD2-UP2[0/±45/0]S,0/45/-45/0/0/-45/45/0,PE,UNK,UNK,44.0,,72.0,28.0,0.0,0.0,2.64,,22.0,,,,345.0,34.5,1.27,0.127,0.1,15.0,751.6666666666666,-580.6666666666666,28.1,,2.71,,71702.0,4.855531269710336
SNL/MSU/DOE,MD-DD2-UP2[0/±45/0]S,0/45/-45/0/0/-45/45/0,PE,UNK,UNK,44.0,,72.0,28.0,0.0,0.0,2.64,,22.0,,,,345.0,34.5,1.19,0.119,0.1,20.0,751.6666666666666,-580.6666666666666,28.1,,2.71,,59123.0,4.771756462774961
SNL/MSU/DOE,MD-DD2-UP2[0/±45/0]S,0/45/-45/0/0/-45/45/0,PE,UNK,UNK,44.0,,72.0,28.0,0.0,0.0,2.64,,22.0,,,,345.0,34.5,1.23,0.123,0.1,15.0,751.6666666666666,-580.6666666666666,28.1,,2.71,,62149.0,4.793434145077811
SNL/MSU/DOE,MD-DD2-UP2[0/±45/0]S,0/45/-45/0/0/-45/45/0,PE,UNK,UNK,44.0,,72.0,28.0,0.0,0.0,2.64,,22.0,,,,276.0,27.6,1.11,0.111,0.1,15.0,751.6666666666666,-580.6666666666666,28.1,,2.71,,655028.0,5.816259864855275
SNL/MSU/DOE,MD-DD2-UP2[0/±45/0]S,0/45/-45/0/0/-45/45/0,PE,UNK,UNK,44.0,,72.0,28.0,0.0,0.0,2.64,,22.0,,,,276.0,27.6,1.08,0.108,0.1,20.0,751.6666666666666,-580.6666666666666,28.1,,2.71,,697390.0,5.843475715658317
SNL/MSU/DOE,MD-DD2-UP2[0/±45/0]S,0/45/-45/0/0/-45/45/0,PE,UNK,UNK,44.0,,72.0,28.0,0.0,0.0,2.64,,25.0,,,,-41.4,-414.0,,,10.0,2.0,751.6666666666666,-580.6666666666666,28.1,,2.71,,2311.0,3.363799945479109
SNL/MSU/DOE,MD-DD2-UP2[0/±45/0]S,0/45/-45/0/0/-45/45/0,PE,UNK,UNK,44.0,,72.0,28.0,0.0,0.0,2.64,,25.0,,,,-41.4,-414.0,,,10.0,5.0,751.6666666666666,-580.6666666666666,28.1,,2.71,,3675.0,3.565257343420214
SNL/MSU/DOE,MD-DD2-UP2[0/±45/0]S,0/45/-45/0/0/-45/45/0,PE,UNK,UNK,44.0,,72.0,28.0,0.0,0.0,2.64,,25.0,,,,-37.9,-379.0,,,10.0,5.0,751.6666666666666,-580.6666666666666,28.1,,2.71,,24450.0,4.388278863459639
SNL/MSU/DOE,MD-DD2-UP2[0/±45/0]S,0/45/-45/0/0/-45/45/0,PE,UNK,UNK,44.0,,72.0,28.0,0.0,0.0,2.64,,25.0,,,,-37.9,-379.0,,,10.0,5.0,751.6666666666666,-580.6666666666666,28.1,,2.71,,18781.0,4.273718712686196
SNL/MSU/DOE,MD-DD2-UP2[0/±45/0]S,0/45/-45/0/0/-45/45/0,PE,UNK,UNK,44.0,,72.0,28.0,0.0,0.0,2.64,,25.0,,,,-34.5,-345.0,,,10.0,15.0,751.6666666666666,-580.6666666666666,28.1,,2.71,,82800.0,4.91803033678488
SNL/MSU/DOE,MD-DD2-UP2[0/±45/0]S,0/45/-45/0/0/-45/45/0,PE,UNK,UNK,44.0,,72.0,28.0,0.0,0.0,2.64,,25.0,,,,-37.2,-372.0,,,10.0,10.0,751.6666666666666,-580.6666666666666,28.1,,2.71,,19205.0,4.283414311501195
SNL/MSU/DOE,MD-DD2-UP2[0/±45/0]S,0/45/-45/0/0/-45/45/0,PE,UNK,UNK,44.0,,72.0,28.0,0.0,0.0,2.64,,25.0,,,,-31.0,-310.0,,,10.0,20.0,751.6666666666666,-580.6666666666666,28.1,,2.71,,636142.0,5.803554069945475
SNL/MSU/DOE,MD-DD2-UP2[0/±45/0]S,0/45/-45/0/0/-45/45/0,PE,UNK,UNK,44.0,,72.0,28.0,0.0,0.0,2.64,,25.0,,,,-31.0,-310.0,,,10.0,20.0,751.6666666666666,-580.6666666666666,28.1,,2.71,,868215.0,5.938627284797952
SNL/MSU/DOE,MD-DD2-UP2[0/±45/0]S,0/45/-45/0/0/-45/45/0,PE,UNK,UNK,44.0,,72.0,28.0,0.0,0.0,2.64,,25.0,,,,-34.5,-345.0,,,10.0,15.0,751.6666666666666,-580.6666666666666,28.1,,2.71,,111458.0,5.04711124581908
SNL/MSU/DOE,MD-DD2-UP2[0/±45/0]S,0/45/-45/0/0/-45/45/0,PE,UNK,UNK,44.0,,72.0,28.0,0.0,0.0,2.64,,25.0,,,,-41.4,-414.0,,,10.0,5.0,751.6666666666666,-580.6666666666666,28.1,,2.71,,3775.0,3.576916955965207
SNL/MSU/DOE,MD-DD2-UP2[0/±45/0]S,0/45/-45/0/0/-45/45/0,PE,UNK,UNK,44.0,,72.0,28.0,0.0,0.0,2.64,,25.0,,,,-34.5,-345.0,,,10.0,10.0,751.6666666666666,-580.6666666666666,28.1,,2.71,,147520.0,5.168850903709554
SNL/MSU/DOE,MD-DD2-UP2[0/±45/0]S,0/45/-45/0/0/-45/45/0,PE,UNK,UNK,44.0,,72.0,28.0,0.0,0.0,2.64,,25.0,,,,-31.0,-310.0,,,10.0,20.0,751.6666666666666,-580.6666666666666,28.1,,2.71,,1054781.0,6.023162298150716
SNL/MSU/DOE,MD-DD2A-UP2[0/±45/0]S,0/45/-45/0/0/-45/45/0,PE,UNK,UNK,45.0,,72.0,28.0,0.0,0.0,2.61,,22.0,,,,345.0,34.5,1.29,0.129,0.1,5.0,985.6666666666666,,29.26666666666667,,3.366666666666667,,124809.0,5.096245903530757
SNL/MSU/DOE,MD-DD2A-UP2[0/±45/0]S,0/45/-45/0/0/-45/45/0,PE,UNK,UNK,45.0,,72.0,28.0,0.0,0.0,2.61,,22.0,,,,345.0,34.5,1.33,0.133,0.1,4.0,985.6666666666666,,29.26666666666667,,3.366666666666667,,126545.0,5.102244990147705
SNL/MSU/DOE,MD-DD2A-UP2[0/±45/0]S,0/45/-45/0/0/-45/45/0,PE,UNK,UNK,45.0,,72.0,28.0,0.0,0.0,2.61,,22.0,,,,345.0,34.5,1.28,0.128,0.1,4.0,985.6666666666666,,29.26666666666667,,3.366666666666667,,153886.0,5.187199111064018
SNL/MSU/DOE,MD-DD2A-UP2[0/±45/0]S,0/45/-45/0/0/-45/45/0,PE,UNK,UNK,45.0,,72.0,28.0,0.0,0.0,2.61,,22.0,,,,276.0,27.6,1.02,0.102,0.1,10.0,985.6666666666666,,29.26666666666667,,3.366666666666667,,1490033.0,6.17319588690838
SNL/MSU/DOE,MD-DD2A-UP2[0/±45/0]S,0/45/-45/0/0/-45/45/0,PE,UNK,UNK,45.0,,72.0,28.0,0.0,0.0,2.61,,22.0,,,,276.0,27.6,0.99,0.099,0.1,8.0,985.6666666666666,,29.26666666666667,,3.366666666666667,,564480.0,5.751648559115707
SNL/MSU/DOE,MD-DD2A-UP2[0/±45/0]S,0/45/-45/0/0/-45/45/0,PE,UNK,UNK,45.0,,72.0,28.0,0.0,0.0,2.61,,25.0,,,,276.0,27.6,1.0,0.1,0.1,8.0,985.6666666666666,,29.26666666666667,,3.366666666666667,,1849488.0,6.267051517835414
SNL/MSU/DOE,MD-DD4-UP2[0/±45/0]S,0/45/-45/0/0/-45/45/0,PE,UNK,UNK,48.0,,72.0,28.0,0.0,0.0,2.36,,22.0,,,,276.0,27.6,1.0,0.1,0.1,15.0,93.44444444444444,,29.43333333333333,,3.066666666666666,,106008.0,5.025338640969998
SNL/MSU/DOE,MD-DD4-UP2[0/±45/0]S,0/45/-45/0/0/-45/45/0,PE,UNK,UNK,48.0,,72.0,28.0,0.0,0.0,2.36,,22.0,,,,276.0,27.6,0.97,0.097,0.1,15.0,93.44444444444444,,29.43333333333333,,3.066666666666666,,74777.0,4.873768037582299
SNL/MSU/DOE,MD-DD4-UP2[0/±45/0]S,0/45/-45/0/0/-45/45/0,PE,UNK,UNK,48.0,,72.0,28.0,0.0,0.0,2.36,,22.0,,,,414.0,41.40000000000001,1.41,0.141,0.1,5.0,93.44444444444444,,29.43333333333333,,3.066666666666666,,6714.0,3.826981336911994
SNL/MSU/DOE,MD-DD4-UP2[0/±45/0]S,0/45/-45/0/0/-45/45/0,PE,UNK,UNK,48.0,,72.0,28.0,0.0,0.0,2.36,,22.0,,,,414.0,41.40000000000001,1.28,0.128,0.1,5.0,93.44444444444444,,29.43333333333333,,3.066666666666666,,8257.0,3.916822284595912
SNL/MSU/DOE,MD-DD4-UP2[0/±45/0]S,0/45/-45/0/0/-45/45/0,PE,UNK,UNK,48.0,,72.0,28.0,0.0,0.0,2.36,,22.0,,,,414.0,41.40000000000001,1.35,0.135,0.1,5.0,93.44444444444444,,29.43333333333333,,3.066666666666666,,8821.0,3.94551782207784
SNL/MSU/DOE,MD-DD4-UP2[0/±45/0]S,0/45/-45/0/0/-45/45/0,PE,UNK,UNK,48.0,,72.0,28.0,0.0,0.0,2.36,,22.0,,,,517.0,51.7,1.46,0.146,0.1,4.0,93.44444444444444,,29.43333333333333,,3.066666666666666,,1438.0,3.157758886046864
SNL/MSU/DOE,MD-DD4-UP2[0/±45/0]S,0/45/-45/0/0/-45/45/0,PE,UNK,UNK,48.0,,72.0,28.0,0.0,0.0,2.36,,22.0,,,,517.0,51.7,,,0.1,4.0,93.44444444444444,,29.43333333333333,,3.066666666666666,,1284.0,3.108565023732834
SNL/MSU/DOE,MD-DD4-UP2[0/±45/0]S,0/45/-45/0/0/-45/45/0,PE,UNK,UNK,48.0,,72.0,28.0,0.0,0.0,2.36,,22.0,,,,345.0,34.5,1.02,0.102,0.1,10.0,93.44444444444444,,29.43333333333333,,3.066666666666666,,18821.0,4.274642694699326
SNL/MSU/DOE,MD-DD4-UP2[0/±45/0]S,0/45/-45/0/0/-45/45/0,PE,UNK,UNK,48.0,,72.0,28.0,0.0,0.0,2.36,,22.0,,,,345.0,34.5,0.99,0.099,0.1,10.0,93.44444444444444,,29.43333333333333,,3.066666666666666,,18293.0,4.262284934377744
SNL/MSU/DOE,MD-DD4-UP2[0/±45/0]S,0/45/-45/0/0/-45/45/0,PE,UNK,UNK,48.0,,72.0,28.0,0.0,0.0,2.36,,22.0,,,,345.0,34.5,,,0.1,10.0,93.44444444444444,,29.43333333333333,,3.066666666666666,,22542.0,4.352992445447028
SNL/MSU/DOE,MD-DD4-UP2[0/±45/0]S,0/45/-45/0/0/-45/45/0,PE,UNK,UNK,48.0,,72.0,28.0,0.0,0.0,2.36,,22.0,,,,276.0,27.6,0.84,0.084,0.1,15.0,93.44444444444444,,29.43333333333333,,3.066666666666666,,118241.0,5.072768094026439
SNL/MSU/DOE,MD-DD4-UP2[0/±45/0]S,0/45/-45/0/0/-45/45/0,PE,UNK,UNK,48.0,,72.0,28.0,0.0,0.0,2.36,,22.0,,,,207.0,20.7,0.66,0.066,0.1,15.0,93.44444444444444,,29.43333333333333,,3.066666666666666,,278835.0,5.445347286473455
SNL/MSU/DOE,MD-DD4-UP2[0/±45/0]S,0/45/-45/0/0/-45/45/0,PE,UNK,UNK,48.0,,72.0,28.0,0.0,0.0,2.36,,22.0,,,,207.0,20.7,0.73,0.073,0.1,20.0,93.44444444444444,,29.43333333333333,,3.066666666666666,,386766.0,5.58744828893373
SNL/MSU/DOE,MD-DD4-UP2[0/±45/0]S,0/45/-45/0/0/-45/45/0,PE,UNK,UNK,48.0,,72.0,28.0,0.0,0.0,2.36,,22.0,,,,193.0,19.3,,,0.1,20.0,93.44444444444444,,29.43333333333333,,3.066666666666666,,2426414.0,6.384964903115831
SNL/MSU/DOE,MD-DD4-UP2[0/±45/0]S,0/45/-45/0/0/-45/45/0,PE,UNK,UNK,48.0,,72.0,28.0,0.0,0.0,2.36,,25.0,,,,345.0,-345.0,,,-1.0,2.0,93.44444444444444,,29.43333333333333,,3.066666666666666,,972.0,2.987666264926275
SNL/MSU/DOE,MD-DD4-UP2[0/±45/0]S,0/45/-45/0/0/-45/45/0,PE,UNK,UNK,48.0,,72.0,28.0,0.0,0.0,2.36,,25.0,,,,345.0,-345.0,,,-1.0,2.0,93.44444444444444,,29.43333333333333,,3.066666666666666,,793.0,2.899273187317604
SNL/MSU/DOE,MD-DD4-UP2[0/±45/0]S,0/45/-45/0/0/-45/45/0,PE,UNK,UNK,48.0,,72.0,28.0,0.0,0.0,2.36,,25.0,,,,345.0,-345.0,,,-1.0,2.0,93.44444444444444,,29.43333333333333,,3.066666666666666,,1436.0,3.157154439906281
SNL/MSU/DOE,MD-DD4-UP2[0/±45/0]S,0/45/-45/0/0/-45/45/0,PE,UNK,UNK,48.0,,72.0,28.0,0.0,0.0,2.36,,25.0,,,,207.0,-207.0,,,-1.0,5.0,93.44444444444444,,29.43333333333333,,3.066666666666666,,83385.0,4.921087933094241
SNL/MSU/DOE,MD-DD4-UP2[0/±45/0]S,0/45/-45/0/0/-45/45/0,PE,UNK,UNK,48.0,,72.0,28.0,0.0,0.0,2.36,,25.0,,,,276.0,-276.0,,,-1.0,4.0,93.44444444444444,,29.43333333333333,,3.066666666666666,,13351.0,4.125513795904115
SNL/MSU/DOE,MD-DD4-UP2[0/±45/0]S,0/45/-45/0/0/-45/45/0,PE,UNK,UNK,48.0,,72.0,28.0,0.0,0.0,2.36,,25.0,,,,276.0,-276.0,,,-1.0,4.0,93.44444444444444,,29.43333333333333,,3.066666666666666,,17873.0,4.252197455364876
SNL/MSU/DOE,MD-DD4-UP2[0/±45/0]S,0/45/-45/0/0/-45/45/0,PE,UNK,UNK,48.0,,72.0,28.0,0.0,0.0,2.36,,25.0,,,,276.0,-276.0,,,-1.0,4.0,93.44444444444444,,29.43333333333333,,3.066666666666666,,9178.0,3.962748053358641
SNL/MSU/DOE,MD-DD4-UP2[0/±45/0]S,0/45/-45/0/0/-45/45/0,PE,UNK,UNK,48.0,,72.0,28.0,0.0,0.0,2.36,,25.0,,,,172.0,-172.0,,,-1.0,8.0,93.44444444444444,,29.43333333333333,,3.066666666666666,,218504.0,5.339459391704733
SNL/MSU/DOE,MD-DD4-UP2[0/±45/0]S,0/45/-45/0/0/-45/45/0,PE,UNK,UNK,48.0,,72.0,28.0,0.0,0.0,2.36,,25.0,,,,207.0,-207.0,,,-1.0,5.0,93.44444444444444,,29.43333333333333,,3.066666666666666,,47671.0,4.67825426226744
SNL/MSU/DOE,MD-DD4-UP2[0/±45/0]S,0/45/-45/0/0/-45/45/0,PE,UNK,UNK,48.0,,72.0,28.0,0.0,0.0,2.36,,25.0,,,,207.0,-207.0,,,-1.0,4.0,93.44444444444444,,29.43333333333333,,3.066666666666666,,63270.0,4.801197834459149
SNL/MSU/DOE,MD-DD5-UP2[0/±45/0]S,0/45/-45/0/0/-45/45/0,PE,UNK,UNK,37.0,,72.0,28.0,0.0,0.0,2.97,,22.0,,,,483.0,48.3,2.0,0.2,0.1,2.0,724.0,-660.75,24.7,,3.0,-2.625,2386.0,3.377670439334323
SNL/MSU/DOE,MD-DD5-UP2[0/±45/0]S,0/45/-45/0/0/-45/45/0,PE,UNK,UNK,37.0,,72.0,28.0,0.0,0.0,2.97,,22.0,,,,483.0,48.3,1.72,0.172,0.1,2.0,724.0,-660.75,24.7,,3.0,-2.625,2650.0,3.423245873936808
SNL/MSU/DOE,MD-DD5-UP2[0/±45/0]S,0/45/-45/0/0/-45/45/0,PE,UNK,UNK,37.0,,72.0,28.0,0.0,0.0,2.97,,22.0,,,,483.0,48.3,1.8,0.18,0.1,2.0,724.0,-660.75,24.7,,3.0,-2.625,1996.0,3.300160536951352
SNL/MSU/DOE,MD-DD5-UP2[0/±45/0]S,0/45/-45/0/0/-45/45/0,PE,UNK,UNK,37.0,,72.0,28.0,0.0,0.0,2.97,,22.0,,,,414.0,41.40000000000001,1.67,0.167,0.1,5.0,724.0,-660.75,24.7,,3.0,-2.625,20246.0,4.306339232512498
SNL/MSU/DOE,MD-DD5-UP2[0/±45/0]S,0/45/-45/0/0/-45/45/0,PE,UNK,UNK,37.0,,72.0,28.0,0.0,0.0,2.97,,22.0,,,,414.0,41.40000000000001,1.63,0.163,0.1,15.0,724.0,-660.75,24.7,,3.0,-2.625,14980.0,4.175511813363448
SNL/MSU/DOE,MD-DD5-UP2[0/±45/0]S,0/45/-45/0/0/-45/45/0,PE,UNK,UNK,37.0,,72.0,28.0,0.0,0.0,2.97,,22.0,,,,414.0,41.40000000000001,1.47,0.147,0.1,15.0,724.0,-660.75,24.7,,3.0,-2.625,12469.0,4.095831624938334
SNL/MSU/DOE,MD-DD5-UP2[0/±45/0]S,0/45/-45/0/0/-45/45/0,PE,UNK,UNK,37.0,,72.0,28.0,0.0,0.0,2.97,,22.0,,,,276.0,27.6,1.03,0.103,0.1,20.0,724.0,-660.75,24.7,,3.0,-2.625,1103247.0,6.0426727551673
SNL/MSU/DOE,MD-DD5-UP2[0/±45/0]S,0/45/-45/0/0/-45/45/0,PE,UNK,UNK,37.0,,72.0,28.0,0.0,0.0,2.97,,22.0,,,,345.0,34.5,1.51,0.151,0.1,15.0,724.0,-660.75,24.7,,3.0,-2.625,127898.0,5.106863753268685
SNL/MSU/DOE,MD-DD5-UP2[0/±45/0]S,0/45/-45/0/0/-45/45/0,PE,UNK,UNK,37.0,,72.0,28.0,0.0,0.0,2.97,,22.0,,,,345.0,34.5,1.5,0.15,0.1,15.0,724.0,-660.75,24.7,,3.0,-2.625,145581.0,5.163104698235282
SNL/MSU/DOE,MD-DD5-UP2[0/±45/0]S,0/45/-45/0/0/-45/45/0,PE,UNK,UNK,37.0,,72.0,28.0,0.0,0.0,2.97,,22.0,,,,345.0,34.5,1.37,0.137,0.1,15.0,724.0,-660.75,24.7,,3.0,-2.625,169754.0,5.229820016575282
SNL/MSU/DOE,MD-DD5-UP2[0/±45/0]S,0/45/-45/0/0/-45/45/0,PE,UNK,UNK,37.0,,72.0,28.0,0.0,0.0,2.97,,22.0,,,,276.0,27.6,1.2,0.12,0.1,20.0,724.0,-660.75,24.7,,3.0,-2.625,1033583.0,6.014345357590919
SNL/MSU/DOE,MD-DD5E-Epon9410[0/±45/0]S,0/45/-45/0/0/-45/45/0,EP,UNK,UNK,36.0,,72.0,28.0,0.0,0.0,3.1,,25.0,,,,-34.5,-345.0,-0.146,-1.46,10.0,10.0,372.8333333333333,-520.6666666666666,15.55166666666666,26.56666666666667,1.911666666666666,-2.2,334460.0,5.524344185428116
SNL/MSU/DOE,MD-DD5E-Epon9410[0/±45/0]S,0/45/-45/0/0/-45/45/0,EP,UNK,UNK,36.0,,72.0,28.0,0.0,0.0,3.1,,25.0,,,,-34.5,-345.0,-0.146,-1.46,10.0,5.0,372.8333333333333,-520.6666666666666,15.55166666666666,26.56666666666667,1.911666666666666,-2.2,1176784.0,6.070696754927709
SNL/MSU/DOE,MD-DD5E-Epon9410[0/±45/0]S,0/45/-45/0/0/-45/45/0,EP,UNK,UNK,36.0,,72.0,28.0,0.0,0.0,3.1,,25.0,,,,-37.9,-379.0,-0.161,-1.61,10.0,4.0,372.8333333333333,-520.6666666666666,15.55166666666666,26.56666666666667,1.911666666666666,-2.2,85056.0,4.92970495492662
SNL/MSU/DOE,MD-DD5E-Epon9410[0/±45/0]S,0/45/-45/0/0/-45/45/0,EP,UNK,UNK,36.0,,72.0,28.0,0.0,0.0,3.1,,25.0,,,,-37.9,-379.0,-0.161,-1.61,10.0,4.0,372.8333333333333,-520.6666666666666,15.55166666666666,26.56666666666667,1.911666666666666,-2.2,59318.0,4.773186499679228
SNL/MSU/DOE,MD-DD5E-Epon9410[0/±45/0]S,0/45/-45/0/0/-45/45/0,EP,UNK,UNK,36.0,,72.0,28.0,0.0,0.0,3.1,,25.0,,,,-37.9,-379.0,-0.161,-1.61,10.0,4.0,372.8333333333333,-520.6666666666666,15.55166666666666,26.56666666666667,1.911666666666666,-2.2,143526.0,5.156930581444335
SNL/MSU/DOE,MD-DD5E-Epon9410[0/±45/0]S,0/45/-45/0/0/-45/45/0,EP,UNK,UNK,36.0,,72.0,28.0,0.0,0.0,3.1,,25.0,,,,-41.4,-414.0,-0.176,-1.76,10.0,2.0,372.8333333333333,-520.6666666666666,15.55166666666666,26.56666666666667,1.911666666666666,-2.2,5232.0,3.718667735316211
