Repository: Luwen-Zhang/SNEnsemble

# Copyright Notification

## Composites

We reformat and merge fatigue testing records from SNL/MSU/DOE, OptiMat, UPWIND, and FACT databases into a single database with careful considerations, including filtering invalid entries, rename variables, fix improper calculations in the records, to obtain clean and consistent data to fit machine 
learning usages. We leave the original format ("2019_SNL_MSU_DOE_Composite-Materials-Database_Wind_29pt0.xlsx" and "Optidat UPWIND 28_3_2017.xls") in the folder. Any derived database should be directly based on the original files instead of our merged database. We are not responsible for the accuracy of the testing records.

File: data/composite_database_10082023_snl_msu_doe.csv (part 16 of 23)
Data source,Material_Code,Sequence,Resin Type,Waveform,Control,Fibre Volume Fraction,Fibre Weight Fraction,Fibre Weight Fraction (0-deg),Fibre Weight Fraction (45-deg),Fibre Weight Fraction (90-deg),Fibre Weight Fraction (Other Dir.),Thickness,Tab Thickness,Width,Length,Load Length,Area,Maximum Stress,Minimum Stress,Maximum Strain,Minimum Strain,R-value,Frequency,Ultimate Tensile Stress,Ultimate Compressive Stress,Tensile Modulus,Compressive Modulus,Ultimate Tensile Strain,Ultimate Compressive Strain,Cycles to Failure,log10(Cycles to Failure)
SNL/MSU/DOE,MD-DD5P-UP2[0/±45/0]S,0/45/-45/0/0/-45/45/0,PE,UNK,UNK,37,,72,28,0,0,3.02,,8,,,,310,31,,,0.1,10,752.734693877551,-613.422535211268,23.5333333333333,25.5,2.82666666666667,,537593,5.73045360513289
SNL/MSU/DOE,MD-DD5P-UP2[0/±45/0]S,0/45/-45/0/0/-45/45/0,PE,UNK,UNK,37,,72,28,0,0,3.02,,8,,,,310,31,,,0.1,10,752.734693877551,-613.422535211268,23.5333333333333,25.5,2.82666666666667,,252317,5.4019465123387
SNL/MSU/DOE,MD-DD5P-UP2[0/±45/0]S,0/45/-45/0/0/-45/45/0,PE,UNK,UNK,37,,72,28,0,0,3.02,,8,,,,310,31,,,0.1,10,752.734693877551,-613.422535211268,23.5333333333333,25.5,2.82666666666667,,296456,5.47196024449553
SNL/MSU/DOE,MD-DD5P-UP2[0/±45/0]S,0/45/-45/0/0/-45/45/0,PE,UNK,UNK,37,,72,28,0,0,3.02,,8,,,,310,31,,,0.1,10,752.734693877551,-613.422535211268,23.5333333333333,25.5,2.82666666666667,,275551,5.44020199145909
SNL/MSU/DOE,MD-DD5P-UP2[0/±45/0]S,0/45/-45/0/0/-45/45/0,PE,UNK,UNK,37,,72,28,0,0,3.02,,8,,,,310,31,,,0.1,10,752.734693877551,-613.422535211268,23.5333333333333,25.5,2.82666666666667,,261531,5.41752317439257
SNL/MSU/DOE,MD-DD5P-UP2[0/±45/0]S,0/45/-45/0/0/-45/45/0,PE,UNK,UNK,37,,72,28,0,0,3.02,,8,,,,310,31,,,0.1,5,752.734693877551,-613.422535211268,23.5333333333333,25.5,2.82666666666667,,379674,5.57941085775832
SNL/MSU/DOE,MD-DD5P-UP2[0/±45/0]S,0/45/-45/0/0/-45/45/0,PE,UNK,UNK,37,,72,28,0,0,3.02,,8,,,,310,31,,,0.1,5,752.734693877551,-613.422535211268,23.5333333333333,25.5,2.82666666666667,,240098,5.38038854242862
SNL/MSU/DOE,MD-DD5P-UP2[0/±45/0]S,0/45/-45/0/0/-45/45/0,PE,UNK,UNK,37,,72,28,0,0,3.02,,8,,,,310,31,,,0.1,5,752.734693877551,-613.422535211268,23.5333333333333,25.5,2.82666666666667,,458684,5.66151359116119
SNL/MSU/DOE,MD-DD5P-UP2[0/±45/0]S,0/45/-45/0/0/-45/45/0,PE,UNK,UNK,37,,72,28,0,0,3.02,,8,,,,310,31,,,0.1,2,752.734693877551,-613.422535211268,23.5333333333333,25.5,2.82666666666667,,304764,5.48396366501427
SNL/MSU/DOE,MD-DD5P-UP2[0/±45/0]S,0/45/-45/0/0/-45/45/0,PE,UNK,UNK,37,,72,28,0,0,3.02,,8,,,,310,31,,,0.1,2,752.734693877551,-613.422535211268,23.5333333333333,25.5,2.82666666666667,,227372,5.35673698192513
SNL/MSU/DOE,MD-DD5P-UP2[0/±45/0]S,0/45/-45/0/0/-45/45/0,PE,UNK,UNK,37,,72,28,0,0,3.02,,8,,,,310,31,,,0.1,2,752.734693877551,-613.422535211268,23.5333333333333,25.5,2.82666666666667,,247249,5.39313454376624
SNL/MSU/DOE,MD-DD5P-UP2[0/±45/0]S,0/45/-45/0/0/-45/45/0,PE,UNK,UNK,37,,72,28,0,0,3.02,,8,,,,310,31,,,0.1,20,752.734693877551,-613.422535211268,23.5333333333333,25.5,2.82666666666667,,404285,5.60668762820462
SNL/MSU/DOE,MD-DD5P-UP2[0/±45/0]S,0/45/-45/0/0/-45/45/0,PE,UNK,UNK,37,,72,28,0,0,3.02,,8,,,,310,31,,,0.1,20,752.734693877551,-613.422535211268,23.5333333333333,25.5,2.82666666666667,,432281,5.63576614745479
SNL/MSU/DOE,MD-DD5P-UP2[0/±45/0]S,0/45/-45/0/0/-45/45/0,PE,UNK,UNK,37,,72,28,0,0,3.02,,8,,,,310,31,,,0.1,20,752.734693877551,-613.422535211268,23.5333333333333,25.5,2.82666666666667,,731478,5.86420126877674
SNL/MSU/DOE,MD-DD5P-UP2[0/±45/0]S,0/45/-45/0/0/-45/45/0,PE,UNK,UNK,37,,72,28,0,0,3.02,,8,,,,310,31,,,0.1,2,752.734693877551,-613.422535211268,23.5333333333333,25.5,2.82666666666667,,196929,5.29430967557228
SNL/MSU/DOE,MD-DD5P-UP2[0/±45/0]S,0/45/-45/0/0/-45/45/0,PE,UNK,UNK,37,,72,28,0,0,3.02,,8,,,,310,31,,,0.1,30,752.734693877551,-613.422535211268,23.5333333333333,25.5,2.82666666666667,,59971,4.7779412906397
SNL/MSU/DOE,MD-DD5P-UP2[0/±45/0]S,0/45/-45/0/0/-45/45/0,PE,UNK,UNK,37,,72,28,0,0,3.02,,22,,,,310,31,1.21,0.121,0.1,1,752.734693877551,-613.422535211268,23.5333333333333,25.5,2.82666666666667,,284133,5.4535216768261
SNL/MSU/DOE,MD-DD5P-UP2[0/±45/0]S,0/45/-45/0/0/-45/45/0,PE,UNK,UNK,37,,72,28,0,0,3.02,,22,,,,310,31,,,0.1,1,752.734693877551,-613.422535211268,23.5333333333333,25.5,2.82666666666667,,213190,5.32876682959153
SNL/MSU/DOE,MD-DD5P-UP2[0/±45/0]S,0/45/-45/0/0/-45/45/0,PE,UNK,UNK,37,,72,28,0,0,3.02,,22,,,,310,31,,,0.1,1,752.734693877551,-613.422535211268,23.5333333333333,25.5,2.82666666666667,,198210,5.29712556152798
SNL/MSU/DOE,MD-DD5P-UP2[90/±45/90]S,90/45/-45/90/90/-45/45/90,PE,UNK,UNK,37,,0,28,72,0,3.02,,25,,,,24,2.4,0.29,0.029,0.1,10,60.1666666666667,-155.166666666667,9.00666666666667,,0.965,,3846149,6.58502610481779
SNL/MSU/DOE,MD-DD5P-UP2[90/±45/90]S,90/45/-45/90/90/-45/45/90,PE,UNK,UNK,37,,0,28,72,0,3.02,,25,,,,31,3.1,0.45,0.045,0.1,5,60.1666666666667,-155.166666666667,9.00666666666667,,0.965,,160829,5.20636436160404
SNL/MSU/DOE,MD-DD5P-UP2[90/±45/90]S,90/45/-45/90/90/-45/45/90,PE,UNK,UNK,37,,0,28,72,0,3.02,,25,,,,31,3.1,0.48,0.048,0.1,5,60.1666666666667,-155.166666666667,9.00666666666667,,0.965,,84821,4.92850338828311
SNL/MSU/DOE,MD-DD5P-UP2[90/±45/90]S,90/45/-45/90/90/-45/45/90,PE,UNK,UNK,37,,0,28,72,0,3.02,,25,,,,35,3.5,0.57,0.057,0.1,5,60.1666666666667,-155.166666666667,9.00666666666667,,0.965,,39239,4.59371793091954
SNL/MSU/DOE,MD-DD5P-UP2[90/±45/90]S,90/45/-45/90/90/-45/45/90,PE,UNK,UNK,37,,0,28,72,0,3.02,,25,,,,31,3.1,0.5,0.05,0.1,5,60.1666666666667,-155.166666666667,9.00666666666667,,0.965,,105856,5.02471547920042
SNL/MSU/DOE,MD-DD5P-UP2[90/±45/90]S,90/45/-45/90/90/-45/45/90,PE,UNK,UNK,37,,0,28,72,0,3.02,,25,,,,28,2.8,0.33,0.033,0.1,5,60.1666666666667,-155.166666666667,9.00666666666667,,0.965,,329077,5.51729752944677
SNL/MSU/DOE,MD-DD5P-UP2[90/±45/90]S,90/45/-45/90/90/-45/45/90,PE,UNK,UNK,37,,0,28,72,0,3.02,,25,,,,35,3.5,0.54,0.054,0.1,5,60.1666666666667,-155.166666666667,9.00666666666667,,0.965,,25383,4.40454294977008
SNL/MSU/DOE,MD-DD5P-UP2[90/±45/90]S,90/45/-45/90/90/-45/45/90,PE,UNK,UNK,37,,0,28,72,0,3.02,,25,,,,35,3.5,0.65,0.065,0.1,5,60.1666666666667,-155.166666666667,9.00666666666667,,0.965,,39867,4.60061355614231
SNL/MSU/DOE,MD-DD5P-UP2[90/±45/90]S,90/45/-45/90/90/-45/45/90,PE,UNK,UNK,37,,0,28,72,0,3.02,,25,,,,38,3.8,1.1,0.11,0.1,2,60.1666666666667,-155.166666666667,9.00666666666667,,0.965,,4765,3.67806290497435
SNL/MSU/DOE,MD-DD5P-UP2[90/±45/90]S,90/45/-45/90/90/-45/45/90,PE,UNK,UNK,37,,0,28,72,0,3.02,,25,,,,38,3.8,1.09,0.109,0.1,2,60.1666666666667,-155.166666666667,9.00666666666667,,0.965,,10816,4.03406667859756
SNL/MSU/DOE,MD-DD5P-UP2[90/±45/90]S,90/45/-45/90/90/-45/45/90,PE,UNK,UNK,37,,0,28,72,0,3.02,,25,,,,41,4.1,1.25,0.125,0.1,2,60.1666666666667,-155.166666666667,9.00666666666667,,0.965,,7778,3.89086793881144
SNL/MSU/DOE,MD-DD5P-UP2[90/±45/90]S,90/45/-45/90/90/-45/45/90,PE,UNK,UNK,37,,0,28,72,0,3.02,,25,,,,28,2.8,0.32,0.032,0.1,5,60.1666666666667,-155.166666666667,9.00666666666667,,0.965,,4025994,6.60487312331746
SNL/MSU/DOE,MD-DD5P-UP2[90/±45/90]S,90/45/-45/90/90/-45/45/90,PE,UNK,UNK,37,,0,28,72,0,3.02,,25,,,,28,2.8,0.34,0.034,0.1,7,60.1666666666667,-155.166666666667,9.00666666666667,,0.965,,930682,5.9688013144541
SNL/MSU/DOE,MD-DD5P-UP2[90/±45/90]S,90/45/-45/90/90/-45/45/90,PE,UNK,UNK,37,,0,28,72,0,3.02,,25,,,,38,3.8,,,0.1,4,60.1666666666667,-155.166666666667,9.00666666666667,,0.965,,9712,3.98730867373118
SNL/MSU/DOE,MD-DD5P-UP2[0/±45/0]S,0/45/-45/0/0/-45/45/0,PE,UNK,UNK,37,,72,28,0,0,3.02,,8,,,,207,20.7,,,0.1,25,752.734693877551,-613.422535211268,23.5333333333333,25.5,2.82666666666667,,8672644,6.93815151957045
SNL/MSU/DOE,MD-DD5P-UP2[0/±45/0]S,0/45/-45/0/0/-45/45/0,PE,UNK,UNK,37,,72,28,0,0,3.02,,8,,,,207,20.7,,,0.1,25,752.734693877551,-613.422535211268,23.5333333333333,25.5,2.82666666666667,,9754976,6.98922620524459
SNL/MSU/DOE,MD-DD5P-UP2[0/±45/0]S,0/45/-45/0/0/-45/45/0,PE,UNK,UNK,37,,72,28,0,0,3.02,,8,,,,207,20.7,,,0.1,25,752.734693877551,-613.422535211268,23.5333333333333,25.5,2.82666666666667,,11452158,7.05888733114617
SNL/MSU/DOE,MD-DD5P-UP2[0/±45/0]S,0/45/-45/0/0/-45/45/0,PE,UNK,UNK,37,,72,28,0,0,3.02,,8,,,,172,17.2,,,0.1,60,752.734693877551,-613.422535211268,23.5333333333333,25.5,2.82666666666667,,78244896,7.89345601763918
SNL/MSU/DOE,MD-DD5P-UP2[0/±45/0]S,0/45/-45/0/0/-45/45/0,PE,UNK,UNK,37,,72,28,0,0,3.02,,8,,,,138,-138,,,-1,15,752.734693877551,-613.422535211268,23.5333333333333,25.5,2.82666666666667,,6276710,6.79773206360225
SNL/MSU/DOE,MD-DD5P-UP2[0/±45/0]S,0/45/-45/0/0/-45/45/0,PE,UNK,UNK,37,,72,28,0,0,3.02,,8,,,,138,-138,,,-1,15,752.734693877551,-613.422535211268,23.5333333333333,25.5,2.82666666666667,,3601668,6.55650367727494
SNL/MSU/DOE,MD-DD5P-UP2[0/±45/0]S,0/45/-45/0/0/-45/45/0,PE,UNK,UNK,37,,72,28,0,0,3.02,,8,,,,138,-138,,,-1,15,752.734693877551,-613.422535211268,23.5333333333333,25.5,2.82666666666667,,6071355,6.78328562737692
SNL/MSU/DOE,MD-DD5P-UP2[0/±45/0]S,0/45/-45/0/0/-45/45/0,PE,UNK,UNK,37,,72,28,0,0,3.02,,8,,,,121,-121,,,-1,15,752.734693877551,-613.422535211268,23.5333333333333,25.5,2.82666666666667,,18077742,7.25714418398333
SNL/MSU/DOE,MD-DD5P-UP2[0/±45/0]S,0/45/-45/0/0/-45/45/0,PE,UNK,UNK,37,,72,28,0,0,3.02,,8,,,,121,-121,,,-1,15,752.734693877551,-613.422535211268,23.5333333333333,25.5,2.82666666666667,,32308210,7.50931289708736
SNL/MSU/DOE,MD-DD5P-UP2[0/±45/0]S,0/45/-45/0/0/-45/45/0,PE,UNK,UNK,37,,72,28,0,0,3.02,,8,,,,379,189.5,,,0.5,10,752.734693877551,-613.422535211268,23.5333333333333,25.5,2.82666666666667,,438618,5.64208645027873
SNL/MSU/DOE,MD-DD5P-UP2[0/±45/0]S,0/45/-45/0/0/-45/45/0,PE,UNK,UNK,37,,72,28,0,0,3.02,,8,,,,379,189.5,,,0.5,10,752.734693877551,-613.422535211268,23.5333333333333,25.5,2.82666666666667,,610270,5.785522021186
SNL/MSU/DOE,MD-DD5P-UP2[0/±45/0]S,0/45/-45/0/0/-45/45/0,PE,UNK,UNK,37,,72,28,0,0,3.02,,8,,,,379,189.5,,,0.5,10,752.734693877551,-613.422535211268,23.5333333333333,25.5,2.82666666666667,,297323,5.47322850620031
SNL/MSU/DOE,MD-DD5P-UP2[0/±45/0]S,0/45/-45/0/0/-45/45/0,PE,UNK,UNK,37,,72,28,0,0,3.02,,8,,,,310,155,,,0.5,30,752.734693877551,-613.422535211268,23.5333333333333,25.5,2.82666666666667,,13320248,7.12451231072234
SNL/MSU/DOE,MD-DD5P-UP2[0/±45/0]S,0/45/-45/0/0/-45/45/0,PE,UNK,UNK,37,,72,28,0,0,3.02,,8,,,,310,155,,,0.5,40,752.734693877551,-613.422535211268,23.5333333333333,25.5,2.82666666666667,,3809795,6.58090160749608
SNL/MSU/DOE,MD-DD5P-UP2[0/±45/0]S,0/45/-45/0/0/-45/45/0,PE,UNK,UNK,37,,72,28,0,0,3.02,,8,,,,310,155,,,0.5,40,752.734693877551,-613.422535211268,23.5333333333333,25.5,2.82666666666667,,8730709,6.941049513154
SNL/MSU/DOE,MD-DD5P-UP2[0/±45/0]S,0/45/-45/0/0/-45/45/0,PE,UNK,UNK,37,,72,28,0,0,3.02,,8,,,,276,138,,,0.5,40,752.734693877551,-613.422535211268,23.5333333333333,25.5,2.82666666666667,,30480698,7.48402490801131
SNL/MSU/DOE,MD-DD5P-UP2[0/±45/0]S,0/45/-45/0/0/-45/45/0,PE,UNK,UNK,37,,72,28,0,0,3.02,,8,,,,276,138,,,0.5,40,752.734693877551,-613.422535211268,23.5333333333333,25.5,2.82666666666667,,26841282,7.42880325487361
SNL/MSU/DOE,MD-DD5P-UP2[0/±45/0]S,0/45/-45/0/0/-45/45/0,PE,UNK,UNK,37,,72,28,0,0,3.02,,8,,,,276,138,,,0.5,50,752.734693877551,-613.422535211268,23.5333333333333,25.5,2.82666666666667,,47918327,7.68050164687392
SNL/MSU/DOE,MD-DD5P-UP2[0/±45/0]S,0/45/-45/0/0/-45/45/0,PE,UNK,UNK,37,,72,28,0,0,3.02,,25,,,,-31,-310,,,10,10,752.734693877551,-613.422535211268,23.5333333333333,25.5,2.82666666666667,,2747477,6.43893406549411
SNL/MSU/DOE,MD-DD5P-UP2[0/±45/0]S,0/45/-45/0/0/-45/45/0,PE,UNK,UNK,37,,72,28,0,0,3.02,,25,,,,-31,-310,,,10,10,752.734693877551,-613.422535211268,23.5333333333333,25.5,2.82666666666667,,1143005,6.05804813019201
SNL/MSU/DOE,MD-DD5P-UP2[0/±45/0]S,0/45/-45/0/0/-45/45/0,PE,UNK,UNK,37,,72,28,0,0,3.02,,25,,,,-31,-310,,,10,10,752.734693877551,-613.422535211268,23.5333333333333,25.5,2.82666666666667,,531709,5.7256740114845
SNL/MSU/DOE,MD-DD5P-UP2[0/±45/0]S,0/45/-45/0/0/-45/45/0,PE,UNK,UNK,37,,72,28,0,0,3.02,,,,,,-20.7,-207,,,10,20,752.734693877551,-613.422535211268,23.5333333333333,25.5,2.82666666666667,,1520607,6.18201698539733
SNL/MSU/DOE,MD-DD5P-UP2[0/±45/0]S,0/45/-45/0/0/-45/45/0,PE,UNK,UNK,37,,72,28,0,0,3.02,,,,,,-27.6,-276,,,10,40,752.734693877551,-613.422535211268,23.5333333333333,25.5,2.82666666666667,,41110,4.61394747678035
SNL/MSU/DOE,MD-DD5P-UP2[0/±45/0]S,0/45/-45/0/0/-45/45/0,PE,UNK,UNK,37,,72,28,0,0,3.02,,,,,,-27.6,-276,,,10,20,752.734693877551,-613.422535211268,23.5333333333333,25.5,2.82666666666667,,106947,5.02916860656328
SNL/MSU/DOE,MD-DD5V-VE1[0/±45/0]S,0/45/-45/0/0/-45/45/0,VE,UNK,UNK,37,,72,28,0,0,3.05,,22,,,,483,48.3,2.3,0.23,0.1,2,674.666666666667,-530,22.5333333333333,,3.16333333333333,,283,2.45178643552429
SNL/MSU/DOE,MD-DD5V-VE1[0/±45/0]S,0/45/-45/0/0/-45/45/0,VE,UNK,UNK,37,,72,28,0,0,3.05,,22,,,,414,41.4,1.89,0.189,0.1,4,674.666666666667,-530,22.5333333333333,,3.16333333333333,,5751,3.75974336759773
SNL/MSU/DOE,MD-DD5V-VE1[0/±45/0]S,0/45/-45/0/0/-45/45/0,VE,UNK,UNK,37,,72,28,0,0,3.05,,22,,,,414,41.4,1.66,0.166,0.1,2,674.666666666667,-530,22.5333333333333,,3.16333333333333,,8529,3.93089811441011
SNL/MSU/DOE,MD-DD5V-VE1[0/±45/0]S,0/45/-45/0/0/-45/45/0,VE,UNK,UNK,37,,72,28,0,0,3.05,,22,,,,276,27.6,1.08,0.108,0.1,10,674.666666666667,-530,22.5333333333333,,3.16333333333333,,392541,5.59388502450503
SNL/MSU/DOE,MD-DD5V-VE1[0/±45/0]S,0/45/-45/0/0/-45/45/0,VE,UNK,UNK,37,,72,28,0,0,3.05,,22,,,,345,34.5,1.56,0.156,0.1,5,674.666666666667,-530,22.5333333333333,,3.16333333333333,,54570,4.73695395378315
SNL/MSU/DOE,MD-DD5V-VE1[0/±45/0]S,0/45/-45/0/0/-45/45/0,VE,UNK,UNK,37,,72,28,0,0,3.05,,22,,,,345,34.5,1.46,0.146,0.1,5,674.666666666667,-530,22.5333333333333,,3.16333333333333,,68513,4.83577298452304
SNL/MSU/DOE,MD-DD5V-VE1[0/±45/0]S,0/45/-45/0/0/-45/45/0,VE,UNK,UNK,37,,72,28,0,0,3.05,,22,,,,345,34.5,1.52,0.152,0.1,5,674.666666666667,-530,22.5333333333333,,3.16333333333333,,58782,4.76924435843253
SNL/MSU/DOE,MD-DD5V-VE1[0/±45/0]S,0/45/-45/0/0/-45/45/0,VE,UNK,UNK,37,,72,28,0,0,3.05,,22,,,,241,24.1,1.02,0.102,0.1,15,674.666666666667,-530,22.5333333333333,,3.16333333333333,,3673144,6.56503795453084
SNL/MSU/DOE,MD-DD5V-VE1[0/±45/0]S,0/45/-45/0/0/-45/45/0,VE,UNK,UNK,37,,72,28,0,0,3.05,,22,,,,276,27.6,1.3,0.13,0.1,5,674.666666666667,-530,22.5333333333333,,3.16333333333333,,618125,5.79107630894125
SNL/MSU/DOE,MD-DD5V-VE1[0/±45/0]S,0/45/-45/0/0/-45/45/0,VE,UNK,UNK,37,,72,28,0,0,3.05,,25,,,,-41.4,-414,,,10,5,674.666666666667,-530,22.5333333333333,,3.16333333333333,,9981,3.99917405558849
SNL/MSU/DOE,MD-DD5V-VE1[0/±45/0]S,0/45/-45/0/0/-45/45/0,VE,UNK,UNK,37,,72,28,0,0,3.05,,25,,,,-41.4,-414,,,10,4,674.666666666667,-530,22.5333333333333,,3.16333333333333,,18310,4.2626883443017
SNL/MSU/DOE,MD-DD5V-VE1[0/±45/0]S,0/45/-45/0/0/-45/45/0,VE,UNK,UNK,37,,72,28,0,0,3.05,,25,,,,-41.4,-414,,,10,5,674.666666666667,-530,22.5333333333333,,3.16333333333333,,11920,4.07627625540422
SNL/MSU/DOE,MD-DD5V-VE1[0/±45/0]S,0/45/-45/0/0/-45/45/0,VE,UNK,UNK,37,,72,28,0,0,3.05,,25,,,,-34.5,-345,,,10,10,674.666666666667,-530,22.5333333333333,,3.16333333333333,,1462167,6.16499697798197
SNL/MSU/DOE,MD-DD5V-VE1[0/±45/0]S,0/45/-45/0/0/-45/45/0,VE,UNK,UNK,37,,72,28,0,0,3.05,,25,,,,-34.5,-345,,,10,20,674.666666666667,-530,22.5333333333333,,3.16333333333333,,943258,5.97463049724555
SNL/MSU/DOE,MD-DD5V-VE1[0/±45/0]S,0/45/-45/0/0/-45/45/0,VE,UNK,UNK,37,,72,28,0,0,3.05,,25,,,,-37.9,-379,,,10,5,674.666666666667,-530,22.5333333333333,,3.16333333333333,,179421,5.2538732728796
SNL/MSU/DOE,MD-DD5V-VE1[0/±45/0]S,0/45/-45/0/0/-45/45/0,VE,UNK,UNK,37,,72,28,0,0,3.05,,25,,,,-37.9,-379,,,10,5,674.666666666667,-530,22.5333333333333,,3.16333333333333,,84516,4.92693893443996
SNL/MSU/DOE,MD-DD5V-VE1[0/±45/0]S,0/45/-45/0/0/-45/45/0,VE,UNK,UNK,37,,72,28,0,0,3.05,,25,,,,-37.9,-379,,,10,5,674.666666666667,-530,22.5333333333333,,3.16333333333333,,73591,4.86682470442803
SNL/MSU/DOE,MD-DD5V-VE1[0/±45/0]S,0/45/-45/0/0/-45/45/0,VE,UNK,UNK,37,,72,28,0,0,3.05,,25,,,,-37.9,-379,,,10,5,674.666666666667,-530,22.5333333333333,,3.16333333333333,,107610,5.03185263139563
SNL/MSU/DOE,MD-DD5V-VE1[0/±45/0]S,0/45/-45/0/0/-45/45/0,VE,UNK,UNK,37,,72,28,0,0,3.05,,22,,,,345,34.5,1.44,0.144,0.1,5,674.666666666667,-530,22.5333333333333,,3.16333333333333,,42916,4.63261923661912
SNL/MSU/DOE,MD-DD5V2-VE2[0/±45/0]S,0/45/-45/0/0/-45/45/0,VE,UNK,UNK,37,,72,28,0,0,3.05,,22,,,,276,27.6,,,0.1,10,712.904761904762,-541.878787878788,22.4333333333333,,3.33333333333333,,3326186,6.52194653126805
SNL/MSU/DOE,MD-DD5V2-VE2[0/±45/0]S,0/45/-45/0/0/-45/45/0,VE,UNK,UNK,37,,72,28,0,0,3.05,,22,,,,414,41.4,1.94,0.194,0.1,4,712.904761904762,-541.878787878788,22.4333333333333,,3.33333333333333,,20070,4.30254737248749
SNL/MSU/DOE,MD-DD5V2-VE2[0/±45/0]S,0/45/-45/0/0/-45/45/0,VE,UNK,UNK,37,,72,28,0,0,3.05,,22,,,,414,41.4,1.89,0.189,0.1,3,712.904761904762,-541.878787878788,22.4333333333333,,3.33333333333333,,35015,4.54425413068401
SNL/MSU/DOE,MD-DD5V2-VE2[0/±45/0]S,0/45/-45/0/0/-45/45/0,VE,UNK,UNK,37,,72,28,0,0,3.05,,22,,,,345,34.5,1.61,0.161,0.1,5,712.904761904762,-541.878787878788,22.4333333333333,,3.33333333333333,,454290,5.6573331770686
SNL/MSU/DOE,MD-DD5V2-VE2[0/±45/0]S,0/45/-45/0/0/-45/45/0,VE,UNK,UNK,37,,72,28,0,0,3.05,,22,,,,345,34.5,1.53,0.153,0.1,5,712.904761904762,-541.878787878788,22.4333333333333,,3.33333333333333,,228519,5.35892231491839
SNL/MSU/DOE,MD-DD5V2-VE2[0/±45/0]S,0/45/-45/0/0/-45/45/0,VE,UNK,UNK,37,,72,28,0,0,3.05,,22,,,,345,34.5,1.62,0.162,0.1,5,712.904761904762,-541.878787878788,22.4333333333333,,3.33333333333333,,375206,5.5742697746592
SNL/MSU/DOE,MD-DD5V2-VE2[0/±45/0]S,0/45/-45/0/0/-45/45/0,VE,UNK,UNK,37,,72,28,0,0,3.05,,22,,,,414,41.4,1.89,0.189,0.1,4,712.904761904762,-541.878787878788,22.4333333333333,,3.33333333333333,,18445,4.26587865956282
SNL/MSU/DOE,MD-DD5V2-VE2[0/±45/0]S,0/45/-45/0/0/-45/45/0,VE,UNK,UNK,37,,72,28,0,0,3.05,,22,,,,276,27.6,1.25,0.125,0.1,7,712.904761904762,-541.878787878788,22.4333333333333,,3.33333333333333,,3738875,6.57274094583951
SNL/MSU/DOE,MD-DD5V2-VE2[0/±45/0]S,0/45/-45/0/0/-45/45/0,VE,UNK,UNK,37,,72,28,0,0,3.05,,25,,,,-41.4,-414,,,10,6,712.904761904762,-541.878787878788,22.4333333333333,,3.33333333333333,,366453,5.56401828143398
SNL/MSU/DOE,MD-DD5V2-VE2[0/±45/0]S,0/45/-45/0/0/-45/45/0,VE,UNK,UNK,37,,72,28,0,0,3.05,,25,,,,-41.4,-414,,,10,6,712.904761904762,-541.878787878788,22.4333333333333,,3.33333333333333,,122340,5.08756847616178
SNL/MSU/DOE,MD-DD5V2-VE2[0/±45/0]S,0/45/-45/0/0/-45/45/0,VE,UNK,UNK,37,,72,28,0,0,3.05,,25,,,,-41.4,-414,,,10,5,712.904761904762,-541.878787878788,22.4333333333333,,3.33333333333333,,63740,4.80441205913771
SNL/MSU/DOE,MD-DD5V2-VE2[0/±45/0]S,0/45/-45/0/0/-45/45/0,VE,UNK,UNK,37,,72,28,0,0,3.05,,25,,,,-44.8,-448,,,10,2,712.904761904762,-541.878787878788,22.4333333333333,,3.33333333333333,,4337,3.63718942214876
SNL/MSU/DOE,MD-DD5V2-VE2[0/±45/0]S,0/45/-45/0/0/-45/45/0,VE,UNK,UNK,37,,72,28,0,0,3.05,,25,,,,-44.8,-448,,,10,3,712.904761904762,-541.878787878788,22.4333333333333,,3.33333333333333,,11119,4.04606573023069
SNL/MSU/DOE,MD-DD5V2-VE2[0/±45/0]S,0/45/-45/0/0/-45/45/0,VE,UNK,UNK,37,,72,28,0,0,3.05,,25,,,,-44.8,-448,,,10,3,712.904761904762,-541.878787878788,22.4333333333333,,3.33333333333333,,12549,4.09860911930029
SNL/MSU/DOE,MD-DD5V2-VE2[0/±45/0]S,0/45/-45/0/0/-45/45/0,VE,UNK,UNK,37,,72,28,0,0,3.05,,25,,,,-37.9,-379,,,10,5,712.904761904762,-541.878787878788,22.4333333333333,,3.33333333333333,,783925,5.89427451466885
SNL/MSU/DOE,MD-DD5V2-VE2[0/±45/0]S,0/45/-45/0/0/-45/45/0,VE,UNK,UNK,37,,72,28,0,0,3.05,,25,,,,-37.9,-379,,,10,6,712.904761904762,-541.878787878788,22.4333333333333,,3.33333333333333,,91821,4.96294201825049
SNL/MSU/DOE,MD-DD5V2-VE2[0/±45/0]S,0/45/-45/0/0/-45/45/0,VE,UNK,UNK,37,,72,28,0,0,3.05,,25,,,,345,-345,,,-1,1,712.904761904762,-541.878787878788,22.4333333333333,,3.33333333333333,,765,2.88366143515362
SNL/MSU/DOE,MD-DD5V2-VE2[0/±45/0]S,0/45/-45/0/0/-45/45/0,VE,UNK,UNK,37,,72,28,0,0,3.05,,25,,,,345,-345,,,-1,1,712.904761904762,-541.878787878788,22.4333333333333,,3.33333333333333,,549,2.73957234445009
SNL/MSU/DOE,MD-DD5V2-VE2[0/±45/0]S,0/45/-45/0/0/-45/45/0,VE,UNK,UNK,37,,72,28,0,0,3.05,,25,,,,345,-345,,,-1,1,712.904761904762,-541.878787878788,22.4333333333333,,3.33333333333333,,984,2.99299509843134
SNL/MSU/DOE,MD-DD5V2-VE2[0/±45/0]S,0/45/-45/0/0/-45/45/0,VE,UNK,UNK,37,,72,28,0,0,3.05,,25,,,,310,-310,,,-1,2,712.904761904762,-541.878787878788,22.4333333333333,,3.33333333333333,,1675,3.22401481137286
SNL/MSU/DOE,MD-DD5V2-VE2[0/±45/0]S,0/45/-45/0/0/-45/45/0,VE,UNK,UNK,37,,72,28,0,0,3.05,,25,,,,310,-310,,,-1,1,712.904761904762,-541.878787878788,22.4333333333333,,3.33333333333333,,1463,3.16524432612531
SNL/MSU/DOE,MD-DD5V2-VE2[0/±45/0]S,0/45/-45/0/0/-45/45/0,VE,UNK,UNK,37,,72,28,0,0,3.05,,25,,,,310,-310,,,-1,2,712.904761904762,-541.878787878788,22.4333333333333,,3.33333333333333,,3443,3.53693702270467
SNL/MSU/DOE,MD-DD5V2-VE2[0/±45/0]S,0/45/-45/0/0/-45/45/0,VE,UNK,UNK,37,,72,28,0,0,3.05,,25,,,,207,-207,,,-1,5,712.904761904762,-541.878787878788,22.4333333333333,,3.33333333333333,,46477,4.66723808742242
SNL/MSU/DOE,MD-DD5V2-VE2[0/±45/0]S,0/45/-45/0/0/-45/45/0,VE,UNK,UNK,37,,72,28,0,0,3.05,,25,,,,172,-172,,,-1,5,712.904761904762,-541.878787878788,22.4333333333333,,3.33333333333333,,471449,5.67343471888344
SNL/MSU/DOE,MD-DD5V2-VE2[0/±45/0]S,0/45/-45/0/0/-45/45/0,VE,UNK,UNK,37,,72,28,0,0,3.05,,25,,,,172,-172,,,-1,5,712.904761904762,-541.878787878788,22.4333333333333,,3.33333333333333,,342089,5.53413910950776
SNL/MSU/DOE,MD-DD5V2-VE2[0/±45/0]S,0/45/-45/0/0/-45/45/0,VE,UNK,UNK,37,,72,28,0,0,3.05,,25,,,,172,-172,,,-1,6,712.904761904762,-541.878787878788,22.4333333333333,,3.33333333333333,,941295,5.97372575179525
SNL/MSU/DOE,MD-DD5V3-Dion9800[0/±45/0]S,0/45/-45/0/0/-45/45/0,VE,UNK,UNK,37,,72,28,0,0,3.08,,25,,,,-37.9,-379,,,10,4,796.333333333333,-601,24.9333333333333,,3.03333333333333,,1897586,6.27820146756045
SNL/MSU/DOE,MD-DD5V3-Dion9800[0/±45/0]S,0/45/-45/0/0/-45/45/0,VE,UNK,UNK,37,,72,28,0,0,3.08,,25,,,,-41.4,-414,,,10,3,796.333333333333,-601,24.9333333333333,,3.03333333333333,,14143,4.15054154137409
SNL/MSU/DOE,MD-DD5V3-Dion9800[0/±45/0]S,0/45/-45/0/0/-45/45/0,VE,UNK,UNK,37,,72,28,0,0,3.08,,25,,,,-39.6,-396,,,10,3,796.333333333333,-601,24.9333333333333,,3.03333333333333,,78206,4.89324007360884
SNL/MSU/DOE,MD-DD5V3-Dion9800[0/±45/0]S,0/45/-45/0/0/-45/45/0,VE,UNK,UNK,37,,72,28,0,0,3.08,,25,,,,-39.6,-396,,,10,3,796.333333333333,-601,24.9333333333333,,3.03333333333333,,1765,3.24674470972384
SNL/MSU/DOE,MD-DD5V3-Dion9800[0/±45/0]S,0/45/-45/0/0/-45/45/0,VE,UNK,UNK,37,,72,28,0,0,3.08,,25,,,,-39.6,-396,,,10,3,796.333333333333,-601,24.9333333333333,,3.03333333333333,,54781,4.73862995582079
SNL/MSU/DOE,MD-DD5V3-Dion9800[0/±45/0]S,0/45/-45/0/0/-45/45/0,VE,UNK,UNK,37,,72,28,0,0,3.08,,25,,,,-37.9,-379,,,10,4,796.333333333333,-601,24.9333333333333,,3.03333333333333,,282291,5.45069703219352
SNL/MSU/DOE,MD-DD5V3-Dion9800[0/±45/0]S,0/45/-45/0/0/-45/45/0,VE,UNK,UNK,37,,72,28,0,0,3.08,,25,,,,-37.9,-379,,,10,4,796.333333333333,-601,24.9333333333333,,3.03333333333333,,306492,5.48641914312459
SNL/MSU/DOE,MD-DD5CYC-T[0/±45/0]S,0/45/-45/0/0/-45/45/0,,UNK,UNK,36,,72,28,0,0,3.19,,10,,,,414,41.4,1.74,0.174,0.1,2,835.5,-473.5,22.9,,0.7625,,1984,3.29754166781816
SNL/MSU/DOE,MD-DD5CYC-T[0/±45/0]S,0/45/-45/0/0/-45/45/0,,UNK,UNK,36,,72,28,0,0,3.19,,10,,,,414,41.4,1.74,0.174,0.1,2,835.5,-473.5,22.9,,0.7625,,1709,3.23274206272074
SNL/MSU/DOE,MD-DD5CYC-T[0/±45/0]S,0/45/-45/0/0/-45/45/0,,UNK,UNK,36,,72,28,0,0,3.19,,10,,,,414,41.4,1.74,0.174,0.1,2,835.5,-473.5,22.9,,0.7625,,2813,3.4491697321652
SNL/MSU/DOE,MD-DD5CYC-T[0/±45/0]S,0/45/-45/0/0/-45/45/0,,UNK,UNK,36,,72,28,0,0,3.19,,10,,,,310,31,1.3,0.13,0.1,2.5,835.5,-473.5,22.9,,0.7625,,30770,4.48812749624746
SNL/MSU/DOE,MD-DD5CYC-T[0/±45/0]S,0/45/-45/0/0/-45/45/0,,UNK,UNK,36,,72,28,0,0,3.19,,10,,,,172,17.2,0.72,0.072,0.1,3.5,835.5,-473.5,22.9,,0.7625,,762063,5.88199087609206
SNL/MSU/DOE,MD-DD5CYC-T[0/±45/0]S,0/45/-45/0/0/-45/45/0,,UNK,UNK,36,,72,28,0,0,3.19,,10,,,,172,17.2,0.72,0.072,0.1,3.5,835.5,-473.5,22.9,,0.7625,,598895,5.77735068730115
SNL/MSU/DOE,MD-DD5CYC-T[0/±45/0]S,0/45/-45/0/0/-45/45/0,,UNK,UNK,36,,72,28,0,0,3.19,,10,,,,241,24.1,1.01,0.101,0.1,2.5,835.5,-473.5,22.9,,0.7625,,71668,4.85532528501812
SNL/MSU/DOE,MD-DD5CYC-T[0/±45/0]S,0/45/-45/0/0/-45/45/0,,UNK,UNK,36,,72,28,0,0,3.19,,10,,,,241,24.1,1.01,0.101,0.1,2.5,835.5,-473.5,22.9,,0.7625,,61079,4.78589191806944
SNL/MSU/DOE,MD-DD5CYC-T[0/±45/0]S,0/45/-45/0/0/-45/45/0,,UNK,UNK,36,,72,28,0,0,3.19,,10,,,,172,17.2,0.72,0.072,0.1,3.5,835.5,-473.5,22.9,,0.7625,,408030,5.6106920953337
SNL/MSU/DOE,MD-DD5CYC-T[0/±45/0]S,0/45/-45/0/0/-45/45/0,,UNK,UNK,36,,72,28,0,0,3.19,,10,,,,-345,-3450,-1.45,,10,2,835.5,-473.5,22.9,,0.7625,,626848,5.79716224455625
SNL/MSU/DOE,MD-DD5CYC-T[0/±45/0]S,0/45/-45/0/0/-45/45/0,,UNK,UNK,36,,72,28,0,0,3.19,,10,,,,-414,-4140,-1.74,,10,1,835.5,-473.5,22.9,,0.7625,,818,2.91275330367132
SNL/MSU/DOE,MD-DD5CYC-T[0/±45/0]S,0/45/-45/0/0/-45/45/0,,UNK,UNK,36,,72,28,0,0,3.19,,10,,,,-379,-3790,-1.59,,10,1,835.5,-473.5,22.9,,0.7625,,3116,3.49359744900053
SNL/MSU/DOE,MD-DD5CYC-T[0/±45/0]S,0/45/-45/0/0/-45/45/0,,UNK,UNK,36,,72,28,0,0,3.19,,10,,,,-345,-3450,-1.45,,10,2,835.5,-473.5,22.9,,0.7625,,148446,5.17156849966644
SNL/MSU/DOE,MD-DD5CYC-T[0/±45/0]S,0/45/-45/0/0/-45/45/0,,UNK,UNK,36,,72,28,0,0,3.19,,10,,,,-379,-3790,-1.59,,10,2,835.5,-473.5,22.9,,0.7625,,8019,3.9041202134762
SNL/MSU/DOE,MD-DD5CYC-T[0/±45/0]S,0/45/-45/0/0/-45/45/0,,UNK,UNK,36,,72,28,0,0,3.19,,10,,,,-414,-4140,-1.74,,10,2,835.5,-473.5,22.9,,0.7625,,284,2.45331834004704
SNL/MSU/DOE,MD-DD6-UP2[0/±45/0]S,0/45/-45/0/0/-45/45/0,PE,UNK,UNK,32,,72,28,0,0,3.53,,22,,,,414,41.4,1.85,0.185,0.1,5,604.666666666667,-468.111111111111,22.4333333333333,,2.7,,928,2.96754797621886
SNL/MSU/DOE,MD-DD6-UP2[0/±45/0]S,0/45/-45/0/0/-45/45/0,PE,UNK,UNK,32,,72,28,0,0,3.53,,22,,,,414,41.4,1.94,0.194,0.1,2,604.666666666667,-468.111111111111,22.4333333333333,,2.7,,841,2.92479599579791
SNL/MSU/DOE,MD-DD6-UP2[0/±45/0]S,0/45/-45/0/0/-45/45/0,PE,UNK,UNK,32,,72,28,0,0,3.53,,22,,,,414,41.4,2.09,0.209,0.1,2,604.666666666667,-468.111111111111,22.4333333333333,,2.7,,1302,3.11461098423217
SNL/MSU/DOE,MD-DD6-UP2[0/±45/0]S,0/45/-45/0/0/-45/45/0,PE,UNK,UNK,32,,72,28,0,0,3.53,,22,,,,345,34.5,1.79,0.179,0.1,5,604.666666666667,-468.111111111111,22.4333333333333,,2.7,,17421,4.24107308075299
SNL/MSU/DOE,MD-DD6-UP2[0/±45/0]S,0/45/-45/0/0/-45/45/0,PE,UNK,UNK,32,,72,28,0,0,3.53,,22,,,,345,34.5,1.76,0.176,0.1,10,604.666666666667,-468.111111111111,22.4333333333333,,2.7,,26109,4.41679023824199
SNL/MSU/DOE,MD-DD6-UP2[0/±45/0]S,0/45/-45/0/0/-45/45/0,PE,UNK,UNK,32,,72,28,0,0,3.53,,22,,,,345,34.5,1.79,0.179,0.1,10,604.666666666667,-468.111111111111,22.4333333333333,,2.7,,18696,4.27174869938417
SNL/MSU/DOE,MD-DD6-UP2[0/±45/0]S,0/45/-45/0/0/-45/45/0,PE,UNK,UNK,32,,72,28,0,0,3.53,,22,,,,276,27.6,1.28,0.128,0.1,15,604.666666666667,-468.111111111111,22.4333333333333,,2.7,,193637,5.28698834553703
SNL/MSU/DOE,MD-DD6-UP2[0/±45/0]S,0/45/-45/0/0/-45/45/0,PE,UNK,UNK,32,,72,28,0,0,3.53,,22,,,,276,27.6,1.35,0.135,0.1,10,604.666666666667,-468.111111111111,22.4333333333333,,2.7,,406267,5.6088115471604
SNL/MSU/DOE,MD-DD6-UP2[0/±45/0]S,0/45/-45/0/0/-45/45/0,PE,UNK,UNK,32,,72,28,0,0,3.53,,25,,,,-27.6,-276,,,10,15,604.666666666667,-468.111111111111,22.4333333333333,,2.7,,1918022,6.28285358428606
SNL/MSU/DOE,MD-DD6-UP2[0/±45/0]S,0/45/-45/0/0/-45/45/0,PE,UNK,UNK,32,,72,28,0,0,3.53,,25,,,,-27.6,-276,,,10,20,604.666666666667,-468.111111111111,22.4333333333333,,2.7,,1223779,6.08770299644817
SNL/MSU/DOE,MD-DD6-UP2[0/±45/0]S,0/45/-45/0/0/-45/45/0,PE,UNK,UNK,32,,72,28,0,0,3.53,,25,,,,-34.5,-345,,,10,10,604.666666666667,-468.111111111111,22.4333333333333,,2.7,,54759,4.73845550851879
SNL/MSU/DOE,MD-DD6-UP2[0/±45/0]S,0/45/-45/0/0/-45/45/0,PE,UNK,UNK,32,,72,28,0,0,3.53,,25,,,,-34.5,-345,,,10,15,604.666666666667,-468.111111111111,22.4333333333333,,2.7,,35062,4.54483668540839
SNL/MSU/DOE,MD-DD6-UP2[0/±45/0]S,0/45/-45/0/0/-45/45/0,PE,UNK,UNK,32,,72,28,0,0,3.53,,25,,,,-37.9,-379,,,10,10,604.666666666667,-468.111111111111,22.4333333333333,,2.7,,15355,4.18624982077909
SNL/MSU/DOE,MD-DD6-UP2[0/±45/0]S,0/45/-45/0/0/-45/45/0,PE,UNK,UNK,32,,72,28,0,0,3.53,,25,,,,-37.9,-379,,,10,10,604.666666666667,-468.111111111111,22.4333333333333,,2.7,,10750,4.03140846425163
SNL/MSU/DOE,MD-DD6-UP2[0/±45/0]S,0/45/-45/0/0/-45/45/0,PE,UNK,UNK,32,,72,28,0,0,3.53,,25,,,,-34.5,-345,,,10,10,604.666666666667,-468.111111111111,22.4333333333333,,2.7,,42786,4.63130168683149
SNL/MSU/DOE,MD-DD6-UP2[0/±45/0]S,0/45/-45/0/0/-45/45/0,PE,UNK,UNK,32,,72,28,0,0,3.53,,25,,,,-31,-310,,,10,15,604.666666666667,-468.111111111111,22.4333333333333,,2.7,,423811,5.62717222461948
SNL/MSU/DOE,MD-DD6-UP2[0/±45/0]S,0/45/-45/0/0/-45/45/0,PE,UNK,UNK,32,,72,28,0,0,3.53,,25,,,,-37.9,-379,,,10,5,604.666666666667,-468.111111111111,22.4333333333333,,2.7,,9779,3.99029444612844
SNL/MSU/DOE,MD-DD6-UP2[0/±45/0]S,0/45/-45/0/0/-45/45/0,PE,UNK,UNK,32,,72,28,0,0,3.53,,25,,,,-31,-310,,,10,15,604.666666666667,-468.111111111111,22.4333333333333,,2.7,,324531,5.51125618799587
SNL/MSU/DOE,MD-DD6-UP2[0/±45/0]S,0/45/-45/0/0/-45/45/0,PE,UNK,UNK,32,,72,28,0,0,3.53,,25,,,,-31,-310,,,10,20,604.666666666667,-468.111111111111,22.4333333333333,,2.7,,284644,5.45430203376726
SNL/MSU/DOE,MD-DD6-UP2[0/±45/0]S,0/45/-45/0/0/-45/45/0,PE,UNK,UNK,32,,72,28,0,0,3.53,,25,,,,-27.6,-276,,,10,20,604.666666666667,-468.111111111111,22.4333333333333,,2.7,,2012851,6.30381162770892
SNL/MSU/DOE,MD-DD6-UP2[0/±45/0]S,0/45/-45/0/0/-45/45/0,PE,UNK,UNK,32,,72,28,0,0,3.53,,25,,,,-41.4,-414,,,10,4,604.666666666667,-468.111111111111,22.4333333333333,,2.7,,1883,3.27485032001667
SNL/MSU/DOE,MD-DD6-UP2[0/±45/0]S,0/45/-45/0/0/-45/45/0,PE,UNK,UNK,32,,72,28,0,0,3.53,,25,,,,-41.4,-414,,,10,4,604.666666666667,-468.111111111111,22.4333333333333,,2.7,,2341,3.36940141369662
SNL/MSU/DOE,MD-DD7-UP2[0/±45/0]S,0/45/-45/0/0/-45/45/0,PE,UNK,UNK,54,,72,28,0,0,2.11,,22,,,,483,48.3,1.48,0.148,0.1,2,831.5,-581.333333333333,32.475,,2.7,,978,2.9903388547876
SNL/MSU/DOE,MD-DD7-UP2[0/±45/0]S,0/45/-45/0/0/-45/45/0,PE,UNK,UNK,54,,72,28,0,0,2.11,,22,,,,483,48.3,1.52,0.152,0.1,2,831.5,-581.333333333333,32.475,,2.7,,784,2.89431606268444
SNL/MSU/DOE,MD-DD7-UP2[0/±45/0]S,0/45/-45/0/0/-45/45/0,PE,UNK,UNK,54,,72,28,0,0,2.11,,22,,,,414,41.4,1.43,0.143,0.1,5,831.5,-581.333333333333,32.475,,2.7,,3379,3.5287881917749
SNL/MSU/DOE,MD-DD7-UP2[0/±45/0]S,0/45/-45/0/0/-45/45/0,PE,UNK,UNK,54,,72,28,0,0,2.11,,22,,,,414,41.4,1.43,0.143,0.1,5,831.5,-581.333333333333,32.475,,2.7,,2916,3.46478751964594
SNL/MSU/DOE,MD-DD7-UP2[0/±45/0]S,0/45/-45/0/0/-45/45/0,PE,UNK,UNK,54,,72,28,0,0,2.11,,22,,,,345,34.5,,,0.1,10,831.5,-581.333333333333,32.475,,2.7,,9304,3.96866970172039
SNL/MSU/DOE,MD-DD7-UP2[0/±45/0]S,0/45/-45/0/0/-45/45/0,PE,UNK,UNK,54,,72,28,0,0,2.11,,22,,,,345,34.5,,,0.1,10,831.5,-581.333333333333,32.475,,2.7,,14481,4.16079855353835
SNL/MSU/DOE,MD-DD7-UP2[0/±45/0]S,0/45/-45/0/0/-45/45/0,PE,UNK,UNK,54,,72,28,0,0,2.11,,22,,,,276,27.6,,,0.1,10,831.5,-581.333333333333,32.475,,2.7,,29331,4.46732686990447
SNL/MSU/DOE,MD-DD7-UP2[0/±45/0]S,0/45/-45/0/0/-45/45/0,PE,UNK,UNK,54,,72,28,0,0,2.11,,22,,,,276,27.6,,,0.1,10,831.5,-581.333333333333,32.475,,2.7,,25746,4.41070976491632
SNL/MSU/DOE,MD-DD7-UP2[0/±45/0]S,0/45/-45/0/0/-45/45/0,PE,UNK,UNK,54,,72,28,0,0,2.11,,22,,,,207,20.7,,,0.1,20,831.5,-581.333333333333,32.475,,2.7,,127887,5.10682639971548
SNL/MSU/DOE,MD-DD7-UP2[0/±45/0]S,0/45/-45/0/0/-45/45/0,PE,UNK,UNK,54,,72,28,0,0,2.11,,22,,,,207,20.7,,,0.1,20,831.5,-581.333333333333,32.475,,2.7,,94292,4.97447484752802
SNL/MSU/DOE,MD-DD7-UP2[0/±45/0]S,0/45/-45/0/0/-45/45/0,PE,UNK,UNK,54,,72,28,0,0,2.11,,25,,,,-27.6,-276,,,10,20,831.5,-581.333333333333,32.475,,2.7,,2761322,6.44111705302436
SNL/MSU/DOE,MD-DD7-UP2[0/±45/0]S,0/45/-45/0/0/-45/45/0,PE,UNK,UNK,54,,72,28,0,0,2.11,,25,,,,-31,-310,,,10,20,831.5,-581.333333333333,32.475,,2.7,,4919032,6.69187964780394
SNL/MSU/DOE,MD-DD7-UP2[0/±45/0]S,0/45/-45/0/0/-45/45/0,PE,UNK,UNK,54,,72,28,0,0,2.11,,25,,,,-37.9,-379,,,10,10,831.5,-581.333333333333,32.475,,2.7,,45445,4.65748610775906
SNL/MSU/DOE,MD-DD7-UP2[0/±45/0]S,0/45/-45/0/0/-45/45/0,PE,UNK,UNK,54,,72,28,0,0,2.11,,25,,,,-37.9,-379,,,10,10,831.5,-581.333333333333,32.475,,2.7,,66177,4.82070707541107
SNL/MSU/DOE,MD-DD7-UP2[0/±45/0]S,0/45/-45/0/0/-45/45/0,PE,UNK,UNK,54,,72,28,0,0,2.11,,25,,,,-37.9,-379,,,10,10,831.5,-581.333333333333,32.475,,2.7,,52848,4.72302855634734
SNL/MSU/DOE,MD-DD7-UP2[0/±45/0]S,0/45/-45/0/0/-45/45/0,PE,UNK,UNK,54,,72,28,0,0,2.11,,25,,,,-34.5,-345,,,10,10,831.5,-581.333333333333,32.475,,2.7,,928436,5.96775197182937
SNL/MSU/DOE,MD-DD7-UP2[0/±45/0]S,0/45/-45/0/0/-45/45/0,PE,UNK,UNK,54,,72,28,0,0,2.11,,25,,,,-34.5,-345,,,10,15,831.5,-581.333333333333,32.475,,2.7,,511438,5.70879299310213
SNL/MSU/DOE,MD-DD7-UP2[0/±45/0]S,0/45/-45/0/0/-45/45/0,PE,UNK,UNK,54,,72,28,0,0,2.11,,25,,,,-44.8,-448,,,10,4,831.5,-581.333333333333,32.475,,2.7,,843,2.92582757462474
SNL/MSU/DOE,MD-DD7-UP2[0/±45/0]S,0/45/-45/0/0/-45/45/0,PE,UNK,UNK,54,,72,28,0,0,2.11,,25,,,,-34.5,-345,,,10,20,831.5,-581.333333333333,32.475,,2.7,,781113,5.89271386579348
SNL/MSU/DOE,MD-DD7-UP2[0/±45/0]S,0/45/-45/0/0/-45/45/0,PE,UNK,UNK,54,,72,28,0,0,2.11,,25,,,,-44.8,-448,,,10,4,831.5,-581.333333333333,32.475,,2.7,,1307,3.11627558758054
SNL/MSU/DOE,MD-DD7-UP2[0/±45/0]S,0/45/-45/0/0/-45/45/0,PE,UNK,UNK,54,,72,28,0,0,2.11,,25,,,,-41.4,-414,,,10,5,831.5,-581.333333333333,32.475,,2.7,,10902,4.03750617769168
SNL/MSU/DOE,MD-DD7-UP2[0/±45/0]S,0/45/-45/0/0/-45/45/0,PE,UNK,UNK,54,,72,28,0,0,2.11,,25,,,,-41.4,-414,,,10,5,831.5,-581.333333333333,32.475,,2.7,,8454,3.927062243493
SNL/MSU/DOE,MD-DD7-UP2[0/±45/0]S,0/45/-45/0/0/-45/45/0,PE,UNK,UNK,54,,72,28,0,0,2.11,,25,,,,-31,-310,,,10,20,831.5,-581.333333333333,32.475,,2.7,,5322151,6.72608719218765
SNL/MSU/DOE,MD-DD8-UP2[0/±45/0]S,0/45/-45/0/0/-45/45/0,PE,UNK,UNK,44,,72,28,0,0,2.67,,22,,,,483,48.3,,,0.1,4,778.25,-581.5,29.375,,2.37,,12460,4.09551804232315
SNL/MSU/DOE,MD-DD8-UP2[0/±45/0]S,0/45/-45/0/0/-45/45/0,PE,UNK,UNK,44,,72,28,0,0,2.67,,22,,,,483,48.3,,,0.1,4,778.25,-581.5,29.375,,2.37,,7139,3.8536373819586
SNL/MSU/DOE,MD-DD8-UP2[0/±45/0]S,0/45/-45/0/0/-45/45/0,PE,UNK,UNK,44,,72,28,0,0,2.67,,22,,,,414,41.4,1.88,0.188,0.1,10,778.25,-581.5,29.375,,2.37,,63076,4.79986414450137
SNL/MSU/DOE,MD-DD8-UP2[0/±45/0]S,0/45/-45/0/0/-45/45/0,PE,UNK,UNK,44,,72,28,0,0,2.67,,22,,,,414,41.4,,,0.1,10,778.25,-581.5,29.375,,2.37,,46816,4.67039430444522
SNL/MSU/DOE,MD-DD8-UP2[0/±45/0]S,0/45/-45/0/0/-45/45/0,PE,UNK,UNK,44,,72,28,0,0,2.67,,22,,,,345,34.5,,,0.1,10,778.25,-581.5,29.375,,2.37,,298339,5.47471002968684
SNL/MSU/DOE,MD-DD8-UP2[0/±45/0]S,0/45/-45/0/0/-45/45/0,PE,UNK,UNK,44,,72,28,0,0,2.67,,22,,,,345,34.5,,,0.1,15,778.25,-581.5,29.375,,2.37,,567522,5.75398270162447
SNL/MSU/DOE,MD-DD8-UP2[0/±45/0]S,0/45/-45/0/0/-45/45/0,PE,UNK,UNK,44,,72,28,0,0,2.67,,22,,,,483,48.3,1.31,0.131,0.1,4,778.25,-581.5,29.375,,2.37,,5846,3.76685881102142
SNL/MSU/DOE,MD-DD8-UP2[0/±45/0]S,0/45/-45/0/0/-45/45/0,PE,UNK,UNK,44,,72,28,0,0,2.67,,22,,,,345,34.5,,,0.1,10,778.25,-581.5,29.375,,2.37,,462481,5.66509389542175
SNL/MSU/DOE,MD-DD8A-UP2[0/±45/0]S,0/45/-45/0/0/-45/45/0,PE,UNK,UNK,45,,72,28,0,0,2.61,,22,,,,345,34.5,1.15,0.115,0.1,5,,,,,,,475424,5.67708110167587
SNL/MSU/DOE,MD-DD8A-UP2[0/±45/0]S,0/45/-45/0/0/-45/45/0,PE,UNK,UNK,45,,72,28,0,0,2.61,,22,,,,345,34.5,1.22,0.122,0.1,5,,,,,,,385518,5.58604466025513
SNL/MSU/DOE,MD-DD8A-UP2[0/±45/0]S,0/45/-45/0/0/-45/45/0,PE,UNK,UNK,45,,72,28,0,0,2.61,,22,,,,345,34.5,1.27,0.127,0.1,5,,,,,,,321056,5.5065807905663
SNL/MSU/DOE,MD-DD8B-UP2[0/±45/0]S,0/45/-45/0/0/-45/45/0,PE,UNK,UNK,44,,72,28,0,0,2.64,,22,,,,345,34.5,1.29,0.129,0.1,5,,,,,,,366371,5.56392108989095
SNL/MSU/DOE,MD-DD8B-UP2[0/±45/0]S,0/45/-45/0/0/-45/45/0,PE,UNK,UNK,44,,72,28,0,0,2.64,,22,,,,345,34.5,1.37,0.137,0.1,5,,,,,,,244659,5.38856119630051
SNL/MSU/DOE,MD-DD8B-UP2[0/±45/0]S,0/45/-45/0/0/-45/45/0,PE,UNK,UNK,44,,72,28,0,0,2.64,,22,,,,345,34.5,1.22,0.122,0.1,5,,,,,,,199990,5.301008280397
SNL/MSU/DOE,MD-DD9-UP2[0/±45/0]S,0/45/-45/0/0/-45/45/0,PE,UNK,UNK,56,,72,28,0,0,2.03,,22,,,,414,41.4,1.2,0.12,0.1,10,906.666666666667,-556,,,,,8603,3.93464992290071
SNL/MSU/DOE,MD-DD9-UP2[0/±45/0]S,0/45/-45/0/0/-45/45/0,PE,UNK,UNK,56,,72,28,0,0,2.03,,22,,,,483,48.3,1.42,0.142,0.1,5,906.666666666667,-556,,,,,2695,3.43055876952276
SNL/MSU/DOE,MD-DD9-UP2[0/±45/0]S,0/45/-45/0/0/-45/45/0,PE,UNK,UNK,56,,72,28,0,0,2.03,,22,,,,414,41.4,1.23,0.123,0.1,5,906.666666666667,-556,,,,,6359,3.80338882498361
SNL/MSU/DOE,MD-DD9-UP2[0/±45/0]S,0/45/-45/0/0/-45/45/0,PE,UNK,UNK,56,,72,28,0,0,2.03,,22,,,,345,34.5,1.04,0.104,0.1,10,906.666666666667,-556,,,,,29276,4.46651173848615
SNL/MSU/DOE,MD-DD9-UP2[0/±45/0]S,0/45/-45/0/0/-45/45/0,PE,UNK,UNK,56,,72,28,0,0,2.03,,22,,,,207,20.7,0.6,0.06,0.1,15,906.666666666667,-556,,,,,432809,5.6362962830821
SNL/MSU/DOE,MD-DD9-UP2[0/±45/0]S,0/45/-45/0/0/-45/45/0,PE,UNK,UNK,56,,72,28,0,0,2.03,,22,,,,483,48.3,1.36,0.136,0.1,4,906.666666666667,-556,,,,,3294,3.51772359483374
SNL/MSU/DOE,MD-DD9-UP2[0/±45/0]S,0/45/-45/0/0/-45/45/0,PE,UNK,UNK,56,,72,28,0,0,2.03,,22,,,,345,34.5,0.93,0.093,0.1,10,906.666666666667,-556,,,,,38377,4.58407102213555
SNL/MSU/DOE,MD-DD9-UP2[0/±45/0]S,0/45/-45/0/0/-45/45/0,PE,UNK,UNK,56,,72,28,0,0,2.03,,22,,,,276,27.6,,,0.1,10,906.666666666667,-556,,,,,94262,4.97433665014618
SNL/MSU/DOE,MD-DD9-UP2[0/±45/0]S,0/45/-45/0/0/-45/45/0,PE,UNK,UNK,56,,72,28,0,0,2.03,,22,,,,207,20.7,,,0.1,10,906.666666666667,-556,,,,,432480,5.63596602835465
SNL/MSU/DOE,MD-DD10-UP2[0/±45/0]S,0/45/-45/0/0/-45/45/0,PE,UNK,UNK,62,,72,28,0,0,1.73,,22,,,,483,48.3,1.12,0.112,0.1,4,956,-552,41.5,,2.31,,3132,3.49582175338591
SNL/MSU/DOE,MD-DD10-UP2[0/±45/0]S,0/45/-45/0/0/-45/45/0,PE,UNK,UNK,62,,72,28,0,0,1.73,,22,,,,483,48.3,1.2,0.12,0.1,4,956,-552,41.5,,2.31,,2128,3.32797162362301
SNL/MSU/DOE,MD-DD10-UP2[0/±45/0]S,0/45/-45/0/0/-45/45/0,PE,UNK,UNK,62,,72,28,0,0,1.73,,22,,,,414,41.4,1.18,0.118,0.1,5,956,-552,41.5,,2.31,,7291,3.86278709823534
SNL/MSU/DOE,MD-DD10-UP2[0/±45/0]S,0/45/-45/0/0/-45/45/0,PE,UNK,UNK,62,,72,28,0,0,1.73,,22,,,,414,41.4,1.11,0.111,0.1,5,956,-552,41.5,,2.31,,11251,4.0511911246857
SNL/MSU/DOE,MD-DD10-UP2[0/±45/0]S,0/45/-45/0/0/-45/45/0,PE,UNK,UNK,62,,72,28,0,0,1.73,,22,,,,276,27.6,0.59,0.059,0.1,10,956,-552,41.5,,2.31,,72116,4.85803163005669
SNL/MSU/DOE,MD-DD10-UP2[0/±45/0]S,0/45/-45/0/0/-45/45/0,PE,UNK,UNK,62,,72,28,0,0,1.73,,22,,,,276,27.6,0.66,0.066,0.1,10,956,-552,41.5,,2.31,,94297,4.97449787615015
SNL/MSU/DOE,MD-DD10-UP2[0/±45/0]S,0/45/-45/0/0/-45/45/0,PE,UNK,UNK,62,,72,28,0,0,1.73,,22,,,,276,27.6,0.64,0.064,0.1,10,956,-552,41.5,,2.31,,152411,5.18301631258693
SNL/MSU/DOE,MD-DD10-UP2[0/±45/0]S,0/45/-45/0/0/-45/45/0,PE,UNK,UNK,62,,72,28,0,0,1.73,,25,,,,-41.4,-414,,,10,2,956,-552,41.5,,2.31,,266,2.42488163663107
SNL/MSU/DOE,MD-DD10-UP2[0/±45/0]S,0/45/-45/0/0/-45/45/0,PE,UNK,UNK,62,,72,28,0,0,1.73,,25,,,,-37.9,-379,,,10,12,956,-552,41.5,,2.31,,798311,5.90217211349551
SNL/MSU/DOE,MD-DD10-UP2[0/±45/0]S,0/45/-45/0/0/-45/45/0,PE,UNK,UNK,62,,72,28,0,0,1.73,,25,,,,-37.9,-379,,,10,12,956,-552,41.5,,2.31,,576424,5.76074205481124
SNL/MSU/DOE,MD-DD10-UP2[0/±45/0]S,0/45/-45/0/0/-45/45/0,PE,UNK,UNK,62,,72,28,0,0,1.73,,25,,,,-37.9,-379,,,10,12,956,-552,41.5,,2.31,,1678467,6.22491280709205
SNL/MSU/DOE,MD-DD10-UP2[0/±45/0]S,0/45/-45/0/0/-45/45/0,PE,UNK,UNK,62,,72,28,0,0,1.73,,25,,,,-37.9,-379,,,10,12,956,-552,41.5,,2.31,,844707,5.92670609315125
SNL/MSU/DOE,MD-DD10-UP2[0/±45/0]S,0/45/-45/0/0/-45/45/0,PE,UNK,UNK,62,,72,28,0,0,1.73,,25,,,,-37.9,-379,,,10,12,956,-552,41.5,,2.31,,553651,5.74323608867126
SNL/MSU/DOE,MD-DD11-UP2[0/±45/0]S,0/45/-45/0/0/-45/45/0,PE,UNK,UNK,30,,68,32,0,0,3.19,,22,,,,276,27.6,1.28,0.128,0.1,5,591.333333333333,-318.333333333333,19.4,,3,,328394,5.51639521364017
SNL/MSU/DOE,MD-DD11-UP2[0/±45/0]S,0/45/-45/0/0/-45/45/0,PE,UNK,UNK,30,,68,32,0,0,3.19,,22,,,,276,27.6,1.45,0.145,0.1,5,591.333333333333,-318.333333333333,19.4,,3,,144473,5.15978669106037
SNL/MSU/DOE,MD-DD11-UP2[0/±45/0]S,0/45/-45/0/0/-45/45/0,PE,UNK,UNK,30,,68,32,0,0,3.19,,22,,,,414,41.4,2.08,0.208,0.1,1,591.333333333333,-318.333333333333,19.4,,3,,602,2.77959649125782
SNL/MSU/DOE,MD-DD11-UP2[0/±45/0]S,0/45/-45/0/0/-45/45/0,PE,UNK,UNK,30,,68,32,0,0,3.19,,22,,,,414,41.4,2.4,0.24,0.1,1,591.333333333333,-318.333333333333,19.4,,3,,859,2.93399316383124
SNL/MSU/DOE,MD-DD11-UP2[0/±45/0]S,0/45/-45/0/0/-45/45/0,PE,UNK,UNK,30,,68,32,0,0,3.19,,22,,,,414,41.4,2,0.2,0.1,1,591.333333333333,-318.333333333333,19.4,,3,,359,2.55509444857832
SNL/MSU/DOE,MD-DD11-UP2[0/±45/0]S,0/45/-45/0/0/-45/45/0,PE,UNK,UNK,30,,68,32,0,0,3.19,,22,,,,345,34.5,1.9,0.19,0.1,2,591.333333333333,-318.333333333333,19.4,,3,,5733,3.75838194177468
