Repository: Luwen-Zhang/SNEnsemble

# Copyright Notification

## Composites

We reformat and merge fatigue testing records from SNL/MSU/DOE, OptiMat, UPWIND, and FACT databases into a single database with careful considerations, including filtering invalid entries, rename variables, fix improper calculations in the records, to obtain clean and consistent data to fit machine 
learning usages. We leave the original format ("2019_SNL_MSU_DOE_Composite-Materials-Database_Wind_29pt0.xlsx" and "Optidat UPWIND 28_3_2017.xls") in the folder. Any derived database should be directly based on the original files instead of our merged database. We are not responsible for the accuracy of the testing records.

File: data/composite_database_10082023.csv (part 17 of 36)
Data source,Material_Code,Sequence,Resin Type,Waveform,Control,Fiber Volume Fraction,Fiber Weight Fraction,Fiber Weight Fraction (0-deg),Fiber Weight Fraction (45-deg),Fiber Weight Fraction (90-deg),Fiber Weight Fraction (Other Dir.),Thickness,Tab Thickness,Width,Length,Load Length,Area,Maximum Stress,Minimum Stress,Maximum Strain,Minimum Strain,R-value,Frequency,Ultimate Tensile Stress,Ultimate Compressive Stress,Tensile Modulus,Compressive Modulus,Ultimate Tensile Strain,Ultimate Compressive Strain,Cycles to Failure,log10(Cycles to Failure)
SNL/MSU/DOE,MD-DD5E-Epon9410[0/±45/0]S,0/45/-45/0/0/-45/45/0,EP,UNK,UNK,36.0,,72.0,28.0,0.0,0.0,3.1,,25.0,,,,-41.4,-414.0,-0.176,-1.76,10.0,2.0,372.8333333333333,-520.6666666666666,15.55166666666666,26.56666666666667,1.911666666666666,-2.2,7541.0,3.87742894078822
SNL/MSU/DOE,MD-DD5E-Epon9410[0/±45/0]S,0/45/-45/0/0/-45/45/0,EP,UNK,UNK,36.0,,72.0,28.0,0.0,0.0,3.1,,25.0,,,,-41.4,-414.0,-0.176,-1.76,10.0,4.0,372.8333333333333,-520.6666666666666,15.55166666666666,26.56666666666667,1.911666666666666,-2.2,3855.0,3.586024382386976
SNL/MSU/DOE,MD-DD5E-Epon9410[0/±45/0]S,0/45/-45/0/0/-45/45/0,EP,UNK,UNK,36.0,,72.0,28.0,0.0,0.0,3.1,,22.0,,,,276.0,27.6,1.19,0.119,0.1,10.0,372.8333333333333,-520.6666666666666,15.55166666666666,26.56666666666667,1.911666666666666,-2.2,348038.0,5.541626664318253
SNL/MSU/DOE,MD-DD5E-Epon9410[0/±45/0]S,0/45/-45/0/0/-45/45/0,EP,UNK,UNK,36.0,,72.0,28.0,0.0,0.0,3.1,,22.0,,,,276.0,27.6,1.31,0.131,0.1,10.0,372.8333333333333,-520.6666666666666,15.55166666666666,26.56666666666667,1.911666666666666,-2.2,498494.0,5.697659935400788
SNL/MSU/DOE,MD-DD5E-Epon9410[0/±45/0]S,0/45/-45/0/0/-45/45/0,EP,UNK,UNK,36.0,,72.0,28.0,0.0,0.0,3.1,,22.0,,,,276.0,27.6,1.24,0.124,0.1,10.0,372.8333333333333,-520.6666666666666,15.55166666666666,26.56666666666667,1.911666666666666,-2.2,899308.0,5.953908456796538
SNL/MSU/DOE,MD-DD5E-Epon9410[0/±45/0]S,0/45/-45/0/0/-45/45/0,EP,UNK,UNK,36.0,,72.0,28.0,0.0,0.0,3.1,,22.0,,,,345.0,34.5,1.51,0.151,0.1,5.0,372.8333333333333,-520.6666666666666,15.55166666666666,26.56666666666667,1.911666666666666,-2.2,34642.0,4.53960295736061
SNL/MSU/DOE,MD-DD5E-Epon9410[0/±45/0]S,0/45/-45/0/0/-45/45/0,EP,UNK,UNK,36.0,,72.0,28.0,0.0,0.0,3.1,,22.0,,,,345.0,34.5,1.54,0.154,0.1,5.0,372.8333333333333,-520.6666666666666,15.55166666666666,26.56666666666667,1.911666666666666,-2.2,67480.0,4.829175073917088
SNL/MSU/DOE,MD-DD5E-Epon9410[0/±45/0]S,0/45/-45/0/0/-45/45/0,EP,UNK,UNK,36.0,,72.0,28.0,0.0,0.0,3.1,,22.0,,,,414.0,41.40000000000001,1.83,0.183,0.1,2.0,372.8333333333333,-520.6666666666666,15.55166666666666,26.56666666666667,1.911666666666666,-2.2,878.0,2.943494515906103
SNL/MSU/DOE,MD-DD5E-Epon9410[0/±45/0]S,0/45/-45/0/0/-45/45/0,EP,UNK,UNK,36.0,,72.0,28.0,0.0,0.0,3.1,,22.0,,,,414.0,41.40000000000001,1.76,0.176,0.1,2.0,372.8333333333333,-520.6666666666666,15.55166666666666,26.56666666666667,1.911666666666666,-2.2,2429.0,3.38542751480513
SNL/MSU/DOE,MD-DD5E-Epon9410[0/±45/0]S,0/45/-45/0/0/-45/45/0,EP,UNK,UNK,36.0,,72.0,28.0,0.0,0.0,3.1,,22.0,,,,345.0,34.5,1.54,0.154,0.1,5.0,372.8333333333333,-520.6666666666666,15.55166666666666,26.56666666666667,1.911666666666666,-2.2,52731.0,4.722066007446842
SNL/MSU/DOE,MD-DD5E-Epon9410[0/±45/0]S,0/45/-45/0/0/-45/45/0,EP,UNK,UNK,36.0,,72.0,28.0,0.0,0.0,3.1,,22.0,,,,483.0,48.3,2.28,0.228,0.1,1.0,372.8333333333333,-520.6666666666666,15.55166666666666,26.56666666666667,1.911666666666666,-2.2,69.0,1.838849090737255
SNL/MSU/DOE,MD-DD5E-Epon9410[0/±45/0]S,0/45/-45/0/0/-45/45/0,EP,UNK,UNK,36.0,,72.0,28.0,0.0,0.0,3.1,,22.0,,,,241.0,24.1,1.19,0.119,0.1,15.0,372.8333333333333,-520.6666666666666,15.55166666666666,26.56666666666667,1.911666666666666,-2.2,2441330.0,6.387626487935149
SNL/MSU/DOE,MD-DD5E-Epon9410[0/±45/0]S,0/45/-45/0/0/-45/45/0,EP,UNK,UNK,36.0,,72.0,28.0,0.0,0.0,3.1,,25.0,,,,310.0,-310.0,1.34,-1.34,-1.0,2.0,372.8333333333333,-520.6666666666666,15.55166666666666,26.56666666666667,1.911666666666666,-2.2,1387.0,3.142076461073285
SNL/MSU/DOE,MD-DD5E-Epon9410[0/±45/0]S,0/45/-45/0/0/-45/45/0,EP,UNK,UNK,36.0,,72.0,28.0,0.0,0.0,3.1,,25.0,,,,310.0,-310.0,1.34,-1.34,-1.0,2.0,372.8333333333333,-520.6666666666666,15.55166666666666,26.56666666666667,1.911666666666666,-2.2,380.0,2.57978359661681
SNL/MSU/DOE,MD-DD5E-Epon9410[0/±45/0]S,0/45/-45/0/0/-45/45/0,EP,UNK,UNK,36.0,,72.0,28.0,0.0,0.0,3.1,,25.0,,,,310.0,-310.0,1.34,-1.34,-1.0,2.0,372.8333333333333,-520.6666666666666,15.55166666666666,26.56666666666667,1.911666666666666,-2.2,1130.0,3.05307844348342
SNL/MSU/DOE,MD-DD5E-Epon9410[0/±45/0]S,0/45/-45/0/0/-45/45/0,EP,UNK,UNK,36.0,,72.0,28.0,0.0,0.0,3.1,,25.0,,,,207.0,-207.0,0.89,-0.89,-1.0,4.0,372.8333333333333,-520.6666666666666,15.55166666666666,26.56666666666667,1.911666666666666,-2.2,23990.0,4.380030247967831
SNL/MSU/DOE,MD-DD5E-Epon9410[0/±45/0]S,0/45/-45/0/0/-45/45/0,EP,UNK,UNK,36.0,,72.0,28.0,0.0,0.0,3.1,,25.0,,,,207.0,-207.0,0.89,-0.89,-1.0,4.0,372.8333333333333,-520.6666666666666,15.55166666666666,26.56666666666667,1.911666666666666,-2.2,31172.0,4.493764667567145
SNL/MSU/DOE,MD-DD5E-Epon9410[0/±45/0]S,0/45/-45/0/0/-45/45/0,EP,UNK,UNK,36.0,,72.0,28.0,0.0,0.0,3.1,,25.0,,,,207.0,-207.0,0.89,-0.89,-1.0,4.0,372.8333333333333,-520.6666666666666,15.55166666666666,26.56666666666667,1.911666666666666,-2.2,92394.0,4.965643769364068
SNL/MSU/DOE,MD-DD5E-Epon9410[0/±45/0]S,0/45/-45/0/0/-45/45/0,EP,UNK,UNK,36.0,,72.0,28.0,0.0,0.0,3.1,,25.0,,,,172.0,-172.0,0.74,-0.74,-1.0,5.0,372.8333333333333,-520.6666666666666,15.55166666666666,26.56666666666667,1.911666666666666,-2.2,191803.0,5.282855395708766
SNL/MSU/DOE,MD-DD5E-Epon9410[0/±45/0]S,0/45/-45/0/0/-45/45/0,EP,UNK,UNK,36.0,,72.0,28.0,0.0,0.0,3.1,,25.0,,,,276.0,-276.0,1.19,-1.19,-1.0,2.0,372.8333333333333,-520.6666666666666,15.55166666666666,26.56666666666667,1.911666666666666,-2.2,1072.0,3.030194785356751
SNL/MSU/DOE,MD-DD5E-Epon9410[0/±45/0]S,0/45/-45/0/0/-45/45/0,EP,UNK,UNK,36.0,,72.0,28.0,0.0,0.0,3.1,,25.0,,,,276.0,-276.0,1.19,-1.19,-1.0,2.0,372.8333333333333,-520.6666666666666,15.55166666666666,26.56666666666667,1.911666666666666,-2.2,601.0,2.77887447200274
SNL/MSU/DOE,MD-DD5E-Epon9410[0/±45/0]S,0/45/-45/0/0/-45/45/0,EP,UNK,UNK,36.0,,72.0,28.0,0.0,0.0,3.1,,25.0,,,,276.0,-276.0,1.19,-1.19,-1.0,2.0,372.8333333333333,-520.6666666666666,15.55166666666666,26.56666666666667,1.911666666666666,-2.2,2665.0,3.425697213362591
SNL/MSU/DOE,MD-DD5E-Epon9410[0/±45/0]S,0/45/-45/0/0/-45/45/0,EP,UNK,UNK,36.0,,72.0,28.0,0.0,0.0,3.1,,25.0,,,,155.0,-155.0,0.67,-0.67,-1.0,10.0,372.8333333333333,-520.6666666666666,15.55166666666666,26.56666666666667,1.911666666666666,-2.2,1060993.0,6.025712518612555
SNL/MSU/DOE,MD-DD5E-Epon9410[0/±45/0]S,0/45/-45/0/0/-45/45/0,EP,UNK,UNK,36.0,,72.0,28.0,0.0,0.0,3.1,,25.0,,,,172.0,-172.0,0.74,-0.74,-1.0,10.0,372.8333333333333,-520.6666666666666,15.55166666666666,26.56666666666667,1.911666666666666,-2.2,168947.0,5.227750484391393
SNL/MSU/DOE,MD-DD5E-Epon9410[0/±45/0]S,0/45/-45/0/0/-45/45/0,EP,UNK,UNK,36.0,,72.0,28.0,0.0,0.0,3.1,,25.0,,,,172.0,-172.0,0.74,-0.74,-1.0,10.0,372.8333333333333,-520.6666666666666,15.55166666666666,26.56666666666667,1.911666666666666,-2.2,305106.0,5.484450748256204
SNL/MSU/DOE,MD-DD5E-Epon9410[0/±45/0]S,0/45/-45/0/0/-45/45/0,EP,UNK,UNK,36.0,,72.0,28.0,0.0,0.0,3.1,,25.0,,,,155.0,-155.0,0.67,-0.67,-1.0,12.0,372.8333333333333,-520.6666666666666,15.55166666666666,26.56666666666667,1.911666666666666,-2.2,1463729.0,6.165460677337777
SNL/MSU/DOE,MD-DD5E3-EP3[0/±45/0]S,0/45/-45/0/0/-45/45/0,EP,UNK,UNK,36.0,,72.0,28.0,0.0,0.0,3.14,,25.0,,,,-34.5,-345.0,,,10.0,4.0,776.0,-583.25,23.83333333333333,,3.253333333333333,,238243.0,5.37702014915912
SNL/MSU/DOE,MD-DD5E3-EP3[0/±45/0]S,0/45/-45/0/0/-45/45/0,EP,UNK,UNK,36.0,,72.0,28.0,0.0,0.0,3.14,,25.0,,,,-34.5,-345.0,,,10.0,4.0,776.0,-583.25,23.83333333333333,,3.253333333333333,,506692.0,5.704744047406355
SNL/MSU/DOE,MD-DD5E3-EP3[0/±45/0]S,0/45/-45/0/0/-45/45/0,EP,UNK,UNK,36.0,,72.0,28.0,0.0,0.0,3.14,,25.0,,,,-34.5,-345.0,,,10.0,4.0,776.0,-583.25,23.83333333333333,,3.253333333333333,,148535.0,5.17182880056142
SNL/MSU/DOE,MD-DD5E3-EP3[0/±45/0]S,0/45/-45/0/0/-45/45/0,EP,UNK,UNK,36.0,,72.0,28.0,0.0,0.0,3.14,,25.0,,,,-31.0,-310.0,,,10.0,6.0,776.0,-583.25,23.83333333333333,,3.253333333333333,,1698851.0,6.230155290160715
SNL/MSU/DOE,MD-DD5E3-EP3[0/±45/0]S,0/45/-45/0/0/-45/45/0,EP,UNK,UNK,36.0,,72.0,28.0,0.0,0.0,3.14,,25.0,,,,-41.4,-414.0,,,10.0,2.0,776.0,-583.25,23.83333333333333,,3.253333333333333,,14696.0,4.167199143297752
SNL/MSU/DOE,MD-DD5E3-EP3[0/±45/0]S,0/45/-45/0/0/-45/45/0,EP,UNK,UNK,36.0,,72.0,28.0,0.0,0.0,3.14,,25.0,,,,-41.4,-414.0,,,10.0,2.0,776.0,-583.25,23.83333333333333,,3.253333333333333,,6857.0,3.836134149465375
SNL/MSU/DOE,MD-DD5E3-EP3[0/±45/0]S,0/45/-45/0/0/-45/45/0,EP,UNK,UNK,36.0,,72.0,28.0,0.0,0.0,3.14,,25.0,,,,-41.4,-414.0,,,10.0,2.0,776.0,-583.25,23.83333333333333,,3.253333333333333,,4644.0,3.666892211066536
SNL/MSU/DOE,MD-DD5E3-EP3[0/±45/0]S,0/45/-45/0/0/-45/45/0,EP,UNK,UNK,36.0,,72.0,28.0,0.0,0.0,3.14,,25.0,,,,-31.0,-310.0,,,10.0,6.0,776.0,-583.25,23.83333333333333,,3.253333333333333,,5286161.0,6.723140386254409
SNL/MSU/DOE,MD-DD5E3-EP3[0/±45/0]S,0/45/-45/0/0/-45/45/0,EP,UNK,UNK,36.0,,72.0,28.0,0.0,0.0,3.14,,25.0,,,,-31.0,-310.0,,,10.0,6.0,776.0,-583.25,23.83333333333333,,3.253333333333333,,3370820.0,6.527735562045177
SNL/MSU/DOE,MD-DD5E3-EP3[0/±45/0]S,0/45/-45/0/0/-45/45/0,EP,UNK,UNK,36.0,,72.0,28.0,0.0,0.0,3.14,,25.0,,,,-48.3,-483.0,,,10.0,1.0,776.0,-583.25,23.83333333333333,,3.253333333333333,,165.0,2.217483944213906
SNL/MSU/DOE,MD-DD5E3-EP3[0/±45/0]S,0/45/-45/0/0/-45/45/0,EP,UNK,UNK,36.0,,72.0,28.0,0.0,0.0,3.14,,25.0,,,,-48.3,-483.0,,,10.0,1.0,776.0,-583.25,23.83333333333333,,3.253333333333333,,48.0,1.681241237375587
SNL/MSU/DOE,MD-DD5E3-EP3[0/±45/0]S,0/45/-45/0/0/-45/45/0,EP,UNK,UNK,36.0,,72.0,28.0,0.0,0.0,3.14,,25.0,,,,-48.3,-483.0,,,10.0,1.0,776.0,-583.25,23.83333333333333,,3.253333333333333,,21.0,1.322219294733919
SNL/MSU/DOE,MD-DD5E3-EP3[0/±45/0]S,0/45/-45/0/0/-45/45/0,EP,UNK,UNK,36.0,,72.0,28.0,0.0,0.0,3.14,,25.0,,,,310.0,-310.0,,,-1.0,1.0,776.0,-583.25,23.83333333333333,,3.253333333333333,,2760.0,3.440909082065218
SNL/MSU/DOE,MD-DD5E3-EP3[0/±45/0]S,0/45/-45/0/0/-45/45/0,EP,UNK,UNK,36.0,,72.0,28.0,0.0,0.0,3.14,,25.0,,,,207.0,-207.0,,,-1.0,3.0,776.0,-583.25,23.83333333333333,,3.253333333333333,,318717.0,5.50340522886215
SNL/MSU/DOE,MD-DD5E3-EP3[0/±45/0]S,0/45/-45/0/0/-45/45/0,EP,UNK,UNK,36.0,,72.0,28.0,0.0,0.0,3.14,,25.0,,,,207.0,-207.0,,,-1.0,3.0,776.0,-583.25,23.83333333333333,,3.253333333333333,,363610.0,5.560635818678364
SNL/MSU/DOE,MD-DD5E3-EP3[0/±45/0]S,0/45/-45/0/0/-45/45/0,EP,UNK,UNK,36.0,,72.0,28.0,0.0,0.0,3.14,,25.0,,,,207.0,-207.0,,,-1.0,2.0,776.0,-583.25,23.83333333333333,,3.253333333333333,,280106.0,5.447322411711761
SNL/MSU/DOE,MD-DD5E3-EP3[0/±45/0]S,0/45/-45/0/0/-45/45/0,EP,UNK,UNK,36.0,,72.0,28.0,0.0,0.0,3.14,,25.0,,,,310.0,-310.0,,,-1.0,1.0,776.0,-583.25,23.83333333333333,,3.253333333333333,,3397.0,3.531095546870028
SNL/MSU/DOE,MD-DD5E3-EP3[0/±45/0]S,0/45/-45/0/0/-45/45/0,EP,UNK,UNK,36.0,,72.0,28.0,0.0,0.0,3.14,,25.0,,,,310.0,-310.0,,,-1.0,1.0,776.0,-583.25,23.83333333333333,,3.253333333333333,,8244.0,3.916137983107175
SNL/MSU/DOE,MD-DD5E3-EP3[0/±45/0]S,0/45/-45/0/0/-45/45/0,EP,UNK,UNK,36.0,,72.0,28.0,0.0,0.0,3.14,,25.0,,,,172.0,-172.0,,,-1.0,4.0,776.0,-583.25,23.83333333333333,,3.253333333333333,,1948998.0,6.289811393458612
SNL/MSU/DOE,MD-DD5E3-EP3[0/±45/0]S,0/45/-45/0/0/-45/45/0,EP,UNK,UNK,36.0,,72.0,28.0,0.0,0.0,3.14,,25.0,,,,172.0,-172.0,,,-1.0,5.0,776.0,-583.25,23.83333333333333,,3.253333333333333,,3170897.0,6.501182135102413
SNL/MSU/DOE,MD-DD5E3-EP3[0/±45/0]S,0/45/-45/0/0/-45/45/0,EP,UNK,UNK,36.0,,72.0,28.0,0.0,0.0,3.14,,25.0,,,,414.0,-414.0,,,-1.0,1.0,776.0,-583.25,23.83333333333333,,3.253333333333333,,93.0,1.968482948553935
SNL/MSU/DOE,MD-DD5E3-EP3[0/±45/0]S,0/45/-45/0/0/-45/45/0,EP,UNK,UNK,36.0,,72.0,28.0,0.0,0.0,3.14,,25.0,,,,414.0,-414.0,,,-1.0,1.0,776.0,-583.25,23.83333333333333,,3.253333333333333,,22.0,1.342422680822206
SNL/MSU/DOE,MD-DD5E3-EP3[0/±45/0]S,0/45/-45/0/0/-45/45/0,EP,UNK,UNK,36.0,,72.0,28.0,0.0,0.0,3.14,,25.0,,,,414.0,-414.0,,,-1.0,1.0,776.0,-583.25,23.83333333333333,,3.253333333333333,,35.0,1.544068044350276
SNL/MSU/DOE,MD-DD5E3-EP3[0/±45/0]S,0/45/-45/0/0/-45/45/0,EP,UNK,UNK,36.0,,72.0,28.0,0.0,0.0,3.14,,25.0,,,,-41.4,-414.0,,,10.0,3.0,776.0,-583.25,23.83333333333333,,3.253333333333333,,3331.0,3.522574632691177
SNL/MSU/DOE,MD-DD5E3-EP3[0/±45/0]S,0/45/-45/0/0/-45/45/0,EP,UNK,UNK,36.0,,72.0,28.0,0.0,0.0,3.14,,25.0,,,,-37.9,-379.0,,,10.0,4.0,776.0,-583.25,23.83333333333333,,3.253333333333333,,17797.0,4.250346800440827
SNL/MSU/DOE,MD-DD5E3-EP3[0/±45/0]S,0/45/-45/0/0/-45/45/0,EP,UNK,UNK,36.0,,72.0,28.0,0.0,0.0,3.14,,25.0,,,,-34.5,-345.0,,,10.0,3.0,776.0,-583.25,23.83333333333333,,3.253333333333333,,157762.0,5.198002403323924
SNL/MSU/DOE,MD-DD5E3-EP3[0/±45/0]S,0/45/-45/0/0/-45/45/0,EP,UNK,UNK,36.0,,72.0,28.0,0.0,0.0,3.14,,25.0,,,,-34.5,-345.0,,,10.0,3.0,776.0,-583.25,23.83333333333333,,3.253333333333333,,465515.0,5.667933679543511
SNL/MSU/DOE,MD-DD5E3-EP3[0/±45/0]S,0/45/-45/0/0/-45/45/0,EP,UNK,UNK,36.0,,72.0,28.0,0.0,0.0,3.14,,25.0,,,,-34.5,-345.0,,,10.0,4.0,776.0,-583.25,23.83333333333333,,3.253333333333333,,286557.0,5.457211021847134
SNL/MSU/DOE,MD-DD5E3-EP3[0/±45/0]S,0/45/-45/0/0/-45/45/0,EP,UNK,UNK,36.0,,72.0,28.0,0.0,0.0,3.14,,25.0,,,,-37.9,-379.0,,,10.0,2.0,776.0,-583.25,23.83333333333333,,3.253333333333333,,50640.0,4.704493697009299
SNL/MSU/DOE,MD-DD5E3-EP3[0/±45/0]S,0/45/-45/0/0/-45/45/0,EP,UNK,UNK,36.0,,72.0,28.0,0.0,0.0,3.14,,25.0,,,,-37.9,-379.0,,,10.0,2.0,776.0,-583.25,23.83333333333333,,3.253333333333333,,54304.0,4.734831820637582
SNL/MSU/DOE,MD-DD5E4-Jeffco1401[0/±45/0]S,0/45/-45/0/0/-45/45/0,EP,UNK,UNK,35.0,,72.0,28.0,0.0,0.0,3.2,,25.0,,,,-37.9,-379.0,,,10.0,3.0,756.6666666666666,-561.1304347826087,23.83333333333333,23.8,,,86481.0,4.936920702822809
SNL/MSU/DOE,MD-DD5E4-Jeffco1401[0/±45/0]S,0/45/-45/0/0/-45/45/0,EP,UNK,UNK,35.0,,72.0,28.0,0.0,0.0,3.2,,25.0,,,,-37.9,-379.0,,,10.0,3.0,756.6666666666666,-561.1304347826087,23.83333333333333,23.8,,,20718.0,4.316347828733098
SNL/MSU/DOE,MD-DD5E4-Jeffco1401[0/±45/0]S,0/45/-45/0/0/-45/45/0,EP,UNK,UNK,35.0,,72.0,28.0,0.0,0.0,3.2,,25.0,,,,-36.2,-362.0,,,10.0,4.0,756.6666666666666,-561.1304347826087,23.83333333333333,23.8,,,192134.0,5.283604224340153
SNL/MSU/DOE,MD-DD5E4-Jeffco1401[0/±45/0]S,0/45/-45/0/0/-45/45/0,EP,UNK,UNK,35.0,,72.0,28.0,0.0,0.0,3.2,,25.0,,,,-36.2,-362.0,,,10.0,4.0,756.6666666666666,-561.1304347826087,23.83333333333333,23.8,,,320026.0,5.505185263313127
SNL/MSU/DOE,MD-DD5E4-Jeffco1401[0/±45/0]S,0/45/-45/0/0/-45/45/0,EP,UNK,UNK,35.0,,72.0,28.0,0.0,0.0,3.2,,25.0,,,,-63.2,-632.0,,,10.0,4.0,756.6666666666666,-561.1304347826087,23.83333333333333,23.8,,,253637.0,5.404212607741738
SNL/MSU/DOE,MD-DD5E4-Jeffco1401[0/±45/0]S,0/45/-45/0/0/-45/45/0,EP,UNK,UNK,35.0,,72.0,28.0,0.0,0.0,3.2,,25.0,,,,-37.9,-379.0,,,10.0,2.0,756.6666666666666,-561.1304347826087,23.83333333333333,23.8,,,25520.0,4.406880670049125
SNL/MSU/DOE,MD-DD5P-UP2[0/±45/0]S,0/45/-45/0/0/-45/45/0,PE,UNK,UNK,37.0,,72.0,28.0,0.0,0.0,3.02,,25.0,,,,-41.4,-414.0,,,10.0,2.0,752.734693877551,-613.4225352112676,23.53333333333333,25.5,2.826666666666666,,5041.0,3.70251669743815
SNL/MSU/DOE,MD-DD5P-UP2[0/±45/0]S,0/45/-45/0/0/-45/45/0,PE,UNK,UNK,37.0,,72.0,28.0,0.0,0.0,3.02,,25.0,,,,-41.4,-414.0,,,10.0,2.0,752.734693877551,-613.4225352112676,23.53333333333333,25.5,2.826666666666666,,9422.0,3.974143099902215
SNL/MSU/DOE,MD-DD5P-UP2[0/±45/0]S,0/45/-45/0/0/-45/45/0,PE,UNK,UNK,37.0,,72.0,28.0,0.0,0.0,3.02,,25.0,,,,-41.4,-414.0,,,10.0,2.0,752.734693877551,-613.4225352112676,23.53333333333333,25.5,2.826666666666666,,8491.0,3.92895884088083
SNL/MSU/DOE,MD-DD5P-UP2[0/±45/0]S,0/45/-45/0/0/-45/45/0,PE,UNK,UNK,37.0,,72.0,28.0,0.0,0.0,3.02,,25.0,,,,-37.9,-379.0,,,10.0,5.0,752.734693877551,-613.4225352112676,23.53333333333333,25.5,2.826666666666666,,178704.0,5.252134273593979
SNL/MSU/DOE,MD-DD5P-UP2[0/±45/0]S,0/45/-45/0/0/-45/45/0,PE,UNK,UNK,37.0,,72.0,28.0,0.0,0.0,3.02,,25.0,,,,-37.9,-379.0,,,10.0,5.0,752.734693877551,-613.4225352112676,23.53333333333333,25.5,2.826666666666666,,63853.0,4.805181306499021
SNL/MSU/DOE,MD-DD5P-UP2[0/±45/0]S,0/45/-45/0/0/-45/45/0,PE,UNK,UNK,37.0,,72.0,28.0,0.0,0.0,3.02,,25.0,,,,-37.9,-379.0,,,10.0,4.0,752.734693877551,-613.4225352112676,23.53333333333333,25.5,2.826666666666666,,72641.0,4.86118181419547
SNL/MSU/DOE,MD-DD5P-UP2[0/±45/0]S,0/45/-45/0/0/-45/45/0,PE,UNK,UNK,37.0,,72.0,28.0,0.0,0.0,3.02,,25.0,,,,-34.5,-345.0,,,10.0,10.0,752.734693877551,-613.4225352112676,23.53333333333333,25.5,2.826666666666666,,344570.0,5.537277462892571
SNL/MSU/DOE,MD-DD5P-UP2[0/±45/0]S,0/45/-45/0/0/-45/45/0,PE,UNK,UNK,37.0,,72.0,28.0,0.0,0.0,3.02,,25.0,,,,-34.5,-345.0,,,10.0,10.0,752.734693877551,-613.4225352112676,23.53333333333333,25.5,2.826666666666666,,424220.0,5.627591139628175
SNL/MSU/DOE,MD-DD5P-UP2[0/±45/0]S,0/45/-45/0/0/-45/45/0,PE,UNK,UNK,37.0,,72.0,28.0,0.0,0.0,3.02,,25.0,,,,-34.5,-345.0,,,10.0,15.0,752.734693877551,-613.4225352112676,23.53333333333333,25.5,2.826666666666666,,661103.0,5.820269127937684
SNL/MSU/DOE,MD-DD5P-UP2[0/±45/0]S,0/45/-45/0/0/-45/45/0,PE,UNK,UNK,37.0,,72.0,28.0,0.0,0.0,3.02,,22.0,,,,483.0,48.3,2.2,0.22,0.1,1.0,752.734693877551,-613.4225352112676,23.53333333333333,25.5,2.826666666666666,,86.0,1.934498451243568
SNL/MSU/DOE,MD-DD5P-UP2[0/±45/0]S,0/45/-45/0/0/-45/45/0,PE,UNK,UNK,37.0,,72.0,28.0,0.0,0.0,3.02,,22.0,,,,414.0,41.40000000000001,1.85,0.185,0.1,2.0,752.734693877551,-613.4225352112676,23.53333333333333,25.5,2.826666666666666,,2102.0,3.322632711692223
SNL/MSU/DOE,MD-DD5P-UP2[0/±45/0]S,0/45/-45/0/0/-45/45/0,PE,UNK,UNK,37.0,,72.0,28.0,0.0,0.0,3.02,,22.0,,,,414.0,41.40000000000001,1.74,0.174,0.1,2.0,752.734693877551,-613.4225352112676,23.53333333333333,25.5,2.826666666666666,,1045.0,3.019116290447073
SNL/MSU/DOE,MD-DD5P-UP2[0/±45/0]S,0/45/-45/0/0/-45/45/0,PE,UNK,UNK,37.0,,72.0,28.0,0.0,0.0,3.02,,22.0,,,,345.0,34.5,1.48,0.148,0.1,4.0,752.734693877551,-613.4225352112676,23.53333333333333,25.5,2.826666666666666,,36290.0,4.559786968200557
SNL/MSU/DOE,MD-DD5P-UP2[0/±45/0]S,0/45/-45/0/0/-45/45/0,PE,UNK,UNK,37.0,,72.0,28.0,0.0,0.0,3.02,,22.0,,,,345.0,34.5,1.67,0.167,0.1,5.0,752.734693877551,-613.4225352112676,23.53333333333333,25.5,2.826666666666666,,43703.0,4.640511250213588
SNL/MSU/DOE,MD-DD5P-UP2[0/±45/0]S,0/45/-45/0/0/-45/45/0,PE,UNK,UNK,37.0,,72.0,28.0,0.0,0.0,3.02,,22.0,,,,345.0,34.5,1.43,0.143,0.1,5.0,752.734693877551,-613.4225352112676,23.53333333333333,25.5,2.826666666666666,,28269.0,4.45131044583783
SNL/MSU/DOE,MD-DD5P-UP2[0/±45/0]S,0/45/-45/0/0/-45/45/0,PE,UNK,UNK,37.0,,72.0,28.0,0.0,0.0,3.02,,22.0,,,,276.0,27.6,1.24,0.124,0.1,10.0,752.734693877551,-613.4225352112676,23.53333333333333,25.5,2.826666666666666,,857025.0,5.932993490772309
SNL/MSU/DOE,MD-DD5P-UP2[0/±45/0]S,0/45/-45/0/0/-45/45/0,PE,UNK,UNK,37.0,,72.0,28.0,0.0,0.0,3.02,,22.0,,,,276.0,27.6,1.22,0.122,0.1,10.0,752.734693877551,-613.4225352112676,23.53333333333333,25.5,2.826666666666666,,357553.0,5.553340426281181
SNL/MSU/DOE,MD-DD5P-UP2[0/±45/0]S,0/45/-45/0/0/-45/45/0,PE,UNK,UNK,37.0,,72.0,28.0,0.0,0.0,3.02,,22.0,,,,276.0,27.6,1.18,0.118,0.1,10.0,752.734693877551,-613.4225352112676,23.53333333333333,25.5,2.826666666666666,,481129.0,5.682261534745841
SNL/MSU/DOE,MD-DD5P-UP2[0/±45/0]S,0/45/-45/0/0/-45/45/0,PE,UNK,UNK,37.0,,72.0,28.0,0.0,0.0,3.02,,25.0,,,,414.0,-414.0,,,-1.0,2.0,752.734693877551,-613.4225352112676,23.53333333333333,25.5,2.826666666666666,,21.0,1.322219294733919
SNL/MSU/DOE,MD-DD5P-UP2[0/±45/0]S,0/45/-45/0/0/-45/45/0,PE,UNK,UNK,37.0,,72.0,28.0,0.0,0.0,3.02,,25.0,,,,345.0,-345.0,,,-1.0,2.0,752.734693877551,-613.4225352112676,23.53333333333333,25.5,2.826666666666666,,634.0,2.802089257881733
SNL/MSU/DOE,MD-DD5P-UP2[0/±45/0]S,0/45/-45/0/0/-45/45/0,PE,UNK,UNK,37.0,,72.0,28.0,0.0,0.0,3.02,,25.0,,,,345.0,-345.0,,,-1.0,1.0,752.734693877551,-613.4225352112676,23.53333333333333,25.5,2.826666666666666,,121.0,2.08278537031645
SNL/MSU/DOE,MD-DD5P-UP2[0/±45/0]S,0/45/-45/0/0/-45/45/0,PE,UNK,UNK,37.0,,72.0,28.0,0.0,0.0,3.02,,25.0,,,,345.0,-345.0,,,-1.0,2.0,752.734693877551,-613.4225352112676,23.53333333333333,25.5,2.826666666666666,,810.0,2.90848501887865
SNL/MSU/DOE,MD-DD5P-UP2[0/±45/0]S,0/45/-45/0/0/-45/45/0,PE,UNK,UNK,37.0,,72.0,28.0,0.0,0.0,3.02,,25.0,,,,310.0,-310.0,,,-1.0,2.0,752.734693877551,-613.4225352112676,23.53333333333333,25.5,2.826666666666666,,1360.0,3.133538908370217
SNL/MSU/DOE,MD-DD5P-UP2[0/±45/0]S,0/45/-45/0/0/-45/45/0,PE,UNK,UNK,37.0,,72.0,28.0,0.0,0.0,3.02,,25.0,,,,310.0,-310.0,,,-1.0,1.0,752.734693877551,-613.4225352112676,23.53333333333333,25.5,2.826666666666666,,163.0,2.212187604403958
SNL/MSU/DOE,MD-DD5P-UP2[0/±45/0]S,0/45/-45/0/0/-45/45/0,PE,UNK,UNK,37.0,,72.0,28.0,0.0,0.0,3.02,,25.0,,,,276.0,-276.0,,,-1.0,2.0,752.734693877551,-613.4225352112676,23.53333333333333,25.5,2.826666666666666,,5179.0,3.714245911017894
SNL/MSU/DOE,MD-DD5P-UP2[0/±45/0]S,0/45/-45/0/0/-45/45/0,PE,UNK,UNK,37.0,,72.0,28.0,0.0,0.0,3.02,,25.0,,,,276.0,-276.0,,,-1.0,2.0,752.734693877551,-613.4225352112676,23.53333333333333,25.5,2.826666666666666,,2038.0,3.309204179670408
SNL/MSU/DOE,MD-DD5P-UP2[0/±45/0]S,0/45/-45/0/0/-45/45/0,PE,UNK,UNK,37.0,,72.0,28.0,0.0,0.0,3.02,,25.0,,,,276.0,-276.0,,,-1.0,2.0,752.734693877551,-613.4225352112676,23.53333333333333,25.5,2.826666666666666,,2131.0,3.328583449714202
SNL/MSU/DOE,MD-DD5P-UP2[0/±45/0]S,0/45/-45/0/0/-45/45/0,PE,UNK,UNK,37.0,,72.0,28.0,0.0,0.0,3.02,,25.0,,,,207.0,-207.0,,,-1.0,4.0,752.734693877551,-613.4225352112676,23.53333333333333,25.5,2.826666666666666,,16718.0,4.22318432089504
SNL/MSU/DOE,MD-DD5P-UP2[0/±45/0]S,0/45/-45/0/0/-45/45/0,PE,UNK,UNK,37.0,,72.0,28.0,0.0,0.0,3.02,,25.0,,,,207.0,-207.0,,,-1.0,4.0,752.734693877551,-613.4225352112676,23.53333333333333,25.5,2.826666666666666,,26796.0,4.428069969119063
SNL/MSU/DOE,MD-DD5P-UP2[0/±45/0]S,0/45/-45/0/0/-45/45/0,PE,UNK,UNK,37.0,,72.0,28.0,0.0,0.0,3.02,,25.0,,,,172.0,-172.0,,,-1.0,5.0,752.734693877551,-613.4225352112676,23.53333333333333,25.5,2.826666666666666,,106267.0,5.026398420281077
SNL/MSU/DOE,MD-DD5P-UP2[0/±45/0]S,0/45/-45/0/0/-45/45/0,PE,UNK,UNK,37.0,,72.0,28.0,0.0,0.0,3.02,,25.0,,,,172.0,-172.0,,,-1.0,4.0,752.734693877551,-613.4225352112676,23.53333333333333,25.5,2.826666666666666,,79563.0,4.900711150255341
SNL/MSU/DOE,MD-DD5P-UP2[0/±45/0]S,0/45/-45/0/0/-45/45/0,PE,UNK,UNK,37.0,,72.0,28.0,0.0,0.0,3.02,,25.0,,,,155.0,-155.0,,,-1.0,10.0,752.734693877551,-613.4225352112676,23.53333333333333,25.5,2.826666666666666,,561486.0,5.749338932104963
SNL/MSU/DOE,MD-DD5P-UP2[0/±45/0]S,0/45/-45/0/0/-45/45/0,PE,UNK,UNK,37.0,,72.0,28.0,0.0,0.0,3.02,,22.0,,,,414.0,41.40000000000001,1.58,0.158,0.1,2.0,752.734693877551,-613.4225352112676,23.53333333333333,25.5,2.826666666666666,,8157.0,3.911530462307163
SNL/MSU/DOE,MD-DD5P-UP2[0/±45/0]S,0/45/-45/0/0/-45/45/0,PE,UNK,UNK,37.0,,72.0,28.0,0.0,0.0,3.02,,22.0,,,,414.0,41.40000000000001,1.64,0.164,0.1,2.0,752.734693877551,-613.4225352112676,23.53333333333333,25.5,2.826666666666666,,12185.0,4.085825533520743
SNL/MSU/DOE,MD-DD5P-UP2[0/±45/0]S,0/45/-45/0/0/-45/45/0,PE,UNK,UNK,37.0,,72.0,28.0,0.0,0.0,3.02,,22.0,,,,414.0,41.40000000000001,1.7,0.17,0.1,2.0,752.734693877551,-613.4225352112676,23.53333333333333,25.5,2.826666666666666,,11533.0,4.061942292028086
SNL/MSU/DOE,MD-DD5P-UP2[0/±45/0]S,0/45/-45/0/0/-45/45/0,PE,UNK,UNK,37.0,,72.0,28.0,0.0,0.0,3.02,,22.0,,,,414.0,41.40000000000001,1.71,0.171,0.1,2.0,752.734693877551,-613.4225352112676,23.53333333333333,25.5,2.826666666666666,,6716.0,3.827110687466011
SNL/MSU/DOE,MD-DD5P-UP2[0/±45/0]S,0/45/-45/0/0/-45/45/0,PE,UNK,UNK,37.0,,72.0,28.0,0.0,0.0,3.02,,22.0,,,,414.0,41.40000000000001,1.72,0.172,0.1,2.0,752.734693877551,-613.4225352112676,23.53333333333333,25.5,2.826666666666666,,12041.0,4.080662556394183
SNL/MSU/DOE,MD-DD5P-UP2[0/±45/0]S,0/45/-45/0/0/-45/45/0,PE,UNK,UNK,37.0,,72.0,28.0,0.0,0.0,3.02,,22.0,,,,414.0,41.40000000000001,1.61,0.161,0.1,2.0,752.734693877551,-613.4225352112676,23.53333333333333,25.5,2.826666666666666,,7640.0,3.88309335857569
SNL/MSU/DOE,MD-DD5P-UP2[0/±45/0]S,0/45/-45/0/0/-45/45/0,PE,UNK,UNK,37.0,,72.0,28.0,0.0,0.0,3.02,,22.0,,,,414.0,41.40000000000001,1.67,0.167,0.1,2.0,752.734693877551,-613.4225352112676,23.53333333333333,25.5,2.826666666666666,,11085.0,4.044735697450507
SNL/MSU/DOE,MD-DD5P-UP2[0/±45/0]S,0/45/-45/0/0/-45/45/0,PE,UNK,UNK,37.0,,72.0,28.0,0.0,0.0,3.02,,22.0,,,,414.0,41.40000000000001,1.65,0.165,0.1,2.0,752.734693877551,-613.4225352112676,23.53333333333333,25.5,2.826666666666666,,9930.0,3.996949248495381
SNL/MSU/DOE,MD-DD5P-UP2[0/±45/0]S,0/45/-45/0/0/-45/45/0,PE,UNK,UNK,37.0,,72.0,28.0,0.0,0.0,3.02,,22.0,,,,414.0,41.40000000000001,1.66,0.166,0.1,2.0,752.734693877551,-613.4225352112676,23.53333333333333,25.5,2.826666666666666,,9191.0,3.963362766103736
SNL/MSU/DOE,MD-DD5P-UP2[0/±45/0]S,0/45/-45/0/0/-45/45/0,PE,UNK,UNK,37.0,,72.0,28.0,0.0,0.0,3.02,,22.0,,,,414.0,41.40000000000001,1.73,0.173,0.1,2.0,752.734693877551,-613.4225352112676,23.53333333333333,25.5,2.826666666666666,,9067.0,3.957463615729931
SNL/MSU/DOE,MD-DD5P-UP2[0/±45/0]S,0/45/-45/0/0/-45/45/0,PE,UNK,UNK,37.0,,72.0,28.0,0.0,0.0,3.02,,22.0,,,,310.0,31.0,1.26,0.126,0.1,10.0,752.734693877551,-613.4225352112676,23.53333333333333,25.5,2.826666666666666,,514201.0,5.71113291690828
SNL/MSU/DOE,MD-DD5P-UP2[0/±45/0]S,0/45/-45/0/0/-45/45/0,PE,UNK,UNK,37.0,,72.0,28.0,0.0,0.0,3.02,,22.0,,,,310.0,31.0,1.28,0.128,0.1,10.0,752.734693877551,-613.4225352112676,23.53333333333333,25.5,2.826666666666666,,285386.0,5.455432664392228
SNL/MSU/DOE,MD-DD5P-UP2[0/±45/0]S,0/45/-45/0/0/-45/45/0,PE,UNK,UNK,37.0,,72.0,28.0,0.0,0.0,3.02,,22.0,,,,310.0,31.0,1.22,0.122,0.1,10.0,752.734693877551,-613.4225352112676,23.53333333333333,25.5,2.826666666666666,,351717.0,5.546193360150219
SNL/MSU/DOE,MD-DD5P-UP2[0/±45/0]S,0/45/-45/0/0/-45/45/0,PE,UNK,UNK,37.0,,72.0,28.0,0.0,0.0,3.02,,22.0,,,,310.0,31.0,1.31,0.131,0.1,10.0,752.734693877551,-613.4225352112676,23.53333333333333,25.5,2.826666666666666,,345652.0,5.538639074125876
SNL/MSU/DOE,MD-DD5P-UP2[0/±45/0]S,0/45/-45/0/0/-45/45/0,PE,UNK,UNK,37.0,,72.0,28.0,0.0,0.0,3.02,,22.0,,,,310.0,31.0,1.34,0.134,0.1,10.0,752.734693877551,-613.4225352112676,23.53333333333333,25.5,2.826666666666666,,749084.0,5.874530520891701
SNL/MSU/DOE,MD-DD5P-UP2[0/±45/0]S,0/45/-45/0/0/-45/45/0,PE,UNK,UNK,37.0,,72.0,28.0,0.0,0.0,3.02,,22.0,,,,310.0,31.0,1.28,0.128,0.1,10.0,752.734693877551,-613.4225352112676,23.53333333333333,25.5,2.826666666666666,,579002.0,5.762680063878496
SNL/MSU/DOE,MD-DD5P-UP2[0/±45/0]S,0/45/-45/0/0/-45/45/0,PE,UNK,UNK,37.0,,72.0,28.0,0.0,0.0,3.02,,22.0,,,,414.0,41.40000000000001,1.69,0.169,0.1,2.0,752.734693877551,-613.4225352112676,23.53333333333333,25.5,2.826666666666666,,9912.0,3.996161293368007
SNL/MSU/DOE,MD-DD5P-UP2[0/±45/0]S,0/45/-45/0/0/-45/45/0,PE,UNK,UNK,37.0,,72.0,28.0,0.0,0.0,3.02,,22.0,,,,414.0,41.40000000000001,,,0.1,2.0,752.734693877551,-613.4225352112676,23.53333333333333,25.5,2.826666666666666,,16271.0,4.211414245077975
SNL/MSU/DOE,MD-DD5P-UP2[0/±45/0]S,0/45/-45/0/0/-45/45/0,PE,UNK,UNK,37.0,,72.0,28.0,0.0,0.0,3.02,,22.0,,,,414.0,41.40000000000001,,,0.1,2.0,752.734693877551,-613.4225352112676,23.53333333333333,25.5,2.826666666666666,,5305.0,3.72468538823736
SNL/MSU/DOE,MD-DD5P-UP2[0/±45/0]S,0/45/-45/0/0/-45/45/0,PE,UNK,UNK,37.0,,72.0,28.0,0.0,0.0,3.02,,22.0,,,,414.0,41.40000000000001,,,0.1,2.0,752.734693877551,-613.4225352112676,23.53333333333333,25.5,2.826666666666666,,10499.0,4.021147935720995
SNL/MSU/DOE,MD-DD5P-UP2[0/±45/0]S,0/45/-45/0/0/-45/45/0,PE,UNK,UNK,37.0,,72.0,28.0,0.0,0.0,3.02,,22.0,,,,310.0,31.0,,,0.1,10.0,752.734693877551,-613.4225352112676,23.53333333333333,25.5,2.826666666666666,,342738.0,5.534962258136925
SNL/MSU/DOE,MD-DD5P-UP2[0/±45/0]S,0/45/-45/0/0/-45/45/0,PE,UNK,UNK,37.0,,72.0,28.0,0.0,0.0,3.02,,22.0,,,,310.0,31.0,,,0.1,10.0,752.734693877551,-613.4225352112676,23.53333333333333,25.5,2.826666666666666,,228420.0,5.35873412719801
SNL/MSU/DOE,MD-DD5P-UP2[0/±45/0]S,0/45/-45/0/0/-45/45/0,PE,UNK,UNK,37.0,,72.0,28.0,0.0,0.0,3.02,,22.0,,,,310.0,31.0,,,0.1,10.0,752.734693877551,-613.4225352112676,23.53333333333333,25.5,2.826666666666666,,376933.0,5.57626416103815
SNL/MSU/DOE,MD-DD5P-UP2[0/±45/0]S,0/45/-45/0/0/-45/45/0,PE,UNK,UNK,37.0,,72.0,28.0,0.0,0.0,3.02,,22.0,,,,414.0,41.40000000000001,,,0.1,2.0,752.734693877551,-613.4225352112676,23.53333333333333,25.5,2.826666666666666,,8883.0,3.948559662108962
SNL/MSU/DOE,MD-DD5P-UP2[0/±45/0]S,0/45/-45/0/0/-45/45/0,PE,UNK,UNK,37.0,,72.0,28.0,0.0,0.0,3.02,,22.0,,,,310.0,31.0,1.3,0.13,0.1,10.0,752.734693877551,-613.4225352112676,23.53333333333333,25.5,2.826666666666666,,403000.0,5.605305046141109
SNL/MSU/DOE,MD-DD5P-UP2[0/±45/0]S,0/45/-45/0/0/-45/45/0,PE,UNK,UNK,37.0,,72.0,28.0,0.0,0.0,3.02,,8.0,,,,241.0,24.1,,,0.1,30.0,752.734693877551,-613.4225352112676,23.53333333333333,25.5,2.826666666666666,,2820426.0,6.450314709552191
SNL/MSU/DOE,MD-DD5P-UP2[0/±45/0]S,0/45/-45/0/0/-45/45/0,PE,UNK,UNK,37.0,,72.0,28.0,0.0,0.0,3.02,,8.0,,,,207.0,20.7,0.89,0.089,0.1,40.0,752.734693877551,-613.4225352112676,23.53333333333333,25.5,2.826666666666666,,10027337.0,7.001185611010113
SNL/MSU/DOE,MD-DD5P-UP2[0/±45/0]S,0/45/-45/0/0/-45/45/0,PE,UNK,UNK,37.0,,72.0,28.0,0.0,0.0,3.02,,8.0,,,,241.0,24.1,,,0.1,20.0,752.734693877551,-613.4225352112676,23.53333333333333,25.5,2.826666666666666,,1548025.0,6.18977797009001
SNL/MSU/DOE,MD-DD5P-UP2[0/±45/0]S,0/45/-45/0/0/-45/45/0,PE,UNK,UNK,37.0,,72.0,28.0,0.0,0.0,3.02,,8.0,,,,241.0,24.1,,,0.1,25.0,752.734693877551,-613.4225352112676,23.53333333333333,25.5,2.826666666666666,,348666.0,5.542409599419821
SNL/MSU/DOE,MD-DD5P-UP2[0/±45/0]S,0/45/-45/0/0/-45/45/0,PE,UNK,UNK,37.0,,72.0,28.0,0.0,0.0,3.02,,8.0,,,,241.0,24.1,,,0.1,20.0,752.734693877551,-613.4225352112676,23.53333333333333,25.5,2.826666666666666,,1016251.0,6.007000985951958
SNL/MSU/DOE,MD-DD5P-UP2[0/±45/0]S,0/45/-45/0/0/-45/45/0,PE,UNK,UNK,37.0,,72.0,28.0,0.0,0.0,3.02,,8.0,,,,241.0,24.1,1.04,0.104,0.1,25.0,752.734693877551,-613.4225352112676,23.53333333333333,25.5,2.826666666666666,,2312896.0,6.364156105039721
SNL/MSU/DOE,MD-DD5P-UP2[0/±45/0]S,0/45/-45/0/0/-45/45/0,PE,UNK,UNK,37.0,,72.0,28.0,0.0,0.0,3.02,,8.0,,,,207.0,20.7,0.91,0.091,0.1,40.0,752.734693877551,-613.4225352112676,23.53333333333333,25.5,2.826666666666666,,22002386.0,7.342469779478849
SNL/MSU/DOE,MD-DD5P-UP2[0/±45/0]S,0/45/-45/0/0/-45/45/0,PE,UNK,UNK,37.0,,72.0,28.0,0.0,0.0,3.02,,8.0,,,,193.0,19.3,0.82,0.082,0.1,45.0,752.734693877551,-613.4225352112676,23.53333333333333,25.5,2.826666666666666,,39082107.0,7.591977969422543
SNL/MSU/DOE,MD-DD5P-UP2[0/±45/0]S,0/45/-45/0/0/-45/45/0,PE,UNK,UNK,37.0,,72.0,28.0,0.0,0.0,3.02,,8.0,,,,414.0,41.40000000000001,,,0.1,2.0,752.734693877551,-613.4225352112676,23.53333333333333,25.5,2.826666666666666,,8123.0,3.909716453234345
SNL/MSU/DOE,MD-DD5P-UP2[0/±45/0]S,0/45/-45/0/0/-45/45/0,PE,UNK,UNK,37.0,,72.0,28.0,0.0,0.0,3.02,,8.0,,,,414.0,41.40000000000001,,,0.1,2.0,752.734693877551,-613.4225352112676,23.53333333333333,25.5,2.826666666666666,,18264.0,4.261595898482179
SNL/MSU/DOE,MD-DD5P-UP2[0/±45/0]S,0/45/-45/0/0/-45/45/0,PE,UNK,UNK,37.0,,72.0,28.0,0.0,0.0,3.02,,8.0,,,,414.0,41.40000000000001,,,0.1,2.0,752.734693877551,-613.4225352112676,23.53333333333333,25.5,2.826666666666666,,8358.0,3.922102366807607
SNL/MSU/DOE,MD-DD5P-UP2[0/±45/0]S,0/45/-45/0/0/-45/45/0,PE,UNK,UNK,37.0,,72.0,28.0,0.0,0.0,3.02,,8.0,,,,241.0,24.1,,,0.1,10.0,752.734693877551,-613.4225352112676,23.53333333333333,25.5,2.826666666666666,,2668144.0,6.426209264793897
SNL/MSU/DOE,MD-DD5P-UP2[0/±45/0]S,0/45/-45/0/0/-45/45/0,PE,UNK,UNK,37.0,,72.0,28.0,0.0,0.0,3.02,,8.0,,,,241.0,24.1,,,0.1,10.0,752.734693877551,-613.4225352112676,23.53333333333333,25.5,2.826666666666666,,2823516.0,6.450790253093625
SNL/MSU/DOE,MD-DD5P-UP2[0/±45/0]S,0/45/-45/0/0/-45/45/0,PE,UNK,UNK,37.0,,72.0,28.0,0.0,0.0,3.02,,8.0,,,,241.0,24.1,,,0.1,10.0,752.734693877551,-613.4225352112676,23.53333333333333,25.5,2.826666666666666,,3554421.0,6.550768866110931
SNL/MSU/DOE,MD-DD5P-UP2[0/±45/0]S,0/45/-45/0/0/-45/45/0,PE,UNK,UNK,37.0,,72.0,28.0,0.0,0.0,3.02,,8.0,,,,310.0,31.0,,,0.1,10.0,752.734693877551,-613.4225352112676,23.53333333333333,25.5,2.826666666666666,,594298.0,5.774004268722916
SNL/MSU/DOE,MD-DD5P-UP2[0/±45/0]S,0/45/-45/0/0/-45/45/0,PE,UNK,UNK,37.0,,72.0,28.0,0.0,0.0,3.02,,8.0,,,,310.0,31.0,,,0.1,10.0,752.734693877551,-613.4225352112676,23.53333333333333,25.5,2.826666666666666,,537593.0,5.730453605132887
SNL/MSU/DOE,MD-DD5P-UP2[0/±45/0]S,0/45/-45/0/0/-45/45/0,PE,UNK,UNK,37.0,,72.0,28.0,0.0,0.0,3.02,,8.0,,,,310.0,31.0,,,0.1,10.0,752.734693877551,-613.4225352112676,23.53333333333333,25.5,2.826666666666666,,252317.0,5.401946512338699
SNL/MSU/DOE,MD-DD5P-UP2[0/±45/0]S,0/45/-45/0/0/-45/45/0,PE,UNK,UNK,37.0,,72.0,28.0,0.0,0.0,3.02,,8.0,,,,310.0,31.0,,,0.1,10.0,752.734693877551,-613.4225352112676,23.53333333333333,25.5,2.826666666666666,,296456.0,5.471960244495528
SNL/MSU/DOE,MD-DD5P-UP2[0/±45/0]S,0/45/-45/0/0/-45/45/0,PE,UNK,UNK,37.0,,72.0,28.0,0.0,0.0,3.02,,8.0,,,,310.0,31.0,,,0.1,10.0,752.734693877551,-613.4225352112676,23.53333333333333,25.5,2.826666666666666,,275551.0,5.44020199145909
SNL/MSU/DOE,MD-DD5P-UP2[0/±45/0]S,0/45/-45/0/0/-45/45/0,PE,UNK,UNK,37.0,,72.0,28.0,0.0,0.0,3.02,,8.0,,,,310.0,31.0,,,0.1,10.0,752.734693877551,-613.4225352112676,23.53333333333333,25.5,2.826666666666666,,261531.0,5.417523174392572
SNL/MSU/DOE,MD-DD5P-UP2[0/±45/0]S,0/45/-45/0/0/-45/45/0,PE,UNK,UNK,37.0,,72.0,28.0,0.0,0.0,3.02,,8.0,,,,310.0,31.0,,,0.1,5.0,752.734693877551,-613.4225352112676,23.53333333333333,25.5,2.826666666666666,,379674.0,5.579410857758322
SNL/MSU/DOE,MD-DD5P-UP2[0/±45/0]S,0/45/-45/0/0/-45/45/0,PE,UNK,UNK,37.0,,72.0,28.0,0.0,0.0,3.02,,8.0,,,,310.0,31.0,,,0.1,5.0,752.734693877551,-613.4225352112676,23.53333333333333,25.5,2.826666666666666,,240098.0,5.380388542428617
SNL/MSU/DOE,MD-DD5P-UP2[0/±45/0]S,0/45/-45/0/0/-45/45/0,PE,UNK,UNK,37.0,,72.0,28.0,0.0,0.0,3.02,,8.0,,,,310.0,31.0,,,0.1,5.0,752.734693877551,-613.4225352112676,23.53333333333333,25.5,2.826666666666666,,458684.0,5.66151359116119
SNL/MSU/DOE,MD-DD5P-UP2[0/±45/0]S,0/45/-45/0/0/-45/45/0,PE,UNK,UNK,37.0,,72.0,28.0,0.0,0.0,3.02,,8.0,,,,310.0,31.0,,,0.1,2.0,752.734693877551,-613.4225352112676,23.53333333333333,25.5,2.826666666666666,,304764.0,5.483963665014268
SNL/MSU/DOE,MD-DD5P-UP2[0/±45/0]S,0/45/-45/0/0/-45/45/0,PE,UNK,UNK,37.0,,72.0,28.0,0.0,0.0,3.02,,8.0,,,,310.0,31.0,,,0.1,2.0,752.734693877551,-613.4225352112676,23.53333333333333,25.5,2.826666666666666,,227372.0,5.356736981925126
SNL/MSU/DOE,MD-DD5P-UP2[0/±45/0]S,0/45/-45/0/0/-45/45/0,PE,UNK,UNK,37.0,,72.0,28.0,0.0,0.0,3.02,,8.0,,,,310.0,31.0,,,0.1,2.0,752.734693877551,-613.4225352112676,23.53333333333333,25.5,2.826666666666666,,247249.0,5.393134543766243
SNL/MSU/DOE,MD-DD5P-UP2[0/±45/0]S,0/45/-45/0/0/-45/45/0,PE,UNK,UNK,37.0,,72.0,28.0,0.0,0.0,3.02,,8.0,,,,310.0,31.0,,,0.1,20.0,752.734693877551,-613.4225352112676,23.53333333333333,25.5,2.826666666666666,,404285.0,5.606687628204617
SNL/MSU/DOE,MD-DD5P-UP2[0/±45/0]S,0/45/-45/0/0/-45/45/0,PE,UNK,UNK,37.0,,72.0,28.0,0.0,0.0,3.02,,8.0,,,,310.0,31.0,,,0.1,20.0,752.734693877551,-613.4225352112676,23.53333333333333,25.5,2.826666666666666,,432281.0,5.635766147454785
SNL/MSU/DOE,MD-DD5P-UP2[0/±45/0]S,0/45/-45/0/0/-45/45/0,PE,UNK,UNK,37.0,,72.0,28.0,0.0,0.0,3.02,,8.0,,,,310.0,31.0,,,0.1,20.0,752.734693877551,-613.4225352112676,23.53333333333333,25.5,2.826666666666666,,731478.0,5.864201268776735
SNL/MSU/DOE,MD-DD5P-UP2[0/±45/0]S,0/45/-45/0/0/-45/45/0,PE,UNK,UNK,37.0,,72.0,28.0,0.0,0.0,3.02,,8.0,,,,310.0,31.0,,,0.1,2.0,752.734693877551,-613.4225352112676,23.53333333333333,25.5,2.826666666666666,,196929.0,5.294309675572278
SNL/MSU/DOE,MD-DD5P-UP2[0/±45/0]S,0/45/-45/0/0/-45/45/0,PE,UNK,UNK,37.0,,72.0,28.0,0.0,0.0,3.02,,8.0,,,,310.0,31.0,,,0.1,30.0,752.734693877551,-613.4225352112676,23.53333333333333,25.5,2.826666666666666,,59971.0,4.777941290639697
SNL/MSU/DOE,MD-DD5P-UP2[0/±45/0]S,0/45/-45/0/0/-45/45/0,PE,UNK,UNK,37.0,,72.0,28.0,0.0,0.0,3.02,,22.0,,,,310.0,31.0,1.21,0.121,0.1,1.0,752.734693877551,-613.4225352112676,23.53333333333333,25.5,2.826666666666666,,284133.0,5.453521676826096
SNL/MSU/DOE,MD-DD5P-UP2[0/±45/0]S,0/45/-45/0/0/-45/45/0,PE,UNK,UNK,37.0,,72.0,28.0,0.0,0.0,3.02,,22.0,,,,310.0,31.0,,,0.1,1.0,752.734693877551,-613.4225352112676,23.53333333333333,25.5,2.826666666666666,,213190.0,5.328766829591525
SNL/MSU/DOE,MD-DD5P-UP2[0/±45/0]S,0/45/-45/0/0/-45/45/0,PE,UNK,UNK,37.0,,72.0,28.0,0.0,0.0,3.02,,22.0,,,,310.0,31.0,,,0.1,1.0,752.734693877551,-613.4225352112676,23.53333333333333,25.5,2.826666666666666,,198210.0,5.29712556152798
SNL/MSU/DOE,MD-DD5P-UP2[90/±45/90]S,90/45/-45/90/90/-45/45/90,PE,UNK,UNK,37.0,,0.0,28.0,72.0,0.0,3.02,,25.0,,,,24.0,2.4,0.29,0.029,0.1,10.0,60.16666666666666,-155.1666666666667,9.006666666666668,,0.9650000000000002,,3846149.0,6.58502610481779
SNL/MSU/DOE,MD-DD5P-UP2[90/±45/90]S,90/45/-45/90/90/-45/45/90,PE,UNK,UNK,37.0,,0.0,28.0,72.0,0.0,3.02,,25.0,,,,31.0,3.1,0.45,0.045,0.1,5.0,60.16666666666666,-155.1666666666667,9.006666666666668,,0.9650000000000002,,160829.0,5.206364361604037
SNL/MSU/DOE,MD-DD5P-UP2[90/±45/90]S,90/45/-45/90/90/-45/45/90,PE,UNK,UNK,37.0,,0.0,28.0,72.0,0.0,3.02,,25.0,,,,31.0,3.1,0.48,0.048,0.1,5.0,60.16666666666666,-155.1666666666667,9.006666666666668,,0.9650000000000002,,84821.0,4.928503388283109
SNL/MSU/DOE,MD-DD5P-UP2[90/±45/90]S,90/45/-45/90/90/-45/45/90,PE,UNK,UNK,37.0,,0.0,28.0,72.0,0.0,3.02,,25.0,,,,35.0,3.5,0.57,0.057,0.1,5.0,60.16666666666666,-155.1666666666667,9.006666666666668,,0.9650000000000002,,39239.0,4.593717930919536
SNL/MSU/DOE,MD-DD5P-UP2[90/±45/90]S,90/45/-45/90/90/-45/45/90,PE,UNK,UNK,37.0,,0.0,28.0,72.0,0.0,3.02,,25.0,,,,31.0,3.1,0.5,0.05,0.1,5.0,60.16666666666666,-155.1666666666667,9.006666666666668,,0.9650000000000002,,105856.0,5.024715479200415
SNL/MSU/DOE,MD-DD5P-UP2[90/±45/90]S,90/45/-45/90/90/-45/45/90,PE,UNK,UNK,37.0,,0.0,28.0,72.0,0.0,3.02,,25.0,,,,28.0,2.8,0.33,0.033,0.1,5.0,60.16666666666666,-155.1666666666667,9.006666666666668,,0.9650000000000002,,329077.0,5.517297529446772
SNL/MSU/DOE,MD-DD5P-UP2[90/±45/90]S,90/45/-45/90/90/-45/45/90,PE,UNK,UNK,37.0,,0.0,28.0,72.0,0.0,3.02,,25.0,,,,35.0,3.5,0.54,0.054,0.1,5.0,60.16666666666666,-155.1666666666667,9.006666666666668,,0.9650000000000002,,25383.0,4.404542949770081
SNL/MSU/DOE,MD-DD5P-UP2[90/±45/90]S,90/45/-45/90/90/-45/45/90,PE,UNK,UNK,37.0,,0.0,28.0,72.0,0.0,3.02,,25.0,,,,35.0,3.5,0.65,0.065,0.1,5.0,60.16666666666666,-155.1666666666667,9.006666666666668,,0.9650000000000002,,39867.0,4.600613556142314
SNL/MSU/DOE,MD-DD5P-UP2[90/±45/90]S,90/45/-45/90/90/-45/45/90,PE,UNK,UNK,37.0,,0.0,28.0,72.0,0.0,3.02,,25.0,,,,38.0,3.8,1.1,0.11,0.1,2.0,60.16666666666666,-155.1666666666667,9.006666666666668,,0.9650000000000002,,4765.0,3.678062904974345
SNL/MSU/DOE,MD-DD5P-UP2[90/±45/90]S,90/45/-45/90/90/-45/45/90,PE,UNK,UNK,37.0,,0.0,28.0,72.0,0.0,3.02,,25.0,,,,38.0,3.8,1.09,0.109,0.1,2.0,60.16666666666666,-155.1666666666667,9.006666666666668,,0.9650000000000002,,10816.0,4.034066678597561
SNL/MSU/DOE,MD-DD5P-UP2[90/±45/90]S,90/45/-45/90/90/-45/45/90,PE,UNK,UNK,37.0,,0.0,28.0,72.0,0.0,3.02,,25.0,,,,41.0,4.100000000000001,1.25,0.125,0.1,2.0,60.16666666666666,-155.1666666666667,9.006666666666668,,0.9650000000000002,,7778.0,3.890867938811441
SNL/MSU/DOE,MD-DD5P-UP2[90/±45/90]S,90/45/-45/90/90/-45/45/90,PE,UNK,UNK,37.0,,0.0,28.0,72.0,0.0,3.02,,25.0,,,,28.0,2.8,0.32,0.032,0.1,5.0,60.16666666666666,-155.1666666666667,9.006666666666668,,0.9650000000000002,,4025994.0,6.604873123317456
SNL/MSU/DOE,MD-DD5P-UP2[90/±45/90]S,90/45/-45/90/90/-45/45/90,PE,UNK,UNK,37.0,,0.0,28.0,72.0,0.0,3.02,,25.0,,,,28.0,2.8,0.34,0.034,0.1,7.0,60.16666666666666,-155.1666666666667,9.006666666666668,,0.9650000000000002,,930682.0,5.968801314454097
SNL/MSU/DOE,MD-DD5P-UP2[90/±45/90]S,90/45/-45/90/90/-45/45/90,PE,UNK,UNK,37.0,,0.0,28.0,72.0,0.0,3.02,,25.0,,,,38.0,3.8,,,0.1,4.0,60.16666666666666,-155.1666666666667,9.006666666666668,,0.9650000000000002,,9712.0,3.987308673731182
SNL/MSU/DOE,MD-DD5P-UP2[0/±45/0]S,0/45/-45/0/0/-45/45/0,PE,UNK,UNK,37.0,,72.0,28.0,0.0,0.0,3.02,,8.0,,,,207.0,20.7,,,0.1,25.0,752.734693877551,-613.4225352112676,23.53333333333333,25.5,2.826666666666666,,8672644.0,6.938151519570448
SNL/MSU/DOE,MD-DD5P-UP2[0/±45/0]S,0/45/-45/0/0/-45/45/0,PE,UNK,UNK,37.0,,72.0,28.0,0.0,0.0,3.02,,8.0,,,,207.0,20.7,,,0.1,25.0,752.734693877551,-613.4225352112676,23.53333333333333,25.5,2.826666666666666,,9754976.0,6.989226205244592
