Repository: Luwen-Zhang/SNEnsemble

# Copyright Notification

## Composites

We reformat and merge fatigue testing records from SNL/MSU/DOE, OptiMat, UPWIND, and FACT databases into a single database with careful considerations, including filtering invalid entries, rename variables, fix improper calculations in the records, to obtain clean and consistent data to fit machine 
learning usages. We leave the original format ("2019_SNL_MSU_DOE_Composite-Materials-Database_Wind_29pt0.xlsx" and "Optidat UPWIND 28_3_2017.xls") in the folder. Any derived database should be directly based on the original files instead of our merged database. We are not responsible for the accuracy of the testing records.

File: data/composite_database_10082023_snl_msu_doe.csv (part 17 of 23)
Data source,Material_Code,Sequence,Resin Type,Waveform,Control,Fibre Volume Fraction,Fibre Weight Fraction,Fibre Weight Fraction (0-deg),Fibre Weight Fraction (45-deg),Fibre Weight Fraction (90-deg),Fibre Weight Fraction (Other Dir.),Thickness,Tab Thickness,Width,Length,Load Length,Area,Maximum Stress,Minimum Stress,Maximum Strain,Minimum Strain,R-value,Frequency,Ultimate Tensile Stress,Ultimate Compressive Stress,Tensile Modulus,Compressive Modulus,Ultimate Tensile Strain,Ultimate Compressive Strain,Cycles to Failure,log10(Cycles to Failure)
SNL/MSU/DOE,MD-DD11-UP2[0/±45/0]S,0/45/-45/0/0/-45/45/0,PE,UNK,UNK,30,,68,32,0,0,3.19,,22,,,,345,34.5,1.78,0.178,0.1,2,591.333333333333,-318.333333333333,19.4,,3,,4560,3.65896484266444
SNL/MSU/DOE,MD-DD11-UP2[0/±45/0]S,0/45/-45/0/0/-45/45/0,PE,UNK,UNK,30,,68,32,0,0,3.19,,22,,,,241,24.1,1.2,0.12,0.1,12,591.333333333333,-318.333333333333,19.4,,3,,3880803,6.58892159734336
SNL/MSU/DOE,MD-DD11-UP2[0/±45/0]S,0/45/-45/0/0/-45/45/0,PE,UNK,UNK,30,,68,32,0,0,3.19,,22,,,,276,27.6,1.38,0.138,0.1,5,591.333333333333,-318.333333333333,19.4,,3,,109080,5.03774512926959
SNL/MSU/DOE,MD-DD11-UP2[0/±45/0]S,0/45/-45/0/0/-45/45/0,PE,UNK,UNK,30,,68,32,0,0,3.19,,22,,,,345,34.5,1.75,0.175,0.1,2,591.333333333333,-318.333333333333,19.4,,3,,3741,3.57298770819821
SNL/MSU/DOE,MD-DD11-UP2[0/±45/0]S,0/45/-45/0/0/-45/45/0,PE,UNK,UNK,30,,68,32,0,0,3.19,,25,,,,-24.1,-241,,,10,1,591.333333333333,-318.333333333333,19.4,,3,,189,2.27646180417324
SNL/MSU/DOE,MD-DD11-UP2[0/±45/0]S,0/45/-45/0/0/-45/45/0,PE,UNK,UNK,30,,68,32,0,0,3.19,,25,,,,-20.7,-207,,,10,2,591.333333333333,-318.333333333333,19.4,,3,,2411,3.38219721037745
SNL/MSU/DOE,MD-DD11-UP2[0/±45/0]S,0/45/-45/0/0/-45/45/0,PE,UNK,UNK,30,,68,32,0,0,3.19,,25,,,,-20.7,-207,,,10,2,591.333333333333,-318.333333333333,19.4,,3,,1882,3.27461961909124
SNL/MSU/DOE,MD-DD11-UP2[0/±45/0]S,0/45/-45/0/0/-45/45/0,PE,UNK,UNK,30,,68,32,0,0,3.19,,25,,,,-20.7,-207,,,10,2,591.333333333333,-318.333333333333,19.4,,3,,1530,3.1846914308176
SNL/MSU/DOE,MD-DD11-UP2[0/±45/0]S,0/45/-45/0/0/-45/45/0,PE,UNK,UNK,30,,68,32,0,0,3.19,,25,,,,-17.2,-172,,,10,10,591.333333333333,-318.333333333333,19.4,,3,,137454,5.13815738261274
SNL/MSU/DOE,MD-DD11-UP2[0/±45/0]S,0/45/-45/0/0/-45/45/0,PE,UNK,UNK,30,,68,32,0,0,3.19,,25,,,,-17.2,-172,,,10,10,591.333333333333,-318.333333333333,19.4,,3,,87211,4.94057126633176
SNL/MSU/DOE,MD-DD11-UP2[0/±45/0]S,0/45/-45/0/0/-45/45/0,PE,UNK,UNK,30,,68,32,0,0,3.19,,25,,,,-17.2,-172,,,10,10,591.333333333333,-318.333333333333,19.4,,3,,123600,5.0920184707528
SNL/MSU/DOE,MD-DD11-UP2[0/±45/0]S,0/45/-45/0/0/-45/45/0,PE,UNK,UNK,30,,68,32,0,0,3.19,,25,,,,-15.5,-155,,,10,12,591.333333333333,-318.333333333333,19.4,,3,,356114,5.55158904753898
SNL/MSU/DOE,MD-DD11-UP2[90/±45/90]S,90/45/-45/90/90/-45/45/90,PE,UNK,UNK,30,,0,32,68,0,3.19,,25,,,,35,3.5,1.47,0.147,0.1,1,39.6666666666667,,7.79666666666667,,0.556666666666667,,21,1.32221929473392
SNL/MSU/DOE,MD-DD11-UP2[90/±45/90]S,90/45/-45/90/90/-45/45/90,PE,UNK,UNK,30,,0,32,68,0,3.19,,25,,,,21,2.1,,,0.1,4,39.6666666666667,,7.79666666666667,,0.556666666666667,,69027,4.83901899881554
SNL/MSU/DOE,MD-DD11-UP2[90/±45/90]S,90/45/-45/90/90/-45/45/90,PE,UNK,UNK,30,,0,32,68,0,3.19,,25,,,,21,2.1,0.25,0.025,0.1,5,39.6666666666667,,7.79666666666667,,0.556666666666667,,112343,5.05054601706593
SNL/MSU/DOE,MD-DD11-UP2[90/±45/90]S,90/45/-45/90/90/-45/45/90,PE,UNK,UNK,30,,0,32,68,0,3.19,,25,,,,21,2.1,0.26,0.026,0.1,5,39.6666666666667,,7.79666666666667,,0.556666666666667,,104931,5.02090381174
SNL/MSU/DOE,MD-DD11-UP2[90/±45/90]S,90/45/-45/90/90/-45/45/90,PE,UNK,UNK,30,,0,32,68,0,3.19,,25,,,,24,2.4,0.3,0.03,0.1,5,39.6666666666667,,7.79666666666667,,0.556666666666667,,24784,4.39417140041513
SNL/MSU/DOE,MD-DD11-UP2[90/±45/90]S,90/45/-45/90/90/-45/45/90,PE,UNK,UNK,30,,0,32,68,0,3.19,,25,,,,24,2.4,0.31,0.031,0.1,4,39.6666666666667,,7.79666666666667,,0.556666666666667,,10054,4.00233888089206
SNL/MSU/DOE,MD-DD11-UP2[90/±45/90]S,90/45/-45/90/90/-45/45/90,PE,UNK,UNK,30,,0,32,68,0,3.19,,25,,,,24,2.4,0.31,0.031,0.1,4,39.6666666666667,,7.79666666666667,,0.556666666666667,,8202,3.91391976495147
SNL/MSU/DOE,MD-DD11-UP2[0/±45/0]S,0/45/-45/0/0/-45/45/0,PE,UNK,UNK,30,,68,32,0,0,3.19,,25,,,,103,-103,,,-1,5,591.333333333333,-318.333333333333,19.4,,3,,1695591,6.22932110271766
SNL/MSU/DOE,MD-DD11-UP2[0/±45/0]S,0/45/-45/0/0/-45/45/0,PE,UNK,UNK,30,,68,32,0,0,3.19,,25,,,,138,-138,,,-1,5,591.333333333333,-318.333333333333,19.4,,3,,79076,4.89804469273744
SNL/MSU/DOE,MD-DD11-UP2[0/±45/0]S,0/45/-45/0/0/-45/45/0,PE,UNK,UNK,30,,68,32,0,0,3.19,,25,,,,103,-103,,,-1,5,591.333333333333,-318.333333333333,19.4,,3,,1767448,6.24734664530047
SNL/MSU/DOE,MD-DD11-UP2[0/±45/0]S,0/45/-45/0/0/-45/45/0,PE,UNK,UNK,30,,68,32,0,0,3.19,,25,,,,138,-138,,,-1,5,591.333333333333,-318.333333333333,19.4,,3,,40380,4.60616631460762
SNL/MSU/DOE,MD-DD11-UP2[0/±45/0]S,0/45/-45/0/0/-45/45/0,PE,UNK,UNK,30,,68,32,0,0,3.19,,25,,,,138,-138,,,-1,5,591.333333333333,-318.333333333333,19.4,,3,,118395,5.07333336186105
SNL/MSU/DOE,MD-DD11-UP2[0/±45/0]S,0/45/-45/0/0/-45/45/0,PE,UNK,UNK,30,,68,32,0,0,3.19,,25,,,,138,-138,,,-1,5,591.333333333333,-318.333333333333,19.4,,3,,32677,4.51424217811585
SNL/MSU/DOE,MD-DD11-UP2[0/±45/0]S,0/45/-45/0/0/-45/45/0,PE,UNK,UNK,30,,68,32,0,0,3.19,,25,,,,121,-121,,,-1,5,591.333333333333,-318.333333333333,19.4,,3,,269627,5.43076337956908
SNL/MSU/DOE,MD-DD11-UP2[0/±45/0]S,0/45/-45/0/0/-45/45/0,PE,UNK,UNK,30,,68,32,0,0,3.19,,25,,,,121,-121,,,-1,5,591.333333333333,-318.333333333333,19.4,,3,,406842,5.60942578059951
SNL/MSU/DOE,MD-DD11-UP2[0/±45/0]S,0/45/-45/0/0/-45/45/0,PE,UNK,UNK,30,,68,32,0,0,3.19,,25,,,,121,-121,,,-1,5,591.333333333333,-318.333333333333,19.4,,3,,464001,5.66651891653336
SNL/MSU/DOE,MD-DD11-UP2[0/±45/0]S,0/45/-45/0/0/-45/45/0,PE,UNK,UNK,30,,68,32,0,0,3.19,,25,,,,103,-103,,,-1,5,591.333333333333,-318.333333333333,19.4,,3,,2148180,6.33207066889508
SNL/MSU/DOE,MD-DD11-UP2[0/±45/0]S,0/45/-45/0/0/-45/45/0,PE,UNK,UNK,30,,68,32,0,0,3.19,,25,,,,172,-172,,,-1,5,591.333333333333,-318.333333333333,19.4,,3,,9734,3.98829134190749
SNL/MSU/DOE,MD-DD11-UP2[0/±45/0]S,0/45/-45/0/0/-45/45/0,PE,UNK,UNK,30,,68,32,0,0,3.19,,25,,,,172,-172,,,-1,5,591.333333333333,-318.333333333333,19.4,,3,,11680,4.06744284277638
SNL/MSU/DOE,MD-DD11-UP2[0/±45/0]S,0/45/-45/0/0/-45/45/0,PE,UNK,UNK,30,,68,32,0,0,3.19,,25,,,,172,-172,,,-1,3,591.333333333333,-318.333333333333,19.4,,3,,6888,3.8380931384456
SNL/MSU/DOE,MD-DD11-UP2[0/±45/0]S,0/45/-45/0/0/-45/45/0,PE,UNK,UNK,30,,68,32,0,0,3.19,,25,,,,207,-207,,,-1,1,591.333333333333,-318.333333333333,19.4,,3,,1144,3.05842602445701
SNL/MSU/DOE,MD-DD11-UP2[0/±45/0]S,0/45/-45/0/0/-45/45/0,PE,UNK,UNK,30,,68,32,0,0,3.19,,25,,,,207,-207,,,-1,1,591.333333333333,-318.333333333333,19.4,,3,,987,2.99431715266964
SNL/MSU/DOE,MD-DD11-UP2[0/±45/0]S,0/45/-45/0/0/-45/45/0,PE,UNK,UNK,30,,68,32,0,0,3.19,,25,,,,207,-207,,,-1,1,591.333333333333,-318.333333333333,19.4,,3,,2953,3.47026344696508
SNL/MSU/DOE,MD-DD11-UP2[0/±45/0]S,0/45/-45/0/0/-45/45/0,PE,UNK,UNK,30,,68,32,0,0,3.19,,25,,,,138,-138,,,-1,10,591.333333333333,-318.333333333333,19.4,,3,,1023726,6.01018373338655
SNL/MSU/DOE,MD-DD11E3-EP3[0/±45/0]S,0/45/-45/0/0/-45/45/0,EP,UNK,UNK,32,,68,32,0,0,3.07,,25,,,,-17.2,-172,,,10,2,624.333333333333,-264.5,20.3666666666667,,3.06666666666667,,3171,3.50119624202709
SNL/MSU/DOE,MD-DD11E3-EP3[0/±45/0]S,0/45/-45/0/0/-45/45/0,EP,UNK,UNK,32,,68,32,0,0,3.07,,25,,,,-10.3,-103,,,10,6,624.333333333333,-264.5,20.3666666666667,,3.06666666666667,,3316245,6.52064660819233
SNL/MSU/DOE,MD-DD11E3-EP3[0/±45/0]S,0/45/-45/0/0/-45/45/0,EP,UNK,UNK,32,,68,32,0,0,3.07,,25,,,,-13.8,-138,,,10,4,624.333333333333,-264.5,20.3666666666667,,3.06666666666667,,628028,5.79797900675378
SNL/MSU/DOE,MD-DD11E3-EP3[0/±45/0]S,0/45/-45/0/0/-45/45/0,EP,UNK,UNK,32,,68,32,0,0,3.07,,25,,,,-13.8,-138,,,10,4,624.333333333333,-264.5,20.3666666666667,,3.06666666666667,,142149,5.15274380883118
SNL/MSU/DOE,MD-DD11E3-EP3[0/±45/0]S,0/45/-45/0/0/-45/45/0,EP,UNK,UNK,32,,68,32,0,0,3.07,,25,,,,-13.8,-138,,,10,4,624.333333333333,-264.5,20.3666666666667,,3.06666666666667,,73148,4.86420245621884
SNL/MSU/DOE,MD-DD11E3-EP3[0/±45/0]S,0/45/-45/0/0/-45/45/0,EP,UNK,UNK,32,,68,32,0,0,3.07,,25,,,,-17.2,-172,,,10,1,624.333333333333,-264.5,20.3666666666667,,3.06666666666667,,4063,3.60884682232641
SNL/MSU/DOE,MD-DD11E3-EP3[0/±45/0]S,0/45/-45/0/0/-45/45/0,EP,UNK,UNK,32,,68,32,0,0,3.07,,25,,,,-17.2,-172,,,10,1,624.333333333333,-264.5,20.3666666666667,,3.06666666666667,,7803,3.89226160691554
SNL/MSU/DOE,MD-DD11E3-EP3[0/±45/0]S,0/45/-45/0/0/-45/45/0,EP,UNK,UNK,32,,68,32,0,0,3.07,,25,,,,-103,-1030,,,10,6,624.333333333333,-264.5,20.3666666666667,,3.06666666666667,,6853926,6.83593941115817
SNL/MSU/DOE,MD-DD11E3-EP3[0/±45/0]S,0/45/-45/0/0/-45/45/0,EP,UNK,UNK,32,,68,32,0,0,3.07,,25,,,,-207,-2070,,,10,1,624.333333333333,-264.5,20.3666666666667,,3.06666666666667,,68,1.83250891270624
SNL/MSU/DOE,MD-DD11E3-EP3[0/±45/0]S,0/45/-45/0/0/-45/45/0,EP,UNK,UNK,32,,68,32,0,0,3.07,,25,,,,-207,-2070,,,10,1,624.333333333333,-264.5,20.3666666666667,,3.06666666666667,,81,1.90848501887865
SNL/MSU/DOE,MD-DD11E3-EP3[0/±45/0]S,0/45/-45/0/0/-45/45/0,EP,UNK,UNK,32,,68,32,0,0,3.07,,25,,,,-207,-2070,,,10,1,624.333333333333,-264.5,20.3666666666667,,3.06666666666667,,53,1.72427586960079
SNL/MSU/DOE,MD-DD11E3-EP3[0/±45/0]S,0/45/-45/0/0/-45/45/0,EP,UNK,UNK,32,,68,32,0,0,3.07,,25,,,,103,-103,,,-1,3,624.333333333333,-264.5,20.3666666666667,,3.06666666666667,,4879300,6.68835752119469
SNL/MSU/DOE,MD-DD11E3-EP3[0/±45/0]S,0/45/-45/0/0/-45/45/0,EP,UNK,UNK,32,,68,32,0,0,3.07,,25,,,,138,-138,,,-1,2,624.333333333333,-264.5,20.3666666666667,,3.06666666666667,,17757,4.24936959469152
SNL/MSU/DOE,MD-DD11E3-EP3[0/±45/0]S,0/45/-45/0/0/-45/45/0,EP,UNK,UNK,32,,68,32,0,0,3.07,,25,,,,138,-138,,,-1,2,624.333333333333,-264.5,20.3666666666667,,3.06666666666667,,35759,4.55338536525379
SNL/MSU/DOE,MD-DD11E3-EP3[0/±45/0]S,0/45/-45/0/0/-45/45/0,EP,UNK,UNK,32,,68,32,0,0,3.07,,25,,,,138,-138,,,-1,2,624.333333333333,-264.5,20.3666666666667,,3.06666666666667,,64341,4.80848780650544
SNL/MSU/DOE,MD-DD11E3-EP3[0/±45/0]S,0/45/-45/0/0/-45/45/0,EP,UNK,UNK,32,,68,32,0,0,3.07,,25,,,,103,-103,,,-1,4,624.333333333333,-264.5,20.3666666666667,,3.06666666666667,,1850142,6.26720506215964
SNL/MSU/DOE,MD-DD11E3-EP3[0/±45/0]S,0/45/-45/0/0/-45/45/0,EP,UNK,UNK,32,,68,32,0,0,3.07,,25,,,,172,-172,,,-1,1,624.333333333333,-264.5,20.3666666666667,,3.06666666666667,,646,2.81023251799508
SNL/MSU/DOE,MD-DD11E3-EP3[0/±45/0]S,0/45/-45/0/0/-45/45/0,EP,UNK,UNK,32,,68,32,0,0,3.07,,25,,,,172,-172,,,-1,1,624.333333333333,-264.5,20.3666666666667,,3.06666666666667,,3778,3.57726195358582
SNL/MSU/DOE,MD-DD11E3-EP3[0/±45/0]S,0/45/-45/0/0/-45/45/0,EP,UNK,UNK,32,,68,32,0,0,3.07,,25,,,,172,-172,,,-1,1,624.333333333333,-264.5,20.3666666666667,,3.06666666666667,,1680,3.22530928172586
SNL/MSU/DOE,MD-DD11E3-EP3[0/±45/0]S,0/45/-45/0/0/-45/45/0,EP,UNK,UNK,32,,68,32,0,0,3.07,,25,,,,-241,-2410,,,10,1,624.333333333333,-264.5,20.3666666666667,,3.06666666666667,,9,0.954242509439325
SNL/MSU/DOE,MD-DD11E3-EP3[0/±45/0]S,0/45/-45/0/0/-45/45/0,EP,UNK,UNK,32,,68,32,0,0,3.07,,25,,,,-172,-1720,,,10,2,624.333333333333,-264.5,20.3666666666667,,3.06666666666667,,14155,4.15090987370112
SNL/MSU/DOE,MD-DD11E3-EP3[0/±45/0]S,0/45/-45/0/0/-45/45/0,EP,UNK,UNK,32,,68,32,0,0,3.07,,25,,,,-138,-1380,,,10,4,624.333333333333,-264.5,20.3666666666667,,3.06666666666667,,100092,5.00039936724258
SNL/MSU/DOE,MD-DD12-UP2[0/±45/0]S,0/45/-45/0/0/-45/45/0,PE,UNK,UNK,41,,68,32,0,0,2.4,,22,,,,414,41.4,1.53,0.153,0.1,2,210.5,,26.4666666666667,,2.72666666666667,,4967,3.69609415999522
SNL/MSU/DOE,MD-DD12-UP2[0/±45/0]S,0/45/-45/0/0/-45/45/0,PE,UNK,UNK,41,,68,32,0,0,2.4,,22,,,,276,27.6,0.94,0.094,0.1,12,210.5,,26.4666666666667,,2.72666666666667,,272993,5.43615151114204
SNL/MSU/DOE,MD-DD12-UP2[0/±45/0]S,0/45/-45/0/0/-45/45/0,PE,UNK,UNK,41,,68,32,0,0,2.4,,22,,,,276,27.6,1.12,0.112,0.1,12,210.5,,26.4666666666667,,2.72666666666667,,252590,5.40241615290662
SNL/MSU/DOE,MD-DD12-UP2[0/±45/0]S,0/45/-45/0/0/-45/45/0,PE,UNK,UNK,41,,68,32,0,0,2.4,,22,,,,241,24.1,0.9,0.09,0.1,12,210.5,,26.4666666666667,,2.72666666666667,,721943,5.85850290980969
SNL/MSU/DOE,MD-DD12-UP2[0/±45/0]S,0/45/-45/0/0/-45/45/0,PE,UNK,UNK,41,,68,32,0,0,2.4,,22,,,,345,34.5,1.46,0.146,0.1,5,210.5,,26.4666666666667,,2.72666666666667,,27280,4.43584436598444
SNL/MSU/DOE,MD-DD12-UP2[0/±45/0]S,0/45/-45/0/0/-45/45/0,PE,UNK,UNK,41,,68,32,0,0,2.4,,22,,,,345,34.5,1.42,0.142,0.1,5,210.5,,26.4666666666667,,2.72666666666667,,55126,4.74135648076239
SNL/MSU/DOE,MD-DD12-UP2[0/±45/0]S,0/45/-45/0/0/-45/45/0,PE,UNK,UNK,41,,68,32,0,0,2.4,,22,,,,345,34.5,1.49,0.149,0.1,5,210.5,,26.4666666666667,,2.72666666666667,,50100,4.69983772586725
SNL/MSU/DOE,MD-DD12-UP2[0/±45/0]S,0/45/-45/0/0/-45/45/0,PE,UNK,UNK,41,,68,32,0,0,2.4,,22,,,,276,27.6,1.05,0.105,0.1,5,210.5,,26.4666666666667,,2.72666666666667,,199436,5.29980355512995
SNL/MSU/DOE,MD-DD13-UP2[0/±45/0]S,0/45/-45/0/0/-45/45/0,PE,UNK,UNK,46,,68,32,0,0,2.13,,22,,,,414,41.4,1.6,0.16,0.1,4,821,-314,30.9666666666667,,2.69333333333333,,5769,3.76110053895814
SNL/MSU/DOE,MD-DD13-UP2[0/±45/0]S,0/45/-45/0/0/-45/45/0,PE,UNK,UNK,46,,68,32,0,0,2.13,,22,,,,414,41.4,1.39,0.139,0.1,4,821,-314,30.9666666666667,,2.69333333333333,,7805,3.89237290739844
SNL/MSU/DOE,MD-DD13-UP2[0/±45/0]S,0/45/-45/0/0/-45/45/0,PE,UNK,UNK,46,,68,32,0,0,2.13,,22,,,,345,34.5,1.26,0.126,0.1,5,821,-314,30.9666666666667,,2.69333333333333,,17253,4.23686462231739
SNL/MSU/DOE,MD-DD13-UP2[0/±45/0]S,0/45/-45/0/0/-45/45/0,PE,UNK,UNK,46,,68,32,0,0,2.13,,22,,,,207,20.7,0.77,0.077,0.1,12,821,-314,30.9666666666667,,2.69333333333333,,1397049,6.14521163879594
SNL/MSU/DOE,MD-DD13-UP2[0/±45/0]S,0/45/-45/0/0/-45/45/0,PE,UNK,UNK,46,,68,32,0,0,2.13,,22,,,,345,34.5,1.15,0.115,0.1,5,821,-314,30.9666666666667,,2.69333333333333,,28437,4.45388377798712
SNL/MSU/DOE,MD-DD13-UP2[0/±45/0]S,0/45/-45/0/0/-45/45/0,PE,UNK,UNK,46,,68,32,0,0,2.13,,22,,,,345,34.5,1.49,0.149,0.1,5,821,-314,30.9666666666667,,2.69333333333333,,19323,4.28607455387557
SNL/MSU/DOE,MD-DD13-UP2[0/±45/0]S,0/45/-45/0/0/-45/45/0,PE,UNK,UNK,46,,68,32,0,0,2.13,,22,,,,276,27.6,0.97,0.097,0.1,10,821,-314,30.9666666666667,,2.69333333333333,,145120,5.16172726971602
SNL/MSU/DOE,MD-DD13-UP2[0/±45/0]S,0/45/-45/0/0/-45/45/0,PE,UNK,UNK,46,,68,32,0,0,2.13,,22,,,,276,27.6,0.91,0.091,0.1,10,821,-314,30.9666666666667,,2.69333333333333,,85412,4.93151889138768
SNL/MSU/DOE,MD-DD13-UP2[0/±45/0]S,0/45/-45/0/0/-45/45/0,PE,UNK,UNK,46,,68,32,0,0,2.13,,22,,,,276,27.6,0.89,0.089,0.1,10,821,-314,30.9666666666667,,2.69333333333333,,124822,5.0962911369214
SNL/MSU/DOE,MD-DD13-UP2[0/±45/0]S,0/45/-45/0/0/-45/45/0,PE,UNK,UNK,46,,68,32,0,0,2.13,,25,,,,-20.7,-207,,,10,2,821,-314,30.9666666666667,,2.69333333333333,,1870,3.2718416065365
SNL/MSU/DOE,MD-DD13-UP2[0/±45/0]S,0/45/-45/0/0/-45/45/0,PE,UNK,UNK,46,,68,32,0,0,2.13,,25,,,,-20.7,-207,,,10,2,821,-314,30.9666666666667,,2.69333333333333,,9529,3.97904732694797
SNL/MSU/DOE,MD-DD13-UP2[0/±45/0]S,0/45/-45/0/0/-45/45/0,PE,UNK,UNK,46,,68,32,0,0,2.13,,25,,,,-20.7,-207,,,10,2,821,-314,30.9666666666667,,2.69333333333333,,4017,3.60390183173167
SNL/MSU/DOE,MD-DD13-UP2[0/±45/0]S,0/45/-45/0/0/-45/45/0,PE,UNK,UNK,46,,68,32,0,0,2.13,,25,,,,-17.2,-172,,,10,10,821,-314,30.9666666666667,,2.69333333333333,,59117,4.77171238688028
SNL/MSU/DOE,MD-DD13-UP2[0/±45/0]S,0/45/-45/0/0/-45/45/0,PE,UNK,UNK,46,,68,32,0,0,2.13,,25,,,,-17.2,-172,,,10,10,821,-314,30.9666666666667,,2.69333333333333,,35801,4.55389515760523
SNL/MSU/DOE,MD-DD13-UP2[0/±45/0]S,0/45/-45/0/0/-45/45/0,PE,UNK,UNK,46,,68,32,0,0,2.13,,25,,,,-17.2,-172,,,10,12,821,-314,30.9666666666667,,2.69333333333333,,45057,4.65376227201233
SNL/MSU/DOE,MD-DD13-UP2[0/±45/0]S,0/45/-45/0/0/-45/45/0,PE,UNK,UNK,46,,68,32,0,0,2.13,,25,,,,-15.5,-155,,,10,10,821,-314,30.9666666666667,,2.69333333333333,,443122,5.64652331230067
SNL/MSU/DOE,MD-DD14-UP2[0/±45/0]S,0/45/-45/0/0/-45/45/0,PE,UNK,UNK,43,,72,28,0,0,2.71,,22,,,,345,34.5,1.48,0.148,0.1,2,728.333333333333,-428,24.8333333333333,,3,,5851,3.76723009811072
SNL/MSU/DOE,MD-DD14-UP2[0/±45/0]S,0/45/-45/0/0/-45/45/0,PE,UNK,UNK,43,,72,28,0,0,2.71,,22,,,,345,34.5,1.38,0.138,0.1,2,728.333333333333,-428,24.8333333333333,,3,,8812,3.94507448847873
SNL/MSU/DOE,MD-DD14-UP2[0/±45/0]S,0/45/-45/0/0/-45/45/0,PE,UNK,UNK,43,,72,28,0,0,2.71,,22,,,,345,34.5,1.56,0.156,0.1,2,728.333333333333,-428,24.8333333333333,,3,,6090,3.78461729263288
SNL/MSU/DOE,MD-DD14-UP2[0/±45/0]S,0/45/-45/0/0/-45/45/0,PE,UNK,UNK,43,,72,28,0,0,2.71,,22,,,,276,27.6,1.09,0.109,0.1,6,728.333333333333,-428,24.8333333333333,,3,,26391,4.42145584669045
SNL/MSU/DOE,MD-DD14-UP2[0/±45/0]S,0/45/-45/0/0/-45/45/0,PE,UNK,UNK,43,,72,28,0,0,2.71,,22,,,,276,27.6,1.13,0.113,0.1,5,728.333333333333,-428,24.8333333333333,,3,,25357,4.40409787064049
SNL/MSU/DOE,MD-DD14-UP2[0/±45/0]S,0/45/-45/0/0/-45/45/0,PE,UNK,UNK,43,,72,28,0,0,2.71,,22,,,,207,20.7,0.78,0.078,0.1,10,728.333333333333,-428,24.8333333333333,,3,,432261,5.63574605383379
SNL/MSU/DOE,MD-DD14-UP2[0/±45/0]S,0/45/-45/0/0/-45/45/0,PE,UNK,UNK,43,,72,28,0,0,2.71,,22,,,,276,27.6,1.2,0.12,0.1,5,728.333333333333,-428,24.8333333333333,,3,,47275,4.67463153751708
SNL/MSU/DOE,MD-DD14-UP2[0/±45/0]S,0/45/-45/0/0/-45/45/0,PE,UNK,UNK,43,,72,28,0,0,2.71,,22,,,,207,20.7,0.85,0.085,0.1,10,728.333333333333,-428,24.8333333333333,,3,,513840,5.71082790900605
SNL/MSU/DOE,MD-DD14-UP2[0/±45/0]S,0/45/-45/0/0/-45/45/0,PE,UNK,UNK,43,,72,28,0,0,2.71,,22,,,,207,20.7,0.8,0.08,0.1,10,728.333333333333,-428,24.8333333333333,,3,,210479,5.32320877172002
SNL/MSU/DOE,MD-DD16-UP2[90/0/±45/0]S,90/0/45/-45/0/0/-45/45/0/90,PE,UNK,UNK,33,,53,21,26,0,4.62,,25,,,,284,28.4,1.83,0.183,0.1,2,,-413.714285714286,,,,,32965,4.51805308007972
SNL/MSU/DOE,MD-DD16-UP2[90/0/±45/0]S,90/0/45/-45/0/0/-45/45/0/90,PE,UNK,UNK,33,,53,21,26,0,4.62,,25,,,,204,20.4,1.26,0.126,0.1,10,,-413.714285714286,,,,,844744,5.92672511577556
SNL/MSU/DOE,MD-DD16-UP2[90/0/±45/0]S,90/0/45/-45/0/0/-45/45/0/90,PE,UNK,UNK,33,,53,21,26,0,4.62,,25,,,,206,20.6,1.24,0.124,0.1,10,,-413.714285714286,,,,,274618,5.43872899992358
SNL/MSU/DOE,MD-DD16-UP2[90/0/±45/0]S,90/0/45/-45/0/0/-45/45/0/90,PE,UNK,UNK,33,,53,21,26,0,4.62,,25,,,,204,20.4,1.27,0.127,0.1,10,,-413.714285714286,,,,,658704,5.81869030071592
SNL/MSU/DOE,MD-DD16-UP2[90/0/±45/0]S,90/0/45/-45/0/0/-45/45/0/90,PE,UNK,UNK,33,,53,21,26,0,4.62,,25,,,,214,21.4,1.3,0.13,0.1,10,,-413.714285714286,,,,,523116,5.71859800354004
SNL/MSU/DOE,MD-DD16-UP2[90/0/±45/0]S,90/0/45/-45/0/0/-45/45/0/90,PE,UNK,UNK,33,,53,21,26,0,4.62,,25,,,,284,28.4,1.68,0.168,0.1,2,,-413.714285714286,,,,,29313,4.4670602680042
SNL/MSU/DOE,MD-DD16-UP2[90/0/±45/0]S,90/0/45/-45/0/0/-45/45/0/90,PE,UNK,UNK,33,,53,21,26,0,4.62,,25,,,,-27.6,-276,,,10,2,,-413.714285714286,,,,,41771,4.62087487242297
SNL/MSU/DOE,MD-DD16-UP2[90/0/±45/0]S,90/0/45/-45/0/0/-45/45/0/90,PE,UNK,UNK,33,,53,21,26,0,4.62,,25,,,,-24.1,-241,,,10,5,,-413.714285714286,,,,,174382,5.24150165431147
SNL/MSU/DOE,MD-DD16-UP2[90/0/±45/0]S,90/0/45/-45/0/0/-45/45/0/90,PE,UNK,UNK,33,,53,21,26,0,4.62,,25,,,,-27.6,-276,,,10,2,,-413.714285714286,,,,,20148,4.30423194218567
SNL/MSU/DOE,MD-DD16-UP2[90/0/±45/0]S,90/0/45/-45/0/0/-45/45/0/90,PE,UNK,UNK,33,,53,21,26,0,4.62,,25,,,,-27.6,-276,,,10,2,,-413.714285714286,,,,,13173,4.11968469182405
SNL/MSU/DOE,MD-DD16-UP2[90/0/±45/0]S,90/0/45/-45/0/0/-45/45/0/90,PE,UNK,UNK,33,,53,21,26,0,4.62,,25,,,,-27.6,-276,,,10,4,,-413.714285714286,,,,,8358,3.92210236680761
SNL/MSU/DOE,MD-DD16-UP2[90/0/±45/0]S,90/0/45/-45/0/0/-45/45/0/90,PE,UNK,UNK,33,,53,21,26,0,4.62,,25,,,,-24.1,-241,,,10,8,,-413.714285714286,,,,,464269,5.66676968608184
SNL/MSU/DOE,MD-DD16-UP2[90/0/±45/0]S,90/0/45/-45/0/0/-45/45/0/90,PE,UNK,UNK,33,,53,21,26,0,4.62,,25,,,,-24.1,-241,,,10,6,,-413.714285714286,,,,,670467,5.82637740698911
SNL/MSU/DOE,MD-DD16-UP2[90/0/±45/0]S,90/0/45/-45/0/0/-45/45/0/90,PE,UNK,UNK,33,,53,21,26,0,4.62,,25,,,,-20.7,-207,,,10,12,,-413.714285714286,,,,,12328786,7.09092031427147
SNL/MSU/DOE,MD-DD17-UP2[0/±45/0]S,0/45/-45/0/0/-45/45/0,PE,UNK,UNK,44.5,,72,28,0,0,,,25,,,,445,44.5,,,0.1,2,782,-420.333333333333,,,,,1317,3.11958577496178
SNL/MSU/DOE,MD-DD17-UP2[0/±45/0]S,0/45/-45/0/0/-45/45/0,PE,UNK,UNK,44.5,,72,28,0,0,,,25,,,,448,44.8,,,0.1,2,782,-420.333333333333,,,,,1210,3.08278537031645
SNL/MSU/DOE,MD-DD17-UP2[0/±45/0]S,0/45/-45/0/0/-45/45/0,PE,UNK,UNK,44.5,,72,28,0,0,,,25,,,,333,33.3,,,0.1,2,782,-420.333333333333,,,,,8591,3.93404371903553
SNL/MSU/DOE,MD-DD17-UP2[0/±45/0]S,0/45/-45/0/0/-45/45/0,PE,UNK,UNK,44.5,,72,28,0,0,,,25,,,,328,32.8,,,0.1,2,782,-420.333333333333,,,,,7151,3.85436677804087
SNL/MSU/DOE,MD-DD17-UP2[0/±45/0]S,0/45/-45/0/0/-45/45/0,PE,UNK,UNK,44.5,,72,28,0,0,,,25,,,,165,16.5,,,0.1,10,782,-420.333333333333,,,,,198817,5.29845351633161
SNL/MSU/DOE,MD-DD17-UP2[0/±45/0]S,0/45/-45/0/0/-45/45/0,PE,UNK,UNK,44.5,,72,28,0,0,,,25,,,,111,11.1,,,0.1,12,782,-420.333333333333,,,,,889958,5.94936951136554
SNL/MSU/DOE,MD-DD17-UP2[0/±45/0]S,0/45/-45/0/0/-45/45/0,PE,UNK,UNK,44.5,,72,28,0,0,,,25,,,,108,10.8,,,0.1,12,782,-420.333333333333,,,,,2048532,6.31144275243116
SNL/MSU/DOE,MD-DD17-UP2[0/±45/0]S,0/45/-45/0/0/-45/45/0,PE,UNK,UNK,44.5,,72,28,0,0,,,25,,,,165,16.5,,,0.1,12,782,-420.333333333333,,,,,218200,5.33885474625232
SNL/MSU/DOE,MD-DD17-UP2[0/±45/0]S,0/45/-45/0/0/-45/45/0,PE,UNK,UNK,44.5,,72,28,0,0,,,25,,,,166,16.6,,,0.1,10,782,-420.333333333333,,,,,225558,5.35325823508809
SNL/MSU/DOE,MD-DD17-UP2[0/±45/0]S,0/45/-45/0/0/-45/45/0,PE,UNK,UNK,44.5,,72,28,0,0,,,25,,,,334,33.4,,,0.1,2,782,-420.333333333333,,,,,5342,3.72770388368535
SNL/MSU/DOE,MD-DD17-UP2[0/±45/0]S,0/45/-45/0/0/-45/45/0,PE,UNK,UNK,44.5,,72,28,0,0,,,25,,,,-27.6,-276,,,10,4,782,-420.333333333333,,,,,8751,3.9420576838414
SNL/MSU/DOE,MD-DD17-UP2[0/±45/0]S,0/45/-45/0/0/-45/45/0,PE,UNK,UNK,44.5,,72,28,0,0,,,25,,,,-27.6,-276,,,10,4,782,-420.333333333333,,,,,21582,4.33409168820216
SNL/MSU/DOE,MD-DD17-UP2[0/±45/0]S,0/45/-45/0/0/-45/45/0,PE,UNK,UNK,44.5,,72,28,0,0,,,25,,,,-27.6,-276,,,10,3,782,-420.333333333333,,,,,4910,3.69108149212297
SNL/MSU/DOE,MD-DD17-UP2[0/±45/0]S,0/45/-45/0/0/-45/45/0,PE,UNK,UNK,44.5,,72,28,0,0,,,25,,,,-20.7,-207,,,10,20,782,-420.333333333333,,,,,1184170,6.07341405438194
SNL/MSU/DOE,MD-DD17-UP2[0/±45/0]S,0/45/-45/0/0/-45/45/0,PE,UNK,UNK,44.5,,72,28,0,0,,,25,,,,-20.7,-207,,,10,20,782,-420.333333333333,,,,,5357313,6.72894702068718
SNL/MSU/DOE,MD-DD17-UP2[0/±45/0]S,0/45/-45/0/0/-45/45/0,PE,UNK,UNK,44.5,,72,28,0,0,,,25,,,,-20.7,-207,,,10,20,782,-420.333333333333,,,,,890895,5.94982652153661
SNL/MSU/DOE,MD-DD17A-UP2[0/±45/0]S,0/45/-45/0/0/-45/45/0,PE,UNK,UNK,39.5,,68,32,0,0,,,25,,,,414,41.4,1.87,0.187,0.1,2,646,-265,23.3333333333333,,3,,870,2.93951925261862
SNL/MSU/DOE,MD-DD17A-UP2[0/±45/0]S,0/45/-45/0/0/-45/45/0,PE,UNK,UNK,39.5,,68,32,0,0,,,25,,,,414,41.4,1.88,0.188,0.1,2,646,-265,23.3333333333333,,3,,993,2.99694924849538
SNL/MSU/DOE,MD-DD17A-UP2[0/±45/0]S,0/45/-45/0/0/-45/45/0,PE,UNK,UNK,39.5,,68,32,0,0,,,25,,,,345,34.5,1.65,0.165,0.1,4,646,-265,23.3333333333333,,3,,1637,3.21404867941194
SNL/MSU/DOE,MD-DD17A-UP2[0/±45/0]S,0/45/-45/0/0/-45/45/0,PE,UNK,UNK,39.5,,68,32,0,0,,,25,,,,345,34.5,1.52,0.152,0.1,4,646,-265,23.3333333333333,,3,,7677,3.88519154060685
SNL/MSU/DOE,MD-DD17A-UP2[0/±45/0]S,0/45/-45/0/0/-45/45/0,PE,UNK,UNK,39.5,,68,32,0,0,,,25,,,,345,34.5,1.6,0.16,0.1,4,646,-265,23.3333333333333,,3,,3156,3.49913699453738
SNL/MSU/DOE,MD-DD17A-UP2[0/±45/0]S,0/45/-45/0/0/-45/45/0,PE,UNK,UNK,39.5,,68,32,0,0,,,25,,,,345,34.5,1.52,0.152,0.1,4,646,-265,23.3333333333333,,3,,2866,3.45727618606133
SNL/MSU/DOE,MD-DD17A-UP2[0/±45/0]S,0/45/-45/0/0/-45/45/0,PE,UNK,UNK,39.5,,68,32,0,0,,,25,,,,276,27.6,1.3,0.13,0.1,5,646,-265,23.3333333333333,,3,,23820,4.37694175714676
SNL/MSU/DOE,MD-DD17A-UP2[0/±45/0]S,0/45/-45/0/0/-45/45/0,PE,UNK,UNK,39.5,,68,32,0,0,,,25,,,,276,27.6,1.33,0.133,0.1,4,646,-265,23.3333333333333,,3,,52327,4.71872583657813
SNL/MSU/DOE,MD-DD17A-UP2[0/±45/0]S,0/45/-45/0/0/-45/45/0,PE,UNK,UNK,39.5,,68,32,0,0,,,25,,,,276,27.6,1.29,0.129,0.1,4,646,-265,23.3333333333333,,3,,15558,4.191953767153
SNL/MSU/DOE,MD-DD17A-UP2[0/±45/0]S,0/45/-45/0/0/-45/45/0,PE,UNK,UNK,39.5,,68,32,0,0,,,25,,,,207,20.7,0.97,0.097,0.1,5,646,-265,23.3333333333333,,3,,385099,5.58557239087657
SNL/MSU/DOE,MD-DD17A-UP2[0/±45/0]S,0/45/-45/0/0/-45/45/0,PE,UNK,UNK,39.5,,68,32,0,0,,,25,,,,207,20.7,0.92,0.092,0.1,5,646,-265,23.3333333333333,,3,,186232,5.27005430730786
SNL/MSU/DOE,MD-DD17A-UP2[0/±45/0]S,0/45/-45/0/0/-45/45/0,PE,UNK,UNK,39.5,,68,32,0,0,,,25,,,,207,20.7,0.96,0.096,0.1,5,646,-265,23.3333333333333,,3,,119502,5.07737517375023
SNL/MSU/DOE,MD-DD17A-UP2[0/±45/0]S,0/45/-45/0/0/-45/45/0,PE,UNK,UNK,39.5,,68,32,0,0,,,25,,,,207,20.7,0.96,0.096,0.1,5,646,-265,23.3333333333333,,3,,584702,5.76693457936401
SNL/MSU/DOE,MD-DD17A-UP2[0/±45/0]S,0/45/-45/0/0/-45/45/0,PE,UNK,UNK,39.5,,68,32,0,0,,,25,,,,276,27.6,1.18,0.118,0.1,2,646,-265,23.3333333333333,,3,,65356,4.81528546410136
SNL/MSU/DOE,MD-DD17A-UP2[0/±45/0]S,0/45/-45/0/0/-45/45/0,PE,UNK,UNK,39.5,,68,32,0,0,,,25,,,,190,19,0.86,0.086,0.1,8,646,-265,23.3333333333333,,3,,843279,5.92597128531741
SNL/MSU/DOE,MD-DD17A-UP2[0/±45/0]S,0/45/-45/0/0/-45/45/0,PE,UNK,UNK,39.5,,68,32,0,0,,,25,,,,190,19,0.94,0.094,0.1,8,646,-265,23.3333333333333,,3,,510998,5.70841920034868
SNL/MSU/DOE,MD-DD17A-UP2[0/±45/0]S,0/45/-45/0/0/-45/45/0,PE,UNK,UNK,39.5,,68,32,0,0,,,25,,,,172,17.2,0.8,0.08,0.1,8,646,-265,23.3333333333333,,3,,6125824,6.78716451500943
SNL/MSU/DOE,MD-DD17A-UP2[0/±45/0]S,0/45/-45/0/0/-45/45/0,PE,UNK,UNK,39.5,,68,32,0,0,,,25,,,,345,34.5,1.64,0.164,0.1,2,646,-265,23.3333333333333,,3,,2414,3.38273726576133
SNL/MSU/DOE,MD-DD17A-UP2[0/±45/0]S,0/45/-45/0/0/-45/45/0,PE,UNK,UNK,39.5,,68,32,0,0,,,25,,,,345,34.5,1.7,0.17,0.1,3,646,-265,23.3333333333333,,3,,12349,4.09163179062681
SNL/MSU/DOE,MD-DD17A-UP2[0/±45/0]S,0/45/-45/0/0/-45/45/0,PE,UNK,UNK,39.5,,68,32,0,0,,,25,,,,276,27.6,1.2,0.12,0.1,4,646,-265,23.3333333333333,,3,,43591,4.63939683207115
SNL/MSU/DOE,MD-DD17A-UP2[0/±45/0]S,0/45/-45/0/0/-45/45/0,PE,UNK,UNK,39.5,,68,32,0,0,,,25,,,,-20.7,-207,,,10,2,646,-265,23.3333333333333,,3,,118,2.07188200730613
SNL/MSU/DOE,MD-DD17A-UP2[0/±45/0]S,0/45/-45/0/0/-45/45/0,PE,UNK,UNK,39.5,,68,32,0,0,,,25,,,,-20.7,-207,,,10,4,646,-265,23.3333333333333,,3,,584,2.7664128471124
SNL/MSU/DOE,MD-DD17A-UP2[0/±45/0]S,0/45/-45/0/0/-45/45/0,PE,UNK,UNK,39.5,,68,32,0,0,,,25,,,,-20.7,-207,,,10,2,646,-265,23.3333333333333,,3,,506,2.7041505168398
SNL/MSU/DOE,MD-DD17A-UP2[0/±45/0]S,0/45/-45/0/0/-45/45/0,PE,UNK,UNK,39.5,,68,32,0,0,,,25,,,,-13.8,-138,,,10,10,646,-265,23.3333333333333,,3,,1496838,6.17517480000026
SNL/MSU/DOE,MD-DD17A-UP2[0/±45/0]S,0/45/-45/0/0/-45/45/0,PE,UNK,UNK,39.5,,68,32,0,0,,,25,,,,-13.8,-138,,,10,15,646,-265,23.3333333333333,,3,,499160,5.69823977604276
SNL/MSU/DOE,MD-DD17A-UP2[0/±45/0]S,0/45/-45/0/0/-45/45/0,PE,UNK,UNK,39.5,,68,32,0,0,,,25,,,,-13.8,-138,,,10,10,646,-265,23.3333333333333,,3,,1296088,6.11263448966493
SNL/MSU/DOE,MD-DD18-UP2[0/±45/0]S,0/45/-45/0/0/-45/45/0,PE,UNK,UNK,37,,72,28,0,0,3.35,,25,,,,241,24.1,1.12,0.112,0.1,10,729.666666666667,-508.333333333333,22.1,,3.33333333333333,,268555,5.42903324255101
SNL/MSU/DOE,MD-DD18-UP2[0/±45/0]S,0/45/-45/0/0/-45/45/0,PE,UNK,UNK,37,,72,28,0,0,3.35,,25,,,,241,24.1,1.15,0.115,0.1,10,729.666666666667,-508.333333333333,22.1,,3.33333333333333,,328011,5.51588840822143
SNL/MSU/DOE,MD-DD18-UP2[0/±45/0]S,0/45/-45/0/0/-45/45/0,PE,UNK,UNK,37,,72,28,0,0,3.35,,25,,,,241,24.1,1.24,0.124,0.1,10,729.666666666667,-508.333333333333,22.1,,3.33333333333333,,463110,5.66568415887757
SNL/MSU/DOE,MD-DD18-UP2[0/±45/0]S,0/45/-45/0/0/-45/45/0,PE,UNK,UNK,37,,72,28,0,0,3.35,,25,,,,414,41.4,1.91,0.191,0.1,2,729.666666666667,-508.333333333333,22.1,,3.33333333333333,,12899,4.11055604275538
SNL/MSU/DOE,MD-DD18-UP2[0/±45/0]S,0/45/-45/0/0/-45/45/0,PE,UNK,UNK,37,,72,28,0,0,3.35,,25,,,,414,41.4,1.99,0.199,0.1,2,729.666666666667,-508.333333333333,22.1,,3.33333333333333,,10402,4.01711684943881
SNL/MSU/DOE,MD-DD18-UP2[0/±45/0]S,0/45/-45/0/0/-45/45/0,PE,UNK,UNK,37,,72,28,0,0,3.35,,25,,,,414,41.4,2.05,0.205,0.1,2,729.666666666667,-508.333333333333,22.1,,3.33333333333333,,8310,3.91960102378411
SNL/MSU/DOE,MD-DD18-UP2[0/±45/0]S,0/45/-45/0/0/-45/45/0,PE,UNK,UNK,37,,72,28,0,0,3.35,,25,,,,345,34.5,1.66,0.166,0.1,5,729.666666666667,-508.333333333333,22.1,,3.33333333333333,,49566,4.69518387254604
SNL/MSU/DOE,MD-DD18-UP2[0/±45/0]S,0/45/-45/0/0/-45/45/0,PE,UNK,UNK,37,,72,28,0,0,3.35,,25,,,,345,34.5,1.47,0.147,0.1,5,729.666666666667,-508.333333333333,22.1,,3.33333333333333,,25373,4.40437181946528
SNL/MSU/DOE,MD-DD18-UP2[0/±45/0]S,0/45/-45/0/0/-45/45/0,PE,UNK,UNK,37,,72,28,0,0,3.35,,25,,,,345,34.5,1.48,0.148,0.1,5,729.666666666667,-508.333333333333,22.1,,3.33333333333333,,45228,4.65540738349723
SNL/MSU/DOE,MD-DD18-UP2[0/±45/0]S,0/45/-45/0/0/-45/45/0,PE,UNK,UNK,37,,72,28,0,0,3.35,,25,,,,207,20.7,0.9,0.09,0.1,12,729.666666666667,-508.333333333333,22.1,,3.33333333333333,,2661881,6.42518863633831
SNL/MSU/DOE,MD-DD18A-UP2[0/±45/0]S,0/45/-45/0/0/-45/45/0,PE,UNK,UNK,39.5,,72,28,0,0,2.78,,25,,,,414,41.4,2.13,0.213,0.1,2,699.666666666667,-325.333333333333,23.2333333333333,,3.11,,913,2.9604707775343
SNL/MSU/DOE,MD-DD18A-UP2[0/±45/0]S,0/45/-45/0/0/-45/45/0,PE,UNK,UNK,39.5,,72,28,0,0,2.78,,25,,,,345,34.5,1.79,0.179,0.1,4,699.666666666667,-325.333333333333,23.2333333333333,,3.11,,5846,3.76685881102142
SNL/MSU/DOE,MD-DD18A-UP2[0/±45/0]S,0/45/-45/0/0/-45/45/0,PE,UNK,UNK,39.5,,72,28,0,0,2.78,,25,,,,276,27.6,1.18,0.118,0.1,5,699.666666666667,-325.333333333333,23.2333333333333,,3.11,,78800,4.89652621748956
SNL/MSU/DOE,MD-DD18A-UP2[0/±45/0]S,0/45/-45/0/0/-45/45/0,PE,UNK,UNK,39.5,,72,28,0,0,2.78,,25,,,,414,41.4,1.96,0.196,0.1,2,699.666666666667,-325.333333333333,23.2333333333333,,3.11,,1508,3.17840134153376
SNL/MSU/DOE,MD-DD18A-UP2[0/±45/0]S,0/45/-45/0/0/-45/45/0,PE,UNK,UNK,39.5,,72,28,0,0,2.78,,25,,,,414,41.4,2,0.2,0.1,2,699.666666666667,-325.333333333333,23.2333333333333,,3.11,,815,2.91115760873998
SNL/MSU/DOE,MD-DD18A-UP2[0/±45/0]S,0/45/-45/0/0/-45/45/0,PE,UNK,UNK,39.5,,72,28,0,0,2.78,,25,,,,207,20.7,1.15,0.115,0.1,8,699.666666666667,-325.333333333333,23.2333333333333,,3.11,,654689,5.81603504402352
SNL/MSU/DOE,MD-DD18A-UP2[0/±45/0]S,0/45/-45/0/0/-45/45/0,PE,UNK,UNK,39.5,,72,28,0,0,2.78,,25,,,,345,34.5,1.67,0.167,0.1,4,699.666666666667,-325.333333333333,23.2333333333333,,3.11,,3418,3.53377205838472
SNL/MSU/DOE,MD-DD18A-UP2[0/±45/0]S,0/45/-45/0/0/-45/45/0,PE,UNK,UNK,39.5,,72,28,0,0,2.78,,25,,,,345,34.5,1.55,0.155,0.1,3,699.666666666667,-325.333333333333,23.2333333333333,,3.11,,8292,3.91865929342182
SNL/MSU/DOE,MD-DD18A-UP2[0/±45/0]S,0/45/-45/0/0/-45/45/0,PE,UNK,UNK,39.5,,72,28,0,0,2.78,,25,,,,276,27.6,1.22,0.122,0.1,5,699.666666666667,-325.333333333333,23.2333333333333,,3.11,,65338,4.81516583656339
SNL/MSU/DOE,MD-DD18A-UP2[0/±45/0]S,0/45/-45/0/0/-45/45/0,PE,UNK,UNK,39.5,,72,28,0,0,2.78,,25,,,,276,27.6,1.29,0.129,0.1,5,699.666666666667,-325.333333333333,23.2333333333333,,3.11,,67612,4.83002378279482
SNL/MSU/DOE,MD-DD19-UP2[0/±45/0]S,0/45/-45/0/0/-45/45/0,PE,UNK,UNK,40.5,,72,28,0,0,3.39,,25,,,,414,41.4,2.17,0.217,0.1,2,709.666666666667,-374.666666666667,21.7,,3.3,,2235,3.34927752746796
SNL/MSU/DOE,MD-DD19-UP2[0/±45/0]S,0/45/-45/0/0/-45/45/0,PE,UNK,UNK,40.5,,72,28,0,0,3.39,,25,,,,241,24.1,1.23,0.123,0.1,8,709.666666666667,-374.666666666667,21.7,,3.3,,57266,4.75789684893144
SNL/MSU/DOE,MD-DD19-UP2[0/±45/0]S,0/45/-45/0/0/-45/45/0,PE,UNK,UNK,40.5,,72,28,0,0,3.39,,25,,,,241,24.1,1.24,0.124,0.1,5,709.666666666667,-374.666666666667,21.7,,3.3,,92441,4.96586463490457
SNL/MSU/DOE,MD-DD19-UP2[0/±45/0]S,0/45/-45/0/0/-45/45/0,PE,UNK,UNK,40.5,,72,28,0,0,3.39,,25,,,,241,24.1,1.2,0.12,0.1,5,709.666666666667,-374.666666666667,21.7,,3.3,,77008,4.88653584433328
SNL/MSU/DOE,MD-DD19-UP2[0/±45/0]S,0/45/-45/0/0/-45/45/0,PE,UNK,UNK,40.5,,72,28,0,0,3.39,,25,,,,155,15.5,0.75,0.075,0.1,12,709.666666666667,-374.666666666667,21.7,,3.3,,1354001,6.13161898509826
SNL/MSU/DOE,MD-DD19-UP2[0/±45/0]S,0/45/-45/0/0/-45/45/0,PE,UNK,UNK,40.5,,72,28,0,0,3.39,,25,,,,155,15.5,0.68,0.068,0.1,12,709.666666666667,-374.666666666667,21.7,,3.3,,955238,5.98011159065093
SNL/MSU/DOE,MD-DD19-UP2[0/±45/0]S,0/45/-45/0/0/-45/45/0,PE,UNK,UNK,40.5,,72,28,0,0,3.39,,25,,,,155,15.5,0.83,0.083,0.1,12,709.666666666667,-374.666666666667,21.7,,3.3,,3104534,6.49199642048142
SNL/MSU/DOE,MD-DD19-UP2[0/±45/0]S,0/45/-45/0/0/-45/45/0,PE,UNK,UNK,40.5,,72,28,0,0,3.39,,25,,,,345,34.5,,,0.1,2,709.666666666667,-374.666666666667,21.7,,3.3,,9055,3.95688845465008
SNL/MSU/DOE,MD-DD19-UP2[0/±45/0]S,0/45/-45/0/0/-45/45/0,PE,UNK,UNK,40.5,,72,28,0,0,3.39,,25,,,,345,34.5,,,0.1,1,709.666666666667,-374.666666666667,21.7,,3.3,,8722,3.94061608233741
SNL/MSU/DOE,MD-DD19-UP2[0/±45/0]S,0/45/-45/0/0/-45/45/0,PE,UNK,UNK,40.5,,72,28,0,0,3.39,,25,,,,-20.7,-207,,,10,10,709.666666666667,-374.666666666667,21.7,,3.3,,93523,4.97091842953262
SNL/MSU/DOE,MD-DD19-UP2[0/±45/0]S,0/45/-45/0/0/-45/45/0,PE,UNK,UNK,40.5,,72,28,0,0,3.39,,25,,,,-20.7,-207,,,10,15,709.666666666667,-374.666666666667,21.7,,3.3,,3000000,6.47712125471966
SNL/MSU/DOE,MD-DD19-UP2[0/±45/0]S,0/45/-45/0/0/-45/45/0,PE,UNK,UNK,40.5,,72,28,0,0,3.39,,25,,,,-27.6,-276,,,10,10,709.666666666667,-374.666666666667,21.7,,3.3,,27769,4.44356024048841
SNL/MSU/DOE,MD-DD19-UP2[0/±45/0]S,0/45/-45/0/0/-45/45/0,PE,UNK,UNK,40.5,,72,28,0,0,3.39,,25,,,,-27.6,-276,,,10,5,709.666666666667,-374.666666666667,21.7,,3.3,,1397,3.14519640611418
SNL/MSU/DOE,MD-DD19-UP2[0/±45/0]S,0/45/-45/0/0/-45/45/0,PE,UNK,UNK,40.5,,72,28,0,0,3.39,,25,,,,-27.6,-276,,,10,5,709.666666666667,-374.666666666667,21.7,,3.3,,18564,4.26867155974699
SNL/MSU/DOE,MD-DD19-UP2[0/±45/0]S,0/45/-45/0/0/-45/45/0,PE,UNK,UNK,40.5,,72,28,0,0,3.39,,25,,,,-24.1,-241,,,10,5,709.666666666667,-374.666666666667,21.7,,3.3,,5710,3.75663610824585
SNL/MSU/DOE,MD-DD19A-UP2[0/±45/0]S,0/45/-45/0/0/-45/45/0,PE,UNK,UNK,42.5,,68,32,0,0,2.78,,25,,,,207,20.7,0.88,0.088,0.1,7,651.333333333333,-293,22.5666666666667,,3.06666666666667,,31090,4.49262072204319
SNL/MSU/DOE,MD-DD19A-UP2[0/±45/0]S,0/45/-45/0/0/-45/45/0,PE,UNK,UNK,42.5,,68,32,0,0,2.78,,25,,,,345,34.5,1.5,0.15,0.1,2,651.333333333333,-293,22.5666666666667,,3.06666666666667,,877,2.94299959336604
SNL/MSU/DOE,MD-DD19A-UP2[0/±45/0]S,0/45/-45/0/0/-45/45/0,PE,UNK,UNK,42.5,,68,32,0,0,2.78,,25,,,,345,34.5,1.61,0.161,0.1,2,651.333333333333,-293,22.5666666666667,,3.06666666666667,,1088,3.03662889536216
SNL/MSU/DOE,MD-DD19A-UP2[0/±45/0]S,0/45/-45/0/0/-45/45/0,PE,UNK,UNK,42.5,,68,32,0,0,2.78,,25,,,,345,34.5,1.69,0.169,0.1,2,651.333333333333,-293,22.5666666666667,,3.06666666666667,,1590,3.20139712432045
SNL/MSU/DOE,MD-DD19A-UP2[0/±45/0]S,0/45/-45/0/0/-45/45/0,PE,UNK,UNK,42.5,,68,32,0,0,2.78,,25,,,,276,27.6,1.34,0.134,0.1,4,651.333333333333,-293,22.5666666666667,,3.06666666666667,,8594,3.93419534934788
SNL/MSU/DOE,MD-DD19A-UP2[0/±45/0]S,0/45/-45/0/0/-45/45/0,PE,UNK,UNK,42.5,,68,32,0,0,2.78,,25,,,,276,27.6,1.35,0.135,0.1,4,651.333333333333,-293,22.5666666666667,,3.06666666666667,,31283,4.49530839467462
SNL/MSU/DOE,MD-DD19A-UP2[0/±45/0]S,0/45/-45/0/0/-45/45/0,PE,UNK,UNK,42.5,,68,32,0,0,2.78,,25,,,,276,27.6,1.36,0.136,0.1,5,651.333333333333,-293,22.5666666666667,,3.06666666666667,,11012,4.04186620272129
SNL/MSU/DOE,MD-DD19A-UP2[0/±45/0]S,0/45/-45/0/0/-45/45/0,PE,UNK,UNK,42.5,,68,32,0,0,2.78,,25,,,,207,20.7,0.96,0.096,0.1,7,651.333333333333,-293,22.5666666666667,,3.06666666666667,,108773,5.03652110670207
SNL/MSU/DOE,MD-DD19A-UP2[0/±45/0]S,0/45/-45/0/0/-45/45/0,PE,UNK,UNK,42.5,,68,32,0,0,2.78,,25,,,,207,20.7,1.11,0.111,0.1,7,651.333333333333,-293,22.5666666666667,,3.06666666666667,,72092,4.8578870740312
SNL/MSU/DOE,MD-DD19A-UP2[0/±45/0]S,0/45/-45/0/0/-45/45/0,PE,UNK,UNK,42.5,,68,32,0,0,2.78,,25,,,,172,17.2,0.83,0.083,0.1,8,651.333333333333,-293,22.5666666666667,,3.06666666666667,,143171,5.15585505836686
SNL/MSU/DOE,MD-DD19A-UP2[0/±45/0]S,0/45/-45/0/0/-45/45/0,PE,UNK,UNK,42.5,,68,32,0,0,2.78,,25,,,,172,17.2,,,0.1,5,651.333333333333,-293,22.5666666666667,,3.06666666666667,,95294,4.979065556998
SNL/MSU/DOE,MD-DD19A-UP2[0/±45/0]S,0/45/-45/0/0/-45/45/0,PE,UNK,UNK,42.5,,68,32,0,0,2.78,,25,,,,-17.2,-172,,,10,10,651.333333333333,-293,22.5666666666667,,3.06666666666667,,88437,4.94663400182228
SNL/MSU/DOE,MD-DD19A-UP2[0/±45/0]S,0/45/-45/0/0/-45/45/0,PE,UNK,UNK,42.5,,68,32,0,0,2.78,,25,,,,-13.8,-138,,,10,10,651.333333333333,-293,22.5666666666667,,3.06666666666667,,4312570,6.6347361574418
SNL/MSU/DOE,MD-DD19A-UP2[0/±45/0]S,0/45/-45/0/0/-45/45/0,PE,UNK,UNK,42.5,,68,32,0,0,2.78,,25,,,,-17.2,-172,,,10,10,651.333333333333,-293,22.5666666666667,,3.06666666666667,,62730,4.79747528753734
SNL/MSU/DOE,MD-DD19A-UP2[0/±45/0]S,0/45/-45/0/0/-45/45/0,PE,UNK,UNK,42.5,,68,32,0,0,2.78,,25,,,,-17.2,-172,,,10,10,651.333333333333,-293,22.5666666666667,,3.06666666666667,,124618,5.09558077696261
SNL/MSU/DOE,MD-DD19A-UP2[90/±45/90]S,90/45/-45/90/90/-45/45/90,PE,UNK,UNK,42.5,,0,32,68,0,2.78,,25,,,,38,3.8,0.37,0.037,0.1,2,68.3333333333333,,10.1466666666667,,0.696666666666667,,13061,4.11597642945482
SNL/MSU/DOE,MD-DD19A-UP2[90/±45/90]S,90/45/-45/90/90/-45/45/90,PE,UNK,UNK,42.5,,0,32,68,0,2.78,,25,,,,35,3.5,0.34,0.034,0.1,4,68.3333333333333,,10.1466666666667,,0.696666666666667,,39706,4.59885613824931
SNL/MSU/DOE,MD-DD19A-UP2[90/±45/90]S,90/45/-45/90/90/-45/45/90,PE,UNK,UNK,42.5,,0,32,68,0,2.78,,25,,,,35,3.5,0.34,0.034,0.1,4,68.3333333333333,,10.1466666666667,,0.696666666666667,,85033,4.9295875014388
SNL/MSU/DOE,MD-DD19A-UP2[90/±45/90]S,90/45/-45/90/90/-45/45/90,PE,UNK,UNK,42.5,,0,32,68,0,2.78,,25,,,,28,2.8,0.26,0.026,0.1,12,68.3333333333333,,10.1466666666667,,0.696666666666667,,930960,5.96893102131166
SNL/MSU/DOE,MD-DD19A-UP2[90/±45/90]S,90/45/-45/90/90/-45/45/90,PE,UNK,UNK,42.5,,0,32,68,0,2.78,,25,,,,28,2.8,0.26,0.026,0.1,12,68.3333333333333,,10.1466666666667,,0.696666666666667,,2571689,6.41021844724191
SNL/MSU/DOE,MD-DD19A-UP2[90/±45/90]S,90/45/-45/90/90/-45/45/90,PE,UNK,UNK,42.5,,0,32,68,0,2.78,,25,,,,28,2.8,0.24,0.024,0.1,15,68.3333333333333,,10.1466666666667,,0.696666666666667,,2461981,6.39128469700026
SNL/MSU/DOE,MD-DD19B-UP2[0/±45/0]S,0/45/-45/0/0/-45/45/0,PE,UNK,UNK,39.5,,68,32,0,0,2.78,,25,,,,276,27.6,1.09,0.109,0.1,4,693.666666666667,,25.0666666666667,,2.94333333333333,,27705,4.44255815449592
SNL/MSU/DOE,MD-DD19B-UP2[0/±45/0]S,0/45/-45/0/0/-45/45/0,PE,UNK,UNK,39.5,,68,32,0,0,2.78,,25,,,,276,27.6,1.2,0.12,0.1,4,693.666666666667,,25.0666666666667,,2.94333333333333,,18014,4.25561015840774
SNL/MSU/DOE,MD-DD19B-UP2[0/±45/0]S,0/45/-45/0/0/-45/45/0,PE,UNK,UNK,39.5,,68,32,0,0,2.78,,25,,,,276,27.6,1.13,0.113,0.1,4,693.666666666667,,25.0666666666667,,2.94333333333333,,10666,4.02800157934686
SNL/MSU/DOE,MD-DD19B-UP2[0/±45/0]S,0/45/-45/0/0/-45/45/0,PE,UNK,UNK,39.5,,68,32,0,0,2.78,,25,,,,241,24.1,1.03,0.103,0.1,4,693.666666666667,,25.0666666666667,,2.94333333333333,,46870,4.67089495352021
SNL/MSU/DOE,MD-DD19B-UP2[0/±45/0]S,0/45/-45/0/0/-45/45/0,PE,UNK,UNK,39.5,,68,32,0,0,2.78,,25,,,,207,20.7,0.88,0.088,0.1,5,693.666666666667,,25.0666666666667,,2.94333333333333,,123726,5.09246097262849
SNL/MSU/DOE,MD-DD19B-UP2[0/±45/0]S,0/45/-45/0/0/-45/45/0,PE,UNK,UNK,39.5,,68,32,0,0,2.78,,25,,,,207,20.7,0.78,0.078,0.1,7,693.666666666667,,25.0666666666667,,2.94333333333333,,711185,5.8519825881113
SNL/MSU/DOE,MD-DD19B-UP2[0/±45/0]S,0/45/-45/0/0/-45/45/0,PE,UNK,UNK,39.5,,68,32,0,0,2.78,,25,,,,241,24.1,1.07,0.107,0.1,4,693.666666666667,,25.0666666666667,,2.94333333333333,,17022,4.2310105861795
SNL/MSU/DOE,MD-DD19B-UP2[0/±45/0]S,0/45/-45/0/0/-45/45/0,PE,UNK,UNK,39.5,,68,32,0,0,2.78,,25,,,,241,24.1,1.15,0.115,0.1,4,693.666666666667,,25.0666666666667,,2.94333333333333,,62757,4.79766217464424
SNL/MSU/DOE,MD-DD19B-UP2[0/±45/0]S,0/45/-45/0/0/-45/45/0,PE,UNK,UNK,39.5,,68,32,0,0,2.78,,25,,,,207,20.7,0.8,0.08,0.1,6,693.666666666667,,25.0666666666667,,2.94333333333333,,377162,5.57652793003122
SNL/MSU/DOE,MD-DD20-UP2[(0)2/±45/0]S,0/0/45/-45/0/0/-45/45/0/0,PE,UNK,UNK,34,,73,27,0,0,2.89,,22,,,,310,31,1.55,0.155,0.1,2,586.666666666667,-313,22.9666666666667,,2.73333333333333,,8408,3.92469270302019
SNL/MSU/DOE,MD-DD20-UP2[(0)2/±45/0]S,0/0/45/-45/0/0/-45/45/0/0,PE,UNK,UNK,34,,73,27,0,0,2.89,,22,,,,310,31,1.58,0.158,0.1,4,586.666666666667,-313,22.9666666666667,,2.73333333333333,,4899,3.69010743945633
SNL/MSU/DOE,MD-DD20-UP2[(0)2/±45/0]S,0/0/45/-45/0/0/-45/45/0/0,PE,UNK,UNK,34,,73,27,0,0,2.89,,22,,,,310,31,1.46,0.146,0.1,4,586.666666666667,-313,22.9666666666667,,2.73333333333333,,5860,3.76789761601809
SNL/MSU/DOE,MD-DD20-UP2[(0)2/±45/0]S,0/0/45/-45/0/0/-45/45/0/0,PE,UNK,UNK,34,,73,27,0,0,2.89,,22,,,,207,20.7,0.96,0.096,0.1,5,586.666666666667,-313,22.9666666666667,,2.73333333333333,,27916,4.44585318965388
