Repository: Luwen-Zhang/SNEnsemble

# Copyright Notification

## Composites

We reformat and merge fatigue testing records from SNL/MSU/DOE, OptiMat, UPWIND, and FACT databases into a single database with careful considerations, including filtering invalid entries, rename variables, fix improper calculations in the records, to obtain clean and consistent data to fit machine 
learning usages. We leave the original format ("2019_SNL_MSU_DOE_Composite-Materials-Database_Wind_29pt0.xlsx" and "Optidat UPWIND 28_3_2017.xls") in the folder. Any derived database should be directly based on the original files instead of our merged database. We are not responsible for the accuracy of the testing records.

File: data/composite_database_10082023.csv (part 18 of 36)
Data source,Material_Code,Sequence,Resin Type,Waveform,Control,Fiber Volume Fraction,Fiber Weight Fraction,Fiber Weight Fraction (0-deg),Fiber Weight Fraction (45-deg),Fiber Weight Fraction (90-deg),Fiber Weight Fraction (Other Dir.),Thickness,Tab Thickness,Width,Length,Load Length,Area,Maximum Stress,Minimum Stress,Maximum Strain,Minimum Strain,R-value,Frequency,Ultimate Tensile Stress,Ultimate Compressive Stress,Tensile Modulus,Compressive Modulus,Ultimate Tensile Strain,Ultimate Compressive Strain,Cycles to Failure,log10(Cycles to Failure)
SNL/MSU/DOE,MD-DD5P-UP2[0/±45/0]S,0/45/-45/0/0/-45/45/0,PE,UNK,UNK,37.0,,72.0,28.0,0.0,0.0,3.02,,8.0,,,,207.0,20.7,,,0.1,25.0,752.734693877551,-613.4225352112676,23.53333333333333,25.5,2.826666666666666,,11452158.0,7.058887331146172
SNL/MSU/DOE,MD-DD5P-UP2[0/±45/0]S,0/45/-45/0/0/-45/45/0,PE,UNK,UNK,37.0,,72.0,28.0,0.0,0.0,3.02,,8.0,,,,172.0,17.2,,,0.1,60.0,752.734693877551,-613.4225352112676,23.53333333333333,25.5,2.826666666666666,,78244896.0,7.893456017639177
SNL/MSU/DOE,MD-DD5P-UP2[0/±45/0]S,0/45/-45/0/0/-45/45/0,PE,UNK,UNK,37.0,,72.0,28.0,0.0,0.0,3.02,,8.0,,,,138.0,-138.0,,,-1.0,15.0,752.734693877551,-613.4225352112676,23.53333333333333,25.5,2.826666666666666,,6276710.0,6.797732063602247
SNL/MSU/DOE,MD-DD5P-UP2[0/±45/0]S,0/45/-45/0/0/-45/45/0,PE,UNK,UNK,37.0,,72.0,28.0,0.0,0.0,3.02,,8.0,,,,138.0,-138.0,,,-1.0,15.0,752.734693877551,-613.4225352112676,23.53333333333333,25.5,2.826666666666666,,3601668.0,6.556503677274943
SNL/MSU/DOE,MD-DD5P-UP2[0/±45/0]S,0/45/-45/0/0/-45/45/0,PE,UNK,UNK,37.0,,72.0,28.0,0.0,0.0,3.02,,8.0,,,,138.0,-138.0,,,-1.0,15.0,752.734693877551,-613.4225352112676,23.53333333333333,25.5,2.826666666666666,,6071355.0,6.783285627376918
SNL/MSU/DOE,MD-DD5P-UP2[0/±45/0]S,0/45/-45/0/0/-45/45/0,PE,UNK,UNK,37.0,,72.0,28.0,0.0,0.0,3.02,,8.0,,,,121.0,-121.0,,,-1.0,15.0,752.734693877551,-613.4225352112676,23.53333333333333,25.5,2.826666666666666,,18077742.0,7.257144183983327
SNL/MSU/DOE,MD-DD5P-UP2[0/±45/0]S,0/45/-45/0/0/-45/45/0,PE,UNK,UNK,37.0,,72.0,28.0,0.0,0.0,3.02,,8.0,,,,121.0,-121.0,,,-1.0,15.0,752.734693877551,-613.4225352112676,23.53333333333333,25.5,2.826666666666666,,32308210.0,7.509312897087364
SNL/MSU/DOE,MD-DD5P-UP2[0/±45/0]S,0/45/-45/0/0/-45/45/0,PE,UNK,UNK,37.0,,72.0,28.0,0.0,0.0,3.02,,8.0,,,,379.0,189.5,,,0.5,10.0,752.734693877551,-613.4225352112676,23.53333333333333,25.5,2.826666666666666,,438618.0,5.642086450278733
SNL/MSU/DOE,MD-DD5P-UP2[0/±45/0]S,0/45/-45/0/0/-45/45/0,PE,UNK,UNK,37.0,,72.0,28.0,0.0,0.0,3.02,,8.0,,,,379.0,189.5,,,0.5,10.0,752.734693877551,-613.4225352112676,23.53333333333333,25.5,2.826666666666666,,610270.0,5.785522021186003
SNL/MSU/DOE,MD-DD5P-UP2[0/±45/0]S,0/45/-45/0/0/-45/45/0,PE,UNK,UNK,37.0,,72.0,28.0,0.0,0.0,3.02,,8.0,,,,379.0,189.5,,,0.5,10.0,752.734693877551,-613.4225352112676,23.53333333333333,25.5,2.826666666666666,,297323.0,5.473228506200307
SNL/MSU/DOE,MD-DD5P-UP2[0/±45/0]S,0/45/-45/0/0/-45/45/0,PE,UNK,UNK,37.0,,72.0,28.0,0.0,0.0,3.02,,8.0,,,,310.0,155.0,,,0.5,30.0,752.734693877551,-613.4225352112676,23.53333333333333,25.5,2.826666666666666,,13320248.0,7.124512310722335
SNL/MSU/DOE,MD-DD5P-UP2[0/±45/0]S,0/45/-45/0/0/-45/45/0,PE,UNK,UNK,37.0,,72.0,28.0,0.0,0.0,3.02,,8.0,,,,310.0,155.0,,,0.5,40.0,752.734693877551,-613.4225352112676,23.53333333333333,25.5,2.826666666666666,,3809795.0,6.580901607496079
SNL/MSU/DOE,MD-DD5P-UP2[0/±45/0]S,0/45/-45/0/0/-45/45/0,PE,UNK,UNK,37.0,,72.0,28.0,0.0,0.0,3.02,,8.0,,,,310.0,155.0,,,0.5,40.0,752.734693877551,-613.4225352112676,23.53333333333333,25.5,2.826666666666666,,8730709.0,6.941049513154002
SNL/MSU/DOE,MD-DD5P-UP2[0/±45/0]S,0/45/-45/0/0/-45/45/0,PE,UNK,UNK,37.0,,72.0,28.0,0.0,0.0,3.02,,8.0,,,,276.0,138.0,,,0.5,40.0,752.734693877551,-613.4225352112676,23.53333333333333,25.5,2.826666666666666,,30480698.0,7.484024908011311
SNL/MSU/DOE,MD-DD5P-UP2[0/±45/0]S,0/45/-45/0/0/-45/45/0,PE,UNK,UNK,37.0,,72.0,28.0,0.0,0.0,3.02,,8.0,,,,276.0,138.0,,,0.5,40.0,752.734693877551,-613.4225352112676,23.53333333333333,25.5,2.826666666666666,,26841282.0,7.428803254873609
SNL/MSU/DOE,MD-DD5P-UP2[0/±45/0]S,0/45/-45/0/0/-45/45/0,PE,UNK,UNK,37.0,,72.0,28.0,0.0,0.0,3.02,,8.0,,,,276.0,138.0,,,0.5,50.0,752.734693877551,-613.4225352112676,23.53333333333333,25.5,2.826666666666666,,47918327.0,7.680501646873915
SNL/MSU/DOE,MD-DD5P-UP2[0/±45/0]S,0/45/-45/0/0/-45/45/0,PE,UNK,UNK,37.0,,72.0,28.0,0.0,0.0,3.02,,25.0,,,,-31.0,-310.0,,,10.0,10.0,752.734693877551,-613.4225352112676,23.53333333333333,25.5,2.826666666666666,,2747477.0,6.438934065494111
SNL/MSU/DOE,MD-DD5P-UP2[0/±45/0]S,0/45/-45/0/0/-45/45/0,PE,UNK,UNK,37.0,,72.0,28.0,0.0,0.0,3.02,,25.0,,,,-31.0,-310.0,,,10.0,10.0,752.734693877551,-613.4225352112676,23.53333333333333,25.5,2.826666666666666,,1143005.0,6.058048130192009
SNL/MSU/DOE,MD-DD5P-UP2[0/±45/0]S,0/45/-45/0/0/-45/45/0,PE,UNK,UNK,37.0,,72.0,28.0,0.0,0.0,3.02,,25.0,,,,-31.0,-310.0,,,10.0,10.0,752.734693877551,-613.4225352112676,23.53333333333333,25.5,2.826666666666666,,531709.0,5.725674011484495
SNL/MSU/DOE,MD-DD5P-UP2[0/±45/0]S,0/45/-45/0/0/-45/45/0,PE,UNK,UNK,37.0,,72.0,28.0,0.0,0.0,3.02,,,,,,-20.7,-207.0,,,10.0,20.0,752.734693877551,-613.4225352112676,23.53333333333333,25.5,2.826666666666666,,1520607.0,6.182016985397332
SNL/MSU/DOE,MD-DD5P-UP2[0/±45/0]S,0/45/-45/0/0/-45/45/0,PE,UNK,UNK,37.0,,72.0,28.0,0.0,0.0,3.02,,,,,,-27.6,-276.0,,,10.0,40.0,752.734693877551,-613.4225352112676,23.53333333333333,25.5,2.826666666666666,,41110.0,4.61394747678035
SNL/MSU/DOE,MD-DD5P-UP2[0/±45/0]S,0/45/-45/0/0/-45/45/0,PE,UNK,UNK,37.0,,72.0,28.0,0.0,0.0,3.02,,,,,,-27.6,-276.0,,,10.0,20.0,752.734693877551,-613.4225352112676,23.53333333333333,25.5,2.826666666666666,,106947.0,5.02916860656328
SNL/MSU/DOE,MD-DD5V-VE1[0/±45/0]S,0/45/-45/0/0/-45/45/0,VE,UNK,UNK,37.0,,72.0,28.0,0.0,0.0,3.05,,22.0,,,,483.0,48.3,2.3,0.23,0.1,2.0,674.6666666666666,-530.0,22.53333333333333,,3.163333333333334,,283.0,2.45178643552429
SNL/MSU/DOE,MD-DD5V-VE1[0/±45/0]S,0/45/-45/0/0/-45/45/0,VE,UNK,UNK,37.0,,72.0,28.0,0.0,0.0,3.05,,22.0,,,,414.0,41.40000000000001,1.89,0.189,0.1,4.0,674.6666666666666,-530.0,22.53333333333333,,3.163333333333334,,5751.0,3.759743367597725
SNL/MSU/DOE,MD-DD5V-VE1[0/±45/0]S,0/45/-45/0/0/-45/45/0,VE,UNK,UNK,37.0,,72.0,28.0,0.0,0.0,3.05,,22.0,,,,414.0,41.40000000000001,1.66,0.166,0.1,2.0,674.6666666666666,-530.0,22.53333333333333,,3.163333333333334,,8529.0,3.930898114410105
SNL/MSU/DOE,MD-DD5V-VE1[0/±45/0]S,0/45/-45/0/0/-45/45/0,VE,UNK,UNK,37.0,,72.0,28.0,0.0,0.0,3.05,,22.0,,,,276.0,27.6,1.08,0.108,0.1,10.0,674.6666666666666,-530.0,22.53333333333333,,3.163333333333334,,392541.0,5.593885024505027
SNL/MSU/DOE,MD-DD5V-VE1[0/±45/0]S,0/45/-45/0/0/-45/45/0,VE,UNK,UNK,37.0,,72.0,28.0,0.0,0.0,3.05,,22.0,,,,345.0,34.5,1.56,0.156,0.1,5.0,674.6666666666666,-530.0,22.53333333333333,,3.163333333333334,,54570.0,4.736953953783146
SNL/MSU/DOE,MD-DD5V-VE1[0/±45/0]S,0/45/-45/0/0/-45/45/0,VE,UNK,UNK,37.0,,72.0,28.0,0.0,0.0,3.05,,22.0,,,,345.0,34.5,1.46,0.146,0.1,5.0,674.6666666666666,-530.0,22.53333333333333,,3.163333333333334,,68513.0,4.835772984523039
SNL/MSU/DOE,MD-DD5V-VE1[0/±45/0]S,0/45/-45/0/0/-45/45/0,VE,UNK,UNK,37.0,,72.0,28.0,0.0,0.0,3.05,,22.0,,,,345.0,34.5,1.52,0.152,0.1,5.0,674.6666666666666,-530.0,22.53333333333333,,3.163333333333334,,58782.0,4.769244358432531
SNL/MSU/DOE,MD-DD5V-VE1[0/±45/0]S,0/45/-45/0/0/-45/45/0,VE,UNK,UNK,37.0,,72.0,28.0,0.0,0.0,3.05,,22.0,,,,241.0,24.1,1.02,0.102,0.1,15.0,674.6666666666666,-530.0,22.53333333333333,,3.163333333333334,,3673144.0,6.565037954530841
SNL/MSU/DOE,MD-DD5V-VE1[0/±45/0]S,0/45/-45/0/0/-45/45/0,VE,UNK,UNK,37.0,,72.0,28.0,0.0,0.0,3.05,,22.0,,,,276.0,27.6,1.3,0.13,0.1,5.0,674.6666666666666,-530.0,22.53333333333333,,3.163333333333334,,618125.0,5.791076308941254
SNL/MSU/DOE,MD-DD5V-VE1[0/±45/0]S,0/45/-45/0/0/-45/45/0,VE,UNK,UNK,37.0,,72.0,28.0,0.0,0.0,3.05,,25.0,,,,-41.4,-414.0,,,10.0,5.0,674.6666666666666,-530.0,22.53333333333333,,3.163333333333334,,9981.0,3.999174055588485
SNL/MSU/DOE,MD-DD5V-VE1[0/±45/0]S,0/45/-45/0/0/-45/45/0,VE,UNK,UNK,37.0,,72.0,28.0,0.0,0.0,3.05,,25.0,,,,-41.4,-414.0,,,10.0,4.0,674.6666666666666,-530.0,22.53333333333333,,3.163333333333334,,18310.0,4.262688344301696
SNL/MSU/DOE,MD-DD5V-VE1[0/±45/0]S,0/45/-45/0/0/-45/45/0,VE,UNK,UNK,37.0,,72.0,28.0,0.0,0.0,3.05,,25.0,,,,-41.4,-414.0,,,10.0,5.0,674.6666666666666,-530.0,22.53333333333333,,3.163333333333334,,11920.0,4.076276255404218
SNL/MSU/DOE,MD-DD5V-VE1[0/±45/0]S,0/45/-45/0/0/-45/45/0,VE,UNK,UNK,37.0,,72.0,28.0,0.0,0.0,3.05,,25.0,,,,-34.5,-345.0,,,10.0,10.0,674.6666666666666,-530.0,22.53333333333333,,3.163333333333334,,1462167.0,6.164996977981971
SNL/MSU/DOE,MD-DD5V-VE1[0/±45/0]S,0/45/-45/0/0/-45/45/0,VE,UNK,UNK,37.0,,72.0,28.0,0.0,0.0,3.05,,25.0,,,,-34.5,-345.0,,,10.0,20.0,674.6666666666666,-530.0,22.53333333333333,,3.163333333333334,,943258.0,5.974630497245545
SNL/MSU/DOE,MD-DD5V-VE1[0/±45/0]S,0/45/-45/0/0/-45/45/0,VE,UNK,UNK,37.0,,72.0,28.0,0.0,0.0,3.05,,25.0,,,,-37.9,-379.0,,,10.0,5.0,674.6666666666666,-530.0,22.53333333333333,,3.163333333333334,,179421.0,5.253873272879598
SNL/MSU/DOE,MD-DD5V-VE1[0/±45/0]S,0/45/-45/0/0/-45/45/0,VE,UNK,UNK,37.0,,72.0,28.0,0.0,0.0,3.05,,25.0,,,,-37.9,-379.0,,,10.0,5.0,674.6666666666666,-530.0,22.53333333333333,,3.163333333333334,,84516.0,4.926938934439956
SNL/MSU/DOE,MD-DD5V-VE1[0/±45/0]S,0/45/-45/0/0/-45/45/0,VE,UNK,UNK,37.0,,72.0,28.0,0.0,0.0,3.05,,25.0,,,,-37.9,-379.0,,,10.0,5.0,674.6666666666666,-530.0,22.53333333333333,,3.163333333333334,,73591.0,4.866824704428034
SNL/MSU/DOE,MD-DD5V-VE1[0/±45/0]S,0/45/-45/0/0/-45/45/0,VE,UNK,UNK,37.0,,72.0,28.0,0.0,0.0,3.05,,25.0,,,,-37.9,-379.0,,,10.0,5.0,674.6666666666666,-530.0,22.53333333333333,,3.163333333333334,,107610.0,5.031852631395629
SNL/MSU/DOE,MD-DD5V-VE1[0/±45/0]S,0/45/-45/0/0/-45/45/0,VE,UNK,UNK,37.0,,72.0,28.0,0.0,0.0,3.05,,22.0,,,,345.0,34.5,1.44,0.144,0.1,5.0,674.6666666666666,-530.0,22.53333333333333,,3.163333333333334,,42916.0,4.632619236619118
SNL/MSU/DOE,MD-DD5V2-VE2[0/±45/0]S,0/45/-45/0/0/-45/45/0,VE,UNK,UNK,37.0,,72.0,28.0,0.0,0.0,3.05,,22.0,,,,276.0,27.6,,,0.1,10.0,712.9047619047619,-541.8787878787879,22.43333333333334,,3.333333333333333,,3326186.0,6.521946531268052
SNL/MSU/DOE,MD-DD5V2-VE2[0/±45/0]S,0/45/-45/0/0/-45/45/0,VE,UNK,UNK,37.0,,72.0,28.0,0.0,0.0,3.05,,22.0,,,,414.0,41.40000000000001,1.94,0.194,0.1,4.0,712.9047619047619,-541.8787878787879,22.43333333333334,,3.333333333333333,,20070.0,4.302547372487486
SNL/MSU/DOE,MD-DD5V2-VE2[0/±45/0]S,0/45/-45/0/0/-45/45/0,VE,UNK,UNK,37.0,,72.0,28.0,0.0,0.0,3.05,,22.0,,,,414.0,41.40000000000001,1.89,0.189,0.1,3.0,712.9047619047619,-541.8787878787879,22.43333333333334,,3.333333333333333,,35015.0,4.544254130684011
SNL/MSU/DOE,MD-DD5V2-VE2[0/±45/0]S,0/45/-45/0/0/-45/45/0,VE,UNK,UNK,37.0,,72.0,28.0,0.0,0.0,3.05,,22.0,,,,345.0,34.5,1.61,0.161,0.1,5.0,712.9047619047619,-541.8787878787879,22.43333333333334,,3.333333333333333,,454290.0,5.657333177068604
SNL/MSU/DOE,MD-DD5V2-VE2[0/±45/0]S,0/45/-45/0/0/-45/45/0,VE,UNK,UNK,37.0,,72.0,28.0,0.0,0.0,3.05,,22.0,,,,345.0,34.5,1.53,0.153,0.1,5.0,712.9047619047619,-541.8787878787879,22.43333333333334,,3.333333333333333,,228519.0,5.35892231491839
SNL/MSU/DOE,MD-DD5V2-VE2[0/±45/0]S,0/45/-45/0/0/-45/45/0,VE,UNK,UNK,37.0,,72.0,28.0,0.0,0.0,3.05,,22.0,,,,345.0,34.5,1.62,0.162,0.1,5.0,712.9047619047619,-541.8787878787879,22.43333333333334,,3.333333333333333,,375206.0,5.574269774659204
SNL/MSU/DOE,MD-DD5V2-VE2[0/±45/0]S,0/45/-45/0/0/-45/45/0,VE,UNK,UNK,37.0,,72.0,28.0,0.0,0.0,3.05,,22.0,,,,414.0,41.40000000000001,1.89,0.189,0.1,4.0,712.9047619047619,-541.8787878787879,22.43333333333334,,3.333333333333333,,18445.0,4.265878659562822
SNL/MSU/DOE,MD-DD5V2-VE2[0/±45/0]S,0/45/-45/0/0/-45/45/0,VE,UNK,UNK,37.0,,72.0,28.0,0.0,0.0,3.05,,22.0,,,,276.0,27.6,1.25,0.125,0.1,7.0,712.9047619047619,-541.8787878787879,22.43333333333334,,3.333333333333333,,3738875.0,6.572740945839509
SNL/MSU/DOE,MD-DD5V2-VE2[0/±45/0]S,0/45/-45/0/0/-45/45/0,VE,UNK,UNK,37.0,,72.0,28.0,0.0,0.0,3.05,,25.0,,,,-41.4,-414.0,,,10.0,6.0,712.9047619047619,-541.8787878787879,22.43333333333334,,3.333333333333333,,366453.0,5.564018281433983
SNL/MSU/DOE,MD-DD5V2-VE2[0/±45/0]S,0/45/-45/0/0/-45/45/0,VE,UNK,UNK,37.0,,72.0,28.0,0.0,0.0,3.05,,25.0,,,,-41.4,-414.0,,,10.0,6.0,712.9047619047619,-541.8787878787879,22.43333333333334,,3.333333333333333,,122340.0,5.087568476161784
SNL/MSU/DOE,MD-DD5V2-VE2[0/±45/0]S,0/45/-45/0/0/-45/45/0,VE,UNK,UNK,37.0,,72.0,28.0,0.0,0.0,3.05,,25.0,,,,-41.4,-414.0,,,10.0,5.0,712.9047619047619,-541.8787878787879,22.43333333333334,,3.333333333333333,,63740.0,4.804412059137714
SNL/MSU/DOE,MD-DD5V2-VE2[0/±45/0]S,0/45/-45/0/0/-45/45/0,VE,UNK,UNK,37.0,,72.0,28.0,0.0,0.0,3.05,,25.0,,,,-44.8,-448.0,,,10.0,2.0,712.9047619047619,-541.8787878787879,22.43333333333334,,3.333333333333333,,4337.0,3.637189422148762
SNL/MSU/DOE,MD-DD5V2-VE2[0/±45/0]S,0/45/-45/0/0/-45/45/0,VE,UNK,UNK,37.0,,72.0,28.0,0.0,0.0,3.05,,25.0,,,,-44.8,-448.0,,,10.0,3.0,712.9047619047619,-541.8787878787879,22.43333333333334,,3.333333333333333,,11119.0,4.046065730230688
SNL/MSU/DOE,MD-DD5V2-VE2[0/±45/0]S,0/45/-45/0/0/-45/45/0,VE,UNK,UNK,37.0,,72.0,28.0,0.0,0.0,3.05,,25.0,,,,-44.8,-448.0,,,10.0,3.0,712.9047619047619,-541.8787878787879,22.43333333333334,,3.333333333333333,,12549.0,4.098609119300293
SNL/MSU/DOE,MD-DD5V2-VE2[0/±45/0]S,0/45/-45/0/0/-45/45/0,VE,UNK,UNK,37.0,,72.0,28.0,0.0,0.0,3.05,,25.0,,,,-37.9,-379.0,,,10.0,5.0,712.9047619047619,-541.8787878787879,22.43333333333334,,3.333333333333333,,783925.0,5.894274514668854
SNL/MSU/DOE,MD-DD5V2-VE2[0/±45/0]S,0/45/-45/0/0/-45/45/0,VE,UNK,UNK,37.0,,72.0,28.0,0.0,0.0,3.05,,25.0,,,,-37.9,-379.0,,,10.0,6.0,712.9047619047619,-541.8787878787879,22.43333333333334,,3.333333333333333,,91821.0,4.962942018250487
SNL/MSU/DOE,MD-DD5V2-VE2[0/±45/0]S,0/45/-45/0/0/-45/45/0,VE,UNK,UNK,37.0,,72.0,28.0,0.0,0.0,3.05,,25.0,,,,345.0,-345.0,,,-1.0,1.0,712.9047619047619,-541.8787878787879,22.43333333333334,,3.333333333333333,,765.0,2.883661435153618
SNL/MSU/DOE,MD-DD5V2-VE2[0/±45/0]S,0/45/-45/0/0/-45/45/0,VE,UNK,UNK,37.0,,72.0,28.0,0.0,0.0,3.05,,25.0,,,,345.0,-345.0,,,-1.0,1.0,712.9047619047619,-541.8787878787879,22.43333333333334,,3.333333333333333,,549.0,2.739572344450092
SNL/MSU/DOE,MD-DD5V2-VE2[0/±45/0]S,0/45/-45/0/0/-45/45/0,VE,UNK,UNK,37.0,,72.0,28.0,0.0,0.0,3.05,,25.0,,,,345.0,-345.0,,,-1.0,1.0,712.9047619047619,-541.8787878787879,22.43333333333334,,3.333333333333333,,984.0,2.992995098431341
SNL/MSU/DOE,MD-DD5V2-VE2[0/±45/0]S,0/45/-45/0/0/-45/45/0,VE,UNK,UNK,37.0,,72.0,28.0,0.0,0.0,3.05,,25.0,,,,310.0,-310.0,,,-1.0,2.0,712.9047619047619,-541.8787878787879,22.43333333333334,,3.333333333333333,,1675.0,3.224014811372864
SNL/MSU/DOE,MD-DD5V2-VE2[0/±45/0]S,0/45/-45/0/0/-45/45/0,VE,UNK,UNK,37.0,,72.0,28.0,0.0,0.0,3.05,,25.0,,,,310.0,-310.0,,,-1.0,1.0,712.9047619047619,-541.8787878787879,22.43333333333334,,3.333333333333333,,1463.0,3.165244326125311
SNL/MSU/DOE,MD-DD5V2-VE2[0/±45/0]S,0/45/-45/0/0/-45/45/0,VE,UNK,UNK,37.0,,72.0,28.0,0.0,0.0,3.05,,25.0,,,,310.0,-310.0,,,-1.0,2.0,712.9047619047619,-541.8787878787879,22.43333333333334,,3.333333333333333,,3443.0,3.536937022704674
SNL/MSU/DOE,MD-DD5V2-VE2[0/±45/0]S,0/45/-45/0/0/-45/45/0,VE,UNK,UNK,37.0,,72.0,28.0,0.0,0.0,3.05,,25.0,,,,207.0,-207.0,,,-1.0,5.0,712.9047619047619,-541.8787878787879,22.43333333333334,,3.333333333333333,,46477.0,4.667238087422419
SNL/MSU/DOE,MD-DD5V2-VE2[0/±45/0]S,0/45/-45/0/0/-45/45/0,VE,UNK,UNK,37.0,,72.0,28.0,0.0,0.0,3.05,,25.0,,,,172.0,-172.0,,,-1.0,5.0,712.9047619047619,-541.8787878787879,22.43333333333334,,3.333333333333333,,471449.0,5.673434718883438
SNL/MSU/DOE,MD-DD5V2-VE2[0/±45/0]S,0/45/-45/0/0/-45/45/0,VE,UNK,UNK,37.0,,72.0,28.0,0.0,0.0,3.05,,25.0,,,,172.0,-172.0,,,-1.0,5.0,712.9047619047619,-541.8787878787879,22.43333333333334,,3.333333333333333,,342089.0,5.534139109507755
SNL/MSU/DOE,MD-DD5V2-VE2[0/±45/0]S,0/45/-45/0/0/-45/45/0,VE,UNK,UNK,37.0,,72.0,28.0,0.0,0.0,3.05,,25.0,,,,172.0,-172.0,,,-1.0,6.0,712.9047619047619,-541.8787878787879,22.43333333333334,,3.333333333333333,,941295.0,5.973725751795245
SNL/MSU/DOE,MD-DD5V3-Dion9800[0/±45/0]S,0/45/-45/0/0/-45/45/0,VE,UNK,UNK,37.0,,72.0,28.0,0.0,0.0,3.08,,25.0,,,,-37.9,-379.0,,,10.0,4.0,796.3333333333334,-601.0,24.93333333333333,,3.033333333333333,,1897586.0,6.278201467560447
SNL/MSU/DOE,MD-DD5V3-Dion9800[0/±45/0]S,0/45/-45/0/0/-45/45/0,VE,UNK,UNK,37.0,,72.0,28.0,0.0,0.0,3.08,,25.0,,,,-41.4,-414.0,,,10.0,3.0,796.3333333333334,-601.0,24.93333333333333,,3.033333333333333,,14143.0,4.150541541374086
SNL/MSU/DOE,MD-DD5V3-Dion9800[0/±45/0]S,0/45/-45/0/0/-45/45/0,VE,UNK,UNK,37.0,,72.0,28.0,0.0,0.0,3.08,,25.0,,,,-39.6,-396.0,,,10.0,3.0,796.3333333333334,-601.0,24.93333333333333,,3.033333333333333,,78206.0,4.893240073608839
SNL/MSU/DOE,MD-DD5V3-Dion9800[0/±45/0]S,0/45/-45/0/0/-45/45/0,VE,UNK,UNK,37.0,,72.0,28.0,0.0,0.0,3.08,,25.0,,,,-39.6,-396.0,,,10.0,3.0,796.3333333333334,-601.0,24.93333333333333,,3.033333333333333,,1765.0,3.246744709723842
SNL/MSU/DOE,MD-DD5V3-Dion9800[0/±45/0]S,0/45/-45/0/0/-45/45/0,VE,UNK,UNK,37.0,,72.0,28.0,0.0,0.0,3.08,,25.0,,,,-39.6,-396.0,,,10.0,3.0,796.3333333333334,-601.0,24.93333333333333,,3.033333333333333,,54781.0,4.73862995582079
SNL/MSU/DOE,MD-DD5V3-Dion9800[0/±45/0]S,0/45/-45/0/0/-45/45/0,VE,UNK,UNK,37.0,,72.0,28.0,0.0,0.0,3.08,,25.0,,,,-37.9,-379.0,,,10.0,4.0,796.3333333333334,-601.0,24.93333333333333,,3.033333333333333,,282291.0,5.450697032193522
SNL/MSU/DOE,MD-DD5V3-Dion9800[0/±45/0]S,0/45/-45/0/0/-45/45/0,VE,UNK,UNK,37.0,,72.0,28.0,0.0,0.0,3.08,,25.0,,,,-37.9,-379.0,,,10.0,4.0,796.3333333333334,-601.0,24.93333333333333,,3.033333333333333,,306492.0,5.486419143124587
SNL/MSU/DOE,MD-DD5CYC-T[0/±45/0]S,0/45/-45/0/0/-45/45/0,,UNK,UNK,36.0,,72.0,28.0,0.0,0.0,3.19,,10.0,,,,414.0,41.40000000000001,1.74,0.174,0.1,2.0,835.5,-473.5,22.9,,0.7624999999999997,,1984.0,3.29754166781816
SNL/MSU/DOE,MD-DD5CYC-T[0/±45/0]S,0/45/-45/0/0/-45/45/0,,UNK,UNK,36.0,,72.0,28.0,0.0,0.0,3.19,,10.0,,,,414.0,41.40000000000001,1.74,0.174,0.1,2.0,835.5,-473.5,22.9,,0.7624999999999997,,1709.0,3.232742062720737
SNL/MSU/DOE,MD-DD5CYC-T[0/±45/0]S,0/45/-45/0/0/-45/45/0,,UNK,UNK,36.0,,72.0,28.0,0.0,0.0,3.19,,10.0,,,,414.0,41.40000000000001,1.74,0.174,0.1,2.0,835.5,-473.5,22.9,,0.7624999999999997,,2813.0,3.449169732165201
SNL/MSU/DOE,MD-DD5CYC-T[0/±45/0]S,0/45/-45/0/0/-45/45/0,,UNK,UNK,36.0,,72.0,28.0,0.0,0.0,3.19,,10.0,,,,310.0,31.0,1.3,0.13,0.1,2.5,835.5,-473.5,22.9,,0.7624999999999997,,30770.0,4.488127496247459
SNL/MSU/DOE,MD-DD5CYC-T[0/±45/0]S,0/45/-45/0/0/-45/45/0,,UNK,UNK,36.0,,72.0,28.0,0.0,0.0,3.19,,10.0,,,,172.0,17.2,0.72,0.072,0.1,3.5,835.5,-473.5,22.9,,0.7624999999999997,,762063.0,5.881990876092062
SNL/MSU/DOE,MD-DD5CYC-T[0/±45/0]S,0/45/-45/0/0/-45/45/0,,UNK,UNK,36.0,,72.0,28.0,0.0,0.0,3.19,,10.0,,,,172.0,17.2,0.72,0.072,0.1,3.5,835.5,-473.5,22.9,,0.7624999999999997,,598895.0,5.77735068730115
SNL/MSU/DOE,MD-DD5CYC-T[0/±45/0]S,0/45/-45/0/0/-45/45/0,,UNK,UNK,36.0,,72.0,28.0,0.0,0.0,3.19,,10.0,,,,241.0,24.1,1.01,0.101,0.1,2.5,835.5,-473.5,22.9,,0.7624999999999997,,71668.0,4.85532528501812
SNL/MSU/DOE,MD-DD5CYC-T[0/±45/0]S,0/45/-45/0/0/-45/45/0,,UNK,UNK,36.0,,72.0,28.0,0.0,0.0,3.19,,10.0,,,,241.0,24.1,1.01,0.101,0.1,2.5,835.5,-473.5,22.9,,0.7624999999999997,,61079.0,4.785891918069435
SNL/MSU/DOE,MD-DD5CYC-T[0/±45/0]S,0/45/-45/0/0/-45/45/0,,UNK,UNK,36.0,,72.0,28.0,0.0,0.0,3.19,,10.0,,,,172.0,17.2,0.72,0.072,0.1,3.5,835.5,-473.5,22.9,,0.7624999999999997,,408030.0,5.610692095333702
SNL/MSU/DOE,MD-DD5CYC-T[0/±45/0]S,0/45/-45/0/0/-45/45/0,,UNK,UNK,36.0,,72.0,28.0,0.0,0.0,3.19,,10.0,,,,-345.0,-3450.0,-1.45,,10.0,2.0,835.5,-473.5,22.9,,0.7624999999999997,,626848.0,5.797162244556252
SNL/MSU/DOE,MD-DD5CYC-T[0/±45/0]S,0/45/-45/0/0/-45/45/0,,UNK,UNK,36.0,,72.0,28.0,0.0,0.0,3.19,,10.0,,,,-414.0,-4140.0,-1.74,,10.0,1.0,835.5,-473.5,22.9,,0.7624999999999997,,818.0,2.912753303671323
SNL/MSU/DOE,MD-DD5CYC-T[0/±45/0]S,0/45/-45/0/0/-45/45/0,,UNK,UNK,36.0,,72.0,28.0,0.0,0.0,3.19,,10.0,,,,-379.0,-3790.0,-1.59,,10.0,1.0,835.5,-473.5,22.9,,0.7624999999999997,,3116.0,3.493597449000527
SNL/MSU/DOE,MD-DD5CYC-T[0/±45/0]S,0/45/-45/0/0/-45/45/0,,UNK,UNK,36.0,,72.0,28.0,0.0,0.0,3.19,,10.0,,,,-345.0,-3450.0,-1.45,,10.0,2.0,835.5,-473.5,22.9,,0.7624999999999997,,148446.0,5.171568499666437
SNL/MSU/DOE,MD-DD5CYC-T[0/±45/0]S,0/45/-45/0/0/-45/45/0,,UNK,UNK,36.0,,72.0,28.0,0.0,0.0,3.19,,10.0,,,,-379.0,-3790.0,-1.59,,10.0,2.0,835.5,-473.5,22.9,,0.7624999999999997,,8019.0,3.9041202134762
SNL/MSU/DOE,MD-DD5CYC-T[0/±45/0]S,0/45/-45/0/0/-45/45/0,,UNK,UNK,36.0,,72.0,28.0,0.0,0.0,3.19,,10.0,,,,-414.0,-4140.0,-1.74,,10.0,2.0,835.5,-473.5,22.9,,0.7624999999999997,,284.0,2.453318340047038
SNL/MSU/DOE,MD-DD6-UP2[0/±45/0]S,0/45/-45/0/0/-45/45/0,PE,UNK,UNK,32.0,,72.0,28.0,0.0,0.0,3.53,,22.0,,,,414.0,41.40000000000001,1.85,0.185,0.1,5.0,604.6666666666666,-468.1111111111111,22.43333333333333,,2.7,,928.0,2.967547976218862
SNL/MSU/DOE,MD-DD6-UP2[0/±45/0]S,0/45/-45/0/0/-45/45/0,PE,UNK,UNK,32.0,,72.0,28.0,0.0,0.0,3.53,,22.0,,,,414.0,41.40000000000001,1.94,0.194,0.1,2.0,604.6666666666666,-468.1111111111111,22.43333333333333,,2.7,,841.0,2.924795995797912
SNL/MSU/DOE,MD-DD6-UP2[0/±45/0]S,0/45/-45/0/0/-45/45/0,PE,UNK,UNK,32.0,,72.0,28.0,0.0,0.0,3.53,,22.0,,,,414.0,41.40000000000001,2.09,0.209,0.1,2.0,604.6666666666666,-468.1111111111111,22.43333333333333,,2.7,,1302.0,3.114610984232173
SNL/MSU/DOE,MD-DD6-UP2[0/±45/0]S,0/45/-45/0/0/-45/45/0,PE,UNK,UNK,32.0,,72.0,28.0,0.0,0.0,3.53,,22.0,,,,345.0,34.5,1.79,0.179,0.1,5.0,604.6666666666666,-468.1111111111111,22.43333333333333,,2.7,,17421.0,4.241073080752987
SNL/MSU/DOE,MD-DD6-UP2[0/±45/0]S,0/45/-45/0/0/-45/45/0,PE,UNK,UNK,32.0,,72.0,28.0,0.0,0.0,3.53,,22.0,,,,345.0,34.5,1.76,0.176,0.1,10.0,604.6666666666666,-468.1111111111111,22.43333333333333,,2.7,,26109.0,4.416790238241989
SNL/MSU/DOE,MD-DD6-UP2[0/±45/0]S,0/45/-45/0/0/-45/45/0,PE,UNK,UNK,32.0,,72.0,28.0,0.0,0.0,3.53,,22.0,,,,345.0,34.5,1.79,0.179,0.1,10.0,604.6666666666666,-468.1111111111111,22.43333333333333,,2.7,,18696.0,4.271748699384171
SNL/MSU/DOE,MD-DD6-UP2[0/±45/0]S,0/45/-45/0/0/-45/45/0,PE,UNK,UNK,32.0,,72.0,28.0,0.0,0.0,3.53,,22.0,,,,276.0,27.6,1.28,0.128,0.1,15.0,604.6666666666666,-468.1111111111111,22.43333333333333,,2.7,,193637.0,5.286988345537028
SNL/MSU/DOE,MD-DD6-UP2[0/±45/0]S,0/45/-45/0/0/-45/45/0,PE,UNK,UNK,32.0,,72.0,28.0,0.0,0.0,3.53,,22.0,,,,276.0,27.6,1.35,0.135,0.1,10.0,604.6666666666666,-468.1111111111111,22.43333333333333,,2.7,,406267.0,5.608811547160399
SNL/MSU/DOE,MD-DD6-UP2[0/±45/0]S,0/45/-45/0/0/-45/45/0,PE,UNK,UNK,32.0,,72.0,28.0,0.0,0.0,3.53,,25.0,,,,-27.6,-276.0,,,10.0,15.0,604.6666666666666,-468.1111111111111,22.43333333333333,,2.7,,1918022.0,6.282853584286055
SNL/MSU/DOE,MD-DD6-UP2[0/±45/0]S,0/45/-45/0/0/-45/45/0,PE,UNK,UNK,32.0,,72.0,28.0,0.0,0.0,3.53,,25.0,,,,-27.6,-276.0,,,10.0,20.0,604.6666666666666,-468.1111111111111,22.43333333333333,,2.7,,1223779.0,6.087702996448169
SNL/MSU/DOE,MD-DD6-UP2[0/±45/0]S,0/45/-45/0/0/-45/45/0,PE,UNK,UNK,32.0,,72.0,28.0,0.0,0.0,3.53,,25.0,,,,-34.5,-345.0,,,10.0,10.0,604.6666666666666,-468.1111111111111,22.43333333333333,,2.7,,54759.0,4.738455508518793
SNL/MSU/DOE,MD-DD6-UP2[0/±45/0]S,0/45/-45/0/0/-45/45/0,PE,UNK,UNK,32.0,,72.0,28.0,0.0,0.0,3.53,,25.0,,,,-34.5,-345.0,,,10.0,15.0,604.6666666666666,-468.1111111111111,22.43333333333333,,2.7,,35062.0,4.544836685408386
SNL/MSU/DOE,MD-DD6-UP2[0/±45/0]S,0/45/-45/0/0/-45/45/0,PE,UNK,UNK,32.0,,72.0,28.0,0.0,0.0,3.53,,25.0,,,,-37.9,-379.0,,,10.0,10.0,604.6666666666666,-468.1111111111111,22.43333333333333,,2.7,,15355.0,4.186249820779087
SNL/MSU/DOE,MD-DD6-UP2[0/±45/0]S,0/45/-45/0/0/-45/45/0,PE,UNK,UNK,32.0,,72.0,28.0,0.0,0.0,3.53,,25.0,,,,-37.9,-379.0,,,10.0,10.0,604.6666666666666,-468.1111111111111,22.43333333333333,,2.7,,10750.0,4.031408464251625
SNL/MSU/DOE,MD-DD6-UP2[0/±45/0]S,0/45/-45/0/0/-45/45/0,PE,UNK,UNK,32.0,,72.0,28.0,0.0,0.0,3.53,,25.0,,,,-34.5,-345.0,,,10.0,10.0,604.6666666666666,-468.1111111111111,22.43333333333333,,2.7,,42786.0,4.631301686831486
SNL/MSU/DOE,MD-DD6-UP2[0/±45/0]S,0/45/-45/0/0/-45/45/0,PE,UNK,UNK,32.0,,72.0,28.0,0.0,0.0,3.53,,25.0,,,,-31.0,-310.0,,,10.0,15.0,604.6666666666666,-468.1111111111111,22.43333333333333,,2.7,,423811.0,5.627172224619476
SNL/MSU/DOE,MD-DD6-UP2[0/±45/0]S,0/45/-45/0/0/-45/45/0,PE,UNK,UNK,32.0,,72.0,28.0,0.0,0.0,3.53,,25.0,,,,-37.9,-379.0,,,10.0,5.0,604.6666666666666,-468.1111111111111,22.43333333333333,,2.7,,9779.0,3.990294446128439
SNL/MSU/DOE,MD-DD6-UP2[0/±45/0]S,0/45/-45/0/0/-45/45/0,PE,UNK,UNK,32.0,,72.0,28.0,0.0,0.0,3.53,,25.0,,,,-31.0,-310.0,,,10.0,15.0,604.6666666666666,-468.1111111111111,22.43333333333333,,2.7,,324531.0,5.511256187995873
SNL/MSU/DOE,MD-DD6-UP2[0/±45/0]S,0/45/-45/0/0/-45/45/0,PE,UNK,UNK,32.0,,72.0,28.0,0.0,0.0,3.53,,25.0,,,,-31.0,-310.0,,,10.0,20.0,604.6666666666666,-468.1111111111111,22.43333333333333,,2.7,,284644.0,5.454302033767259
SNL/MSU/DOE,MD-DD6-UP2[0/±45/0]S,0/45/-45/0/0/-45/45/0,PE,UNK,UNK,32.0,,72.0,28.0,0.0,0.0,3.53,,25.0,,,,-27.6,-276.0,,,10.0,20.0,604.6666666666666,-468.1111111111111,22.43333333333333,,2.7,,2012851.0,6.303811627708924
SNL/MSU/DOE,MD-DD6-UP2[0/±45/0]S,0/45/-45/0/0/-45/45/0,PE,UNK,UNK,32.0,,72.0,28.0,0.0,0.0,3.53,,25.0,,,,-41.4,-414.0,,,10.0,4.0,604.6666666666666,-468.1111111111111,22.43333333333333,,2.7,,1883.0,3.274850320016665
SNL/MSU/DOE,MD-DD6-UP2[0/±45/0]S,0/45/-45/0/0/-45/45/0,PE,UNK,UNK,32.0,,72.0,28.0,0.0,0.0,3.53,,25.0,,,,-41.4,-414.0,,,10.0,4.0,604.6666666666666,-468.1111111111111,22.43333333333333,,2.7,,2341.0,3.369401413696624
SNL/MSU/DOE,MD-DD7-UP2[0/±45/0]S,0/45/-45/0/0/-45/45/0,PE,UNK,UNK,54.0,,72.0,28.0,0.0,0.0,2.11,,22.0,,,,483.0,48.3,1.48,0.148,0.1,2.0,831.5,-581.3333333333334,32.475,,2.7,,978.0,2.990338854787602
SNL/MSU/DOE,MD-DD7-UP2[0/±45/0]S,0/45/-45/0/0/-45/45/0,PE,UNK,UNK,54.0,,72.0,28.0,0.0,0.0,2.11,,22.0,,,,483.0,48.3,1.52,0.152,0.1,2.0,831.5,-581.3333333333334,32.475,,2.7,,784.0,2.894316062684438
SNL/MSU/DOE,MD-DD7-UP2[0/±45/0]S,0/45/-45/0/0/-45/45/0,PE,UNK,UNK,54.0,,72.0,28.0,0.0,0.0,2.11,,22.0,,,,414.0,41.40000000000001,1.43,0.143,0.1,5.0,831.5,-581.3333333333334,32.475,,2.7,,3379.0,3.528788191774896
SNL/MSU/DOE,MD-DD7-UP2[0/±45/0]S,0/45/-45/0/0/-45/45/0,PE,UNK,UNK,54.0,,72.0,28.0,0.0,0.0,2.11,,22.0,,,,414.0,41.40000000000001,1.43,0.143,0.1,5.0,831.5,-581.3333333333334,32.475,,2.7,,2916.0,3.464787519645937
SNL/MSU/DOE,MD-DD7-UP2[0/±45/0]S,0/45/-45/0/0/-45/45/0,PE,UNK,UNK,54.0,,72.0,28.0,0.0,0.0,2.11,,22.0,,,,345.0,34.5,,,0.1,10.0,831.5,-581.3333333333334,32.475,,2.7,,9304.0,3.968669701720392
SNL/MSU/DOE,MD-DD7-UP2[0/±45/0]S,0/45/-45/0/0/-45/45/0,PE,UNK,UNK,54.0,,72.0,28.0,0.0,0.0,2.11,,22.0,,,,345.0,34.5,,,0.1,10.0,831.5,-581.3333333333334,32.475,,2.7,,14481.0,4.160798553538354
SNL/MSU/DOE,MD-DD7-UP2[0/±45/0]S,0/45/-45/0/0/-45/45/0,PE,UNK,UNK,54.0,,72.0,28.0,0.0,0.0,2.11,,22.0,,,,276.0,27.6,,,0.1,10.0,831.5,-581.3333333333334,32.475,,2.7,,29331.0,4.467326869904469
SNL/MSU/DOE,MD-DD7-UP2[0/±45/0]S,0/45/-45/0/0/-45/45/0,PE,UNK,UNK,54.0,,72.0,28.0,0.0,0.0,2.11,,22.0,,,,276.0,27.6,,,0.1,10.0,831.5,-581.3333333333334,32.475,,2.7,,25746.0,4.410709764916316
SNL/MSU/DOE,MD-DD7-UP2[0/±45/0]S,0/45/-45/0/0/-45/45/0,PE,UNK,UNK,54.0,,72.0,28.0,0.0,0.0,2.11,,22.0,,,,207.0,20.7,,,0.1,20.0,831.5,-581.3333333333334,32.475,,2.7,,127887.0,5.106826399715475
SNL/MSU/DOE,MD-DD7-UP2[0/±45/0]S,0/45/-45/0/0/-45/45/0,PE,UNK,UNK,54.0,,72.0,28.0,0.0,0.0,2.11,,22.0,,,,207.0,20.7,,,0.1,20.0,831.5,-581.3333333333334,32.475,,2.7,,94292.0,4.974474847528016
SNL/MSU/DOE,MD-DD7-UP2[0/±45/0]S,0/45/-45/0/0/-45/45/0,PE,UNK,UNK,54.0,,72.0,28.0,0.0,0.0,2.11,,25.0,,,,-27.6,-276.0,,,10.0,20.0,831.5,-581.3333333333334,32.475,,2.7,,2761322.0,6.441117053024364
SNL/MSU/DOE,MD-DD7-UP2[0/±45/0]S,0/45/-45/0/0/-45/45/0,PE,UNK,UNK,54.0,,72.0,28.0,0.0,0.0,2.11,,25.0,,,,-31.0,-310.0,,,10.0,20.0,831.5,-581.3333333333334,32.475,,2.7,,4919032.0,6.691879647803938
SNL/MSU/DOE,MD-DD7-UP2[0/±45/0]S,0/45/-45/0/0/-45/45/0,PE,UNK,UNK,54.0,,72.0,28.0,0.0,0.0,2.11,,25.0,,,,-37.9,-379.0,,,10.0,10.0,831.5,-581.3333333333334,32.475,,2.7,,45445.0,4.65748610775906
SNL/MSU/DOE,MD-DD7-UP2[0/±45/0]S,0/45/-45/0/0/-45/45/0,PE,UNK,UNK,54.0,,72.0,28.0,0.0,0.0,2.11,,25.0,,,,-37.9,-379.0,,,10.0,10.0,831.5,-581.3333333333334,32.475,,2.7,,66177.0,4.820707075411065
SNL/MSU/DOE,MD-DD7-UP2[0/±45/0]S,0/45/-45/0/0/-45/45/0,PE,UNK,UNK,54.0,,72.0,28.0,0.0,0.0,2.11,,25.0,,,,-37.9,-379.0,,,10.0,10.0,831.5,-581.3333333333334,32.475,,2.7,,52848.0,4.723028556347339
SNL/MSU/DOE,MD-DD7-UP2[0/±45/0]S,0/45/-45/0/0/-45/45/0,PE,UNK,UNK,54.0,,72.0,28.0,0.0,0.0,2.11,,25.0,,,,-34.5,-345.0,,,10.0,10.0,831.5,-581.3333333333334,32.475,,2.7,,928436.0,5.967751971829367
SNL/MSU/DOE,MD-DD7-UP2[0/±45/0]S,0/45/-45/0/0/-45/45/0,PE,UNK,UNK,54.0,,72.0,28.0,0.0,0.0,2.11,,25.0,,,,-34.5,-345.0,,,10.0,15.0,831.5,-581.3333333333334,32.475,,2.7,,511438.0,5.708792993102129
SNL/MSU/DOE,MD-DD7-UP2[0/±45/0]S,0/45/-45/0/0/-45/45/0,PE,UNK,UNK,54.0,,72.0,28.0,0.0,0.0,2.11,,25.0,,,,-44.8,-448.0,,,10.0,4.0,831.5,-581.3333333333334,32.475,,2.7,,843.0,2.925827574624742
SNL/MSU/DOE,MD-DD7-UP2[0/±45/0]S,0/45/-45/0/0/-45/45/0,PE,UNK,UNK,54.0,,72.0,28.0,0.0,0.0,2.11,,25.0,,,,-34.5,-345.0,,,10.0,20.0,831.5,-581.3333333333334,32.475,,2.7,,781113.0,5.892713865793482
SNL/MSU/DOE,MD-DD7-UP2[0/±45/0]S,0/45/-45/0/0/-45/45/0,PE,UNK,UNK,54.0,,72.0,28.0,0.0,0.0,2.11,,25.0,,,,-44.8,-448.0,,,10.0,4.0,831.5,-581.3333333333334,32.475,,2.7,,1307.0,3.116275587580544
SNL/MSU/DOE,MD-DD7-UP2[0/±45/0]S,0/45/-45/0/0/-45/45/0,PE,UNK,UNK,54.0,,72.0,28.0,0.0,0.0,2.11,,25.0,,,,-41.4,-414.0,,,10.0,5.0,831.5,-581.3333333333334,32.475,,2.7,,10902.0,4.037506177691678
SNL/MSU/DOE,MD-DD7-UP2[0/±45/0]S,0/45/-45/0/0/-45/45/0,PE,UNK,UNK,54.0,,72.0,28.0,0.0,0.0,2.11,,25.0,,,,-41.4,-414.0,,,10.0,5.0,831.5,-581.3333333333334,32.475,,2.7,,8454.0,3.927062243493
SNL/MSU/DOE,MD-DD7-UP2[0/±45/0]S,0/45/-45/0/0/-45/45/0,PE,UNK,UNK,54.0,,72.0,28.0,0.0,0.0,2.11,,25.0,,,,-31.0,-310.0,,,10.0,20.0,831.5,-581.3333333333334,32.475,,2.7,,5322151.0,6.726087192187648
SNL/MSU/DOE,MD-DD8-UP2[0/±45/0]S,0/45/-45/0/0/-45/45/0,PE,UNK,UNK,44.0,,72.0,28.0,0.0,0.0,2.67,,22.0,,,,483.0,48.3,,,0.1,4.0,778.25,-581.5,29.375,,2.37,,12460.0,4.095518042323151
SNL/MSU/DOE,MD-DD8-UP2[0/±45/0]S,0/45/-45/0/0/-45/45/0,PE,UNK,UNK,44.0,,72.0,28.0,0.0,0.0,2.67,,22.0,,,,483.0,48.3,,,0.1,4.0,778.25,-581.5,29.375,,2.37,,7139.0,3.853637381958595
SNL/MSU/DOE,MD-DD8-UP2[0/±45/0]S,0/45/-45/0/0/-45/45/0,PE,UNK,UNK,44.0,,72.0,28.0,0.0,0.0,2.67,,22.0,,,,414.0,41.40000000000001,1.88,0.188,0.1,10.0,778.25,-581.5,29.375,,2.37,,63076.0,4.799864144501372
SNL/MSU/DOE,MD-DD8-UP2[0/±45/0]S,0/45/-45/0/0/-45/45/0,PE,UNK,UNK,44.0,,72.0,28.0,0.0,0.0,2.67,,22.0,,,,414.0,41.40000000000001,,,0.1,10.0,778.25,-581.5,29.375,,2.37,,46816.0,4.670394304445217
SNL/MSU/DOE,MD-DD8-UP2[0/±45/0]S,0/45/-45/0/0/-45/45/0,PE,UNK,UNK,44.0,,72.0,28.0,0.0,0.0,2.67,,22.0,,,,345.0,34.5,,,0.1,10.0,778.25,-581.5,29.375,,2.37,,298339.0,5.474710029686837
SNL/MSU/DOE,MD-DD8-UP2[0/±45/0]S,0/45/-45/0/0/-45/45/0,PE,UNK,UNK,44.0,,72.0,28.0,0.0,0.0,2.67,,22.0,,,,345.0,34.5,,,0.1,15.0,778.25,-581.5,29.375,,2.37,,567522.0,5.753982701624473
SNL/MSU/DOE,MD-DD8-UP2[0/±45/0]S,0/45/-45/0/0/-45/45/0,PE,UNK,UNK,44.0,,72.0,28.0,0.0,0.0,2.67,,22.0,,,,483.0,48.3,1.31,0.131,0.1,4.0,778.25,-581.5,29.375,,2.37,,5846.0,3.766858811021418
SNL/MSU/DOE,MD-DD8-UP2[0/±45/0]S,0/45/-45/0/0/-45/45/0,PE,UNK,UNK,44.0,,72.0,28.0,0.0,0.0,2.67,,22.0,,,,345.0,34.5,,,0.1,10.0,778.25,-581.5,29.375,,2.37,,462481.0,5.665093895421748
SNL/MSU/DOE,MD-DD8A-UP2[0/±45/0]S,0/45/-45/0/0/-45/45/0,PE,UNK,UNK,45.0,,72.0,28.0,0.0,0.0,2.61,,22.0,,,,345.0,34.5,1.15,0.115,0.1,5.0,,,,,,,475424.0,5.677081101675873
SNL/MSU/DOE,MD-DD8A-UP2[0/±45/0]S,0/45/-45/0/0/-45/45/0,PE,UNK,UNK,45.0,,72.0,28.0,0.0,0.0,2.61,,22.0,,,,345.0,34.5,1.22,0.122,0.1,5.0,,,,,,,385518.0,5.586044660255133
SNL/MSU/DOE,MD-DD8A-UP2[0/±45/0]S,0/45/-45/0/0/-45/45/0,PE,UNK,UNK,45.0,,72.0,28.0,0.0,0.0,2.61,,22.0,,,,345.0,34.5,1.27,0.127,0.1,5.0,,,,,,,321056.0,5.506580790566304
SNL/MSU/DOE,MD-DD8B-UP2[0/±45/0]S,0/45/-45/0/0/-45/45/0,PE,UNK,UNK,44.0,,72.0,28.0,0.0,0.0,2.64,,22.0,,,,345.0,34.5,1.29,0.129,0.1,5.0,,,,,,,366371.0,5.563921089890952
SNL/MSU/DOE,MD-DD8B-UP2[0/±45/0]S,0/45/-45/0/0/-45/45/0,PE,UNK,UNK,44.0,,72.0,28.0,0.0,0.0,2.64,,22.0,,,,345.0,34.5,1.37,0.137,0.1,5.0,,,,,,,244659.0,5.388561196300513
SNL/MSU/DOE,MD-DD8B-UP2[0/±45/0]S,0/45/-45/0/0/-45/45/0,PE,UNK,UNK,44.0,,72.0,28.0,0.0,0.0,2.64,,22.0,,,,345.0,34.5,1.22,0.122,0.1,5.0,,,,,,,199990.0,5.301008280397
SNL/MSU/DOE,MD-DD9-UP2[0/±45/0]S,0/45/-45/0/0/-45/45/0,PE,UNK,UNK,56.0,,72.0,28.0,0.0,0.0,2.03,,22.0,,,,414.0,41.40000000000001,1.2,0.12,0.1,10.0,906.6666666666666,-556.0,,,,,8603.0,3.934649922900711
SNL/MSU/DOE,MD-DD9-UP2[0/±45/0]S,0/45/-45/0/0/-45/45/0,PE,UNK,UNK,56.0,,72.0,28.0,0.0,0.0,2.03,,22.0,,,,483.0,48.3,1.42,0.142,0.1,5.0,906.6666666666666,-556.0,,,,,2695.0,3.430558769522758
SNL/MSU/DOE,MD-DD9-UP2[0/±45/0]S,0/45/-45/0/0/-45/45/0,PE,UNK,UNK,56.0,,72.0,28.0,0.0,0.0,2.03,,22.0,,,,414.0,41.40000000000001,1.23,0.123,0.1,5.0,906.6666666666666,-556.0,,,,,6359.0,3.803388824983613
SNL/MSU/DOE,MD-DD9-UP2[0/±45/0]S,0/45/-45/0/0/-45/45/0,PE,UNK,UNK,56.0,,72.0,28.0,0.0,0.0,2.03,,22.0,,,,345.0,34.5,1.04,0.104,0.1,10.0,906.6666666666666,-556.0,,,,,29276.0,4.466511738486146
SNL/MSU/DOE,MD-DD9-UP2[0/±45/0]S,0/45/-45/0/0/-45/45/0,PE,UNK,UNK,56.0,,72.0,28.0,0.0,0.0,2.03,,22.0,,,,207.0,20.7,0.6,0.06,0.1,15.0,906.6666666666666,-556.0,,,,,432809.0,5.636296283082103
SNL/MSU/DOE,MD-DD9-UP2[0/±45/0]S,0/45/-45/0/0/-45/45/0,PE,UNK,UNK,56.0,,72.0,28.0,0.0,0.0,2.03,,22.0,,,,483.0,48.3,1.36,0.136,0.1,4.0,906.6666666666666,-556.0,,,,,3294.0,3.517723594833736
SNL/MSU/DOE,MD-DD9-UP2[0/±45/0]S,0/45/-45/0/0/-45/45/0,PE,UNK,UNK,56.0,,72.0,28.0,0.0,0.0,2.03,,22.0,,,,345.0,34.5,0.93,0.093,0.1,10.0,906.6666666666666,-556.0,,,,,38377.0,4.584071022135546
SNL/MSU/DOE,MD-DD9-UP2[0/±45/0]S,0/45/-45/0/0/-45/45/0,PE,UNK,UNK,56.0,,72.0,28.0,0.0,0.0,2.03,,22.0,,,,276.0,27.6,,,0.1,10.0,906.6666666666666,-556.0,,,,,94262.0,4.974336650146183
SNL/MSU/DOE,MD-DD9-UP2[0/±45/0]S,0/45/-45/0/0/-45/45/0,PE,UNK,UNK,56.0,,72.0,28.0,0.0,0.0,2.03,,22.0,,,,207.0,20.7,,,0.1,10.0,906.6666666666666,-556.0,,,,,432480.0,5.63596602835465
SNL/MSU/DOE,MD-DD10-UP2[0/±45/0]S,0/45/-45/0/0/-45/45/0,PE,UNK,UNK,62.0,,72.0,28.0,0.0,0.0,1.73,,22.0,,,,483.0,48.3,1.12,0.112,0.1,4.0,956.0,-552.0,41.5,,2.31,,3132.0,3.495821753385906
SNL/MSU/DOE,MD-DD10-UP2[0/±45/0]S,0/45/-45/0/0/-45/45/0,PE,UNK,UNK,62.0,,72.0,28.0,0.0,0.0,1.73,,22.0,,,,483.0,48.3,1.2,0.12,0.1,4.0,956.0,-552.0,41.5,,2.31,,2128.0,3.327971623623011
SNL/MSU/DOE,MD-DD10-UP2[0/±45/0]S,0/45/-45/0/0/-45/45/0,PE,UNK,UNK,62.0,,72.0,28.0,0.0,0.0,1.73,,22.0,,,,414.0,41.40000000000001,1.18,0.118,0.1,5.0,956.0,-552.0,41.5,,2.31,,7291.0,3.862787098235344
SNL/MSU/DOE,MD-DD10-UP2[0/±45/0]S,0/45/-45/0/0/-45/45/0,PE,UNK,UNK,62.0,,72.0,28.0,0.0,0.0,1.73,,22.0,,,,414.0,41.40000000000001,1.11,0.111,0.1,5.0,956.0,-552.0,41.5,,2.31,,11251.0,4.051191124685698
SNL/MSU/DOE,MD-DD10-UP2[0/±45/0]S,0/45/-45/0/0/-45/45/0,PE,UNK,UNK,62.0,,72.0,28.0,0.0,0.0,1.73,,22.0,,,,276.0,27.6,0.59,0.059,0.1,10.0,956.0,-552.0,41.5,,2.31,,72116.0,4.858031630056686
SNL/MSU/DOE,MD-DD10-UP2[0/±45/0]S,0/45/-45/0/0/-45/45/0,PE,UNK,UNK,62.0,,72.0,28.0,0.0,0.0,1.73,,22.0,,,,276.0,27.6,0.66,0.066,0.1,10.0,956.0,-552.0,41.5,,2.31,,94297.0,4.974497876150153
SNL/MSU/DOE,MD-DD10-UP2[0/±45/0]S,0/45/-45/0/0/-45/45/0,PE,UNK,UNK,62.0,,72.0,28.0,0.0,0.0,1.73,,22.0,,,,276.0,27.6,0.64,0.064,0.1,10.0,956.0,-552.0,41.5,,2.31,,152411.0,5.18301631258693
SNL/MSU/DOE,MD-DD10-UP2[0/±45/0]S,0/45/-45/0/0/-45/45/0,PE,UNK,UNK,62.0,,72.0,28.0,0.0,0.0,1.73,,25.0,,,,-41.4,-414.0,,,10.0,2.0,956.0,-552.0,41.5,,2.31,,266.0,2.424881636631067
SNL/MSU/DOE,MD-DD10-UP2[0/±45/0]S,0/45/-45/0/0/-45/45/0,PE,UNK,UNK,62.0,,72.0,28.0,0.0,0.0,1.73,,25.0,,,,-37.9,-379.0,,,10.0,12.0,956.0,-552.0,41.5,,2.31,,798311.0,5.902172113495513
SNL/MSU/DOE,MD-DD10-UP2[0/±45/0]S,0/45/-45/0/0/-45/45/0,PE,UNK,UNK,62.0,,72.0,28.0,0.0,0.0,1.73,,25.0,,,,-37.9,-379.0,,,10.0,12.0,956.0,-552.0,41.5,,2.31,,576424.0,5.760742054811235
SNL/MSU/DOE,MD-DD10-UP2[0/±45/0]S,0/45/-45/0/0/-45/45/0,PE,UNK,UNK,62.0,,72.0,28.0,0.0,0.0,1.73,,25.0,,,,-37.9,-379.0,,,10.0,12.0,956.0,-552.0,41.5,,2.31,,1678467.0,6.224912807092052
SNL/MSU/DOE,MD-DD10-UP2[0/±45/0]S,0/45/-45/0/0/-45/45/0,PE,UNK,UNK,62.0,,72.0,28.0,0.0,0.0,1.73,,25.0,,,,-37.9,-379.0,,,10.0,12.0,956.0,-552.0,41.5,,2.31,,844707.0,5.926706093151246
SNL/MSU/DOE,MD-DD10-UP2[0/±45/0]S,0/45/-45/0/0/-45/45/0,PE,UNK,UNK,62.0,,72.0,28.0,0.0,0.0,1.73,,25.0,,,,-37.9,-379.0,,,10.0,12.0,956.0,-552.0,41.5,,2.31,,553651.0,5.74323608867126
SNL/MSU/DOE,MD-DD11-UP2[0/±45/0]S,0/45/-45/0/0/-45/45/0,PE,UNK,UNK,30.0,,68.0,32.0,0.0,0.0,3.19,,22.0,,,,276.0,27.6,1.28,0.128,0.1,5.0,591.3333333333334,-318.3333333333333,19.4,,3.0,,328394.0,5.516395213640169
SNL/MSU/DOE,MD-DD11-UP2[0/±45/0]S,0/45/-45/0/0/-45/45/0,PE,UNK,UNK,30.0,,68.0,32.0,0.0,0.0,3.19,,22.0,,,,276.0,27.6,1.45,0.145,0.1,5.0,591.3333333333334,-318.3333333333333,19.4,,3.0,,144473.0,5.159786691060373
SNL/MSU/DOE,MD-DD11-UP2[0/±45/0]S,0/45/-45/0/0/-45/45/0,PE,UNK,UNK,30.0,,68.0,32.0,0.0,0.0,3.19,,22.0,,,,414.0,41.40000000000001,2.08,0.208,0.1,1.0,591.3333333333334,-318.3333333333333,19.4,,3.0,,602.0,2.779596491257824
SNL/MSU/DOE,MD-DD11-UP2[0/±45/0]S,0/45/-45/0/0/-45/45/0,PE,UNK,UNK,30.0,,68.0,32.0,0.0,0.0,3.19,,22.0,,,,414.0,41.40000000000001,2.4,0.24,0.1,1.0,591.3333333333334,-318.3333333333333,19.4,,3.0,,859.0,2.933993163831242
SNL/MSU/DOE,MD-DD11-UP2[0/±45/0]S,0/45/-45/0/0/-45/45/0,PE,UNK,UNK,30.0,,68.0,32.0,0.0,0.0,3.19,,22.0,,,,414.0,41.40000000000001,2.0,0.2,0.1,1.0,591.3333333333334,-318.3333333333333,19.4,,3.0,,359.0,2.555094448578319
SNL/MSU/DOE,MD-DD11-UP2[0/±45/0]S,0/45/-45/0/0/-45/45/0,PE,UNK,UNK,30.0,,68.0,32.0,0.0,0.0,3.19,,22.0,,,,345.0,34.5,1.9,0.19,0.1,2.0,591.3333333333334,-318.3333333333333,19.4,,3.0,,5733.0,3.758381941774675
SNL/MSU/DOE,MD-DD11-UP2[0/±45/0]S,0/45/-45/0/0/-45/45/0,PE,UNK,UNK,30.0,,68.0,32.0,0.0,0.0,3.19,,22.0,,,,345.0,34.5,1.78,0.178,0.1,2.0,591.3333333333334,-318.3333333333333,19.4,,3.0,,4560.0,3.658964842664435
SNL/MSU/DOE,MD-DD11-UP2[0/±45/0]S,0/45/-45/0/0/-45/45/0,PE,UNK,UNK,30.0,,68.0,32.0,0.0,0.0,3.19,,22.0,,,,241.0,24.1,1.2,0.12,0.1,12.0,591.3333333333334,-318.3333333333333,19.4,,3.0,,3880803.0,6.588921597343358
SNL/MSU/DOE,MD-DD11-UP2[0/±45/0]S,0/45/-45/0/0/-45/45/0,PE,UNK,UNK,30.0,,68.0,32.0,0.0,0.0,3.19,,22.0,,,,276.0,27.6,1.38,0.138,0.1,5.0,591.3333333333334,-318.3333333333333,19.4,,3.0,,109080.0,5.037745129269593
SNL/MSU/DOE,MD-DD11-UP2[0/±45/0]S,0/45/-45/0/0/-45/45/0,PE,UNK,UNK,30.0,,68.0,32.0,0.0,0.0,3.19,,22.0,,,,345.0,34.5,1.75,0.175,0.1,2.0,591.3333333333334,-318.3333333333333,19.4,,3.0,,3741.0,3.572987708198205
SNL/MSU/DOE,MD-DD11-UP2[0/±45/0]S,0/45/-45/0/0/-45/45/0,PE,UNK,UNK,30.0,,68.0,32.0,0.0,0.0,3.19,,25.0,,,,-24.1,-241.0,,,10.0,1.0,591.3333333333334,-318.3333333333333,19.4,,3.0,,189.0,2.276461804173244
SNL/MSU/DOE,MD-DD11-UP2[0/±45/0]S,0/45/-45/0/0/-45/45/0,PE,UNK,UNK,30.0,,68.0,32.0,0.0,0.0,3.19,,25.0,,,,-20.7,-207.0,,,10.0,2.0,591.3333333333334,-318.3333333333333,19.4,,3.0,,2411.0,3.382197210377454
SNL/MSU/DOE,MD-DD11-UP2[0/±45/0]S,0/45/-45/0/0/-45/45/0,PE,UNK,UNK,30.0,,68.0,32.0,0.0,0.0,3.19,,25.0,,,,-20.7,-207.0,,,10.0,2.0,591.3333333333334,-318.3333333333333,19.4,,3.0,,1882.0,3.274619619091238
SNL/MSU/DOE,MD-DD11-UP2[0/±45/0]S,0/45/-45/0/0/-45/45/0,PE,UNK,UNK,30.0,,68.0,32.0,0.0,0.0,3.19,,25.0,,,,-20.7,-207.0,,,10.0,2.0,591.3333333333334,-318.3333333333333,19.4,,3.0,,1530.0,3.184691430817599
SNL/MSU/DOE,MD-DD11-UP2[0/±45/0]S,0/45/-45/0/0/-45/45/0,PE,UNK,UNK,30.0,,68.0,32.0,0.0,0.0,3.19,,25.0,,,,-17.2,-172.0,,,10.0,10.0,591.3333333333334,-318.3333333333333,19.4,,3.0,,137454.0,5.138157382612742
SNL/MSU/DOE,MD-DD11-UP2[0/±45/0]S,0/45/-45/0/0/-45/45/0,PE,UNK,UNK,30.0,,68.0,32.0,0.0,0.0,3.19,,25.0,,,,-17.2,-172.0,,,10.0,10.0,591.3333333333334,-318.3333333333333,19.4,,3.0,,87211.0,4.94057126633176
SNL/MSU/DOE,MD-DD11-UP2[0/±45/0]S,0/45/-45/0/0/-45/45/0,PE,UNK,UNK,30.0,,68.0,32.0,0.0,0.0,3.19,,25.0,,,,-17.2,-172.0,,,10.0,10.0,591.3333333333334,-318.3333333333333,19.4,,3.0,,123600.0,5.092018470752797
SNL/MSU/DOE,MD-DD11-UP2[0/±45/0]S,0/45/-45/0/0/-45/45/0,PE,UNK,UNK,30.0,,68.0,32.0,0.0,0.0,3.19,,25.0,,,,-15.5,-155.0,,,10.0,12.0,591.3333333333334,-318.3333333333333,19.4,,3.0,,356114.0,5.551589047538984
SNL/MSU/DOE,MD-DD11-UP2[90/±45/90]S,90/45/-45/90/90/-45/45/90,PE,UNK,UNK,30.0,,0.0,32.0,68.0,0.0,3.19,,25.0,,,,35.0,3.5,1.47,0.147,0.1,1.0,39.66666666666666,,7.796666666666667,,0.5566666666666666,,21.0,1.322219294733919
