Repository: Luwen-Zhang/SNEnsemble

# Copyright Notification

## Composites

We reformat and merge fatigue testing records from SNL/MSU/DOE, OptiMat, UPWIND, and FACT databases into a single database with careful considerations, including filtering invalid entries, rename variables, fix improper calculations in the records, to obtain clean and consistent data to fit machine 
learning usages. We leave the original format ("2019_SNL_MSU_DOE_Composite-Materials-Database_Wind_29pt0.xlsx" and "Optidat UPWIND 28_3_2017.xls") in the folder. Any derived database should be directly based on the original files instead of our merged database. We are not responsible for the accuracy of the testing records.

File: data/composite_database_10082023_snl_msu_doe.csv (part 18 of 23)
Data source,Material_Code,Sequence,Resin Type,Waveform,Control,Fibre Volume Fraction,Fibre Weight Fraction,Fibre Weight Fraction (0-deg),Fibre Weight Fraction (45-deg),Fibre Weight Fraction (90-deg),Fibre Weight Fraction (Other Dir.),Thickness,Tab Thickness,Width,Length,Load Length,Area,Maximum Stress,Minimum Stress,Maximum Strain,Minimum Strain,R-value,Frequency,Ultimate Tensile Stress,Ultimate Compressive Stress,Tensile Modulus,Compressive Modulus,Ultimate Tensile Strain,Ultimate Compressive Strain,Cycles to Failure,log10(Cycles to Failure)
SNL/MSU/DOE,MD-DD20-UP2[(0)2/±45/0]S,0/0/45/-45/0/0/-45/45/0/0,PE,UNK,UNK,34,,73,27,0,0,2.89,,22,,,,172,17.2,0.83,0.083,0.1,10,586.666666666667,-313,22.9666666666667,,2.73333333333333,,87234,4.940685786933
SNL/MSU/DOE,MD-DD20-UP2[(0)2/±45/0]S,0/0/45/-45/0/0/-45/45/0/0,PE,UNK,UNK,34,,73,27,0,0,2.89,,22,,,,172,17.2,0.89,0.089,0.1,5,586.666666666667,-313,22.9666666666667,,2.73333333333333,,65250,4.81458051601032
SNL/MSU/DOE,MD-DD20-UP2[(0)2/±45/0]S,0/0/45/-45/0/0/-45/45/0/0,PE,UNK,UNK,34,,73,27,0,0,2.89,,22,,,,138,13.8,0.63,0.063,0.1,7,586.666666666667,-313,22.9666666666667,,2.73333333333333,,484310,5.6851234364221
SNL/MSU/DOE,MD-DD20-UP2[(0)2/±45/0]S,0/0/45/-45/0/0/-45/45/0/0,PE,UNK,UNK,34,,73,27,0,0,2.89,,22,,,,138,13.8,0.69,0.069,0.1,7,586.666666666667,-313,22.9666666666667,,2.73333333333333,,459000,5.66181268553726
SNL/MSU/DOE,MD-DD20-UP2[(0)2/±45/0]S,0/0/45/-45/0/0/-45/45/0/0,PE,UNK,UNK,34,,73,27,0,0,2.89,,22,,,,138,13.8,0.7,0.07,0.1,7,586.666666666667,-313,22.9666666666667,,2.73333333333333,,362971,5.55987192794771
SNL/MSU/DOE,MD-DD20A-UP2[(0)2/±45/0]S,0/0/45/-45/0/0/-45/45/0/0,PE,UNK,UNK,38,,73,27,0,0,2.66,,22,,,,310,31,1.35,0.135,0.1,3,639,,24.8333333333333,,2.69666666666667,,5006,3.69949084527221
SNL/MSU/DOE,MD-DD20A-UP2[(0)2/±45/0]S,0/0/45/-45/0/0/-45/45/0/0,PE,UNK,UNK,38,,73,27,0,0,2.66,,22,,,,310,31,1.35,0.135,0.1,3,639,,24.8333333333333,,2.69666666666667,,6014,3.7791634237645
SNL/MSU/DOE,MD-DD20A-UP2[(0)2/±45/0]S,0/0/45/-45/0/0/-45/45/0/0,PE,UNK,UNK,38,,73,27,0,0,2.66,,22,,,,310,31,1.41,0.141,0.1,3,639,,24.8333333333333,,2.69666666666667,,5207,3.71658757767569
SNL/MSU/DOE,MD-DD20A-UP2[(0)2/±45/0]S,0/0/45/-45/0/0/-45/45/0/0,PE,UNK,UNK,38,,73,27,0,0,2.66,,22,,,,207,20.7,0.83,0.083,0.1,8,639,,24.8333333333333,,2.69666666666667,,38386,4.58417285896722
SNL/MSU/DOE,MD-DD20A-UP2[(0)2/±45/0]S,0/0/45/-45/0/0/-45/45/0/0,PE,UNK,UNK,38,,73,27,0,0,2.66,,22,,,,207,20.7,0.8,0.08,0.1,8,639,,24.8333333333333,,2.69666666666667,,24080,4.38165648258579
SNL/MSU/DOE,MD-DD20A-UP2[(0)2/±45/0]S,0/0/45/-45/0/0/-45/45/0/0,PE,UNK,UNK,38,,73,27,0,0,2.66,,22,,,,207,20.7,0.88,0.088,0.1,8,639,,24.8333333333333,,2.69666666666667,,44850,4.65176244738011
SNL/MSU/DOE,MD-DD20A-UP2[(0)2/±45/0]S,0/0/45/-45/0/0/-45/45/0/0,PE,UNK,UNK,38,,73,27,0,0,2.66,,22,,,,138,13.8,0.6,0.06,0.1,12,639,,24.8333333333333,,2.69666666666667,,1209687,6.08267301349212
SNL/MSU/DOE,MD-DD20A-UP2[(0)2/±45/0]S,0/0/45/-45/0/0/-45/45/0/0,PE,UNK,UNK,38,,73,27,0,0,2.66,,22,,,,172,17.2,,,0.1,10,639,,24.8333333333333,,2.69666666666667,,46058,4.6633050754471
SNL/MSU/DOE,MD-DD22-UP2[(0)2/±45/0]S,0/0/45/-45/0/0/-45/45/0/0,PE,UNK,UNK,31,,70,30,0,0,2.86,,22,,,,207,20.7,1.06,0.106,0.1,5,549.333333333333,-389,20.5333333333333,,2.76666666666667,,1873215,6.27258762679056
SNL/MSU/DOE,MD-DD22-UP2[(0)2/±45/0]S,0/0/45/-45/0/0/-45/45/0/0,PE,UNK,UNK,31,,70,30,0,0,2.86,,22,,,,276,27.6,1.67,0.167,0.1,4,549.333333333333,-389,20.5333333333333,,2.76666666666667,,62055,4.79277677995119
SNL/MSU/DOE,MD-DD22-UP2[(0)2/±45/0]S,0/0/45/-45/0/0/-45/45/0/0,PE,UNK,UNK,31,,70,30,0,0,2.86,,22,,,,276,27.6,1.61,0.161,0.1,3,549.333333333333,-389,20.5333333333333,,2.76666666666667,,88185,4.94539471924476
SNL/MSU/DOE,MD-DD22-UP2[(0)2/±45/0]S,0/0/45/-45/0/0/-45/45/0/0,PE,UNK,UNK,31,,70,30,0,0,2.86,,22,,,,276,27.6,1.54,0.154,0.1,3,549.333333333333,-389,20.5333333333333,,2.76666666666667,,58843,4.76969480630962
SNL/MSU/DOE,MD-DD22-UP2[(0)2/±45/0]S,0/0/45/-45/0/0/-45/45/0/0,PE,UNK,UNK,31,,70,30,0,0,2.86,,22,,,,241,24.1,1.27,0.127,0.1,4,549.333333333333,-389,20.5333333333333,,2.76666666666667,,384914,5.58536370743695
SNL/MSU/DOE,MD-DD22-UP2[(0)2/±45/0]S,0/0/45/-45/0/0/-45/45/0/0,PE,UNK,UNK,31,,70,30,0,0,2.86,,22,,,,241,24.1,1.25,0.125,0.1,10,549.333333333333,-389,20.5333333333333,,2.76666666666667,,960823,5.98264339057879
SNL/MSU/DOE,MD-DD24-UP2[0/±45/(0)3/±45/0],0/45/-45/0/0/0/45/-45/0,PE,UNK,UNK,39,,70,30,0,0,2.59,,22,,,,345,34.5,1.52,,0.1,8,729.666666666667,-510.5,26.35,,2.93333333333333,,40767,4.61030875336083
SNL/MSU/DOE,MD-DD24-UP2[0/±45/(0)3/±45/0],0/45/-45/0/0/0/45/-45/0,PE,UNK,UNK,39,,70,30,0,0,2.59,,22,,,,345,34.5,0.152,0.153,0.1,8,729.666666666667,-510.5,26.35,,2.93333333333333,,17433,4.24137213015844
SNL/MSU/DOE,MD-DD24-UP2[0/±45/(0)3/±45/0],0/45/-45/0/0/0/45/-45/0,PE,UNK,UNK,39,,70,30,0,0,2.59,,22,,,,345,34.5,1.5,0.15,0.1,8,729.666666666667,-510.5,26.35,,2.93333333333333,,20925,4.3206654666653
SNL/MSU/DOE,MD-DD24-UP2[0/±45/(0)3/±45/0],0/45/-45/0/0/0/45/-45/0,PE,UNK,UNK,39,,70,30,0,0,2.59,,22,,,,276,27.6,1.31,0.131,0.1,8,729.666666666667,-510.5,26.35,,2.93333333333333,,190571,5.28005681289093
SNL/MSU/DOE,MD-DD24-UP2[0/±45/(0)3/±45/0],0/45/-45/0/0/0/45/-45/0,PE,UNK,UNK,39,,70,30,0,0,2.59,,22,,,,241,24.1,1.08,0.108,0.1,12,729.666666666667,-510.5,26.35,,2.93333333333333,,696493,5.84291675596939
SNL/MSU/DOE,MD-DD24-UP2[0/±45/(0)3/±45/0],0/45/-45/0/0/0/45/-45/0,PE,UNK,UNK,39,,70,30,0,0,2.59,,22,,,,241,24.1,1.12,0.112,0.1,12,729.666666666667,-510.5,26.35,,2.93333333333333,,314716,5.49791882278317
SNL/MSU/DOE,MD-DD25-UP2[0/±45/0]S,0/45/-45/0/0/-45/45/0,PE,UNK,UNK,46,,76,24,0,0,2.89,,22,,,,345,34.5,1.42,0.142,0.1,7,743,-483,27.8666666666667,,2.93333333333333,,1621,3.20978301484852
SNL/MSU/DOE,MD-DD25-UP2[0/±45/0]S,0/45/-45/0/0/-45/45/0,PE,UNK,UNK,46,,76,24,0,0,2.89,,22,,,,207,20.7,0.73,0.073,0.1,10,743,-483,27.8666666666667,,2.93333333333333,,205450,5.31270614559789
SNL/MSU/DOE,MD-DD25-UP2[0/±45/0]S,0/45/-45/0/0/-45/45/0,PE,UNK,UNK,46,,76,24,0,0,2.89,,22,,,,276,27.6,1.1,0.11,0.1,5,743,-483,27.8666666666667,,2.93333333333333,,37442,4.573359038938
SNL/MSU/DOE,MD-DD25-UP2[0/±45/0]S,0/45/-45/0/0/-45/45/0,PE,UNK,UNK,46,,76,24,0,0,2.89,,22,,,,276,27.6,0.99,0.099,0.1,5,743,-483,27.8666666666667,,2.93333333333333,,50003,4.69899606122324
SNL/MSU/DOE,MD-DD25-UP2[0/±45/0]S,0/45/-45/0/0/-45/45/0,PE,UNK,UNK,46,,76,24,0,0,2.89,,22,,,,276,27.6,1.01,0.101,0.1,5,743,-483,27.8666666666667,,2.93333333333333,,48799,4.68841092243444
SNL/MSU/DOE,MD-DD25-UP2[0/±45/0]S,0/45/-45/0/0/-45/45/0,PE,UNK,UNK,46,,76,24,0,0,2.89,,22,,,,207,20.7,0.68,0.068,0.1,12,743,-483,27.8666666666667,,2.93333333333333,,778703,5.8913718478449
SNL/MSU/DOE,MD-DD25-UP2[0/±45/0]S,0/45/-45/0/0/-45/45/0,PE,UNK,UNK,46,,76,24,0,0,2.89,,22,,,,345,34.5,1.37,0.137,0.1,2,743,-483,27.8666666666667,,2.93333333333333,,8578,3.93338604190305
SNL/MSU/DOE,MD-DD25-UP2[0/±45/0]S,0/45/-45/0/0/-45/45/0,PE,UNK,UNK,46,,76,24,0,0,2.89,,22,,,,345,34.5,1.22,0.122,0.1,2,743,-483,27.8666666666667,,2.93333333333333,,17706,4.2481204598836
SNL/MSU/DOE,MD-DD25-UP2[0/±45/0]S,0/45/-45/0/0/-45/45/0,PE,UNK,UNK,46,,76,24,0,0,2.89,,22,,,,207,20.7,0.78,0.078,0.1,8,743,-483,27.8666666666667,,2.93333333333333,,982766,5.99245012311553
SNL/MSU/DOE,MD-DD25-UP2[0/±45/0]S,0/45/-45/0/0/-45/45/0,PE,UNK,UNK,46,,76,24,0,0,2.89,,25,,,,-24.1,-241,,,10,15,743,-483,27.8666666666667,,2.93333333333333,,1322357,6.12134871853802
SNL/MSU/DOE,MD-DD25-UP2[0/±45/0]S,0/45/-45/0/0/-45/45/0,PE,UNK,UNK,46,,76,24,0,0,2.89,,25,,,,-24.1,-241,,,10,15,743,-483,27.8666666666667,,2.93333333333333,,524658,5.71987629938357
SNL/MSU/DOE,MD-DD25A-UP2[0/±45/0]S,0/45/-45/0/0/-45/45/0,PE,UNK,UNK,49,,76,24,0,0,2.89,,22,,,,207,20.7,0.74,0.074,0.1,10,782.666666666667,-628.5,27.9,,2.9,,1015979,6.00688473129596
SNL/MSU/DOE,MD-DD25A-UP2[0/±45/0]S,0/45/-45/0/0/-45/45/0,PE,UNK,UNK,49,,76,24,0,0,2.89,,22,,,,241,24.1,0.86,0.086,0.1,10,782.666666666667,-628.5,27.9,,2.9,,503924,5.70236504265693
SNL/MSU/DOE,MD-DD25A-UP2[0/±45/0]S,0/45/-45/0/0/-45/45/0,PE,UNK,UNK,49,,76,24,0,0,2.89,,22,,,,241,24.1,0.91,0.091,0.1,10,782.666666666667,-628.5,27.9,,2.9,,740566,5.86956376935083
SNL/MSU/DOE,MD-DD25A-UP2[0/±45/0]S,0/45/-45/0/0/-45/45/0,PE,UNK,UNK,49,,76,24,0,0,2.89,,22,,,,241,24.1,,,0.1,12,782.666666666667,-628.5,27.9,,2.9,,1178054,6.07116519823081
SNL/MSU/DOE,MD-DD25A-UP2[0/±45/0]S,0/45/-45/0/0/-45/45/0,PE,UNK,UNK,49,,76,24,0,0,2.89,,22,,,,276,27.6,1.01,0.101,0.1,10,782.666666666667,-628.5,27.9,,2.9,,135192,5.13095099294696
SNL/MSU/DOE,MD-DD25A-UP2[0/±45/0]S,0/45/-45/0/0/-45/45/0,PE,UNK,UNK,49,,76,24,0,0,2.89,,22,,,,276,27.6,0.97,0.097,0.1,4,782.666666666667,-628.5,27.9,,2.9,,146154,5.16481070579784
SNL/MSU/DOE,MD-DD25A-UP2[0/±45/0]S,0/45/-45/0/0/-45/45/0,PE,UNK,UNK,49,,76,24,0,0,2.89,,22,,,,276,27.6,0.99,0.099,0.1,4,782.666666666667,-628.5,27.9,,2.9,,253259,5.40356488771795
SNL/MSU/DOE,MD-DD25A-UP2[0/±45/0]S,0/45/-45/0/0/-45/45/0,PE,UNK,UNK,49,,76,24,0,0,2.89,,22,,,,345,34.5,1.23,0.123,0.1,4,782.666666666667,-628.5,27.9,,2.9,,20249,4.30640358038004
SNL/MSU/DOE,MD-DD25A-UP2[0/±45/0]S,0/45/-45/0/0/-45/45/0,PE,UNK,UNK,49,,76,24,0,0,2.89,,22,,,,345,34.5,1.24,0.124,0.1,4,782.666666666667,-628.5,27.9,,2.9,,44823,4.65150092046865
SNL/MSU/DOE,MD-DD25A-UP2[0/±45/0]S,0/45/-45/0/0/-45/45/0,PE,UNK,UNK,49,,76,24,0,0,2.89,,22,,,,345,34.5,1.2,0.12,0.1,4,782.666666666667,-628.5,27.9,,2.9,,44578,4.64912057988114
SNL/MSU/DOE,MD-DD25B-UP2[0/±45/0]S,0/45/-45/0/0/-45/45/0,PE,UNK,UNK,31,,76,24,0,0,4.27,,22,,,,241,24.1,,,0.1,5,514,-418.75,18.9666666666667,,2.8,,118550,5.07390155831421
SNL/MSU/DOE,MD-DD25B-UP2[0/±45/0]S,0/45/-45/0/0/-45/45/0,PE,UNK,UNK,31,,76,24,0,0,4.27,,22,,,,241,24.1,1.38,0.138,0.1,10,514,-418.75,18.9666666666667,,2.8,,178659,5.25202489880258
SNL/MSU/DOE,MD-DD25B-UP2[0/±45/0]S,0/45/-45/0/0/-45/45/0,PE,UNK,UNK,31,,76,24,0,0,4.27,,22,,,,241,24.1,1.46,0.146,0.1,10,514,-418.75,18.9666666666667,,2.8,,70464,4.84796729295564
SNL/MSU/DOE,MD-DD25B-UP2[0/±45/0]S,0/45/-45/0/0/-45/45/0,PE,UNK,UNK,31,,76,24,0,0,4.27,,22,,,,276,27.6,1.41,0.141,0.1,4,514,-418.75,18.9666666666667,,2.8,,49497,4.69457887725824
SNL/MSU/DOE,MD-DD25B-UP2[0/±45/0]S,0/45/-45/0/0/-45/45/0,PE,UNK,UNK,31,,76,24,0,0,4.27,,22,,,,276,27.6,1.48,0.148,0.1,4,514,-418.75,18.9666666666667,,2.8,,17956,4.25420959672962
SNL/MSU/DOE,MD-DD25B-UP2[0/±45/0]S,0/45/-45/0/0/-45/45/0,PE,UNK,UNK,31,,76,24,0,0,4.27,,22,,,,276,27.6,1.52,0.152,0.1,4,514,-418.75,18.9666666666667,,2.8,,41266,4.61559237384182
SNL/MSU/DOE,MD-DD25B-UP2[0/±45/0]S,0/45/-45/0/0/-45/45/0,PE,UNK,UNK,31,,76,24,0,0,4.27,,22,,,,310,31,1.54,0.154,0.1,2,514,-418.75,18.9666666666667,,2.8,,5663,3.75304656162653
SNL/MSU/DOE,MD-DD25D-UP2[0/±45/0]S,0/45/-45/0/0/-45/45/0,PE,UNK,UNK,40,,76,24,0,0,,,25,,,,179,17.9,1.17,0.117,0.1,5,478,,25.5,,2.2,,110424,5.0430634749764
SNL/MSU/DOE,MD-DD25D-UP2[0/±45/0]S,0/45/-45/0/0/-45/45/0,PE,UNK,UNK,40,,76,24,0,0,,,25,,,,181,18.1,0.94,0.094,0.1,4,478,,25.5,,2.2,,180832,5.2572752856178
SNL/MSU/DOE,MD-DD25D-UP2[0/±45/0]S,0/45/-45/0/0/-45/45/0,PE,UNK,UNK,40,,76,24,0,0,,,25,,,,155,15.5,0.83,0.083,0.1,7,478,,25.5,,2.2,,584489,5.76677634221428
SNL/MSU/DOE,MD-DD25D-UP2[0/±45/0]S,0/45/-45/0/0/-45/45/0,PE,UNK,UNK,40,,76,24,0,0,,,25,,,,155,15.5,,,0.1,8,478,,25.5,,2.2,,252968,5.4030655871743
SNL/MSU/DOE,MD-DD25D-UP2[0/±45/0]S,0/45/-45/0/0/-45/45/0,PE,UNK,UNK,40,,76,24,0,0,,,25,,,,176,17.6,,,0.1,4,478,,25.5,,2.2,,66875,4.82526379502929
SNL/MSU/DOE,MD-DD25D-UP2[0/±45/0]S,0/45/-45/0/0/-45/45/0,PE,UNK,UNK,40,,76,24,0,0,,,25,,,,153,15.3,,,0.1,8,478,,25.5,,2.2,,182727,5.26180272406106
SNL/MSU/DOE,MD-DD25D-UP2[0/±45/0]S,0/45/-45/0/0/-45/45/0,PE,UNK,UNK,40,,76,24,0,0,,,25,,,,156,15.6,,,0.1,5,478,,25.5,,2.2,,347113,5.54047087907775
SNL/MSU/DOE,MD-DD25D-UP2[0/±45/0]S,0/45/-45/0/0/-45/45/0,PE,UNK,UNK,40,,76,24,0,0,,,25,,,,180,18,,,0.1,5,478,,25.5,,2.2,,159308,5.20223758539697
SNL/MSU/DOE,MD-DD26-UP2[0/±45/0]S,0/45/-45/0/0/-45/45/0,PE,UNK,UNK,47,,76,24,0,0,2.61,,22,,,,414,41.4,1.45,0.145,0.1,4,853,-567.25,30.6666666666667,,2.83333333333333,,10628,4.02645154573824
SNL/MSU/DOE,MD-DD26-UP2[0/±45/0]S,0/45/-45/0/0/-45/45/0,PE,UNK,UNK,47,,76,24,0,0,2.61,,22,,,,414,41.4,1.53,0.153,0.1,4,853,-567.25,30.6666666666667,,2.83333333333333,,13112,4.11766894056244
SNL/MSU/DOE,MD-DD26-UP2[0/±45/0]S,0/45/-45/0/0/-45/45/0,PE,UNK,UNK,47,,76,24,0,0,2.61,,22,,,,414,41.4,1.45,0.145,0.1,4,853,-567.25,30.6666666666667,,2.83333333333333,,9883,3.99488879536491
SNL/MSU/DOE,MD-DD26-UP2[0/±45/0]S,0/45/-45/0/0/-45/45/0,PE,UNK,UNK,47,,76,24,0,0,2.61,,22,,,,345,34.5,1.25,0.125,0.1,8,853,-567.25,30.6666666666667,,2.83333333333333,,39204,4.59333038052306
SNL/MSU/DOE,MD-DD26-UP2[0/±45/0]S,0/45/-45/0/0/-45/45/0,PE,UNK,UNK,47,,76,24,0,0,2.61,,22,,,,345,34.5,1.2,0.12,0.1,8,853,-567.25,30.6666666666667,,2.83333333333333,,44872,4.65197542700146
SNL/MSU/DOE,MD-DD26-UP2[0/±45/0]S,0/45/-45/0/0/-45/45/0,PE,UNK,UNK,47,,76,24,0,0,2.61,,22,,,,241,24.1,0.8,0.08,0.1,12,853,-567.25,30.6666666666667,,2.83333333333333,,780507,5.89237680239875
SNL/MSU/DOE,MD-DD26-UP2[0/±45/0]S,0/45/-45/0/0/-45/45/0,PE,UNK,UNK,47,,76,24,0,0,2.61,,22,,,,345,34.5,1.24,0.124,0.1,5,853,-567.25,30.6666666666667,,2.83333333333333,,92698,4.96707036415168
SNL/MSU/DOE,MD-DD26-UP2[0/±45/0]S,0/45/-45/0/0/-45/45/0,PE,UNK,UNK,47,,76,24,0,0,2.61,,22,,,,241,24.1,0.9,0.09,0.1,12,853,-567.25,30.6666666666667,,2.83333333333333,,609415,5.78491313964224
SNL/MSU/DOE,MD-DD26-UP2[0/±45/0]S,0/45/-45/0/0/-45/45/0,PE,UNK,UNK,47,,76,24,0,0,2.61,,22,,,,241,24.1,0.83,0.083,0.1,10,853,-567.25,30.6666666666667,,2.83333333333333,,2019100,6.30515782878649
SNL/MSU/DOE,MD-DD26-UP2[0/±45/0]S,0/45/-45/0/0/-45/45/0,PE,UNK,UNK,47,,76,24,0,0,2.61,,22,,,,241,24.1,0.83,0.083,0.1,10,853,-567.25,30.6666666666667,,2.83333333333333,,1568929,6.19560329055577
SNL/MSU/DOE,MD-DD26-UP2[0/±45/0]S,0/45/-45/0/0/-45/45/0,PE,UNK,UNK,47,,76,24,0,0,2.61,,25,,,,-31,-310,,,10,10,853,-567.25,30.6666666666667,,2.83333333333333,,103105,5.01327972658087
SNL/MSU/DOE,MD-DD26-UP2[0/±45/0]S,0/45/-45/0/0/-45/45/0,PE,UNK,UNK,47,,76,24,0,0,2.61,,25,,,,-27.6,-276,,,10,12,853,-567.25,30.6666666666667,,2.83333333333333,,2851058,6.4550060523932
SNL/MSU/DOE,MD-DD26-UP2[0/±45/0]S,0/45/-45/0/0/-45/45/0,PE,UNK,UNK,47,,76,24,0,0,2.61,,25,,,,-27.6,-276,,,10,12,853,-567.25,30.6666666666667,,2.83333333333333,,2185867,6.33962373358655
SNL/MSU/DOE,MD-DD26-UP2[0/±45/0]S,0/45/-45/0/0/-45/45/0,PE,UNK,UNK,47,,76,24,0,0,2.61,,25,,,,-27.6,-276,,,10,12,853,-567.25,30.6666666666667,,2.83333333333333,,1343877,6.12835952119862
SNL/MSU/DOE,Triax-DD27A-UP2[0/±45]S,0/45/-45/-45/45/0,PE,UNK,UNK,32,,76,24,0,0,4.08,,22,,,,207,20.7,1.22,0.122,0.1,3,566.333333333333,-380.666666666667,21.6333333333333,,3,,11981,4.07849306816657
SNL/MSU/DOE,Triax-DD27A-UP2[0/±45]S,0/45/-45/-45/45/0,PE,UNK,UNK,32,,76,24,0,0,4.08,,22,,,,207,20.7,1.09,0.109,0.1,3,566.333333333333,-380.666666666667,21.6333333333333,,3,,16202,4.20956862783594
SNL/MSU/DOE,Triax-DD27A-UP2[0/±45]S,0/45/-45/-45/45/0,PE,UNK,UNK,32,,76,24,0,0,4.08,,22,,,,138,13.8,0.63,0.063,0.1,4,566.333333333333,-380.666666666667,21.6333333333333,,3,,381380,5.58135791441166
SNL/MSU/DOE,Triax-DD27A-UP2[0/±45]S,0/45/-45/-45/45/0,PE,UNK,UNK,32,,76,24,0,0,4.08,,22,,,,207,20.7,1.17,0.117,0.1,3,566.333333333333,-380.666666666667,21.6333333333333,,3,,17327,4.2387233753954
SNL/MSU/DOE,Triax-DD27A-UP2[0/±45]S,0/45/-45/-45/45/0,PE,UNK,UNK,32,,76,24,0,0,4.08,,22,,,,138,13.8,0.67,0.067,0.1,6,566.333333333333,-380.666666666667,21.6333333333333,,3,,468496,5.67070588725081
SNL/MSU/DOE,Triax-DD27A-UP2[0/±45]S,0/45/-45/-45/45/0,PE,UNK,UNK,32,,76,24,0,0,4.08,,22,,,,138,13.8,0.75,0.075,0.1,6,566.333333333333,-380.666666666667,21.6333333333333,,3,,256311,5.40876724503242
SNL/MSU/DOE,Triax-DD27A-UP2[0/±45]S,0/45/-45/-45/45/0,PE,UNK,UNK,32,,76,24,0,0,4.08,,22,,,,276,27.6,1.35,0.135,0.1,1,566.333333333333,-380.666666666667,21.6333333333333,,3,,2115,3.32531037171106
SNL/MSU/DOE,Triax-DD27A-UP2[0/±45]S,0/45/-45/-45/45/0,PE,UNK,UNK,32,,76,24,0,0,4.08,,22,,,,276,27.6,1.62,0.162,0.1,1,566.333333333333,-380.666666666667,21.6333333333333,,3,,1585,3.20002926655377
SNL/MSU/DOE,Triax-DD27A-UP2[0/±45]S,0/45/-45/-45/45/0,PE,UNK,UNK,32,,76,24,0,0,4.08,,22,,,,103,10.3,0.53,0.053,0.1,8,566.333333333333,-380.666666666667,21.6333333333333,,3,,2780943,6.44419208737579
SNL/MSU/DOE,Triax-DD27A-UP2[0/±45]S,0/45/-45/-45/45/0,PE,UNK,UNK,32,,76,24,0,0,4.08,,22,,,,103,10.3,0.54,0.054,0.1,8,566.333333333333,-380.666666666667,21.6333333333333,,3,,1889675,6.27638711748353
SNL/MSU/DOE,Triax-DD27A-UP2[0/±45]S,0/45/-45/-45/45/0,PE,UNK,UNK,32,,76,24,0,0,4.08,,22,,,,103,10.3,0.52,0.052,0.1,8,566.333333333333,-380.666666666667,21.6333333333333,,3,,1299207,6.11367835183951
SNL/MSU/DOE,Triax-DD27B-UP2[0/±45]S,0/45/-45/-45/45/0,PE,UNK,UNK,42,,76,24,0,0,3.16,,22,,,,345,34.5,1.43,0.143,0.1,1,667.333333333333,-321.333333333333,25.4333333333333,,2.93333333333333,,1918,3.28284860283465
SNL/MSU/DOE,Triax-DD27B-UP2[0/±45]S,0/45/-45/-45/45/0,PE,UNK,UNK,42,,76,24,0,0,3.16,,22,,,,345,34.5,1.56,0.156,0.1,1,667.333333333333,-321.333333333333,25.4333333333333,,2.93333333333333,,2312,3.36398782974849
SNL/MSU/DOE,Triax-DD27B-UP2[0/±45]S,0/45/-45/-45/45/0,PE,UNK,UNK,42,,76,24,0,0,3.16,,22,,,,345,34.5,1.64,0.164,0.1,1,667.333333333333,-321.333333333333,25.4333333333333,,2.93333333333333,,3316,3.52061452187824
SNL/MSU/DOE,Triax-DD27B-UP2[0/±45]S,0/45/-45/-45/45/0,PE,UNK,UNK,42,,76,24,0,0,3.16,,22,,,,276,27.6,1.1,0.11,0.1,2,667.333333333333,-321.333333333333,25.4333333333333,,2.93333333333333,,13355,4.12564389235739
SNL/MSU/DOE,Triax-DD27B-UP2[0/±45]S,0/45/-45/-45/45/0,PE,UNK,UNK,42,,76,24,0,0,3.16,,22,,,,276,27.6,1.13,0.113,0.1,2,667.333333333333,-321.333333333333,25.4333333333333,,2.93333333333333,,10804,4.03358457551541
SNL/MSU/DOE,Triax-DD27B-UP2[0/±45]S,0/45/-45/-45/45/0,PE,UNK,UNK,42,,76,24,0,0,3.16,,22,,,,172,17.2,0.65,0.065,0.1,5,667.333333333333,-321.333333333333,25.4333333333333,,2.93333333333333,,633513,5.80175553124841
SNL/MSU/DOE,Triax-DD27B-UP2[0/±45]S,0/45/-45/-45/45/0,PE,UNK,UNK,42,,76,24,0,0,3.16,,22,,,,276,27.6,1.17,0.117,0.1,2,667.333333333333,-321.333333333333,25.4333333333333,,2.93333333333333,,11011,4.04182676263754
SNL/MSU/DOE,Triax-DD27B-UP2[0/±45]S,0/45/-45/-45/45/0,PE,UNK,UNK,42,,76,24,0,0,3.16,,22,,,,207,20.7,0.87,0.087,0.1,4,667.333333333333,-321.333333333333,25.4333333333333,,2.93333333333333,,105010,5.0212306584797
SNL/MSU/DOE,Triax-DD27B-UP2[0/±45]S,0/45/-45/-45/45/0,PE,UNK,UNK,42,,76,24,0,0,3.16,,22,,,,207,20.7,0.89,0.089,0.1,4,667.333333333333,-321.333333333333,25.4333333333333,,2.93333333333333,,127727,5.10628271176271
SNL/MSU/DOE,Triax-DD27B-UP2[0/±45]S,0/45/-45/-45/45/0,PE,UNK,UNK,42,,76,24,0,0,3.16,,22,,,,207,20.7,0.84,0.084,0.1,4,667.333333333333,-321.333333333333,25.4333333333333,,2.93333333333333,,122565,5.08836646955449
SNL/MSU/DOE,Triax-DD27B-UP2[0/±45]S,0/45/-45/-45/45/0,PE,UNK,UNK,42,,76,24,0,0,3.16,,22,,,,138,13.8,0.54,0.054,0.1,8,667.333333333333,-321.333333333333,25.4333333333333,,2.93333333333333,,1432060,6.1559612142868
SNL/MSU/DOE,Triax-DD27B-UP2[0/±45]S,0/45/-45/-45/45/0,PE,UNK,UNK,42,,76,24,0,0,3.16,,22,,,,172,17.2,0.68,0.068,0.1,5,667.333333333333,-321.333333333333,25.4333333333333,,2.93333333333333,,497241,5.69656693119173
SNL/MSU/DOE,Triax-DD27B-UP2[0/±45]S,0/45/-45/-45/45/0,PE,UNK,UNK,42,,76,24,0,0,3.16,,22,,,,138,13.8,0.5,0.05,0.1,8,667.333333333333,-321.333333333333,25.4333333333333,,2.93333333333333,,2067242,6.3153913199329
SNL/MSU/DOE,MD-FFA-UP2[±45/0/0/±45]S,45/-45/0/0/45/-45/-45/45/0/0/-45/45,PE,UNK,UNK,36,,56,44,0,0,3.78,,25,,,,414,41.4,1.98,0.198,0.1,2,716,-553,24.2333333333333,,2.96666666666667,,1832,3.26292546933183
SNL/MSU/DOE,MD-FFA-UP2[±45/0/0/±45]S,45/-45/0/0/45/-45/-45/45/0/0/-45/45,PE,UNK,UNK,36,,56,44,0,0,3.78,,25,,,,414,41.4,2.14,0.214,0.1,2,716,-553,24.2333333333333,,2.96666666666667,,757,2.87909587950007
SNL/MSU/DOE,MD-FFA-UP2[±45/0/0/±45]S,45/-45/0/0/45/-45/-45/45/0/0/-45/45,PE,UNK,UNK,36,,56,44,0,0,3.78,,25,,,,414,41.4,2.05,0.205,0.1,2,716,-553,24.2333333333333,,2.96666666666667,,926,2.96661098668194
SNL/MSU/DOE,MD-FFA-UP2[±45/0/0/±45]S,45/-45/0/0/45/-45/-45/45/0/0/-45/45,PE,UNK,UNK,36,,56,44,0,0,3.78,,25,,,,345,34.5,1.63,0.163,0.1,4,716,-553,24.2333333333333,,2.96666666666667,,4233,3.62664826847401
SNL/MSU/DOE,MD-FFA-UP2[±45/0/0/±45]S,45/-45/0/0/45/-45/-45/45/0/0/-45/45,PE,UNK,UNK,36,,56,44,0,0,3.78,,25,,,,276,27.6,1.21,0.121,0.1,4,716,-553,24.2333333333333,,2.96666666666667,,30201,4.48002132333105
SNL/MSU/DOE,MD-FFA-UP2[±45/0/0/±45]S,45/-45/0/0/45/-45/-45/45/0/0/-45/45,PE,UNK,UNK,36,,56,44,0,0,3.78,,25,,,,345,34.5,1.63,0.163,0.1,2,716,-553,24.2333333333333,,2.96666666666667,,4642,3.6667051361199
SNL/MSU/DOE,MD-FFA-UP2[±45/0/0/±45]S,45/-45/0/0/45/-45/-45/45/0/0/-45/45,PE,UNK,UNK,36,,56,44,0,0,3.78,,25,,,,276,27.6,1.29,0.129,0.1,4,716,-553,24.2333333333333,,2.96666666666667,,37675,4.57605326098667
SNL/MSU/DOE,MD-FFA-UP2[±45/0/0/±45]S,45/-45/0/0/45/-45/-45/45/0/0/-45/45,PE,UNK,UNK,36,,56,44,0,0,3.78,,25,,,,345,34.5,1.63,0.163,0.1,2,716,-553,24.2333333333333,,2.96666666666667,,2420,3.38381536598043
SNL/MSU/DOE,MD-FFA-UP2[±45/0/0/±45]S,45/-45/0/0/45/-45/-45/45/0/0/-45/45,PE,UNK,UNK,36,,56,44,0,0,3.78,,25,,,,276,27.6,1.28,0.128,0.1,4,716,-553,24.2333333333333,,2.96666666666667,,18064,4.25681392458089
SNL/MSU/DOE,MD-FFA-UP2[±45/0/0/±45]S,45/-45/0/0/45/-45/-45/45/0/0/-45/45,PE,UNK,UNK,36,,56,44,0,0,3.78,,25,,,,207,20.7,0.93,0.093,0.1,10,716,-553,24.2333333333333,,2.96666666666667,,1123713,6.05065540515475
SNL/MSU/DOE,MD-FFA-UP2[±45/0/0/±45]S,45/-45/0/0/45/-45/-45/45/0/0/-45/45,PE,UNK,UNK,36,,56,44,0,0,3.78,,25,,,,207,20.7,0.99,0.099,0.1,12,716,-553,24.2333333333333,,2.96666666666667,,372007,5.570551112013
SNL/MSU/DOE,MD-FFA-UP2[±45/0/0/±45]S,45/-45/0/0/45/-45/-45/45/0/0/-45/45,PE,UNK,UNK,36,,56,44,0,0,3.78,,25,,,,207,20.7,1.02,0.102,0.1,12,716,-553,24.2333333333333,,2.96666666666667,,612692,5.78724220972883
SNL/MSU/DOE,MD-FFA-UP2[±45/0/0/±45]S,45/-45/0/0/45/-45/-45/45/0/0/-45/45,PE,UNK,UNK,36,,56,44,0,0,3.78,,25,,,,207,20.7,1.02,0.102,0.1,12,716,-553,24.2333333333333,,2.96666666666667,,926563,5.96687495373821
SNL/MSU/DOE,MD-FFA-UP2[±45/0/0/±45]S,45/-45/0/0/45/-45/-45/45/0/0/-45/45,PE,UNK,UNK,36,,56,44,0,0,3.78,,25,,,,345,34.5,1.63,0.163,0.1,2,716,-553,24.2333333333333,,2.96666666666667,,2039,3.30941722577814
SNL/MSU/DOE,MD-FFA-UP2[±45/0/0/±45]S,45/-45/0/0/45/-45/-45/45/0/0/-45/45,PE,UNK,UNK,36,,56,44,0,0,3.78,,25,,,,207,20.7,1.02,0.102,0.1,20,716,-553,24.2333333333333,,2.96666666666667,,42809,4.63153508301874
SNL/MSU/DOE,MD-FFA-UP2[±45/0/0/±45]S,45/-45/0/0/45/-45/-45/45/0/0/-45/45,PE,UNK,UNK,36,,56,44,0,0,3.78,,25,,,,345,34.5,1.63,0.163,0.1,20,716,-553,24.2333333333333,,2.96666666666667,,820,2.91381385238372
SNL/MSU/DOE,MD-FFA-UP2[±45/0/0/±45]S,45/-45/0/0/45/-45/-45/45/0/0/-45/45,PE,UNK,UNK,36,,56,44,0,0,3.78,,25,,,,276,27.6,,,0.1,20,716,-553,24.2333333333333,,2.96666666666667,,5899,3.77077839616915
SNL/MSU/DOE,MD-FFA-UP2[±45/0/0/±45]S,45/-45/0/0/45/-45/-45/45/0/0/-45/45,PE,UNK,UNK,36,,56,44,0,0,3.78,,25,,,,172,17.2,,,0.1,20,716,-553,24.2333333333333,,2.96666666666667,,157623,5.19761958906901
SNL/MSU/DOE,MD-FFA-UP2[±45/0/0/±45]S,45/-45/0/0/45/-45/-45/45/0/0/-45/45,PE,UNK,UNK,36,,56,44,0,0,3.78,,25,,,,138,13.8,,,0.1,20,716,-553,24.2333333333333,,2.96666666666667,,5000000,6.69897000433602
SNL/MSU/DOE,MD-FFB-UP2[0/±45/0/±45/0]S,0/45/-45/0/45/-45/0/0/-45/45/0/-45/45/0,PE,UNK,UNK,36,,56,44,0,0,3.81,,25,,,,414,41.4,1.97,0.197,0.1,2,624.5,-506.333333333333,24.1333333333333,,2.9,,803,2.90471554527868
SNL/MSU/DOE,MD-FFB-UP2[0/±45/0/±45/0]S,0/45/-45/0/45/-45/0/0/-45/45/0/-45/45/0,PE,UNK,UNK,36,,56,44,0,0,3.81,,25,,,,414,41.4,2.04,0.204,0.1,2,624.5,-506.333333333333,24.1333333333333,,2.9,,1391,3.14332712999205
SNL/MSU/DOE,MD-FFB-UP2[0/±45/0/±45/0]S,0/45/-45/0/45/-45/0/0/-45/45/0/-45/45/0,PE,UNK,UNK,36,,56,44,0,0,3.81,,25,,,,345,34.5,1.68,0.168,0.1,2,624.5,-506.333333333333,24.1333333333333,,2.9,,2293,3.36040405472994
SNL/MSU/DOE,MD-FFB-UP2[0/±45/0/±45/0]S,0/45/-45/0/45/-45/0/0/-45/45/0/-45/45/0,PE,UNK,UNK,36,,56,44,0,0,3.81,,25,,,,345,34.5,1.68,0.168,0.1,2,624.5,-506.333333333333,24.1333333333333,,2.9,,1.909,0.280805928393667
SNL/MSU/DOE,MD-FFB-UP2[0/±45/0/±45/0]S,0/45/-45/0/45/-45/0/0/-45/45/0/-45/45/0,PE,UNK,UNK,36,,56,44,0,0,3.81,,25,,,,276,27.6,1.41,0.141,0.1,4,624.5,-506.333333333333,24.1333333333333,,2.9,,16986,4.23009111974875
SNL/MSU/DOE,MD-FFB-UP2[0/±45/0/±45/0]S,0/45/-45/0/45/-45/0/0/-45/45/0/-45/45/0,PE,UNK,UNK,36,,56,44,0,0,3.81,,25,,,,276,27.6,1.23,0.123,0.1,2,624.5,-506.333333333333,24.1333333333333,,2.9,,22313,4.34855796543646
SNL/MSU/DOE,MD-FFB-UP2[0/±45/0/±45/0]S,0/45/-45/0/45/-45/0/0/-45/45/0/-45/45/0,PE,UNK,UNK,36,,56,44,0,0,3.81,,25,,,,207,20.7,0.98,0.098,0.1,12,624.5,-506.333333333333,24.1333333333333,,2.9,,486273,5.68688015631187
SNL/MSU/DOE,MD-FFB-UP2[0/±45/0/±45/0]S,0/45/-45/0/45/-45/0/0/-45/45/0/-45/45/0,PE,UNK,UNK,36,,56,44,0,0,3.81,,25,,,,207,20.7,1.03,0.103,0.1,12,624.5,-506.333333333333,24.1333333333333,,2.9,,393660,5.59512128814094
SNL/MSU/DOE,MD-FFB-UP2[0/±45/0/±45/0]S,0/45/-45/0/45/-45/0/0/-45/45/0/-45/45/0,PE,UNK,UNK,36,,56,44,0,0,3.81,,25,,,,207,20.7,0.95,0.095,0.1,12,624.5,-506.333333333333,24.1333333333333,,2.9,,540700,5.73295636957563
SNL/MSU/DOE,MD-FFB-UP2[0/±45/0/±45/0]S,0/45/-45/0/45/-45/0/0/-45/45/0/-45/45/0,PE,UNK,UNK,36,,56,44,0,0,3.81,,15,,,,276,27.6,,,0.1,4,624.5,-506.333333333333,24.1333333333333,,2.9,,54111,4.73328555999928
SNL/MSU/DOE,MD-FFB-UP2[0/±45/0/±45/0]S,0/45/-45/0/45/-45/0/0/-45/45/0/-45/45/0,PE,UNK,UNK,36,,56,44,0,0,3.81,,15,,,,207,20.7,,,0.1,12,624.5,-506.333333333333,24.1333333333333,,2.9,,849853,5.92934381182033
SNL/MSU/DOE,MD-FFB-UP2[0/±45/0/±45/0]S,0/45/-45/0/45/-45/0/0/-45/45/0/-45/45/0,PE,UNK,UNK,36,,56,44,0,0,3.81,,15,,,,414,41.4,,,0.1,1,624.5,-506.333333333333,24.1333333333333,,2.9,,925,2.96614173273903
SNL/MSU/DOE,MD-FFB-UP2[0/±45/0/±45/0]S,0/45/-45/0/45/-45/0/0/-45/45/0/-45/45/0,PE,UNK,UNK,36,,56,44,0,0,3.81,,15,,,,345,34.5,,,0.1,2,624.5,-506.333333333333,24.1333333333333,,2.9,,5420,3.73399928653839
SNL/MSU/DOE,MD-FFC-UP2[0/±45/±45/0]S,0/45/-45/45/-45/0/0/-45/45/-45/45/0,PE,UNK,UNK,36,,56,44,0,0,3.81,,25,,,,414,41.4,2,0.2,0.1,1,624,-499.333333333333,23.6,,2.9,,508,2.70586371228392
SNL/MSU/DOE,MD-FFC-UP2[0/±45/±45/0]S,0/45/-45/45/-45/0/0/-45/45/-45/45/0,PE,UNK,UNK,36,,56,44,0,0,3.81,,25,,,,414,41.4,,,0.1,1,624,-499.333333333333,23.6,,2.9,,692,2.84010609445676
SNL/MSU/DOE,MD-FFC-UP2[0/±45/±45/0]S,0/45/-45/45/-45/0/0/-45/45/-45/45/0,PE,UNK,UNK,36,,56,44,0,0,3.81,,25,,,,345,34.5,1.71,0.171,0.1,2,624,-499.333333333333,23.6,,2.9,,1621,3.20978301484852
SNL/MSU/DOE,MD-FFC-UP2[0/±45/±45/0]S,0/45/-45/45/-45/0/0/-45/45/-45/45/0,PE,UNK,UNK,36,,56,44,0,0,3.81,,25,,,,345,34.5,,,0.1,2,624,-499.333333333333,23.6,,2.9,,3371,3.52775875252097
SNL/MSU/DOE,MD-FFC-UP2[0/±45/±45/0]S,0/45/-45/45/-45/0/0/-45/45/-45/45/0,PE,UNK,UNK,36,,56,44,0,0,3.81,,25,,,,276,27.6,,,0.1,4,624,-499.333333333333,23.6,,2.9,,31551,4.49901312863877
SNL/MSU/DOE,MD-FFC-UP2[0/±45/±45/0]S,0/45/-45/45/-45/0/0/-45/45/-45/45/0,PE,UNK,UNK,36,,56,44,0,0,3.81,,25,,,,276,27.6,,,0.1,4,624,-499.333333333333,23.6,,2.9,,24762,4.39378571926106
SNL/MSU/DOE,MD-FFC-UP2[0/±45/±45/0]S,0/45/-45/45/-45/0/0/-45/45/-45/45/0,PE,UNK,UNK,36,,56,44,0,0,3.81,,25,,,,414,41.4,,,0.1,1,624,-499.333333333333,23.6,,2.9,,788,2.89652621748956
SNL/MSU/DOE,MD-FFC-UP2[0/±45/±45/0]S,0/45/-45/45/-45/0/0/-45/45/-45/45/0,PE,UNK,UNK,36,,56,44,0,0,3.81,,25,,,,345,34.5,,,0.1,2,624,-499.333333333333,23.6,,2.9,,2895,3.46164856806346
SNL/MSU/DOE,MD-FFC-UP2[0/±45/±45/0]S,0/45/-45/45/-45/0/0/-45/45/-45/45/0,PE,UNK,UNK,36,,56,44,0,0,3.81,,25,,,,276,27.6,,,0.1,4,624,-499.333333333333,23.6,,2.9,,27395,4.43767130477073
SNL/MSU/DOE,MD-FFC-UP2[0/±45/±45/0]S,0/45/-45/45/-45/0/0/-45/45/-45/45/0,PE,UNK,UNK,36,,56,44,0,0,3.81,,25,,,,207,20.7,,,0.1,12,624,-499.333333333333,23.6,,2.9,,417819,5.6209881853033
SNL/MSU/DOE,MD-FFC-UP2[0/±45/±45/0]S,0/45/-45/45/-45/0/0/-45/45/-45/45/0,PE,UNK,UNK,36,,56,44,0,0,3.81,,25,,,,207,20.7,,,0.1,12,624,-499.333333333333,23.6,,2.9,,414180,5.61718912377195
SNL/MSU/DOE,MD-FFC-UP2[0/±45/±45/0]S,0/45/-45/45/-45/0/0/-45/45/-45/45/0,PE,UNK,UNK,36,,56,44,0,0,3.81,,25,,,,207,20.7,0.93,0.093,0.1,21,624,-499.333333333333,23.6,,2.9,,649406,5.8125162968475
SNL/MSU/DOE,MD-FFD-UP2[0/0/±45/±45]S,0/0/45/-45/45/-45/-45/45/-45/45/0/0,PE,UNK,UNK,36,,56,44,0,0,3.83,,25,,,,414,41.4,2.18,0.218,0.1,2,636,-542,24,,2.9,,533,2.72672720902657
SNL/MSU/DOE,MD-FFD-UP2[0/0/±45/±45]S,0/0/45/-45/45/-45/-45/45/-45/45/0/0,PE,UNK,UNK,36,,56,44,0,0,3.83,,6,,,,414,41.4,,,0.1,2,636,-542,24,,2.9,,793,2.8992731873176
SNL/MSU/DOE,MD-FFD-UP2[0/0/±45/±45]S,0/0/45/-45/45/-45/-45/45/-45/45/0/0,PE,UNK,UNK,36,,56,44,0,0,3.83,,6,,,,414,41.4,,,0.1,2,636,-542,24,,2.9,,912,2.95999483832842
SNL/MSU/DOE,MD-FFD-UP2[0/0/±45/±45]S,0/0/45/-45/45/-45/-45/45/-45/45/0/0,PE,UNK,UNK,36,,56,44,0,0,3.83,,6,,,,345,34.5,,,0.1,2,636,-542,24,,2.9,,3683,3.56620171885491
SNL/MSU/DOE,MD-FFD-UP2[0/0/±45/±45]S,0/0/45/-45/45/-45/-45/45/-45/45/0/0,PE,UNK,UNK,36,,56,44,0,0,3.83,,6,,,,345,34.5,,,0.1,2,636,-542,24,,2.9,,2923,3.46582881535744
SNL/MSU/DOE,MD-FFD-UP2[0/0/±45/±45]S,0/0/45/-45/45/-45/-45/45/-45/45/0/0,PE,UNK,UNK,36,,56,44,0,0,3.83,,6,,,,345,34.5,,,0.1,2,636,-542,24,,2.9,,3993,3.60129931019434
SNL/MSU/DOE,MD-FFD-UP2[0/0/±45/±45]S,0/0/45/-45/45/-45/-45/45/-45/45/0/0,PE,UNK,UNK,36,,56,44,0,0,3.83,,6,,,,276,27.6,,,0.1,4,636,-542,24,,2.9,,24441,4.38811897103031
SNL/MSU/DOE,MD-FFD-UP2[0/0/±45/±45]S,0/0/45/-45/45/-45/-45/45/-45/45/0/0,PE,UNK,UNK,36,,56,44,0,0,3.83,,6,,,,276,27.6,,,0.1,4,636,-542,24,,2.9,,32380,4.51027684441736
SNL/MSU/DOE,MD-FFD-UP2[0/0/±45/±45]S,0/0/45/-45/45/-45/-45/45/-45/45/0/0,PE,UNK,UNK,36,,56,44,0,0,3.83,,6,,,,276,27.6,,,0.1,4,636,-542,24,,2.9,,21567,4.3337897383312
SNL/MSU/DOE,MD-FFD-UP2[0/0/±45/±45]S,0/0/45/-45/45/-45/-45/45/-45/45/0/0,PE,UNK,UNK,36,,56,44,0,0,3.83,,6,,,,207,20.7,,,0.1,12,636,-542,24,,2.9,,1099442,6.0411723235155
SNL/MSU/DOE,MD-FFD-UP2[0/0/±45/±45]S,0/0/45/-45/45/-45/-45/45/-45/45/0/0,PE,UNK,UNK,36,,56,44,0,0,3.83,,6,,,,207,20.7,,,0.1,12,636,-542,24,,2.9,,466758,5.66909177027635
SNL/MSU/DOE,MD-FFD-UP2[0/0/±45/±45]S,0/0/45/-45/45/-45/-45/45/-45/45/0/0,PE,UNK,UNK,36,,56,44,0,0,3.83,,6,,,,207,20.7,,,0.1,12,636,-542,24,,2.9,,650603,5.81331606152875
SNL/MSU/DOE,MD-FFF-UP2[±45/±45/0/0]S,45/-45/45/-45/0/0/0/0/-45/45/-45/45,PE,UNK,UNK,37,,56,44,0,0,3.77,,6,,,,414,41.4,,,0.1,1,663.666666666667,-595.666666666667,23.9,,2.9,,683,2.83442070368153
SNL/MSU/DOE,MD-FFF-UP2[±45/±45/0/0]S,45/-45/45/-45/0/0/0/0/-45/45/-45/45,PE,UNK,UNK,37,,56,44,0,0,3.77,,6,,,,414,41.4,,,0.1,1,663.666666666667,-595.666666666667,23.9,,2.9,,810,2.90848501887865
SNL/MSU/DOE,MD-FFF-UP2[±45/±45/0/0]S,45/-45/45/-45/0/0/0/0/-45/45/-45/45,PE,UNK,UNK,37,,56,44,0,0,3.77,,6,,,,414,41.4,,,0.1,2,663.666666666667,-595.666666666667,23.9,,2.9,,1587,3.20057692675485
SNL/MSU/DOE,MD-FFF-UP2[±45/±45/0/0]S,45/-45/45/-45/0/0/0/0/-45/45/-45/45,PE,UNK,UNK,37,,56,44,0,0,3.77,,6,,,,345,34.5,,,0.1,2,663.666666666667,-595.666666666667,23.9,,2.9,,7694,3.8861521819708
SNL/MSU/DOE,MD-FFF-UP2[±45/±45/0/0]S,45/-45/45/-45/0/0/0/0/-45/45/-45/45,PE,UNK,UNK,37,,56,44,0,0,3.77,,6,,,,345,34.5,,,0.1,2,663.666666666667,-595.666666666667,23.9,,2.9,,5602,3.74834310448755
SNL/MSU/DOE,MD-FFF-UP2[±45/±45/0/0]S,45/-45/45/-45/0/0/0/0/-45/45/-45/45,PE,UNK,UNK,37,,56,44,0,0,3.77,,6,,,,345,34.5,,,0.1,2,663.666666666667,-595.666666666667,23.9,,2.9,,8381,3.9232958406555
SNL/MSU/DOE,MD-FFF-UP2[±45/±45/0/0]S,45/-45/45/-45/0/0/0/0/-45/45/-45/45,PE,UNK,UNK,37,,56,44,0,0,3.77,,6,,,,276,27.6,,,0.1,4,663.666666666667,-595.666666666667,23.9,,2.9,,30596,4.48566465225026
SNL/MSU/DOE,MD-FFF-UP2[±45/±45/0/0]S,45/-45/45/-45/0/0/0/0/-45/45/-45/45,PE,UNK,UNK,37,,56,44,0,0,3.77,,6,,,,276,27.6,,,0.1,5,663.666666666667,-595.666666666667,23.9,,2.9,,30569,4.4852812319356
SNL/MSU/DOE,MD-FFF-UP2[±45/±45/0/0]S,45/-45/45/-45/0/0/0/0/-45/45/-45/45,PE,UNK,UNK,37,,56,44,0,0,3.77,,6,,,,276,27.6,,,0.1,5,663.666666666667,-595.666666666667,23.9,,2.9,,26561,4.42424442183703
SNL/MSU/DOE,MD-FFF-UP2[±45/±45/0/0]S,45/-45/45/-45/0/0/0/0/-45/45/-45/45,PE,UNK,UNK,37,,56,44,0,0,3.77,,6,,,,207,20.7,,,0.1,12,663.666666666667,-595.666666666667,23.9,,2.9,,374533,5.57349008928916
SNL/MSU/DOE,MD-FFF-UP2[±45/±45/0/0]S,45/-45/45/-45/0/0/0/0/-45/45/-45/45,PE,UNK,UNK,37,,56,44,0,0,3.77,,6,,,,207,20.7,,,0.1,12,663.666666666667,-595.666666666667,23.9,,2.9,,665573,5.82319569581144
SNL/MSU/DOE,MD-FFF-UP2[±45/±45/0/0]S,45/-45/45/-45/0/0/0/0/-45/45/-45/45,PE,UNK,UNK,37,,56,44,0,0,3.77,,6,,,,207,20.7,,,0.1,20,663.666666666667,-595.666666666667,23.9,,2.9,,684496,5.83537091458396
SNL/MSU/DOE,MD-GG-UP2[(0)2/±45/(0)2],0/0/45/-45/0/0,PE,UNK,UNK,40,,84,16,0,0,2.46,,22,,,,483,48.3,2,0.2,0.1,2,972.75,-628,27.8666666666667,,3.38,,16881,4.22739816987366
SNL/MSU/DOE,MD-GG-UP2[(0)2/±45/(0)2],0/0/45/-45/0/0,PE,UNK,UNK,40,,84,16,0,0,2.46,,22,,,,483,48.3,2.01,0.201,0.1,2,972.75,-628,27.8666666666667,,3.38,,7897,3.89746213801306
SNL/MSU/DOE,MD-GG-UP2[(0)2/±45/(0)2],0/0/45/-45/0/0,PE,UNK,UNK,40,,84,16,0,0,2.46,,22,,,,414,41.4,1.68,0.168,0.1,2,972.75,-628,27.8666666666667,,3.38,,47335,4.6751823814534
SNL/MSU/DOE,MD-GG-UP2[(0)2/±45/(0)2],0/0/45/-45/0/0,PE,UNK,UNK,40,,84,16,0,0,2.46,,22,,,,414,41.4,1.73,0.173,0.1,4,972.75,-628,27.8666666666667,,3.38,,62970,4.79913369330206
SNL/MSU/DOE,MD-GG-UP2[(0)2/±45/(0)2],0/0/45/-45/0/0,PE,UNK,UNK,40,,84,16,0,0,2.46,,22,,,,345,34.5,1.35,0.135,0.1,5,972.75,-628,27.8666666666667,,3.38,,390948,5.59211899572094
SNL/MSU/DOE,MD-GG-UP2[(0)2/±45/(0)2],0/0/45/-45/0/0,PE,UNK,UNK,40,,84,16,0,0,2.46,,22,,,,345,34.5,1.26,0.126,0.1,5,972.75,-628,27.8666666666667,,3.38,,680831,5.8330393220801
SNL/MSU/DOE,MD-GG-UP2[(0)2/±45/(0)2],0/0/45/-45/0/0,PE,UNK,UNK,40,,84,16,0,0,2.46,,22,,,,345,34.5,1.31,0.131,0.1,5,972.75,-628,27.8666666666667,,3.38,,814868,5.91108726332337
SNL/MSU/DOE,MD-GG-UP2[(0)2/±45/(0)2],0/0/45/-45/0/0,PE,UNK,UNK,40,,84,16,0,0,2.46,,22,,,,483,48.3,1.97,0.197,0.1,2,972.75,-628,27.8666666666667,,3.38,,13403,4.12720201759035
SNL/MSU/DOE,MD-GG-UP2[(0)2/±45/(0)2],0/0/45/-45/0/0,PE,UNK,UNK,40,,84,16,0,0,2.46,,22,,,,414,41.4,1.66,0.166,0.1,2,972.75,-628,27.8666666666667,,3.38,,42910,4.63255851453267
SNL/MSU/DOE,UNI-A060-UP2[0]10,0/0/0/0/0/0/0/0/0/0,PE,UNK,UNK,46,,100,0,0,0,1.76,,25,,,,345,34.5,1.21,0.121,0.1,5,579.666666666667,-315.2,30.9333333333333,,1.91666666666667,,13952,4.14463646758849
SNL/MSU/DOE,UNI-A060-UP2[0]10,0/0/0/0/0/0/0/0/0/0,PE,UNK,UNK,46,,100,0,0,0,1.76,,25,,,,345,34.5,1.04,0.104,0.1,5,579.666666666667,-315.2,30.9333333333333,,1.91666666666667,,7687,3.88575688106927
SNL/MSU/DOE,UNI-A060-UP2[0]10,0/0/0/0/0/0/0/0/0/0,PE,UNK,UNK,46,,100,0,0,0,1.76,,25,,,,241,24.1,0.74,0.074,0.1,12,579.666666666667,-315.2,30.9333333333333,,1.91666666666667,,1284494,6.10873207997412
SNL/MSU/DOE,UNI-A060-UP2[0]10,0/0/0/0/0/0/0/0/0/0,PE,UNK,UNK,46,,100,0,0,0,1.76,,25,,,,345,34.5,1.14,0.114,0.1,5,579.666666666667,-315.2,30.9333333333333,,1.91666666666667,,36913,4.56717934268957
SNL/MSU/DOE,UNI-A060-UP2[0]10,0/0/0/0/0/0/0/0/0/0,PE,UNK,UNK,46,,100,0,0,0,1.76,,25,,,,310,31,0.99,0.099,0.1,10,579.666666666667,-315.2,30.9333333333333,,1.91666666666667,,84367,4.92617260633596
SNL/MSU/DOE,UNI-A130C-UP2[0]6,0/0/0/0/0/0,PE,UNK,UNK,36,,100,0,0,0,2.97,,25,,,,414,41.4,1.33,0.133,0.1,5,727.666666666667,-372.6,30,,2.43333333333333,,15268,4.18378215127706
SNL/MSU/DOE,UNI-A130C-UP2[0]6,0/0/0/0/0/0,PE,UNK,UNK,36,,100,0,0,0,2.97,,25,,,,414,41.4,1.25,0.125,0.1,5,727.666666666667,-372.6,30,,2.43333333333333,,17020,4.23095955574857
SNL/MSU/DOE,UNI-A130C-UP2[0]6,0/0/0/0/0/0,PE,UNK,UNK,36,,100,0,0,0,2.97,,25,,,,483,48.3,1.42,0.142,0.1,2,727.666666666667,-372.6,30,,2.43333333333333,,2781,3.44420098886416
SNL/MSU/DOE,UNI-A130C-UP2[0]6,0/0/0/0/0/0,PE,UNK,UNK,36,,100,0,0,0,2.97,,25,,,,483,48.3,1.51,0.151,0.1,2,727.666666666667,-372.6,30,,2.43333333333333,,1986,3.29797924415936
SNL/MSU/DOE,UNI-A130C-UP2[0]6,0/0/0/0/0/0,PE,UNK,UNK,36,,100,0,0,0,2.97,,25,,,,345,34.5,1.16,0.116,0.1,8,727.666666666667,-372.6,30,,2.43333333333333,,425772,5.62917709757828
SNL/MSU/DOE,UNI-A130C-UP2[0]6,0/0/0/0/0/0,PE,UNK,UNK,36,,100,0,0,0,2.97,,25,,,,483,48.3,1.49,0.149,0.1,2,727.666666666667,-372.6,30,,2.43333333333333,,3521,3.54666602507018
SNL/MSU/DOE,UNI-A130C-UP2[0]6,0/0/0/0/0/0,PE,UNK,UNK,36,,100,0,0,0,2.97,,25,,,,414,41.4,1.31,0.131,0.1,5,727.666666666667,-372.6,30,,2.43333333333333,,37072,4.5690460164459
SNL/MSU/DOE,UNI-A130C-UP2[0]6,0/0/0/0/0/0,PE,UNK,UNK,36,,100,0,0,0,2.97,,25,,,,345,34.5,1.12,0.112,0.1,10,727.666666666667,-372.6,30,,2.43333333333333,,854215,5.93156719336104
SNL/MSU/DOE,UNI-A130C-UP2[0]6,0/0/0/0/0/0,PE,UNK,UNK,36,,100,0,0,0,2.97,,25,,,,310,31,0.98,0.098,0.1,10,727.666666666667,-372.6,30,,2.43333333333333,,4377528,6.64122893264391
SNL/MSU/DOE,UNI-A130C-UP2[0]6,0/0/0/0/0/0,PE,UNK,UNK,36,,100,0,0,0,2.97,,25,,,,345,34.5,1.09,0.109,0.1,10,727.666666666667,-372.6,30,,2.43333333333333,,841256,5.92492817471506
SNL/MSU/DOE,UNI-A130C-UP2[0]6,0/0/0/0/0/0,PE,UNK,UNK,36,,100,0,0,0,2.97,,25,,,,-20.7,-207,,,10,12,727.666666666667,-372.6,30,,2.43333333333333,,484312,5.68512522987499
SNL/MSU/DOE,UNI-A130C-UP2[0]6,0/0/0/0/0/0,PE,UNK,UNK,36,,100,0,0,0,2.97,,25,,,,-27.6,-276,,,10,5,727.666666666667,-372.6,30,,2.43333333333333,,161152,5.20723569975573
SNL/MSU/DOE,UNI-A130C-UP2[0]6,0/0/0/0/0/0,PE,UNK,UNK,36,,100,0,0,0,2.97,,25,,,,-34.5,-345,,,10,1,727.666666666667,-372.6,30,,2.43333333333333,,94,1.9731278535997
SNL/MSU/DOE,UNI-A130C-UP2[0]6,0/0/0/0/0/0,PE,UNK,UNK,36,,100,0,0,0,2.97,,25,,,,-31,-310,,,10,2,727.666666666667,-372.6,30,,2.43333333333333,,2799,3.44700289846616
SNL/MSU/DOE,UNI-A130C-UP2[0]6,0/0/0/0/0/0,PE,UNK,UNK,36,,100,0,0,0,2.97,,25,,,,-31,-310,,,10,2,727.666666666667,-372.6,30,,2.43333333333333,,916,2.96189547366785
SNL/MSU/DOE,UNI-A130C-UP2[0]6,0/0/0/0/0/0,PE,UNK,UNK,36,,100,0,0,0,2.97,,25,,,,-31,-310,,,10,2,727.666666666667,-372.6,30,,2.43333333333333,,452,2.65513843481138
SNL/MSU/DOE,UNI-A130C-UP2[0]6,0/0/0/0/0/0,PE,UNK,UNK,36,,100,0,0,0,2.97,,25,,,,-27.6,-276,,,10,10,727.666666666667,-372.6,30,,2.43333333333333,,71475,4.85415416403003
SNL/MSU/DOE,UNI-A130C-UP2[0]6,0/0/0/0/0/0,PE,UNK,UNK,36,,100,0,0,0,2.97,,25,,,,-34.5,-345,,,10,1,727.666666666667,-372.6,30,,2.43333333333333,,71,1.85125834871908
SNL/MSU/DOE,UNI-A130C-UP2[0]6,0/0/0/0/0/0,PE,UNK,UNK,36,,100,0,0,0,2.97,,25,,,,-27.6,-276,,,10,10,727.666666666667,-372.6,30,,2.43333333333333,,62465,4.7956367443114
SNL/MSU/DOE,UNI-A130G-UP2[0]6,0/0/0/0/0/0,PE,UNK,UNK,55,,100,0,0,0,4.38,,25,,,,690,69,1.43,0.143,0.1,2,1202.66666666667,-423.25,45.5333333333333,,2.62666666666667,,938,2.97220283837907
SNL/MSU/DOE,UNI-A130G-UP2[0]6,0/0/0/0/0/0,PE,UNK,UNK,55,,100,0,0,0,4.38,,25,,,,690,69,1.52,0.152,0.1,2,1202.66666666667,-423.25,45.5333333333333,,2.62666666666667,,507,2.70500795933334
SNL/MSU/DOE,UNI-A130G-UP2[0]6,0/0/0/0/0/0,PE,UNK,UNK,55,,100,0,0,0,4.38,,25,,,,690,69,1.44,0.144,0.1,2,1202.66666666667,-423.25,45.5333333333333,,2.62666666666667,,1546,3.18920948958231
SNL/MSU/DOE,UNI-A130G-UP2[0]6,0/0/0/0/0/0,PE,UNK,UNK,55,,100,0,0,0,4.38,,25,,,,552,55.2,1.22,0.122,0.1,4,1202.66666666667,-423.25,45.5333333333333,,2.62666666666667,,5452,3.73655584716264
SNL/MSU/DOE,UNI-A130G-UP2[0]6,0/0/0/0/0/0,PE,UNK,UNK,55,,100,0,0,0,4.38,,25,,,,552,55.2,1.28,0.128,0.1,4,1202.66666666667,-423.25,45.5333333333333,,2.62666666666667,,2952,3.470116353151
SNL/MSU/DOE,UNI-A130G-UP2[0]6,0/0/0/0/0/0,PE,UNK,UNK,55,,100,0,0,0,4.38,,25,,,,552,55.2,1.37,0.137,0.1,4,1202.66666666667,-423.25,45.5333333333333,,2.62666666666667,,4864,3.68699356626468
SNL/MSU/DOE,UNI-A130G-UP2[0]6,0/0/0/0/0/0,PE,UNK,UNK,55,,100,0,0,0,4.38,,25,,,,414,41.4,0.97,0.097,0.1,5,1202.66666666667,-423.25,45.5333333333333,,2.62666666666667,,45710,4.66001122128933
SNL/MSU/DOE,UNI-A130G-UP2[0]6,0/0/0/0/0/0,PE,UNK,UNK,55,,100,0,0,0,4.38,,25,,,,414,41.4,1.03,0.103,0.1,5,1202.66666666667,-423.25,45.5333333333333,,2.62666666666667,,32282,4.50896043317695
SNL/MSU/DOE,UNI-A130G-UP2[0]6,0/0/0/0/0/0,PE,UNK,UNK,55,,100,0,0,0,4.38,,25,,,,414,41.4,0.91,0.091,0.1,4,1202.66666666667,-423.25,45.5333333333333,,2.62666666666667,,28621,4.45668480366886
SNL/MSU/DOE,UNI-A130G-UP2[0]6,0/0/0/0/0/0,PE,UNK,UNK,55,,100,0,0,0,4.38,,25,,,,345,34.5,0.85,0.085,0.1,8,1202.66666666667,-423.25,45.5333333333333,,2.62666666666667,,413627,5.61660888010593
SNL/MSU/DOE,UNI-A260-UP2[0]4,0/0/0/0,PE,UNK,UNK,37,,100,0,0,0,3.71,,25,,,,448,44.8,1.35,0.135,0.1,5,776,-440.833333333333,27.3,,2.83333333333333,,51850,4.71474876072506
SNL/MSU/DOE,UNI-A260-UP2[0]4,0/0/0/0,PE,UNK,UNK,37,,100,0,0,0,3.71,,25,,,,448,44.8,1.42,0.142,0.1,8,776,-440.833333333333,27.3,,2.83333333333333,,27702,4.44251112493479
