Repository: Luwen-Zhang/SNEnsemble

# Copyright Notification

## Composites

We reformat and merge fatigue testing records from SNL/MSU/DOE, OptiMat, UPWIND, and FACT databases into a single database with careful considerations, including filtering invalid entries, rename variables, fix improper calculations in the records, to obtain clean and consistent data to fit machine 
learning usages. We leave the original format ("2019_SNL_MSU_DOE_Composite-Materials-Database_Wind_29pt0.xlsx" and "Optidat UPWIND 28_3_2017.xls") in the folder. Any derived database should be directly based on the original files instead of our merged database. We are not responsible for the accuracy of the testing records.

File: data/composite_database_10082023.csv (part 19 of 36)
Data source,Material_Code,Sequence,Resin Type,Waveform,Control,Fiber Volume Fraction,Fiber Weight Fraction,Fiber Weight Fraction (0-deg),Fiber Weight Fraction (45-deg),Fiber Weight Fraction (90-deg),Fiber Weight Fraction (Other Dir.),Thickness,Tab Thickness,Width,Length,Load Length,Area,Maximum Stress,Minimum Stress,Maximum Strain,Minimum Strain,R-value,Frequency,Ultimate Tensile Stress,Ultimate Compressive Stress,Tensile Modulus,Compressive Modulus,Ultimate Tensile Strain,Ultimate Compressive Strain,Cycles to Failure,log10(Cycles to Failure)
SNL/MSU/DOE,MD-DD11-UP2[90/±45/90]S,90/45/-45/90/90/-45/45/90,PE,UNK,UNK,30.0,,0.0,32.0,68.0,0.0,3.19,,25.0,,,,21.0,2.1,,,0.1,4.0,39.66666666666666,,7.796666666666667,,0.5566666666666666,,69027.0,4.839018998815543
SNL/MSU/DOE,MD-DD11-UP2[90/±45/90]S,90/45/-45/90/90/-45/45/90,PE,UNK,UNK,30.0,,0.0,32.0,68.0,0.0,3.19,,25.0,,,,21.0,2.1,0.25,0.025,0.1,5.0,39.66666666666666,,7.796666666666667,,0.5566666666666666,,112343.0,5.050546017065933
SNL/MSU/DOE,MD-DD11-UP2[90/±45/90]S,90/45/-45/90/90/-45/45/90,PE,UNK,UNK,30.0,,0.0,32.0,68.0,0.0,3.19,,25.0,,,,21.0,2.1,0.26,0.026,0.1,5.0,39.66666666666666,,7.796666666666667,,0.5566666666666666,,104931.0,5.020903811740002
SNL/MSU/DOE,MD-DD11-UP2[90/±45/90]S,90/45/-45/90/90/-45/45/90,PE,UNK,UNK,30.0,,0.0,32.0,68.0,0.0,3.19,,25.0,,,,24.0,2.4,0.3,0.03,0.1,5.0,39.66666666666666,,7.796666666666667,,0.5566666666666666,,24784.0,4.39417140041513
SNL/MSU/DOE,MD-DD11-UP2[90/±45/90]S,90/45/-45/90/90/-45/45/90,PE,UNK,UNK,30.0,,0.0,32.0,68.0,0.0,3.19,,25.0,,,,24.0,2.4,0.31,0.031,0.1,4.0,39.66666666666666,,7.796666666666667,,0.5566666666666666,,10054.0,4.002338880892056
SNL/MSU/DOE,MD-DD11-UP2[90/±45/90]S,90/45/-45/90/90/-45/45/90,PE,UNK,UNK,30.0,,0.0,32.0,68.0,0.0,3.19,,25.0,,,,24.0,2.4,0.31,0.031,0.1,4.0,39.66666666666666,,7.796666666666667,,0.5566666666666666,,8202.0,3.913919764951466
SNL/MSU/DOE,MD-DD11-UP2[0/±45/0]S,0/45/-45/0/0/-45/45/0,PE,UNK,UNK,30.0,,68.0,32.0,0.0,0.0,3.19,,25.0,,,,103.0,-103.0,,,-1.0,5.0,591.3333333333334,-318.3333333333333,19.4,,3.0,,1695591.0,6.229321102717656
SNL/MSU/DOE,MD-DD11-UP2[0/±45/0]S,0/45/-45/0/0/-45/45/0,PE,UNK,UNK,30.0,,68.0,32.0,0.0,0.0,3.19,,25.0,,,,138.0,-138.0,,,-1.0,5.0,591.3333333333334,-318.3333333333333,19.4,,3.0,,79076.0,4.898044692737439
SNL/MSU/DOE,MD-DD11-UP2[0/±45/0]S,0/45/-45/0/0/-45/45/0,PE,UNK,UNK,30.0,,68.0,32.0,0.0,0.0,3.19,,25.0,,,,103.0,-103.0,,,-1.0,5.0,591.3333333333334,-318.3333333333333,19.4,,3.0,,1767448.0,6.247346645300469
SNL/MSU/DOE,MD-DD11-UP2[0/±45/0]S,0/45/-45/0/0/-45/45/0,PE,UNK,UNK,30.0,,68.0,32.0,0.0,0.0,3.19,,25.0,,,,138.0,-138.0,,,-1.0,5.0,591.3333333333334,-318.3333333333333,19.4,,3.0,,40380.0,4.606166314607621
SNL/MSU/DOE,MD-DD11-UP2[0/±45/0]S,0/45/-45/0/0/-45/45/0,PE,UNK,UNK,30.0,,68.0,32.0,0.0,0.0,3.19,,25.0,,,,138.0,-138.0,,,-1.0,5.0,591.3333333333334,-318.3333333333333,19.4,,3.0,,118395.0,5.073333361861047
SNL/MSU/DOE,MD-DD11-UP2[0/±45/0]S,0/45/-45/0/0/-45/45/0,PE,UNK,UNK,30.0,,68.0,32.0,0.0,0.0,3.19,,25.0,,,,138.0,-138.0,,,-1.0,5.0,591.3333333333334,-318.3333333333333,19.4,,3.0,,32677.0,4.514242178115848
SNL/MSU/DOE,MD-DD11-UP2[0/±45/0]S,0/45/-45/0/0/-45/45/0,PE,UNK,UNK,30.0,,68.0,32.0,0.0,0.0,3.19,,25.0,,,,121.0,-121.0,,,-1.0,5.0,591.3333333333334,-318.3333333333333,19.4,,3.0,,269627.0,5.43076337956908
SNL/MSU/DOE,MD-DD11-UP2[0/±45/0]S,0/45/-45/0/0/-45/45/0,PE,UNK,UNK,30.0,,68.0,32.0,0.0,0.0,3.19,,25.0,,,,121.0,-121.0,,,-1.0,5.0,591.3333333333334,-318.3333333333333,19.4,,3.0,,406842.0,5.609425780599509
SNL/MSU/DOE,MD-DD11-UP2[0/±45/0]S,0/45/-45/0/0/-45/45/0,PE,UNK,UNK,30.0,,68.0,32.0,0.0,0.0,3.19,,25.0,,,,121.0,-121.0,,,-1.0,5.0,591.3333333333334,-318.3333333333333,19.4,,3.0,,464001.0,5.666518916533359
SNL/MSU/DOE,MD-DD11-UP2[0/±45/0]S,0/45/-45/0/0/-45/45/0,PE,UNK,UNK,30.0,,68.0,32.0,0.0,0.0,3.19,,25.0,,,,103.0,-103.0,,,-1.0,5.0,591.3333333333334,-318.3333333333333,19.4,,3.0,,2148180.0,6.332070668895079
SNL/MSU/DOE,MD-DD11-UP2[0/±45/0]S,0/45/-45/0/0/-45/45/0,PE,UNK,UNK,30.0,,68.0,32.0,0.0,0.0,3.19,,25.0,,,,172.0,-172.0,,,-1.0,5.0,591.3333333333334,-318.3333333333333,19.4,,3.0,,9734.0,3.988291341907487
SNL/MSU/DOE,MD-DD11-UP2[0/±45/0]S,0/45/-45/0/0/-45/45/0,PE,UNK,UNK,30.0,,68.0,32.0,0.0,0.0,3.19,,25.0,,,,172.0,-172.0,,,-1.0,5.0,591.3333333333334,-318.3333333333333,19.4,,3.0,,11680.0,4.067442842776381
SNL/MSU/DOE,MD-DD11-UP2[0/±45/0]S,0/45/-45/0/0/-45/45/0,PE,UNK,UNK,30.0,,68.0,32.0,0.0,0.0,3.19,,25.0,,,,172.0,-172.0,,,-1.0,3.0,591.3333333333334,-318.3333333333333,19.4,,3.0,,6888.0,3.838093138445598
SNL/MSU/DOE,MD-DD11-UP2[0/±45/0]S,0/45/-45/0/0/-45/45/0,PE,UNK,UNK,30.0,,68.0,32.0,0.0,0.0,3.19,,25.0,,,,207.0,-207.0,,,-1.0,1.0,591.3333333333334,-318.3333333333333,19.4,,3.0,,1144.0,3.058426024457006
SNL/MSU/DOE,MD-DD11-UP2[0/±45/0]S,0/45/-45/0/0/-45/45/0,PE,UNK,UNK,30.0,,68.0,32.0,0.0,0.0,3.19,,25.0,,,,207.0,-207.0,,,-1.0,1.0,591.3333333333334,-318.3333333333333,19.4,,3.0,,987.0,2.994317152669637
SNL/MSU/DOE,MD-DD11-UP2[0/±45/0]S,0/45/-45/0/0/-45/45/0,PE,UNK,UNK,30.0,,68.0,32.0,0.0,0.0,3.19,,25.0,,,,207.0,-207.0,,,-1.0,1.0,591.3333333333334,-318.3333333333333,19.4,,3.0,,2953.0,3.470263446965078
SNL/MSU/DOE,MD-DD11-UP2[0/±45/0]S,0/45/-45/0/0/-45/45/0,PE,UNK,UNK,30.0,,68.0,32.0,0.0,0.0,3.19,,25.0,,,,138.0,-138.0,,,-1.0,10.0,591.3333333333334,-318.3333333333333,19.4,,3.0,,1023726.0,6.010183733386553
SNL/MSU/DOE,MD-DD11E3-EP3[0/±45/0]S,0/45/-45/0/0/-45/45/0,EP,UNK,UNK,32.0,,68.0,32.0,0.0,0.0,3.07,,25.0,,,,-17.2,-172.0,,,10.0,2.0,624.3333333333334,-264.5,20.36666666666666,,3.066666666666666,,3171.0,3.501196242027089
SNL/MSU/DOE,MD-DD11E3-EP3[0/±45/0]S,0/45/-45/0/0/-45/45/0,EP,UNK,UNK,32.0,,68.0,32.0,0.0,0.0,3.07,,25.0,,,,-10.3,-103.0,,,10.0,6.0,624.3333333333334,-264.5,20.36666666666666,,3.066666666666666,,3316245.0,6.520646608192331
SNL/MSU/DOE,MD-DD11E3-EP3[0/±45/0]S,0/45/-45/0/0/-45/45/0,EP,UNK,UNK,32.0,,68.0,32.0,0.0,0.0,3.07,,25.0,,,,-13.8,-138.0,,,10.0,4.0,624.3333333333334,-264.5,20.36666666666666,,3.066666666666666,,628028.0,5.797979006753778
SNL/MSU/DOE,MD-DD11E3-EP3[0/±45/0]S,0/45/-45/0/0/-45/45/0,EP,UNK,UNK,32.0,,68.0,32.0,0.0,0.0,3.07,,25.0,,,,-13.8,-138.0,,,10.0,4.0,624.3333333333334,-264.5,20.36666666666666,,3.066666666666666,,142149.0,5.152743808831178
SNL/MSU/DOE,MD-DD11E3-EP3[0/±45/0]S,0/45/-45/0/0/-45/45/0,EP,UNK,UNK,32.0,,68.0,32.0,0.0,0.0,3.07,,25.0,,,,-13.8,-138.0,,,10.0,4.0,624.3333333333334,-264.5,20.36666666666666,,3.066666666666666,,73148.0,4.86420245621884
SNL/MSU/DOE,MD-DD11E3-EP3[0/±45/0]S,0/45/-45/0/0/-45/45/0,EP,UNK,UNK,32.0,,68.0,32.0,0.0,0.0,3.07,,25.0,,,,-17.2,-172.0,,,10.0,1.0,624.3333333333334,-264.5,20.36666666666666,,3.066666666666666,,4063.0,3.608846822326412
SNL/MSU/DOE,MD-DD11E3-EP3[0/±45/0]S,0/45/-45/0/0/-45/45/0,EP,UNK,UNK,32.0,,68.0,32.0,0.0,0.0,3.07,,25.0,,,,-17.2,-172.0,,,10.0,1.0,624.3333333333334,-264.5,20.36666666666666,,3.066666666666666,,7803.0,3.892261606915535
SNL/MSU/DOE,MD-DD11E3-EP3[0/±45/0]S,0/45/-45/0/0/-45/45/0,EP,UNK,UNK,32.0,,68.0,32.0,0.0,0.0,3.07,,25.0,,,,-103.0,-1030.0,,,10.0,6.0,624.3333333333334,-264.5,20.36666666666666,,3.066666666666666,,6853926.0,6.835939411158168
SNL/MSU/DOE,MD-DD11E3-EP3[0/±45/0]S,0/45/-45/0/0/-45/45/0,EP,UNK,UNK,32.0,,68.0,32.0,0.0,0.0,3.07,,25.0,,,,-207.0,-2070.0,,,10.0,1.0,624.3333333333334,-264.5,20.36666666666666,,3.066666666666666,,68.0,1.832508912706236
SNL/MSU/DOE,MD-DD11E3-EP3[0/±45/0]S,0/45/-45/0/0/-45/45/0,EP,UNK,UNK,32.0,,68.0,32.0,0.0,0.0,3.07,,25.0,,,,-207.0,-2070.0,,,10.0,1.0,624.3333333333334,-264.5,20.36666666666666,,3.066666666666666,,81.0,1.90848501887865
SNL/MSU/DOE,MD-DD11E3-EP3[0/±45/0]S,0/45/-45/0/0/-45/45/0,EP,UNK,UNK,32.0,,68.0,32.0,0.0,0.0,3.07,,25.0,,,,-207.0,-2070.0,,,10.0,1.0,624.3333333333334,-264.5,20.36666666666666,,3.066666666666666,,53.0,1.724275869600789
SNL/MSU/DOE,MD-DD11E3-EP3[0/±45/0]S,0/45/-45/0/0/-45/45/0,EP,UNK,UNK,32.0,,68.0,32.0,0.0,0.0,3.07,,25.0,,,,103.0,-103.0,,,-1.0,3.0,624.3333333333334,-264.5,20.36666666666666,,3.066666666666666,,4879300.0,6.688357521194691
SNL/MSU/DOE,MD-DD11E3-EP3[0/±45/0]S,0/45/-45/0/0/-45/45/0,EP,UNK,UNK,32.0,,68.0,32.0,0.0,0.0,3.07,,25.0,,,,138.0,-138.0,,,-1.0,2.0,624.3333333333334,-264.5,20.36666666666666,,3.066666666666666,,17757.0,4.249369594691516
SNL/MSU/DOE,MD-DD11E3-EP3[0/±45/0]S,0/45/-45/0/0/-45/45/0,EP,UNK,UNK,32.0,,68.0,32.0,0.0,0.0,3.07,,25.0,,,,138.0,-138.0,,,-1.0,2.0,624.3333333333334,-264.5,20.36666666666666,,3.066666666666666,,35759.0,4.553385365253791
SNL/MSU/DOE,MD-DD11E3-EP3[0/±45/0]S,0/45/-45/0/0/-45/45/0,EP,UNK,UNK,32.0,,68.0,32.0,0.0,0.0,3.07,,25.0,,,,138.0,-138.0,,,-1.0,2.0,624.3333333333334,-264.5,20.36666666666666,,3.066666666666666,,64341.0,4.808487806505443
SNL/MSU/DOE,MD-DD11E3-EP3[0/±45/0]S,0/45/-45/0/0/-45/45/0,EP,UNK,UNK,32.0,,68.0,32.0,0.0,0.0,3.07,,25.0,,,,103.0,-103.0,,,-1.0,4.0,624.3333333333334,-264.5,20.36666666666666,,3.066666666666666,,1850142.0,6.267205062159643
SNL/MSU/DOE,MD-DD11E3-EP3[0/±45/0]S,0/45/-45/0/0/-45/45/0,EP,UNK,UNK,32.0,,68.0,32.0,0.0,0.0,3.07,,25.0,,,,172.0,-172.0,,,-1.0,1.0,624.3333333333334,-264.5,20.36666666666666,,3.066666666666666,,646.0,2.810232517995084
SNL/MSU/DOE,MD-DD11E3-EP3[0/±45/0]S,0/45/-45/0/0/-45/45/0,EP,UNK,UNK,32.0,,68.0,32.0,0.0,0.0,3.07,,25.0,,,,172.0,-172.0,,,-1.0,1.0,624.3333333333334,-264.5,20.36666666666666,,3.066666666666666,,3778.0,3.577261953585815
SNL/MSU/DOE,MD-DD11E3-EP3[0/±45/0]S,0/45/-45/0/0/-45/45/0,EP,UNK,UNK,32.0,,68.0,32.0,0.0,0.0,3.07,,25.0,,,,172.0,-172.0,,,-1.0,1.0,624.3333333333334,-264.5,20.36666666666666,,3.066666666666666,,1680.0,3.225309281725863
SNL/MSU/DOE,MD-DD11E3-EP3[0/±45/0]S,0/45/-45/0/0/-45/45/0,EP,UNK,UNK,32.0,,68.0,32.0,0.0,0.0,3.07,,25.0,,,,-241.0,-2410.0,,,10.0,1.0,624.3333333333334,-264.5,20.36666666666666,,3.066666666666666,,9.0,0.9542425094393249
SNL/MSU/DOE,MD-DD11E3-EP3[0/±45/0]S,0/45/-45/0/0/-45/45/0,EP,UNK,UNK,32.0,,68.0,32.0,0.0,0.0,3.07,,25.0,,,,-172.0,-1720.0,,,10.0,2.0,624.3333333333334,-264.5,20.36666666666666,,3.066666666666666,,14155.0,4.150909873701122
SNL/MSU/DOE,MD-DD11E3-EP3[0/±45/0]S,0/45/-45/0/0/-45/45/0,EP,UNK,UNK,32.0,,68.0,32.0,0.0,0.0,3.07,,25.0,,,,-138.0,-1380.0,,,10.0,4.0,624.3333333333334,-264.5,20.36666666666666,,3.066666666666666,,100092.0,5.000399367242575
SNL/MSU/DOE,MD-DD12-UP2[0/±45/0]S,0/45/-45/0/0/-45/45/0,PE,UNK,UNK,41.0,,68.0,32.0,0.0,0.0,2.4,,22.0,,,,414.0,41.40000000000001,1.53,0.153,0.1,2.0,210.5,,26.46666666666667,,2.726666666666667,,4967.0,3.696094159995223
SNL/MSU/DOE,MD-DD12-UP2[0/±45/0]S,0/45/-45/0/0/-45/45/0,PE,UNK,UNK,41.0,,68.0,32.0,0.0,0.0,2.4,,22.0,,,,276.0,27.6,0.94,0.094,0.1,12.0,210.5,,26.46666666666667,,2.726666666666667,,272993.0,5.436151511142041
SNL/MSU/DOE,MD-DD12-UP2[0/±45/0]S,0/45/-45/0/0/-45/45/0,PE,UNK,UNK,41.0,,68.0,32.0,0.0,0.0,2.4,,22.0,,,,276.0,27.6,1.12,0.112,0.1,12.0,210.5,,26.46666666666667,,2.726666666666667,,252590.0,5.402416152906619
SNL/MSU/DOE,MD-DD12-UP2[0/±45/0]S,0/45/-45/0/0/-45/45/0,PE,UNK,UNK,41.0,,68.0,32.0,0.0,0.0,2.4,,22.0,,,,241.0,24.1,0.9,0.09,0.1,12.0,210.5,,26.46666666666667,,2.726666666666667,,721943.0,5.858502909809691
SNL/MSU/DOE,MD-DD12-UP2[0/±45/0]S,0/45/-45/0/0/-45/45/0,PE,UNK,UNK,41.0,,68.0,32.0,0.0,0.0,2.4,,22.0,,,,345.0,34.5,1.46,0.146,0.1,5.0,210.5,,26.46666666666667,,2.726666666666667,,27280.0,4.435844365984441
SNL/MSU/DOE,MD-DD12-UP2[0/±45/0]S,0/45/-45/0/0/-45/45/0,PE,UNK,UNK,41.0,,68.0,32.0,0.0,0.0,2.4,,22.0,,,,345.0,34.5,1.42,0.142,0.1,5.0,210.5,,26.46666666666667,,2.726666666666667,,55126.0,4.741356480762385
SNL/MSU/DOE,MD-DD12-UP2[0/±45/0]S,0/45/-45/0/0/-45/45/0,PE,UNK,UNK,41.0,,68.0,32.0,0.0,0.0,2.4,,22.0,,,,345.0,34.5,1.49,0.149,0.1,5.0,210.5,,26.46666666666667,,2.726666666666667,,50100.0,4.699837725867246
SNL/MSU/DOE,MD-DD12-UP2[0/±45/0]S,0/45/-45/0/0/-45/45/0,PE,UNK,UNK,41.0,,68.0,32.0,0.0,0.0,2.4,,22.0,,,,276.0,27.6,1.05,0.105,0.1,5.0,210.5,,26.46666666666667,,2.726666666666667,,199436.0,5.299803555129951
SNL/MSU/DOE,MD-DD13-UP2[0/±45/0]S,0/45/-45/0/0/-45/45/0,PE,UNK,UNK,46.0,,68.0,32.0,0.0,0.0,2.13,,22.0,,,,414.0,41.40000000000001,1.6,0.16,0.1,4.0,821.0,-314.0,30.96666666666667,,2.693333333333333,,5769.0,3.761100538958142
SNL/MSU/DOE,MD-DD13-UP2[0/±45/0]S,0/45/-45/0/0/-45/45/0,PE,UNK,UNK,46.0,,68.0,32.0,0.0,0.0,2.13,,22.0,,,,414.0,41.40000000000001,1.39,0.139,0.1,4.0,821.0,-314.0,30.96666666666667,,2.693333333333333,,7805.0,3.892372907398436
SNL/MSU/DOE,MD-DD13-UP2[0/±45/0]S,0/45/-45/0/0/-45/45/0,PE,UNK,UNK,46.0,,68.0,32.0,0.0,0.0,2.13,,22.0,,,,345.0,34.5,1.26,0.126,0.1,5.0,821.0,-314.0,30.96666666666667,,2.693333333333333,,17253.0,4.236864622317388
SNL/MSU/DOE,MD-DD13-UP2[0/±45/0]S,0/45/-45/0/0/-45/45/0,PE,UNK,UNK,46.0,,68.0,32.0,0.0,0.0,2.13,,22.0,,,,207.0,20.7,0.77,0.077,0.1,12.0,821.0,-314.0,30.96666666666667,,2.693333333333333,,1397049.0,6.145211638795939
SNL/MSU/DOE,MD-DD13-UP2[0/±45/0]S,0/45/-45/0/0/-45/45/0,PE,UNK,UNK,46.0,,68.0,32.0,0.0,0.0,2.13,,22.0,,,,345.0,34.5,1.15,0.115,0.1,5.0,821.0,-314.0,30.96666666666667,,2.693333333333333,,28437.0,4.453883777987123
SNL/MSU/DOE,MD-DD13-UP2[0/±45/0]S,0/45/-45/0/0/-45/45/0,PE,UNK,UNK,46.0,,68.0,32.0,0.0,0.0,2.13,,22.0,,,,345.0,34.5,1.49,0.149,0.1,5.0,821.0,-314.0,30.96666666666667,,2.693333333333333,,19323.0,4.286074553875574
SNL/MSU/DOE,MD-DD13-UP2[0/±45/0]S,0/45/-45/0/0/-45/45/0,PE,UNK,UNK,46.0,,68.0,32.0,0.0,0.0,2.13,,22.0,,,,276.0,27.6,0.97,0.097,0.1,10.0,821.0,-314.0,30.96666666666667,,2.693333333333333,,145120.0,5.16172726971602
SNL/MSU/DOE,MD-DD13-UP2[0/±45/0]S,0/45/-45/0/0/-45/45/0,PE,UNK,UNK,46.0,,68.0,32.0,0.0,0.0,2.13,,22.0,,,,276.0,27.6,0.91,0.091,0.1,10.0,821.0,-314.0,30.96666666666667,,2.693333333333333,,85412.0,4.931518891387684
SNL/MSU/DOE,MD-DD13-UP2[0/±45/0]S,0/45/-45/0/0/-45/45/0,PE,UNK,UNK,46.0,,68.0,32.0,0.0,0.0,2.13,,22.0,,,,276.0,27.6,0.89,0.089,0.1,10.0,821.0,-314.0,30.96666666666667,,2.693333333333333,,124822.0,5.096291136921399
SNL/MSU/DOE,MD-DD13-UP2[0/±45/0]S,0/45/-45/0/0/-45/45/0,PE,UNK,UNK,46.0,,68.0,32.0,0.0,0.0,2.13,,25.0,,,,-20.7,-207.0,,,10.0,2.0,821.0,-314.0,30.96666666666667,,2.693333333333333,,1870.0,3.271841606536499
SNL/MSU/DOE,MD-DD13-UP2[0/±45/0]S,0/45/-45/0/0/-45/45/0,PE,UNK,UNK,46.0,,68.0,32.0,0.0,0.0,2.13,,25.0,,,,-20.7,-207.0,,,10.0,2.0,821.0,-314.0,30.96666666666667,,2.693333333333333,,9529.0,3.979047326947965
SNL/MSU/DOE,MD-DD13-UP2[0/±45/0]S,0/45/-45/0/0/-45/45/0,PE,UNK,UNK,46.0,,68.0,32.0,0.0,0.0,2.13,,25.0,,,,-20.7,-207.0,,,10.0,2.0,821.0,-314.0,30.96666666666667,,2.693333333333333,,4017.0,3.603901831731672
SNL/MSU/DOE,MD-DD13-UP2[0/±45/0]S,0/45/-45/0/0/-45/45/0,PE,UNK,UNK,46.0,,68.0,32.0,0.0,0.0,2.13,,25.0,,,,-17.2,-172.0,,,10.0,10.0,821.0,-314.0,30.96666666666667,,2.693333333333333,,59117.0,4.771712386880278
SNL/MSU/DOE,MD-DD13-UP2[0/±45/0]S,0/45/-45/0/0/-45/45/0,PE,UNK,UNK,46.0,,68.0,32.0,0.0,0.0,2.13,,25.0,,,,-17.2,-172.0,,,10.0,10.0,821.0,-314.0,30.96666666666667,,2.693333333333333,,35801.0,4.553895157605227
SNL/MSU/DOE,MD-DD13-UP2[0/±45/0]S,0/45/-45/0/0/-45/45/0,PE,UNK,UNK,46.0,,68.0,32.0,0.0,0.0,2.13,,25.0,,,,-17.2,-172.0,,,10.0,12.0,821.0,-314.0,30.96666666666667,,2.693333333333333,,45057.0,4.65376227201233
SNL/MSU/DOE,MD-DD13-UP2[0/±45/0]S,0/45/-45/0/0/-45/45/0,PE,UNK,UNK,46.0,,68.0,32.0,0.0,0.0,2.13,,25.0,,,,-15.5,-155.0,,,10.0,10.0,821.0,-314.0,30.96666666666667,,2.693333333333333,,443122.0,5.646523312300668
SNL/MSU/DOE,MD-DD14-UP2[0/±45/0]S,0/45/-45/0/0/-45/45/0,PE,UNK,UNK,43.0,,72.0,28.0,0.0,0.0,2.71,,22.0,,,,345.0,34.5,1.48,0.148,0.1,2.0,728.3333333333334,-428.0,24.83333333333333,,3.0,,5851.0,3.767230098110718
SNL/MSU/DOE,MD-DD14-UP2[0/±45/0]S,0/45/-45/0/0/-45/45/0,PE,UNK,UNK,43.0,,72.0,28.0,0.0,0.0,2.71,,22.0,,,,345.0,34.5,1.38,0.138,0.1,2.0,728.3333333333334,-428.0,24.83333333333333,,3.0,,8812.0,3.94507448847873
SNL/MSU/DOE,MD-DD14-UP2[0/±45/0]S,0/45/-45/0/0/-45/45/0,PE,UNK,UNK,43.0,,72.0,28.0,0.0,0.0,2.71,,22.0,,,,345.0,34.5,1.56,0.156,0.1,2.0,728.3333333333334,-428.0,24.83333333333333,,3.0,,6090.0,3.784617292632875
SNL/MSU/DOE,MD-DD14-UP2[0/±45/0]S,0/45/-45/0/0/-45/45/0,PE,UNK,UNK,43.0,,72.0,28.0,0.0,0.0,2.71,,22.0,,,,276.0,27.6,1.09,0.109,0.1,6.0,728.3333333333334,-428.0,24.83333333333333,,3.0,,26391.0,4.421455846690445
SNL/MSU/DOE,MD-DD14-UP2[0/±45/0]S,0/45/-45/0/0/-45/45/0,PE,UNK,UNK,43.0,,72.0,28.0,0.0,0.0,2.71,,22.0,,,,276.0,27.6,1.13,0.113,0.1,5.0,728.3333333333334,-428.0,24.83333333333333,,3.0,,25357.0,4.404097870640489
SNL/MSU/DOE,MD-DD14-UP2[0/±45/0]S,0/45/-45/0/0/-45/45/0,PE,UNK,UNK,43.0,,72.0,28.0,0.0,0.0,2.71,,22.0,,,,207.0,20.7,0.78,0.078,0.1,10.0,728.3333333333334,-428.0,24.83333333333333,,3.0,,432261.0,5.635746053833794
SNL/MSU/DOE,MD-DD14-UP2[0/±45/0]S,0/45/-45/0/0/-45/45/0,PE,UNK,UNK,43.0,,72.0,28.0,0.0,0.0,2.71,,22.0,,,,276.0,27.6,1.2,0.12,0.1,5.0,728.3333333333334,-428.0,24.83333333333333,,3.0,,47275.0,4.674631537517078
SNL/MSU/DOE,MD-DD14-UP2[0/±45/0]S,0/45/-45/0/0/-45/45/0,PE,UNK,UNK,43.0,,72.0,28.0,0.0,0.0,2.71,,22.0,,,,207.0,20.7,0.85,0.085,0.1,10.0,728.3333333333334,-428.0,24.83333333333333,,3.0,,513840.0,5.710827909006045
SNL/MSU/DOE,MD-DD14-UP2[0/±45/0]S,0/45/-45/0/0/-45/45/0,PE,UNK,UNK,43.0,,72.0,28.0,0.0,0.0,2.71,,22.0,,,,207.0,20.7,0.8,0.08,0.1,10.0,728.3333333333334,-428.0,24.83333333333333,,3.0,,210479.0,5.323208771720019
SNL/MSU/DOE,MD-DD16-UP2[90/0/±45/0]S,90/0/45/-45/0/0/-45/45/0/90,PE,UNK,UNK,33.0,,53.0,21.0,26.0,0.0,4.62,,25.0,,,,284.0,28.4,1.83,0.183,0.1,2.0,,-413.7142857142857,,,,,32965.0,4.518053080079722
SNL/MSU/DOE,MD-DD16-UP2[90/0/±45/0]S,90/0/45/-45/0/0/-45/45/0/90,PE,UNK,UNK,33.0,,53.0,21.0,26.0,0.0,4.62,,25.0,,,,204.0,20.4,1.26,0.126,0.1,10.0,,-413.7142857142857,,,,,844744.0,5.926725115775557
SNL/MSU/DOE,MD-DD16-UP2[90/0/±45/0]S,90/0/45/-45/0/0/-45/45/0/90,PE,UNK,UNK,33.0,,53.0,21.0,26.0,0.0,4.62,,25.0,,,,206.0,20.6,1.24,0.124,0.1,10.0,,-413.7142857142857,,,,,274618.0,5.438728999923583
SNL/MSU/DOE,MD-DD16-UP2[90/0/±45/0]S,90/0/45/-45/0/0/-45/45/0/90,PE,UNK,UNK,33.0,,53.0,21.0,26.0,0.0,4.62,,25.0,,,,204.0,20.4,1.27,0.127,0.1,10.0,,-413.7142857142857,,,,,658704.0,5.818690300715923
SNL/MSU/DOE,MD-DD16-UP2[90/0/±45/0]S,90/0/45/-45/0/0/-45/45/0/90,PE,UNK,UNK,33.0,,53.0,21.0,26.0,0.0,4.62,,25.0,,,,214.0,21.4,1.3,0.13,0.1,10.0,,-413.7142857142857,,,,,523116.0,5.718598003540039
SNL/MSU/DOE,MD-DD16-UP2[90/0/±45/0]S,90/0/45/-45/0/0/-45/45/0/90,PE,UNK,UNK,33.0,,53.0,21.0,26.0,0.0,4.62,,25.0,,,,284.0,28.4,1.68,0.168,0.1,2.0,,-413.7142857142857,,,,,29313.0,4.467060268004198
SNL/MSU/DOE,MD-DD16-UP2[90/0/±45/0]S,90/0/45/-45/0/0/-45/45/0/90,PE,UNK,UNK,33.0,,53.0,21.0,26.0,0.0,4.62,,25.0,,,,-27.6,-276.0,,,10.0,2.0,,-413.7142857142857,,,,,41771.0,4.62087487242297
SNL/MSU/DOE,MD-DD16-UP2[90/0/±45/0]S,90/0/45/-45/0/0/-45/45/0/90,PE,UNK,UNK,33.0,,53.0,21.0,26.0,0.0,4.62,,25.0,,,,-24.1,-241.0,,,10.0,5.0,,-413.7142857142857,,,,,174382.0,5.241501654311469
SNL/MSU/DOE,MD-DD16-UP2[90/0/±45/0]S,90/0/45/-45/0/0/-45/45/0/90,PE,UNK,UNK,33.0,,53.0,21.0,26.0,0.0,4.62,,25.0,,,,-27.6,-276.0,,,10.0,2.0,,-413.7142857142857,,,,,20148.0,4.304231942185674
SNL/MSU/DOE,MD-DD16-UP2[90/0/±45/0]S,90/0/45/-45/0/0/-45/45/0/90,PE,UNK,UNK,33.0,,53.0,21.0,26.0,0.0,4.62,,25.0,,,,-27.6,-276.0,,,10.0,2.0,,-413.7142857142857,,,,,13173.0,4.11968469182405
SNL/MSU/DOE,MD-DD16-UP2[90/0/±45/0]S,90/0/45/-45/0/0/-45/45/0/90,PE,UNK,UNK,33.0,,53.0,21.0,26.0,0.0,4.62,,25.0,,,,-27.6,-276.0,,,10.0,4.0,,-413.7142857142857,,,,,8358.0,3.922102366807607
SNL/MSU/DOE,MD-DD16-UP2[90/0/±45/0]S,90/0/45/-45/0/0/-45/45/0/90,PE,UNK,UNK,33.0,,53.0,21.0,26.0,0.0,4.62,,25.0,,,,-24.1,-241.0,,,10.0,8.0,,-413.7142857142857,,,,,464269.0,5.66676968608184
SNL/MSU/DOE,MD-DD16-UP2[90/0/±45/0]S,90/0/45/-45/0/0/-45/45/0/90,PE,UNK,UNK,33.0,,53.0,21.0,26.0,0.0,4.62,,25.0,,,,-24.1,-241.0,,,10.0,6.0,,-413.7142857142857,,,,,670467.0,5.826377406989114
SNL/MSU/DOE,MD-DD16-UP2[90/0/±45/0]S,90/0/45/-45/0/0/-45/45/0/90,PE,UNK,UNK,33.0,,53.0,21.0,26.0,0.0,4.62,,25.0,,,,-20.7,-207.0,,,10.0,12.0,,-413.7142857142857,,,,,12328786.0,7.090920314271466
SNL/MSU/DOE,MD-DD17-UP2[0/±45/0]S,0/45/-45/0/0/-45/45/0,PE,UNK,UNK,44.5,,72.0,28.0,0.0,0.0,,,25.0,,,,445.0,44.5,,,0.1,2.0,782.0,-420.3333333333333,,,,,1317.0,3.119585774961784
SNL/MSU/DOE,MD-DD17-UP2[0/±45/0]S,0/45/-45/0/0/-45/45/0,PE,UNK,UNK,44.5,,72.0,28.0,0.0,0.0,,,25.0,,,,448.0,44.8,,,0.1,2.0,782.0,-420.3333333333333,,,,,1210.0,3.08278537031645
SNL/MSU/DOE,MD-DD17-UP2[0/±45/0]S,0/45/-45/0/0/-45/45/0,PE,UNK,UNK,44.5,,72.0,28.0,0.0,0.0,,,25.0,,,,333.0,33.3,,,0.1,2.0,782.0,-420.3333333333333,,,,,8591.0,3.934043719035525
SNL/MSU/DOE,MD-DD17-UP2[0/±45/0]S,0/45/-45/0/0/-45/45/0,PE,UNK,UNK,44.5,,72.0,28.0,0.0,0.0,,,25.0,,,,328.0,32.8,,,0.1,2.0,782.0,-420.3333333333333,,,,,7151.0,3.85436677804087
SNL/MSU/DOE,MD-DD17-UP2[0/±45/0]S,0/45/-45/0/0/-45/45/0,PE,UNK,UNK,44.5,,72.0,28.0,0.0,0.0,,,25.0,,,,165.0,16.5,,,0.1,10.0,782.0,-420.3333333333333,,,,,198817.0,5.298453516331609
SNL/MSU/DOE,MD-DD17-UP2[0/±45/0]S,0/45/-45/0/0/-45/45/0,PE,UNK,UNK,44.5,,72.0,28.0,0.0,0.0,,,25.0,,,,111.0,11.1,,,0.1,12.0,782.0,-420.3333333333333,,,,,889958.0,5.949369511365537
SNL/MSU/DOE,MD-DD17-UP2[0/±45/0]S,0/45/-45/0/0/-45/45/0,PE,UNK,UNK,44.5,,72.0,28.0,0.0,0.0,,,25.0,,,,108.0,10.8,,,0.1,12.0,782.0,-420.3333333333333,,,,,2048532.0,6.311442752431155
SNL/MSU/DOE,MD-DD17-UP2[0/±45/0]S,0/45/-45/0/0/-45/45/0,PE,UNK,UNK,44.5,,72.0,28.0,0.0,0.0,,,25.0,,,,165.0,16.5,,,0.1,12.0,782.0,-420.3333333333333,,,,,218200.0,5.338854746252323
SNL/MSU/DOE,MD-DD17-UP2[0/±45/0]S,0/45/-45/0/0/-45/45/0,PE,UNK,UNK,44.5,,72.0,28.0,0.0,0.0,,,25.0,,,,166.0,16.6,,,0.1,10.0,782.0,-420.3333333333333,,,,,225558.0,5.35325823508809
SNL/MSU/DOE,MD-DD17-UP2[0/±45/0]S,0/45/-45/0/0/-45/45/0,PE,UNK,UNK,44.5,,72.0,28.0,0.0,0.0,,,25.0,,,,334.0,33.4,,,0.1,2.0,782.0,-420.3333333333333,,,,,5342.0,3.727703883685354
SNL/MSU/DOE,MD-DD17-UP2[0/±45/0]S,0/45/-45/0/0/-45/45/0,PE,UNK,UNK,44.5,,72.0,28.0,0.0,0.0,,,25.0,,,,-27.6,-276.0,,,10.0,4.0,782.0,-420.3333333333333,,,,,8751.0,3.942057683841395
SNL/MSU/DOE,MD-DD17-UP2[0/±45/0]S,0/45/-45/0/0/-45/45/0,PE,UNK,UNK,44.5,,72.0,28.0,0.0,0.0,,,25.0,,,,-27.6,-276.0,,,10.0,4.0,782.0,-420.3333333333333,,,,,21582.0,4.334091688202155
SNL/MSU/DOE,MD-DD17-UP2[0/±45/0]S,0/45/-45/0/0/-45/45/0,PE,UNK,UNK,44.5,,72.0,28.0,0.0,0.0,,,25.0,,,,-27.6,-276.0,,,10.0,3.0,782.0,-420.3333333333333,,,,,4910.0,3.691081492122969
SNL/MSU/DOE,MD-DD17-UP2[0/±45/0]S,0/45/-45/0/0/-45/45/0,PE,UNK,UNK,44.5,,72.0,28.0,0.0,0.0,,,25.0,,,,-20.7,-207.0,,,10.0,20.0,782.0,-420.3333333333333,,,,,1184170.0,6.073414054381944
SNL/MSU/DOE,MD-DD17-UP2[0/±45/0]S,0/45/-45/0/0/-45/45/0,PE,UNK,UNK,44.5,,72.0,28.0,0.0,0.0,,,25.0,,,,-20.7,-207.0,,,10.0,20.0,782.0,-420.3333333333333,,,,,5357313.0,6.728947020687176
SNL/MSU/DOE,MD-DD17-UP2[0/±45/0]S,0/45/-45/0/0/-45/45/0,PE,UNK,UNK,44.5,,72.0,28.0,0.0,0.0,,,25.0,,,,-20.7,-207.0,,,10.0,20.0,782.0,-420.3333333333333,,,,,890895.0,5.949826521536612
SNL/MSU/DOE,MD-DD17A-UP2[0/±45/0]S,0/45/-45/0/0/-45/45/0,PE,UNK,UNK,39.5,,68.0,32.0,0.0,0.0,,,25.0,,,,414.0,41.40000000000001,1.87,0.187,0.1,2.0,646.0,-265.0,23.33333333333333,,3.0,,870.0,2.939519252618619
SNL/MSU/DOE,MD-DD17A-UP2[0/±45/0]S,0/45/-45/0/0/-45/45/0,PE,UNK,UNK,39.5,,68.0,32.0,0.0,0.0,,,25.0,,,,414.0,41.40000000000001,1.88,0.188,0.1,2.0,646.0,-265.0,23.33333333333333,,3.0,,993.0,2.996949248495381
SNL/MSU/DOE,MD-DD17A-UP2[0/±45/0]S,0/45/-45/0/0/-45/45/0,PE,UNK,UNK,39.5,,68.0,32.0,0.0,0.0,,,25.0,,,,345.0,34.5,1.65,0.165,0.1,4.0,646.0,-265.0,23.33333333333333,,3.0,,1637.0,3.214048679411941
SNL/MSU/DOE,MD-DD17A-UP2[0/±45/0]S,0/45/-45/0/0/-45/45/0,PE,UNK,UNK,39.5,,68.0,32.0,0.0,0.0,,,25.0,,,,345.0,34.5,1.52,0.152,0.1,4.0,646.0,-265.0,23.33333333333333,,3.0,,7677.0,3.885191540606848
SNL/MSU/DOE,MD-DD17A-UP2[0/±45/0]S,0/45/-45/0/0/-45/45/0,PE,UNK,UNK,39.5,,68.0,32.0,0.0,0.0,,,25.0,,,,345.0,34.5,1.6,0.16,0.1,4.0,646.0,-265.0,23.33333333333333,,3.0,,3156.0,3.499136994537383
SNL/MSU/DOE,MD-DD17A-UP2[0/±45/0]S,0/45/-45/0/0/-45/45/0,PE,UNK,UNK,39.5,,68.0,32.0,0.0,0.0,,,25.0,,,,345.0,34.5,1.52,0.152,0.1,4.0,646.0,-265.0,23.33333333333333,,3.0,,2866.0,3.457276186061326
SNL/MSU/DOE,MD-DD17A-UP2[0/±45/0]S,0/45/-45/0/0/-45/45/0,PE,UNK,UNK,39.5,,68.0,32.0,0.0,0.0,,,25.0,,,,276.0,27.6,1.3,0.13,0.1,5.0,646.0,-265.0,23.33333333333333,,3.0,,23820.0,4.376941757146759
SNL/MSU/DOE,MD-DD17A-UP2[0/±45/0]S,0/45/-45/0/0/-45/45/0,PE,UNK,UNK,39.5,,68.0,32.0,0.0,0.0,,,25.0,,,,276.0,27.6,1.33,0.133,0.1,4.0,646.0,-265.0,23.33333333333333,,3.0,,52327.0,4.718725836578127
SNL/MSU/DOE,MD-DD17A-UP2[0/±45/0]S,0/45/-45/0/0/-45/45/0,PE,UNK,UNK,39.5,,68.0,32.0,0.0,0.0,,,25.0,,,,276.0,27.6,1.29,0.129,0.1,4.0,646.0,-265.0,23.33333333333333,,3.0,,15558.0,4.191953767152995
SNL/MSU/DOE,MD-DD17A-UP2[0/±45/0]S,0/45/-45/0/0/-45/45/0,PE,UNK,UNK,39.5,,68.0,32.0,0.0,0.0,,,25.0,,,,207.0,20.7,0.97,0.097,0.1,5.0,646.0,-265.0,23.33333333333333,,3.0,,385099.0,5.585572390876572
SNL/MSU/DOE,MD-DD17A-UP2[0/±45/0]S,0/45/-45/0/0/-45/45/0,PE,UNK,UNK,39.5,,68.0,32.0,0.0,0.0,,,25.0,,,,207.0,20.7,0.92,0.092,0.1,5.0,646.0,-265.0,23.33333333333333,,3.0,,186232.0,5.270054307307862
SNL/MSU/DOE,MD-DD17A-UP2[0/±45/0]S,0/45/-45/0/0/-45/45/0,PE,UNK,UNK,39.5,,68.0,32.0,0.0,0.0,,,25.0,,,,207.0,20.7,0.96,0.096,0.1,5.0,646.0,-265.0,23.33333333333333,,3.0,,119502.0,5.077375173750227
SNL/MSU/DOE,MD-DD17A-UP2[0/±45/0]S,0/45/-45/0/0/-45/45/0,PE,UNK,UNK,39.5,,68.0,32.0,0.0,0.0,,,25.0,,,,207.0,20.7,0.96,0.096,0.1,5.0,646.0,-265.0,23.33333333333333,,3.0,,584702.0,5.766934579364013
SNL/MSU/DOE,MD-DD17A-UP2[0/±45/0]S,0/45/-45/0/0/-45/45/0,PE,UNK,UNK,39.5,,68.0,32.0,0.0,0.0,,,25.0,,,,276.0,27.6,1.18,0.118,0.1,2.0,646.0,-265.0,23.33333333333333,,3.0,,65356.0,4.815285464101364
SNL/MSU/DOE,MD-DD17A-UP2[0/±45/0]S,0/45/-45/0/0/-45/45/0,PE,UNK,UNK,39.5,,68.0,32.0,0.0,0.0,,,25.0,,,,190.0,19.0,0.86,0.086,0.1,8.0,646.0,-265.0,23.33333333333333,,3.0,,843279.0,5.925971285317406
SNL/MSU/DOE,MD-DD17A-UP2[0/±45/0]S,0/45/-45/0/0/-45/45/0,PE,UNK,UNK,39.5,,68.0,32.0,0.0,0.0,,,25.0,,,,190.0,19.0,0.94,0.094,0.1,8.0,646.0,-265.0,23.33333333333333,,3.0,,510998.0,5.708419200348678
SNL/MSU/DOE,MD-DD17A-UP2[0/±45/0]S,0/45/-45/0/0/-45/45/0,PE,UNK,UNK,39.5,,68.0,32.0,0.0,0.0,,,25.0,,,,172.0,17.2,0.8,0.08,0.1,8.0,646.0,-265.0,23.33333333333333,,3.0,,6125824.0,6.787164515009431
SNL/MSU/DOE,MD-DD17A-UP2[0/±45/0]S,0/45/-45/0/0/-45/45/0,PE,UNK,UNK,39.5,,68.0,32.0,0.0,0.0,,,25.0,,,,345.0,34.5,1.64,0.164,0.1,2.0,646.0,-265.0,23.33333333333333,,3.0,,2414.0,3.38273726576133
SNL/MSU/DOE,MD-DD17A-UP2[0/±45/0]S,0/45/-45/0/0/-45/45/0,PE,UNK,UNK,39.5,,68.0,32.0,0.0,0.0,,,25.0,,,,345.0,34.5,1.7,0.17,0.1,3.0,646.0,-265.0,23.33333333333333,,3.0,,12349.0,4.091631790626808
SNL/MSU/DOE,MD-DD17A-UP2[0/±45/0]S,0/45/-45/0/0/-45/45/0,PE,UNK,UNK,39.5,,68.0,32.0,0.0,0.0,,,25.0,,,,276.0,27.6,1.2,0.12,0.1,4.0,646.0,-265.0,23.33333333333333,,3.0,,43591.0,4.639396832071146
SNL/MSU/DOE,MD-DD17A-UP2[0/±45/0]S,0/45/-45/0/0/-45/45/0,PE,UNK,UNK,39.5,,68.0,32.0,0.0,0.0,,,25.0,,,,-20.7,-207.0,,,10.0,2.0,646.0,-265.0,23.33333333333333,,3.0,,118.0,2.071882007306125
SNL/MSU/DOE,MD-DD17A-UP2[0/±45/0]S,0/45/-45/0/0/-45/45/0,PE,UNK,UNK,39.5,,68.0,32.0,0.0,0.0,,,25.0,,,,-20.7,-207.0,,,10.0,4.0,646.0,-265.0,23.33333333333333,,3.0,,584.0,2.7664128471124
SNL/MSU/DOE,MD-DD17A-UP2[0/±45/0]S,0/45/-45/0/0/-45/45/0,PE,UNK,UNK,39.5,,68.0,32.0,0.0,0.0,,,25.0,,,,-20.7,-207.0,,,10.0,2.0,646.0,-265.0,23.33333333333333,,3.0,,506.0,2.704150516839799
SNL/MSU/DOE,MD-DD17A-UP2[0/±45/0]S,0/45/-45/0/0/-45/45/0,PE,UNK,UNK,39.5,,68.0,32.0,0.0,0.0,,,25.0,,,,-13.8,-138.0,,,10.0,10.0,646.0,-265.0,23.33333333333333,,3.0,,1496838.0,6.175174800000257
SNL/MSU/DOE,MD-DD17A-UP2[0/±45/0]S,0/45/-45/0/0/-45/45/0,PE,UNK,UNK,39.5,,68.0,32.0,0.0,0.0,,,25.0,,,,-13.8,-138.0,,,10.0,15.0,646.0,-265.0,23.33333333333333,,3.0,,499160.0,5.698239776042761
SNL/MSU/DOE,MD-DD17A-UP2[0/±45/0]S,0/45/-45/0/0/-45/45/0,PE,UNK,UNK,39.5,,68.0,32.0,0.0,0.0,,,25.0,,,,-13.8,-138.0,,,10.0,10.0,646.0,-265.0,23.33333333333333,,3.0,,1296088.0,6.112634489664933
SNL/MSU/DOE,MD-DD18-UP2[0/±45/0]S,0/45/-45/0/0/-45/45/0,PE,UNK,UNK,37.0,,72.0,28.0,0.0,0.0,3.35,,25.0,,,,241.0,24.1,1.12,0.112,0.1,10.0,729.6666666666666,-508.3333333333333,22.1,,3.333333333333333,,268555.0,5.429033242551008
SNL/MSU/DOE,MD-DD18-UP2[0/±45/0]S,0/45/-45/0/0/-45/45/0,PE,UNK,UNK,37.0,,72.0,28.0,0.0,0.0,3.35,,25.0,,,,241.0,24.1,1.15,0.115,0.1,10.0,729.6666666666666,-508.3333333333333,22.1,,3.333333333333333,,328011.0,5.515888408221425
SNL/MSU/DOE,MD-DD18-UP2[0/±45/0]S,0/45/-45/0/0/-45/45/0,PE,UNK,UNK,37.0,,72.0,28.0,0.0,0.0,3.35,,25.0,,,,241.0,24.1,1.24,0.124,0.1,10.0,729.6666666666666,-508.3333333333333,22.1,,3.333333333333333,,463110.0,5.665684158877569
SNL/MSU/DOE,MD-DD18-UP2[0/±45/0]S,0/45/-45/0/0/-45/45/0,PE,UNK,UNK,37.0,,72.0,28.0,0.0,0.0,3.35,,25.0,,,,414.0,41.40000000000001,1.91,0.191,0.1,2.0,729.6666666666666,-508.3333333333333,22.1,,3.333333333333333,,12899.0,4.110556042755381
SNL/MSU/DOE,MD-DD18-UP2[0/±45/0]S,0/45/-45/0/0/-45/45/0,PE,UNK,UNK,37.0,,72.0,28.0,0.0,0.0,3.35,,25.0,,,,414.0,41.40000000000001,1.99,0.199,0.1,2.0,729.6666666666666,-508.3333333333333,22.1,,3.333333333333333,,10402.0,4.017116849438813
SNL/MSU/DOE,MD-DD18-UP2[0/±45/0]S,0/45/-45/0/0/-45/45/0,PE,UNK,UNK,37.0,,72.0,28.0,0.0,0.0,3.35,,25.0,,,,414.0,41.40000000000001,2.05,0.205,0.1,2.0,729.6666666666666,-508.3333333333333,22.1,,3.333333333333333,,8310.0,3.919601023784111
SNL/MSU/DOE,MD-DD18-UP2[0/±45/0]S,0/45/-45/0/0/-45/45/0,PE,UNK,UNK,37.0,,72.0,28.0,0.0,0.0,3.35,,25.0,,,,345.0,34.5,1.66,0.166,0.1,5.0,729.6666666666666,-508.3333333333333,22.1,,3.333333333333333,,49566.0,4.695183872546037
SNL/MSU/DOE,MD-DD18-UP2[0/±45/0]S,0/45/-45/0/0/-45/45/0,PE,UNK,UNK,37.0,,72.0,28.0,0.0,0.0,3.35,,25.0,,,,345.0,34.5,1.47,0.147,0.1,5.0,729.6666666666666,-508.3333333333333,22.1,,3.333333333333333,,25373.0,4.404371819465281
SNL/MSU/DOE,MD-DD18-UP2[0/±45/0]S,0/45/-45/0/0/-45/45/0,PE,UNK,UNK,37.0,,72.0,28.0,0.0,0.0,3.35,,25.0,,,,345.0,34.5,1.48,0.148,0.1,5.0,729.6666666666666,-508.3333333333333,22.1,,3.333333333333333,,45228.0,4.65540738349723
SNL/MSU/DOE,MD-DD18-UP2[0/±45/0]S,0/45/-45/0/0/-45/45/0,PE,UNK,UNK,37.0,,72.0,28.0,0.0,0.0,3.35,,25.0,,,,207.0,20.7,0.9,0.09,0.1,12.0,729.6666666666666,-508.3333333333333,22.1,,3.333333333333333,,2661881.0,6.425188636338305
SNL/MSU/DOE,MD-DD18A-UP2[0/±45/0]S,0/45/-45/0/0/-45/45/0,PE,UNK,UNK,39.5,,72.0,28.0,0.0,0.0,2.78,,25.0,,,,414.0,41.40000000000001,2.13,0.213,0.1,2.0,699.6666666666666,-325.3333333333333,23.23333333333333,,3.11,,913.0,2.960470777534299
SNL/MSU/DOE,MD-DD18A-UP2[0/±45/0]S,0/45/-45/0/0/-45/45/0,PE,UNK,UNK,39.5,,72.0,28.0,0.0,0.0,2.78,,25.0,,,,345.0,34.5,1.79,0.179,0.1,4.0,699.6666666666666,-325.3333333333333,23.23333333333333,,3.11,,5846.0,3.766858811021418
SNL/MSU/DOE,MD-DD18A-UP2[0/±45/0]S,0/45/-45/0/0/-45/45/0,PE,UNK,UNK,39.5,,72.0,28.0,0.0,0.0,2.78,,25.0,,,,276.0,27.6,1.18,0.118,0.1,5.0,699.6666666666666,-325.3333333333333,23.23333333333333,,3.11,,78800.0,4.896526217489555
SNL/MSU/DOE,MD-DD18A-UP2[0/±45/0]S,0/45/-45/0/0/-45/45/0,PE,UNK,UNK,39.5,,72.0,28.0,0.0,0.0,2.78,,25.0,,,,414.0,41.40000000000001,1.96,0.196,0.1,2.0,699.6666666666666,-325.3333333333333,23.23333333333333,,3.11,,1508.0,3.178401341533755
SNL/MSU/DOE,MD-DD18A-UP2[0/±45/0]S,0/45/-45/0/0/-45/45/0,PE,UNK,UNK,39.5,,72.0,28.0,0.0,0.0,2.78,,25.0,,,,414.0,41.40000000000001,2.0,0.2,0.1,2.0,699.6666666666666,-325.3333333333333,23.23333333333333,,3.11,,815.0,2.911157608739976
SNL/MSU/DOE,MD-DD18A-UP2[0/±45/0]S,0/45/-45/0/0/-45/45/0,PE,UNK,UNK,39.5,,72.0,28.0,0.0,0.0,2.78,,25.0,,,,207.0,20.7,1.15,0.115,0.1,8.0,699.6666666666666,-325.3333333333333,23.23333333333333,,3.11,,654689.0,5.816035044023518
SNL/MSU/DOE,MD-DD18A-UP2[0/±45/0]S,0/45/-45/0/0/-45/45/0,PE,UNK,UNK,39.5,,72.0,28.0,0.0,0.0,2.78,,25.0,,,,345.0,34.5,1.67,0.167,0.1,4.0,699.6666666666666,-325.3333333333333,23.23333333333333,,3.11,,3418.0,3.533772058384718
SNL/MSU/DOE,MD-DD18A-UP2[0/±45/0]S,0/45/-45/0/0/-45/45/0,PE,UNK,UNK,39.5,,72.0,28.0,0.0,0.0,2.78,,25.0,,,,345.0,34.5,1.55,0.155,0.1,3.0,699.6666666666666,-325.3333333333333,23.23333333333333,,3.11,,8292.0,3.918659293421823
SNL/MSU/DOE,MD-DD18A-UP2[0/±45/0]S,0/45/-45/0/0/-45/45/0,PE,UNK,UNK,39.5,,72.0,28.0,0.0,0.0,2.78,,25.0,,,,276.0,27.6,1.22,0.122,0.1,5.0,699.6666666666666,-325.3333333333333,23.23333333333333,,3.11,,65338.0,4.815165836563394
SNL/MSU/DOE,MD-DD18A-UP2[0/±45/0]S,0/45/-45/0/0/-45/45/0,PE,UNK,UNK,39.5,,72.0,28.0,0.0,0.0,2.78,,25.0,,,,276.0,27.6,1.29,0.129,0.1,5.0,699.6666666666666,-325.3333333333333,23.23333333333333,,3.11,,67612.0,4.830023782794822
SNL/MSU/DOE,MD-DD19-UP2[0/±45/0]S,0/45/-45/0/0/-45/45/0,PE,UNK,UNK,40.5,,72.0,28.0,0.0,0.0,3.39,,25.0,,,,414.0,41.40000000000001,2.17,0.217,0.1,2.0,709.6666666666666,-374.6666666666667,21.7,,3.299999999999999,,2235.0,3.349277527467955
SNL/MSU/DOE,MD-DD19-UP2[0/±45/0]S,0/45/-45/0/0/-45/45/0,PE,UNK,UNK,40.5,,72.0,28.0,0.0,0.0,3.39,,25.0,,,,241.0,24.1,1.23,0.123,0.1,8.0,709.6666666666666,-374.6666666666667,21.7,,3.299999999999999,,57266.0,4.757896848931442
SNL/MSU/DOE,MD-DD19-UP2[0/±45/0]S,0/45/-45/0/0/-45/45/0,PE,UNK,UNK,40.5,,72.0,28.0,0.0,0.0,3.39,,25.0,,,,241.0,24.1,1.24,0.124,0.1,5.0,709.6666666666666,-374.6666666666667,21.7,,3.299999999999999,,92441.0,4.965864634904571
SNL/MSU/DOE,MD-DD19-UP2[0/±45/0]S,0/45/-45/0/0/-45/45/0,PE,UNK,UNK,40.5,,72.0,28.0,0.0,0.0,3.39,,25.0,,,,241.0,24.1,1.2,0.12,0.1,5.0,709.6666666666666,-374.6666666666667,21.7,,3.299999999999999,,77008.0,4.886535844333284
SNL/MSU/DOE,MD-DD19-UP2[0/±45/0]S,0/45/-45/0/0/-45/45/0,PE,UNK,UNK,40.5,,72.0,28.0,0.0,0.0,3.39,,25.0,,,,155.0,15.5,0.75,0.075,0.1,12.0,709.6666666666666,-374.6666666666667,21.7,,3.299999999999999,,1354001.0,6.131618985098255
SNL/MSU/DOE,MD-DD19-UP2[0/±45/0]S,0/45/-45/0/0/-45/45/0,PE,UNK,UNK,40.5,,72.0,28.0,0.0,0.0,3.39,,25.0,,,,155.0,15.5,0.68,0.068,0.1,12.0,709.6666666666666,-374.6666666666667,21.7,,3.299999999999999,,955238.0,5.980111590650928
SNL/MSU/DOE,MD-DD19-UP2[0/±45/0]S,0/45/-45/0/0/-45/45/0,PE,UNK,UNK,40.5,,72.0,28.0,0.0,0.0,3.39,,25.0,,,,155.0,15.5,0.83,0.083,0.1,12.0,709.6666666666666,-374.6666666666667,21.7,,3.299999999999999,,3104534.0,6.491996420481415
SNL/MSU/DOE,MD-DD19-UP2[0/±45/0]S,0/45/-45/0/0/-45/45/0,PE,UNK,UNK,40.5,,72.0,28.0,0.0,0.0,3.39,,25.0,,,,345.0,34.5,,,0.1,2.0,709.6666666666666,-374.6666666666667,21.7,,3.299999999999999,,9055.0,3.956888454650077
SNL/MSU/DOE,MD-DD19-UP2[0/±45/0]S,0/45/-45/0/0/-45/45/0,PE,UNK,UNK,40.5,,72.0,28.0,0.0,0.0,3.39,,25.0,,,,345.0,34.5,,,0.1,1.0,709.6666666666666,-374.6666666666667,21.7,,3.299999999999999,,8722.0,3.940616082337407
SNL/MSU/DOE,MD-DD19-UP2[0/±45/0]S,0/45/-45/0/0/-45/45/0,PE,UNK,UNK,40.5,,72.0,28.0,0.0,0.0,3.39,,25.0,,,,-20.7,-207.0,,,10.0,10.0,709.6666666666666,-374.6666666666667,21.7,,3.299999999999999,,93523.0,4.970918429532619
SNL/MSU/DOE,MD-DD19-UP2[0/±45/0]S,0/45/-45/0/0/-45/45/0,PE,UNK,UNK,40.5,,72.0,28.0,0.0,0.0,3.39,,25.0,,,,-20.7,-207.0,,,10.0,15.0,709.6666666666666,-374.6666666666667,21.7,,3.299999999999999,,3000000.0,6.477121254719663
SNL/MSU/DOE,MD-DD19-UP2[0/±45/0]S,0/45/-45/0/0/-45/45/0,PE,UNK,UNK,40.5,,72.0,28.0,0.0,0.0,3.39,,25.0,,,,-27.6,-276.0,,,10.0,10.0,709.6666666666666,-374.6666666666667,21.7,,3.299999999999999,,27769.0,4.443560240488408
SNL/MSU/DOE,MD-DD19-UP2[0/±45/0]S,0/45/-45/0/0/-45/45/0,PE,UNK,UNK,40.5,,72.0,28.0,0.0,0.0,3.39,,25.0,,,,-27.6,-276.0,,,10.0,5.0,709.6666666666666,-374.6666666666667,21.7,,3.299999999999999,,1397.0,3.145196406114182
SNL/MSU/DOE,MD-DD19-UP2[0/±45/0]S,0/45/-45/0/0/-45/45/0,PE,UNK,UNK,40.5,,72.0,28.0,0.0,0.0,3.39,,25.0,,,,-27.6,-276.0,,,10.0,5.0,709.6666666666666,-374.6666666666667,21.7,,3.299999999999999,,18564.0,4.268671559746992
SNL/MSU/DOE,MD-DD19-UP2[0/±45/0]S,0/45/-45/0/0/-45/45/0,PE,UNK,UNK,40.5,,72.0,28.0,0.0,0.0,3.39,,25.0,,,,-24.1,-241.0,,,10.0,5.0,709.6666666666666,-374.6666666666667,21.7,,3.299999999999999,,5710.0,3.756636108245848
SNL/MSU/DOE,MD-DD19A-UP2[0/±45/0]S,0/45/-45/0/0/-45/45/0,PE,UNK,UNK,42.5,,68.0,32.0,0.0,0.0,2.78,,25.0,,,,207.0,20.7,0.88,0.088,0.1,7.0,651.3333333333334,-293.0,22.56666666666667,,3.066666666666666,,31090.0,4.492620722043192
SNL/MSU/DOE,MD-DD19A-UP2[0/±45/0]S,0/45/-45/0/0/-45/45/0,PE,UNK,UNK,42.5,,68.0,32.0,0.0,0.0,2.78,,25.0,,,,345.0,34.5,1.5,0.15,0.1,2.0,651.3333333333334,-293.0,22.56666666666667,,3.066666666666666,,877.0,2.942999593366041
SNL/MSU/DOE,MD-DD19A-UP2[0/±45/0]S,0/45/-45/0/0/-45/45/0,PE,UNK,UNK,42.5,,68.0,32.0,0.0,0.0,2.78,,25.0,,,,345.0,34.5,1.61,0.161,0.1,2.0,651.3333333333334,-293.0,22.56666666666667,,3.066666666666666,,1088.0,3.036628895362161
SNL/MSU/DOE,MD-DD19A-UP2[0/±45/0]S,0/45/-45/0/0/-45/45/0,PE,UNK,UNK,42.5,,68.0,32.0,0.0,0.0,2.78,,25.0,,,,345.0,34.5,1.69,0.169,0.1,2.0,651.3333333333334,-293.0,22.56666666666667,,3.066666666666666,,1590.0,3.201397124320451
SNL/MSU/DOE,MD-DD19A-UP2[0/±45/0]S,0/45/-45/0/0/-45/45/0,PE,UNK,UNK,42.5,,68.0,32.0,0.0,0.0,2.78,,25.0,,,,276.0,27.6,1.34,0.134,0.1,4.0,651.3333333333334,-293.0,22.56666666666667,,3.066666666666666,,8594.0,3.934195349347884
SNL/MSU/DOE,MD-DD19A-UP2[0/±45/0]S,0/45/-45/0/0/-45/45/0,PE,UNK,UNK,42.5,,68.0,32.0,0.0,0.0,2.78,,25.0,,,,276.0,27.6,1.35,0.135,0.1,4.0,651.3333333333334,-293.0,22.56666666666667,,3.066666666666666,,31283.0,4.495308394674616
SNL/MSU/DOE,MD-DD19A-UP2[0/±45/0]S,0/45/-45/0/0/-45/45/0,PE,UNK,UNK,42.5,,68.0,32.0,0.0,0.0,2.78,,25.0,,,,276.0,27.6,1.36,0.136,0.1,5.0,651.3333333333334,-293.0,22.56666666666667,,3.066666666666666,,11012.0,4.041866202721293
SNL/MSU/DOE,MD-DD19A-UP2[0/±45/0]S,0/45/-45/0/0/-45/45/0,PE,UNK,UNK,42.5,,68.0,32.0,0.0,0.0,2.78,,25.0,,,,207.0,20.7,0.96,0.096,0.1,7.0,651.3333333333334,-293.0,22.56666666666667,,3.066666666666666,,108773.0,5.036521106702065
SNL/MSU/DOE,MD-DD19A-UP2[0/±45/0]S,0/45/-45/0/0/-45/45/0,PE,UNK,UNK,42.5,,68.0,32.0,0.0,0.0,2.78,,25.0,,,,207.0,20.7,1.11,0.111,0.1,7.0,651.3333333333334,-293.0,22.56666666666667,,3.066666666666666,,72092.0,4.857887074031197
SNL/MSU/DOE,MD-DD19A-UP2[0/±45/0]S,0/45/-45/0/0/-45/45/0,PE,UNK,UNK,42.5,,68.0,32.0,0.0,0.0,2.78,,25.0,,,,172.0,17.2,0.83,0.083,0.1,8.0,651.3333333333334,-293.0,22.56666666666667,,3.066666666666666,,143171.0,5.155855058366861
SNL/MSU/DOE,MD-DD19A-UP2[0/±45/0]S,0/45/-45/0/0/-45/45/0,PE,UNK,UNK,42.5,,68.0,32.0,0.0,0.0,2.78,,25.0,,,,172.0,17.2,,,0.1,5.0,651.3333333333334,-293.0,22.56666666666667,,3.066666666666666,,95294.0,4.979065556997999
SNL/MSU/DOE,MD-DD19A-UP2[0/±45/0]S,0/45/-45/0/0/-45/45/0,PE,UNK,UNK,42.5,,68.0,32.0,0.0,0.0,2.78,,25.0,,,,-17.2,-172.0,,,10.0,10.0,651.3333333333334,-293.0,22.56666666666667,,3.066666666666666,,88437.0,4.946634001822281
SNL/MSU/DOE,MD-DD19A-UP2[0/±45/0]S,0/45/-45/0/0/-45/45/0,PE,UNK,UNK,42.5,,68.0,32.0,0.0,0.0,2.78,,25.0,,,,-13.8,-138.0,,,10.0,10.0,651.3333333333334,-293.0,22.56666666666667,,3.066666666666666,,4312570.0,6.634736157441796
SNL/MSU/DOE,MD-DD19A-UP2[0/±45/0]S,0/45/-45/0/0/-45/45/0,PE,UNK,UNK,42.5,,68.0,32.0,0.0,0.0,2.78,,25.0,,,,-17.2,-172.0,,,10.0,10.0,651.3333333333334,-293.0,22.56666666666667,,3.066666666666666,,62730.0,4.797475287537335
SNL/MSU/DOE,MD-DD19A-UP2[0/±45/0]S,0/45/-45/0/0/-45/45/0,PE,UNK,UNK,42.5,,68.0,32.0,0.0,0.0,2.78,,25.0,,,,-17.2,-172.0,,,10.0,10.0,651.3333333333334,-293.0,22.56666666666667,,3.066666666666666,,124618.0,5.095580776962606
SNL/MSU/DOE,MD-DD19A-UP2[90/±45/90]S,90/45/-45/90/90/-45/45/90,PE,UNK,UNK,42.5,,0.0,32.0,68.0,0.0,2.78,,25.0,,,,38.0,3.8,0.37,0.037,0.1,2.0,68.33333333333333,,10.14666666666667,,0.6966666666666667,,13061.0,4.115976429454817
SNL/MSU/DOE,MD-DD19A-UP2[90/±45/90]S,90/45/-45/90/90/-45/45/90,PE,UNK,UNK,42.5,,0.0,32.0,68.0,0.0,2.78,,25.0,,,,35.0,3.5,0.34,0.034,0.1,4.0,68.33333333333333,,10.14666666666667,,0.6966666666666667,,39706.0,4.598856138249309
SNL/MSU/DOE,MD-DD19A-UP2[90/±45/90]S,90/45/-45/90/90/-45/45/90,PE,UNK,UNK,42.5,,0.0,32.0,68.0,0.0,2.78,,25.0,,,,35.0,3.5,0.34,0.034,0.1,4.0,68.33333333333333,,10.14666666666667,,0.6966666666666667,,85033.0,4.929587501438802
SNL/MSU/DOE,MD-DD19A-UP2[90/±45/90]S,90/45/-45/90/90/-45/45/90,PE,UNK,UNK,42.5,,0.0,32.0,68.0,0.0,2.78,,25.0,,,,28.0,2.8,0.26,0.026,0.1,12.0,68.33333333333333,,10.14666666666667,,0.6966666666666667,,930960.0,5.968931021311662
SNL/MSU/DOE,MD-DD19A-UP2[90/±45/90]S,90/45/-45/90/90/-45/45/90,PE,UNK,UNK,42.5,,0.0,32.0,68.0,0.0,2.78,,25.0,,,,28.0,2.8,0.26,0.026,0.1,12.0,68.33333333333333,,10.14666666666667,,0.6966666666666667,,2571689.0,6.410218447241908
SNL/MSU/DOE,MD-DD19A-UP2[90/±45/90]S,90/45/-45/90/90/-45/45/90,PE,UNK,UNK,42.5,,0.0,32.0,68.0,0.0,2.78,,25.0,,,,28.0,2.8,0.24,0.024,0.1,15.0,68.33333333333333,,10.14666666666667,,0.6966666666666667,,2461981.0,6.391284697000255
SNL/MSU/DOE,MD-DD19B-UP2[0/±45/0]S,0/45/-45/0/0/-45/45/0,PE,UNK,UNK,39.5,,68.0,32.0,0.0,0.0,2.78,,25.0,,,,276.0,27.6,1.09,0.109,0.1,4.0,693.6666666666666,,25.06666666666667,,2.943333333333333,,27705.0,4.442558154495923
