Repository: Luwen-Zhang/SNEnsemble

# Copyright Notification

## Composites

We reformat and merge fatigue testing records from SNL/MSU/DOE, OptiMat, UPWIND, and FACT databases into a single database with careful considerations, including filtering invalid entries, rename variables, fix improper calculations in the records, to obtain clean and consistent data to fit machine 
learning usages. We leave the original format ("2019_SNL_MSU_DOE_Composite-Materials-Database_Wind_29pt0.xlsx" and "Optidat UPWIND 28_3_2017.xls") in the folder. Any derived database should be directly based on the original files instead of our merged database. We are not responsible for the accuracy of the testing records.

File: data/composite_database_10082023_snl_msu_doe.csv (part 19 of 23)
Data source,Material_Code,Sequence,Resin Type,Waveform,Control,Fibre Volume Fraction,Fibre Weight Fraction,Fibre Weight Fraction (0-deg),Fibre Weight Fraction (45-deg),Fibre Weight Fraction (90-deg),Fibre Weight Fraction (Other Dir.),Thickness,Tab Thickness,Width,Length,Load Length,Area,Maximum Stress,Minimum Stress,Maximum Strain,Minimum Strain,R-value,Frequency,Ultimate Tensile Stress,Ultimate Compressive Stress,Tensile Modulus,Compressive Modulus,Ultimate Tensile Strain,Ultimate Compressive Strain,Cycles to Failure,log10(Cycles to Failure)
SNL/MSU/DOE,UNI-A260-UP2[0]4,0/0/0/0,PE,UNK,UNK,37,,100,0,0,0,3.71,,25,,,,448,44.8,1.4,0.14,0.1,5,776,-440.833333333333,27.3,,2.83333333333333,,17163,4.23459320248533
SNL/MSU/DOE,UNI-A260-UP2[0]4,0/0/0/0,PE,UNK,UNK,37,,100,0,0,0,3.71,,25,,,,379,37.9,1.14,0.114,0.1,10,776,-440.833333333333,27.3,,2.83333333333333,,191959,5.28320847883273
SNL/MSU/DOE,UNI-A260-UP2[0]4,0/0/0/0,PE,UNK,UNK,37,,100,0,0,0,3.71,,25,,,,552,55.2,1.36,0.136,0.1,2,776,-440.833333333333,27.3,,2.83333333333333,,4207,3.623972512017
SNL/MSU/DOE,UNI-A260-UP2[0]4,0/0/0/0,PE,UNK,UNK,37,,100,0,0,0,3.71,,25,,,,552,55.2,1.79,0.179,0.1,2,776,-440.833333333333,27.3,,2.83333333333333,,1448,3.16076856186113
SNL/MSU/DOE,UNI-A260-UP2[0]4,0/0/0/0,PE,UNK,UNK,37,,100,0,0,0,3.71,,25,,,,552,55.2,1.52,0.152,0.1,2,776,-440.833333333333,27.3,,2.83333333333333,,3348,3.52478544932122
SNL/MSU/DOE,UNI-A260-UP2[0]4,0/0/0/0,PE,UNK,UNK,37,,100,0,0,0,3.71,,25,,,,379,37.9,1.21,0.121,0.1,10,776,-440.833333333333,27.3,,2.83333333333333,,640153,5.80628378510029
SNL/MSU/DOE,UNI-A260-UP2[0]4,0/0/0/0,PE,UNK,UNK,37,,100,0,0,0,3.71,,25,,,,379,37.9,1.2,0.12,0.1,10,776,-440.833333333333,27.3,,2.83333333333333,,455258,5.65825758615357
SNL/MSU/DOE,UNI-CM1701A-UP2[0]5,0/0/0/0/0,PE,UNK,UNK,38,,100,0,0,0,3.2,,25,,,,483,48.3,1.63,0.163,0.1,2,796,-573,30.0666666666667,,2.66666666666667,,784,2.89431606268444
SNL/MSU/DOE,UNI-CM1701A-UP2[0]5,0/0/0/0/0,PE,UNK,UNK,38,,100,0,0,0,3.2,,25,,,,483,48.3,1.29,0.129,0.1,2,796,-573,30.0666666666667,,2.66666666666667,,1940,3.28780172993023
SNL/MSU/DOE,UNI-CM1701A-UP2[0]5,0/0/0/0/0,PE,UNK,UNK,38,,100,0,0,0,3.2,,25,,,,483,48.3,1.46,0.146,0.1,2,796,-573,30.0666666666667,,2.66666666666667,,1574,3.19700472802305
SNL/MSU/DOE,UNI-CM1701A-UP2[0]5,0/0/0/0/0,PE,UNK,UNK,38,,100,0,0,0,3.2,,25,,,,414,41.4,1.54,0.154,0.1,5,796,-573,30.0666666666667,,2.66666666666667,,17955,4.25418540946209
SNL/MSU/DOE,UNI-CM1701A-UP2[0]5,0/0/0/0/0,PE,UNK,UNK,38,,100,0,0,0,3.2,,25,,,,414,41.4,1.6,0.16,0.1,4,796,-573,30.0666666666667,,2.66666666666667,,6418,3.80739971275949
SNL/MSU/DOE,UNI-CM1701A-UP2[0]5,0/0/0/0/0,PE,UNK,UNK,38,,100,0,0,0,3.2,,25,,,,345,34.5,1.19,0.119,0.1,5,796,-573,30.0666666666667,,2.66666666666667,,26217,4.41858299406699
SNL/MSU/DOE,UNI-CM1701A-UP2[0]5,0/0/0/0/0,PE,UNK,UNK,38,,100,0,0,0,3.2,,25,,,,345,34.5,1,0.1,0.1,5,796,-573,30.0666666666667,,2.66666666666667,,38086,4.58076536307448
SNL/MSU/DOE,UNI-CM1701A-UP2[0]5,0/0/0/0/0,PE,UNK,UNK,38,,100,0,0,0,3.2,,25,,,,276,27.6,0.89,0.089,0.1,10,796,-573,30.0666666666667,,2.66666666666667,,81998,4.9138032597062
SNL/MSU/DOE,UNI-CM1701A-UP2[0]5,0/0/0/0/0,PE,UNK,UNK,38,,100,0,0,0,3.2,,25,,,,276,27.6,0.92,0.092,0.1,10,796,-573,30.0666666666667,,2.66666666666667,,117831,5.07125956343738
SNL/MSU/DOE,UNI-CM1701A-UP2[0]5,0/0/0/0/0,PE,UNK,UNK,38,,100,0,0,0,3.2,,25,,,,-34.5,-345,,,10,4,796,-573,30.0666666666667,,2.66666666666667,,42588,4.62928724539522
SNL/MSU/DOE,UNI-CM1701A-UP2[0]5,0/0/0/0/0,PE,UNK,UNK,38,,100,0,0,0,3.2,,25,,,,-34.5,-345,,,10,4,796,-573,30.0666666666667,,2.66666666666667,,13272,4.1229363730163
SNL/MSU/DOE,UNI-CM1701A-UP2[0]5,0/0/0/0/0,PE,UNK,UNK,38,,100,0,0,0,3.2,,25,,,,-34.5,-345,,,10,4,796,-573,30.0666666666667,,2.66666666666667,,80669,4.90670667331617
SNL/MSU/DOE,UNI-CM1701A-UP2[0]5,0/0/0/0/0,PE,UNK,UNK,38,,100,0,0,0,3.2,,25,,,,-31,-310,,,10,10,796,-573,30.0666666666667,,2.66666666666667,,105995,5.02528537919284
SNL/MSU/DOE,UNI-CM1701A-UP2[0]5,0/0/0/0/0,PE,UNK,UNK,38,,100,0,0,0,3.2,,25,,,,-31,-310,,,10,12,796,-573,30.0666666666667,,2.66666666666667,,532367,5.72621112688888
SNL/MSU/DOE,UNI-CM1701A-UP2[0]5,0/0/0/0/0,PE,UNK,UNK,38,,100,0,0,0,3.2,,25,,,,-31,-310,,,10,10,796,-573,30.0666666666667,,2.66666666666667,,460941,5.66364533967545
SNL/MSU/DOE,UNI-D072A-UP2[0]10,0/0/0/0/0/0/0/0/0/0,PE,UNK,UNK,33,,100,0,0,0,3.3,,25,,,,-34.5,-345,,,10,5,799,-559.333333333333,28.4666666666667,,2.83333333333333,,87741,4.94320257982966
SNL/MSU/DOE,UNI-D072A-UP2[0]10,0/0/0/0/0/0/0/0/0/0,PE,UNK,UNK,33,,100,0,0,0,3.3,,25,,,,-41.4,-414,,,10,3,799,-559.333333333333,28.4666666666667,,2.83333333333333,,9757,3.98931630498995
SNL/MSU/DOE,UNI-D072A-UP2[0]10,0/0/0/0/0/0/0/0/0/0,PE,UNK,UNK,33,,100,0,0,0,3.3,,25,,,,-41.4,-414,,,10,4,799,-559.333333333333,28.4666666666667,,2.83333333333333,,2192,3.34084054981233
SNL/MSU/DOE,UNI-D072A-UP2[0]10,0/0/0/0/0/0/0/0/0/0,PE,UNK,UNK,33,,100,0,0,0,3.3,,25,,,,-34.5,-345,,,10,5,799,-559.333333333333,28.4666666666667,,2.83333333333333,,79404,4.89984238069122
SNL/MSU/DOE,UNI-D072A-UP2[0]10,0/0/0/0/0/0/0/0/0/0,PE,UNK,UNK,33,,100,0,0,0,3.3,,25,,,,-41.4,-414,,,10,4,799,-559.333333333333,28.4666666666667,,2.83333333333333,,6097,3.78511619502192
SNL/MSU/DOE,UNI-D072A-UP2[0]10,0/0/0/0/0/0/0/0/0/0,PE,UNK,UNK,33,,100,0,0,0,3.3,,25,,,,-34.5,-345,,,10,5,799,-559.333333333333,28.4666666666667,,2.83333333333333,,136908,5.13642882617887
SNL/MSU/DOE,UNI-D072A-UP2[0]10,0/0/0/0/0/0/0/0/0/0,PE,UNK,UNK,33,,100,0,0,0,3.3,,25,,,,483,48.3,1.83,0.183,0.1,4,799,-559.333333333333,28.4666666666667,,2.83333333333333,,9586,3.98163742465577
SNL/MSU/DOE,UNI-D072A-UP2[0]10,0/0/0/0/0/0/0/0/0/0,PE,UNK,UNK,33,,100,0,0,0,3.3,,25,,,,483,48.3,1.91,0.191,0.1,4,799,-559.333333333333,28.4666666666667,,2.83333333333333,,8838,3.94635399722628
SNL/MSU/DOE,UNI-D072A-UP2[0]10,0/0/0/0/0/0/0/0/0/0,PE,UNK,UNK,33,,100,0,0,0,3.3,,25,,,,310,31,0.96,0.096,0.1,10,799,-559.333333333333,28.4666666666667,,2.83333333333333,,929460,5.96823070432516
SNL/MSU/DOE,UNI-D072A-UP2[0]10,0/0/0/0/0/0/0/0/0/0,PE,UNK,UNK,33,,100,0,0,0,3.3,,25,,,,483,48.3,1.63,0.163,0.1,4,799,-559.333333333333,28.4666666666667,,2.83333333333333,,5993,3.77764427769649
SNL/MSU/DOE,UNI-D072A-UP2[0]10,0/0/0/0/0/0/0/0/0/0,PE,UNK,UNK,33,,100,0,0,0,3.3,,25,,,,345,34.5,1.14,0.114,0.1,5,799,-559.333333333333,28.4666666666667,,2.83333333333333,,195791,5.2917927245449
SNL/MSU/DOE,UNI-D072A-UP2[0]10,0/0/0/0/0/0/0/0/0/0,PE,UNK,UNK,33,,100,0,0,0,3.3,,25,,,,414,41.4,1.32,0.132,0.1,5,799,-559.333333333333,28.4666666666667,,2.83333333333333,,28168,4.44975601206213
SNL/MSU/DOE,UNI-D072A-UP2[0]10,0/0/0/0/0/0/0/0/0/0,PE,UNK,UNK,33,,100,0,0,0,3.3,,25,,,,414,41.4,1.47,0.147,0.1,5,799,-559.333333333333,28.4666666666667,,2.83333333333333,,34247,4.53462253376977
SNL/MSU/DOE,UNI-D072A-UP2[0]10,0/0/0/0/0/0/0/0/0/0,PE,UNK,UNK,33,,100,0,0,0,3.3,,25,,,,414,41.4,1.4,0.14,0.1,5,799,-559.333333333333,28.4666666666667,,2.83333333333333,,23522,4.37147424563693
SNL/MSU/DOE,UNI-D072A-UP2[0]10,0/0/0/0/0/0/0/0/0/0,PE,UNK,UNK,33,,100,0,0,0,3.3,,25,,,,345,34.5,1.3,0.13,0.1,10,799,-559.333333333333,28.4666666666667,,2.83333333333333,,162352,5.21045764303048
SNL/MSU/DOE,UNI-D072A-UP2[0]10,0/0/0/0/0/0/0/0/0/0,PE,UNK,UNK,33,,100,0,0,0,3.3,,25,,,,345,34.5,1.29,0.129,0.1,10,799,-559.333333333333,28.4666666666667,,2.83333333333333,,237010,5.3747666702852
SNL/MSU/DOE,UNI-D092B-UP2[0]9,0/0/0/0/0/0/0/0/0,PE,UNK,UNK,39,,100,0,0,0,2.76,,25,,,,552,55.2,1.6,0.16,0.1,4,907.833333333333,-674.5,34.1666666666667,,2.68666666666667,,8610,3.93500315145366
SNL/MSU/DOE,UNI-D092B-UP2[0]9,0/0/0/0/0/0/0/0/0,PE,UNK,UNK,39,,100,0,0,0,2.76,,25,,,,552,55.2,1.7,0.17,0.1,4,907.833333333333,-674.5,34.1666666666667,,2.68666666666667,,12301,4.08994041849864
SNL/MSU/DOE,UNI-D092B-UP2[0]9,0/0/0/0/0/0/0/0/0,PE,UNK,UNK,39,,100,0,0,0,2.76,,25,,,,414,41.4,1.13,0.113,0.1,15,907.833333333333,-674.5,34.1666666666667,,2.68666666666667,,302338,5.48049273584189
SNL/MSU/DOE,UNI-D092B-UP2[0]9,0/0/0/0/0/0/0/0/0,PE,UNK,UNK,39,,100,0,0,0,2.76,,25,,,,414,41.4,1.21,0.121,0.1,15,907.833333333333,-674.5,34.1666666666667,,2.68666666666667,,259952,5.4148931631261
SNL/MSU/DOE,UNI-D092B-UP2[0]9,0/0/0/0/0/0/0/0/0,PE,UNK,UNK,39,,100,0,0,0,2.76,,25,,,,414,41.4,1.3,0.13,0.1,15,907.833333333333,-674.5,34.1666666666667,,2.68666666666667,,236479,5.37379258021524
SNL/MSU/DOE,UNI-D092B-UP2[0]9,0/0/0/0/0/0/0/0/0,PE,UNK,UNK,39,,100,0,0,0,2.76,,25,,,,345,34.5,1.04,0.104,0.1,15,907.833333333333,-674.5,34.1666666666667,,2.68666666666667,,1557555,6.19244339130217
SNL/MSU/DOE,UNI-D092B-UP2[0]9,0/0/0/0/0/0/0/0/0,PE,UNK,UNK,39,,100,0,0,0,2.76,,25,,,,345,34.5,1.09,0.109,0.1,15,907.833333333333,-674.5,34.1666666666667,,2.68666666666667,,957554,5.98116327479809
SNL/MSU/DOE,UNI-D092B-UP2[0]9,0/0/0/0/0/0/0/0/0,PE,UNK,UNK,39,,100,0,0,0,2.76,,25,,,,345,34.5,0.98,0.098,0.1,15,907.833333333333,-674.5,34.1666666666667,,2.68666666666667,,1847878,6.2666732949816
SNL/MSU/DOE,UNI-D092B-UP2[0]9,0/0/0/0/0/0/0/0/0,PE,UNK,UNK,39,,100,0,0,0,2.76,,25,,,,552,55.2,1.62,0.162,0.1,4,907.833333333333,-674.5,34.1666666666667,,2.68666666666667,,2914,3.46448954743397
SNL/MSU/DOE,UNI-D092B-UP2[0]9,0/0/0/0/0/0/0/0/0,PE,UNK,UNK,39,,100,0,0,0,2.76,,25,,,,552,55.2,1.71,0.171,0.1,4,907.833333333333,-674.5,34.1666666666667,,2.68666666666667,,3142,3.49720618070396
SNL/MSU/DOE,UNI-D092B-UP2[0]9,0/0/0/0/0/0/0/0/0,PE,UNK,UNK,39,,100,0,0,0,2.76,,25,,,,552,55.2,1.63,0.163,0.1,4,907.833333333333,-674.5,34.1666666666667,,2.68666666666667,,3756,3.57472558359407
SNL/MSU/DOE,UNI-D092B-UP2[0]9,0/0/0/0/0/0/0/0/0,PE,UNK,UNK,39,,100,0,0,0,2.76,,25,,,,414,41.4,1.26,0.126,0.1,10,907.833333333333,-674.5,34.1666666666667,,2.68666666666667,,126113,5.10075985689237
SNL/MSU/DOE,UNI-D092B-UP2[0]9,0/0/0/0/0/0/0/0/0,PE,UNK,UNK,39,,100,0,0,0,2.76,,25,,,,414,41.4,1.22,0.122,0.1,5,907.833333333333,-674.5,34.1666666666667,,2.68666666666667,,165310,5.21829912588517
SNL/MSU/DOE,UNI-D092B-UP2[0]9,0/0/0/0/0/0/0/0/0,PE,UNK,UNK,39,,100,0,0,0,2.76,,25,,,,345,34.5,1.02,0.102,0.1,12,907.833333333333,-674.5,34.1666666666667,,2.68666666666667,,892557,5.95063596035287
SNL/MSU/DOE,UNI-D092B-UP2[0]9,0/0/0/0/0/0/0/0/0,PE,UNK,UNK,39,,100,0,0,0,2.76,,25,,,,345,34.5,1.06,0.106,0.1,12,907.833333333333,-674.5,34.1666666666667,,2.68666666666667,,1112027,6.046115332038
SNL/MSU/DOE,UNI-D092B-UP2[0]9,0/0/0/0/0/0/0/0/0,PE,UNK,UNK,39,,100,0,0,0,2.76,,25,,,,414,41.4,1.25,0.125,0.1,10,907.833333333333,-674.5,34.1666666666667,,2.68666666666667,,171967,5.23544511497195
SNL/MSU/DOE,UNI-D092D-UP2[0]7,0/0/0/0/0/0/0,PE,UNK,UNK,33,,100,0,0,0,2.64,,25,,,,482,48.2,1.98,0.198,0.1,2,730.666666666667,-539.75,25.6,,2.84666666666667,,3342,3.52400644555737
SNL/MSU/DOE,UNI-D092D-UP2[0]7,0/0/0/0/0/0/0,PE,UNK,UNK,33,,100,0,0,0,2.64,,25,,,,482,48.2,2.04,0.204,0.1,4,730.666666666667,-539.75,25.6,,2.84666666666667,,2650,3.42324587393681
SNL/MSU/DOE,UNI-D092D-UP2[0]7,0/0/0/0/0/0/0,PE,UNK,UNK,33,,100,0,0,0,2.64,,25,,,,414,41.4,1.63,0.163,0.1,8,730.666666666667,-539.75,25.6,,2.84666666666667,,113301,5.05423374298401
SNL/MSU/DOE,UNI-D092D-UP2[0]7,0/0/0/0/0/0/0,PE,UNK,UNK,33,,100,0,0,0,2.64,,25,,,,345,34.5,1.35,0.135,0.1,10,730.666666666667,-539.75,25.6,,2.84666666666667,,813359,5.91028227659754
SNL/MSU/DOE,UNI-D092D-UP2[0]7,0/0/0/0/0/0/0,PE,UNK,UNK,33,,100,0,0,0,2.64,,25,,,,414,41.4,1.51,0.151,0.1,8,730.666666666667,-539.75,25.6,,2.84666666666667,,75856,4.87998993797488
SNL/MSU/DOE,UNI-D092D-UP2[0]7,0/0/0/0/0/0/0,PE,UNK,UNK,33,,100,0,0,0,2.64,,25,,,,345,34.5,1.42,0.142,0.1,12,730.666666666667,-539.75,25.6,,2.84666666666667,,291147,5.46411231946497
SNL/MSU/DOE,UNI-D092D-UP2[0]7,0/0/0/0/0/0/0,PE,UNK,UNK,33,,100,0,0,0,2.64,,25,,,,345,34.5,1.3,0.13,0.1,15,730.666666666667,-539.75,25.6,,2.84666666666667,,948810,5.97717925329878
SNL/MSU/DOE,UNI-D092F-UP2[0]12,0/0/0/0/0/0/0/0/0/0/0/0,PE,UNK,UNK,49,,100,0,0,0,3,,25,,,,414,41.4,0.97,0.097,0.1,15,1134.75,-679,40.1,,2.925,,221920,5.34619644372921
SNL/MSU/DOE,UNI-D092F-UP2[0]12,0/0/0/0/0/0/0/0/0/0/0/0,PE,UNK,UNK,49,,100,0,0,0,3,,25,,,,414,41.4,1.03,0.103,0.1,15,1134.75,-679,40.1,,2.925,,92864,4.96784738642162
SNL/MSU/DOE,UNI-D092F-UP2[0]12,0/0/0/0/0/0/0/0/0/0/0/0,PE,UNK,UNK,49,,100,0,0,0,3,,25,,,,414,41.4,1.12,0.112,0.1,15,1134.75,-679,40.1,,2.925,,138489,5.14141527932812
SNL/MSU/DOE,UNI-D092F-UP2[0]12,0/0/0/0/0/0/0/0/0/0/0/0,PE,UNK,UNK,49,,100,0,0,0,3,,25,,,,345,34.5,0.81,0.081,0.1,15,1134.75,-679,40.1,,2.925,,864540,5.93678509174227
SNL/MSU/DOE,UNI-D092F-UP2[0]12,0/0/0/0/0/0/0/0/0/0/0/0,PE,UNK,UNK,49,,100,0,0,0,3,,25,,,,345,34.5,0.9,0.09,0.1,15,1134.75,-679,40.1,,2.925,,387503,5.58827506910917
SNL/MSU/DOE,UNI-D092F-UP2[0]12,0/0/0/0/0/0/0/0/0/0/0/0,PE,UNK,UNK,49,,100,0,0,0,3,,25,,,,552,55.2,1.32,0.132,0.1,4,1134.75,-679,40.1,,2.925,,15665,4.19493039921772
SNL/MSU/DOE,UNI-D092F-UP2[0]12,0/0/0/0/0/0/0/0/0/0/0/0,PE,UNK,UNK,49,,100,0,0,0,3,,25,,,,552,55.2,1.24,0.124,0.1,4,1134.75,-679,40.1,,2.925,,31284,4.49532227721595
SNL/MSU/DOE,UNI-D092G-UP2[0]14,0/0/0/0/0/0/0/0/0/0/0/0/0/0,PE,UNK,UNK,52,,100,0,0,0,3.25,,25,,,,690,69,1.62,0.162,0.1,2,1168,-692.25,43.3666666666667,,2.73333333333333,,484,2.68484536164441
SNL/MSU/DOE,UNI-D092G-UP2[0]14,0/0/0/0/0/0/0/0/0/0/0/0/0/0,PE,UNK,UNK,52,,100,0,0,0,3.25,,25,,,,414,41.4,0.94,0.094,0.1,4,1168,-692.25,43.3666666666667,,2.73333333333333,,12691,4.10349584410977
SNL/MSU/DOE,UNI-D092G-UP2[0]14,0/0/0/0/0/0/0/0/0/0/0/0/0/0,PE,UNK,UNK,52,,100,0,0,0,3.25,,25,,,,414,41.4,0.9,0.09,0.1,4,1168,-692.25,43.3666666666667,,2.73333333333333,,15436,4.18853476989936
SNL/MSU/DOE,UNI-D092G-UP2[0]14,0/0/0/0/0/0/0/0/0/0/0/0/0/0,PE,UNK,UNK,52,,100,0,0,0,3.25,,25,,,,552,55.2,1.31,0.131,0.1,1,1168,-692.25,43.3666666666667,,2.73333333333333,,2113,3.32489949705231
SNL/MSU/DOE,UNI-D092G-UP2[0]14,0/0/0/0/0/0/0/0/0/0/0/0/0/0,PE,UNK,UNK,52,,100,0,0,0,3.25,,25,,,,552,55.2,1.22,0.122,0.1,2,1168,-692.25,43.3666666666667,,2.73333333333333,,2942,3.46864266839151
SNL/MSU/DOE,UNI-D092G-UP2[0]14,0/0/0/0/0/0/0/0/0/0/0/0/0/0,PE,UNK,UNK,52,,100,0,0,0,3.25,,25,,,,414,41.4,0.97,0.097,0.1,2,1168,-692.25,43.3666666666667,,2.73333333333333,,11735,4.06948309393461
SNL/MSU/DOE,UNI-D092G-UP2[0]14,0/0/0/0/0/0/0/0/0/0/0/0/0/0,PE,UNK,UNK,52,,100,0,0,0,3.25,,25,,,,552,55.2,1.2,0.12,0.1,2,1168,-692.25,43.3666666666667,,2.73333333333333,,2700,3.43136376415899
SNL/MSU/DOE,UNI-D092G-UP2[0]14,0/0/0/0/0/0/0/0/0/0/0/0/0/0,PE,UNK,UNK,52,,100,0,0,0,3.25,,25,,,,276,27.6,0.62,0.062,0.1,10,1168,-692.25,43.3666666666667,,2.73333333333333,,261247,5.41705131197681
SNL/MSU/DOE,UNI-D092G-UP2[0]14,0/0/0/0/0/0/0/0/0/0/0/0/0/0,PE,UNK,UNK,52,,100,0,0,0,3.25,,25,,,,276,27.6,0.58,0.058,0.1,10,1168,-692.25,43.3666666666667,,2.73333333333333,,159725,5.20337289680418
SNL/MSU/DOE,UNI-D092G-UP2[0]14,0/0/0/0/0/0/0/0/0/0/0/0/0/0,PE,UNK,UNK,52,,100,0,0,0,3.25,,25,,,,276,27.6,0.55,0.055,0.1,10,1168,-692.25,43.3666666666667,,2.73333333333333,,95939,4.98199518737623
SNL/MSU/DOE,UNI-D092G-UP2[0]14,0/0/0/0/0/0/0/0/0/0/0/0/0/0,PE,UNK,UNK,52,,100,0,0,0,3.25,,25,,,,276,27.6,0.55,0.055,0.1,15,1168,-692.25,43.3666666666667,,2.73333333333333,,472372,5.67428414676136
SNL/MSU/DOE,UNI-D092G-UP2[0]14,0/0/0/0/0/0/0/0/0/0/0/0/0/0,PE,UNK,UNK,52,,100,0,0,0,3.25,,25,,,,276,27.6,0.56,0.056,0.1,10,1168,-692.25,43.3666666666667,,2.73333333333333,,494104,5.69381836971799
SNL/MSU/DOE,UNI-D092G-UP2[0]14,0/0/0/0/0/0/0/0/0/0/0/0/0/0,PE,UNK,UNK,52,,100,0,0,0,3.25,,25,,,,276,27.6,0.53,0.053,0.1,10,1168,-692.25,43.3666666666667,,2.73333333333333,,368039,5.56589384200872
SNL/MSU/DOE,UNI-D092G-UP2[0]14,0/0/0/0/0/0/0/0/0/0/0/0/0/0,PE,UNK,UNK,52,,100,0,0,0,3.25,,25,,,,414,41.4,0.9,0.09,0.1,10,1168,-692.25,43.3666666666667,,2.73333333333333,,36932,4.56740282688859
SNL/MSU/DOE,UNI-D092G-UP2[0]14,0/0/0/0/0/0/0/0/0/0/0/0/0/0,PE,UNK,UNK,52,,100,0,0,0,3.25,,25,,,,414,41.4,0.9,0.09,0.1,4,1168,-692.25,43.3666666666667,,2.73333333333333,,29096,4.46383328804666
SNL/MSU/DOE,UNI-D092G-UP2[0]14,0/0/0/0/0/0/0/0/0/0/0/0/0/0,PE,UNK,UNK,52,,100,0,0,0,3.25,,25,,,,345,34.5,0.81,0.081,0.1,12,1168,-692.25,43.3666666666667,,2.73333333333333,,478382,5.67977483016149
SNL/MSU/DOE,UNI-D092G-UP2[0]14,0/0/0/0/0/0/0/0/0/0/0/0/0/0,PE,UNK,UNK,52,,100,0,0,0,3.25,,25,,,,276,27.6,0.58,0.058,0.1,12,1168,-692.25,43.3666666666667,,2.73333333333333,,874379,5.94169971859668
SNL/MSU/DOE,UNI-D092G-UP2[0]14,0/0/0/0/0/0/0/0/0/0/0/0/0/0,PE,UNK,UNK,52,,100,0,0,0,3.25,,25,,,,552,55.2,1.16,0.116,0.1,5,1168,-692.25,43.3666666666667,,2.73333333333333,,12811,4.10758303119132
SNL/MSU/DOE,UNI-D092G-UP2[0]14,0/0/0/0/0/0/0/0/0/0/0/0/0/0,PE,UNK,UNK,52,,100,0,0,0,3.25,,25,,,,552,55.2,1.33,0.133,0.1,5,1168,-692.25,43.3666666666667,,2.73333333333333,,9807,3.99153617530003
SNL/MSU/DOE,UNI-D092G-UP2[0]14,0/0/0/0/0/0/0/0/0/0/0/0/0/0,PE,UNK,UNK,52,,100,0,0,0,3.25,,25,,,,552,55.2,1.22,0.122,0.1,5,1168,-692.25,43.3666666666667,,2.73333333333333,,9091,3.95861165776488
SNL/MSU/DOE,UNI-D092G-UP2[0]14,0/0/0/0/0/0/0/0/0/0/0/0/0/0,PE,UNK,UNK,52,,100,0,0,0,3.25,,25,,,,690,69,1.64,0.164,0.1,2,1168,-692.25,43.3666666666667,,2.73333333333333,,1360,3.13353890837022
SNL/MSU/DOE,UNI-D092G-UP2[0]14,0/0/0/0/0/0/0/0/0/0/0/0/0/0,PE,UNK,UNK,52,,100,0,0,0,3.25,,25,,,,690,69,1.5,0.15,0.1,2,1168,-692.25,43.3666666666667,,2.73333333333333,,2083,3.31868926994775
SNL/MSU/DOE,UNI-D092G-UP2[0]14,0/0/0/0/0/0/0/0/0/0/0/0/0/0,PE,UNK,UNK,52,,100,0,0,0,3.25,,25,,,,414,41.4,0.99,0.099,0.1,10,1168,-692.25,43.3666666666667,,2.73333333333333,,113852,5.05634066412406
SNL/MSU/DOE,UNI-D092G-UP2[0]14,0/0/0/0/0/0/0/0/0/0/0/0/0/0,PE,UNK,UNK,52,,100,0,0,0,3.25,,25,,,,414,41.4,0.96,0.096,0.1,10,1168,-692.25,43.3666666666667,,2.73333333333333,,92451,4.96591161308452
SNL/MSU/DOE,UNI-D092G-UP2[0]14,0/0/0/0/0/0/0/0/0/0/0/0/0/0,PE,UNK,UNK,52,,100,0,0,0,3.25,,25,,,,276,27.6,0.6,0.06,0.1,15,1168,-692.25,43.3666666666667,,2.73333333333333,,6654291,6.82310178915842
SNL/MSU/DOE,UNI-D092G-UP2[0]14,0/0/0/0/0/0/0/0/0/0/0/0/0/0,PE,UNK,UNK,52,,100,0,0,0,3.25,,25,,,,414,41.4,0.93,0.093,0.1,10,1168,-692.25,43.3666666666667,,2.73333333333333,,135121,5.13072285069021
SNL/MSU/DOE,UNI-D092G-UP2[0]14,0/0/0/0/0/0/0/0/0/0/0/0/0/0,PE,UNK,UNK,52,,100,0,0,0,3.25,,25,,,,-62.1,-621,,,10,4,1168,-692.25,43.3666666666667,,2.73333333333333,,13859,4.14173189476714
SNL/MSU/DOE,UNI-D092G-UP2[0]14,0/0/0/0/0/0/0/0/0/0/0/0/0/0,PE,UNK,UNK,52,,100,0,0,0,3.25,,25,,,,-62.1,-621,,,10,5,1168,-692.25,43.3666666666667,,2.73333333333333,,7978,3.90189403197382
SNL/MSU/DOE,UNI-D092G-UP2[0]14,0/0/0/0/0/0/0/0/0/0/0/0/0/0,PE,UNK,UNK,52,,100,0,0,0,3.25,,25,,,,-62.1,-621,,,10,5,1168,-692.25,43.3666666666667,,2.73333333333333,,6124,3.78703518202622
SNL/MSU/DOE,UNI-D092G-UP2[0]14,0/0/0/0/0/0/0/0/0/0/0/0/0/0,PE,UNK,UNK,52,,100,0,0,0,3.25,,25,,,,-55.2,-552,,,10,12,1168,-692.25,43.3666666666667,,2.73333333333333,,19386,4.28748820840129
SNL/MSU/DOE,UNI-D092G-UP2[0]14,0/0/0/0/0/0/0/0/0/0/0/0/0/0,PE,UNK,UNK,52,,100,0,0,0,3.25,,25,,,,-55.2,-552,,,10,12,1168,-692.25,43.3666666666667,,2.73333333333333,,27412,4.43794072314536
SNL/MSU/DOE,UNI-D092G-UP2[0]14,0/0/0/0/0/0/0/0/0/0/0/0/0/0,PE,UNK,UNK,52,,100,0,0,0,3.25,,25,,,,-55.2,-552,,,10,12,1168,-692.25,43.3666666666667,,2.73333333333333,,11391,4.05656185185946
SNL/MSU/DOE,UNI-D092G-UP2[0]14,0/0/0/0/0/0/0/0/0/0/0/0/0/0,PE,UNK,UNK,52,,100,0,0,0,3.25,,25,,,,-41.4,-414,,,10,12,1168,-692.25,43.3666666666667,,2.73333333333333,,1864286,6.27051253821858
SNL/MSU/DOE,UNI-D092G-UP2[0]14,0/0/0/0/0/0/0/0/0/0/0/0/0/0,PE,UNK,UNK,52,,100,0,0,0,3.25,,25,,,,-48.3,-483,,,10,10,1168,-692.25,43.3666666666667,,2.73333333333333,,481468,5.68256742773211
SNL/MSU/DOE,UNI-D092G-UP2[0]14,0/0/0/0/0/0/0/0/0/0/0/0/0/0,PE,UNK,UNK,52,,100,0,0,0,3.25,,25,,,,-48.3,-483,,,10,10,1168,-692.25,43.3666666666667,,2.73333333333333,,298071,5.47431972459811
SNL/MSU/DOE,UNI-D092G-UP2[0]14,0/0/0/0/0/0/0/0/0/0/0/0/0/0,PE,UNK,UNK,52,,100,0,0,0,3.25,,25,,,,-48.3,-483,,,10,10,1168,-692.25,43.3666666666667,,2.73333333333333,,331041,5.51988178522906
SNL/MSU/DOE,UNI-D155B-UP2[0]5,0/0/0/0/0,PE,UNK,UNK,40,,100,0,0,0,2.7,,25,,,,552,55.2,1.86,0.186,0.1,2,826.076923076923,-653,30.66,,2.75444444444444,,1831,3.2626883443017
SNL/MSU/DOE,UNI-D155B-UP2[0]5,0/0/0/0/0,PE,UNK,UNK,40,,100,0,0,0,2.7,,25,,,,552,55.2,1.92,0.192,0.1,2,826.076923076923,-653,30.66,,2.75444444444444,,3911,3.59228781595213
SNL/MSU/DOE,UNI-D155B-UP2[0]5,0/0/0/0/0,PE,UNK,UNK,40,,100,0,0,0,2.7,,25,,,,414,41.4,1.44,0.144,0.1,5,826.076923076923,-653,30.66,,2.75444444444444,,85156,4.93021525329791
SNL/MSU/DOE,UNI-D155B-UP2[0]5,0/0/0/0/0,PE,UNK,UNK,40,,100,0,0,0,2.7,,25,,,,414,41.4,1.49,0.149,0.1,10,826.076923076923,-653,30.66,,2.75444444444444,,108103,5.03383774636189
SNL/MSU/DOE,UNI-D155B-UP2[0]5,0/0/0/0/0,PE,UNK,UNK,40,,100,0,0,0,2.7,,25,,,,276,27.6,1.08,0.108,0.1,20,826.076923076923,-653,30.66,,2.75444444444444,,8000000,6.90308998699194
SNL/MSU/DOE,UNI-D155B-UP2[0]5,0/0/0/0/0,PE,UNK,UNK,40,,100,0,0,0,2.7,,25,,,,552,55.2,1.83,0.183,0.1,4,826.076923076923,-653,30.66,,2.75444444444444,,6582,3.81835787795836
SNL/MSU/DOE,UNI-D155B-UP2[0]5,0/0/0/0/0,PE,UNK,UNK,40,,100,0,0,0,2.7,,25,,,,690,69,2.32,0.232,0.1,1,826.076923076923,-653,30.66,,2.75444444444444,,139,2.1430148002541
SNL/MSU/DOE,UNI-D155B-UP2[0]5,0/0/0/0/0,PE,UNK,UNK,40,,100,0,0,0,2.7,,25,,,,345,34.5,1.1,0.11,0.1,10,826.076923076923,-653,30.66,,2.75444444444444,,1230231,6.08998666640364
SNL/MSU/DOE,UNI-D155B-UP2[0]5,0/0/0/0/0,PE,UNK,UNK,40,,100,0,0,0,2.7,,25,,,,414,41.4,1.28,0.128,0.1,10,826.076923076923,-653,30.66,,2.75444444444444,,75774,4.8795202136329
SNL/MSU/DOE,UNI-D155B-UP2[0]5,0/0/0/0/0,PE,UNK,UNK,40,,100,0,0,0,2.7,,25,,,,345,34.5,1.19,0.119,0.1,12,826.076923076923,-653,30.66,,2.75444444444444,,721864,5.85845538370114
SNL/MSU/DOE,UNI-D155B-UP2[0]5,0/0/0/0/0,PE,UNK,UNK,40,,100,0,0,0,2.7,,25,,,,345,34.5,1.15,0.115,0.1,10,826.076923076923,-653,30.66,,2.75444444444444,,572173,5.75752736023668
SNL/MSU/DOE,UNI-D155B-UP2[0]5,0/0/0/0/0,PE,UNK,UNK,40,,100,0,0,0,2.7,,25,,,,483,48.3,1.48,0.148,0.1,4,826.076923076923,-653,30.66,,2.75444444444444,,6979,3.84379319832591
SNL/MSU/DOE,UNI-D155B-UP2[0]5,0/0/0/0/0,PE,UNK,UNK,40,,100,0,0,0,2.7,,25,,,,483,48.3,1.46,0.146,0.1,4,826.076923076923,-653,30.66,,2.75444444444444,,16497,4.21740497440154
SNL/MSU/DOE,UNI-D155B-UP2[0]5,0/0/0/0/0,PE,UNK,UNK,40,,100,0,0,0,2.7,,25,,,,414,41.4,1.28,0.128,0.1,7,826.076923076923,-653,30.66,,2.75444444444444,,82605,4.91700633553696
SNL/MSU/DOE,UNI-D155B-UP2[0]5,0/0/0/0/0,PE,UNK,UNK,40,,100,0,0,0,2.7,,25,,,,414,41.4,1.13,0.113,0.1,8,826.076923076923,-653,30.66,,2.75444444444444,,68483,4.83558277700362
SNL/MSU/DOE,UNI-D155B-UP2[0]5,0/0/0/0/0,PE,UNK,UNK,40,,100,0,0,0,2.7,,25,,,,345,34.5,1.02,0.102,0.1,15,826.076923076923,-653,30.66,,2.75444444444444,,967901,5.98583093855584
SNL/MSU/DOE,UNI-D155B-UP2[0]5,0/0/0/0/0,PE,UNK,UNK,40,,100,0,0,0,2.7,,25,,,,345,34.5,1.15,0.115,0.1,15,826.076923076923,-653,30.66,,2.75444444444444,,1104634,6.04321840642807
SNL/MSU/DOE,UNI-D155B-UP2[0]5,0/0/0/0/0,PE,UNK,UNK,40,,100,0,0,0,2.7,,25,,,,483,48.3,1.59,0.159,0.1,5,826.076923076923,-653,30.66,,2.75444444444444,,19814,4.29697215865653
SNL/MSU/DOE,UNI-D155B-UP2[0]5,0/0/0/0/0,PE,UNK,UNK,40,,100,0,0,0,2.7,,25,,,,552,55.2,1.71,0.171,0.1,3,826.076923076923,-653,30.66,,2.75444444444444,,2141,3.33061666729444
SNL/MSU/DOE,UNI-D155B-UP2[0]5,0/0/0/0/0,PE,UNK,UNK,40,,100,0,0,0,2.7,,25,,,,552,55.2,1.82,0.182,0.1,4,826.076923076923,-653,30.66,,2.75444444444444,,2305,3.36267092972567
SNL/MSU/DOE,UNI-D155B-UP2[0]5,0/0/0/0/0,PE,UNK,UNK,40,,100,0,0,0,2.7,,25,,,,552,55.2,1.73,0.173,0.1,4,826.076923076923,-653,30.66,,2.75444444444444,,1733,3.23879856271392
SNL/MSU/DOE,UNI-D155B-UP2[0]5,0/0/0/0/0,PE,UNK,UNK,40,,100,0,0,0,2.7,,25,,,,414,41.4,1.34,0.134,0.1,10,826.076923076923,-653,30.66,,2.75444444444444,,48181,4.68287580956799
SNL/MSU/DOE,UNI-D155B-UP2[0]5,0/0/0/0/0,PE,UNK,UNK,40,,100,0,0,0,2.7,,25,,,,-51.7,-517,,,10,1,826.076923076923,-653,30.66,,2.75444444444444,,178,2.25042000230889
SNL/MSU/DOE,UNI-D155B-UP2[0]5,0/0/0/0/0,PE,UNK,UNK,40,,100,0,0,0,2.7,,25,,,,-41.4,-414,,,10,10,826.076923076923,-653,30.66,,2.75444444444444,,76348,4.88279766483264
SNL/MSU/DOE,UNI-D155B-UP2[0]5,0/0/0/0/0,PE,UNK,UNK,40,,100,0,0,0,2.7,,25,,,,-41.4,-414,,,10,10,826.076923076923,-653,30.66,,2.75444444444444,,61956,4.79208337109485
SNL/MSU/DOE,UNI-D155B-UP2[0]5,0/0/0/0/0,PE,UNK,UNK,40,,100,0,0,0,2.7,,25,,,,-34.5,-345,,,10,12,826.076923076923,-653,30.66,,2.75444444444444,,954990,5.97999882397374
SNL/MSU/DOE,UNI-D155B-UP2[0]5,0/0/0/0/0,PE,UNK,UNK,40,,100,0,0,0,2.7,,25,,,,-34.5,-345,,,10,12,826.076923076923,-653,30.66,,2.75444444444444,,893962,5.95131905845916
SNL/MSU/DOE,UNI-D155B-UP2[0]5,0/0/0/0/0,PE,UNK,UNK,40,,100,0,0,0,2.7,,25,,,,-34.5,-345,,,10,12,826.076923076923,-653,30.66,,2.75444444444444,,1121768,6.04990304699313
SNL/MSU/DOE,UNI-D155B-UP2[0]5,0/0/0/0/0,PE,UNK,UNK,40,,100,0,0,0,2.7,,25,,,,-41.4,-414,,,10,10,826.076923076923,-653,30.66,,2.75444444444444,,172874,5.23772968092221
SNL/MSU/DOE,UNI-D155B-UP2[0]5,0/0/0/0/0,PE,UNK,UNK,40,,100,0,0,0,2.7,,25,,,,-48.3,-483,,,10,2,826.076923076923,-653,30.66,,2.75444444444444,,886,2.94743372188705
SNL/MSU/DOE,UNI-D155C-UP2[0]7,0/0/0/0/0/0/0,PE,UNK,UNK,47,,100,0,0,0,2.99,,25,,,,827,82.7,2.55,0.255,0.1,2,1187,,33.5,,3.55333333333333,,315,2.4983105537896
SNL/MSU/DOE,UNI-D155C-UP2[0]7,0/0/0/0/0/0/0,PE,UNK,UNK,47,,100,0,0,0,2.99,,25,,,,552,55.2,1.59,0.159,0.1,5,1187,,33.5,,3.55333333333333,,11103,4.04544033981478
SNL/MSU/DOE,UNI-D155C-UP2[0]7,0/0/0/0/0/0/0,PE,UNK,UNK,47,,100,0,0,0,2.99,,25,,,,552,55.2,1.62,0.162,0.1,5,1187,,33.5,,3.55333333333333,,10021,4.00091106213122
SNL/MSU/DOE,UNI-D155C-UP2[0]7,0/0/0/0/0/0/0,PE,UNK,UNK,47,,100,0,0,0,2.99,,25,,,,414,41.4,1.24,0.124,0.1,12,1187,,33.5,,3.55333333333333,,189546,5.27771462391805
SNL/MSU/DOE,UNI-D155C-UP2[0]7,0/0/0/0/0/0/0,PE,UNK,UNK,47,,100,0,0,0,2.99,,25,,,,345,34.5,1.01,0.101,0.1,15,1187,,33.5,,3.55333333333333,,1276914,6.1061616485687
SNL/MSU/DOE,UNI-D155C-UP2[0]7,0/0/0/0/0/0/0,PE,UNK,UNK,47,,100,0,0,0,2.99,,25,,,,414,41.4,1.23,0.123,0.1,10,1187,,33.5,,3.55333333333333,,133885,5.12673192292582
SNL/MSU/DOE,UNI-D155C-UP2[0]7,0/0/0/0/0/0/0,PE,UNK,UNK,47,,100,0,0,0,2.99,,25,,,,414,41.4,1.24,0.124,0.1,10,1187,,33.5,,3.55333333333333,,206447,5.31480857627387
SNL/MSU/DOE,UNI-D155C-UP2[0]7,0/0/0/0/0/0/0,PE,UNK,UNK,47,,100,0,0,0,2.99,,25,,,,552,55.2,1.68,0.168,0.1,4,1187,,33.5,,3.55333333333333,,14762,4.1691452009912
SNL/MSU/DOE,UNI-D155C-UP2[0]7,0/0/0/0/0/0/0,PE,UNK,UNK,47,,100,0,0,0,2.99,,25,,,,345,34.5,0.99,0.099,0.1,12,1187,,33.5,,3.55333333333333,,854271,5.93159566358672
SNL/MSU/DOE,UNI-D155C-UP2[0]7,0/0/0/0/0/0/0,PE,UNK,UNK,47,,100,0,0,0,2.99,,25,,,,345,34.5,1.04,0.104,0.1,12,1187,,33.5,,3.55333333333333,,644464,5.80919866251484
SNL/MSU/DOE,UNI-D155C2-UP2[0]7,0/0/0/0/0/0/0,PE,UNK,UNK,47,,100,0,0,0,2.99,,25,,,,552,55.2,1.18,0.118,0.1,5,1163,-793.5,43.1333333333333,,2.69333333333333,,19546,4.29105789443428
SNL/MSU/DOE,UNI-D155C2-UP2[0]7,0/0/0/0/0/0/0,PE,UNK,UNK,47,,100,0,0,0,2.99,,25,,,,552,55.2,1.28,0.128,0.1,5,1163,-793.5,43.1333333333333,,2.69333333333333,,19611,4.29249973968558
SNL/MSU/DOE,UNI-D155C2-UP2[0]7,0/0/0/0/0/0/0,PE,UNK,UNK,47,,100,0,0,0,2.99,,25,,,,552,55.2,1.09,0.109,0.1,5,1163,-793.5,43.1333333333333,,2.69333333333333,,25014,4.39818314550994
SNL/MSU/DOE,UNI-D155C2-UP2[0]7,0/0/0/0/0/0/0,PE,UNK,UNK,47,,100,0,0,0,2.99,,25,,,,345,34.5,0.83,0.083,0.1,10,1163,-793.5,43.1333333333333,,2.69333333333333,,1369554,6.13657916067883
SNL/MSU/DOE,UNI-D155C2-UP2[0]7,0/0/0/0/0/0/0,PE,UNK,UNK,47,,100,0,0,0,2.99,,25,,,,345,34.5,0.75,0.075,0.1,12,1163,-793.5,43.1333333333333,,2.69333333333333,,1251972,6.09759461610966
SNL/MSU/DOE,UNI-D155C2-UP2[0]7,0/0/0/0/0/0/0,PE,UNK,UNK,47,,100,0,0,0,2.99,,25,,,,690,69,1.65,0.165,0.1,2,1163,-793.5,43.1333333333333,,2.69333333333333,,3370,3.52762990087134
SNL/MSU/DOE,UNI-D155C2-UP2[0]7,0/0/0/0/0/0/0,PE,UNK,UNK,47,,100,0,0,0,2.99,,25,,,,690,69,1.61,0.161,0.1,2,1163,-793.5,43.1333333333333,,2.69333333333333,,2480,3.39445168082622
SNL/MSU/DOE,UNI-D155C2-UP2[0]7,0/0/0/0/0/0/0,PE,UNK,UNK,47,,100,0,0,0,2.99,,25,,,,414,41.4,0.92,0.092,0.1,5,1163,-793.5,43.1333333333333,,2.69333333333333,,196825,5.29408026011406
SNL/MSU/DOE,UNI-D155C2-UP2[0]7,0/0/0/0/0/0/0,PE,UNK,UNK,47,,100,0,0,0,2.99,,25,,,,414,41.4,0.95,0.095,0.1,10,1163,-793.5,43.1333333333333,,2.69333333333333,,278697,5.44513229382827
SNL/MSU/DOE,UNI-D155C2-UP2[0]7,0/0/0/0/0/0/0,PE,UNK,UNK,47,,100,0,0,0,2.99,,25,,,,414,41.4,0.99,0.099,0.1,10,1163,-793.5,43.1333333333333,,2.69333333333333,,188541,5.2754058062
SNL/MSU/DOE,UNI-D155C2-UP2[0]7,0/0/0/0/0/0/0,PE,UNK,UNK,47,,100,0,0,0,2.99,,25,,,,690,69,1.7,0.17,0.1,2,1163,-793.5,43.1333333333333,,2.69333333333333,,3610,3.55750720190566
SNL/MSU/DOE,UNI-D155C2-UP2[0]7,0/0/0/0/0/0/0,PE,UNK,UNK,47,,100,0,0,0,2.99,,25,,,,345,34.5,0.81,0.081,0.1,15,1163,-793.5,43.1333333333333,,2.69333333333333,,1182710,6.07287826885501
SNL/MSU/DOE,UNI-D155G-UP2[0]8,0/0/0/0/0/0/0/0,PE,UNK,UNK,58,,100,0,0,0,2.81,,25,,,,690,69,1.39,0.139,0.1,4,1108.86666666667,-730.086956521739,47.7666666666667,,2.73333333333333,,4546,3.65762943138895
SNL/MSU/DOE,UNI-D155G-UP2[0]8,0/0/0/0/0/0/0/0,PE,UNK,UNK,58,,100,0,0,0,2.81,,25,,,,690,69,1.49,0.149,0.1,2,1108.86666666667,-730.086956521739,47.7666666666667,,2.73333333333333,,1839,3.26458172923808
SNL/MSU/DOE,UNI-D155G-UP2[0]8,0/0/0/0/0/0/0/0,PE,UNK,UNK,58,,100,0,0,0,2.81,,25,,,,552,55.2,1.13,0.113,0.1,5,1108.86666666667,-730.086956521739,47.7666666666667,,2.73333333333333,,14842,4.1714924272529
SNL/MSU/DOE,UNI-D155G-UP2[0]8,0/0/0/0/0/0/0/0,PE,UNK,UNK,58,,100,0,0,0,2.81,,25,,,,552,55.2,1.08,0.108,0.1,5,1108.86666666667,-730.086956521739,47.7666666666667,,2.73333333333333,,10796,4.03326287588448
SNL/MSU/DOE,UNI-D155G-UP2[0]8,0/0/0/0/0/0/0/0,PE,UNK,UNK,58,,100,0,0,0,2.81,,25,,,,345,34.5,0.66,0.066,0.1,12,1108.86666666667,-730.086956521739,47.7666666666667,,2.73333333333333,,137665,5.13882353910247
SNL/MSU/DOE,UNI-D155G-UP2[0]8,0/0/0/0/0/0/0/0,PE,UNK,UNK,58,,100,0,0,0,2.81,,25,,,,345,34.5,0.75,0.075,0.1,12,1108.86666666667,-730.086956521739,47.7666666666667,,2.73333333333333,,164363,5.21580405952799
SNL/MSU/DOE,UNI-D155G-UP2[0]8,0/0/0/0/0/0/0/0,PE,UNK,UNK,58,,100,0,0,0,2.81,,25,,,,276,27.6,0.62,0.062,0.1,12,1108.86666666667,-730.086956521739,47.7666666666667,,2.73333333333333,,1154036,6.06221935678981
SNL/MSU/DOE,UNI-D155G-UP2[0]8,0/0/0/0/0/0/0/0,PE,UNK,UNK,58,,100,0,0,0,2.81,,25,,,,276,27.6,0.66,0.066,0.1,12,1108.86666666667,-730.086956521739,47.7666666666667,,2.73333333333333,,817204,5.9123304837236
SNL/MSU/DOE,UNI-D155G-UP2[0]8,0/0/0/0/0/0/0/0,PE,UNK,UNK,58,,100,0,0,0,2.81,,25,,,,345,34.5,0.78,0.078,0.1,10,1108.86666666667,-730.086956521739,47.7666666666667,,2.73333333333333,,169202,5.22840549217718
SNL/MSU/DOE,UNI-D155G-UP2[0]8,0/0/0/0/0/0/0/0,PE,UNK,UNK,58,,100,0,0,0,2.81,,25,,,,690,69,1.53,0.153,0.1,2,1108.86666666667,-730.086956521739,47.7666666666667,,2.73333333333333,,2546,3.40585839931764
SNL/MSU/DOE,UNI-D155G-UP2[0]8,0/0/0/0/0/0/0/0,PE,UNK,UNK,58,,100,0,0,0,2.81,,25,,,,552,55.2,1.26,0.126,0.1,5,1108.86666666667,-730.086956521739,47.7666666666667,,2.73333333333333,,11201,4.04925679723223
SNL/MSU/DOE,UNI-D155G-UP2[0]8,0/0/0/0/0/0/0/0,PE,UNK,UNK,58,,100,0,0,0,2.81,,25,,,,-55.2,-552,,,10,12,1108.86666666667,-730.086956521739,47.7666666666667,,2.73333333333333,,38446,4.58485116160704
SNL/MSU/DOE,UNI-D155G-UP2[0]8,0/0/0/0/0/0/0/0,PE,UNK,UNK,58,,100,0,0,0,2.81,,25,,,,-55.2,-552,,,10,12,1108.86666666667,-730.086956521739,47.7666666666667,,2.73333333333333,,130068,5.11417046233531
SNL/MSU/DOE,UNI-D155G-UP2[0]8,0/0/0/0/0/0/0/0,PE,UNK,UNK,58,,100,0,0,0,2.81,,25,,,,-55.2,-552,,,10,12,1108.86666666667,-730.086956521739,47.7666666666667,,2.73333333333333,,57998,4.76341301763294
SNL/MSU/DOE,UNI-D155G-UP2[0]8,0/0/0/0/0/0/0/0,PE,UNK,UNK,58,,100,0,0,0,2.81,,25,,,,-48.3,-483,,,10,12,1108.86666666667,-730.086956521739,47.7666666666667,,2.73333333333333,,161615,5.20848166655557
SNL/MSU/DOE,UNI-D155G-UP2[0]8,0/0/0/0/0/0/0/0,PE,UNK,UNK,58,,100,0,0,0,2.81,,25,,,,-48.3,-483,,,10,12,1108.86666666667,-730.086956521739,47.7666666666667,,2.73333333333333,,74321,4.87111154452111
SNL/MSU/DOE,UNI-D155G-UP2[0]8,0/0/0/0/0/0/0/0,PE,UNK,UNK,58,,100,0,0,0,2.81,,25,,,,-62.1,-621,,,10,1,1108.86666666667,-730.086956521739,47.7666666666667,,2.73333333333333,,90,1.95424250943933
SNL/MSU/DOE,UNI-D155G-UP2[0]8,0/0/0/0/0/0/0/0,PE,UNK,UNK,58,,100,0,0,0,2.81,,25,,,,-62.1,-621,,,10,1,1108.86666666667,-730.086956521739,47.7666666666667,,2.73333333333333,,136,2.13353890837022
SNL/MSU/DOE,UNI-D155G-UP2[0]8,0/0/0/0/0/0/0/0,PE,UNK,UNK,58,,100,0,0,0,2.81,,25,,,,-62.1,-621,,,10,1,1108.86666666667,-730.086956521739,47.7666666666667,,2.73333333333333,,62,1.79239168949825
SNL/MSU/DOE,UNI-D155H-UP2[0]7,0/0/0/0/0/0/0,PE,UNK,UNK,52,,100,0,0,0,2.93,,25,,,,552,55.2,1.6,0.16,0.1,5,1030.57142857143,-755.333333333333,37.8714285714286,,2.75714285714286,,39227,4.5935850954539
SNL/MSU/DOE,UNI-D155H-UP2[0]7,0/0/0/0/0/0/0,PE,UNK,UNK,52,,100,0,0,0,2.93,,25,,,,552,55.2,1.56,0.156,0.1,5,1030.57142857143,-755.333333333333,37.8714285714286,,2.75714285714286,,22154,4.34545215137583
SNL/MSU/DOE,UNI-D155H-UP2[0]7,0/0/0/0/0/0/0,PE,UNK,UNK,52,,100,0,0,0,2.93,,25,,,,552,55.2,1.62,0.162,0.1,5,1030.57142857143,-755.333333333333,37.8714285714286,,2.75714285714286,,41215,4.61505530417972
SNL/MSU/DOE,UNI-D155H-UP2[0]7,0/0/0/0/0/0/0,PE,UNK,UNK,52,,100,0,0,0,2.93,,25,,,,483,48.3,1.3,0.13,0.1,10,1030.57142857143,-755.333333333333,37.8714285714286,,2.75714285714286,,156200,5.19368102954128
SNL/MSU/DOE,UNI-D155H-UP2[0]7,0/0/0/0/0/0/0,PE,UNK,UNK,52,,100,0,0,0,2.93,,25,,,,483,48.3,1.24,0.124,0.1,15,1030.57142857143,-755.333333333333,37.8714285714286,,2.75714285714286,,128523,5.10898085435411
SNL/MSU/DOE,UNI-D155H-UP2[0]7,0/0/0/0/0/0/0,PE,UNK,UNK,52,,100,0,0,0,2.93,,25,,,,483,48.3,1.21,0.121,0.1,12,1030.57142857143,-755.333333333333,37.8714285714286,,2.75714285714286,,195322,5.29075116259405
SNL/MSU/DOE,UNI-D155H-UP2[0]7,0/0/0/0/0/0/0,PE,UNK,UNK,52,,100,0,0,0,2.93,,25,,,,414,41.4,1.04,0.104,0.1,15,1030.57142857143,-755.333333333333,37.8714285714286,,2.75714285714286,,3219571,6.50779800686819
SNL/MSU/DOE,UNI-D155H-UP2[0]7,0/0/0/0/0/0/0,PE,UNK,UNK,52,,100,0,0,0,2.93,,25,,,,414,41.4,1.02,0.102,0.1,15,1030.57142857143,-755.333333333333,37.8714285714286,,2.75714285714286,,1211477,6.08331517343192
SNL/MSU/DOE,UNI-D155H-UP2[0]7,0/0/0/0/0/0/0,PE,UNK,UNK,52,,100,0,0,0,2.93,,25,,,,690,69,1.64,0.164,0.1,4,1030.57142857143,-755.333333333333,37.8714285714286,,2.75714285714286,,2953,3.47026344696508
SNL/MSU/DOE,UNI-D155H-UP2[0]7,0/0/0/0/0/0/0,PE,UNK,UNK,52,,100,0,0,0,2.93,,25,,,,690,69,1.67,0.167,0.1,4,1030.57142857143,-755.333333333333,37.8714285714286,,2.75714285714286,,2264,3.35487642251623
SNL/MSU/DOE,UNI-D155H-UP2[0]7,0/0/0/0/0/0/0,PE,UNK,UNK,52,,100,0,0,0,2.93,,25,,,,690,69,1.7,0.17,0.1,4,1030.57142857143,-755.333333333333,37.8714285714286,,2.75714285714286,,1822,3.26054837263698
SNL/MSU/DOE,UNI-D155J-UP2[0]9,0/0/0/0/0/0/0/0/0,PE,UNK,UNK,58,,100,0,0,0,3.54,,25,,,,690,69,1.54,0.154,0.1,5,1142.66666666667,-775.75,48.6333333333333,,2.53333333333333,,6213,3.79330135361312
SNL/MSU/DOE,UNI-D155J-UP2[0]9,0/0/0/0/0/0/0/0/0,PE,UNK,UNK,58,,100,0,0,0,3.54,,25,,,,690,69,1.38,0.138,0.1,5,1142.66666666667,-775.75,48.6333333333333,,2.53333333333333,,7977,3.90183959205123
SNL/MSU/DOE,UNI-D155J-UP2[0]9,0/0/0/0/0/0/0/0/0,PE,UNK,UNK,58,,100,0,0,0,3.54,,25,,,,690,69,1.47,0.147,0.1,5,1142.66666666667,-775.75,48.6333333333333,,2.53333333333333,,4784,3.67979117098036
SNL/MSU/DOE,UNI-D155J-UP2[0]9,0/0/0/0/0/0/0/0/0,PE,UNK,UNK,58,,100,0,0,0,3.54,,25,,,,552,55.2,1.1,0.11,0.1,5,1142.66666666667,-775.75,48.6333333333333,,2.53333333333333,,20345,4.3084576941893
SNL/MSU/DOE,UNI-D155J-UP2[0]9,0/0/0/0/0/0/0/0/0,PE,UNK,UNK,58,,100,0,0,0,3.54,,25,,,,552,55.2,1.1,0.11,0.1,5,1142.66666666667,-775.75,48.6333333333333,,2.53333333333333,,73109,4.8639708435754
SNL/MSU/DOE,UNI-D155J-UP2[0]9,0/0/0/0/0/0/0/0/0,PE,UNK,UNK,58,,100,0,0,0,3.54,,25,,,,414,41.4,0.88,0.088,0.1,12,1142.66666666667,-775.75,48.6333333333333,,2.53333333333333,,684350,5.83527827159183
SNL/MSU/DOE,UNI-D155J-UP2[0]9,0/0/0/0/0/0/0/0/0,PE,UNK,UNK,58,,100,0,0,0,3.54,,25,,,,552,55.2,1.15,0.115,0.1,5,1142.66666666667,-775.75,48.6333333333333,,2.53333333333333,,35652,4.55208389785129
SNL/MSU/DOE,UNI-D155J-UP2[0]9,0/0/0/0/0/0/0/0/0,PE,UNK,UNK,58,,100,0,0,0,3.54,,25,,,,414,41.4,0.79,0.079,0.1,12,1142.66666666667,-775.75,48.6333333333333,,2.53333333333333,,912579,5.96027047069453
SNL/MSU/DOE,UNI-D155J-UP2[0]9,0/0/0/0/0/0/0/0/0,PE,UNK,UNK,58,,100,0,0,0,3.54,,25,,,,552,55.2,1.22,0.122,0.1,5,1142.66666666667,-775.75,48.6333333333333,,2.53333333333333,,89980,4.95414598882955
SNL/MSU/DOE,UNI-D155J-UP2[0]9,0/0/0/0/0/0/0/0/0,PE,UNK,UNK,58,,100,0,0,0,3.54,,25,,,,414,41.4,0.86,0.086,0.1,12,1142.66666666667,-775.75,48.6333333333333,,2.53333333333333,,485216,5.68593511329335
SNL/MSU/DOE,UNI-D155K-UP2[0]7,0/0/0/0/0/0/0,PE,UNK,UNK,33,,100,0,0,0,4.45,,25,,,,414,41.4,1.58,0.158,0.1,2,441.766666666667,-550.333333333333,18.58,,1.64166666666667,,7569,3.87903850523724
SNL/MSU/DOE,UNI-D155K-UP2[0]7,0/0/0/0/0/0/0,PE,UNK,UNK,33,,100,0,0,0,4.45,,25,,,,414,41.4,1.54,0.154,0.1,4,441.766666666667,-550.333333333333,18.58,,1.64166666666667,,13447,4.12862540487595
SNL/MSU/DOE,UNI-D155K-UP2[0]7,0/0/0/0/0/0/0,PE,UNK,UNK,33,,100,0,0,0,4.45,,25,,,,414,41.4,1.59,0.159,0.1,4,441.766666666667,-550.333333333333,18.58,,1.64166666666667,,6267,3.79705969469997
SNL/MSU/DOE,UNI-D155K-UP2[0]7,0/0/0/0/0/0/0,PE,UNK,UNK,33,,100,0,0,0,4.45,,25,,,,276,27.6,0.97,0.097,0.1,12,441.766666666667,-550.333333333333,18.58,,1.64166666666667,,764138,5.88317179735369
SNL/MSU/DOE,UNI-D155K-UP2[0]7,0/0/0/0/0/0/0,PE,UNK,UNK,33,,100,0,0,0,4.45,,25,,,,276,27.6,1.01,0.101,0.1,12,441.766666666667,-550.333333333333,18.58,,1.64166666666667,,1305237,6.11568937638466
SNL/MSU/DOE,UNI-D155K-UP2[0]7,0/0/0/0/0/0/0,PE,UNK,UNK,33,,100,0,0,0,4.45,,25,,,,276,27.6,0.96,0.096,0.1,12,441.766666666667,-550.333333333333,18.58,,1.64166666666667,,1733768,6.23899098295522
SNL/MSU/DOE,UNI-D155K-UP2[0]7,0/0/0/0/0/0/0,PE,UNK,UNK,33,,100,0,0,0,4.45,,25,,,,345,34.5,1.18,0.118,0.1,6,441.766666666667,-550.333333333333,18.58,,1.64166666666667,,175689,5.24474457089284
SNL/MSU/DOE,UNI-D155K-UP2[0]7,0/0/0/0/0/0/0,PE,UNK,UNK,33,,100,0,0,0,4.45,,25,,,,345,34.5,1.26,0.126,0.1,6,441.766666666667,-550.333333333333,18.58,,1.64166666666667,,106359,5.02677424539022
SNL/MSU/DOE,UNI-D155K-UP2[0]7,0/0/0/0/0/0/0,PE,UNK,UNK,33,,100,0,0,0,4.45,,25,,,,345,34.5,1.29,0.129,0.1,6,441.766666666667,-550.333333333333,18.58,,1.64166666666667,,152853,5.18427396691333
SNL/MSU/DOE,UNI-D155K-UP2[0]7,0/0/0/0/0/0/0,PE,UNK,UNK,33,,100,0,0,0,4.45,,25,,,,483,48.3,2.12,0.212,0.1,1,441.766666666667,-550.333333333333,18.58,,1.64166666666667,,576,2.76042248342321
SNL/MSU/DOE,UNI-D155K-UP2[0]7,0/0/0/0/0/0/0,PE,UNK,UNK,33,,100,0,0,0,4.45,,25,,,,483,48.3,1.9,0.19,0.1,1,441.766666666667,-550.333333333333,18.58,,1.64166666666667,,2594,3.41396997174806
SNL/MSU/DOE,UNI-D155B-UP2[0]5,0/0/0/0/0,PE,UNK,UNK,40,,100,0,0,0,2.7,,25,,,,483,48.3,1.48,0.148,0.1,4,826.076923076923,-653,30.66,,2.75444444444444,,6979,3.84379319832591
SNL/MSU/DOE,UNI-D155B-UP2[0]5,0/0/0/0/0,PE,UNK,UNK,40,,100,0,0,0,2.7,,25,,,,483,48.3,1.46,0.146,0.1,4,826.076923076923,-653,30.66,,2.75444444444444,,16497,4.21740497440154
SNL/MSU/DOE,UNI-D155B-UP2[0]5,0/0/0/0/0,PE,UNK,UNK,40,,100,0,0,0,2.7,,25,,,,414,41.4,1.28,0.128,0.1,7,826.076923076923,-653,30.66,,2.75444444444444,,82605,4.91700633553696
SNL/MSU/DOE,UNI-D155B-UP2[0]5,0/0/0/0/0,PE,UNK,UNK,40,,100,0,0,0,2.7,,25,,,,414,41.4,1.13,0.113,0.1,8,826.076923076923,-653,30.66,,2.75444444444444,,68483,4.83558277700362
SNL/MSU/DOE,UNI-D155B-UP2[0]5,0/0/0/0/0,PE,UNK,UNK,40,,100,0,0,0,2.7,,25,,,,345,34.5,1.02,0.102,0.1,15,826.076923076923,-653,30.66,,2.75444444444444,,967901,5.98583093855584
SNL/MSU/DOE,UNI-D155B-UP2[0]5,0/0/0/0/0,PE,UNK,UNK,40,,100,0,0,0,2.7,,25,,,,345,34.5,1.15,0.115,0.1,15,826.076923076923,-653,30.66,,2.75444444444444,,1104634,6.04321840642807
SNL/MSU/DOE,UNI-D155B-UP2[0]5,0/0/0/0/0,PE,UNK,UNK,40,,100,0,0,0,2.7,,25,,,,483,48.3,1.59,0.159,0.1,5,826.076923076923,-653,30.66,,2.75444444444444,,19814,4.29697215865653
SNL/MSU/DOE,UNI-D155B-UP2[0]5,0/0/0/0/0,PE,UNK,UNK,40,,100,0,0,0,2.7,,25,,,,552,55.2,1.71,0.171,0.1,3,826.076923076923,-653,30.66,,2.75444444444444,,2141,3.33061666729444
SNL/MSU/DOE,UNI-D155B-UP2[0]5,0/0/0/0/0,PE,UNK,UNK,40,,100,0,0,0,2.7,,25,,,,552,55.2,1.82,0.182,0.1,4,826.076923076923,-653,30.66,,2.75444444444444,,2305,3.36267092972567
SNL/MSU/DOE,UNI-D155B-UP2[0]5,0/0/0/0/0,PE,UNK,UNK,40,,100,0,0,0,2.7,,25,,,,552,55.2,1.73,0.173,0.1,4,826.076923076923,-653,30.66,,2.75444444444444,,1733,3.23879856271392
SNL/MSU/DOE,UNI-D155B-UP2[0]5,0/0/0/0/0,PE,UNK,UNK,40,,100,0,0,0,2.7,,25,,,,414,41.4,1.34,0.134,0.1,10,826.076923076923,-653,30.66,,2.75444444444444,,48181,4.68287580956799
