Repository: Luwen-Zhang/SNEnsemble

# Copyright Notification

## Composites

We reformat and merge fatigue testing records from SNL/MSU/DOE, OptiMat, UPWIND, and FACT databases into a single database with careful considerations, including filtering invalid entries, rename variables, fix improper calculations in the records, to obtain clean and consistent data to fit machine 
learning usages. We leave the original format ("2019_SNL_MSU_DOE_Composite-Materials-Database_Wind_29pt0.xlsx" and "Optidat UPWIND 28_3_2017.xls") in the folder. Any derived database should be directly based on the original files instead of our merged database. We are not responsible for the accuracy of the testing records.

File: data/composite_database_10082023_snl_msu_doe.csv (part 20 of 23)
Data source,Material_Code,Sequence,Resin Type,Waveform,Control,Fibre Volume Fraction,Fibre Weight Fraction,Fibre Weight Fraction (0-deg),Fibre Weight Fraction (45-deg),Fibre Weight Fraction (90-deg),Fibre Weight Fraction (Other Dir.),Thickness,Tab Thickness,Width,Length,Load Length,Area,Maximum Stress,Minimum Stress,Maximum Strain,Minimum Strain,R-value,Frequency,Ultimate Tensile Stress,Ultimate Compressive Stress,Tensile Modulus,Compressive Modulus,Ultimate Tensile Strain,Ultimate Compressive Strain,Cycles to Failure,log10(Cycles to Failure)
SNL/MSU/DOE,MD-10D155-UP2[±10]3,10/-10/10/-10/10/-10,PE,UNK,UNK,36,,0,0,0,100,3.47,,25,,,,172,17.2,0.6,0.06,0.1,10,276.75,-383.75,27.9,,0.9575,,167538,5.22411332670774
SNL/MSU/DOE,MD-10D155-UP2[±10]3,10/-10/10/-10/10/-10,PE,UNK,UNK,36,,0,0,0,100,3.47,,25,,,,172,17.2,0.66,0.066,0.1,8,276.75,-383.75,27.9,,0.9575,,178266,5.25106851972932
SNL/MSU/DOE,MD-10D155-UP2[±10]3,10/-10/10/-10/10/-10,PE,UNK,UNK,36,,0,0,0,100,3.47,,25,,,,172,17.2,0.64,0.064,0.1,10,276.75,-383.75,27.9,,0.9575,,207957,5.31797354364881
SNL/MSU/DOE,MD-10D155-UP2[±10]3,10/-10/10/-10/10/-10,PE,UNK,UNK,36,,0,0,0,100,3.47,,25,,,,207,20.7,0.71,0.071,0.1,5,276.75,-383.75,27.9,,0.9575,,18193,4.25990431951527
SNL/MSU/DOE,MD-10D155-UP2[±10]3,10/-10/10/-10/10/-10,PE,UNK,UNK,36,,0,0,0,100,3.47,,25,,,,207,20.7,0.64,0.064,0.1,5,276.75,-383.75,27.9,,0.9575,,21780,4.33805787541976
SNL/MSU/DOE,MD-10D155-UP2[±10]3,10/-10/10/-10/10/-10,PE,UNK,UNK,36,,0,0,0,100,3.47,,25,,,,207,20.7,0.72,0.072,0.1,5,276.75,-383.75,27.9,,0.9575,,16360,4.2137832993353
SNL/MSU/DOE,MD-10D155-UP2[±10]3,10/-10/10/-10/10/-10,PE,UNK,UNK,36,,0,0,0,100,3.47,,25,,,,155,15.5,0.53,0.053,0.1,12,276.75,-383.75,27.9,,0.9575,,1764883,6.24671591984361
SNL/MSU/DOE,MD-20D155-UP2[±20]3,20/-20/20/-20/20/-20,PE,UNK,UNK,38,,0,0,0,100,3.21,,25,,,,172,17.2,0.71,0.071,0.1,5,267.666666666667,-286.75,24.2,,1.23333333333333,,21427,4.33096136961159
SNL/MSU/DOE,MD-20D155-UP2[±20]3,20/-20/20/-20/20/-20,PE,UNK,UNK,38,,0,0,0,100,3.21,,25,,,,172,17.2,0.69,0.069,0.1,7,267.666666666667,-286.75,24.2,,1.23333333333333,,38475,4.58517862850352
SNL/MSU/DOE,MD-20D155-UP2[±20]3,20/-20/20/-20/20/-20,PE,UNK,UNK,38,,0,0,0,100,3.21,,25,,,,138,13.8,0.58,0.058,0.1,12,267.666666666667,-286.75,24.2,,1.23333333333333,,835986,5.92219900450402
SNL/MSU/DOE,MD-20D155-UP2[±20]3,20/-20/20/-20/20/-20,PE,UNK,UNK,38,,0,0,0,100,3.21,,25,,,,172,17.2,0.76,0.076,0.1,7,267.666666666667,-286.75,24.2,,1.23333333333333,,25475,4.40611419267846
SNL/MSU/DOE,MD-20D155-UP2[±20]3,20/-20/20/-20/20/-20,PE,UNK,UNK,38,,0,0,0,100,3.21,,25,,,,207,20.7,0.83,0.083,0.1,2,267.666666666667,-286.75,24.2,,1.23333333333333,,2244,3.35102285258412
SNL/MSU/DOE,MD-20D155-UP2[±20]3,20/-20/20/-20/20/-20,PE,UNK,UNK,38,,0,0,0,100,3.21,,25,,,,207,20.7,0.9,0.09,0.1,2,267.666666666667,-286.75,24.2,,1.23333333333333,,860,2.93449845124357
SNL/MSU/DOE,MD-20D155-UP2[±20]3,20/-20/20/-20/20/-20,PE,UNK,UNK,38,,0,0,0,100,3.21,,25,,,,207,20.7,0.88,0.088,0.1,2,267.666666666667,-286.75,24.2,,1.23333333333333,,2779,3.44388854677737
SNL/MSU/DOE,MD-20D155-UP2[±20]3,20/-20/20/-20/20/-20,PE,UNK,UNK,38,,0,0,0,100,3.21,,25,,,,138,13.8,0.56,0.056,0.1,15,267.666666666667,-286.75,24.2,,1.23333333333333,,742154,5.87049403251711
SNL/MSU/DOE,MD-30D155-UP2[±30]3,30/-30/30/-30/30/-30,PE,UNK,UNK,40,,0,0,0,100,3.11,,25,,,,103,10.3,0.56,0.056,0.1,5,169.333333333333,-176.25,17.3333333333333,,1.53333333333333,,15975,4.20344086683044
SNL/MSU/DOE,MD-30D155-UP2[±30]3,30/-30/30/-30/30/-30,PE,UNK,UNK,40,,0,0,0,100,3.11,,25,,,,103,10.3,0.63,0.063,0.1,8,169.333333333333,-176.25,17.3333333333333,,1.53333333333333,,25545,4.40730590701828
SNL/MSU/DOE,MD-30D155-UP2[±30]3,30/-30/30/-30/30/-30,PE,UNK,UNK,40,,0,0,0,100,3.11,,25,,,,86,8.6,0.52,0.052,0.1,20,169.333333333333,-176.25,17.3333333333333,,1.53333333333333,,84851,4.92865696500281
SNL/MSU/DOE,MD-30D155-UP2[±30]3,30/-30/30/-30/30/-30,PE,UNK,UNK,40,,0,0,0,100,3.11,,25,,,,86,8.6,0.42,0.042,0.1,20,169.333333333333,-176.25,17.3333333333333,,1.53333333333333,,214208,5.33083568634166
SNL/MSU/DOE,MD-30D155-UP2[±30]3,30/-30/30/-30/30/-30,PE,UNK,UNK,40,,0,0,0,100,3.11,,25,,,,86,8.6,0.5,0.05,0.1,20,169.333333333333,-176.25,17.3333333333333,,1.53333333333333,,168607,5.22687560112067
SNL/MSU/DOE,MD-30D155-UP2[±30]3,30/-30/30/-30/30/-30,PE,UNK,UNK,40,,0,0,0,100,3.11,,25,,,,121,12.1,0.78,0.078,0.1,5,169.333333333333,-176.25,17.3333333333333,,1.53333333333333,,9028,3.95559155040573
SNL/MSU/DOE,MD-30D155-UP2[±30]3,30/-30/30/-30/30/-30,PE,UNK,UNK,40,,0,0,0,100,3.11,,25,,,,121,12.1,0.74,0.074,0.1,6,169.333333333333,-176.25,17.3333333333333,,1.53333333333333,,12509,4.0972225925199
SNL/MSU/DOE,MD-30D155-UP2[±30]3,30/-30/30/-30/30/-30,PE,UNK,UNK,40,,0,0,0,100,3.11,,25,,,,121,12.1,0.71,0.071,0.1,5,169.333333333333,-176.25,17.3333333333333,,1.53333333333333,,11345,4.05480450022096
SNL/MSU/DOE,MD-30D155-UP2[±30]3,30/-30/30/-30/30/-30,PE,UNK,UNK,40,,0,0,0,100,3.11,,25,,,,103,10.3,0.62,0.062,0.1,6,169.333333333333,-176.25,17.3333333333333,,1.53333333333333,,42426,4.62763208762763
SNL/MSU/DOE,MD-30D155-UP2[±30]3,30/-30/30/-30/30/-30,PE,UNK,UNK,40,,0,0,0,100,3.11,,25,,,,-10.3,-103,,,10,4,169.333333333333,-176.25,17.3333333333333,,1.53333333333333,,28562,4.45578861481816
SNL/MSU/DOE,MD-30D155-UP2[±30]3,30/-30/30/-30/30/-30,PE,UNK,UNK,40,,0,0,0,100,3.11,,25,,,,-10.3,-103,,,10,4,169.333333333333,-176.25,17.3333333333333,,1.53333333333333,,45437,4.65740964914538
SNL/MSU/DOE,MD-30D155-UP2[±30]3,30/-30/30/-30/30/-30,PE,UNK,UNK,40,,0,0,0,100,3.11,,25,,,,-10.3,-103,,,10,4,169.333333333333,-176.25,17.3333333333333,,1.53333333333333,,44837,4.65163654667423
SNL/MSU/DOE,MD-30D155-UP2[±30]3,30/-30/30/-30/30/-30,PE,UNK,UNK,40,,0,0,0,100,3.11,,25,,,,-9,-90,,,10,7,169.333333333333,-176.25,17.3333333333333,,1.53333333333333,,150426,5.17732290727048
SNL/MSU/DOE,MD-30D155-UP2[±30]3,30/-30/30/-30/30/-30,PE,UNK,UNK,40,,0,0,0,100,3.11,,25,,,,-9,-90,,,10,8,169.333333333333,-176.25,17.3333333333333,,1.53333333333333,,142051,5.15244429538351
SNL/MSU/DOE,MD-30D155-UP2[±30]3,30/-30/30/-30/30/-30,PE,UNK,UNK,40,,0,0,0,100,3.11,,25,,,,-9,-90,,,10,6,169.333333333333,-176.25,17.3333333333333,,1.53333333333333,,269359,5.43033149105716
SNL/MSU/DOE,MD-30D155-UP2[±30]3,30/-30/30/-30/30/-30,PE,UNK,UNK,40,,0,0,0,100,3.11,,25,,,,-8.3,-83,,,10,10,169.333333333333,-176.25,17.3333333333333,,1.53333333333333,,530475,5.72466492147415
SNL/MSU/DOE,MD-40D155-UP2[±40]3,40/-40/40/-40/40/-40,PE,UNK,UNK,39,,0,0,0,100,3.17,,25,,,,86,8.6,0.89,0.089,0.1,4,143.666666666667,-131.75,11.3666666666667,,13.6666666666667,,7598,3.8806992892187
SNL/MSU/DOE,MD-40D155-UP2[±40]3,40/-40/40/-40/40/-40,PE,UNK,UNK,39,,0,0,0,100,3.17,,25,,,,86,8.6,0.97,0.097,0.1,4,143.666666666667,-131.75,11.3666666666667,,13.6666666666667,,6950,3.84198480459011
SNL/MSU/DOE,MD-40D155-UP2[±40]3,40/-40/40/-40/40/-40,PE,UNK,UNK,39,,0,0,0,100,3.17,,25,,,,86,8.6,0.93,0.093,0.1,4,143.666666666667,-131.75,11.3666666666667,,13.6666666666667,,3054,3.4848690327204
SNL/MSU/DOE,MD-40D155-UP2[±40]3,40/-40/40/-40/40/-40,PE,UNK,UNK,39,,0,0,0,100,3.17,,25,,,,69,6.9,0.69,0.069,0.1,5,143.666666666667,-131.75,11.3666666666667,,13.6666666666667,,27264,4.43558957308661
SNL/MSU/DOE,MD-40D155-UP2[±40]3,40/-40/40/-40/40/-40,PE,UNK,UNK,39,,0,0,0,100,3.17,,25,,,,55,5.5,0.46,0.046,0.1,12,143.666666666667,-131.75,11.3666666666667,,13.6666666666667,,631703,5.80051293939295
SNL/MSU/DOE,MD-40D155-UP2[±40]3,40/-40/40/-40/40/-40,PE,UNK,UNK,39,,0,0,0,100,3.17,,25,,,,55,5.5,0.49,0.049,0.1,15,143.666666666667,-131.75,11.3666666666667,,13.6666666666667,,275777,5.44055804287824
SNL/MSU/DOE,MD-40D155-UP2[±40]3,40/-40/40/-40/40/-40,PE,UNK,UNK,39,,0,0,0,100,3.17,,25,,,,69,6.9,0.67,0.067,0.1,5,143.666666666667,-131.75,11.3666666666667,,13.6666666666667,,36776,4.56556449074225
SNL/MSU/DOE,MD-40D155-UP2[±40]3,40/-40/40/-40/40/-40,PE,UNK,UNK,39,,0,0,0,100,3.17,,25,,,,69,6.9,0.62,0.062,0.1,8,143.666666666667,-131.75,11.3666666666667,,13.6666666666667,,34920,4.54307423503353
SNL/MSU/DOE,MD-40D155-UP2[±40]3,40/-40/40/-40/40/-40,PE,UNK,UNK,39,,0,0,0,100,3.17,,25,,,,55,5.5,0.52,0.052,0.1,20,143.666666666667,-131.75,11.3666666666667,,13.6666666666667,,857164,5.93306392283449
SNL/MSU/DOE,MD-40D155-UP2[±40]3,40/-40/40/-40/40/-40,PE,UNK,UNK,39,,0,0,0,100,3.17,,25,,,,-10.3,-103,,,10,2,143.666666666667,-131.75,11.3666666666667,,13.6666666666667,,635,2.80277372529198
SNL/MSU/DOE,MD-40D155-UP2[±40]3,40/-40/40/-40/40/-40,PE,UNK,UNK,39,,0,0,0,100,3.17,,25,,,,-9,-90,,,10,4,143.666666666667,-131.75,11.3666666666667,,13.6666666666667,,5021,3.70079022137435
SNL/MSU/DOE,MD-40D155-UP2[±40]3,40/-40/40/-40/40/-40,PE,UNK,UNK,39,,0,0,0,100,3.17,,25,,,,-9,-90,,,10,4,143.666666666667,-131.75,11.3666666666667,,13.6666666666667,,4073,3.609914410086
SNL/MSU/DOE,MD-40D155-UP2[±40]3,40/-40/40/-40/40/-40,PE,UNK,UNK,39,,0,0,0,100,3.17,,25,,,,-9,-90,,,10,4,143.666666666667,-131.75,11.3666666666667,,13.6666666666667,,2494,3.39689644914252
SNL/MSU/DOE,MD-40D155-UP2[±40]3,40/-40/40/-40/40/-40,PE,UNK,UNK,39,,0,0,0,100,3.17,,25,,,,-6.9,-69,,,10,6,143.666666666667,-131.75,11.3666666666667,,13.6666666666667,,60384,4.78092187848484
SNL/MSU/DOE,MD-40D155-UP2[±40]3,40/-40/40/-40/40/-40,PE,UNK,UNK,39,,0,0,0,100,3.17,,25,,,,-6.9,-69,,,10,6,143.666666666667,-131.75,11.3666666666667,,13.6666666666667,,82612,4.91704313636709
SNL/MSU/DOE,MD-40D155-UP2[±40]3,40/-40/40/-40/40/-40,PE,UNK,UNK,39,,0,0,0,100,3.17,,25,,,,-6.9,-69,,,10,6,143.666666666667,-131.75,11.3666666666667,,13.6666666666667,,129706,5.1129600663433
SNL/MSU/DOE,MD-40D155-UP2[±40]3,40/-40/40/-40/40/-40,PE,UNK,UNK,39,,0,0,0,100,3.17,,25,,,,-5.9,-59,,,10,10,143.666666666667,-131.75,11.3666666666667,,13.6666666666667,,460369,5.66310607172966
SNL/MSU/DOE,MD-40D155-UP2[±40]3,40/-40/40/-40/40/-40,PE,UNK,UNK,39,,0,0,0,100,3.17,,25,,,,-5.9,-59,,,10,10,143.666666666667,-131.75,11.3666666666667,,13.6666666666667,,611713,5.78654771013369
SNL/MSU/DOE,MD-45D155-UP2[±45]3,45/-45/45/-45/45/-45,PE,UNK,UNK,39,,0,0,0,100,3.17,,25,,,,55,5.5,0.65,0.065,0.1,12,107,-137.75,9.97666666666667,,23.6666666666667,,12908,4.11085895673187
SNL/MSU/DOE,MD-45D155-UP2[±45]3,45/-45/45/-45/45/-45,PE,UNK,UNK,39,,0,0,0,100,3.17,,25,,,,55,5.5,0.68,0.068,0.1,10,107,-137.75,9.97666666666667,,23.6666666666667,,15899,4.20136980934312
SNL/MSU/DOE,MD-45D155-UP2[±45]3,45/-45/45/-45/45/-45,PE,UNK,UNK,39,,0,0,0,100,3.17,,25,,,,41,4.1,0.41,0.041,0.1,15,107,-137.75,9.97666666666667,,23.6666666666667,,394632,5.59619229850347
SNL/MSU/DOE,MD-45D155-UP2[±45]3,45/-45/45/-45/45/-45,PE,UNK,UNK,39,,0,0,0,100,3.17,,25,,,,55,5.5,0.64,0.064,0.1,10,107,-137.75,9.97666666666667,,23.6666666666667,,10671,4.02820511990544
SNL/MSU/DOE,MD-45D155-UP2[±45]3,45/-45/45/-45/45/-45,PE,UNK,UNK,39,,0,0,0,100,3.17,,25,,,,41,4.1,0.43,0.043,0.1,20,107,-137.75,9.97666666666667,,23.6666666666667,,748125,5.87397416775049
SNL/MSU/DOE,MD-45D155-UP2[±45]3,45/-45/45/-45/45/-45,PE,UNK,UNK,39,,0,0,0,100,3.17,,25,,,,41,4.1,0.42,0.042,0.1,12,107,-137.75,9.97666666666667,,23.6666666666667,,507811,5.70570210415401
SNL/MSU/DOE,MD-45D155-UP2[±45]3,45/-45/45/-45/45/-45,PE,UNK,UNK,39,,0,0,0,100,3.17,,25,,,,69,6.9,0.92,0.092,0.1,2,107,-137.75,9.97666666666667,,23.6666666666667,,1885,3.27531135454181
SNL/MSU/DOE,MD-45D155-UP2[±45]3,45/-45/45/-45/45/-45,PE,UNK,UNK,39,,0,0,0,100,3.17,,25,,,,69,6.9,0.97,0.097,0.1,2,107,-137.75,9.97666666666667,,23.6666666666667,,1639,3.2145789535705
SNL/MSU/DOE,MD-45D155-UP2[±45]3,45/-45/45/-45/45/-45,PE,UNK,UNK,39,,0,0,0,100,3.17,,25,,,,69,6.9,0.99,0.099,0.1,2,107,-137.75,9.97666666666667,,23.6666666666667,,3669,3.56454771175595
SNL/MSU/DOE,MD-45D155-UP2[±45]3,45/-45/45/-45/45/-45,PE,UNK,UNK,39,,0,0,0,100,3.17,,25,,,,-9.7,-97,,,10,2,107,-137.75,9.97666666666667,,23.6666666666667,,1236,3.0920184707528
SNL/MSU/DOE,MD-45D155-UP2[±45]3,45/-45/45/-45/45/-45,PE,UNK,UNK,39,,0,0,0,100,3.17,,25,,,,-6.9,-69,,,10,5,107,-137.75,9.97666666666667,,23.6666666666667,,523409,5.71884118604695
SNL/MSU/DOE,MD-45D155-UP2[±45]3,45/-45/45/-45/45/-45,PE,UNK,UNK,39,,0,0,0,100,3.17,,25,,,,-6.9,-69,,,10,10,107,-137.75,9.97666666666667,,23.6666666666667,,597040,5.77600342861234
SNL/MSU/DOE,MD-45D155-UP2[±45]3,45/-45/45/-45/45/-45,PE,UNK,UNK,39,,0,0,0,100,3.17,,25,,,,-6.9,-69,,,10,10,107,-137.75,9.97666666666667,,23.6666666666667,,362225,5.558978421095
SNL/MSU/DOE,MD-45D155-UP2[±45]3,45/-45/45/-45/45/-45,PE,UNK,UNK,39,,0,0,0,100,3.17,,25,,,,-6.9,-69,,,10,10,107,-137.75,9.97666666666667,,23.6666666666667,,367979,5.56582303485734
SNL/MSU/DOE,MD-45D155-UP2[±45]3,45/-45/45/-45/45/-45,PE,UNK,UNK,39,,0,0,0,100,3.17,,25,,,,34,-34,,,-1,5,107,-137.75,9.97666666666667,,23.6666666666667,,153354,5.18569510836071
SNL/MSU/DOE,MD-45D155-UP2[±45]3,45/-45/45/-45/45/-45,PE,UNK,UNK,39,,0,0,0,100,3.17,,25,,,,34,-34,,,-1,5,107,-137.75,9.97666666666667,,23.6666666666667,,64588,4.81015183660366
SNL/MSU/DOE,MD-45D155-UP2[±45]3,45/-45/45/-45/45/-45,PE,UNK,UNK,39,,0,0,0,100,3.17,,25,,,,34,-34,,,-1,5,107,-137.75,9.97666666666667,,23.6666666666667,,114603,5.05919598644806
SNL/MSU/DOE,MD-45D155-UP2[±45]3,45/-45/45/-45/45/-45,PE,UNK,UNK,39,,0,0,0,100,3.17,,25,,,,-8.3,-83,,,10,8,107,-137.75,9.97666666666667,,23.6666666666667,,19588,4.29199009534618
SNL/MSU/DOE,MD-45D155-UP2[±45]3,45/-45/45/-45/45/-45,PE,UNK,UNK,39,,0,0,0,100,3.17,,25,,,,-8.3,-83,,,10,5,107,-137.75,9.97666666666667,,23.6666666666667,,34052,4.53214262472033
SNL/MSU/DOE,MD-45D155-UP2[±45]3,45/-45/45/-45/45/-45,PE,UNK,UNK,39,,0,0,0,100,3.17,,25,,,,-8.3,-83,,,10,5,107,-137.75,9.97666666666667,,23.6666666666667,,28684,4.45763971382968
SNL/MSU/DOE,MD-45D155-UP2[±45]3,45/-45/45/-45/45/-45,PE,UNK,UNK,39,,0,0,0,100,3.17,,25,,,,-9.7,-97,,,10,2,107,-137.75,9.97666666666667,,23.6666666666667,,3655,3.56288738129388
SNL/MSU/DOE,MD-45D155-UP2[±45]3,45/-45/45/-45/45/-45,PE,UNK,UNK,39,,0,0,0,100,3.17,,25,,,,-9.7,-97,,,10,2,107,-137.75,9.97666666666667,,23.6666666666667,,4822,3.68322720604144
SNL/MSU/DOE,MD-45D155-UP2[±45]3,45/-45/45/-45/45/-45,PE,UNK,UNK,39,,0,0,0,100,3.17,,25,,,,28,-28,,,-1,10,107,-137.75,9.97666666666667,,23.6666666666667,,705984,5.84879485857241
SNL/MSU/DOE,MD-45D155-UP2[±45]3,45/-45/45/-45/45/-45,PE,UNK,UNK,39,,0,0,0,100,3.17,,25,,,,28,-28,,,-1,10,107,-137.75,9.97666666666667,,23.6666666666667,,791693,5.89855680500689
SNL/MSU/DOE,MD-45D155-UP2[±45]3,45/-45/45/-45/45/-45,PE,UNK,UNK,39,,0,0,0,100,3.17,,25,,,,41,-41,,,-1,2,107,-137.75,9.97666666666667,,23.6666666666667,,12406,4.09363177682895
SNL/MSU/DOE,MD-45D155-UP2[±45]3,45/-45/45/-45/45/-45,PE,UNK,UNK,39,,0,0,0,100,3.17,,25,,,,41,-41,,,-1,2,107,-137.75,9.97666666666667,,23.6666666666667,,10061,4.00264114900004
SNL/MSU/DOE,MD-45D155-UP2[±45]3,45/-45/45/-45/45/-45,PE,UNK,UNK,39,,0,0,0,100,3.17,,25,,,,41,-41,,,-1,2,107,-137.75,9.97666666666667,,23.6666666666667,,19692,4.29428982710072
SNL/MSU/DOE,MD-45D155V2-VE2[±45]3,45/-45/45/-45/45/-45,VE,UNK,UNK,40,,0,0,0,100,3.1,,25,,,,-6.9,-69,,,10,12,135.333333333333,-149.333333333333,10.5,,,,2569227,6.40980247736565
SNL/MSU/DOE,MD-45D155V2-VE2[±45]3,45/-45/45/-45/45/-45,VE,UNK,UNK,40,,0,0,0,100,3.1,,25,,,,-8.3,-83,,,10,5,135.333333333333,-149.333333333333,10.5,,,,148697,5.17230220660811
SNL/MSU/DOE,MD-45D155V2-VE2[±45]3,45/-45/45/-45/45/-45,VE,UNK,UNK,40,,0,0,0,100,3.1,,25,,,,-8.3,-83,,,10,5,135.333333333333,-149.333333333333,10.5,,,,82143,4.91457055996947
SNL/MSU/DOE,MD-45D155V2-VE2[±45]3,45/-45/45/-45/45/-45,VE,UNK,UNK,40,,0,0,0,100,3.1,,25,,,,-8.3,-83,,,10,5,135.333333333333,-149.333333333333,10.5,,,,267226,5.42687871094122
SNL/MSU/DOE,MD-45D155V2-VE2[±45]3,45/-45/45/-45/45/-45,VE,UNK,UNK,40,,0,0,0,100,3.1,,25,,,,-6.9,-69,,,10,10,135.333333333333,-149.333333333333,10.5,,,,1700116,6.23047855457898
SNL/MSU/DOE,MD-45D155V2-VE2[±45]3,45/-45/45/-45/45/-45,VE,UNK,UNK,40,,0,0,0,100,3.1,,25,,,,-6.9,-69,,,10,12,135.333333333333,-149.333333333333,10.5,,,,1154414,6.0623615849651
SNL/MSU/DOE,MD-45D155V2-VE2[±45]3,45/-45/45/-45/45/-45,VE,UNK,UNK,40,,0,0,0,100,3.1,,25,,,,48,4.8,0.53,0.053,0.1,5,135.333333333333,-149.333333333333,10.5,,,,137932,5.13966503347974
SNL/MSU/DOE,MD-45D155V2-VE2[±45]3,45/-45/45/-45/45/-45,VE,UNK,UNK,40,,0,0,0,100,3.1,,25,,,,48,4.8,,,0.1,5,135.333333333333,-149.333333333333,10.5,,,,262388,5.41894396922133
SNL/MSU/DOE,MD-45D155V2-VE2[±45]3,45/-45/45/-45/45/-45,VE,UNK,UNK,40,,0,0,0,100,3.1,,25,,,,48,4.8,0.49,0.049,0.1,5,135.333333333333,-149.333333333333,10.5,,,,321891,5.50770883407928
SNL/MSU/DOE,MD-45D155V2-VE2[±45]3,45/-45/45/-45/45/-45,VE,UNK,UNK,40,,0,0,0,100,3.1,,25,,,,55,5.5,,,0.1,5,135.333333333333,-149.333333333333,10.5,,,,27606,4.44100348364844
SNL/MSU/DOE,MD-45D155V2-VE2[±45]3,45/-45/45/-45/45/-45,VE,UNK,UNK,40,,0,0,0,100,3.1,,25,,,,41,4.1,0.51,0.051,0.1,10,135.333333333333,-149.333333333333,10.5,,,,770759,5.8869186045987
SNL/MSU/DOE,MD-45D155V2-VE2[±45]3,45/-45/45/-45/45/-45,VE,UNK,UNK,40,,0,0,0,100,3.1,,25,,,,41,4.1,0.5,0.05,0.1,10,135.333333333333,-149.333333333333,10.5,,,,1233580,6.09116731955898
SNL/MSU/DOE,MD-45D155V2-VE2[±45]3,45/-45/45/-45/45/-45,VE,UNK,UNK,40,,0,0,0,100,3.1,,25,,,,41,4.1,0.44,0.044,0.1,10,135.333333333333,-149.333333333333,10.5,,,,1289647,6.1104708522128
SNL/MSU/DOE,MD-45D155P2-UP4[±45]3,45/-45/45/-45/45/-45,PE,UNK,UNK,40,,0,0,0,100,3.05,,25,,,,55,5.5,0.57,0.057,0.1,3,96,-160,11.7666666666667,,13.6666666666667,,4934,3.69319914515372
SNL/MSU/DOE,MD-45D155P2-UP4[±45]3,45/-45/45/-45/45/-45,PE,UNK,UNK,40,,0,0,0,100,3.05,,25,,,,55,5.5,0.63,0.063,0.1,2,96,-160,11.7666666666667,,13.6666666666667,,5740,3.75891189239797
SNL/MSU/DOE,MD-45D155P2-UP4[±45]3,45/-45/45/-45/45/-45,PE,UNK,UNK,40,,0,0,0,100,3.05,,25,,,,41,4.1,0.39,0.039,0.1,5,96,-160,11.7666666666667,,13.6666666666667,,202047,5.30545240640887
SNL/MSU/DOE,MD-45D155P2-UP4[±45]3,45/-45/45/-45/45/-45,PE,UNK,UNK,40,,0,0,0,100,3.05,,25,,,,41,4.1,0.42,0.042,0.1,5,96,-160,11.7666666666667,,13.6666666666667,,192822,5.28515658316392
SNL/MSU/DOE,MD-45D155P2-UP4[±45]3,45/-45/45/-45/45/-45,PE,UNK,UNK,40,,0,0,0,100,3.05,,25,,,,41,4.1,0.4,0.04,0.1,5,96,-160,11.7666666666667,,13.6666666666667,,179293,5.25356333406459
SNL/MSU/DOE,MD-45D155P2-UP4[±45]3,45/-45/45/-45/45/-45,PE,UNK,UNK,40,,0,0,0,100,3.05,,25,,,,38,3.8,0.37,0.037,0.1,7,96,-160,11.7666666666667,,13.6666666666667,,811700,5.90939554596711
SNL/MSU/DOE,MD-45D155P2-UP4[±45]3,45/-45/45/-45/45/-45,PE,UNK,UNK,40,,0,0,0,100,3.05,,25,,,,55,5.5,0.58,0.058,0.1,2,96,-160,11.7666666666667,,13.6666666666667,,6965,3.84292112075998
SNL/MSU/DOE,MD-45D155P2-UP4[±45]3,45/-45/45/-45/45/-45,PE,UNK,UNK,40,,0,0,0,100,3.05,,25,,,,48,4.8,,,0.1,3,96,-160,11.7666666666667,,13.6666666666667,,21334,4.32907229075473
SNL/MSU/DOE,MD-45D155P2-UP4[±45]3,45/-45/45/-45/45/-45,PE,UNK,UNK,40,,0,0,0,100,3.05,,25,,,,48,4.8,0.54,0.054,0.1,2,96,-160,11.7666666666667,,13.6666666666667,,17395,4.24042443308361
SNL/MSU/DOE,MD-45D155P2-UP4[±45]3,45/-45/45/-45/45/-45,PE,UNK,UNK,40,,0,0,0,100,3.05,,25,,,,48,4.8,,,0.1,2,96,-160,11.7666666666667,,13.6666666666667,,9479,3.97676252326746
SNL/MSU/DOE,MD-45D155P2-UP4[±45]3,45/-45/45/-45/45/-45,PE,UNK,UNK,40,,0,0,0,100,3.05,,25,,,,38,3.8,0.41,0.041,0.1,4,96,-160,11.7666666666667,,13.6666666666667,,422361,5.62568380946241
SNL/MSU/DOE,MD-45D155V-VE[±45]3,45/-45/45/-45/45/-45,VE,UNK,UNK,41,,0,0,0,100,3,,25,,,,69,6.9,0.84,0.084,0.1,2,121.333333333333,-154,10.4666666666667,,19.6666666666667,,4581,3.66096029177608
SNL/MSU/DOE,MD-45D155V-VE[±45]3,45/-45/45/-45/45/-45,VE,UNK,UNK,41,,0,0,0,100,3,,25,,,,55.2,5.52,0.64,0.064,0.1,3,121.333333333333,-154,10.4666666666667,,19.6666666666667,,38539,4.58590044150479
SNL/MSU/DOE,MD-45D155V-VE[±45]3,45/-45/45/-45/45/-45,VE,UNK,UNK,41,,0,0,0,100,3,,25,,,,55.2,5.52,0.61,0.061,0.1,4,121.333333333333,-154,10.4666666666667,,19.6666666666667,,51501,4.71181566186188
SNL/MSU/DOE,MD-45D155V-VE[±45]3,45/-45/45/-45/45/-45,VE,UNK,UNK,41,,0,0,0,100,3,,25,,,,55.2,5.52,0.6,0.06,0.1,3,121.333333333333,-154,10.4666666666667,,19.6666666666667,,62968,4.79911989938817
SNL/MSU/DOE,MD-45D155V-VE[±45]3,45/-45/45/-45/45/-45,VE,UNK,UNK,41,,0,0,0,100,3,,25,,,,69,6.9,0.86,0.086,0.1,2,121.333333333333,-154,10.4666666666667,,19.6666666666667,,7247,3.86015826131828
SNL/MSU/DOE,MD-45D155V-VE[±45]3,45/-45/45/-45/45/-45,VE,UNK,UNK,41,,0,0,0,100,3,,25,,,,69,6.9,,,0.1,2,121.333333333333,-154,10.4666666666667,,19.6666666666667,,6339,3.80202075177198
SNL/MSU/DOE,MD-50D155-UP2[±50]3,50/-50/50/-50/50/-50,PE,UNK,UNK,38,,0,0,0,100,3.23,,25,,,,35,3.5,0.41,0.041,0.1,20,64.4,-137.75,8.62,,21.6,,136803,5.13609562128147
SNL/MSU/DOE,MD-50D155-UP2[±50]3,50/-50/50/-50/50/-50,PE,UNK,UNK,38,,0,0,0,100,3.23,,25,,,,35,3.5,0.41,0.041,0.1,15,64.4,-137.75,8.62,,21.6,,72943,4.86298362101029
SNL/MSU/DOE,MD-50D155-UP2[±50]3,50/-50/50/-50/50/-50,PE,UNK,UNK,38,,0,0,0,100,3.23,,25,,,,35,3.5,0.42,0.042,0.1,15,64.4,-137.75,8.62,,21.6,,96273,4.9835045052435
SNL/MSU/DOE,MD-50D155-UP2[±50]3,50/-50/50/-50/50/-50,PE,UNK,UNK,38,,0,0,0,100,3.23,,25,,,,28,2.8,0.36,0.036,0.1,15,64.4,-137.75,8.62,,21.6,,1855523,6.26846634198374
SNL/MSU/DOE,MD-50D155-UP2[±50]3,50/-50/50/-50/50/-50,PE,UNK,UNK,38,,0,0,0,100,3.23,,25,,,,41,4.1,0.48,0.048,0.1,5,64.4,-137.75,8.62,,21.6,,11555,4.06276994981513
SNL/MSU/DOE,MD-50D155-UP2[±50]3,50/-50/50/-50/50/-50,PE,UNK,UNK,38,,0,0,0,100,3.23,,25,,,,41,4.1,0.52,0.052,0.1,7,64.4,-137.75,8.62,,21.6,,11608,4.06475739942968
SNL/MSU/DOE,MD-50D155-UP2[±50]3,50/-50/50/-50/50/-50,PE,UNK,UNK,38,,0,0,0,100,3.23,,25,,,,41,4.1,0.53,0.053,0.1,4,64.4,-137.75,8.62,,21.6,,11509,4.06103759006342
SNL/MSU/DOE,MD-50D155-UP2[±50]3,50/-50/50/-50/50/-50,PE,UNK,UNK,38,,0,0,0,100,3.23,,25,,,,28,2.8,0.37,0.037,0.1,15,64.4,-137.75,8.62,,21.6,,1159160,6.06414338619759
SNL/MSU/DOE,MD-50D155-UP2[±50]3,50/-50/50/-50/50/-50,PE,UNK,UNK,38,,0,0,0,100,3.23,,25,,,,-9,-90,,,10,3,64.4,-137.75,8.62,,21.6,,10617,4.02600181735718
SNL/MSU/DOE,MD-50D155-UP2[±50]3,50/-50/50/-50/50/-50,PE,UNK,UNK,38,,0,0,0,100,3.23,,25,,,,-9,-90,,,10,3,64.4,-137.75,8.62,,21.6,,9472,3.97644168937885
SNL/MSU/DOE,MD-50D155-UP2[±50]3,50/-50/50/-50/50/-50,PE,UNK,UNK,38,,0,0,0,100,3.23,,25,,,,-9,-90,,,10,3,64.4,-137.75,8.62,,21.6,,11783,4.0712558776813
SNL/MSU/DOE,MD-50D155-UP2[±50]3,50/-50/50/-50/50/-50,PE,UNK,UNK,38,,0,0,0,100,3.23,,25,,,,-6.9,-69,,,10,8,64.4,-137.75,8.62,,21.6,,2313976,6.36435885024165
SNL/MSU/DOE,MD-50D155-UP2[±50]3,50/-50/50/-50/50/-50,PE,UNK,UNK,38,,0,0,0,100,3.23,,25,,,,-7.9,-79,,,10,4,64.4,-137.75,8.62,,21.6,,38964,4.59066353467363
SNL/MSU/DOE,MD-50D155-UP2[±50]3,50/-50/50/-50/50/-50,PE,UNK,UNK,38,,0,0,0,100,3.23,,25,,,,-7.6,-76,,,10,4,64.4,-137.75,8.62,,21.6,,128196,5.10787447444154
SNL/MSU/DOE,MD-50D155-UP2[±50]3,50/-50/50/-50/50/-50,PE,UNK,UNK,38,,0,0,0,100,3.23,,25,,,,-7.9,-79,,,10,4,64.4,-137.75,8.62,,21.6,,83779,4.92313517224538
SNL/MSU/DOE,MD-50D155-UP2[±50]3,50/-50/50/-50/50/-50,PE,UNK,UNK,38,,0,0,0,100,3.23,,25,,,,-10,-100,,,10,2,64.4,-137.75,8.62,,21.6,,2213,3.34498141392726
SNL/MSU/DOE,MD-60D155-UP2[±60]3,60/-60/60/-60/60/-60,PE,UNK,UNK,40,,0,0,0,100,3.11,,25,,,,24,2.4,0.31,0.031,0.1,10,36.75,-141,7.3725,,0.63,,23872,4.37788880579257
SNL/MSU/DOE,MD-60D155-UP2[±60]3,60/-60/60/-60/60/-60,PE,UNK,UNK,40,,0,0,0,100,3.11,,25,,,,24,2.4,0.32,0.032,0.1,15,36.75,-141,7.3725,,0.63,,35211,4.54667835930236
SNL/MSU/DOE,MD-60D155-UP2[±60]3,60/-60/60/-60/60/-60,PE,UNK,UNK,40,,0,0,0,100,3.11,,25,,,,24,2.4,0.32,0.032,0.1,10,36.75,-141,7.3725,,0.63,,17122,4.23355449271452
SNL/MSU/DOE,MD-60D155-UP2[±60]3,60/-60/60/-60/60/-60,PE,UNK,UNK,40,,0,0,0,100,3.11,,25,,,,21,2.1,0.27,0.027,0.1,20,36.75,-141,7.3725,,0.63,,160347,5.20506083894089
SNL/MSU/DOE,MD-60D155-UP2[±60]3,60/-60/60/-60/60/-60,PE,UNK,UNK,40,,0,0,0,100,3.11,,25,,,,21,2.1,0.25,0.025,0.1,15,36.75,-141,7.3725,,0.63,,369336,5.56742164136166
SNL/MSU/DOE,MD-60D155-UP2[±60]3,60/-60/60/-60/60/-60,PE,UNK,UNK,40,,0,0,0,100,3.11,,25,,,,28,2.8,0.38,0.038,0.1,4,36.75,-141,7.3725,,0.63,,4716,3.67357379642305
SNL/MSU/DOE,MD-60D155-UP2[±60]3,60/-60/60/-60/60/-60,PE,UNK,UNK,40,,0,0,0,100,3.11,,25,,,,28,2.8,0.37,0.037,0.1,5,36.75,-141,7.3725,,0.63,,3715,3.56995881809659
SNL/MSU/DOE,MD-60D155-UP2[±60]3,60/-60/60/-60/60/-60,PE,UNK,UNK,40,,0,0,0,100,3.11,,25,,,,28,2.8,0.36,0.036,0.1,5,36.75,-141,7.3725,,0.63,,2270,3.35602585719312
SNL/MSU/DOE,MD-60D155-UP2[±60]3,60/-60/60/-60/60/-60,PE,UNK,UNK,40,,0,0,0,100,3.11,,25,,,,19,1.9,0.25,0.025,0.1,15,36.75,-141,7.3725,,0.63,,1915213,6.28221708095765
SNL/MSU/DOE,MD-60D155-UP2[±60]3,60/-60/60/-60/60/-60,PE,UNK,UNK,40,,0,0,0,100,3.11,,25,,,,21,2.1,0.27,0.027,0.1,10,36.75,-141,7.3725,,0.63,,217771,5.33800004539896
SNL/MSU/DOE,MD-60D155-UP2[±60]3,60/-60/60/-60/60/-60,PE,UNK,UNK,40,,0,0,0,100,3.11,,25,,,,-10.3,-103,,,10,4,36.75,-141,7.3725,,0.63,,2461,3.3911116137028
SNL/MSU/DOE,MD-60D155-UP2[±60]3,60/-60/60/-60/60/-60,PE,UNK,UNK,40,,0,0,0,100,3.11,,25,,,,-10.3,-103,,,10,4,36.75,-141,7.3725,,0.63,,1786,3.25188145455253
SNL/MSU/DOE,MD-60D155-UP2[±60]3,60/-60/60/-60/60/-60,PE,UNK,UNK,40,,0,0,0,100,3.11,,25,,,,-10.3,-103,,,10,4,36.75,-141,7.3725,,0.63,,4011,3.60325266198165
SNL/MSU/DOE,MD-60D155-UP2[±60]3,60/-60/60/-60/60/-60,PE,UNK,UNK,40,,0,0,0,100,3.11,,25,,,,-8.6,-86,,,10,6,36.75,-141,7.3725,,0.63,,19416,4.28815976332388
SNL/MSU/DOE,MD-60D155-UP2[±60]3,60/-60/60/-60/60/-60,PE,UNK,UNK,40,,0,0,0,100,3.11,,25,,,,-8.6,-86,,,10,6,36.75,-141,7.3725,,0.63,,21746,4.33737938369582
SNL/MSU/DOE,MD-60D155-UP2[±60]3,60/-60/60/-60/60/-60,PE,UNK,UNK,40,,0,0,0,100,3.11,,25,,,,-8.6,-86,,,10,6,36.75,-141,7.3725,,0.63,,33065,4.51936852704
SNL/MSU/DOE,MD-60D155-UP2[±60]3,60/-60/60/-60/60/-60,PE,UNK,UNK,40,,0,0,0,100,3.11,,25,,,,-7.9,-79,,,10,10,36.75,-141,7.3725,,0.63,,573969,5.75888843683612
SNL/MSU/DOE,MD-60D155-UP2[±60]3,60/-60/60/-60/60/-60,PE,UNK,UNK,40,,0,0,0,100,3.11,,25,,,,-7.9,-79,,,10,10,36.75,-141,7.3725,,0.63,,434136,5.63762580047379
SNL/MSU/DOE,MD-70D155-UP2[±70]3,70/-70/70/-70/70/-70,PE,UNK,UNK,39,,0,0,0,100,3.17,,25,,,,17,1.7,0.21,0.021,0.1,10,27.75,-136.25,6.8875,,0.47,,30672,4.48674209553399
SNL/MSU/DOE,MD-70D155-UP2[±70]3,70/-70/70/-70/70/-70,PE,UNK,UNK,39,,0,0,0,100,3.17,,25,,,,17,1.7,0.19,0.019,0.1,12,27.75,-136.25,6.8875,,0.47,,51196,4.709236030394
SNL/MSU/DOE,MD-70D155-UP2[±70]3,70/-70/70/-70/70/-70,PE,UNK,UNK,39,,0,0,0,100,3.17,,25,,,,17,1.7,0.23,0.023,0.1,12,27.75,-136.25,6.8875,,0.47,,43825,4.64172192476583
SNL/MSU/DOE,MD-70D155-UP2[±70]3,70/-70/70/-70/70/-70,PE,UNK,UNK,39,,0,0,0,100,3.17,,25,,,,14,1.4,0.19,0.019,0.1,20,27.75,-136.25,6.8875,,0.47,,1045443,6.01930035904723
SNL/MSU/DOE,MD-70D155-UP2[±70]3,70/-70/70/-70/70/-70,PE,UNK,UNK,39,,0,0,0,100,3.17,,25,,,,17,1.7,0.28,0.028,0.1,15,27.75,-136.25,6.8875,,0.47,,27455,4.4386214480454
SNL/MSU/DOE,MD-70D155-UP2[±70]3,70/-70/70/-70/70/-70,PE,UNK,UNK,39,,0,0,0,100,3.17,,25,,,,16,1.6,0.2,0.02,0.1,20,27.75,-136.25,6.8875,,0.47,,296781,5.4724360938466
SNL/MSU/DOE,MD-70D155-UP2[±70]3,70/-70/70/-70/70/-70,PE,UNK,UNK,39,,0,0,0,100,3.17,,25,,,,19,1.9,0.27,0.027,0.1,5,27.75,-136.25,6.8875,,0.47,,8217,3.91471328697362
SNL/MSU/DOE,MD-70D155-UP2[±70]3,70/-70/70/-70/70/-70,PE,UNK,UNK,39,,0,0,0,100,3.17,,25,,,,19,1.9,0.26,0.026,0.1,5,27.75,-136.25,6.8875,,0.47,,10888,4.03694811219528
SNL/MSU/DOE,MD-70D155-UP2[±70]3,70/-70/70/-70/70/-70,PE,UNK,UNK,39,,0,0,0,100,3.17,,25,,,,19,1.9,0.27,0.027,0.1,5,27.75,-136.25,6.8875,,0.47,,27256,4.43546212055982
SNL/MSU/DOE,MD-70D155-UP2[±70]3,70/-70/70/-70/70/-70,PE,UNK,UNK,39,,0,0,0,100,3.17,,25,,,,16,1.6,0.24,0.024,0.1,15,27.75,-136.25,6.8875,,0.47,,246630,5.39204590292481
SNL/MSU/DOE,MD-70D155-UP2[±70]3,70/-70/70/-70/70/-70,PE,UNK,UNK,39,,0,0,0,100,3.17,,25,,,,16,1.6,0.22,0.022,0.1,15,27.75,-136.25,6.8875,,0.47,,421514,5.6248120036862
SNL/MSU/DOE,MD-80D155-UP2[±80]3,80/-80/80/-80/80/-80,PE,UNK,UNK,37,,0,0,0,100,3.32,,25,,,,17,1.7,0.24,0.024,0.1,2,25.7777777777778,-153,7.67444444444444,,0.35,,2096,3.32139127831169
SNL/MSU/DOE,MD-80D155-UP2[±80]3,80/-80/80/-80/80/-80,PE,UNK,UNK,37,,0,0,0,100,3.32,,25,,,,17,1.7,0.25,0.025,0.1,2,25.7777777777778,-153,7.67444444444444,,0.35,,865,2.93701610746481
SNL/MSU/DOE,MD-80D155-UP2[±80]3,80/-80/80/-80/80/-80,PE,UNK,UNK,37,,0,0,0,100,3.32,,25,,,,17,1.7,0.24,0.024,0.1,2,25.7777777777778,-153,7.67444444444444,,0.35,,3673,3.56502092834529
SNL/MSU/DOE,MD-80D155-UP2[±80]3,80/-80/80/-80/80/-80,PE,UNK,UNK,37,,0,0,0,100,3.32,,25,,,,16,1.6,0.19,0.019,0.1,5,25.7777777777778,-153,7.67444444444444,,0.35,,34973,4.54373288788726
SNL/MSU/DOE,MD-80D155-UP2[±80]3,80/-80/80/-80/80/-80,PE,UNK,UNK,37,,0,0,0,100,3.32,,25,,,,16,1.6,0.2,0.02,0.1,15,25.7777777777778,-153,7.67444444444444,,0.35,,16756,4.22417035168918
SNL/MSU/DOE,MD-80D155-UP2[±80]3,80/-80/80/-80/80/-80,PE,UNK,UNK,37,,0,0,0,100,3.32,,25,,,,16,1.6,0.2,0.02,0.1,10,25.7777777777778,-153,7.67444444444444,,0.35,,24111,4.38221522304753
SNL/MSU/DOE,MD-80D155-UP2[±80]3,80/-80/80/-80/80/-80,PE,UNK,UNK,37,,0,0,0,100,3.32,,25,,,,14,1.4,0.18,0.018,0.1,10,25.7777777777778,-153,7.67444444444444,,0.35,,135541,5.13207068547163
SNL/MSU/DOE,MD-80D155-UP2[±80]3,80/-80/80/-80/80/-80,PE,UNK,UNK,37,,0,0,0,100,3.32,,25,,,,14,1.4,0.18,0.018,0.1,10,25.7777777777778,-153,7.67444444444444,,0.35,,261230,5.41702305042197
SNL/MSU/DOE,MD-80D155-UP2[±80]3,80/-80/80/-80/80/-80,PE,UNK,UNK,37,,0,0,0,100,3.32,,25,,,,14,1.4,0.18,0.018,0.1,10,25.7777777777778,-153,7.67444444444444,,0.35,,186407,5.27046221705386
SNL/MSU/DOE,MD-90D155-UP2[90]6,90/90/90/90/90/90,PE,UNK,UNK,37,,0,0,0,100,3.32,,25,,,,17,1.7,0.24,0.024,0.1,5,27,-122.75,7.36142857142857,,0.372857142857143,,17903,4.2529258116658
SNL/MSU/DOE,MD-90D155-UP2[90]6,90/90/90/90/90/90,PE,UNK,UNK,37,,0,0,0,100,3.32,,25,,,,17,1.7,0.24,0.024,0.1,5,27,-122.75,7.36142857142857,,0.372857142857143,,22344,4.34916092269295
SNL/MSU/DOE,MD-90D155-UP2[90]6,90/90/90/90/90/90,PE,UNK,UNK,37,,0,0,0,100,3.32,,25,,,,17,1.7,0.25,0.025,0.1,5,27,-122.75,7.36142857142857,,0.372857142857143,,27113,4.43317757406748
SNL/MSU/DOE,MD-90D155-UP2[90]6,90/90/90/90/90/90,PE,UNK,UNK,37,,0,0,0,100,3.32,,25,,,,14,1.4,0.17,0.017,0.1,15,27,-122.75,7.36142857142857,,0.372857142857143,,612541,5.78713516320445
SNL/MSU/DOE,MD-90D155-UP2[90]6,90/90/90/90/90/90,PE,UNK,UNK,37,,0,0,0,100,3.32,,25,,,,19,1.9,0.25,0.025,0.1,2,27,-122.75,7.36142857142857,,0.372857142857143,,783,2.89376176205794
SNL/MSU/DOE,MD-90D155-UP2[90]6,90/90/90/90/90/90,PE,UNK,UNK,37,,0,0,0,100,3.32,,25,,,,19,1.9,0.24,0.024,0.1,2,27,-122.75,7.36142857142857,,0.372857142857143,,1800,3.25527250510331
SNL/MSU/DOE,MD-90D155-UP2[90]6,90/90/90/90/90/90,PE,UNK,UNK,37,,0,0,0,100,3.32,,25,,,,19,1.9,0.25,0.025,0.1,2,27,-122.75,7.36142857142857,,0.372857142857143,,1179,3.07151380509509
SNL/MSU/DOE,MD-90D155-UP2[90]6,90/90/90/90/90/90,PE,UNK,UNK,37,,0,0,0,100,3.32,,25,,,,14,1.4,0.2,0.02,0.1,20,27,-122.75,7.36142857142857,,0.372857142857143,,1190051,6.07556557361435
SNL/MSU/DOE,MD-90D155-UP2[90]6,90/90/90/90/90/90,PE,UNK,UNK,37,,0,0,0,100,3.32,,25,,,,14,1.4,0.19,0.019,0.1,20,27,-122.75,7.36142857142857,,0.372857142857143,,1712400,6.23360521916227
SNL/MSU/DOE,MD-90D155-UP2[90]6,90/90/90/90/90/90,PE,UNK,UNK,37,,0,0,0,100,3.32,,25,,,,-9,-90,,,10,5,27,-122.75,7.36142857142857,,0.372857142857143,,39215,4.59345221934611
SNL/MSU/DOE,MD-90D155-UP2[90]6,90/90/90/90/90/90,PE,UNK,UNK,37,,0,0,0,100,3.32,,25,,,,-7.9,-79,,,10,8,27,-122.75,7.36142857142857,,0.372857142857143,,400785,5.60291145901904
SNL/MSU/DOE,MD-90D155-UP2[90]6,90/90/90/90/90/90,PE,UNK,UNK,37,,0,0,0,100,3.32,,25,,,,-7.9,-79,,,10,10,27,-122.75,7.36142857142857,,0.372857142857143,,515123,5.71191094135812
SNL/MSU/DOE,MD-90D155-UP2[90]6,90/90/90/90/90/90,PE,UNK,UNK,37,,0,0,0,100,3.32,,25,,,,-9,-90,,,10,5,27,-122.75,7.36142857142857,,0.372857142857143,,27023,4.43173356123384
SNL/MSU/DOE,MD-90D155-UP2[90]6,90/90/90/90/90/90,PE,UNK,UNK,37,,0,0,0,100,3.32,,25,,,,-9,-90,,,10,5,27,-122.75,7.36142857142857,,0.372857142857143,,26104,4.41670706077982
SNL/MSU/DOE,UNI-90D155V2-VE2[90]6,90/90/90/90/90/90,VE,UNK,UNK,37,,0,0,0,100,3.31,,25,,,,34.5,3.45,0.41,0.041,0.1,2,52.9666666666667,-171.25,9.02333333333333,,0.593333333333333,,1486,3.17201880942456
SNL/MSU/DOE,UNI-90D155V2-VE2[90]6,90/90/90/90/90/90,VE,UNK,UNK,37,,0,0,0,100,3.31,,25,,,,27.6,2.76,0.32,0.032,0.1,2,52.9666666666667,-171.25,9.02333333333333,,0.593333333333333,,85350,4.93120352545075
SNL/MSU/DOE,UNI-90D155V2-VE2[90]6,90/90/90/90/90/90,VE,UNK,UNK,37,,0,0,0,100,3.31,,25,,,,20.7,2.07,0.23,0.023,0.1,5,52.9666666666667,-171.25,9.02333333333333,,0.593333333333333,,248600,5.39550112430563
SNL/MSU/DOE,UNI-90D155V2-VE2[90]6,90/90/90/90/90/90,VE,UNK,UNK,37,,0,0,0,100,3.31,,25,,,,20.7,2.07,0.24,0.024,0.1,7,52.9666666666667,-171.25,9.02333333333333,,0.593333333333333,,153624,5.1864590689074
SNL/MSU/DOE,UNI-90D155V2-VE2[90]6,90/90/90/90/90/90,VE,UNK,UNK,37,,0,0,0,100,3.31,,25,,,,20.7,2.07,0.24,0.024,0.1,10,52.9666666666667,-171.25,9.02333333333333,,0.593333333333333,,2163003,6.33505712178886
SNL/MSU/DOE,UNI-90D155V2-VE2[90]6,90/90/90/90/90/90,VE,UNK,UNK,37,,0,0,0,100,3.31,,25,,,,27.6,2.76,0.3,0.03,0.1,5,52.9666666666667,-171.25,9.02333333333333,,0.593333333333333,,10162,4.00697919057428
SNL/MSU/DOE,UNI-90D155V2-VE2[90]6,90/90/90/90/90/90,VE,UNK,UNK,37,,0,0,0,100,3.31,,25,,,,27.6,2.76,0.33,0.033,0.1,5,52.9666666666667,-171.25,9.02333333333333,,0.593333333333333,,19542,4.29096900894852
SNL/MSU/DOE,UNI-90D155V2-VE2[90]6,90/90/90/90/90/90,VE,UNK,UNK,37,,0,0,0,100,3.31,,25,,,,34.5,3.45,0.41,0.041,0.1,1,52.9666666666667,-171.25,9.02333333333333,,0.593333333333333,,422,2.62531245096167
SNL/MSU/DOE,UNI-90D155V2-VE2[90]6,90/90/90/90/90/90,VE,UNK,UNK,37,,0,0,0,100,3.31,,25,,,,34.5,3.45,0.43,0.043,0.1,1,52.9666666666667,-171.25,9.02333333333333,,0.593333333333333,,548,2.73878055848437
SNL/MSU/DOE,UNI-90D155V-VE[90]6,90/90/90/90/90/90,VE,UNK,UNK,37,,0,0,0,100,2.98,,25,,,,20.7,2.07,0.19,0.019,0.1,10,49.2666666666667,-167,9.23333333333333,,0.476666666666667,,223965,5.35018015451937
SNL/MSU/DOE,UNI-90D155V-VE[90]6,90/90/90/90/90/90,VE,UNK,UNK,37,,0,0,0,100,2.98,,25,,,,20.7,2.07,0.19,0.019,0.1,8,49.2666666666667,-167,9.23333333333333,,0.476666666666667,,184528,5.26606227468401
SNL/MSU/DOE,UNI-90D155V-VE[90]6,90/90/90/90/90/90,VE,UNK,UNK,37,,0,0,0,100,2.98,,25,,,,20.7,2.07,0.19,0.019,0.1,10,49.2666666666667,-167,9.23333333333333,,0.476666666666667,,138110,5.14022512526645
SNL/MSU/DOE,UNI-90D155V-VE[90]6,90/90/90/90/90/90,VE,UNK,UNK,37,,0,0,0,100,2.98,,25,,,,27.6,2.76,0.31,0.031,0.1,5,49.2666666666667,-167,9.23333333333333,,0.476666666666667,,2730,3.43616264704076
SNL/MSU/DOE,UNI-90D155V-VE[90]6,90/90/90/90/90/90,VE,UNK,UNK,37,,0,0,0,100,2.98,,25,,,,27.6,2.76,0.26,0.026,0.1,5,49.2666666666667,-167,9.23333333333333,,0.476666666666667,,15581,4.19259532756921
SNL/MSU/DOE,UNI-90D155V-VE[90]6,90/90/90/90/90/90,VE,UNK,UNK,37,,0,0,0,100,2.98,,25,,,,27.6,2.76,0.28,0.028,0.1,4,49.2666666666667,-167,9.23333333333333,,0.476666666666667,,12939,4.11190071286561
SNL/MSU/DOE,UNI-90D155V-VE[90]6,90/90/90/90/90/90,VE,UNK,UNK,37,,0,0,0,100,2.98,,25,,,,24.1,2.41,0.31,0.031,0.1,5,49.2666666666667,-167,9.23333333333333,,0.476666666666667,,77719,4.89052720395456
SNL/MSU/DOE,UNI-90D155V-VE[90]6,90/90/90/90/90/90,VE,UNK,UNK,37,,0,0,0,100,2.98,,25,,,,24.1,2.41,0.25,0.025,0.1,8,49.2666666666667,-167,9.23333333333333,,0.476666666666667,,52833,4.72290527179719
SNL/MSU/DOE,UNI-90D155V-VE[90]6,90/90/90/90/90/90,VE,UNK,UNK,37,,0,0,0,100,2.98,,25,,,,24.1,2.41,0.24,0.024,0.1,4,49.2666666666667,-167,9.23333333333333,,0.476666666666667,,30181,4.47973362534305
SNL/MSU/DOE,UNI-90D155E2-SC14[90]6,90/90/90/90/90/90,EP,UNK,UNK,36,,0,0,0,100,3.41,,25,,,,27.6,2.76,0.35,0.035,0.1,0.1,40.3333333333333,-151.5,7.42,,0.546666666666667,,254,2.40483371661994
SNL/MSU/DOE,UNI-90D155E2-SC14[90]6,90/90/90/90/90/90,EP,UNK,UNK,36,,0,0,0,100,3.41,,25,,,,20.7,2.07,0.4,0.04,0.1,0.1,40.3333333333333,-151.5,7.42,,0.546666666666667,,1161,3.06483221973857
SNL/MSU/DOE,UNI-90D155E2-SC14[90]6,90/90/90/90/90/90,EP,UNK,UNK,36,,0,0,0,100,3.41,,25,,,,20.7,2.07,0.4,0.04,0.1,3,40.3333333333333,-151.5,7.42,,0.546666666666667,,8141,3.91067775474271
SNL/MSU/DOE,UNI-90D155E2-SC14[90]6,90/90/90/90/90/90,EP,UNK,UNK,36,,0,0,0,100,3.41,,25,,,,17.2,1.72,0.26,0.026,0.1,5,40.3333333333333,-151.5,7.42,,0.546666666666667,,292196,5.46567426639014
SNL/MSU/DOE,UNI-90D155E2-SC14[90]6,90/90/90/90/90/90,EP,UNK,UNK,36,,0,0,0,100,3.41,,25,,,,20.7,2.07,0.27,0.027,0.1,3,40.3333333333333,-151.5,7.42,,0.546666666666667,,27984,4.4469097921346
SNL/MSU/DOE,UNI-90D155E2-SC14[90]6,90/90/90/90/90/90,EP,UNK,UNK,36,,0,0,0,100,3.41,,25,,,,26.1,2.61,0.44,0.044,0.1,3,40.3333333333333,-151.5,7.42,,0.546666666666667,,402,2.60422605308447
SNL/MSU/DOE,ROV2-UP2[0/90]4,0/90/0/90/0/90/0/90,PE,UNK,UNK,35,,50,0,50,100,4.08,,25,,,,241,24.1,1.45,,0.1,1,362.333333333333,-243.75,21.3,,1.85,,1642,3.21537315278342
SNL/MSU/DOE,ROV2-UP2[0/90]4,0/90/0/90/0/90/0/90,PE,UNK,UNK,35,,50,0,50,100,4.08,,25,,,,172,17.2,0.96,,0.1,3,362.333333333333,-243.75,21.3,,1.85,,13794,4.13969022165292
SNL/MSU/DOE,ROV2-UP2[0/90]4,0/90/0/90/0/90/0/90,PE,UNK,UNK,35,,50,0,50,100,4.08,,25,,,,138,13.8,0.74,,0.1,5,362.333333333333,-243.75,21.3,,1.85,,608189,5.78403856101939
SNL/MSU/DOE,ROV2-UP2[0/90]4,0/90/0/90/0/90/0/90,PE,UNK,UNK,35,,50,0,50,100,4.08,,25,,,,172,17.2,0.87,,0.1,2,362.333333333333,-243.75,21.3,,1.85,,40071,4.60283018069232
SNL/MSU/DOE,ROV2-UP2[0/90]4,0/90/0/90/0/90/0/90,PE,UNK,UNK,35,,50,0,50,100,4.08,,25,,,,172,17.2,0.89,,0.1,3,362.333333333333,-243.75,21.3,,1.85,,63917,4.80561638279497
SNL/MSU/DOE,ROV2-UP2[0/90]4,0/90/0/90/0/90/0/90,PE,UNK,UNK,35,,50,0,50,100,4.08,,25,,,,138,13.8,0.78,,0.1,10,362.333333333333,-243.75,21.3,,1.85,,723201,5.8592590179847
SNL/MSU/DOE,ROV2-UP2[0/90]4,0/90/0/90/0/90/0/90,PE,UNK,UNK,35,,50,0,50,100,4.08,,25,,,,138,13.8,0.81,,0.1,10,362.333333333333,-243.75,21.3,,1.85,,483611,5.68449617056957
SNL/MSU/DOE,ROV2-UP2[0/90]4,0/90/0/90/0/90/0/90,PE,UNK,UNK,35,,50,0,50,100,4.08,,25,,,,241,24.1,1.5,,0.1,1,362.333333333333,-243.75,21.3,,1.85,,1043,3.01828430842653
SNL/MSU/DOE,ROV2-UP2[0/90]4,0/90/0/90/0/90/0/90,PE,UNK,UNK,35,,50,0,50,100,4.08,,25,,,,241,24.1,1.58,,0.1,1,362.333333333333,-243.75,21.3,,1.85,,494,2.69372694892365
SNL/MSU/DOE,ROV3-UP2[0/90]5,0/90/0/90/0/90/0/90/0/90,PE,UNK,UNK,40,,50,0,50,100,3.15,,25,,,,207,20.7,1.35,0.135,0.1,2,421.666666666667,-203,21.1666666666667,,2.33333333333333,,3055,3.48501121457857
SNL/MSU/DOE,ROV3-UP2[0/90]5,0/90/0/90/0/90/0/90/0/90,PE,UNK,UNK,40,,50,0,50,100,3.15,,25,,,,207,20.7,1.26,0.126,0.1,2,421.666666666667,-203,21.1666666666667,,2.33333333333333,,8236,3.91571633794599
SNL/MSU/DOE,ROV3-UP2[0/90]5,0/90/0/90/0/90/0/90/0/90,PE,UNK,UNK,40,,50,0,50,100,3.15,,25,,,,207,20.7,1.34,0.134,0.1,3,421.666666666667,-203,21.1666666666667,,2.33333333333333,,3720,3.5705429398819
SNL/MSU/DOE,ROV3-UP2[0/90]5,0/90/0/90/0/90/0/90/0/90,PE,UNK,UNK,40,,50,0,50,100,3.15,,25,,,,172,17.2,1.1,0.11,0.1,4,421.666666666667,-203,21.1666666666667,,2.33333333333333,,23506,4.37117873181629
SNL/MSU/DOE,ROV3-UP2[0/90]5,0/90/0/90/0/90/0/90/0/90,PE,UNK,UNK,40,,50,0,50,100,3.15,,25,,,,172,17.2,1.06,0.106,0.1,4,421.666666666667,-203,21.1666666666667,,2.33333333333333,,14233,4.15329644935531
SNL/MSU/DOE,ROV3-UP2[0/90]5,0/90/0/90/0/90/0/90/0/90,PE,UNK,UNK,40,,50,0,50,100,3.15,,25,,,,172,17.2,1.03,0.103,0.1,4,421.666666666667,-203,21.1666666666667,,2.33333333333333,,28712,4.45806344532518
SNL/MSU/DOE,ROV3-UP2[0/90]5,0/90/0/90/0/90/0/90/0/90,PE,UNK,UNK,40,,50,0,50,100,3.15,,25,,,,103,10.3,0.58,0.058,0.1,10,421.666666666667,-203,21.1666666666667,,2.33333333333333,,4320474,6.63553139595653
SNL/MSU/DOE,ROV3-UP2[0/90]5,0/90/0/90/0/90/0/90/0/90,PE,UNK,UNK,40,,50,0,50,100,3.15,,25,,,,138,13.8,0.85,0.085,0.1,6,421.666666666667,-203,21.1666666666667,,2.33333333333333,,351549,5.54598586689917
SNL/MSU/DOE,ROV3-UP2[0/90]5,0/90/0/90/0/90/0/90/0/90,PE,UNK,UNK,40,,50,0,50,100,3.15,,25,,,,138,13.8,0.79,0.079,0.1,6,421.666666666667,-203,21.1666666666667,,2.33333333333333,,690805,5.83935547230097
SNL/MSU/DOE,ROV3-UP2[0/90]5,0/90/0/90/0/90/0/90/0/90,PE,UNK,UNK,40,,50,0,50,100,3.15,,25,,,,138,13.8,0.8,0.08,0.1,6,421.666666666667,-203,21.1666666666667,,2.33333333333333,,216248,5.33495209952191
SNL/MSU/DOE,ROV3-UP2[0/90]5,0/90/0/90/0/90/0/90/0/90,PE,UNK,UNK,40,,50,0,50,100,3.15,,25,,,,138,13.8,0.84,0.084,0.1,6,421.666666666667,-203,21.1666666666667,,2.33333333333333,,264008,5.42161708710928
SNL/MSU/DOE,ROV3-UP2[0/90]5,0/90/0/90/0/90/0/90/0/90,PE,UNK,UNK,40,,50,0,50,100,3.15,,25,,,,103,10.3,0.61,0.061,0.1,10,421.666666666667,-203,21.1666666666667,,2.33333333333333,,4855537,6.68623726786709
SNL/MSU/DOE,ROV3-UP2[0/90]5,0/90/0/90/0/90/0/90/0/90,PE,UNK,UNK,40,,50,0,50,100,3.15,,25,,,,103,10.3,0.63,0.063,0.1,8,421.666666666667,-203,21.1666666666667,,2.33333333333333,,5981053,6.77677765084975
SNL/MSU/DOE,ROV4-UP4[0/90]8,0/90/0/90/0/90/0/90/0/90/0/90/0/90/0/90,PE,UNK,UNK,53,,50,0,50,100,3.71,,25,,,,207,20.7,1.04,0.104,0.1,2,504.666666666667,-314,25,,2.23333333333333,,1501,3.17638069224327
