Repository: Luwen-Zhang/SNEnsemble

# Copyright Notification

## Composites

We reformat and merge fatigue testing records from SNL/MSU/DOE, OptiMat, UPWIND, and FACT databases into a single database with careful considerations, including filtering invalid entries, rename variables, fix improper calculations in the records, to obtain clean and consistent data to fit machine 
learning usages. We leave the original format ("2019_SNL_MSU_DOE_Composite-Materials-Database_Wind_29pt0.xlsx" and "Optidat UPWIND 28_3_2017.xls") in the folder. Any derived database should be directly based on the original files instead of our merged database. We are not responsible for the accuracy of the testing records.

File: data/composite_database_10082023.csv (part 21 of 36)
Data source,Material_Code,Sequence,Resin Type,Waveform,Control,Fiber Volume Fraction,Fiber Weight Fraction,Fiber Weight Fraction (0-deg),Fiber Weight Fraction (45-deg),Fiber Weight Fraction (90-deg),Fiber Weight Fraction (Other Dir.),Thickness,Tab Thickness,Width,Length,Load Length,Area,Maximum Stress,Minimum Stress,Maximum Strain,Minimum Strain,R-value,Frequency,Ultimate Tensile Stress,Ultimate Compressive Stress,Tensile Modulus,Compressive Modulus,Ultimate Tensile Strain,Ultimate Compressive Strain,Cycles to Failure,log10(Cycles to Failure)
SNL/MSU/DOE,MD-GG-UP2[(0)2/±45/(0)2],0/0/45/-45/0/0,PE,UNK,UNK,40.0,,84.0,16.0,0.0,0.0,2.46,,22.0,,,,345.0,34.5,1.26,0.126,0.1,5.0,972.75,-628.0,27.86666666666666,,3.379999999999999,,680831.0,5.833039322080099
SNL/MSU/DOE,MD-GG-UP2[(0)2/±45/(0)2],0/0/45/-45/0/0,PE,UNK,UNK,40.0,,84.0,16.0,0.0,0.0,2.46,,22.0,,,,345.0,34.5,1.31,0.131,0.1,5.0,972.75,-628.0,27.86666666666666,,3.379999999999999,,814868.0,5.91108726332337
SNL/MSU/DOE,MD-GG-UP2[(0)2/±45/(0)2],0/0/45/-45/0/0,PE,UNK,UNK,40.0,,84.0,16.0,0.0,0.0,2.46,,22.0,,,,483.0,48.3,1.97,0.197,0.1,2.0,972.75,-628.0,27.86666666666666,,3.379999999999999,,13403.0,4.127202017590354
SNL/MSU/DOE,MD-GG-UP2[(0)2/±45/(0)2],0/0/45/-45/0/0,PE,UNK,UNK,40.0,,84.0,16.0,0.0,0.0,2.46,,22.0,,,,414.0,41.40000000000001,1.66,0.166,0.1,2.0,972.75,-628.0,27.86666666666666,,3.379999999999999,,42910.0,4.632558514532672
SNL/MSU/DOE,UNI-A060-UP2[0]10,0/0/0/0/0/0/0/0/0/0,PE,UNK,UNK,46.0,,100.0,0.0,0.0,0.0,1.76,,25.0,,,,345.0,34.5,1.21,0.121,0.1,5.0,579.6666666666666,-315.2,30.93333333333333,,1.916666666666667,,13952.0,4.144636467588492
SNL/MSU/DOE,UNI-A060-UP2[0]10,0/0/0/0/0/0/0/0/0/0,PE,UNK,UNK,46.0,,100.0,0.0,0.0,0.0,1.76,,25.0,,,,345.0,34.5,1.04,0.104,0.1,5.0,579.6666666666666,-315.2,30.93333333333333,,1.916666666666667,,7687.0,3.885756881069268
SNL/MSU/DOE,UNI-A060-UP2[0]10,0/0/0/0/0/0/0/0/0/0,PE,UNK,UNK,46.0,,100.0,0.0,0.0,0.0,1.76,,25.0,,,,241.0,24.1,0.74,0.074,0.1,12.0,579.6666666666666,-315.2,30.93333333333333,,1.916666666666667,,1284494.0,6.108732079974122
SNL/MSU/DOE,UNI-A060-UP2[0]10,0/0/0/0/0/0/0/0/0/0,PE,UNK,UNK,46.0,,100.0,0.0,0.0,0.0,1.76,,25.0,,,,345.0,34.5,1.14,0.114,0.1,5.0,579.6666666666666,-315.2,30.93333333333333,,1.916666666666667,,36913.0,4.567179342689566
SNL/MSU/DOE,UNI-A060-UP2[0]10,0/0/0/0/0/0/0/0/0/0,PE,UNK,UNK,46.0,,100.0,0.0,0.0,0.0,1.76,,25.0,,,,310.0,31.0,0.99,0.099,0.1,10.0,579.6666666666666,-315.2,30.93333333333333,,1.916666666666667,,84367.0,4.92617260633596
SNL/MSU/DOE,UNI-A130C-UP2[0]6,0/0/0/0/0/0,PE,UNK,UNK,36.0,,100.0,0.0,0.0,0.0,2.97,,25.0,,,,414.0,41.40000000000001,1.33,0.133,0.1,5.0,727.6666666666666,-372.6,30.0,,2.433333333333333,,15268.0,4.183782151277061
SNL/MSU/DOE,UNI-A130C-UP2[0]6,0/0/0/0/0/0,PE,UNK,UNK,36.0,,100.0,0.0,0.0,0.0,2.97,,25.0,,,,414.0,41.40000000000001,1.25,0.125,0.1,5.0,727.6666666666666,-372.6,30.0,,2.433333333333333,,17020.0,4.230959555748569
SNL/MSU/DOE,UNI-A130C-UP2[0]6,0/0/0/0/0/0,PE,UNK,UNK,36.0,,100.0,0.0,0.0,0.0,2.97,,25.0,,,,483.0,48.3,1.42,0.142,0.1,2.0,727.6666666666666,-372.6,30.0,,2.433333333333333,,2781.0,3.444200988864159
SNL/MSU/DOE,UNI-A130C-UP2[0]6,0/0/0/0/0/0,PE,UNK,UNK,36.0,,100.0,0.0,0.0,0.0,2.97,,25.0,,,,483.0,48.3,1.51,0.151,0.1,2.0,727.6666666666666,-372.6,30.0,,2.433333333333333,,1986.0,3.297979244159362
SNL/MSU/DOE,UNI-A130C-UP2[0]6,0/0/0/0/0/0,PE,UNK,UNK,36.0,,100.0,0.0,0.0,0.0,2.97,,25.0,,,,345.0,34.5,1.16,0.116,0.1,8.0,727.6666666666666,-372.6,30.0,,2.433333333333333,,425772.0,5.629177097578276
SNL/MSU/DOE,UNI-A130C-UP2[0]6,0/0/0/0/0/0,PE,UNK,UNK,36.0,,100.0,0.0,0.0,0.0,2.97,,25.0,,,,483.0,48.3,1.49,0.149,0.1,2.0,727.6666666666666,-372.6,30.0,,2.433333333333333,,3521.0,3.546666025070184
SNL/MSU/DOE,UNI-A130C-UP2[0]6,0/0/0/0/0/0,PE,UNK,UNK,36.0,,100.0,0.0,0.0,0.0,2.97,,25.0,,,,414.0,41.40000000000001,1.31,0.131,0.1,5.0,727.6666666666666,-372.6,30.0,,2.433333333333333,,37072.0,4.569046016445901
SNL/MSU/DOE,UNI-A130C-UP2[0]6,0/0/0/0/0/0,PE,UNK,UNK,36.0,,100.0,0.0,0.0,0.0,2.97,,25.0,,,,345.0,34.5,1.12,0.112,0.1,10.0,727.6666666666666,-372.6,30.0,,2.433333333333333,,854215.0,5.931567193361037
SNL/MSU/DOE,UNI-A130C-UP2[0]6,0/0/0/0/0/0,PE,UNK,UNK,36.0,,100.0,0.0,0.0,0.0,2.97,,25.0,,,,310.0,31.0,0.98,0.098,0.1,10.0,727.6666666666666,-372.6,30.0,,2.433333333333333,,4377528.0,6.641228932643914
SNL/MSU/DOE,UNI-A130C-UP2[0]6,0/0/0/0/0/0,PE,UNK,UNK,36.0,,100.0,0.0,0.0,0.0,2.97,,25.0,,,,345.0,34.5,1.09,0.109,0.1,10.0,727.6666666666666,-372.6,30.0,,2.433333333333333,,841256.0,5.924928174715063
SNL/MSU/DOE,UNI-A130C-UP2[0]6,0/0/0/0/0/0,PE,UNK,UNK,36.0,,100.0,0.0,0.0,0.0,2.97,,25.0,,,,-20.7,-207.0,,,10.0,12.0,727.6666666666666,-372.6,30.0,,2.433333333333333,,484312.0,5.685125229874989
SNL/MSU/DOE,UNI-A130C-UP2[0]6,0/0/0/0/0/0,PE,UNK,UNK,36.0,,100.0,0.0,0.0,0.0,2.97,,25.0,,,,-27.6,-276.0,,,10.0,5.0,727.6666666666666,-372.6,30.0,,2.433333333333333,,161152.0,5.207235699755731
SNL/MSU/DOE,UNI-A130C-UP2[0]6,0/0/0/0/0/0,PE,UNK,UNK,36.0,,100.0,0.0,0.0,0.0,2.97,,25.0,,,,-34.5,-345.0,,,10.0,1.0,727.6666666666666,-372.6,30.0,,2.433333333333333,,94.0,1.973127853599699
SNL/MSU/DOE,UNI-A130C-UP2[0]6,0/0/0/0/0/0,PE,UNK,UNK,36.0,,100.0,0.0,0.0,0.0,2.97,,25.0,,,,-31.0,-310.0,,,10.0,2.0,727.6666666666666,-372.6,30.0,,2.433333333333333,,2799.0,3.447002898466162
SNL/MSU/DOE,UNI-A130C-UP2[0]6,0/0/0/0/0/0,PE,UNK,UNK,36.0,,100.0,0.0,0.0,0.0,2.97,,25.0,,,,-31.0,-310.0,,,10.0,2.0,727.6666666666666,-372.6,30.0,,2.433333333333333,,916.0,2.96189547366785
SNL/MSU/DOE,UNI-A130C-UP2[0]6,0/0/0/0/0/0,PE,UNK,UNK,36.0,,100.0,0.0,0.0,0.0,2.97,,25.0,,,,-31.0,-310.0,,,10.0,2.0,727.6666666666666,-372.6,30.0,,2.433333333333333,,452.0,2.655138434811382
SNL/MSU/DOE,UNI-A130C-UP2[0]6,0/0/0/0/0/0,PE,UNK,UNK,36.0,,100.0,0.0,0.0,0.0,2.97,,25.0,,,,-27.6,-276.0,,,10.0,10.0,727.6666666666666,-372.6,30.0,,2.433333333333333,,71475.0,4.854154164030026
SNL/MSU/DOE,UNI-A130C-UP2[0]6,0/0/0/0/0/0,PE,UNK,UNK,36.0,,100.0,0.0,0.0,0.0,2.97,,25.0,,,,-34.5,-345.0,,,10.0,1.0,727.6666666666666,-372.6,30.0,,2.433333333333333,,71.0,1.851258348719075
SNL/MSU/DOE,UNI-A130C-UP2[0]6,0/0/0/0/0/0,PE,UNK,UNK,36.0,,100.0,0.0,0.0,0.0,2.97,,25.0,,,,-27.6,-276.0,,,10.0,10.0,727.6666666666666,-372.6,30.0,,2.433333333333333,,62465.0,4.795636744311401
SNL/MSU/DOE,UNI-A130G-UP2[0]6,0/0/0/0/0/0,PE,UNK,UNK,55.0,,100.0,0.0,0.0,0.0,4.38,,25.0,,,,690.0,69.0,1.43,0.143,0.1,2.0,1202.666666666667,-423.25,45.53333333333333,,2.626666666666666,,938.0,2.972202838379065
SNL/MSU/DOE,UNI-A130G-UP2[0]6,0/0/0/0/0/0,PE,UNK,UNK,55.0,,100.0,0.0,0.0,0.0,4.38,,25.0,,,,690.0,69.0,1.52,0.152,0.1,2.0,1202.666666666667,-423.25,45.53333333333333,,2.626666666666666,,507.0,2.705007959333336
SNL/MSU/DOE,UNI-A130G-UP2[0]6,0/0/0/0/0/0,PE,UNK,UNK,55.0,,100.0,0.0,0.0,0.0,4.38,,25.0,,,,690.0,69.0,1.44,0.144,0.1,2.0,1202.666666666667,-423.25,45.53333333333333,,2.626666666666666,,1546.0,3.189209489582306
SNL/MSU/DOE,UNI-A130G-UP2[0]6,0/0/0/0/0/0,PE,UNK,UNK,55.0,,100.0,0.0,0.0,0.0,4.38,,25.0,,,,552.0,55.2,1.22,0.122,0.1,4.0,1202.666666666667,-423.25,45.53333333333333,,2.626666666666666,,5452.0,3.736555847162636
SNL/MSU/DOE,UNI-A130G-UP2[0]6,0/0/0/0/0/0,PE,UNK,UNK,55.0,,100.0,0.0,0.0,0.0,4.38,,25.0,,,,552.0,55.2,1.28,0.128,0.1,4.0,1202.666666666667,-423.25,45.53333333333333,,2.626666666666666,,2952.0,3.470116353151004
SNL/MSU/DOE,UNI-A130G-UP2[0]6,0/0/0/0/0/0,PE,UNK,UNK,55.0,,100.0,0.0,0.0,0.0,4.38,,25.0,,,,552.0,55.2,1.37,0.137,0.1,4.0,1202.666666666667,-423.25,45.53333333333333,,2.626666666666666,,4864.0,3.686993566264678
SNL/MSU/DOE,UNI-A130G-UP2[0]6,0/0/0/0/0/0,PE,UNK,UNK,55.0,,100.0,0.0,0.0,0.0,4.38,,25.0,,,,414.0,41.40000000000001,0.97,0.097,0.1,5.0,1202.666666666667,-423.25,45.53333333333333,,2.626666666666666,,45710.0,4.660011221289331
SNL/MSU/DOE,UNI-A130G-UP2[0]6,0/0/0/0/0/0,PE,UNK,UNK,55.0,,100.0,0.0,0.0,0.0,4.38,,25.0,,,,414.0,41.40000000000001,1.03,0.103,0.1,5.0,1202.666666666667,-423.25,45.53333333333333,,2.626666666666666,,32282.0,4.508960433176952
SNL/MSU/DOE,UNI-A130G-UP2[0]6,0/0/0/0/0/0,PE,UNK,UNK,55.0,,100.0,0.0,0.0,0.0,4.38,,25.0,,,,414.0,41.40000000000001,0.91,0.091,0.1,4.0,1202.666666666667,-423.25,45.53333333333333,,2.626666666666666,,28621.0,4.45668480366886
SNL/MSU/DOE,UNI-A130G-UP2[0]6,0/0/0/0/0/0,PE,UNK,UNK,55.0,,100.0,0.0,0.0,0.0,4.38,,25.0,,,,345.0,34.5,0.85,0.085,0.1,8.0,1202.666666666667,-423.25,45.53333333333333,,2.626666666666666,,413627.0,5.616608880105931
SNL/MSU/DOE,UNI-A260-UP2[0]4,0/0/0/0,PE,UNK,UNK,37.0,,100.0,0.0,0.0,0.0,3.71,,25.0,,,,448.0,44.8,1.35,0.135,0.1,5.0,776.0,-440.8333333333333,27.3,,2.833333333333333,,51850.0,4.71474876072506
SNL/MSU/DOE,UNI-A260-UP2[0]4,0/0/0/0,PE,UNK,UNK,37.0,,100.0,0.0,0.0,0.0,3.71,,25.0,,,,448.0,44.8,1.42,0.142,0.1,8.0,776.0,-440.8333333333333,27.3,,2.833333333333333,,27702.0,4.442511124934785
SNL/MSU/DOE,UNI-A260-UP2[0]4,0/0/0/0,PE,UNK,UNK,37.0,,100.0,0.0,0.0,0.0,3.71,,25.0,,,,448.0,44.8,1.4,0.14,0.1,5.0,776.0,-440.8333333333333,27.3,,2.833333333333333,,17163.0,4.23459320248533
SNL/MSU/DOE,UNI-A260-UP2[0]4,0/0/0/0,PE,UNK,UNK,37.0,,100.0,0.0,0.0,0.0,3.71,,25.0,,,,379.0,37.9,1.14,0.114,0.1,10.0,776.0,-440.8333333333333,27.3,,2.833333333333333,,191959.0,5.283208478832726
SNL/MSU/DOE,UNI-A260-UP2[0]4,0/0/0/0,PE,UNK,UNK,37.0,,100.0,0.0,0.0,0.0,3.71,,25.0,,,,552.0,55.2,1.36,0.136,0.1,2.0,776.0,-440.8333333333333,27.3,,2.833333333333333,,4207.0,3.623972512016997
SNL/MSU/DOE,UNI-A260-UP2[0]4,0/0/0/0,PE,UNK,UNK,37.0,,100.0,0.0,0.0,0.0,3.71,,25.0,,,,552.0,55.2,1.79,0.179,0.1,2.0,776.0,-440.8333333333333,27.3,,2.833333333333333,,1448.0,3.160768561861128
SNL/MSU/DOE,UNI-A260-UP2[0]4,0/0/0/0,PE,UNK,UNK,37.0,,100.0,0.0,0.0,0.0,3.71,,25.0,,,,552.0,55.2,1.52,0.152,0.1,2.0,776.0,-440.8333333333333,27.3,,2.833333333333333,,3348.0,3.524785449321223
SNL/MSU/DOE,UNI-A260-UP2[0]4,0/0/0/0,PE,UNK,UNK,37.0,,100.0,0.0,0.0,0.0,3.71,,25.0,,,,379.0,37.9,1.21,0.121,0.1,10.0,776.0,-440.8333333333333,27.3,,2.833333333333333,,640153.0,5.806283785100289
SNL/MSU/DOE,UNI-A260-UP2[0]4,0/0/0/0,PE,UNK,UNK,37.0,,100.0,0.0,0.0,0.0,3.71,,25.0,,,,379.0,37.9,1.2,0.12,0.1,10.0,776.0,-440.8333333333333,27.3,,2.833333333333333,,455258.0,5.658257586153566
SNL/MSU/DOE,UNI-CM1701A-UP2[0]5,0/0/0/0/0,PE,UNK,UNK,38.0,,100.0,0.0,0.0,0.0,3.2,,25.0,,,,483.0,48.3,1.63,0.163,0.1,2.0,796.0,-573.0,30.06666666666666,,2.666666666666667,,784.0,2.894316062684438
SNL/MSU/DOE,UNI-CM1701A-UP2[0]5,0/0/0/0/0,PE,UNK,UNK,38.0,,100.0,0.0,0.0,0.0,3.2,,25.0,,,,483.0,48.3,1.29,0.129,0.1,2.0,796.0,-573.0,30.06666666666666,,2.666666666666667,,1940.0,3.287801729930226
SNL/MSU/DOE,UNI-CM1701A-UP2[0]5,0/0/0/0/0,PE,UNK,UNK,38.0,,100.0,0.0,0.0,0.0,3.2,,25.0,,,,483.0,48.3,1.46,0.146,0.1,2.0,796.0,-573.0,30.06666666666666,,2.666666666666667,,1574.0,3.197004728023046
SNL/MSU/DOE,UNI-CM1701A-UP2[0]5,0/0/0/0/0,PE,UNK,UNK,38.0,,100.0,0.0,0.0,0.0,3.2,,25.0,,,,414.0,41.40000000000001,1.54,0.154,0.1,5.0,796.0,-573.0,30.06666666666666,,2.666666666666667,,17955.0,4.254185409462092
SNL/MSU/DOE,UNI-CM1701A-UP2[0]5,0/0/0/0/0,PE,UNK,UNK,38.0,,100.0,0.0,0.0,0.0,3.2,,25.0,,,,414.0,41.40000000000001,1.6,0.16,0.1,4.0,796.0,-573.0,30.06666666666666,,2.666666666666667,,6418.0,3.807399712759485
SNL/MSU/DOE,UNI-CM1701A-UP2[0]5,0/0/0/0/0,PE,UNK,UNK,38.0,,100.0,0.0,0.0,0.0,3.2,,25.0,,,,345.0,34.5,1.19,0.119,0.1,5.0,796.0,-573.0,30.06666666666666,,2.666666666666667,,26217.0,4.418582994066992
SNL/MSU/DOE,UNI-CM1701A-UP2[0]5,0/0/0/0/0,PE,UNK,UNK,38.0,,100.0,0.0,0.0,0.0,3.2,,25.0,,,,345.0,34.5,1.0,0.1,0.1,5.0,796.0,-573.0,30.06666666666666,,2.666666666666667,,38086.0,4.580765363074483
SNL/MSU/DOE,UNI-CM1701A-UP2[0]5,0/0/0/0/0,PE,UNK,UNK,38.0,,100.0,0.0,0.0,0.0,3.2,,25.0,,,,276.0,27.6,0.89,0.089,0.1,10.0,796.0,-573.0,30.06666666666666,,2.666666666666667,,81998.0,4.913803259706198
SNL/MSU/DOE,UNI-CM1701A-UP2[0]5,0/0/0/0/0,PE,UNK,UNK,38.0,,100.0,0.0,0.0,0.0,3.2,,25.0,,,,276.0,27.6,0.92,0.092,0.1,10.0,796.0,-573.0,30.06666666666666,,2.666666666666667,,117831.0,5.071259563437376
SNL/MSU/DOE,UNI-CM1701A-UP2[0]5,0/0/0/0/0,PE,UNK,UNK,38.0,,100.0,0.0,0.0,0.0,3.2,,25.0,,,,-34.5,-345.0,,,10.0,4.0,796.0,-573.0,30.06666666666666,,2.666666666666667,,42588.0,4.629287245395218
SNL/MSU/DOE,UNI-CM1701A-UP2[0]5,0/0/0/0/0,PE,UNK,UNK,38.0,,100.0,0.0,0.0,0.0,3.2,,25.0,,,,-34.5,-345.0,,,10.0,4.0,796.0,-573.0,30.06666666666666,,2.666666666666667,,13272.0,4.122936373016304
SNL/MSU/DOE,UNI-CM1701A-UP2[0]5,0/0/0/0/0,PE,UNK,UNK,38.0,,100.0,0.0,0.0,0.0,3.2,,25.0,,,,-34.5,-345.0,,,10.0,4.0,796.0,-573.0,30.06666666666666,,2.666666666666667,,80669.0,4.906706673316167
SNL/MSU/DOE,UNI-CM1701A-UP2[0]5,0/0/0/0/0,PE,UNK,UNK,38.0,,100.0,0.0,0.0,0.0,3.2,,25.0,,,,-31.0,-310.0,,,10.0,10.0,796.0,-573.0,30.06666666666666,,2.666666666666667,,105995.0,5.025285379192836
SNL/MSU/DOE,UNI-CM1701A-UP2[0]5,0/0/0/0/0,PE,UNK,UNK,38.0,,100.0,0.0,0.0,0.0,3.2,,25.0,,,,-31.0,-310.0,,,10.0,12.0,796.0,-573.0,30.06666666666666,,2.666666666666667,,532367.0,5.726211126888877
SNL/MSU/DOE,UNI-CM1701A-UP2[0]5,0/0/0/0/0,PE,UNK,UNK,38.0,,100.0,0.0,0.0,0.0,3.2,,25.0,,,,-31.0,-310.0,,,10.0,10.0,796.0,-573.0,30.06666666666666,,2.666666666666667,,460941.0,5.663645339675449
SNL/MSU/DOE,UNI-D072A-UP2[0]10,0/0/0/0/0/0/0/0/0/0,PE,UNK,UNK,33.0,,100.0,0.0,0.0,0.0,3.3,,25.0,,,,-34.5,-345.0,,,10.0,5.0,799.0,-559.3333333333334,28.46666666666667,,2.833333333333333,,87741.0,4.943202579829663
SNL/MSU/DOE,UNI-D072A-UP2[0]10,0/0/0/0/0/0/0/0/0/0,PE,UNK,UNK,33.0,,100.0,0.0,0.0,0.0,3.3,,25.0,,,,-41.4,-414.0,,,10.0,3.0,799.0,-559.3333333333334,28.46666666666667,,2.833333333333333,,9757.0,3.989316304989952
SNL/MSU/DOE,UNI-D072A-UP2[0]10,0/0/0/0/0/0/0/0/0/0,PE,UNK,UNK,33.0,,100.0,0.0,0.0,0.0,3.3,,25.0,,,,-41.4,-414.0,,,10.0,4.0,799.0,-559.3333333333334,28.46666666666667,,2.833333333333333,,2192.0,3.340840549812332
SNL/MSU/DOE,UNI-D072A-UP2[0]10,0/0/0/0/0/0/0/0/0/0,PE,UNK,UNK,33.0,,100.0,0.0,0.0,0.0,3.3,,25.0,,,,-34.5,-345.0,,,10.0,5.0,799.0,-559.3333333333334,28.46666666666667,,2.833333333333333,,79404.0,4.89984238069122
SNL/MSU/DOE,UNI-D072A-UP2[0]10,0/0/0/0/0/0/0/0/0/0,PE,UNK,UNK,33.0,,100.0,0.0,0.0,0.0,3.3,,25.0,,,,-41.4,-414.0,,,10.0,4.0,799.0,-559.3333333333334,28.46666666666667,,2.833333333333333,,6097.0,3.78511619502192
SNL/MSU/DOE,UNI-D072A-UP2[0]10,0/0/0/0/0/0/0/0/0/0,PE,UNK,UNK,33.0,,100.0,0.0,0.0,0.0,3.3,,25.0,,,,-34.5,-345.0,,,10.0,5.0,799.0,-559.3333333333334,28.46666666666667,,2.833333333333333,,136908.0,5.13642882617887
SNL/MSU/DOE,UNI-D072A-UP2[0]10,0/0/0/0/0/0/0/0/0/0,PE,UNK,UNK,33.0,,100.0,0.0,0.0,0.0,3.3,,25.0,,,,483.0,48.3,1.83,0.183,0.1,4.0,799.0,-559.3333333333334,28.46666666666667,,2.833333333333333,,9586.0,3.981637424655769
SNL/MSU/DOE,UNI-D072A-UP2[0]10,0/0/0/0/0/0/0/0/0/0,PE,UNK,UNK,33.0,,100.0,0.0,0.0,0.0,3.3,,25.0,,,,483.0,48.3,1.91,0.191,0.1,4.0,799.0,-559.3333333333334,28.46666666666667,,2.833333333333333,,8838.0,3.946353997226275
SNL/MSU/DOE,UNI-D072A-UP2[0]10,0/0/0/0/0/0/0/0/0/0,PE,UNK,UNK,33.0,,100.0,0.0,0.0,0.0,3.3,,25.0,,,,310.0,31.0,0.96,0.096,0.1,10.0,799.0,-559.3333333333334,28.46666666666667,,2.833333333333333,,929460.0,5.968230704325158
SNL/MSU/DOE,UNI-D072A-UP2[0]10,0/0/0/0/0/0/0/0/0/0,PE,UNK,UNK,33.0,,100.0,0.0,0.0,0.0,3.3,,25.0,,,,483.0,48.3,1.63,0.163,0.1,4.0,799.0,-559.3333333333334,28.46666666666667,,2.833333333333333,,5993.0,3.777644277696485
SNL/MSU/DOE,UNI-D072A-UP2[0]10,0/0/0/0/0/0/0/0/0/0,PE,UNK,UNK,33.0,,100.0,0.0,0.0,0.0,3.3,,25.0,,,,345.0,34.5,1.14,0.114,0.1,5.0,799.0,-559.3333333333334,28.46666666666667,,2.833333333333333,,195791.0,5.291792724544898
SNL/MSU/DOE,UNI-D072A-UP2[0]10,0/0/0/0/0/0/0/0/0/0,PE,UNK,UNK,33.0,,100.0,0.0,0.0,0.0,3.3,,25.0,,,,414.0,41.40000000000001,1.32,0.132,0.1,5.0,799.0,-559.3333333333334,28.46666666666667,,2.833333333333333,,28168.0,4.449756012062128
SNL/MSU/DOE,UNI-D072A-UP2[0]10,0/0/0/0/0/0/0/0/0/0,PE,UNK,UNK,33.0,,100.0,0.0,0.0,0.0,3.3,,25.0,,,,414.0,41.40000000000001,1.47,0.147,0.1,5.0,799.0,-559.3333333333334,28.46666666666667,,2.833333333333333,,34247.0,4.534622533769769
SNL/MSU/DOE,UNI-D072A-UP2[0]10,0/0/0/0/0/0/0/0/0/0,PE,UNK,UNK,33.0,,100.0,0.0,0.0,0.0,3.3,,25.0,,,,414.0,41.40000000000001,1.4,0.14,0.1,5.0,799.0,-559.3333333333334,28.46666666666667,,2.833333333333333,,23522.0,4.371474245636928
SNL/MSU/DOE,UNI-D072A-UP2[0]10,0/0/0/0/0/0/0/0/0/0,PE,UNK,UNK,33.0,,100.0,0.0,0.0,0.0,3.3,,25.0,,,,345.0,34.5,1.3,0.13,0.1,10.0,799.0,-559.3333333333334,28.46666666666667,,2.833333333333333,,162352.0,5.210457643030476
SNL/MSU/DOE,UNI-D072A-UP2[0]10,0/0/0/0/0/0/0/0/0/0,PE,UNK,UNK,33.0,,100.0,0.0,0.0,0.0,3.3,,25.0,,,,345.0,34.5,1.29,0.129,0.1,10.0,799.0,-559.3333333333334,28.46666666666667,,2.833333333333333,,237010.0,5.374766670285203
SNL/MSU/DOE,UNI-D092B-UP2[0]9,0/0/0/0/0/0/0/0/0,PE,UNK,UNK,39.0,,100.0,0.0,0.0,0.0,2.76,,25.0,,,,552.0,55.2,1.6,0.16,0.1,4.0,907.8333333333334,-674.5,34.16666666666666,,2.686666666666666,,8610.0,3.935003151453655
SNL/MSU/DOE,UNI-D092B-UP2[0]9,0/0/0/0/0/0/0/0/0,PE,UNK,UNK,39.0,,100.0,0.0,0.0,0.0,2.76,,25.0,,,,552.0,55.2,1.7,0.17,0.1,4.0,907.8333333333334,-674.5,34.16666666666666,,2.686666666666666,,12301.0,4.089940418498635
SNL/MSU/DOE,UNI-D092B-UP2[0]9,0/0/0/0/0/0/0/0/0,PE,UNK,UNK,39.0,,100.0,0.0,0.0,0.0,2.76,,25.0,,,,414.0,41.40000000000001,1.13,0.113,0.1,15.0,907.8333333333334,-674.5,34.16666666666666,,2.686666666666666,,302338.0,5.48049273584189
SNL/MSU/DOE,UNI-D092B-UP2[0]9,0/0/0/0/0/0/0/0/0,PE,UNK,UNK,39.0,,100.0,0.0,0.0,0.0,2.76,,25.0,,,,414.0,41.40000000000001,1.21,0.121,0.1,15.0,907.8333333333334,-674.5,34.16666666666666,,2.686666666666666,,259952.0,5.414893163126099
SNL/MSU/DOE,UNI-D092B-UP2[0]9,0/0/0/0/0/0/0/0/0,PE,UNK,UNK,39.0,,100.0,0.0,0.0,0.0,2.76,,25.0,,,,414.0,41.40000000000001,1.3,0.13,0.1,15.0,907.8333333333334,-674.5,34.16666666666666,,2.686666666666666,,236479.0,5.373792580215238
SNL/MSU/DOE,UNI-D092B-UP2[0]9,0/0/0/0/0/0/0/0/0,PE,UNK,UNK,39.0,,100.0,0.0,0.0,0.0,2.76,,25.0,,,,345.0,34.5,1.04,0.104,0.1,15.0,907.8333333333334,-674.5,34.16666666666666,,2.686666666666666,,1557555.0,6.192443391302166
SNL/MSU/DOE,UNI-D092B-UP2[0]9,0/0/0/0/0/0/0/0/0,PE,UNK,UNK,39.0,,100.0,0.0,0.0,0.0,2.76,,25.0,,,,345.0,34.5,1.09,0.109,0.1,15.0,907.8333333333334,-674.5,34.16666666666666,,2.686666666666666,,957554.0,5.981163274798092
SNL/MSU/DOE,UNI-D092B-UP2[0]9,0/0/0/0/0/0/0/0/0,PE,UNK,UNK,39.0,,100.0,0.0,0.0,0.0,2.76,,25.0,,,,345.0,34.5,0.98,0.098,0.1,15.0,907.8333333333334,-674.5,34.16666666666666,,2.686666666666666,,1847878.0,6.2666732949816
SNL/MSU/DOE,UNI-D092B-UP2[0]9,0/0/0/0/0/0/0/0/0,PE,UNK,UNK,39.0,,100.0,0.0,0.0,0.0,2.76,,25.0,,,,552.0,55.2,1.62,0.162,0.1,4.0,907.8333333333334,-674.5,34.16666666666666,,2.686666666666666,,2914.0,3.464489547433971
SNL/MSU/DOE,UNI-D092B-UP2[0]9,0/0/0/0/0/0/0/0/0,PE,UNK,UNK,39.0,,100.0,0.0,0.0,0.0,2.76,,25.0,,,,552.0,55.2,1.71,0.171,0.1,4.0,907.8333333333334,-674.5,34.16666666666666,,2.686666666666666,,3142.0,3.497206180703955
SNL/MSU/DOE,UNI-D092B-UP2[0]9,0/0/0/0/0/0/0/0/0,PE,UNK,UNK,39.0,,100.0,0.0,0.0,0.0,2.76,,25.0,,,,552.0,55.2,1.63,0.163,0.1,4.0,907.8333333333334,-674.5,34.16666666666666,,2.686666666666666,,3756.0,3.574725583594073
SNL/MSU/DOE,UNI-D092B-UP2[0]9,0/0/0/0/0/0/0/0/0,PE,UNK,UNK,39.0,,100.0,0.0,0.0,0.0,2.76,,25.0,,,,414.0,41.40000000000001,1.26,0.126,0.1,10.0,907.8333333333334,-674.5,34.16666666666666,,2.686666666666666,,126113.0,5.100759856892373
SNL/MSU/DOE,UNI-D092B-UP2[0]9,0/0/0/0/0/0/0/0/0,PE,UNK,UNK,39.0,,100.0,0.0,0.0,0.0,2.76,,25.0,,,,414.0,41.40000000000001,1.22,0.122,0.1,5.0,907.8333333333334,-674.5,34.16666666666666,,2.686666666666666,,165310.0,5.218299125885173
SNL/MSU/DOE,UNI-D092B-UP2[0]9,0/0/0/0/0/0/0/0/0,PE,UNK,UNK,39.0,,100.0,0.0,0.0,0.0,2.76,,25.0,,,,345.0,34.5,1.02,0.102,0.1,12.0,907.8333333333334,-674.5,34.16666666666666,,2.686666666666666,,892557.0,5.950635960352873
SNL/MSU/DOE,UNI-D092B-UP2[0]9,0/0/0/0/0/0/0/0/0,PE,UNK,UNK,39.0,,100.0,0.0,0.0,0.0,2.76,,25.0,,,,345.0,34.5,1.06,0.106,0.1,12.0,907.8333333333334,-674.5,34.16666666666666,,2.686666666666666,,1112027.0,6.046115332037997
SNL/MSU/DOE,UNI-D092B-UP2[0]9,0/0/0/0/0/0/0/0/0,PE,UNK,UNK,39.0,,100.0,0.0,0.0,0.0,2.76,,25.0,,,,414.0,41.40000000000001,1.25,0.125,0.1,10.0,907.8333333333334,-674.5,34.16666666666666,,2.686666666666666,,171967.0,5.235445114971946
SNL/MSU/DOE,UNI-D092D-UP2[0]7,0/0/0/0/0/0/0,PE,UNK,UNK,33.0,,100.0,0.0,0.0,0.0,2.64,,25.0,,,,482.0,48.2,1.98,0.198,0.1,2.0,730.6666666666666,-539.75,25.6,,2.846666666666666,,3342.0,3.524006445557373
SNL/MSU/DOE,UNI-D092D-UP2[0]7,0/0/0/0/0/0/0,PE,UNK,UNK,33.0,,100.0,0.0,0.0,0.0,2.64,,25.0,,,,482.0,48.2,2.04,0.204,0.1,4.0,730.6666666666666,-539.75,25.6,,2.846666666666666,,2650.0,3.423245873936808
SNL/MSU/DOE,UNI-D092D-UP2[0]7,0/0/0/0/0/0/0,PE,UNK,UNK,33.0,,100.0,0.0,0.0,0.0,2.64,,25.0,,,,414.0,41.40000000000001,1.63,0.163,0.1,8.0,730.6666666666666,-539.75,25.6,,2.846666666666666,,113301.0,5.054233742984009
SNL/MSU/DOE,UNI-D092D-UP2[0]7,0/0/0/0/0/0/0,PE,UNK,UNK,33.0,,100.0,0.0,0.0,0.0,2.64,,25.0,,,,345.0,34.5,1.35,0.135,0.1,10.0,730.6666666666666,-539.75,25.6,,2.846666666666666,,813359.0,5.910282276597537
SNL/MSU/DOE,UNI-D092D-UP2[0]7,0/0/0/0/0/0/0,PE,UNK,UNK,33.0,,100.0,0.0,0.0,0.0,2.64,,25.0,,,,414.0,41.40000000000001,1.51,0.151,0.1,8.0,730.6666666666666,-539.75,25.6,,2.846666666666666,,75856.0,4.879989937974882
SNL/MSU/DOE,UNI-D092D-UP2[0]7,0/0/0/0/0/0/0,PE,UNK,UNK,33.0,,100.0,0.0,0.0,0.0,2.64,,25.0,,,,345.0,34.5,1.42,0.142,0.1,12.0,730.6666666666666,-539.75,25.6,,2.846666666666666,,291147.0,5.464112319464967
SNL/MSU/DOE,UNI-D092D-UP2[0]7,0/0/0/0/0/0/0,PE,UNK,UNK,33.0,,100.0,0.0,0.0,0.0,2.64,,25.0,,,,345.0,34.5,1.3,0.13,0.1,15.0,730.6666666666666,-539.75,25.6,,2.846666666666666,,948810.0,5.977179253298784
SNL/MSU/DOE,UNI-D092F-UP2[0]12,0/0/0/0/0/0/0/0/0/0/0/0,PE,UNK,UNK,49.0,,100.0,0.0,0.0,0.0,3.0,,25.0,,,,414.0,41.40000000000001,0.97,0.097,0.1,15.0,1134.75,-679.0,40.1,,2.925,,221920.0,5.34619644372921
SNL/MSU/DOE,UNI-D092F-UP2[0]12,0/0/0/0/0/0/0/0/0/0/0/0,PE,UNK,UNK,49.0,,100.0,0.0,0.0,0.0,3.0,,25.0,,,,414.0,41.40000000000001,1.03,0.103,0.1,15.0,1134.75,-679.0,40.1,,2.925,,92864.0,4.967847386421623
SNL/MSU/DOE,UNI-D092F-UP2[0]12,0/0/0/0/0/0/0/0/0/0/0/0,PE,UNK,UNK,49.0,,100.0,0.0,0.0,0.0,3.0,,25.0,,,,414.0,41.40000000000001,1.12,0.112,0.1,15.0,1134.75,-679.0,40.1,,2.925,,138489.0,5.141415279328115
SNL/MSU/DOE,UNI-D092F-UP2[0]12,0/0/0/0/0/0/0/0/0/0/0/0,PE,UNK,UNK,49.0,,100.0,0.0,0.0,0.0,3.0,,25.0,,,,345.0,34.5,0.81,0.081,0.1,15.0,1134.75,-679.0,40.1,,2.925,,864540.0,5.936785091742268
SNL/MSU/DOE,UNI-D092F-UP2[0]12,0/0/0/0/0/0/0/0/0/0/0/0,PE,UNK,UNK,49.0,,100.0,0.0,0.0,0.0,3.0,,25.0,,,,345.0,34.5,0.9,0.09,0.1,15.0,1134.75,-679.0,40.1,,2.925,,387503.0,5.588275069109174
SNL/MSU/DOE,UNI-D092F-UP2[0]12,0/0/0/0/0/0/0/0/0/0/0/0,PE,UNK,UNK,49.0,,100.0,0.0,0.0,0.0,3.0,,25.0,,,,552.0,55.2,1.32,0.132,0.1,4.0,1134.75,-679.0,40.1,,2.925,,15665.0,4.194930399217724
SNL/MSU/DOE,UNI-D092F-UP2[0]12,0/0/0/0/0/0/0/0/0/0/0/0,PE,UNK,UNK,49.0,,100.0,0.0,0.0,0.0,3.0,,25.0,,,,552.0,55.2,1.24,0.124,0.1,4.0,1134.75,-679.0,40.1,,2.925,,31284.0,4.495322277215954
SNL/MSU/DOE,UNI-D092G-UP2[0]14,0/0/0/0/0/0/0/0/0/0/0/0/0/0,PE,UNK,UNK,52.0,,100.0,0.0,0.0,0.0,3.25,,25.0,,,,690.0,69.0,1.62,0.162,0.1,2.0,1168.0,-692.25,43.36666666666667,,2.733333333333333,,484.0,2.684845361644412
SNL/MSU/DOE,UNI-D092G-UP2[0]14,0/0/0/0/0/0/0/0/0/0/0/0/0/0,PE,UNK,UNK,52.0,,100.0,0.0,0.0,0.0,3.25,,25.0,,,,414.0,41.40000000000001,0.94,0.094,0.1,4.0,1168.0,-692.25,43.36666666666667,,2.733333333333333,,12691.0,4.103495844109766
SNL/MSU/DOE,UNI-D092G-UP2[0]14,0/0/0/0/0/0/0/0/0/0/0/0/0/0,PE,UNK,UNK,52.0,,100.0,0.0,0.0,0.0,3.25,,25.0,,,,414.0,41.40000000000001,0.9,0.09,0.1,4.0,1168.0,-692.25,43.36666666666667,,2.733333333333333,,15436.0,4.188534769899359
SNL/MSU/DOE,UNI-D092G-UP2[0]14,0/0/0/0/0/0/0/0/0/0/0/0/0/0,PE,UNK,UNK,52.0,,100.0,0.0,0.0,0.0,3.25,,25.0,,,,552.0,55.2,1.31,0.131,0.1,1.0,1168.0,-692.25,43.36666666666667,,2.733333333333333,,2113.0,3.324899497052313
SNL/MSU/DOE,UNI-D092G-UP2[0]14,0/0/0/0/0/0/0/0/0/0/0/0/0/0,PE,UNK,UNK,52.0,,100.0,0.0,0.0,0.0,3.25,,25.0,,,,552.0,55.2,1.22,0.122,0.1,2.0,1168.0,-692.25,43.36666666666667,,2.733333333333333,,2942.0,3.468642668391511
SNL/MSU/DOE,UNI-D092G-UP2[0]14,0/0/0/0/0/0/0/0/0/0/0/0/0/0,PE,UNK,UNK,52.0,,100.0,0.0,0.0,0.0,3.25,,25.0,,,,414.0,41.40000000000001,0.97,0.097,0.1,2.0,1168.0,-692.25,43.36666666666667,,2.733333333333333,,11735.0,4.069483093934611
SNL/MSU/DOE,UNI-D092G-UP2[0]14,0/0/0/0/0/0/0/0/0/0/0/0/0/0,PE,UNK,UNK,52.0,,100.0,0.0,0.0,0.0,3.25,,25.0,,,,552.0,55.2,1.2,0.12,0.1,2.0,1168.0,-692.25,43.36666666666667,,2.733333333333333,,2700.0,3.431363764158987
SNL/MSU/DOE,UNI-D092G-UP2[0]14,0/0/0/0/0/0/0/0/0/0/0/0/0/0,PE,UNK,UNK,52.0,,100.0,0.0,0.0,0.0,3.25,,25.0,,,,276.0,27.6,0.62,0.062,0.1,10.0,1168.0,-692.25,43.36666666666667,,2.733333333333333,,261247.0,5.417051311976809
SNL/MSU/DOE,UNI-D092G-UP2[0]14,0/0/0/0/0/0/0/0/0/0/0/0/0/0,PE,UNK,UNK,52.0,,100.0,0.0,0.0,0.0,3.25,,25.0,,,,276.0,27.6,0.58,0.058,0.1,10.0,1168.0,-692.25,43.36666666666667,,2.733333333333333,,159725.0,5.203372896804177
SNL/MSU/DOE,UNI-D092G-UP2[0]14,0/0/0/0/0/0/0/0/0/0/0/0/0/0,PE,UNK,UNK,52.0,,100.0,0.0,0.0,0.0,3.25,,25.0,,,,276.0,27.6,0.55,0.055,0.1,10.0,1168.0,-692.25,43.36666666666667,,2.733333333333333,,95939.0,4.981995187376227
SNL/MSU/DOE,UNI-D092G-UP2[0]14,0/0/0/0/0/0/0/0/0/0/0/0/0/0,PE,UNK,UNK,52.0,,100.0,0.0,0.0,0.0,3.25,,25.0,,,,276.0,27.6,0.55,0.055,0.1,15.0,1168.0,-692.25,43.36666666666667,,2.733333333333333,,472372.0,5.67428414676136
SNL/MSU/DOE,UNI-D092G-UP2[0]14,0/0/0/0/0/0/0/0/0/0/0/0/0/0,PE,UNK,UNK,52.0,,100.0,0.0,0.0,0.0,3.25,,25.0,,,,276.0,27.6,0.56,0.056,0.1,10.0,1168.0,-692.25,43.36666666666667,,2.733333333333333,,494104.0,5.693818369717986
SNL/MSU/DOE,UNI-D092G-UP2[0]14,0/0/0/0/0/0/0/0/0/0/0/0/0/0,PE,UNK,UNK,52.0,,100.0,0.0,0.0,0.0,3.25,,25.0,,,,276.0,27.6,0.53,0.053,0.1,10.0,1168.0,-692.25,43.36666666666667,,2.733333333333333,,368039.0,5.565893842008721
SNL/MSU/DOE,UNI-D092G-UP2[0]14,0/0/0/0/0/0/0/0/0/0/0/0/0/0,PE,UNK,UNK,52.0,,100.0,0.0,0.0,0.0,3.25,,25.0,,,,414.0,41.40000000000001,0.9,0.09,0.1,10.0,1168.0,-692.25,43.36666666666667,,2.733333333333333,,36932.0,4.567402826888585
SNL/MSU/DOE,UNI-D092G-UP2[0]14,0/0/0/0/0/0/0/0/0/0/0/0/0/0,PE,UNK,UNK,52.0,,100.0,0.0,0.0,0.0,3.25,,25.0,,,,414.0,41.40000000000001,0.9,0.09,0.1,4.0,1168.0,-692.25,43.36666666666667,,2.733333333333333,,29096.0,4.463833288046655
SNL/MSU/DOE,UNI-D092G-UP2[0]14,0/0/0/0/0/0/0/0/0/0/0/0/0/0,PE,UNK,UNK,52.0,,100.0,0.0,0.0,0.0,3.25,,25.0,,,,345.0,34.5,0.81,0.081,0.1,12.0,1168.0,-692.25,43.36666666666667,,2.733333333333333,,478382.0,5.679774830161494
SNL/MSU/DOE,UNI-D092G-UP2[0]14,0/0/0/0/0/0/0/0/0/0/0/0/0/0,PE,UNK,UNK,52.0,,100.0,0.0,0.0,0.0,3.25,,25.0,,,,276.0,27.6,0.58,0.058,0.1,12.0,1168.0,-692.25,43.36666666666667,,2.733333333333333,,874379.0,5.94169971859668
SNL/MSU/DOE,UNI-D092G-UP2[0]14,0/0/0/0/0/0/0/0/0/0/0/0/0/0,PE,UNK,UNK,52.0,,100.0,0.0,0.0,0.0,3.25,,25.0,,,,552.0,55.2,1.16,0.116,0.1,5.0,1168.0,-692.25,43.36666666666667,,2.733333333333333,,12811.0,4.107583031191322
SNL/MSU/DOE,UNI-D092G-UP2[0]14,0/0/0/0/0/0/0/0/0/0/0/0/0/0,PE,UNK,UNK,52.0,,100.0,0.0,0.0,0.0,3.25,,25.0,,,,552.0,55.2,1.33,0.133,0.1,5.0,1168.0,-692.25,43.36666666666667,,2.733333333333333,,9807.0,3.991536175300031
SNL/MSU/DOE,UNI-D092G-UP2[0]14,0/0/0/0/0/0/0/0/0/0/0/0/0/0,PE,UNK,UNK,52.0,,100.0,0.0,0.0,0.0,3.25,,25.0,,,,552.0,55.2,1.22,0.122,0.1,5.0,1168.0,-692.25,43.36666666666667,,2.733333333333333,,9091.0,3.958611657764879
SNL/MSU/DOE,UNI-D092G-UP2[0]14,0/0/0/0/0/0/0/0/0/0/0/0/0/0,PE,UNK,UNK,52.0,,100.0,0.0,0.0,0.0,3.25,,25.0,,,,690.0,69.0,1.64,0.164,0.1,2.0,1168.0,-692.25,43.36666666666667,,2.733333333333333,,1360.0,3.133538908370217
SNL/MSU/DOE,UNI-D092G-UP2[0]14,0/0/0/0/0/0/0/0/0/0/0/0/0/0,PE,UNK,UNK,52.0,,100.0,0.0,0.0,0.0,3.25,,25.0,,,,690.0,69.0,1.5,0.15,0.1,2.0,1168.0,-692.25,43.36666666666667,,2.733333333333333,,2083.0,3.318689269947746
SNL/MSU/DOE,UNI-D092G-UP2[0]14,0/0/0/0/0/0/0/0/0/0/0/0/0/0,PE,UNK,UNK,52.0,,100.0,0.0,0.0,0.0,3.25,,25.0,,,,414.0,41.40000000000001,0.99,0.099,0.1,10.0,1168.0,-692.25,43.36666666666667,,2.733333333333333,,113852.0,5.056340664124061
SNL/MSU/DOE,UNI-D092G-UP2[0]14,0/0/0/0/0/0/0/0/0/0/0/0/0/0,PE,UNK,UNK,52.0,,100.0,0.0,0.0,0.0,3.25,,25.0,,,,414.0,41.40000000000001,0.96,0.096,0.1,10.0,1168.0,-692.25,43.36666666666667,,2.733333333333333,,92451.0,4.965911613084517
SNL/MSU/DOE,UNI-D092G-UP2[0]14,0/0/0/0/0/0/0/0/0/0/0/0/0/0,PE,UNK,UNK,52.0,,100.0,0.0,0.0,0.0,3.25,,25.0,,,,276.0,27.6,0.6,0.06,0.1,15.0,1168.0,-692.25,43.36666666666667,,2.733333333333333,,6654291.0,6.823101789158416
SNL/MSU/DOE,UNI-D092G-UP2[0]14,0/0/0/0/0/0/0/0/0/0/0/0/0/0,PE,UNK,UNK,52.0,,100.0,0.0,0.0,0.0,3.25,,25.0,,,,414.0,41.40000000000001,0.93,0.093,0.1,10.0,1168.0,-692.25,43.36666666666667,,2.733333333333333,,135121.0,5.130722850690209
SNL/MSU/DOE,UNI-D092G-UP2[0]14,0/0/0/0/0/0/0/0/0/0/0/0/0/0,PE,UNK,UNK,52.0,,100.0,0.0,0.0,0.0,3.25,,25.0,,,,-62.1,-621.0,,,10.0,4.0,1168.0,-692.25,43.36666666666667,,2.733333333333333,,13859.0,4.141731894767141
SNL/MSU/DOE,UNI-D092G-UP2[0]14,0/0/0/0/0/0/0/0/0/0/0/0/0/0,PE,UNK,UNK,52.0,,100.0,0.0,0.0,0.0,3.25,,25.0,,,,-62.1,-621.0,,,10.0,5.0,1168.0,-692.25,43.36666666666667,,2.733333333333333,,7978.0,3.901894031973821
SNL/MSU/DOE,UNI-D092G-UP2[0]14,0/0/0/0/0/0/0/0/0/0/0/0/0/0,PE,UNK,UNK,52.0,,100.0,0.0,0.0,0.0,3.25,,25.0,,,,-62.1,-621.0,,,10.0,5.0,1168.0,-692.25,43.36666666666667,,2.733333333333333,,6124.0,3.787035182026223
SNL/MSU/DOE,UNI-D092G-UP2[0]14,0/0/0/0/0/0/0/0/0/0/0/0/0/0,PE,UNK,UNK,52.0,,100.0,0.0,0.0,0.0,3.25,,25.0,,,,-55.2,-552.0,,,10.0,12.0,1168.0,-692.25,43.36666666666667,,2.733333333333333,,19386.0,4.287488208401288
SNL/MSU/DOE,UNI-D092G-UP2[0]14,0/0/0/0/0/0/0/0/0/0/0/0/0/0,PE,UNK,UNK,52.0,,100.0,0.0,0.0,0.0,3.25,,25.0,,,,-55.2,-552.0,,,10.0,12.0,1168.0,-692.25,43.36666666666667,,2.733333333333333,,27412.0,4.437940723145357
SNL/MSU/DOE,UNI-D092G-UP2[0]14,0/0/0/0/0/0/0/0/0/0/0/0/0/0,PE,UNK,UNK,52.0,,100.0,0.0,0.0,0.0,3.25,,25.0,,,,-55.2,-552.0,,,10.0,12.0,1168.0,-692.25,43.36666666666667,,2.733333333333333,,11391.0,4.05656185185946
SNL/MSU/DOE,UNI-D092G-UP2[0]14,0/0/0/0/0/0/0/0/0/0/0/0/0/0,PE,UNK,UNK,52.0,,100.0,0.0,0.0,0.0,3.25,,25.0,,,,-41.4,-414.0,,,10.0,12.0,1168.0,-692.25,43.36666666666667,,2.733333333333333,,1864286.0,6.270512538218579
SNL/MSU/DOE,UNI-D092G-UP2[0]14,0/0/0/0/0/0/0/0/0/0/0/0/0/0,PE,UNK,UNK,52.0,,100.0,0.0,0.0,0.0,3.25,,25.0,,,,-48.3,-483.0,,,10.0,10.0,1168.0,-692.25,43.36666666666667,,2.733333333333333,,481468.0,5.68256742773211
SNL/MSU/DOE,UNI-D092G-UP2[0]14,0/0/0/0/0/0/0/0/0/0/0/0/0/0,PE,UNK,UNK,52.0,,100.0,0.0,0.0,0.0,3.25,,25.0,,,,-48.3,-483.0,,,10.0,10.0,1168.0,-692.25,43.36666666666667,,2.733333333333333,,298071.0,5.474319724598109
SNL/MSU/DOE,UNI-D092G-UP2[0]14,0/0/0/0/0/0/0/0/0/0/0/0/0/0,PE,UNK,UNK,52.0,,100.0,0.0,0.0,0.0,3.25,,25.0,,,,-48.3,-483.0,,,10.0,10.0,1168.0,-692.25,43.36666666666667,,2.733333333333333,,331041.0,5.51988178522906
SNL/MSU/DOE,UNI-D155B-UP2[0]5,0/0/0/0/0,PE,UNK,UNK,40.0,,100.0,0.0,0.0,0.0,2.7,,25.0,,,,552.0,55.2,1.86,0.186,0.1,2.0,826.0769230769231,-653.0,30.66,,2.754444444444444,,1831.0,3.262688344301696
SNL/MSU/DOE,UNI-D155B-UP2[0]5,0/0/0/0/0,PE,UNK,UNK,40.0,,100.0,0.0,0.0,0.0,2.7,,25.0,,,,552.0,55.2,1.92,0.192,0.1,2.0,826.0769230769231,-653.0,30.66,,2.754444444444444,,3911.0,3.592287815952131
SNL/MSU/DOE,UNI-D155B-UP2[0]5,0/0/0/0/0,PE,UNK,UNK,40.0,,100.0,0.0,0.0,0.0,2.7,,25.0,,,,414.0,41.40000000000001,1.44,0.144,0.1,5.0,826.0769230769231,-653.0,30.66,,2.754444444444444,,85156.0,4.930215253297909
SNL/MSU/DOE,UNI-D155B-UP2[0]5,0/0/0/0/0,PE,UNK,UNK,40.0,,100.0,0.0,0.0,0.0,2.7,,25.0,,,,414.0,41.40000000000001,1.49,0.149,0.1,10.0,826.0769230769231,-653.0,30.66,,2.754444444444444,,108103.0,5.033837746361887
SNL/MSU/DOE,UNI-D155B-UP2[0]5,0/0/0/0/0,PE,UNK,UNK,40.0,,100.0,0.0,0.0,0.0,2.7,,25.0,,,,276.0,27.6,1.08,0.108,0.1,20.0,826.0769230769231,-653.0,30.66,,2.754444444444444,,8000000.0,6.903089986991944
SNL/MSU/DOE,UNI-D155B-UP2[0]5,0/0/0/0/0,PE,UNK,UNK,40.0,,100.0,0.0,0.0,0.0,2.7,,25.0,,,,552.0,55.2,1.83,0.183,0.1,4.0,826.0769230769231,-653.0,30.66,,2.754444444444444,,6582.0,3.818357877958355
SNL/MSU/DOE,UNI-D155B-UP2[0]5,0/0/0/0/0,PE,UNK,UNK,40.0,,100.0,0.0,0.0,0.0,2.7,,25.0,,,,690.0,69.0,2.32,0.232,0.1,1.0,826.0769230769231,-653.0,30.66,,2.754444444444444,,139.0,2.143014800254095
SNL/MSU/DOE,UNI-D155B-UP2[0]5,0/0/0/0/0,PE,UNK,UNK,40.0,,100.0,0.0,0.0,0.0,2.7,,25.0,,,,345.0,34.5,1.1,0.11,0.1,10.0,826.0769230769231,-653.0,30.66,,2.754444444444444,,1230231.0,6.089986666403639
SNL/MSU/DOE,UNI-D155B-UP2[0]5,0/0/0/0/0,PE,UNK,UNK,40.0,,100.0,0.0,0.0,0.0,2.7,,25.0,,,,414.0,41.40000000000001,1.28,0.128,0.1,10.0,826.0769230769231,-653.0,30.66,,2.754444444444444,,75774.0,4.879520213632895
SNL/MSU/DOE,UNI-D155B-UP2[0]5,0/0/0/0/0,PE,UNK,UNK,40.0,,100.0,0.0,0.0,0.0,2.7,,25.0,,,,345.0,34.5,1.19,0.119,0.1,12.0,826.0769230769231,-653.0,30.66,,2.754444444444444,,721864.0,5.858455383701139
SNL/MSU/DOE,UNI-D155B-UP2[0]5,0/0/0/0/0,PE,UNK,UNK,40.0,,100.0,0.0,0.0,0.0,2.7,,25.0,,,,345.0,34.5,1.15,0.115,0.1,10.0,826.0769230769231,-653.0,30.66,,2.754444444444444,,572173.0,5.757527360236682
SNL/MSU/DOE,UNI-D155B-UP2[0]5,0/0/0/0/0,PE,UNK,UNK,40.0,,100.0,0.0,0.0,0.0,2.7,,25.0,,,,483.0,48.3,1.48,0.148,0.1,4.0,826.0769230769231,-653.0,30.66,,2.754444444444444,,6979.0,3.843793198325912
SNL/MSU/DOE,UNI-D155B-UP2[0]5,0/0/0/0/0,PE,UNK,UNK,40.0,,100.0,0.0,0.0,0.0,2.7,,25.0,,,,483.0,48.3,1.46,0.146,0.1,4.0,826.0769230769231,-653.0,30.66,,2.754444444444444,,16497.0,4.217404974401542
SNL/MSU/DOE,UNI-D155B-UP2[0]5,0/0/0/0/0,PE,UNK,UNK,40.0,,100.0,0.0,0.0,0.0,2.7,,25.0,,,,414.0,41.40000000000001,1.28,0.128,0.1,7.0,826.0769230769231,-653.0,30.66,,2.754444444444444,,82605.0,4.917006335536964
SNL/MSU/DOE,UNI-D155B-UP2[0]5,0/0/0/0/0,PE,UNK,UNK,40.0,,100.0,0.0,0.0,0.0,2.7,,25.0,,,,414.0,41.40000000000001,1.13,0.113,0.1,8.0,826.0769230769231,-653.0,30.66,,2.754444444444444,,68483.0,4.835582777003617
SNL/MSU/DOE,UNI-D155B-UP2[0]5,0/0/0/0/0,PE,UNK,UNK,40.0,,100.0,0.0,0.0,0.0,2.7,,25.0,,,,345.0,34.5,1.02,0.102,0.1,15.0,826.0769230769231,-653.0,30.66,,2.754444444444444,,967901.0,5.985830938555837
SNL/MSU/DOE,UNI-D155B-UP2[0]5,0/0/0/0/0,PE,UNK,UNK,40.0,,100.0,0.0,0.0,0.0,2.7,,25.0,,,,345.0,34.5,1.15,0.115,0.1,15.0,826.0769230769231,-653.0,30.66,,2.754444444444444,,1104634.0,6.043218406428069
SNL/MSU/DOE,UNI-D155B-UP2[0]5,0/0/0/0/0,PE,UNK,UNK,40.0,,100.0,0.0,0.0,0.0,2.7,,25.0,,,,483.0,48.3,1.59,0.159,0.1,5.0,826.0769230769231,-653.0,30.66,,2.754444444444444,,19814.0,4.296972158656532
SNL/MSU/DOE,UNI-D155B-UP2[0]5,0/0/0/0/0,PE,UNK,UNK,40.0,,100.0,0.0,0.0,0.0,2.7,,25.0,,,,552.0,55.2,1.71,0.171,0.1,3.0,826.0769230769231,-653.0,30.66,,2.754444444444444,,2141.0,3.330616667294438
SNL/MSU/DOE,UNI-D155B-UP2[0]5,0/0/0/0/0,PE,UNK,UNK,40.0,,100.0,0.0,0.0,0.0,2.7,,25.0,,,,552.0,55.2,1.82,0.182,0.1,4.0,826.0769230769231,-653.0,30.66,,2.754444444444444,,2305.0,3.362670929725667
SNL/MSU/DOE,UNI-D155B-UP2[0]5,0/0/0/0/0,PE,UNK,UNK,40.0,,100.0,0.0,0.0,0.0,2.7,,25.0,,,,552.0,55.2,1.73,0.173,0.1,4.0,826.0769230769231,-653.0,30.66,,2.754444444444444,,1733.0,3.238798562713917
SNL/MSU/DOE,UNI-D155B-UP2[0]5,0/0/0/0/0,PE,UNK,UNK,40.0,,100.0,0.0,0.0,0.0,2.7,,25.0,,,,414.0,41.40000000000001,1.34,0.134,0.1,10.0,826.0769230769231,-653.0,30.66,,2.754444444444444,,48181.0,4.682875809567991
SNL/MSU/DOE,UNI-D155B-UP2[0]5,0/0/0/0/0,PE,UNK,UNK,40.0,,100.0,0.0,0.0,0.0,2.7,,25.0,,,,-51.7,-517.0,,,10.0,1.0,826.0769230769231,-653.0,30.66,,2.754444444444444,,178.0,2.250420002308894
SNL/MSU/DOE,UNI-D155B-UP2[0]5,0/0/0/0/0,PE,UNK,UNK,40.0,,100.0,0.0,0.0,0.0,2.7,,25.0,,,,-41.4,-414.0,,,10.0,10.0,826.0769230769231,-653.0,30.66,,2.754444444444444,,76348.0,4.882797664832644
SNL/MSU/DOE,UNI-D155B-UP2[0]5,0/0/0/0/0,PE,UNK,UNK,40.0,,100.0,0.0,0.0,0.0,2.7,,25.0,,,,-41.4,-414.0,,,10.0,10.0,826.0769230769231,-653.0,30.66,,2.754444444444444,,61956.0,4.792083371094847
SNL/MSU/DOE,UNI-D155B-UP2[0]5,0/0/0/0/0,PE,UNK,UNK,40.0,,100.0,0.0,0.0,0.0,2.7,,25.0,,,,-34.5,-345.0,,,10.0,12.0,826.0769230769231,-653.0,30.66,,2.754444444444444,,954990.0,5.979998823973739
SNL/MSU/DOE,UNI-D155B-UP2[0]5,0/0/0/0/0,PE,UNK,UNK,40.0,,100.0,0.0,0.0,0.0,2.7,,25.0,,,,-34.5,-345.0,,,10.0,12.0,826.0769230769231,-653.0,30.66,,2.754444444444444,,893962.0,5.95131905845916
SNL/MSU/DOE,UNI-D155B-UP2[0]5,0/0/0/0/0,PE,UNK,UNK,40.0,,100.0,0.0,0.0,0.0,2.7,,25.0,,,,-34.5,-345.0,,,10.0,12.0,826.0769230769231,-653.0,30.66,,2.754444444444444,,1121768.0,6.049903046993126
SNL/MSU/DOE,UNI-D155B-UP2[0]5,0/0/0/0/0,PE,UNK,UNK,40.0,,100.0,0.0,0.0,0.0,2.7,,25.0,,,,-41.4,-414.0,,,10.0,10.0,826.0769230769231,-653.0,30.66,,2.754444444444444,,172874.0,5.237729680922208
SNL/MSU/DOE,UNI-D155B-UP2[0]5,0/0/0/0/0,PE,UNK,UNK,40.0,,100.0,0.0,0.0,0.0,2.7,,25.0,,,,-48.3,-483.0,,,10.0,2.0,826.0769230769231,-653.0,30.66,,2.754444444444444,,886.0,2.947433721887051
SNL/MSU/DOE,UNI-D155C-UP2[0]7,0/0/0/0/0/0/0,PE,UNK,UNK,47.0,,100.0,0.0,0.0,0.0,2.99,,25.0,,,,827.0,82.7,2.55,0.255,0.1,2.0,1187.0,,33.5,,3.553333333333333,,315.0,2.4983105537896
SNL/MSU/DOE,UNI-D155C-UP2[0]7,0/0/0/0/0/0/0,PE,UNK,UNK,47.0,,100.0,0.0,0.0,0.0,2.99,,25.0,,,,552.0,55.2,1.59,0.159,0.1,5.0,1187.0,,33.5,,3.553333333333333,,11103.0,4.045440339814775
SNL/MSU/DOE,UNI-D155C-UP2[0]7,0/0/0/0/0/0/0,PE,UNK,UNK,47.0,,100.0,0.0,0.0,0.0,2.99,,25.0,,,,552.0,55.2,1.62,0.162,0.1,5.0,1187.0,,33.5,,3.553333333333333,,10021.0,4.000911062131223
SNL/MSU/DOE,UNI-D155C-UP2[0]7,0/0/0/0/0/0/0,PE,UNK,UNK,47.0,,100.0,0.0,0.0,0.0,2.99,,25.0,,,,414.0,41.40000000000001,1.24,0.124,0.1,12.0,1187.0,,33.5,,3.553333333333333,,189546.0,5.277714623918047
SNL/MSU/DOE,UNI-D155C-UP2[0]7,0/0/0/0/0/0/0,PE,UNK,UNK,47.0,,100.0,0.0,0.0,0.0,2.99,,25.0,,,,345.0,34.5,1.01,0.101,0.1,15.0,1187.0,,33.5,,3.553333333333333,,1276914.0,6.1061616485687
SNL/MSU/DOE,UNI-D155C-UP2[0]7,0/0/0/0/0/0/0,PE,UNK,UNK,47.0,,100.0,0.0,0.0,0.0,2.99,,25.0,,,,414.0,41.40000000000001,1.23,0.123,0.1,10.0,1187.0,,33.5,,3.553333333333333,,133885.0,5.126731922925818
SNL/MSU/DOE,UNI-D155C-UP2[0]7,0/0/0/0/0/0/0,PE,UNK,UNK,47.0,,100.0,0.0,0.0,0.0,2.99,,25.0,,,,414.0,41.40000000000001,1.24,0.124,0.1,10.0,1187.0,,33.5,,3.553333333333333,,206447.0,5.314808576273873
SNL/MSU/DOE,UNI-D155C-UP2[0]7,0/0/0/0/0/0/0,PE,UNK,UNK,47.0,,100.0,0.0,0.0,0.0,2.99,,25.0,,,,552.0,55.2,1.68,0.168,0.1,4.0,1187.0,,33.5,,3.553333333333333,,14762.0,4.169145200991198
SNL/MSU/DOE,UNI-D155C-UP2[0]7,0/0/0/0/0/0/0,PE,UNK,UNK,47.0,,100.0,0.0,0.0,0.0,2.99,,25.0,,,,345.0,34.5,0.99,0.099,0.1,12.0,1187.0,,33.5,,3.553333333333333,,854271.0,5.931595663586716
SNL/MSU/DOE,UNI-D155C-UP2[0]7,0/0/0/0/0/0/0,PE,UNK,UNK,47.0,,100.0,0.0,0.0,0.0,2.99,,25.0,,,,345.0,34.5,1.04,0.104,0.1,12.0,1187.0,,33.5,,3.553333333333333,,644464.0,5.809198662514841
SNL/MSU/DOE,UNI-D155C2-UP2[0]7,0/0/0/0/0/0/0,PE,UNK,UNK,47.0,,100.0,0.0,0.0,0.0,2.99,,25.0,,,,552.0,55.2,1.18,0.118,0.1,5.0,1163.0,-793.5,43.13333333333333,,2.693333333333333,,19546.0,4.291057894434276
SNL/MSU/DOE,UNI-D155C2-UP2[0]7,0/0/0/0/0/0/0,PE,UNK,UNK,47.0,,100.0,0.0,0.0,0.0,2.99,,25.0,,,,552.0,55.2,1.28,0.128,0.1,5.0,1163.0,-793.5,43.13333333333333,,2.693333333333333,,19611.0,4.292499739685581
SNL/MSU/DOE,UNI-D155C2-UP2[0]7,0/0/0/0/0/0/0,PE,UNK,UNK,47.0,,100.0,0.0,0.0,0.0,2.99,,25.0,,,,552.0,55.2,1.09,0.109,0.1,5.0,1163.0,-793.5,43.13333333333333,,2.693333333333333,,25014.0,4.398183145509941
SNL/MSU/DOE,UNI-D155C2-UP2[0]7,0/0/0/0/0/0/0,PE,UNK,UNK,47.0,,100.0,0.0,0.0,0.0,2.99,,25.0,,,,345.0,34.5,0.83,0.083,0.1,10.0,1163.0,-793.5,43.13333333333333,,2.693333333333333,,1369554.0,6.136579160678827
SNL/MSU/DOE,UNI-D155C2-UP2[0]7,0/0/0/0/0/0/0,PE,UNK,UNK,47.0,,100.0,0.0,0.0,0.0,2.99,,25.0,,,,345.0,34.5,0.75,0.075,0.1,12.0,1163.0,-793.5,43.13333333333333,,2.693333333333333,,1251972.0,6.097594616109657
SNL/MSU/DOE,UNI-D155C2-UP2[0]7,0/0/0/0/0/0/0,PE,UNK,UNK,47.0,,100.0,0.0,0.0,0.0,2.99,,25.0,,,,690.0,69.0,1.65,0.165,0.1,2.0,1163.0,-793.5,43.13333333333333,,2.693333333333333,,3370.0,3.527629900871339
SNL/MSU/DOE,UNI-D155C2-UP2[0]7,0/0/0/0/0/0/0,PE,UNK,UNK,47.0,,100.0,0.0,0.0,0.0,2.99,,25.0,,,,690.0,69.0,1.61,0.161,0.1,2.0,1163.0,-793.5,43.13333333333333,,2.693333333333333,,2480.0,3.394451680826216
SNL/MSU/DOE,UNI-D155C2-UP2[0]7,0/0/0/0/0/0/0,PE,UNK,UNK,47.0,,100.0,0.0,0.0,0.0,2.99,,25.0,,,,414.0,41.40000000000001,0.92,0.092,0.1,5.0,1163.0,-793.5,43.13333333333333,,2.693333333333333,,196825.0,5.294080260114058
SNL/MSU/DOE,UNI-D155C2-UP2[0]7,0/0/0/0/0/0/0,PE,UNK,UNK,47.0,,100.0,0.0,0.0,0.0,2.99,,25.0,,,,414.0,41.40000000000001,0.95,0.095,0.1,10.0,1163.0,-793.5,43.13333333333333,,2.693333333333333,,278697.0,5.445132293828274
SNL/MSU/DOE,UNI-D155C2-UP2[0]7,0/0/0/0/0/0/0,PE,UNK,UNK,47.0,,100.0,0.0,0.0,0.0,2.99,,25.0,,,,414.0,41.40000000000001,0.99,0.099,0.1,10.0,1163.0,-793.5,43.13333333333333,,2.693333333333333,,188541.0,5.275405806200004
