Repository: Luwen-Zhang/SNEnsemble

# Copyright Notification

## Composites

We reformat and merge fatigue testing records from SNL/MSU/DOE, OptiMat, UPWIND, and FACT databases into a single database with careful considerations, including filtering invalid entries, rename variables, fix improper calculations in the records, to obtain clean and consistent data to fit machine 
learning usages. We leave the original format ("2019_SNL_MSU_DOE_Composite-Materials-Database_Wind_29pt0.xlsx" and "Optidat UPWIND 28_3_2017.xls") in the folder. Any derived database should be directly based on the original files instead of our merged database. We are not responsible for the accuracy of the testing records.

File: data/composite_database_10082023_snl_msu_doe.csv (part 21 of 23)
Data source,Material_Code,Sequence,Resin Type,Waveform,Control,Fibre Volume Fraction,Fibre Weight Fraction,Fibre Weight Fraction (0-deg),Fibre Weight Fraction (45-deg),Fibre Weight Fraction (90-deg),Fibre Weight Fraction (Other Dir.),Thickness,Tab Thickness,Width,Length,Load Length,Area,Maximum Stress,Minimum Stress,Maximum Strain,Minimum Strain,R-value,Frequency,Ultimate Tensile Stress,Ultimate Compressive Stress,Tensile Modulus,Compressive Modulus,Ultimate Tensile Strain,Ultimate Compressive Strain,Cycles to Failure,log10(Cycles to Failure)
SNL/MSU/DOE,ROV4-UP4[0/90]8,0/90/0/90/0/90/0/90/0/90/0/90/0/90/0/90,PE,UNK,UNK,53,,50,0,50,100,3.71,,25,,,,207,20.7,1.05,0.105,0.1,2,504.666666666667,-314,25,,2.23333333333333,,1558,3.19256745333655
SNL/MSU/DOE,ROV4-UP4[0/90]8,0/90/0/90/0/90/0/90/0/90/0/90/0/90/0/90,PE,UNK,UNK,53,,50,0,50,100,3.71,,25,,,,207,20.7,1.11,0.111,0.1,2,504.666666666667,-314,25,,2.23333333333333,,2319,3.36530074863799
SNL/MSU/DOE,ROV4-UP4[0/90]8,0/90/0/90/0/90/0/90/0/90/0/90/0/90/0/90,PE,UNK,UNK,53,,50,0,50,100,3.71,,25,,,,172,17.2,0.83,0.083,0.1,3,504.666666666667,-314,25,,2.23333333333333,,4371,3.64058080648965
SNL/MSU/DOE,ROV4-UP4[0/90]8,0/90/0/90/0/90/0/90/0/90/0/90/0/90/0/90,PE,UNK,UNK,53,,50,0,50,100,3.71,,25,,,,172,17.2,0.98,0.098,0.1,3,504.666666666667,-314,25,,2.23333333333333,,3514,3.54580175715928
SNL/MSU/DOE,ROV4-UP4[0/90]8,0/90/0/90/0/90/0/90/0/90/0/90/0/90/0/90,PE,UNK,UNK,53,,50,0,50,100,3.71,,25,,,,172,17.2,0.9,0.09,0.1,3,504.666666666667,-314,25,,2.23333333333333,,4498,3.65301945109961
SNL/MSU/DOE,ROV4-UP4[0/90]8,0/90/0/90/0/90/0/90/0/90/0/90/0/90/0/90,PE,UNK,UNK,53,,50,0,50,100,3.71,,25,,,,138,13.8,0.67,0.067,0.1,5,504.666666666667,-314,25,,2.23333333333333,,14689,4.16699223083011
SNL/MSU/DOE,ROV4-UP4[0/90]8,0/90/0/90/0/90/0/90/0/90/0/90/0/90/0/90,PE,UNK,UNK,53,,50,0,50,100,3.71,,25,,,,138,13.8,0.65,0.065,0.1,5,504.666666666667,-314,25,,2.23333333333333,,8459,3.92731902495966
SNL/MSU/DOE,ROV4-UP4[0/90]8,0/90/0/90/0/90/0/90/0/90/0/90/0/90/0/90,PE,UNK,UNK,53,,50,0,50,100,3.71,,25,,,,138,13.8,0.67,0.067,0.1,5,504.666666666667,-314,25,,2.23333333333333,,11994,4.07896404450176
SNL/MSU/DOE,ROV4-UP4[0/90]8,0/90/0/90/0/90/0/90/0/90/0/90/0/90/0/90,PE,UNK,UNK,53,,50,0,50,100,3.71,,25,,,,103,10.3,0.51,0.051,0.1,6,504.666666666667,-314,25,,2.23333333333333,,68112,4.83322363283306
SNL/MSU/DOE,ROV4-UP4[0/90]8,0/90/0/90/0/90/0/90/0/90/0/90/0/90/0/90,PE,UNK,UNK,53,,50,0,50,100,3.71,,25,,,,103,10.3,0.47,0.047,0.1,5,504.666666666667,-314,25,,2.23333333333333,,76081,4.88127621228409
SNL/MSU/DOE,ROV4-UP4[0/90]8,0/90/0/90/0/90/0/90/0/90/0/90/0/90/0/90,PE,UNK,UNK,53,,50,0,50,100,3.71,,25,,,,103,10.3,0.46,0.046,0.1,5,504.666666666667,-314,25,,2.23333333333333,,147753,5.16953630762584
SNL/MSU/DOE,ROV4-UP4[0/90]8,0/90/0/90/0/90/0/90/0/90/0/90/0/90/0/90,PE,UNK,UNK,53,,50,0,50,100,3.71,,25,,,,86,8.6,0.36,0.036,0.1,15,504.666666666667,-314,25,,2.23333333333333,,1965313,6.29343172689856
SNL/MSU/DOE,ROV4-UP4[0/90]8,0/90/0/90/0/90/0/90/0/90/0/90/0/90/0/90,PE,UNK,UNK,53,,50,0,50,100,3.71,,25,,,,86,8.6,0.35,0.035,0.1,15,504.666666666667,-314,25,,2.23333333333333,,924136,5.96573588864788
SNL/MSU/DOE,ROV4-UP4[0/90]8,0/90/0/90/0/90/0/90/0/90/0/90/0/90/0/90,PE,UNK,UNK,53,,50,0,50,100,3.71,,25,,,,86,8.6,0.36,0.036,0.1,10,504.666666666667,-314,25,,2.23333333333333,,273658,5.43720814864177
SNL/MSU/DOE,ROV4-UP4[0/90]8,0/90/0/90/0/90/0/90/0/90/0/90/0/90/0/90,PE,UNK,UNK,53,,50,0,50,100,3.71,,25,,,,86,8.6,0.35,0.035,0.1,5,504.666666666667,-314,25,,2.23333333333333,,1135918,6.05534698152212
SNL/MSU/DOE,UNI-(0)2-UP2[0]2,0/0,PE,UNK,UNK,50,,100,0,0,0,0.8,,6,,,,690,69,1.49,0.149,0.1,20,1429.96428571429,-608.5,40.9857142857143,39.22,2.80354838709677,-1.68428571428571,2982,3.47450763911698
SNL/MSU/DOE,UNI-(0)2-UP2[0]2,0/0,PE,UNK,UNK,50,,100,0,0,0,0.8,,6,,,,690,69,1.49,0.149,0.1,20,1429.96428571429,-608.5,40.9857142857143,39.22,2.80354838709677,-1.68428571428571,45845,4.6612919770656
SNL/MSU/DOE,UNI-(0)2-UP2[0]2,0/0,PE,UNK,UNK,50,,100,0,0,0,0.8,,6,,,,469,46.9,1.01,0.101,0.1,60,1429.96428571429,-608.5,40.9857142857143,39.22,2.80354838709677,-1.68428571428571,157502,5.19728607294117
SNL/MSU/DOE,UNI-(0)2-UP2[0]2,0/0,PE,UNK,UNK,50,,100,0,0,0,0.8,,6,,,,469,46.9,1.01,0.101,0.1,60,1429.96428571429,-608.5,40.9857142857143,39.22,2.80354838709677,-1.68428571428571,702844,5.84685894172345
SNL/MSU/DOE,UNI-(0)2-UP2[0]2,0/0,PE,UNK,UNK,50,,100,0,0,0,0.8,,6,,,,414,41.4,0.9,0.09,0.1,80,1429.96428571429,-608.5,40.9857142857143,39.22,2.80354838709677,-1.68428571428571,602984,5.78030578841892
SNL/MSU/DOE,UNI-(0)2-UP2[0]2,0/0,PE,UNK,UNK,50,,100,0,0,0,0.8,,6,,,,414,41.4,0.9,0.09,0.1,80,1429.96428571429,-608.5,40.9857142857143,39.22,2.80354838709677,-1.68428571428571,2269945,6.35601533451212
SNL/MSU/DOE,UNI-(0)2-UP2[0]2,0/0,PE,UNK,UNK,50,,100,0,0,0,0.8,,6,,,,310,31,0.67,0.067,0.1,100,1429.96428571429,-608.5,40.9857142857143,39.22,2.80354838709677,-1.68428571428571,5902329,6.77102341372075
SNL/MSU/DOE,UNI-(0)2-UP2[0]2,0/0,PE,UNK,UNK,50,,100,0,0,0,0.8,,6,,,,345,34.5,0.6,0.06,0.1,60,1429.96428571429,-608.5,40.9857142857143,39.22,2.80354838709677,-1.68428571428571,5151390,6.71192443057099
SNL/MSU/DOE,UNI-(0)2-UP2[0]2,0/0,PE,UNK,UNK,50,,100,0,0,0,0.8,,6,,,,345,34.5,0.6,0.06,0.1,40,1429.96428571429,-608.5,40.9857142857143,39.22,2.80354838709677,-1.68428571428571,772447,5.88786869081897
SNL/MSU/DOE,UNI-(0)2-UP2[0]2,0/0,PE,UNK,UNK,50,,100,0,0,0,0.8,,6,,,,538,53.8,1.16,0.116,0.1,60,1429.96428571429,-608.5,40.9857142857143,39.22,2.80354838709677,-1.68428571428571,144728,5.16055256062227
SNL/MSU/DOE,UNI-(0)2-UP2[0]2,0/0,PE,UNK,UNK,50,,100,0,0,0,0.8,,6,,,,538,53.8,1.16,0.116,0.1,60,1429.96428571429,-608.5,40.9857142857143,39.22,2.80354838709677,-1.68428571428571,891716,5.95022655922835
SNL/MSU/DOE,UNI-(0)2-UP2[0]2,0/0,PE,UNK,UNK,50,,100,0,0,0,0.8,,6,,,,414,41.4,0.9,0.09,0.1,80,1429.96428571429,-608.5,40.9857142857143,39.22,2.80354838709677,-1.68428571428571,80439,4.90546666290455
SNL/MSU/DOE,UNI-(0)2-UP2[0]2,0/0,PE,UNK,UNK,50,,100,0,0,0,0.8,,6,,,,414,41.4,0.9,0.09,0.1,80,1429.96428571429,-608.5,40.9857142857143,39.22,2.80354838709677,-1.68428571428571,98566,4.99372713239725
SNL/MSU/DOE,UNI-(0)2-UP2[0]2,0/0,PE,UNK,UNK,50,,100,0,0,0,0.8,,6,,,,602,301,1.54,,0.5,60,1429.96428571429,-608.5,40.9857142857143,39.22,2.80354838709677,-1.68428571428571,235881,5.37269296026891
SNL/MSU/DOE,UNI-(0)2-UP2[0]2,0/0,PE,UNK,UNK,50,,100,0,0,0,0.8,,6,,,,602,301,1.54,,0.5,60,1429.96428571429,-608.5,40.9857142857143,39.22,2.80354838709677,-1.68428571428571,284150,5.45354766038075
SNL/MSU/DOE,UNI-(0)2-UP2[0]2,0/0,PE,UNK,UNK,50,,100,0,0,0,0.8,,6,,,,602,301,1.54,,0.5,40,1429.96428571429,-608.5,40.9857142857143,39.22,2.80354838709677,-1.68428571428571,2513501,6.40027906234882
SNL/MSU/DOE,UNI-(0)2-UP2[0]2,0/0,PE,UNK,UNK,50,,100,0,0,0,0.8,,6,,,,606,303,1.54,,0.5,60,1429.96428571429,-608.5,40.9857142857143,39.22,2.80354838709677,-1.68428571428571,850428,5.92963755072186
SNL/MSU/DOE,UNI-(0)2-UP2[0]2,0/0,PE,UNK,UNK,50,,100,0,0,0,0.8,,6,,,,535,267.5,1.36,,0.5,80,1429.96428571429,-608.5,40.9857142857143,39.22,2.80354838709677,-1.68428571428571,417082,5.62022144741151
SNL/MSU/DOE,UNI-(0)2-UP2[0]2,0/0,PE,UNK,UNK,50,,100,0,0,0,0.8,,6,,,,535,267.5,1.36,,0.5,80,1429.96428571429,-608.5,40.9857142857143,39.22,2.80354838709677,-1.68428571428571,1095381,6.03956520357586
SNL/MSU/DOE,UNI-(0)2-UP2[0]2,0/0,PE,UNK,UNK,50,,100,0,0,0,0.8,,6,,,,535,267.5,1.36,,0.5,80,1429.96428571429,-608.5,40.9857142857143,39.22,2.80354838709677,-1.68428571428571,4112276,6.61408225512498
SNL/MSU/DOE,UNI-(0)2-UP2[0]2,0/0,PE,UNK,UNK,50,,100,0,0,0,0.8,,6,,,,535,267.5,1.36,,0.5,60,1429.96428571429,-608.5,40.9857142857143,39.22,2.80354838709677,-1.68428571428571,486856,5.68740052660859
SNL/MSU/DOE,UNI-(0)2-UP2[0]2,0/0,PE,UNK,UNK,50,,100,0,0,0,0.8,,6,,,,535,267.5,1.36,,0.5,60,1429.96428571429,-608.5,40.9857142857143,39.22,2.80354838709677,-1.68428571428571,368725,5.56670258429439
SNL/MSU/DOE,UNI-(0)2-UP2[0]2,0/0,PE,UNK,UNK,50,,100,0,0,0,0.8,,6,,,,468,234,1.19,,0.5,100,1429.96428571429,-608.5,40.9857142857143,39.22,2.80354838709677,-1.68428571428571,11927857,7.07656242383166
SNL/MSU/DOE,UNI-(0)2-UP2[0]2,0/0,PE,UNK,UNK,50,,100,0,0,0,0.8,,6,,,,468,234,1.19,,0.5,100,1429.96428571429,-608.5,40.9857142857143,39.22,2.80354838709677,-1.68428571428571,16711593,7.22301785014084
SNL/MSU/DOE,UNI-(0)2-UP2[0]2,0/0,PE,UNK,UNK,50,,100,0,0,0,0.8,,6,,,,717,358.5,1.82,,0.5,40,1429.96428571429,-608.5,40.9857142857143,39.22,2.80354838709677,-1.68428571428571,474816,5.67652534506485
SNL/MSU/DOE,UNI-(0)2-UP2[0]2,0/0,PE,UNK,UNK,50,,100,0,0,0,0.8,,6,,,,627,313.5,1.6,,0.5,60,1429.96428571429,-608.5,40.9857142857143,39.22,2.80354838709677,-1.68428571428571,11276771,7.05218476120441
SNL/MSU/DOE,UNI-(0)2-UP2[0]2,0/0,PE,UNK,UNK,50,,100,0,0,0,0.8,,6,,,,807,403.5,2.06,,0.5,40,1429.96428571429,-608.5,40.9857142857143,39.22,2.80354838709677,-1.68428571428571,245223,5.38956120118339
SNL/MSU/DOE,UNI-(0)2-UP2[0]2,0/0,PE,UNK,UNK,50,,100,0,0,0,0.8,,6,,,,627,313.5,1.6,,0.5,60,1429.96428571429,-608.5,40.9857142857143,39.22,2.80354838709677,-1.68428571428571,3527508,6.5474680073596
SNL/MSU/DOE,UNI-(0)2-UP2[0]2,0/0,PE,UNK,UNK,48,,100,0,0,0,0.8,,6,,,,-41.4,-414,-0.117,-1.17,10,40,1429.96428571429,-608.5,40.9857142857143,39.22,2.80354838709677,-1.68428571428571,8226,3.91518870517316
SNL/MSU/DOE,UNI-(0)2-UP2[0]2,0/0,PE,UNK,UNK,49,,100,0,0,0,0.8,,6,,,,-41.4,-414,-0.117,-1.17,10,40,1429.96428571429,-608.5,40.9857142857143,39.22,2.80354838709677,-1.68428571428571,10886,4.03686832998106
SNL/MSU/DOE,UNI-(0)2-UP2[0]2,0/0,PE,UNK,UNK,61,,100,0,0,0,0.8,,6,,,,-41.4,-414,-0.117,-1.17,10,40,1429.96428571429,-608.5,40.9857142857143,39.22,2.80354838709677,-1.68428571428571,19210,4.28352736486169
SNL/MSU/DOE,UNI-(0)2-UP2[0]2,0/0,PE,UNK,UNK,61,,100,0,0,0,0.8,,6,,,,-34.5,-345,-0.097,-0.97,10,60,1429.96428571429,-608.5,40.9857142857143,39.22,2.80354838709677,-1.68428571428571,337992,5.52890642099667
SNL/MSU/DOE,UNI-(0)2-UP2[0]2,0/0,PE,UNK,UNK,46,,100,0,0,0,0.8,,6,,,,-34.5,-345,-0.097,-0.97,10,60,1429.96428571429,-608.5,40.9857142857143,39.22,2.80354838709677,-1.68428571428571,375478,5.57458449591141
SNL/MSU/DOE,UNI-(0)2-UP2[0]2,0/0,PE,UNK,UNK,50,,100,0,0,0,0.8,,6,,,,-34.5,-345,-0.097,-0.97,10,60,1429.96428571429,-608.5,40.9857142857143,39.22,2.80354838709677,-1.68428571428571,587407,5.76893911760942
SNL/MSU/DOE,UNI-(0)2-UP2[0]2,0/0,PE,UNK,UNK,50,,100,0,0,0,0.8,,6,,,,-41.4,-414,-0.117,-1.17,10,40,1429.96428571429,-608.5,40.9857142857143,39.22,2.80354838709677,-1.68428571428571,2688,3.42942926438179
SNL/MSU/DOE,UNI-(0)2-UP2[0]2,0/0,PE,UNK,UNK,50,,100,0,0,0,0.8,,6,,,,-34.5,-345,-0.097,-0.97,10,60,1429.96428571429,-608.5,40.9857142857143,39.22,2.80354838709677,-1.68428571428571,76726,4.88494255747078
SNL/MSU/DOE,UNI-(0)2-UP2[0]2,0/0,PE,UNK,UNK,50,,100,0,0,0,0.8,,6,,,,-26.4,-264,-0.074,-0.74,10,80,1429.96428571429,-608.5,40.9857142857143,39.22,2.80354838709677,-1.68428571428571,13990000,7.14581771449183
SNL/MSU/DOE,UNI-(0)2-UP2[0]2,0/0,PE,UNK,UNK,50,,100,0,0,0,0.8,,6,,,,-34.5,-345,-0.097,-0.97,10,30,1429.96428571429,-608.5,40.9857142857143,39.22,2.80354838709677,-1.68428571428571,52740,4.72214012545742
SNL/MSU/DOE,UNI-(0)2-UP2[0]2,0/0,PE,UNK,UNK,50,,100,0,0,0,0.8,,6,,,,-27.6,-276,-0.078,-0.78,10,30,1429.96428571429,-608.5,40.9857142857143,39.22,2.80354838709677,-1.68428571428571,10106247,7.00458990833187
SNL/MSU/DOE,UNI-(0)2-UP2[0]2,0/0,PE,UNK,UNK,50,,100,0,0,0,0.8,,6,,,,-34.5,-345,-0.097,-0.97,10,60,1429.96428571429,-608.5,40.9857142857143,39.22,2.80354838709677,-1.68428571428571,69631,4.8428026323056
SNL/MSU/DOE,UNI-(0)2-UP2[0]2,0/0,PE,UNK,UNK,50,,100,0,0,0,0.8,,6,,,,-37.9,-379,-0.106,-1.06,10,10,1429.96428571429,-608.5,40.9857142857143,39.22,2.80354838709677,-1.68428571428571,4021,3.60433407310291
SNL/MSU/DOE,UNI-(0)2-UP2[0]2,0/0,PE,UNK,UNK,50,,100,0,0,0,0.8,,6,,,,-37.9,-379,-0.106,-1.06,10,10,1429.96428571429,-608.5,40.9857142857143,39.22,2.80354838709677,-1.68428571428571,496974,5.69633366850819
SNL/MSU/DOE,UNI-(0)2-UP2[0]2,0/0,PE,UNK,UNK,50,,100,0,0,0,0.8,,6,,,,-37.9,-379,-0.106,-1.06,10,50,1429.96428571429,-608.5,40.9857142857143,39.22,2.80354838709677,-1.68428571428571,12660,4.10243370568134
SNL/MSU/DOE,UNI-(0)2-UP2[0]2,0/0,PE,UNK,UNK,50,,100,0,0,0,0.8,,6,,,,-37.9,-379,-0.106,-1.06,10,10,1429.96428571429,-608.5,40.9857142857143,39.22,2.80354838709677,-1.68428571428571,3638153,6.56088095906461
SNL/MSU/DOE,UNI-(0)2-UP2[0]2,0/0,PE,UNK,UNK,50,,100,0,0,0,0.8,,6,,,,-37.9,-379,-0.106,-1.06,10,50,1429.96428571429,-608.5,40.9857142857143,39.22,2.80354838709677,-1.68428571428571,4765,3.67806290497435
SNL/MSU/DOE,UNI-(0)2-UP2[0]2,0/0,PE,UNK,UNK,50,,100,0,0,0,0.8,,6,,,,-37.9,-379,-0.106,-1.06,10,50,1429.96428571429,-608.5,40.9857142857143,39.22,2.80354838709677,-1.68428571428571,8349,3.92163446105371
SNL/MSU/DOE,UNI-(0)2-UP2[0]2,0/0,PE,UNK,UNK,50,,100,0,0,0,0.8,,6,,,,-37.9,-379,-0.106,-1.06,10,10,1429.96428571429,-608.5,40.9857142857143,39.22,2.80354838709677,-1.68428571428571,1336317,6.12590949333439
SNL/MSU/DOE,UNI-(0)2-UP2[0]2,0/0,PE,UNK,UNK,50,,100,0,0,0,0.8,,6,,,,-37.9,-379,-0.106,-1.06,10,30,1429.96428571429,-608.5,40.9857142857143,39.22,2.80354838709677,-1.68428571428571,10192,4.00825941499128
SNL/MSU/DOE,UNI-(0)2-UP2[0]2,0/0,PE,UNK,UNK,50,,100,0,0,0,0.8,,6,,,,-37.9,-379,-0.106,-1.06,10,30,1429.96428571429,-608.5,40.9857142857143,39.22,2.80354838709677,-1.68428571428571,6550,3.81624129999178
SNL/MSU/DOE,UNI-(0)2-UP2[0]2,0/0,PE,UNK,UNK,50,,100,0,0,0,0.8,,6,,,,-34.5,-345,-0.097,-0.97,10,30,1429.96428571429,-608.5,40.9857142857143,39.22,2.80354838709677,-1.68428571428571,37274,4.571406000876
SNL/MSU/DOE,UNI-(0)2-UP2[0]2,0/0,PE,UNK,UNK,50,,100,0,0,0,0.8,,6,,,,-23.4,-234,-0.066,-0.66,10,60,1429.96428571429,-608.5,40.9857142857143,39.22,2.80354838709677,-1.68428571428571,23110567,7.36381060069116
SNL/MSU/DOE,UNI-(0)2-UP2[0]2,0/0,PE,UNK,UNK,49,,100,0,0,0,0.8,,6,,,,-276,-552,-0.78,-1.56,2,60,1429.96428571429,-608.5,40.9857142857143,39.22,2.80354838709677,-1.68428571428571,9255,3.96637642308892
SNL/MSU/DOE,UNI-(0)2-UP2[0]2,0/0,PE,UNK,UNK,49,,100,0,0,0,0.8,,6,,,,-276,-552,-0.78,-1.56,2,60,1429.96428571429,-608.5,40.9857142857143,39.22,2.80354838709677,-1.68428571428571,12319,4.0905754552222
SNL/MSU/DOE,UNI-(0)2-UP2[0]2,0/0,PE,UNK,UNK,49,,100,0,0,0,0.8,,6,,,,-276,-552,-0.78,-1.56,2,60,1429.96428571429,-608.5,40.9857142857143,39.22,2.80354838709677,-1.68428571428571,22071,4.34382201076216
SNL/MSU/DOE,UNI-(0)2-UP2[0]2,0/0,PE,UNK,UNK,51,,100,0,0,0,0.8,,6,,,,-276,-552,-0.78,-1.56,2,60,1429.96428571429,-608.5,40.9857142857143,39.22,2.80354838709677,-1.68428571428571,46085,4.66355959182592
SNL/MSU/DOE,UNI-(0)2-UP2[0]2,0/0,PE,UNK,UNK,47,,100,0,0,0,0.8,,6,,,,-241.5,-483,-0.68,-1.36,2,80,1429.96428571429,-608.5,40.9857142857143,39.22,2.80354838709677,-1.68428571428571,11347,4.05488105486277
SNL/MSU/DOE,UNI-(0)2-UP2[0]2,0/0,PE,UNK,UNK,52,,100,0,0,0,0.8,,6,,,,-241.5,-483,-0.68,-1.36,2,80,1429.96428571429,-608.5,40.9857142857143,39.22,2.80354838709677,-1.68428571428571,38158,4.58158560367026
SNL/MSU/DOE,UNI-(0)2-UP2[0]2,0/0,PE,UNK,UNK,44,,100,0,0,0,0.8,,6,,,,-241.5,-483,-0.68,-1.36,2,80,1429.96428571429,-608.5,40.9857142857143,39.22,2.80354838709677,-1.68428571428571,45312,4.65621323167366
SNL/MSU/DOE,UNI-(0)2-UP2[0]2,0/0,PE,UNK,UNK,46,,100,0,0,0,0.8,,6,,,,-241.5,-483,-0.68,-1.36,2,80,1429.96428571429,-608.5,40.9857142857143,39.22,2.80354838709677,-1.68428571428571,103970,5.01690804397208
SNL/MSU/DOE,UNI-(0)2-UP2[0]2,0/0,PE,UNK,UNK,46,,100,0,0,0,0.8,,6,,,,-224,-448,-0.63,-1.26,2,100,1429.96428571429,-608.5,40.9857142857143,39.22,2.80354838709677,-1.68428571428571,17937,4.25374980813981
SNL/MSU/DOE,UNI-(0)2-UP2[0]2,0/0,PE,UNK,UNK,48,,100,0,0,0,0.8,,6,,,,-224,-448,-0.63,-1.26,2,100,1429.96428571429,-608.5,40.9857142857143,39.22,2.80354838709677,-1.68428571428571,3891657,6.59013455575569
SNL/MSU/DOE,UNI-(0)2-UP2[0]2,0/0,PE,UNK,UNK,50,,100,0,0,0,0.8,,6,,,,-224,-448,-0.63,-1.26,2,100,1429.96428571429,-608.5,40.9857142857143,39.22,2.80354838709677,-1.68428571428571,403736,5.60609747595052
SNL/MSU/DOE,UNI-(0)2-UP2[0]2,0/0,PE,UNK,UNK,50,,100,0,0,0,0.8,,6,,,,-224,-448,-0.63,-1.26,2,100,1429.96428571429,-608.5,40.9857142857143,39.22,2.80354838709677,-1.68428571428571,34426,4.53688656441696
SNL/MSU/DOE,UNI-(0)2-UP2[0]2,0/0,PE,UNK,UNK,50,,100,0,0,0,0.8,,6,,,,-224,-448,-0.63,-1.26,2,100,1429.96428571429,-608.5,40.9857142857143,39.22,2.80354838709677,-1.68428571428571,17937,4.25374980813981
SNL/MSU/DOE,UNI-(0)2-UP2[0]2,0/0,PE,UNK,UNK,50,,100,0,0,0,0.8,,6,,,,293,-293,,,-1,20,1429.96428571429,-608.5,40.9857142857143,39.22,2.80354838709677,-1.68428571428571,3596,3.55581968306119
SNL/MSU/DOE,UNI-(0)2-UP2[0]2,0/0,PE,UNK,UNK,50,,100,0,0,0,0.8,,6,,,,267,-267,,,-1,10,1429.96428571429,-608.5,40.9857142857143,39.22,2.80354838709677,-1.68428571428571,146258,5.16511963038385
SNL/MSU/DOE,UNI-(0)2-UP2[0]2,0/0,PE,UNK,UNK,45,,100,0,0,0,0.8,,6,,,,264,-264,0.66,-0.66,-1,30,1429.96428571429,-608.5,40.9857142857143,39.22,2.80354838709677,-1.68428571428571,124950,5.09673626046247
SNL/MSU/DOE,UNI-(0)2-UP2[0]2,0/0,PE,UNK,UNK,45,,100,0,0,0,0.8,,6,,,,264,-264,0.66,-0.66,-1,30,1429.96428571429,-608.5,40.9857142857143,39.22,2.80354838709677,-1.68428571428571,337226,5.52792105118766
SNL/MSU/DOE,UNI-(0)2-UP2[0]2,0/0,PE,UNK,UNK,45,,100,0,0,0,0.8,,6,,,,264,-264,0.66,-0.66,-1,30,1429.96428571429,-608.5,40.9857142857143,39.22,2.80354838709677,-1.68428571428571,437113,5.64059372285732
SNL/MSU/DOE,UNI-(0)2-UP2[0]2,0/0,PE,UNK,UNK,50,,100,0,0,0,0.8,,6,,,,264,-264,0.66,-0.66,-1,30,1429.96428571429,-608.5,40.9857142857143,39.22,2.80354838709677,-1.68428571428571,1260397,6.10050736079441
SNL/MSU/DOE,UNI-(0)2-UP2[0]2,0/0,PE,UNK,UNK,50,,100,0,0,0,0.8,,6,,,,234,-234,0.58,-0.58,-1,30,1429.96428571429,-608.5,40.9857142857143,39.22,2.80354838709677,-1.68428571428571,754410,5.87760743651087
SNL/MSU/DOE,UNI-(0)2-UP2[0]2,0/0,PE,UNK,UNK,40,,100,0,0,0,0.8,,6,,,,234,-234,0.58,-0.58,-1,30,1429.96428571429,-608.5,40.9857142857143,39.22,2.80354838709677,-1.68428571428571,591914,5.77225861206316
SNL/MSU/DOE,UNI-(0)2-UP2[0]2,0/0,PE,UNK,UNK,40,,100,0,0,0,0.8,,6,,,,234,-234,0.58,-0.58,-1,30,1429.96428571429,-608.5,40.9857142857143,39.22,2.80354838709677,-1.68428571428571,781045,5.89267605652606
SNL/MSU/DOE,UNI-(0)2-UP2[0]2,0/0,PE,UNK,UNK,40,,100,0,0,0,0.8,,6,,,,234,-234,0.58,-0.58,-1,30,1429.96428571429,-608.5,40.9857142857143,39.22,2.80354838709677,-1.68428571428571,1981821,6.29706442602066
SNL/MSU/DOE,UNI-(0)2-UP2[0]2,0/0,PE,UNK,UNK,50,,100,0,0,0,0.8,,6,,,,205,-205,0.51,-0.51,-1,40,1429.96428571429,-608.5,40.9857142857143,39.22,2.80354838709677,-1.68428571428571,2037672,6.3091342777792
SNL/MSU/DOE,UNI-(0)2-UP2[0]2,0/0,PE,UNK,UNK,35,,100,0,0,0,0.8,,6,,,,205,-205,0.51,-0.51,-1,40,1429.96428571429,-608.5,40.9857142857143,39.22,2.80354838709677,-1.68428571428571,6141627,6.78828343686107
SNL/MSU/DOE,UNI-(0)2-UP2[0]2,0/0,PE,UNK,UNK,35,,100,0,0,0,0.8,,6,,,,205,-205,0.51,-0.51,-1,40,1429.96428571429,-608.5,40.9857142857143,39.22,2.80354838709677,-1.68428571428571,7080727,6.85007785032807
SNL/MSU/DOE,UNI-(0)2-UP2[0]2,0/0,PE,UNK,UNK,35,,100,0,0,0,0.8,,6,,,,205,-205,0.51,-0.51,-1,40,1429.96428571429,-608.5,40.9857142857143,39.22,2.80354838709677,-1.68428571428571,7605707,6.88113959076604
SNL/MSU/DOE,UNI-(0)2-UP2[0]2,0/0,PE,UNK,UNK,50,,100,0,0,0,0.8,,6,,,,176,-176,0.44,-0.44,-1,50,1429.96428571429,-608.5,40.9857142857143,39.22,2.80354838709677,-1.68428571428571,10382631,7.01630741940804
SNL/MSU/DOE,UNI-(0)2-UP2[0]2,0/0,PE,UNK,UNK,50,,100,0,0,0,0.8,,6,,,,176,-176,0.44,-0.44,-1,50,1429.96428571429,-608.5,40.9857142857143,39.22,2.80354838709677,-1.68428571428571,17272745,7.23736136151766
SNL/MSU/DOE,UNI-(0)2-UP2[0]2,0/0,PE,UNK,UNK,50,,100,0,0,0,0.8,,6,,,,187,-187,0.47,-0.47,-1,40,1429.96428571429,-608.5,40.9857142857143,39.22,2.80354838709677,-1.68428571428571,4850470,6.68578382283254
SNL/MSU/DOE,UNI-(0)2-UP2[0]2,0/0,PE,UNK,UNK,50,,100,0,0,0,0.8,,6,,,,187,-187,0.47,-0.47,-1,30,1429.96428571429,-608.5,40.9857142857143,39.22,2.80354838709677,-1.68428571428571,3267903,6.51426915704338
SNL/MSU/DOE,UNI-(0)2-UP2[0]2,0/0,PE,UNK,UNK,50,,100,0,0,0,0.8,,6,,,,187,-187,0.47,-0.47,-1,30,1429.96428571429,-608.5,40.9857142857143,39.22,2.80354838709677,-1.68428571428571,6909213,6.83942858149541
SNL/MSU/DOE,UNI-(0)2-UP2[0]2,0/0,PE,UNK,UNK,50,,100,0,0,0,0.8,,6,,,,294,-147,0.73,-0.365,-0.5,20,1429.96428571429,-608.5,40.9857142857143,39.22,2.80354838709677,-1.68428571428571,54401,4.73560688297925
SNL/MSU/DOE,UNI-(0)2-UP2[0]2,0/0,PE,UNK,UNK,50,,100,0,0,0,0.8,,6,,,,294,-147,0.73,-0.365,-0.5,20,1429.96428571429,-608.5,40.9857142857143,39.22,2.80354838709677,-1.68428571428571,151631,5.18078799913653
SNL/MSU/DOE,UNI-(0)2-UP2[0]2,0/0,PE,UNK,UNK,50,,100,0,0,0,0.8,,6,,,,294,-147,0.73,-0.365,-0.5,20,1429.96428571429,-608.5,40.9857142857143,39.22,2.80354838709677,-1.68428571428571,2215625,6.34549625686316
SNL/MSU/DOE,UNI-(0)2-UP2[0]2,0/0,PE,UNK,UNK,50,,100,0,0,0,0.8,,6,,,,257,-128.5,0.64,-0.32,-0.5,20,1429.96428571429,-608.5,40.9857142857143,39.22,2.80354838709677,-1.68428571428571,338635,5.52973184308573
SNL/MSU/DOE,UNI-(0)2-UP2[0]2,0/0,PE,UNK,UNK,50,,100,0,0,0,0.8,,6,,,,257,-128.5,0.64,-0.32,-0.5,20,1429.96428571429,-608.5,40.9857142857143,39.22,2.80354838709677,-1.68428571428571,677151,5.83068552415701
SNL/MSU/DOE,UNI-(0)2-UP2[0]2,0/0,PE,UNK,UNK,50,,100,0,0,0,0.8,,6,,,,257,-128.5,0.64,-0.32,-0.5,20,1429.96428571429,-608.5,40.9857142857143,39.22,2.80354838709677,-1.68428571428571,4237939,6.6271547012766
SNL/MSU/DOE,UNI-(0)2-UP2[0]2,0/0,PE,UNK,UNK,50,,100,0,0,0,0.8,,6,,,,257,-128.5,0.64,-0.32,-0.5,20,1429.96428571429,-608.5,40.9857142857143,39.22,2.80354838709677,-1.68428571428571,4554382,6.65842945437188
SNL/MSU/DOE,UNI-(0)2-UP2[0]2,0/0,PE,UNK,UNK,50,,100,0,0,0,0.8,,6,,,,220,-110,0.55,-0.275,-0.5,20,1429.96428571429,-608.5,40.9857142857143,39.22,2.80354838709677,-1.68428571428571,3089148,6.48983871569659
SNL/MSU/DOE,UNI-(90)4-UP2[90]4,90/90/90/90,PE,UNK,UNK,38,,0,0,100,0,1.38,,13,,,,-7.6,-76,-0.084,-0.84,10,40,20.5294117647059,-127.2,8.72058823529412,8.96,0.238352941176471,-1.412,76674,4.88464812052262
SNL/MSU/DOE,UNI-(90)4-UP2[90]4,90/90/90/90,PE,UNK,UNK,38,,0,0,100,0,1.38,,13,,,,-7.03,-70.3,-0.079,-0.79,10,50,20.5294117647059,-127.2,8.72058823529412,8.96,0.238352941176471,-1.412,13122,4.11800003342128
SNL/MSU/DOE,UNI-(90)4-UP2[90]4,90/90/90/90,PE,UNK,UNK,38,,0,0,100,0,1.38,,13,,,,-7.03,-70.3,-0.079,-0.79,10,50,20.5294117647059,-127.2,8.72058823529412,8.96,0.238352941176471,-1.412,33632,4.52675269434815
SNL/MSU/DOE,UNI-(90)4-UP2[90]4,90/90/90/90,PE,UNK,UNK,38,,0,0,100,0,1.38,,13,,,,-7.03,-70.3,-0.079,-0.79,10,50,20.5294117647059,-127.2,8.72058823529412,8.96,0.238352941176471,-1.412,268262,5.42855915810199
SNL/MSU/DOE,UNI-(90)4-UP2[90]4,90/90/90/90,PE,UNK,UNK,38,,0,0,100,0,1.38,,13,,,,-6.45,-64.5,-0.072,-0.72,10,70,20.5294117647059,-127.2,8.72058823529412,8.96,0.238352941176471,-1.412,290252,5.46277522095487
SNL/MSU/DOE,UNI-(90)4-UP2[90]4,90/90/90/90,PE,UNK,UNK,38,,0,0,100,0,1.38,,13,,,,-6.45,-64.5,-0.072,-0.72,10,70,20.5294117647059,-127.2,8.72058823529412,8.96,0.238352941176471,-1.412,697512,5.84355168361439
SNL/MSU/DOE,UNI-(90)4-UP2[90]4,90/90/90/90,PE,UNK,UNK,38,,0,0,100,0,1.38,,13,,,,-6.45,-64.5,-0.072,-0.72,10,70,20.5294117647059,-127.2,8.72058823529412,8.96,0.238352941176471,-1.412,1330488,6.12401096189584
SNL/MSU/DOE,UNI-(90)4-UP2[90]4,90/90/90/90,PE,UNK,UNK,38,,0,0,100,0,1.38,,13,,,,-5.86,-58.6,-0.065,-0.65,10,70,20.5294117647059,-127.2,8.72058823529412,8.96,0.238352941176471,-1.412,1407676,6.1485027062234
SNL/MSU/DOE,UNI-(90)4-UP2[90]4,90/90/90/90,PE,UNK,UNK,38,,0,0,100,0,1.38,,13,,,,-5.86,-58.6,-0.065,-0.65,10,70,20.5294117647059,-127.2,8.72058823529412,8.96,0.238352941176471,-1.412,2218971,6.34615162642206
SNL/MSU/DOE,UNI-(90)4-UP2[90]4,90/90/90/90,PE,UNK,UNK,38,,0,0,100,0,1.38,,13,,,,-5.86,-58.6,-0.065,-0.65,10,100,20.5294117647059,-127.2,8.72058823529412,8.96,0.238352941176471,-1.412,45789443,7.66076536063847
SNL/MSU/DOE,UNI-(90)4-UP2[90]4,90/90/90/90,PE,UNK,UNK,38,,0,0,100,0,1.38,,13,,,,-5.86,-58.6,-0.065,-0.65,10,100,20.5294117647059,-127.2,8.72058823529412,8.96,0.238352941176471,-1.412,12000998,7.07921736337018
SNL/MSU/DOE,UNI-(90)4-UP2[90]4,90/90/90/90,PE,UNK,UNK,38,,0,0,100,0,1.38,,13,,,,-5.86,-58.6,-0.065,-0.65,10,100,20.5294117647059,-127.2,8.72058823529412,8.96,0.238352941176471,-1.412,34986168,7.54389637724737
SNL/MSU/DOE,UNI-(90)4-UP2[90]4,90/90/90/90,PE,UNK,UNK,38,,0,0,100,0,1.38,,13,,,,-43.9,-87.8,-0.49,-0.98,2,40,20.5294117647059,-127.2,8.72058823529412,8.96,0.238352941176471,-1.412,121730,5.08539762201697
SNL/MSU/DOE,UNI-(90)4-UP2[90]4,90/90/90/90,PE,UNK,UNK,38,,0,0,100,0,1.38,,13,,,,-43.9,-87.8,-0.49,-0.98,2,40,20.5294117647059,-127.2,8.72058823529412,8.96,0.238352941176471,-1.412,511744,5.70905275942997
SNL/MSU/DOE,UNI-(90)4-UP2[90]4,90/90/90/90,PE,UNK,UNK,38,,0,0,100,0,1.38,,13,,,,-43.9,-87.8,-0.49,-0.98,2,40,20.5294117647059,-127.2,8.72058823529412,8.96,0.238352941176471,-1.412,621878,5.79370519317371
SNL/MSU/DOE,UNI-(90)4-UP2[90]4,90/90/90/90,PE,UNK,UNK,38,,0,0,100,0,1.38,,13,,,,-41.05,-82.1,-0.46,-0.92,2,60,20.5294117647059,-127.2,8.72058823529412,8.96,0.238352941176471,-1.412,853552,5.93122998429684
SNL/MSU/DOE,UNI-(90)4-UP2[90]4,90/90/90/90,PE,UNK,UNK,38,,0,0,100,0,1.38,,13,,,,-41.05,-82.1,-0.46,-0.92,2,60,20.5294117647059,-127.2,8.72058823529412,8.96,0.238352941176471,-1.412,2675404,6.42738937204798
SNL/MSU/DOE,UNI-(90)4-UP2[90]4,90/90/90/90,PE,UNK,UNK,38,,0,0,100,0,1.38,,13,,,,-41.05,-82.1,-0.46,-0.92,2,60,20.5294117647059,-127.2,8.72058823529412,8.96,0.238352941176471,-1.412,3705190,6.56881048325619
SNL/MSU/DOE,UNI-(90)4-UP2[90]4,90/90/90/90,PE,UNK,UNK,38,,0,0,100,0,1.38,,13,,,,-38.1,-76.2,-0.425,-0.85,2,80,20.5294117647059,-127.2,8.72058823529412,8.96,0.238352941176471,-1.412,31971669,7.50476530810687
SNL/MSU/DOE,UNI-(90)4-UP2[90]4,90/90/90/90,PE,UNK,UNK,38,,0,0,100,0,1.38,,13,,,,-38.1,-76.2,-0.395,-0.79,2,70,20.5294117647059,-127.2,8.72058823529412,8.96,0.238352941176471,-1.412,11667961,7.06699496882876
SNL/MSU/DOE,UNI-(90)4-UP2[90]4,90/90/90/90,PE,UNK,UNK,38,,0,0,100,0,1.38,,13,,,,13.8,1.38,0.16,0.016,0.1,60,20.5294117647059,-127.2,8.72058823529412,8.96,0.238352941176471,-1.412,9383,3.97234171632575
SNL/MSU/DOE,UNI-(90)4-UP2[90]4,90/90/90/90,PE,UNK,UNK,38,,0,0,100,0,1.38,,13,,,,14,1.4,0.16,0.016,0.1,30,20.5294117647059,-127.2,8.72058823529412,8.96,0.238352941176471,-1.412,3257,3.51281775856487
SNL/MSU/DOE,UNI-(90)4-UP2[90]4,90/90/90/90,PE,UNK,UNK,38,,0,0,100,0,1.38,,13,,,,13.2,1.32,0.15,0.015,0.1,60,20.5294117647059,-127.2,8.72058823529412,8.96,0.238352941176471,-1.412,34592,4.53897567227322
SNL/MSU/DOE,UNI-(90)4-UP2[90]4,90/90/90/90,PE,UNK,UNK,38,,0,0,100,0,1.38,,13,,,,12.9,1.29,0.15,0.015,0.1,60,20.5294117647059,-127.2,8.72058823529412,8.96,0.238352941176471,-1.412,31952,4.50449804752663
SNL/MSU/DOE,UNI-(90)4-UP2[90]4,90/90/90/90,PE,UNK,UNK,38,,0,0,100,0,1.38,,13,,,,12.4,1.24,0.14,0.014,0.1,80,20.5294117647059,-127.2,8.72058823529412,8.96,0.238352941176471,-1.412,3895837,6.59060077790847
SNL/MSU/DOE,UNI-(90)4-UP2[90]4,90/90/90/90,PE,UNK,UNK,38,,0,0,100,0,1.38,,13,,,,12.3,1.23,0.14,0.014,0.1,80,20.5294117647059,-127.2,8.72058823529412,8.96,0.238352941176471,-1.412,2372150,6.3751421476402
SNL/MSU/DOE,UNI-(90)4-UP2[90]4,90/90/90/90,PE,UNK,UNK,38,,0,0,100,0,1.38,,13,,,,12.3,1.23,0.14,0.014,0.1,80,20.5294117647059,-127.2,8.72058823529412,8.96,0.238352941176471,-1.412,1351172,6.13071063688009
SNL/MSU/DOE,UNI-(90)4-UP2[90]4,90/90/90/90,PE,UNK,UNK,38,,0,0,100,0,1.38,,13,,,,11.7,1.17,0.14,0.014,0.1,100,20.5294117647059,-127.2,8.72058823529412,8.96,0.238352941176471,-1.412,2987855,6.47535951743122
SNL/MSU/DOE,UNI-(90)4-UP2[90]4,90/90/90/90,PE,UNK,UNK,38,,0,0,100,0,1.38,,13,,,,12,1.2,0.14,0.014,0.1,80,20.5294117647059,-127.2,8.72058823529412,8.96,0.238352941176471,-1.412,3810385,6.58096885885886
SNL/MSU/DOE,UNI-(90)4-UP2[90]4,90/90/90/90,PE,UNK,UNK,38,,0,0,100,0,1.38,,13,,,,11.3,1.13,0.13,0.013,0.1,100,20.5294117647059,-127.2,8.72058823529412,8.96,0.238352941176471,-1.412,21111725,7.32452372015627
SNL/MSU/DOE,UNI-(90)4-UP2[90]4,90/90/90/90,PE,UNK,UNK,38,,0,0,100,0,1.38,,13,,,,14,1.4,0.16,0.016,0.1,30,20.5294117647059,-127.2,8.72058823529412,8.96,0.238352941176471,-1.412,9383,3.97234171632575
SNL/MSU/DOE,UNI-(90)4-UP2[90]4,90/90/90/90,PE,UNK,UNK,38,,0,0,100,0,1.38,,13,,,,11,1.1,0.12,0.012,0.1,40,20.5294117647059,-127.2,8.72058823529412,8.96,0.238352941176471,-1.412,1813684,6.25856162174775
SNL/MSU/DOE,UNI-(90)4-UP2[90]4,90/90/90/90,PE,UNK,UNK,38,,0,0,100,0,1.38,,13,,,,12,1.2,0.14,0.014,0.1,40,20.5294117647059,-127.2,8.72058823529412,8.96,0.238352941176471,-1.412,2372150,6.3751421476402
SNL/MSU/DOE,UNI-(90)4-UP2[90]4,90/90/90/90,PE,UNK,UNK,38,,0,0,100,0,1.38,,13,,,,12,1.2,0.14,0.014,0.1,80,20.5294117647059,-127.2,8.72058823529412,8.96,0.238352941176471,-1.412,2987855,6.47535951743122
SNL/MSU/DOE,UNI-(90)4-UP2[90]4,90/90/90/90,PE,UNK,UNK,38,,0,0,100,0,1.38,,13,,,,10,1,0.11,0.011,0.1,100,20.5294117647059,-127.2,8.72058823529412,8.96,0.238352941176471,-1.412,208516,5.31913938518559
SNL/MSU/DOE,UNI-(90)4-UP2[90]4,90/90/90/90,PE,UNK,UNK,38,,0,0,100,0,1.38,,13,,,,13,1.3,0.15,0.015,0.1,70,20.5294117647059,-127.2,8.72058823529412,8.96,0.238352941176471,-1.412,2759,3.44075170047919
SNL/MSU/DOE,UNI-(90)4-UP2[90]4,90/90/90/90,PE,UNK,UNK,38,,0,0,100,0,1.38,,13,,,,13,1.3,0.15,0.015,0.1,40,20.5294117647059,-127.2,8.72058823529412,8.96,0.238352941176471,-1.412,385,2.5854607295085
SNL/MSU/DOE,UNI-(90)4-UP2[90]4,90/90/90/90,PE,UNK,UNK,38,,0,0,100,0,1.38,,13,,,,12,1.2,0.14,0.014,0.1,70,20.5294117647059,-127.2,8.72058823529412,8.96,0.238352941176471,-1.412,1471,3.16761267272753
SNL/MSU/DOE,UNI-(90)4-UP2[90]4,90/90/90/90,PE,UNK,UNK,38,,0,0,100,0,1.38,,13,,,,12,1.2,0.14,0.014,0.1,60,20.5294117647059,-127.2,8.72058823529412,8.96,0.238352941176471,-1.412,647,2.8109042806687
SNL/MSU/DOE,UNI-(90)4-UP2[90]4,90/90/90/90,PE,UNK,UNK,38,,0,0,100,0,1.38,,13,,,,19,1.9,0.21,0.021,0.1,40,20.5294117647059,-127.2,8.72058823529412,8.96,0.238352941176471,-1.412,1707026,6.23224013597738
SNL/MSU/DOE,UNI-(90)4-UP2[90]4,90/90/90/90,PE,UNK,UNK,38,,0,0,100,0,1.38,,13,,,,21,2.1,0.23,0.023,0.1,40,20.5294117647059,-127.2,8.72058823529412,8.96,0.238352941176471,-1.412,49498,4.69458765132728
SNL/MSU/DOE,UNI-(90)4-UP2[90]4,90/90/90/90,PE,UNK,UNK,38,,0,0,100,0,1.38,,13,,,,24,2.4,0.27,0.027,0.1,80,20.5294117647059,-127.2,8.72058823529412,8.96,0.238352941176471,-1.412,112928,5.05280163667988
SNL/MSU/DOE,UNI-(90)4-UP2[90]4,90/90/90/90,PE,UNK,UNK,38,,0,0,100,0,1.38,,13,,,,24,2.4,0.27,0.027,0.1,80,20.5294117647059,-127.2,8.72058823529412,8.96,0.238352941176471,-1.412,46842,4.67063542974833
SNL/MSU/DOE,UNI-(90)4-UP2[90]4,90/90/90/90,PE,UNK,UNK,38,,0,0,100,0,1.38,,13,,,,15.3,7.65,0.176,0.088,0.5,60,20.5294117647059,-127.2,8.72058823529412,8.96,0.238352941176471,-1.412,53275,4.72652345838624
SNL/MSU/DOE,UNI-(90)4-UP2[90]4,90/90/90/90,PE,UNK,UNK,38,,0,0,100,0,1.38,,13,,,,15.3,7.65,0.176,0.088,0.5,60,20.5294117647059,-127.2,8.72058823529412,8.96,0.238352941176471,-1.412,114090,5.05724758013125
SNL/MSU/DOE,UNI-(90)4-UP2[90]4,90/90/90/90,PE,UNK,UNK,38,,0,0,100,0,1.38,,13,,,,15.3,7.65,0.176,0.088,0.5,60,20.5294117647059,-127.2,8.72058823529412,8.96,0.238352941176471,-1.412,528634,5.72315509208651
SNL/MSU/DOE,UNI-(90)4-UP2[90]4,90/90/90/90,PE,UNK,UNK,38,,0,0,100,0,1.38,,13,,,,14.2,7.1,0.164,0.082,0.5,80,20.5294117647059,-127.2,8.72058823529412,8.96,0.238352941176471,-1.412,1308671,6.11683047860314
SNL/MSU/DOE,UNI-(90)4-UP2[90]4,90/90/90/90,PE,UNK,UNK,38,,0,0,100,0,1.38,,13,,,,14.2,7.1,0.164,0.082,0.5,80,20.5294117647059,-127.2,8.72058823529412,8.96,0.238352941176471,-1.412,1665220,6.22147161830739
SNL/MSU/DOE,UNI-(90)4-UP2[90]4,90/90/90/90,PE,UNK,UNK,38,,0,0,100,0,1.38,,13,,,,14.2,7.1,0.164,0.082,0.5,80,20.5294117647059,-127.2,8.72058823529412,8.96,0.238352941176471,-1.412,9806694,6.99152262414425
SNL/MSU/DOE,UNI-(90)4-UP2[90]4,90/90/90/90,PE,UNK,UNK,38,,0,0,100,0,1.38,,13,,,,13.1,6.55,0.151,0.0755,0.5,80,20.5294117647059,-127.2,8.72058823529412,8.96,0.238352941176471,-1.412,31443023,7.49752429338218
SNL/MSU/DOE,UNI-(90)4-UP2[90]4,90/90/90/90,PE,UNK,UNK,38,,0,0,100,0,1.38,,13,,,,13.1,6.55,0.151,0.0755,0.5,80,20.5294117647059,-127.2,8.72058823529412,8.96,0.238352941176471,-1.412,34693646,7.54024994280762
SNL/MSU/DOE,UNI-(90)4-UP2[90]4,90/90/90/90,PE,UNK,UNK,38,,0,0,100,0,1.38,,13,,,,13.1,6.55,0.151,0.0755,0.5,80,20.5294117647059,-127.2,8.72058823529412,8.96,0.238352941176471,-1.412,50666199,7.70471832455425
SNL/MSU/DOE,UNI-(90)4-UP2[90]4,90/90/90/90,PE,UNK,UNK,38,,0,0,100,0,1.38,,13,,,,8.07,-8.07,0.092,-0.092,-1,20,20.5294117647059,-127.2,8.72058823529412,8.96,0.238352941176471,-1.412,45172,4.65486931946852
SNL/MSU/DOE,UNI-(90)4-UP2[90]4,90/90/90/90,PE,UNK,UNK,38,,0,0,100,0,1.38,,13,,,,8.07,-8.07,0.092,-0.092,-1,30,20.5294117647059,-127.2,8.72058823529412,8.96,0.238352941176471,-1.412,151465,5.1803122891885
SNL/MSU/DOE,UNI-(90)4-UP2[90]4,90/90/90/90,PE,UNK,UNK,38,,0,0,100,0,1.38,,13,,,,8.07,-8.07,0.092,-0.092,-1,30,20.5294117647059,-127.2,8.72058823529412,8.96,0.238352941176471,-1.412,794513,5.90010100762531
SNL/MSU/DOE,UNI-(90)4-UP2[90]4,90/90/90/90,PE,UNK,UNK,38,,0,0,100,0,1.38,,13,,,,7.17,-7.17,0.082,-0.082,-1,60,20.5294117647059,-127.2,8.72058823529412,8.96,0.238352941176471,-1.412,47385,4.67564088496083
SNL/MSU/DOE,UNI-(90)4-UP2[90]4,90/90/90/90,PE,UNK,UNK,38,,0,0,100,0,1.38,,13,,,,7.17,-7.17,0.082,-0.082,-1,60,20.5294117647059,-127.2,8.72058823529412,8.96,0.238352941176471,-1.412,1043369,6.0184379290617
SNL/MSU/DOE,UNI-(90)4-UP2[90]4,90/90/90/90,PE,UNK,UNK,38,,0,0,100,0,1.38,,13,,,,7.17,-7.17,0.082,-0.082,-1,60,20.5294117647059,-127.2,8.72058823529412,8.96,0.238352941176471,-1.412,3009395,6.47847919507197
SNL/MSU/DOE,UNI-(90)4-UP2[90]4,90/90/90/90,PE,UNK,UNK,38,,0,0,100,0,1.38,,13,,,,7.17,-7.17,0.082,-0.082,-1,60,20.5294117647059,-127.2,8.72058823529412,8.96,0.238352941176471,-1.412,3973407,6.5991630525462
SNL/MSU/DOE,UNI-(90)4-UP2[90]4,90/90/90/90,PE,UNK,UNK,38,,0,0,100,0,1.38,,13,,,,6.27,-6.27,0.071,-0.071,-1,80,20.5294117647059,-127.2,8.72058823529412,8.96,0.238352941176471,-1.412,11733016,7.06940966290796
SNL/MSU/DOE,Biax-M9.6/35%/BB600/G -prepreg[±45]2S,45/-45/45/-45/-45/45/-45/45,EP,UNK,UNK,46,,0,100,0,0,2.07,,25,,,,86.2,8.62,1.03,0.103,0.1,2,152.285714285714,-150,13.4428571428571,,1.26571428571429,,5645,3.75166394626099
SNL/MSU/DOE,Biax-M9.6/35%/BB600/G -prepreg[±45]2S,45/-45/45/-45/-45/45/-45/45,EP,UNK,UNK,46,,0,100,0,0,2.07,,25,,,,86.2,8.62,1.08,0.108,0.1,1,152.285714285714,-150,13.4428571428571,,1.26571428571429,,4082,3.61087300038005
SNL/MSU/DOE,Biax-M9.6/35%/BB600/G -prepreg[±45]2S,45/-45/45/-45/-45/45/-45/45,EP,UNK,UNK,46,,0,100,0,0,2.07,,25,,,,86.2,8.62,1.15,0.115,0.1,1,152.285714285714,-150,13.4428571428571,,1.26571428571429,,3924,3.59372899870791
SNL/MSU/DOE,Biax-M9.6/35%/BB600/G -prepreg[±45]2S,45/-45/45/-45/-45/45/-45/45,EP,UNK,UNK,46,,0,100,0,0,2.07,,25,,,,69,6.9,0.69,0.069,0.1,2,152.285714285714,-150,13.4428571428571,,1.26571428571429,,65765,4.8179948244508
SNL/MSU/DOE,Biax-M9.6/35%/BB600/G -prepreg[±45]2S,45/-45/45/-45/-45/45/-45/45,EP,UNK,UNK,46,,0,100,0,0,2.07,,25,,,,69,6.9,0.79,0.079,0.1,2,152.285714285714,-150,13.4428571428571,,1.26571428571429,,57069,4.75640026262629
SNL/MSU/DOE,Biax-M9.6/35%/BB600/G -prepreg[±45]2S,45/-45/45/-45/-45/45/-45/45,EP,UNK,UNK,46,,0,100,0,0,2.07,,25,,,,69,6.9,0.8,0.08,0.1,2,152.285714285714,-150,13.4428571428571,,1.26571428571429,,41228,4.61519226737397
SNL/MSU/DOE,Biax-M9.6/35%/BB600/G -prepreg[±45]2S,45/-45/45/-45/-45/45/-45/45,EP,UNK,UNK,46,,0,100,0,0,2.07,,25,,,,51.7,5.17,0.52,0.052,0.1,3,152.285714285714,-150,13.4428571428571,,1.26571428571429,,2455697,6.39017477967354
SNL/MSU/DOE,Biax-M9.6/35%/BB600/G -prepreg[±45]2S,45/-45/45/-45/-45/45/-45/45,EP,UNK,UNK,46,,0,100,0,0,2.07,,25,,,,51.7,5.17,0.52,0.052,0.1,3,152.285714285714,-150,13.4428571428571,,1.26571428571429,,2210032,6.34439856206647
SNL/MSU/DOE,Biax-M9.6/35%/BB600/G -prepreg[±45]2S,45/-45/45/-45/-45/45/-45/45,EP,UNK,UNK,63,,0,100,0,0,1.61,,25,,,,51.7,5.17,0.4,0.04,0.1,3,152.285714285714,-150,13.4428571428571,,1.26571428571429,,1010766,6.00465062475883
SNL/MSU/DOE,Biax-M9.6/35%/BB600/G -prepreg[±45]2S,45/-45/45/-45/-45/45/-45/45,EP,UNK,UNK,63,,0,100,0,0,1.61,,25,,,,51.7,5.17,0.38,0.038,0.1,3,152.285714285714,-150,13.4428571428571,,1.26571428571429,,1070432,6.02955908362226
SNL/MSU/DOE,Biax-M9.6/35%/BB600/G -prepreg[±45]2S,45/-45/45/-45/-45/45/-45/45,EP,UNK,UNK,63,,0,100,0,0,1.61,,25,,,,69,6.9,0.53,0.053,0.1,2,152.285714285714,-150,13.4428571428571,,1.26571428571429,,36495,4.5622333679865
SNL/MSU/DOE,Biax-M9.6/35%/BB600/G -prepreg[±45]2S,45/-45/45/-45/-45/45/-45/45,EP,UNK,UNK,63,,0,100,0,0,1.61,,25,,,,69,6.9,0.61,0.061,0.1,2,152.285714285714,-150,13.4428571428571,,1.26571428571429,,30145,4.47921528820137
SNL/MSU/DOE,Biax-M9.6/35%/BB600/G -prepreg[±45]2S,45/-45/45/-45/-45/45/-45/45,EP,UNK,UNK,63,,0,100,0,0,1.61,,25,,,,86.2,8.62,0.8,0.08,0.1,1,152.285714285714,-150,13.4428571428571,,1.26571428571429,,3535,3.54838941813292
SNL/MSU/DOE,Biax-M9.6/35%/BB600/G -prepreg[±45]2S,45/-45/45/-45/-45/45/-45/45,EP,UNK,UNK,63,,0,100,0,0,1.61,,25,,,,86.2,8.62,0.8,0.08,0.1,1,152.285714285714,-150,13.4428571428571,,1.26571428571429,,2654,3.42390091852842
SNL/MSU/DOE,Biax-M9.6/35%/BB600/G -prepreg[±45]2S,45/-45/45/-45/-45/45/-45/45,EP,UNK,UNK,63,,0,100,0,0,1.61,,25,,,,86.2,8.62,0.89,0.089,0.1,1,152.285714285714,-150,13.4428571428571,,1.26571428571429,,3269,3.51441492058037
SNL/MSU/DOE,Biax-M9.6/35%/BB600/G -prepreg[±45]2S,45/-45/45/-45/-45/45/-45/45,EP,UNK,UNK,63,,0,100,0,0,1.61,,25,,,,69,6.9,0.57,0.057,0.1,1,152.285714285714,-150,13.4428571428571,,1.26571428571429,,36494,4.56222146771435
SNL/MSU/DOE,Biax-M9.6/35%/BB600/G -prepreg[±45]2S,45/-45/45/-45/-45/45/-45/45,EP,UNK,UNK,63,,0,100,0,0,1.61,,25,,,,44.8,4.48,0.29,0.029,0.1,4,152.285714285714,-150,13.4428571428571,,1.26571428571429,,6713854,6.82697189281253
SNL/MSU/DOE,MD-GGP2-prepreg[0/±45/0],0/45/-45/0,EP,UNK,UNK,51,,80,20,0,0,2.41,,25,,,,446,44.6,1.23,0.123,0.1,3,1002,-729,33.9666666666667,,2.96666666666667,,3615001,6.55810842176732
SNL/MSU/DOE,MD-GGP2-prepreg[0/±45/0],0/45/-45/0,EP,UNK,UNK,51,,80,20,0,0,2.41,,25,,,,517,51.7,1.42,0.142,0.1,2,1002,-729,33.9666666666667,,2.96666666666667,,417521,5.62067832402263
SNL/MSU/DOE,MD-GGP2-prepreg[0/±45/0],0/45/-45/0,EP,UNK,UNK,51,,80,20,0,0,2.41,,25,,,,758,75.8,2.14,0.214,0.1,1,1002,-729,33.9666666666667,,2.96666666666667,,687,2.83695673705955
SNL/MSU/DOE,MD-GGP2-prepreg[0/±45/0],0/45/-45/0,EP,UNK,UNK,51,,80,20,0,0,2.41,,25,,,,758,75.8,2.33,0.233,0.1,1,1002,-729,33.9666666666667,,2.96666666666667,,1387,3.14207646107329
SNL/MSU/DOE,MD-GGP4-prepreg[0/±45/0],0/45/-45/0,EP,UNK,UNK,53,,80,20,0,0,1.85,,20,,,,414,41.4,1.76,0.176,0.1,2,777.75,-277.5,28.125,,2.925,,27222,4.43492002964966
SNL/MSU/DOE,MD-GGP4-prepreg[0/±45/0],0/45/-45/0,EP,UNK,UNK,53,,80,20,0,0,1.85,,20,,,,414,41.4,1.54,0.154,0.1,2,777.75,-277.5,28.125,,2.925,,47271,4.67459478973444
SNL/MSU/DOE,MD-GGP4-prepreg[0/±45/0],0/45/-45/0,EP,UNK,UNK,53,,80,20,0,0,1.85,,20,,,,345,34.5,1.27,0.127,0.1,3,777.75,-277.5,28.125,,2.925,,102640,5.01131664336687
SNL/MSU/DOE,MD-GGP4-prepreg[0/±45/0],0/45/-45/0,EP,UNK,UNK,53,,80,20,0,0,1.85,,20,,,,345,34.5,1.43,0.143,0.1,3,777.75,-277.5,28.125,,2.925,,73113,4.86399460440384
SNL/MSU/DOE,MD-GGP4-prepreg[0/±45/0],0/45/-45/0,EP,UNK,UNK,53,,80,20,0,0,1.85,,20,,,,414,41.4,1.67,0.167,0.1,2,777.75,-277.5,28.125,,2.925,,18735,4.27265369742982
SNL/MSU/DOE,MD-GGP4-prepreg[0/±45/0],0/45/-45/0,EP,UNK,UNK,53,,80,20,0,0,1.85,,20,,,,345,34.5,1.38,0.138,0.1,3,777.75,-277.5,28.125,,2.925,,159750,5.20344086683044
SNL/MSU/DOE,MD-GGP4-prepreg[0/±45/0],0/45/-45/0,EP,UNK,UNK,53,,80,20,0,0,1.85,,20,,,,483,48.3,2.05,0.205,0.1,2,777.75,-277.5,28.125,,2.925,,11317,4.05373131588761
SNL/MSU/DOE,MD-GGP4-prepreg[0/±45/0],0/45/-45/0,EP,UNK,UNK,53,,80,20,0,0,1.85,,20,,,,483,48.3,2.03,0.203,0.1,2,777.75,-277.5,28.125,,2.925,,3376,3.52840243795362
SNL/MSU/DOE,MD-GGP4-prepreg[0/±45/0],0/45/-45/0,EP,UNK,UNK,53,,80,20,0,0,1.85,,20,,,,483,48.3,2.03,0.203,0.1,2,777.75,-277.5,28.125,,2.925,,6870,3.83695673705955
SNL/MSU/DOE,MD-GGP4-prepreg[0/±45/0],0/45/-45/0,EP,UNK,UNK,53,,80,20,0,0,1.85,,20,,,,552,55.2,2.15,0.215,0.1,1,777.75,-277.5,28.125,,2.925,,1690,3.22788670461367
SNL/MSU/DOE,MD-GGP4-prepreg[0/±45/0],0/45/-45/0,EP,UNK,UNK,53,,80,20,0,0,1.85,,20,,,,552,55.2,2.23,0.223,0.1,1,777.75,-277.5,28.125,,2.925,,1074,3.03100428136354
SNL/MSU/DOE,MD-Hybrid DD23-VE[(0)2/±45/0/0C]S,0/0/45/-45/0/0/0/0/-45/45/0/0,VE,UNK,UNK,45,,82,18,0,0,3.65,,25,,,,276,27.6,0.96,0.096,0.1,10,647.4,-493.5,27.4,,,,1681606,6.22572424825734
