Repository: Luwen-Zhang/SNEnsemble

# Copyright Notification

## Composites

We reformat and merge fatigue testing records from SNL/MSU/DOE, OptiMat, UPWIND, and FACT databases into a single database with careful considerations, including filtering invalid entries, rename variables, fix improper calculations in the records, to obtain clean and consistent data to fit machine 
learning usages. We leave the original format ("2019_SNL_MSU_DOE_Composite-Materials-Database_Wind_29pt0.xlsx" and "Optidat UPWIND 28_3_2017.xls") in the folder. Any derived database should be directly based on the original files instead of our merged database. We are not responsible for the accuracy of the testing records.

File: data/composite_database_10082023.csv (part 22 of 36)
Data source,Material_Code,Sequence,Resin Type,Waveform,Control,Fiber Volume Fraction,Fiber Weight Fraction,Fiber Weight Fraction (0-deg),Fiber Weight Fraction (45-deg),Fiber Weight Fraction (90-deg),Fiber Weight Fraction (Other Dir.),Thickness,Tab Thickness,Width,Length,Load Length,Area,Maximum Stress,Minimum Stress,Maximum Strain,Minimum Strain,R-value,Frequency,Ultimate Tensile Stress,Ultimate Compressive Stress,Tensile Modulus,Compressive Modulus,Ultimate Tensile Strain,Ultimate Compressive Strain,Cycles to Failure,log10(Cycles to Failure)
SNL/MSU/DOE,UNI-D155C2-UP2[0]7,0/0/0/0/0/0/0,PE,UNK,UNK,47.0,,100.0,0.0,0.0,0.0,2.99,,25.0,,,,690.0,69.0,1.7,0.17,0.1,2.0,1163.0,-793.5,43.13333333333333,,2.693333333333333,,3610.0,3.557507201905658
SNL/MSU/DOE,UNI-D155C2-UP2[0]7,0/0/0/0/0/0/0,PE,UNK,UNK,47.0,,100.0,0.0,0.0,0.0,2.99,,25.0,,,,345.0,34.5,0.81,0.081,0.1,15.0,1163.0,-793.5,43.13333333333333,,2.693333333333333,,1182710.0,6.072878268855006
SNL/MSU/DOE,UNI-D155G-UP2[0]8,0/0/0/0/0/0/0/0,PE,UNK,UNK,58.0,,100.0,0.0,0.0,0.0,2.81,,25.0,,,,690.0,69.0,1.39,0.139,0.1,4.0,1108.866666666667,-730.0869565217391,47.76666666666667,,2.733333333333333,,4546.0,3.657629431388952
SNL/MSU/DOE,UNI-D155G-UP2[0]8,0/0/0/0/0/0/0/0,PE,UNK,UNK,58.0,,100.0,0.0,0.0,0.0,2.81,,25.0,,,,690.0,69.0,1.49,0.149,0.1,2.0,1108.866666666667,-730.0869565217391,47.76666666666667,,2.733333333333333,,1839.0,3.264581729238078
SNL/MSU/DOE,UNI-D155G-UP2[0]8,0/0/0/0/0/0/0/0,PE,UNK,UNK,58.0,,100.0,0.0,0.0,0.0,2.81,,25.0,,,,552.0,55.2,1.13,0.113,0.1,5.0,1108.866666666667,-730.0869565217391,47.76666666666667,,2.733333333333333,,14842.0,4.171492427252901
SNL/MSU/DOE,UNI-D155G-UP2[0]8,0/0/0/0/0/0/0/0,PE,UNK,UNK,58.0,,100.0,0.0,0.0,0.0,2.81,,25.0,,,,552.0,55.2,1.08,0.108,0.1,5.0,1108.866666666667,-730.0869565217391,47.76666666666667,,2.733333333333333,,10796.0,4.033262875884479
SNL/MSU/DOE,UNI-D155G-UP2[0]8,0/0/0/0/0/0/0/0,PE,UNK,UNK,58.0,,100.0,0.0,0.0,0.0,2.81,,25.0,,,,345.0,34.5,0.66,0.066,0.1,12.0,1108.866666666667,-730.0869565217391,47.76666666666667,,2.733333333333333,,137665.0,5.138823539102467
SNL/MSU/DOE,UNI-D155G-UP2[0]8,0/0/0/0/0/0/0/0,PE,UNK,UNK,58.0,,100.0,0.0,0.0,0.0,2.81,,25.0,,,,345.0,34.5,0.75,0.075,0.1,12.0,1108.866666666667,-730.0869565217391,47.76666666666667,,2.733333333333333,,164363.0,5.21580405952799
SNL/MSU/DOE,UNI-D155G-UP2[0]8,0/0/0/0/0/0/0/0,PE,UNK,UNK,58.0,,100.0,0.0,0.0,0.0,2.81,,25.0,,,,276.0,27.6,0.62,0.062,0.1,12.0,1108.866666666667,-730.0869565217391,47.76666666666667,,2.733333333333333,,1154036.0,6.062219356789805
SNL/MSU/DOE,UNI-D155G-UP2[0]8,0/0/0/0/0/0/0/0,PE,UNK,UNK,58.0,,100.0,0.0,0.0,0.0,2.81,,25.0,,,,276.0,27.6,0.66,0.066,0.1,12.0,1108.866666666667,-730.0869565217391,47.76666666666667,,2.733333333333333,,817204.0,5.912330483723597
SNL/MSU/DOE,UNI-D155G-UP2[0]8,0/0/0/0/0/0/0/0,PE,UNK,UNK,58.0,,100.0,0.0,0.0,0.0,2.81,,25.0,,,,345.0,34.5,0.78,0.078,0.1,10.0,1108.866666666667,-730.0869565217391,47.76666666666667,,2.733333333333333,,169202.0,5.228405492177179
SNL/MSU/DOE,UNI-D155G-UP2[0]8,0/0/0/0/0/0/0/0,PE,UNK,UNK,58.0,,100.0,0.0,0.0,0.0,2.81,,25.0,,,,690.0,69.0,1.53,0.153,0.1,2.0,1108.866666666667,-730.0869565217391,47.76666666666667,,2.733333333333333,,2546.0,3.405858399317637
SNL/MSU/DOE,UNI-D155G-UP2[0]8,0/0/0/0/0/0/0/0,PE,UNK,UNK,58.0,,100.0,0.0,0.0,0.0,2.81,,25.0,,,,552.0,55.2,1.26,0.126,0.1,5.0,1108.866666666667,-730.0869565217391,47.76666666666667,,2.733333333333333,,11201.0,4.049256797232228
SNL/MSU/DOE,UNI-D155G-UP2[0]8,0/0/0/0/0/0/0/0,PE,UNK,UNK,58.0,,100.0,0.0,0.0,0.0,2.81,,25.0,,,,-55.2,-552.0,,,10.0,12.0,1108.866666666667,-730.0869565217391,47.76666666666667,,2.733333333333333,,38446.0,4.58485116160704
SNL/MSU/DOE,UNI-D155G-UP2[0]8,0/0/0/0/0/0/0/0,PE,UNK,UNK,58.0,,100.0,0.0,0.0,0.0,2.81,,25.0,,,,-55.2,-552.0,,,10.0,12.0,1108.866666666667,-730.0869565217391,47.76666666666667,,2.733333333333333,,130068.0,5.114170462335309
SNL/MSU/DOE,UNI-D155G-UP2[0]8,0/0/0/0/0/0/0/0,PE,UNK,UNK,58.0,,100.0,0.0,0.0,0.0,2.81,,25.0,,,,-55.2,-552.0,,,10.0,12.0,1108.866666666667,-730.0869565217391,47.76666666666667,,2.733333333333333,,57998.0,4.76341301763294
SNL/MSU/DOE,UNI-D155G-UP2[0]8,0/0/0/0/0/0/0/0,PE,UNK,UNK,58.0,,100.0,0.0,0.0,0.0,2.81,,25.0,,,,-48.3,-483.0,,,10.0,12.0,1108.866666666667,-730.0869565217391,47.76666666666667,,2.733333333333333,,161615.0,5.208481666555568
SNL/MSU/DOE,UNI-D155G-UP2[0]8,0/0/0/0/0/0/0/0,PE,UNK,UNK,58.0,,100.0,0.0,0.0,0.0,2.81,,25.0,,,,-48.3,-483.0,,,10.0,12.0,1108.866666666667,-730.0869565217391,47.76666666666667,,2.733333333333333,,74321.0,4.871111544521109
SNL/MSU/DOE,UNI-D155G-UP2[0]8,0/0/0/0/0/0/0/0,PE,UNK,UNK,58.0,,100.0,0.0,0.0,0.0,2.81,,25.0,,,,-62.1,-621.0,,,10.0,1.0,1108.866666666667,-730.0869565217391,47.76666666666667,,2.733333333333333,,90.0,1.954242509439325
SNL/MSU/DOE,UNI-D155G-UP2[0]8,0/0/0/0/0/0/0/0,PE,UNK,UNK,58.0,,100.0,0.0,0.0,0.0,2.81,,25.0,,,,-62.1,-621.0,,,10.0,1.0,1108.866666666667,-730.0869565217391,47.76666666666667,,2.733333333333333,,136.0,2.133538908370217
SNL/MSU/DOE,UNI-D155G-UP2[0]8,0/0/0/0/0/0/0/0,PE,UNK,UNK,58.0,,100.0,0.0,0.0,0.0,2.81,,25.0,,,,-62.1,-621.0,,,10.0,1.0,1108.866666666667,-730.0869565217391,47.76666666666667,,2.733333333333333,,62.0,1.792391689498254
SNL/MSU/DOE,UNI-D155H-UP2[0]7,0/0/0/0/0/0/0,PE,UNK,UNK,52.0,,100.0,0.0,0.0,0.0,2.93,,25.0,,,,552.0,55.2,1.6,0.16,0.1,5.0,1030.571428571429,-755.3333333333334,37.87142857142857,,2.757142857142857,,39227.0,4.593585095453896
SNL/MSU/DOE,UNI-D155H-UP2[0]7,0/0/0/0/0/0/0,PE,UNK,UNK,52.0,,100.0,0.0,0.0,0.0,2.93,,25.0,,,,552.0,55.2,1.56,0.156,0.1,5.0,1030.571428571429,-755.3333333333334,37.87142857142857,,2.757142857142857,,22154.0,4.345452151375825
SNL/MSU/DOE,UNI-D155H-UP2[0]7,0/0/0/0/0/0/0,PE,UNK,UNK,52.0,,100.0,0.0,0.0,0.0,2.93,,25.0,,,,552.0,55.2,1.62,0.162,0.1,5.0,1030.571428571429,-755.3333333333334,37.87142857142857,,2.757142857142857,,41215.0,4.615055304179721
SNL/MSU/DOE,UNI-D155H-UP2[0]7,0/0/0/0/0/0/0,PE,UNK,UNK,52.0,,100.0,0.0,0.0,0.0,2.93,,25.0,,,,483.0,48.3,1.3,0.13,0.1,10.0,1030.571428571429,-755.3333333333334,37.87142857142857,,2.757142857142857,,156200.0,5.193681029541281
SNL/MSU/DOE,UNI-D155H-UP2[0]7,0/0/0/0/0/0/0,PE,UNK,UNK,52.0,,100.0,0.0,0.0,0.0,2.93,,25.0,,,,483.0,48.3,1.24,0.124,0.1,15.0,1030.571428571429,-755.3333333333334,37.87142857142857,,2.757142857142857,,128523.0,5.108980854354112
SNL/MSU/DOE,UNI-D155H-UP2[0]7,0/0/0/0/0/0/0,PE,UNK,UNK,52.0,,100.0,0.0,0.0,0.0,2.93,,25.0,,,,483.0,48.3,1.21,0.121,0.1,12.0,1030.571428571429,-755.3333333333334,37.87142857142857,,2.757142857142857,,195322.0,5.290751162594048
SNL/MSU/DOE,UNI-D155H-UP2[0]7,0/0/0/0/0/0/0,PE,UNK,UNK,52.0,,100.0,0.0,0.0,0.0,2.93,,25.0,,,,414.0,41.40000000000001,1.04,0.104,0.1,15.0,1030.571428571429,-755.3333333333334,37.87142857142857,,2.757142857142857,,3219571.0,6.507798006868185
SNL/MSU/DOE,UNI-D155H-UP2[0]7,0/0/0/0/0/0/0,PE,UNK,UNK,52.0,,100.0,0.0,0.0,0.0,2.93,,25.0,,,,414.0,41.40000000000001,1.02,0.102,0.1,15.0,1030.571428571429,-755.3333333333334,37.87142857142857,,2.757142857142857,,1211477.0,6.083315173431922
SNL/MSU/DOE,UNI-D155H-UP2[0]7,0/0/0/0/0/0/0,PE,UNK,UNK,52.0,,100.0,0.0,0.0,0.0,2.93,,25.0,,,,690.0,69.0,1.64,0.164,0.1,4.0,1030.571428571429,-755.3333333333334,37.87142857142857,,2.757142857142857,,2953.0,3.470263446965078
SNL/MSU/DOE,UNI-D155H-UP2[0]7,0/0/0/0/0/0/0,PE,UNK,UNK,52.0,,100.0,0.0,0.0,0.0,2.93,,25.0,,,,690.0,69.0,1.67,0.167,0.1,4.0,1030.571428571429,-755.3333333333334,37.87142857142857,,2.757142857142857,,2264.0,3.354876422516234
SNL/MSU/DOE,UNI-D155H-UP2[0]7,0/0/0/0/0/0/0,PE,UNK,UNK,52.0,,100.0,0.0,0.0,0.0,2.93,,25.0,,,,690.0,69.0,1.7,0.17,0.1,4.0,1030.571428571429,-755.3333333333334,37.87142857142857,,2.757142857142857,,1822.0,3.260548372636979
SNL/MSU/DOE,UNI-D155J-UP2[0]9,0/0/0/0/0/0/0/0/0,PE,UNK,UNK,58.0,,100.0,0.0,0.0,0.0,3.54,,25.0,,,,690.0,69.0,1.54,0.154,0.1,5.0,1142.666666666667,-775.75,48.63333333333333,,2.533333333333333,,6213.0,3.793301353613115
SNL/MSU/DOE,UNI-D155J-UP2[0]9,0/0/0/0/0/0/0/0/0,PE,UNK,UNK,58.0,,100.0,0.0,0.0,0.0,3.54,,25.0,,,,690.0,69.0,1.38,0.138,0.1,5.0,1142.666666666667,-775.75,48.63333333333333,,2.533333333333333,,7977.0,3.90183959205123
SNL/MSU/DOE,UNI-D155J-UP2[0]9,0/0/0/0/0/0/0/0/0,PE,UNK,UNK,58.0,,100.0,0.0,0.0,0.0,3.54,,25.0,,,,690.0,69.0,1.47,0.147,0.1,5.0,1142.666666666667,-775.75,48.63333333333333,,2.533333333333333,,4784.0,3.679791170980355
SNL/MSU/DOE,UNI-D155J-UP2[0]9,0/0/0/0/0/0/0/0/0,PE,UNK,UNK,58.0,,100.0,0.0,0.0,0.0,3.54,,25.0,,,,552.0,55.2,1.1,0.11,0.1,5.0,1142.666666666667,-775.75,48.63333333333333,,2.533333333333333,,20345.0,4.308457694189304
SNL/MSU/DOE,UNI-D155J-UP2[0]9,0/0/0/0/0/0/0/0/0,PE,UNK,UNK,58.0,,100.0,0.0,0.0,0.0,3.54,,25.0,,,,552.0,55.2,1.1,0.11,0.1,5.0,1142.666666666667,-775.75,48.63333333333333,,2.533333333333333,,73109.0,4.863970843575402
SNL/MSU/DOE,UNI-D155J-UP2[0]9,0/0/0/0/0/0/0/0/0,PE,UNK,UNK,58.0,,100.0,0.0,0.0,0.0,3.54,,25.0,,,,414.0,41.40000000000001,0.88,0.088,0.1,12.0,1142.666666666667,-775.75,48.63333333333333,,2.533333333333333,,684350.0,5.835278271591832
SNL/MSU/DOE,UNI-D155J-UP2[0]9,0/0/0/0/0/0/0/0/0,PE,UNK,UNK,58.0,,100.0,0.0,0.0,0.0,3.54,,25.0,,,,552.0,55.2,1.15,0.115,0.1,5.0,1142.666666666667,-775.75,48.63333333333333,,2.533333333333333,,35652.0,4.552083897851289
SNL/MSU/DOE,UNI-D155J-UP2[0]9,0/0/0/0/0/0/0/0/0,PE,UNK,UNK,58.0,,100.0,0.0,0.0,0.0,3.54,,25.0,,,,414.0,41.40000000000001,0.79,0.079,0.1,12.0,1142.666666666667,-775.75,48.63333333333333,,2.533333333333333,,912579.0,5.960270470694526
SNL/MSU/DOE,UNI-D155J-UP2[0]9,0/0/0/0/0/0/0/0/0,PE,UNK,UNK,58.0,,100.0,0.0,0.0,0.0,3.54,,25.0,,,,552.0,55.2,1.22,0.122,0.1,5.0,1142.666666666667,-775.75,48.63333333333333,,2.533333333333333,,89980.0,4.954145988829548
SNL/MSU/DOE,UNI-D155J-UP2[0]9,0/0/0/0/0/0/0/0/0,PE,UNK,UNK,58.0,,100.0,0.0,0.0,0.0,3.54,,25.0,,,,414.0,41.40000000000001,0.86,0.086,0.1,12.0,1142.666666666667,-775.75,48.63333333333333,,2.533333333333333,,485216.0,5.685935113293345
SNL/MSU/DOE,UNI-D155K-UP2[0]7,0/0/0/0/0/0/0,PE,UNK,UNK,33.0,,100.0,0.0,0.0,0.0,4.45,,25.0,,,,414.0,41.40000000000001,1.58,0.158,0.1,2.0,441.7666666666667,-550.3333333333334,18.58,,1.641666666666667,,7569.0,3.879038505237237
SNL/MSU/DOE,UNI-D155K-UP2[0]7,0/0/0/0/0/0/0,PE,UNK,UNK,33.0,,100.0,0.0,0.0,0.0,4.45,,25.0,,,,414.0,41.40000000000001,1.54,0.154,0.1,4.0,441.7666666666667,-550.3333333333334,18.58,,1.641666666666667,,13447.0,4.12862540487595
SNL/MSU/DOE,UNI-D155K-UP2[0]7,0/0/0/0/0/0/0,PE,UNK,UNK,33.0,,100.0,0.0,0.0,0.0,4.45,,25.0,,,,414.0,41.40000000000001,1.59,0.159,0.1,4.0,441.7666666666667,-550.3333333333334,18.58,,1.641666666666667,,6267.0,3.797059694699971
SNL/MSU/DOE,UNI-D155K-UP2[0]7,0/0/0/0/0/0/0,PE,UNK,UNK,33.0,,100.0,0.0,0.0,0.0,4.45,,25.0,,,,276.0,27.6,0.97,0.097,0.1,12.0,441.7666666666667,-550.3333333333334,18.58,,1.641666666666667,,764138.0,5.883171797353687
SNL/MSU/DOE,UNI-D155K-UP2[0]7,0/0/0/0/0/0/0,PE,UNK,UNK,33.0,,100.0,0.0,0.0,0.0,4.45,,25.0,,,,276.0,27.6,1.01,0.101,0.1,12.0,441.7666666666667,-550.3333333333334,18.58,,1.641666666666667,,1305237.0,6.115689376384664
SNL/MSU/DOE,UNI-D155K-UP2[0]7,0/0/0/0/0/0/0,PE,UNK,UNK,33.0,,100.0,0.0,0.0,0.0,4.45,,25.0,,,,276.0,27.6,0.96,0.096,0.1,12.0,441.7666666666667,-550.3333333333334,18.58,,1.641666666666667,,1733768.0,6.238990982955224
SNL/MSU/DOE,UNI-D155K-UP2[0]7,0/0/0/0/0/0/0,PE,UNK,UNK,33.0,,100.0,0.0,0.0,0.0,4.45,,25.0,,,,345.0,34.5,1.18,0.118,0.1,6.0,441.7666666666667,-550.3333333333334,18.58,,1.641666666666667,,175689.0,5.244744570892843
SNL/MSU/DOE,UNI-D155K-UP2[0]7,0/0/0/0/0/0/0,PE,UNK,UNK,33.0,,100.0,0.0,0.0,0.0,4.45,,25.0,,,,345.0,34.5,1.26,0.126,0.1,6.0,441.7666666666667,-550.3333333333334,18.58,,1.641666666666667,,106359.0,5.026774245390222
SNL/MSU/DOE,UNI-D155K-UP2[0]7,0/0/0/0/0/0/0,PE,UNK,UNK,33.0,,100.0,0.0,0.0,0.0,4.45,,25.0,,,,345.0,34.5,1.29,0.129,0.1,6.0,441.7666666666667,-550.3333333333334,18.58,,1.641666666666667,,152853.0,5.184273966913334
SNL/MSU/DOE,UNI-D155K-UP2[0]7,0/0/0/0/0/0/0,PE,UNK,UNK,33.0,,100.0,0.0,0.0,0.0,4.45,,25.0,,,,483.0,48.3,2.12,0.212,0.1,1.0,441.7666666666667,-550.3333333333334,18.58,,1.641666666666667,,576.0,2.760422483423212
SNL/MSU/DOE,UNI-D155K-UP2[0]7,0/0/0/0/0/0/0,PE,UNK,UNK,33.0,,100.0,0.0,0.0,0.0,4.45,,25.0,,,,483.0,48.3,1.9,0.19,0.1,1.0,441.7666666666667,-550.3333333333334,18.58,,1.641666666666667,,2594.0,3.413969971748061
SNL/MSU/DOE,UNI-D155B-UP2[0]5,0/0/0/0/0,PE,UNK,UNK,40.0,,100.0,0.0,0.0,0.0,2.7,,25.0,,,,483.0,48.3,1.48,0.148,0.1,4.0,826.0769230769231,-653.0,30.66,,2.754444444444444,,6979.0,3.843793198325912
SNL/MSU/DOE,UNI-D155B-UP2[0]5,0/0/0/0/0,PE,UNK,UNK,40.0,,100.0,0.0,0.0,0.0,2.7,,25.0,,,,483.0,48.3,1.46,0.146,0.1,4.0,826.0769230769231,-653.0,30.66,,2.754444444444444,,16497.0,4.217404974401542
SNL/MSU/DOE,UNI-D155B-UP2[0]5,0/0/0/0/0,PE,UNK,UNK,40.0,,100.0,0.0,0.0,0.0,2.7,,25.0,,,,414.0,41.40000000000001,1.28,0.128,0.1,7.0,826.0769230769231,-653.0,30.66,,2.754444444444444,,82605.0,4.917006335536964
SNL/MSU/DOE,UNI-D155B-UP2[0]5,0/0/0/0/0,PE,UNK,UNK,40.0,,100.0,0.0,0.0,0.0,2.7,,25.0,,,,414.0,41.40000000000001,1.13,0.113,0.1,8.0,826.0769230769231,-653.0,30.66,,2.754444444444444,,68483.0,4.835582777003617
SNL/MSU/DOE,UNI-D155B-UP2[0]5,0/0/0/0/0,PE,UNK,UNK,40.0,,100.0,0.0,0.0,0.0,2.7,,25.0,,,,345.0,34.5,1.02,0.102,0.1,15.0,826.0769230769231,-653.0,30.66,,2.754444444444444,,967901.0,5.985830938555837
SNL/MSU/DOE,UNI-D155B-UP2[0]5,0/0/0/0/0,PE,UNK,UNK,40.0,,100.0,0.0,0.0,0.0,2.7,,25.0,,,,345.0,34.5,1.15,0.115,0.1,15.0,826.0769230769231,-653.0,30.66,,2.754444444444444,,1104634.0,6.043218406428069
SNL/MSU/DOE,UNI-D155B-UP2[0]5,0/0/0/0/0,PE,UNK,UNK,40.0,,100.0,0.0,0.0,0.0,2.7,,25.0,,,,483.0,48.3,1.59,0.159,0.1,5.0,826.0769230769231,-653.0,30.66,,2.754444444444444,,19814.0,4.296972158656532
SNL/MSU/DOE,UNI-D155B-UP2[0]5,0/0/0/0/0,PE,UNK,UNK,40.0,,100.0,0.0,0.0,0.0,2.7,,25.0,,,,552.0,55.2,1.71,0.171,0.1,3.0,826.0769230769231,-653.0,30.66,,2.754444444444444,,2141.0,3.330616667294438
SNL/MSU/DOE,UNI-D155B-UP2[0]5,0/0/0/0/0,PE,UNK,UNK,40.0,,100.0,0.0,0.0,0.0,2.7,,25.0,,,,552.0,55.2,1.82,0.182,0.1,4.0,826.0769230769231,-653.0,30.66,,2.754444444444444,,2305.0,3.362670929725667
SNL/MSU/DOE,UNI-D155B-UP2[0]5,0/0/0/0/0,PE,UNK,UNK,40.0,,100.0,0.0,0.0,0.0,2.7,,25.0,,,,552.0,55.2,1.73,0.173,0.1,4.0,826.0769230769231,-653.0,30.66,,2.754444444444444,,1733.0,3.238798562713917
SNL/MSU/DOE,UNI-D155B-UP2[0]5,0/0/0/0/0,PE,UNK,UNK,40.0,,100.0,0.0,0.0,0.0,2.7,,25.0,,,,414.0,41.40000000000001,1.34,0.134,0.1,10.0,826.0769230769231,-653.0,30.66,,2.754444444444444,,48181.0,4.682875809567991
SNL/MSU/DOE,MD-10D155-UP2[±10]3,10/-10/10/-10/10/-10,PE,UNK,UNK,36.0,,0.0,0.0,0.0,100.0,3.47,,25.0,,,,172.0,17.2,0.6,0.06,0.1,10.0,276.75,-383.75,27.9,,0.9575,,167538.0,5.22411332670774
SNL/MSU/DOE,MD-10D155-UP2[±10]3,10/-10/10/-10/10/-10,PE,UNK,UNK,36.0,,0.0,0.0,0.0,100.0,3.47,,25.0,,,,172.0,17.2,0.66,0.066,0.1,8.0,276.75,-383.75,27.9,,0.9575,,178266.0,5.251068519729319
SNL/MSU/DOE,MD-10D155-UP2[±10]3,10/-10/10/-10/10/-10,PE,UNK,UNK,36.0,,0.0,0.0,0.0,100.0,3.47,,25.0,,,,172.0,17.2,0.64,0.064,0.1,10.0,276.75,-383.75,27.9,,0.9575,,207957.0,5.317973543648812
SNL/MSU/DOE,MD-10D155-UP2[±10]3,10/-10/10/-10/10/-10,PE,UNK,UNK,36.0,,0.0,0.0,0.0,100.0,3.47,,25.0,,,,207.0,20.7,0.71,0.071,0.1,5.0,276.75,-383.75,27.9,,0.9575,,18193.0,4.259904319515269
SNL/MSU/DOE,MD-10D155-UP2[±10]3,10/-10/10/-10/10/-10,PE,UNK,UNK,36.0,,0.0,0.0,0.0,100.0,3.47,,25.0,,,,207.0,20.7,0.64,0.064,0.1,5.0,276.75,-383.75,27.9,,0.9575,,21780.0,4.338057875419756
SNL/MSU/DOE,MD-10D155-UP2[±10]3,10/-10/10/-10/10/-10,PE,UNK,UNK,36.0,,0.0,0.0,0.0,100.0,3.47,,25.0,,,,207.0,20.7,0.72,0.072,0.1,5.0,276.75,-383.75,27.9,,0.9575,,16360.0,4.213783299335304
SNL/MSU/DOE,MD-10D155-UP2[±10]3,10/-10/10/-10/10/-10,PE,UNK,UNK,36.0,,0.0,0.0,0.0,100.0,3.47,,25.0,,,,155.0,15.5,0.53,0.053,0.1,12.0,276.75,-383.75,27.9,,0.9575,,1764883.0,6.246715919843609
SNL/MSU/DOE,MD-20D155-UP2[±20]3,20/-20/20/-20/20/-20,PE,UNK,UNK,38.0,,0.0,0.0,0.0,100.0,3.21,,25.0,,,,172.0,17.2,0.71,0.071,0.1,5.0,267.6666666666667,-286.75,24.2,,1.233333333333333,,21427.0,4.330961369611591
SNL/MSU/DOE,MD-20D155-UP2[±20]3,20/-20/20/-20/20/-20,PE,UNK,UNK,38.0,,0.0,0.0,0.0,100.0,3.21,,25.0,,,,172.0,17.2,0.69,0.069,0.1,7.0,267.6666666666667,-286.75,24.2,,1.233333333333333,,38475.0,4.585178628503517
SNL/MSU/DOE,MD-20D155-UP2[±20]3,20/-20/20/-20/20/-20,PE,UNK,UNK,38.0,,0.0,0.0,0.0,100.0,3.21,,25.0,,,,138.0,13.8,0.58,0.058,0.1,12.0,267.6666666666667,-286.75,24.2,,1.233333333333333,,835986.0,5.922199004504019
SNL/MSU/DOE,MD-20D155-UP2[±20]3,20/-20/20/-20/20/-20,PE,UNK,UNK,38.0,,0.0,0.0,0.0,100.0,3.21,,25.0,,,,172.0,17.2,0.76,0.076,0.1,7.0,267.6666666666667,-286.75,24.2,,1.233333333333333,,25475.0,4.406114192678464
SNL/MSU/DOE,MD-20D155-UP2[±20]3,20/-20/20/-20/20/-20,PE,UNK,UNK,38.0,,0.0,0.0,0.0,100.0,3.21,,25.0,,,,207.0,20.7,0.83,0.083,0.1,2.0,267.6666666666667,-286.75,24.2,,1.233333333333333,,2244.0,3.351022852584124
SNL/MSU/DOE,MD-20D155-UP2[±20]3,20/-20/20/-20/20/-20,PE,UNK,UNK,38.0,,0.0,0.0,0.0,100.0,3.21,,25.0,,,,207.0,20.7,0.9,0.09,0.1,2.0,267.6666666666667,-286.75,24.2,,1.233333333333333,,860.0,2.934498451243568
SNL/MSU/DOE,MD-20D155-UP2[±20]3,20/-20/20/-20/20/-20,PE,UNK,UNK,38.0,,0.0,0.0,0.0,100.0,3.21,,25.0,,,,207.0,20.7,0.88,0.088,0.1,2.0,267.6666666666667,-286.75,24.2,,1.233333333333333,,2779.0,3.443888546777372
SNL/MSU/DOE,MD-20D155-UP2[±20]3,20/-20/20/-20/20/-20,PE,UNK,UNK,38.0,,0.0,0.0,0.0,100.0,3.21,,25.0,,,,138.0,13.8,0.56,0.056,0.1,15.0,267.6666666666667,-286.75,24.2,,1.233333333333333,,742154.0,5.870494032517108
SNL/MSU/DOE,MD-30D155-UP2[±30]3,30/-30/30/-30/30/-30,PE,UNK,UNK,40.0,,0.0,0.0,0.0,100.0,3.11,,25.0,,,,103.0,10.3,0.56,0.056,0.1,5.0,169.3333333333333,-176.25,17.33333333333334,,1.533333333333333,,15975.0,4.203440866830438
SNL/MSU/DOE,MD-30D155-UP2[±30]3,30/-30/30/-30/30/-30,PE,UNK,UNK,40.0,,0.0,0.0,0.0,100.0,3.11,,25.0,,,,103.0,10.3,0.63,0.063,0.1,8.0,169.3333333333333,-176.25,17.33333333333334,,1.533333333333333,,25545.0,4.407305907018283
SNL/MSU/DOE,MD-30D155-UP2[±30]3,30/-30/30/-30/30/-30,PE,UNK,UNK,40.0,,0.0,0.0,0.0,100.0,3.11,,25.0,,,,86.0,8.6,0.52,0.052,0.1,20.0,169.3333333333333,-176.25,17.33333333333334,,1.533333333333333,,84851.0,4.928656965002814
SNL/MSU/DOE,MD-30D155-UP2[±30]3,30/-30/30/-30/30/-30,PE,UNK,UNK,40.0,,0.0,0.0,0.0,100.0,3.11,,25.0,,,,86.0,8.6,0.42,0.042,0.1,20.0,169.3333333333333,-176.25,17.33333333333334,,1.533333333333333,,214208.0,5.330835686341664
SNL/MSU/DOE,MD-30D155-UP2[±30]3,30/-30/30/-30/30/-30,PE,UNK,UNK,40.0,,0.0,0.0,0.0,100.0,3.11,,25.0,,,,86.0,8.6,0.5,0.05,0.1,20.0,169.3333333333333,-176.25,17.33333333333334,,1.533333333333333,,168607.0,5.226875601120669
SNL/MSU/DOE,MD-30D155-UP2[±30]3,30/-30/30/-30/30/-30,PE,UNK,UNK,40.0,,0.0,0.0,0.0,100.0,3.11,,25.0,,,,121.0,12.1,0.78,0.078,0.1,5.0,169.3333333333333,-176.25,17.33333333333334,,1.533333333333333,,9028.0,3.955591550405725
SNL/MSU/DOE,MD-30D155-UP2[±30]3,30/-30/30/-30/30/-30,PE,UNK,UNK,40.0,,0.0,0.0,0.0,100.0,3.11,,25.0,,,,121.0,12.1,0.74,0.074,0.1,6.0,169.3333333333333,-176.25,17.33333333333334,,1.533333333333333,,12509.0,4.097222592519901
SNL/MSU/DOE,MD-30D155-UP2[±30]3,30/-30/30/-30/30/-30,PE,UNK,UNK,40.0,,0.0,0.0,0.0,100.0,3.11,,25.0,,,,121.0,12.1,0.71,0.071,0.1,5.0,169.3333333333333,-176.25,17.33333333333334,,1.533333333333333,,11345.0,4.054804500220955
SNL/MSU/DOE,MD-30D155-UP2[±30]3,30/-30/30/-30/30/-30,PE,UNK,UNK,40.0,,0.0,0.0,0.0,100.0,3.11,,25.0,,,,103.0,10.3,0.62,0.062,0.1,6.0,169.3333333333333,-176.25,17.33333333333334,,1.533333333333333,,42426.0,4.62763208762763
SNL/MSU/DOE,MD-30D155-UP2[±30]3,30/-30/30/-30/30/-30,PE,UNK,UNK,40.0,,0.0,0.0,0.0,100.0,3.11,,25.0,,,,-10.3,-103.0,,,10.0,4.0,169.3333333333333,-176.25,17.33333333333334,,1.533333333333333,,28562.0,4.455788614818158
SNL/MSU/DOE,MD-30D155-UP2[±30]3,30/-30/30/-30/30/-30,PE,UNK,UNK,40.0,,0.0,0.0,0.0,100.0,3.11,,25.0,,,,-10.3,-103.0,,,10.0,4.0,169.3333333333333,-176.25,17.33333333333334,,1.533333333333333,,45437.0,4.65740964914538
SNL/MSU/DOE,MD-30D155-UP2[±30]3,30/-30/30/-30/30/-30,PE,UNK,UNK,40.0,,0.0,0.0,0.0,100.0,3.11,,25.0,,,,-10.3,-103.0,,,10.0,4.0,169.3333333333333,-176.25,17.33333333333334,,1.533333333333333,,44837.0,4.651636546674228
SNL/MSU/DOE,MD-30D155-UP2[±30]3,30/-30/30/-30/30/-30,PE,UNK,UNK,40.0,,0.0,0.0,0.0,100.0,3.11,,25.0,,,,-9.0,-90.0,,,10.0,7.0,169.3333333333333,-176.25,17.33333333333334,,1.533333333333333,,150426.0,5.17732290727048
SNL/MSU/DOE,MD-30D155-UP2[±30]3,30/-30/30/-30/30/-30,PE,UNK,UNK,40.0,,0.0,0.0,0.0,100.0,3.11,,25.0,,,,-9.0,-90.0,,,10.0,8.0,169.3333333333333,-176.25,17.33333333333334,,1.533333333333333,,142051.0,5.152444295383511
SNL/MSU/DOE,MD-30D155-UP2[±30]3,30/-30/30/-30/30/-30,PE,UNK,UNK,40.0,,0.0,0.0,0.0,100.0,3.11,,25.0,,,,-9.0,-90.0,,,10.0,6.0,169.3333333333333,-176.25,17.33333333333334,,1.533333333333333,,269359.0,5.430331491057163
SNL/MSU/DOE,MD-30D155-UP2[±30]3,30/-30/30/-30/30/-30,PE,UNK,UNK,40.0,,0.0,0.0,0.0,100.0,3.11,,25.0,,,,-8.3,-83.0,,,10.0,10.0,169.3333333333333,-176.25,17.33333333333334,,1.533333333333333,,530475.0,5.724664921474147
SNL/MSU/DOE,MD-40D155-UP2[±40]3,40/-40/40/-40/40/-40,PE,UNK,UNK,39.0,,0.0,0.0,0.0,100.0,3.17,,25.0,,,,86.0,8.6,0.89,0.089,0.1,4.0,143.6666666666667,-131.75,11.36666666666667,,13.66666666666667,,7598.0,3.880699289218702
SNL/MSU/DOE,MD-40D155-UP2[±40]3,40/-40/40/-40/40/-40,PE,UNK,UNK,39.0,,0.0,0.0,0.0,100.0,3.17,,25.0,,,,86.0,8.6,0.97,0.097,0.1,4.0,143.6666666666667,-131.75,11.36666666666667,,13.66666666666667,,6950.0,3.841984804590114
SNL/MSU/DOE,MD-40D155-UP2[±40]3,40/-40/40/-40/40/-40,PE,UNK,UNK,39.0,,0.0,0.0,0.0,100.0,3.17,,25.0,,,,86.0,8.6,0.93,0.093,0.1,4.0,143.6666666666667,-131.75,11.36666666666667,,13.66666666666667,,3054.0,3.484869032720403
SNL/MSU/DOE,MD-40D155-UP2[±40]3,40/-40/40/-40/40/-40,PE,UNK,UNK,39.0,,0.0,0.0,0.0,100.0,3.17,,25.0,,,,69.0,6.9,0.69,0.069,0.1,5.0,143.6666666666667,-131.75,11.36666666666667,,13.66666666666667,,27264.0,4.435589573086606
SNL/MSU/DOE,MD-40D155-UP2[±40]3,40/-40/40/-40/40/-40,PE,UNK,UNK,39.0,,0.0,0.0,0.0,100.0,3.17,,25.0,,,,55.0,5.5,0.46,0.046,0.1,12.0,143.6666666666667,-131.75,11.36666666666667,,13.66666666666667,,631703.0,5.800512939392946
SNL/MSU/DOE,MD-40D155-UP2[±40]3,40/-40/40/-40/40/-40,PE,UNK,UNK,39.0,,0.0,0.0,0.0,100.0,3.17,,25.0,,,,55.0,5.5,0.49,0.049,0.1,15.0,143.6666666666667,-131.75,11.36666666666667,,13.66666666666667,,275777.0,5.440558042878237
SNL/MSU/DOE,MD-40D155-UP2[±40]3,40/-40/40/-40/40/-40,PE,UNK,UNK,39.0,,0.0,0.0,0.0,100.0,3.17,,25.0,,,,69.0,6.9,0.67,0.067,0.1,5.0,143.6666666666667,-131.75,11.36666666666667,,13.66666666666667,,36776.0,4.565564490742253
SNL/MSU/DOE,MD-40D155-UP2[±40]3,40/-40/40/-40/40/-40,PE,UNK,UNK,39.0,,0.0,0.0,0.0,100.0,3.17,,25.0,,,,69.0,6.9,0.62,0.062,0.1,8.0,143.6666666666667,-131.75,11.36666666666667,,13.66666666666667,,34920.0,4.543074235033532
SNL/MSU/DOE,MD-40D155-UP2[±40]3,40/-40/40/-40/40/-40,PE,UNK,UNK,39.0,,0.0,0.0,0.0,100.0,3.17,,25.0,,,,55.0,5.5,0.52,0.052,0.1,20.0,143.6666666666667,-131.75,11.36666666666667,,13.66666666666667,,857164.0,5.933063922834488
SNL/MSU/DOE,MD-40D155-UP2[±40]3,40/-40/40/-40/40/-40,PE,UNK,UNK,39.0,,0.0,0.0,0.0,100.0,3.17,,25.0,,,,-10.3,-103.0,,,10.0,2.0,143.6666666666667,-131.75,11.36666666666667,,13.66666666666667,,635.0,2.802773725291976
SNL/MSU/DOE,MD-40D155-UP2[±40]3,40/-40/40/-40/40/-40,PE,UNK,UNK,39.0,,0.0,0.0,0.0,100.0,3.17,,25.0,,,,-9.0,-90.0,,,10.0,4.0,143.6666666666667,-131.75,11.36666666666667,,13.66666666666667,,5021.0,3.700790221374347
SNL/MSU/DOE,MD-40D155-UP2[±40]3,40/-40/40/-40/40/-40,PE,UNK,UNK,39.0,,0.0,0.0,0.0,100.0,3.17,,25.0,,,,-9.0,-90.0,,,10.0,4.0,143.6666666666667,-131.75,11.36666666666667,,13.66666666666667,,4073.0,3.609914410085998
SNL/MSU/DOE,MD-40D155-UP2[±40]3,40/-40/40/-40/40/-40,PE,UNK,UNK,39.0,,0.0,0.0,0.0,100.0,3.17,,25.0,,,,-9.0,-90.0,,,10.0,4.0,143.6666666666667,-131.75,11.36666666666667,,13.66666666666667,,2494.0,3.396896449142524
SNL/MSU/DOE,MD-40D155-UP2[±40]3,40/-40/40/-40/40/-40,PE,UNK,UNK,39.0,,0.0,0.0,0.0,100.0,3.17,,25.0,,,,-6.9,-69.0,,,10.0,6.0,143.6666666666667,-131.75,11.36666666666667,,13.66666666666667,,60384.0,4.780921878484837
SNL/MSU/DOE,MD-40D155-UP2[±40]3,40/-40/40/-40/40/-40,PE,UNK,UNK,39.0,,0.0,0.0,0.0,100.0,3.17,,25.0,,,,-6.9,-69.0,,,10.0,6.0,143.6666666666667,-131.75,11.36666666666667,,13.66666666666667,,82612.0,4.917043136367086
SNL/MSU/DOE,MD-40D155-UP2[±40]3,40/-40/40/-40/40/-40,PE,UNK,UNK,39.0,,0.0,0.0,0.0,100.0,3.17,,25.0,,,,-6.9,-69.0,,,10.0,6.0,143.6666666666667,-131.75,11.36666666666667,,13.66666666666667,,129706.0,5.112960066343303
SNL/MSU/DOE,MD-40D155-UP2[±40]3,40/-40/40/-40/40/-40,PE,UNK,UNK,39.0,,0.0,0.0,0.0,100.0,3.17,,25.0,,,,-5.9,-59.0,,,10.0,10.0,143.6666666666667,-131.75,11.36666666666667,,13.66666666666667,,460369.0,5.663106071729661
SNL/MSU/DOE,MD-40D155-UP2[±40]3,40/-40/40/-40/40/-40,PE,UNK,UNK,39.0,,0.0,0.0,0.0,100.0,3.17,,25.0,,,,-5.9,-59.0,,,10.0,10.0,143.6666666666667,-131.75,11.36666666666667,,13.66666666666667,,611713.0,5.78654771013369
SNL/MSU/DOE,MD-45D155-UP2[±45]3,45/-45/45/-45/45/-45,PE,UNK,UNK,39.0,,0.0,0.0,0.0,100.0,3.17,,25.0,,,,55.0,5.5,0.65,0.065,0.1,12.0,107.0,-137.75,9.976666666666667,,23.66666666666667,,12908.0,4.110858956731867
SNL/MSU/DOE,MD-45D155-UP2[±45]3,45/-45/45/-45/45/-45,PE,UNK,UNK,39.0,,0.0,0.0,0.0,100.0,3.17,,25.0,,,,55.0,5.5,0.68,0.068,0.1,10.0,107.0,-137.75,9.976666666666667,,23.66666666666667,,15899.0,4.201369809343122
SNL/MSU/DOE,MD-45D155-UP2[±45]3,45/-45/45/-45/45/-45,PE,UNK,UNK,39.0,,0.0,0.0,0.0,100.0,3.17,,25.0,,,,41.0,4.100000000000001,0.41,0.041,0.1,15.0,107.0,-137.75,9.976666666666667,,23.66666666666667,,394632.0,5.596192298503468
SNL/MSU/DOE,MD-45D155-UP2[±45]3,45/-45/45/-45/45/-45,PE,UNK,UNK,39.0,,0.0,0.0,0.0,100.0,3.17,,25.0,,,,55.0,5.5,0.64,0.064,0.1,10.0,107.0,-137.75,9.976666666666667,,23.66666666666667,,10671.0,4.028205119905443
SNL/MSU/DOE,MD-45D155-UP2[±45]3,45/-45/45/-45/45/-45,PE,UNK,UNK,39.0,,0.0,0.0,0.0,100.0,3.17,,25.0,,,,41.0,4.100000000000001,0.43,0.043,0.1,20.0,107.0,-137.75,9.976666666666667,,23.66666666666667,,748125.0,5.873974167750486
SNL/MSU/DOE,MD-45D155-UP2[±45]3,45/-45/45/-45/45/-45,PE,UNK,UNK,39.0,,0.0,0.0,0.0,100.0,3.17,,25.0,,,,41.0,4.100000000000001,0.42,0.042,0.1,12.0,107.0,-137.75,9.976666666666667,,23.66666666666667,,507811.0,5.705702104154008
SNL/MSU/DOE,MD-45D155-UP2[±45]3,45/-45/45/-45/45/-45,PE,UNK,UNK,39.0,,0.0,0.0,0.0,100.0,3.17,,25.0,,,,69.0,6.9,0.92,0.092,0.1,2.0,107.0,-137.75,9.976666666666667,,23.66666666666667,,1885.0,3.275311354541812
SNL/MSU/DOE,MD-45D155-UP2[±45]3,45/-45/45/-45/45/-45,PE,UNK,UNK,39.0,,0.0,0.0,0.0,100.0,3.17,,25.0,,,,69.0,6.9,0.97,0.097,0.1,2.0,107.0,-137.75,9.976666666666667,,23.66666666666667,,1639.0,3.214578953570499
SNL/MSU/DOE,MD-45D155-UP2[±45]3,45/-45/45/-45/45/-45,PE,UNK,UNK,39.0,,0.0,0.0,0.0,100.0,3.17,,25.0,,,,69.0,6.9,0.99,0.099,0.1,2.0,107.0,-137.75,9.976666666666667,,23.66666666666667,,3669.0,3.564547711755948
SNL/MSU/DOE,MD-45D155-UP2[±45]3,45/-45/45/-45/45/-45,PE,UNK,UNK,39.0,,0.0,0.0,0.0,100.0,3.17,,25.0,,,,-9.7,-97.0,,,10.0,2.0,107.0,-137.75,9.976666666666667,,23.66666666666667,,1236.0,3.092018470752797
SNL/MSU/DOE,MD-45D155-UP2[±45]3,45/-45/45/-45/45/-45,PE,UNK,UNK,39.0,,0.0,0.0,0.0,100.0,3.17,,25.0,,,,-6.9,-69.0,,,10.0,5.0,107.0,-137.75,9.976666666666667,,23.66666666666667,,523409.0,5.718841186046951
SNL/MSU/DOE,MD-45D155-UP2[±45]3,45/-45/45/-45/45/-45,PE,UNK,UNK,39.0,,0.0,0.0,0.0,100.0,3.17,,25.0,,,,-6.9,-69.0,,,10.0,10.0,107.0,-137.75,9.976666666666667,,23.66666666666667,,597040.0,5.776003428612339
SNL/MSU/DOE,MD-45D155-UP2[±45]3,45/-45/45/-45/45/-45,PE,UNK,UNK,39.0,,0.0,0.0,0.0,100.0,3.17,,25.0,,,,-6.9,-69.0,,,10.0,10.0,107.0,-137.75,9.976666666666667,,23.66666666666667,,362225.0,5.558978421095
SNL/MSU/DOE,MD-45D155-UP2[±45]3,45/-45/45/-45/45/-45,PE,UNK,UNK,39.0,,0.0,0.0,0.0,100.0,3.17,,25.0,,,,-6.9,-69.0,,,10.0,10.0,107.0,-137.75,9.976666666666667,,23.66666666666667,,367979.0,5.565823034857343
SNL/MSU/DOE,MD-45D155-UP2[±45]3,45/-45/45/-45/45/-45,PE,UNK,UNK,39.0,,0.0,0.0,0.0,100.0,3.17,,25.0,,,,34.0,-34.0,,,-1.0,5.0,107.0,-137.75,9.976666666666667,,23.66666666666667,,153354.0,5.185695108360706
SNL/MSU/DOE,MD-45D155-UP2[±45]3,45/-45/45/-45/45/-45,PE,UNK,UNK,39.0,,0.0,0.0,0.0,100.0,3.17,,25.0,,,,34.0,-34.0,,,-1.0,5.0,107.0,-137.75,9.976666666666667,,23.66666666666667,,64588.0,4.810151836603657
SNL/MSU/DOE,MD-45D155-UP2[±45]3,45/-45/45/-45/45/-45,PE,UNK,UNK,39.0,,0.0,0.0,0.0,100.0,3.17,,25.0,,,,34.0,-34.0,,,-1.0,5.0,107.0,-137.75,9.976666666666667,,23.66666666666667,,114603.0,5.05919598644806
SNL/MSU/DOE,MD-45D155-UP2[±45]3,45/-45/45/-45/45/-45,PE,UNK,UNK,39.0,,0.0,0.0,0.0,100.0,3.17,,25.0,,,,-8.3,-83.0,,,10.0,8.0,107.0,-137.75,9.976666666666667,,23.66666666666667,,19588.0,4.291990095346181
SNL/MSU/DOE,MD-45D155-UP2[±45]3,45/-45/45/-45/45/-45,PE,UNK,UNK,39.0,,0.0,0.0,0.0,100.0,3.17,,25.0,,,,-8.3,-83.0,,,10.0,5.0,107.0,-137.75,9.976666666666667,,23.66666666666667,,34052.0,4.532142624720334
SNL/MSU/DOE,MD-45D155-UP2[±45]3,45/-45/45/-45/45/-45,PE,UNK,UNK,39.0,,0.0,0.0,0.0,100.0,3.17,,25.0,,,,-8.3,-83.0,,,10.0,5.0,107.0,-137.75,9.976666666666667,,23.66666666666667,,28684.0,4.45763971382968
SNL/MSU/DOE,MD-45D155-UP2[±45]3,45/-45/45/-45/45/-45,PE,UNK,UNK,39.0,,0.0,0.0,0.0,100.0,3.17,,25.0,,,,-9.7,-97.0,,,10.0,2.0,107.0,-137.75,9.976666666666667,,23.66666666666667,,3655.0,3.562887381293879
SNL/MSU/DOE,MD-45D155-UP2[±45]3,45/-45/45/-45/45/-45,PE,UNK,UNK,39.0,,0.0,0.0,0.0,100.0,3.17,,25.0,,,,-9.7,-97.0,,,10.0,2.0,107.0,-137.75,9.976666666666667,,23.66666666666667,,4822.0,3.683227206041435
SNL/MSU/DOE,MD-45D155-UP2[±45]3,45/-45/45/-45/45/-45,PE,UNK,UNK,39.0,,0.0,0.0,0.0,100.0,3.17,,25.0,,,,28.0,-28.0,,,-1.0,10.0,107.0,-137.75,9.976666666666667,,23.66666666666667,,705984.0,5.848794858572412
SNL/MSU/DOE,MD-45D155-UP2[±45]3,45/-45/45/-45/45/-45,PE,UNK,UNK,39.0,,0.0,0.0,0.0,100.0,3.17,,25.0,,,,28.0,-28.0,,,-1.0,10.0,107.0,-137.75,9.976666666666667,,23.66666666666667,,791693.0,5.898556805006892
SNL/MSU/DOE,MD-45D155-UP2[±45]3,45/-45/45/-45/45/-45,PE,UNK,UNK,39.0,,0.0,0.0,0.0,100.0,3.17,,25.0,,,,41.0,-41.0,,,-1.0,2.0,107.0,-137.75,9.976666666666667,,23.66666666666667,,12406.0,4.093631776828948
SNL/MSU/DOE,MD-45D155-UP2[±45]3,45/-45/45/-45/45/-45,PE,UNK,UNK,39.0,,0.0,0.0,0.0,100.0,3.17,,25.0,,,,41.0,-41.0,,,-1.0,2.0,107.0,-137.75,9.976666666666667,,23.66666666666667,,10061.0,4.00264114900004
SNL/MSU/DOE,MD-45D155-UP2[±45]3,45/-45/45/-45/45/-45,PE,UNK,UNK,39.0,,0.0,0.0,0.0,100.0,3.17,,25.0,,,,41.0,-41.0,,,-1.0,2.0,107.0,-137.75,9.976666666666667,,23.66666666666667,,19692.0,4.294289827100718
SNL/MSU/DOE,MD-45D155V2-VE2[±45]3,45/-45/45/-45/45/-45,VE,UNK,UNK,40.0,,0.0,0.0,0.0,100.0,3.1,,25.0,,,,-6.9,-69.0,,,10.0,12.0,135.3333333333333,-149.3333333333333,10.5,,,,2569227.0,6.409802477365649
SNL/MSU/DOE,MD-45D155V2-VE2[±45]3,45/-45/45/-45/45/-45,VE,UNK,UNK,40.0,,0.0,0.0,0.0,100.0,3.1,,25.0,,,,-8.3,-83.0,,,10.0,5.0,135.3333333333333,-149.3333333333333,10.5,,,,148697.0,5.17230220660811
SNL/MSU/DOE,MD-45D155V2-VE2[±45]3,45/-45/45/-45/45/-45,VE,UNK,UNK,40.0,,0.0,0.0,0.0,100.0,3.1,,25.0,,,,-8.3,-83.0,,,10.0,5.0,135.3333333333333,-149.3333333333333,10.5,,,,82143.0,4.914570559969468
SNL/MSU/DOE,MD-45D155V2-VE2[±45]3,45/-45/45/-45/45/-45,VE,UNK,UNK,40.0,,0.0,0.0,0.0,100.0,3.1,,25.0,,,,-8.3,-83.0,,,10.0,5.0,135.3333333333333,-149.3333333333333,10.5,,,,267226.0,5.426878710941216
SNL/MSU/DOE,MD-45D155V2-VE2[±45]3,45/-45/45/-45/45/-45,VE,UNK,UNK,40.0,,0.0,0.0,0.0,100.0,3.1,,25.0,,,,-6.9,-69.0,,,10.0,10.0,135.3333333333333,-149.3333333333333,10.5,,,,1700116.0,6.230478554578977
SNL/MSU/DOE,MD-45D155V2-VE2[±45]3,45/-45/45/-45/45/-45,VE,UNK,UNK,40.0,,0.0,0.0,0.0,100.0,3.1,,25.0,,,,-6.9,-69.0,,,10.0,12.0,135.3333333333333,-149.3333333333333,10.5,,,,1154414.0,6.062361584965097
SNL/MSU/DOE,MD-45D155V2-VE2[±45]3,45/-45/45/-45/45/-45,VE,UNK,UNK,40.0,,0.0,0.0,0.0,100.0,3.1,,25.0,,,,48.0,4.800000000000001,0.53,0.053,0.1,5.0,135.3333333333333,-149.3333333333333,10.5,,,,137932.0,5.13966503347974
SNL/MSU/DOE,MD-45D155V2-VE2[±45]3,45/-45/45/-45/45/-45,VE,UNK,UNK,40.0,,0.0,0.0,0.0,100.0,3.1,,25.0,,,,48.0,4.800000000000001,,,0.1,5.0,135.3333333333333,-149.3333333333333,10.5,,,,262388.0,5.418943969221334
SNL/MSU/DOE,MD-45D155V2-VE2[±45]3,45/-45/45/-45/45/-45,VE,UNK,UNK,40.0,,0.0,0.0,0.0,100.0,3.1,,25.0,,,,48.0,4.800000000000001,0.49,0.049,0.1,5.0,135.3333333333333,-149.3333333333333,10.5,,,,321891.0,5.507708834079279
SNL/MSU/DOE,MD-45D155V2-VE2[±45]3,45/-45/45/-45/45/-45,VE,UNK,UNK,40.0,,0.0,0.0,0.0,100.0,3.1,,25.0,,,,55.0,5.5,,,0.1,5.0,135.3333333333333,-149.3333333333333,10.5,,,,27606.0,4.44100348364844
SNL/MSU/DOE,MD-45D155V2-VE2[±45]3,45/-45/45/-45/45/-45,VE,UNK,UNK,40.0,,0.0,0.0,0.0,100.0,3.1,,25.0,,,,41.0,4.100000000000001,0.51,0.051,0.1,10.0,135.3333333333333,-149.3333333333333,10.5,,,,770759.0,5.886918604598698
SNL/MSU/DOE,MD-45D155V2-VE2[±45]3,45/-45/45/-45/45/-45,VE,UNK,UNK,40.0,,0.0,0.0,0.0,100.0,3.1,,25.0,,,,41.0,4.100000000000001,0.5,0.05,0.1,10.0,135.3333333333333,-149.3333333333333,10.5,,,,1233580.0,6.091167319558981
SNL/MSU/DOE,MD-45D155V2-VE2[±45]3,45/-45/45/-45/45/-45,VE,UNK,UNK,40.0,,0.0,0.0,0.0,100.0,3.1,,25.0,,,,41.0,4.100000000000001,0.44,0.044,0.1,10.0,135.3333333333333,-149.3333333333333,10.5,,,,1289647.0,6.110470852212798
SNL/MSU/DOE,MD-45D155P2-UP4[±45]3,45/-45/45/-45/45/-45,PE,UNK,UNK,40.0,,0.0,0.0,0.0,100.0,3.05,,25.0,,,,55.0,5.5,0.57,0.057,0.1,3.0,96.0,-160.0,11.76666666666667,,13.66666666666667,,4934.0,3.693199145153717
SNL/MSU/DOE,MD-45D155P2-UP4[±45]3,45/-45/45/-45/45/-45,PE,UNK,UNK,40.0,,0.0,0.0,0.0,100.0,3.05,,25.0,,,,55.0,5.5,0.63,0.063,0.1,2.0,96.0,-160.0,11.76666666666667,,13.66666666666667,,5740.0,3.758911892397974
SNL/MSU/DOE,MD-45D155P2-UP4[±45]3,45/-45/45/-45/45/-45,PE,UNK,UNK,40.0,,0.0,0.0,0.0,100.0,3.05,,25.0,,,,41.0,4.100000000000001,0.39,0.039,0.1,5.0,96.0,-160.0,11.76666666666667,,13.66666666666667,,202047.0,5.305452406408866
SNL/MSU/DOE,MD-45D155P2-UP4[±45]3,45/-45/45/-45/45/-45,PE,UNK,UNK,40.0,,0.0,0.0,0.0,100.0,3.05,,25.0,,,,41.0,4.100000000000001,0.42,0.042,0.1,5.0,96.0,-160.0,11.76666666666667,,13.66666666666667,,192822.0,5.285156583163921
SNL/MSU/DOE,MD-45D155P2-UP4[±45]3,45/-45/45/-45/45/-45,PE,UNK,UNK,40.0,,0.0,0.0,0.0,100.0,3.05,,25.0,,,,41.0,4.100000000000001,0.4,0.04,0.1,5.0,96.0,-160.0,11.76666666666667,,13.66666666666667,,179293.0,5.253563334064593
SNL/MSU/DOE,MD-45D155P2-UP4[±45]3,45/-45/45/-45/45/-45,PE,UNK,UNK,40.0,,0.0,0.0,0.0,100.0,3.05,,25.0,,,,38.0,3.8,0.37,0.037,0.1,7.0,96.0,-160.0,11.76666666666667,,13.66666666666667,,811700.0,5.909395545967105
SNL/MSU/DOE,MD-45D155P2-UP4[±45]3,45/-45/45/-45/45/-45,PE,UNK,UNK,40.0,,0.0,0.0,0.0,100.0,3.05,,25.0,,,,55.0,5.5,0.58,0.058,0.1,2.0,96.0,-160.0,11.76666666666667,,13.66666666666667,,6965.0,3.842921120759982
SNL/MSU/DOE,MD-45D155P2-UP4[±45]3,45/-45/45/-45/45/-45,PE,UNK,UNK,40.0,,0.0,0.0,0.0,100.0,3.05,,25.0,,,,48.0,4.800000000000001,,,0.1,3.0,96.0,-160.0,11.76666666666667,,13.66666666666667,,21334.0,4.329072290754731
SNL/MSU/DOE,MD-45D155P2-UP4[±45]3,45/-45/45/-45/45/-45,PE,UNK,UNK,40.0,,0.0,0.0,0.0,100.0,3.05,,25.0,,,,48.0,4.800000000000001,0.54,0.054,0.1,2.0,96.0,-160.0,11.76666666666667,,13.66666666666667,,17395.0,4.240424433083608
SNL/MSU/DOE,MD-45D155P2-UP4[±45]3,45/-45/45/-45/45/-45,PE,UNK,UNK,40.0,,0.0,0.0,0.0,100.0,3.05,,25.0,,,,48.0,4.800000000000001,,,0.1,2.0,96.0,-160.0,11.76666666666667,,13.66666666666667,,9479.0,3.976762523267461
SNL/MSU/DOE,MD-45D155P2-UP4[±45]3,45/-45/45/-45/45/-45,PE,UNK,UNK,40.0,,0.0,0.0,0.0,100.0,3.05,,25.0,,,,38.0,3.8,0.41,0.041,0.1,4.0,96.0,-160.0,11.76666666666667,,13.66666666666667,,422361.0,5.62568380946241
SNL/MSU/DOE,MD-45D155V-VE[±45]3,45/-45/45/-45/45/-45,VE,UNK,UNK,41.0,,0.0,0.0,0.0,100.0,3.0,,25.0,,,,69.0,6.9,0.84,0.084,0.1,2.0,121.3333333333333,-154.0,10.46666666666667,,19.66666666666667,,4581.0,3.660960291776084
SNL/MSU/DOE,MD-45D155V-VE[±45]3,45/-45/45/-45/45/-45,VE,UNK,UNK,41.0,,0.0,0.0,0.0,100.0,3.0,,25.0,,,,55.2,5.52,0.64,0.064,0.1,3.0,121.3333333333333,-154.0,10.46666666666667,,19.66666666666667,,38539.0,4.585900441504791
SNL/MSU/DOE,MD-45D155V-VE[±45]3,45/-45/45/-45/45/-45,VE,UNK,UNK,41.0,,0.0,0.0,0.0,100.0,3.0,,25.0,,,,55.2,5.52,0.61,0.061,0.1,4.0,121.3333333333333,-154.0,10.46666666666667,,19.66666666666667,,51501.0,4.71181566186188
SNL/MSU/DOE,MD-45D155V-VE[±45]3,45/-45/45/-45/45/-45,VE,UNK,UNK,41.0,,0.0,0.0,0.0,100.0,3.0,,25.0,,,,55.2,5.52,0.6,0.06,0.1,3.0,121.3333333333333,-154.0,10.46666666666667,,19.66666666666667,,62968.0,4.79911989938817
SNL/MSU/DOE,MD-45D155V-VE[±45]3,45/-45/45/-45/45/-45,VE,UNK,UNK,41.0,,0.0,0.0,0.0,100.0,3.0,,25.0,,,,69.0,6.9,0.86,0.086,0.1,2.0,121.3333333333333,-154.0,10.46666666666667,,19.66666666666667,,7247.0,3.860158261318278
SNL/MSU/DOE,MD-45D155V-VE[±45]3,45/-45/45/-45/45/-45,VE,UNK,UNK,41.0,,0.0,0.0,0.0,100.0,3.0,,25.0,,,,69.0,6.9,,,0.1,2.0,121.3333333333333,-154.0,10.46666666666667,,19.66666666666667,,6339.0,3.802020751771976
SNL/MSU/DOE,MD-50D155-UP2[±50]3,50/-50/50/-50/50/-50,PE,UNK,UNK,38.0,,0.0,0.0,0.0,100.0,3.23,,25.0,,,,35.0,3.5,0.41,0.041,0.1,20.0,64.4,-137.75,8.62,,21.6,,136803.0,5.136095621281465
SNL/MSU/DOE,MD-50D155-UP2[±50]3,50/-50/50/-50/50/-50,PE,UNK,UNK,38.0,,0.0,0.0,0.0,100.0,3.23,,25.0,,,,35.0,3.5,0.41,0.041,0.1,15.0,64.4,-137.75,8.62,,21.6,,72943.0,4.862983621010294
SNL/MSU/DOE,MD-50D155-UP2[±50]3,50/-50/50/-50/50/-50,PE,UNK,UNK,38.0,,0.0,0.0,0.0,100.0,3.23,,25.0,,,,35.0,3.5,0.42,0.042,0.1,15.0,64.4,-137.75,8.62,,21.6,,96273.0,4.9835045052435
SNL/MSU/DOE,MD-50D155-UP2[±50]3,50/-50/50/-50/50/-50,PE,UNK,UNK,38.0,,0.0,0.0,0.0,100.0,3.23,,25.0,,,,28.0,2.8,0.36,0.036,0.1,15.0,64.4,-137.75,8.62,,21.6,,1855523.0,6.268466341983738
SNL/MSU/DOE,MD-50D155-UP2[±50]3,50/-50/50/-50/50/-50,PE,UNK,UNK,38.0,,0.0,0.0,0.0,100.0,3.23,,25.0,,,,41.0,4.100000000000001,0.48,0.048,0.1,5.0,64.4,-137.75,8.62,,21.6,,11555.0,4.062769949815128
SNL/MSU/DOE,MD-50D155-UP2[±50]3,50/-50/50/-50/50/-50,PE,UNK,UNK,38.0,,0.0,0.0,0.0,100.0,3.23,,25.0,,,,41.0,4.100000000000001,0.52,0.052,0.1,7.0,64.4,-137.75,8.62,,21.6,,11608.0,4.06475739942968
SNL/MSU/DOE,MD-50D155-UP2[±50]3,50/-50/50/-50/50/-50,PE,UNK,UNK,38.0,,0.0,0.0,0.0,100.0,3.23,,25.0,,,,41.0,4.100000000000001,0.53,0.053,0.1,4.0,64.4,-137.75,8.62,,21.6,,11509.0,4.061037590063418
SNL/MSU/DOE,MD-50D155-UP2[±50]3,50/-50/50/-50/50/-50,PE,UNK,UNK,38.0,,0.0,0.0,0.0,100.0,3.23,,25.0,,,,28.0,2.8,0.37,0.037,0.1,15.0,64.4,-137.75,8.62,,21.6,,1159160.0,6.064143386197587
SNL/MSU/DOE,MD-50D155-UP2[±50]3,50/-50/50/-50/50/-50,PE,UNK,UNK,38.0,,0.0,0.0,0.0,100.0,3.23,,25.0,,,,-9.0,-90.0,,,10.0,3.0,64.4,-137.75,8.62,,21.6,,10617.0,4.026001817357177
SNL/MSU/DOE,MD-50D155-UP2[±50]3,50/-50/50/-50/50/-50,PE,UNK,UNK,38.0,,0.0,0.0,0.0,100.0,3.23,,25.0,,,,-9.0,-90.0,,,10.0,3.0,64.4,-137.75,8.62,,21.6,,9472.0,3.976441689378845
SNL/MSU/DOE,MD-50D155-UP2[±50]3,50/-50/50/-50/50/-50,PE,UNK,UNK,38.0,,0.0,0.0,0.0,100.0,3.23,,25.0,,,,-9.0,-90.0,,,10.0,3.0,64.4,-137.75,8.62,,21.6,,11783.0,4.071255877681295
SNL/MSU/DOE,MD-50D155-UP2[±50]3,50/-50/50/-50/50/-50,PE,UNK,UNK,38.0,,0.0,0.0,0.0,100.0,3.23,,25.0,,,,-6.9,-69.0,,,10.0,8.0,64.4,-137.75,8.62,,21.6,,2313976.0,6.364358850241652
SNL/MSU/DOE,MD-50D155-UP2[±50]3,50/-50/50/-50/50/-50,PE,UNK,UNK,38.0,,0.0,0.0,0.0,100.0,3.23,,25.0,,,,-7.9,-79.0,,,10.0,4.0,64.4,-137.75,8.62,,21.6,,38964.0,4.590663534673626
SNL/MSU/DOE,MD-50D155-UP2[±50]3,50/-50/50/-50/50/-50,PE,UNK,UNK,38.0,,0.0,0.0,0.0,100.0,3.23,,25.0,,,,-7.6,-76.0,,,10.0,4.0,64.4,-137.75,8.62,,21.6,,128196.0,5.107874474441541
SNL/MSU/DOE,MD-50D155-UP2[±50]3,50/-50/50/-50/50/-50,PE,UNK,UNK,38.0,,0.0,0.0,0.0,100.0,3.23,,25.0,,,,-7.9,-79.0,,,10.0,4.0,64.4,-137.75,8.62,,21.6,,83779.0,4.923135172245375
SNL/MSU/DOE,MD-50D155-UP2[±50]3,50/-50/50/-50/50/-50,PE,UNK,UNK,38.0,,0.0,0.0,0.0,100.0,3.23,,25.0,,,,-10.0,-100.0,,,10.0,2.0,64.4,-137.75,8.62,,21.6,,2213.0,3.344981413927258
SNL/MSU/DOE,MD-60D155-UP2[±60]3,60/-60/60/-60/60/-60,PE,UNK,UNK,40.0,,0.0,0.0,0.0,100.0,3.11,,25.0,,,,24.0,2.4,0.31,0.031,0.1,10.0,36.75,-141.0,7.3725,,0.63,,23872.0,4.377888805792574
SNL/MSU/DOE,MD-60D155-UP2[±60]3,60/-60/60/-60/60/-60,PE,UNK,UNK,40.0,,0.0,0.0,0.0,100.0,3.11,,25.0,,,,24.0,2.4,0.32,0.032,0.1,15.0,36.75,-141.0,7.3725,,0.63,,35211.0,4.546678359302358
SNL/MSU/DOE,MD-60D155-UP2[±60]3,60/-60/60/-60/60/-60,PE,UNK,UNK,40.0,,0.0,0.0,0.0,100.0,3.11,,25.0,,,,24.0,2.4,0.32,0.032,0.1,10.0,36.75,-141.0,7.3725,,0.63,,17122.0,4.233554492714523
SNL/MSU/DOE,MD-60D155-UP2[±60]3,60/-60/60/-60/60/-60,PE,UNK,UNK,40.0,,0.0,0.0,0.0,100.0,3.11,,25.0,,,,21.0,2.1,0.27,0.027,0.1,20.0,36.75,-141.0,7.3725,,0.63,,160347.0,5.205060838940894
