Repository: Luwen-Zhang/SNEnsemble

# Copyright Notification

## Composites

We reformat and merge fatigue testing records from SNL/MSU/DOE, OptiMat, UPWIND, and FACT databases into a single database with careful considerations, including filtering invalid entries, rename variables, fix improper calculations in the records, to obtain clean and consistent data to fit machine 
learning usages. We leave the original format ("2019_SNL_MSU_DOE_Composite-Materials-Database_Wind_29pt0.xlsx" and "Optidat UPWIND 28_3_2017.xls") in the folder. Any derived database should be directly based on the original files instead of our merged database. We are not responsible for the accuracy of the testing records.

File: data/composite_database_10082023_snl_msu_doe.csv (part 22 of 23)
Data source,Material_Code,Sequence,Resin Type,Waveform,Control,Fibre Volume Fraction,Fibre Weight Fraction,Fibre Weight Fraction (0-deg),Fibre Weight Fraction (45-deg),Fibre Weight Fraction (90-deg),Fibre Weight Fraction (Other Dir.),Thickness,Tab Thickness,Width,Length,Load Length,Area,Maximum Stress,Minimum Stress,Maximum Strain,Minimum Strain,R-value,Frequency,Ultimate Tensile Stress,Ultimate Compressive Stress,Tensile Modulus,Compressive Modulus,Ultimate Tensile Strain,Ultimate Compressive Strain,Cycles to Failure,log10(Cycles to Failure)
SNL/MSU/DOE,MD-Hybrid DD23-VE[(0)2/±45/0/0C]S,0/0/45/-45/0/0/0/0/-45/45/0/0,VE,UNK,UNK,45,,82,18,0,0,3.65,,25,,,,414,41.4,1.65,0.165,0.1,2,647.4,-493.5,27.4,,,,2803,3.44762309776029
SNL/MSU/DOE,MD-Hybrid DD23-VE[(0)2/±45/0/0C]S,0/0/45/-45/0/0/0/0/-45/45/0/0,VE,UNK,UNK,45,,82,18,0,0,3.65,,25,,,,414,41.4,1.68,0.168,0.1,2,647.4,-493.5,27.4,,,,451,2.65417654187796
SNL/MSU/DOE,MD-Hybrid DD23-VE[(0)2/±45/0/0C]S,0/0/45/-45/0/0/0/0/-45/45/0/0,VE,UNK,UNK,45,,82,18,0,0,3.65,,25,,,,345,34.5,1.17,0.117,0.1,4,647.4,-493.5,27.4,,,,295281,5.47023550297379
SNL/MSU/DOE,MD-Hybrid DD23-VE[(0)2/±45/0/0C]S,0/0/45/-45/0/0/0/0/-45/45/0/0,VE,UNK,UNK,45,,82,18,0,0,3.65,,25,,,,345,34.5,1.14,0.114,0.1,5,647.4,-493.5,27.4,,,,197270,5.29506104457762
SNL/MSU/DOE,MD-Hybrid DD23-VE[(0)2/±45/0/0C]S,0/0/45/-45/0/0/0/0/-45/45/0/0,VE,UNK,UNK,45,,82,18,0,0,3.65,,25,,,,310,31,1.12,0.112,0.1,5,647.4,-493.5,27.4,,,,526418,5.7213307308472
SNL/MSU/DOE,MD-Hybrid DD23-VE[(0)2/±45/0/0C]S,0/0/45/-45/0/0/0/0/-45/45/0/0,VE,UNK,UNK,45,,82,18,0,0,3.65,,25,,,,310,31,1.08,0.108,0.1,10,647.4,-493.5,27.4,,,,493197,5.69302042622173
SNL/MSU/DOE,MD-Hybrid DD23-VE[(0)2/±45/0/0C]S,0/0/45/-45/0/0/0/0/-45/45/0/0,VE,UNK,UNK,45,,82,18,0,0,3.65,,25,,,,379,37.9,1.47,0.147,0.1,4,647.4,-493.5,27.4,,,,14350,4.15685190107001
SNL/MSU/DOE,MD-Hybrid DD23-VE[(0)2/±45/0/0C]S,0/0/45/-45/0/0/0/0/-45/45/0/0,VE,UNK,UNK,45,,82,18,0,0,3.65,,25,,,,379,37.9,1.37,0.137,0.1,4,647.4,-493.5,27.4,,,,22335,4.34898595680786
SNL/MSU/DOE,MD-Hybrid DD23-VE[(0)2/±45/0/0C]S,0/0/45/-45/0/0/0/0/-45/45/0/0,VE,UNK,UNK,45,,82,18,0,0,3.65,,25,,,,345,34.5,1.17,0.117,0.1,4,647.4,-493.5,27.4,,,,119009,5.07557980595168
SNL/MSU/DOE,MD-Hybrid DD23-VE[(0)2/±45/0/0C]S,0/0/45/-45/0/0/0/0/-45/45/0/0,VE,UNK,UNK,45,,82,18,0,0,3.65,,25,,,,379,37.9,1.42,0.142,0.1,2,647.4,-493.5,27.4,,,,4324,3.63588568528127
SNL/MSU/DOE,MD-Hybrid CG-VE[(0)2/(0)2C/0/(0)2C/(0)2],0/0/0/0/0/0/0/0/0,VE,UNK,UNK,56,,100,0,0,0,2.66,,25,,,,414,41.4,0.59,0.059,0.1,12,920,-474.75,67.1666666666667,,1.37333333333333,,1368362,6.13620100513634
SNL/MSU/DOE,MD-Hybrid CG-VE[(0)2/(0)2C/0/(0)2C/(0)2],0/0/0/0/0/0/0/0/0,VE,UNK,UNK,56,,100,0,0,0,2.66,,25,,,,552,55.2,0.79,0.079,0.1,8,920,-474.75,67.1666666666667,,1.37333333333333,,141368,5.15035111387241
SNL/MSU/DOE,MD-Hybrid CG-VE[(0)2/(0)2C/0/(0)2C/(0)2],0/0/0/0/0/0/0/0/0,VE,UNK,UNK,56,,100,0,0,0,2.66,,25,,,,552,55.2,0.89,0.089,0.1,9,920,-474.75,67.1666666666667,,1.37333333333333,,55233,4.74219863272326
SNL/MSU/DOE,MD-Hybrid CG-VE[(0)2/(0)2C/0/(0)2C/(0)2],0/0/0/0/0/0/0/0/0,VE,UNK,UNK,56,,100,0,0,0,2.66,,25,,,,483,48.3,0.73,0.073,0.1,10,920,-474.75,67.1666666666667,,1.37333333333333,,253069,5.40323894897692
SNL/MSU/DOE,MD-Hybrid CG-VE[(0)2/(0)2C/0/(0)2C/(0)2],0/0/0/0/0/0/0/0/0,VE,UNK,UNK,56,,100,0,0,0,2.66,,25,,,,552,55.2,0.81,0.081,0.1,5,920,-474.75,67.1666666666667,,1.37333333333333,,109701,5.0402105864854
SNL/MSU/DOE,MD-Hybrid CG-VE[(0)2/(0)2C/0/(0)2C/(0)2],0/0/0/0/0/0/0/0/0,VE,UNK,UNK,56,,100,0,0,0,2.66,,25,,,,414,41.4,0.56,0.056,0.1,12,920,-474.75,67.1666666666667,,1.37333333333333,,1900285,6.27881874023979
SNL/MSU/DOE,MD-Hybrid CG-VE[(0)2/(0)2C/0/(0)2C/(0)2],0/0/0/0/0/0/0/0/0,VE,UNK,UNK,56,,100,0,0,0,2.66,,25,,,,690,69,1.02,0.102,0.1,2,920,-474.75,67.1666666666667,,1.37333333333333,,1969,3.29424571613812
SNL/MSU/DOE,MD-Hybrid CG-VE[(0)2/(0)2C/0/(0)2C/(0)2],0/0/0/0/0/0/0/0/0,VE,UNK,UNK,56,,100,0,0,0,2.66,,25,,,,690,69,0.94,0.094,0.1,2,920,-474.75,67.1666666666667,,1.37333333333333,,13577,4.132803818002
SNL/MSU/DOE,MD-Hybrid CG-VE[(0)2/(0)2C/0/(0)2C/(0)2],0/0/0/0/0/0/0/0/0,VE,UNK,UNK,56,,100,0,0,0,2.66,,25,,,,690,69,1.04,0.104,0.1,2,920,-474.75,67.1666666666667,,1.37333333333333,,10770,4.03221570329798
SNL/MSU/DOE,UNI-CA-VE2[0]12,0/0/0/0/0/0/0/0/0/0/0/0,VE,UNK,UNK,48,,100,0,0,0,2.82,,18,,,,1207,120.7,0.9,0.09,0.1,1,1511.33333333333,-577.75,114,,1.32666666666667,,9,0.954242509439325
SNL/MSU/DOE,UNI-CA-VE2[0]12,0/0/0/0/0/0/0/0/0/0/0/0,VE,UNK,UNK,48,,100,0,0,0,2.82,,18,,,,1034,103.4,0.82,0.082,0.1,5,1511.33333333333,-577.75,114,,1.32666666666667,,28497,4.45479914239366
SNL/MSU/DOE,UNI-CA-VE2[0]12,0/0/0/0/0/0/0/0/0/0/0/0,VE,UNK,UNK,48,,100,0,0,0,2.82,,18,,,,862,86.2,0.7,0.07,0.1,12,1511.33333333333,-577.75,114,,1.32666666666667,,1030350,6.01298477543212
SNL/MSU/DOE,UNI-CA-VE2[0]12,0/0/0/0/0/0/0/0/0/0/0/0,VE,UNK,UNK,48,,100,0,0,0,2.82,,18,,,,862,86.2,0.7,0.07,0.1,10,1511.33333333333,-577.75,114,,1.32666666666667,,2364140,6.37367319108704
SNL/MSU/DOE,MD-Hybrid JJ-VE2[(±45)/(0)3C/±45)],45/-45/0/0/0/45/-45,VE,UNK,UNK,46,,46,54,0,0,3.19,,20,,,,690,69,1.04,0.104,0.1,1,883.75,-410.5,55.75,64.1,1.525,,214,2.33041377334919
SNL/MSU/DOE,MD-Hybrid JJ-VE2[(±45)/(0)3C/±45)],45/-45/0/0/0/45/-45,VE,UNK,UNK,46,,46,54,0,0,3.19,,20,,,,690,69,1.1,0.11,0.1,1,883.75,-410.5,55.75,64.1,1.525,,434,2.63748972951251
SNL/MSU/DOE,MD-Hybrid JJ-VE2[(±45)/(0)3C/±45)],45/-45/0/0/0/45/-45,VE,UNK,UNK,46,,46,54,0,0,3.19,,20,,,,690,69,1.45,0.145,0.1,1,883.75,-410.5,55.75,64.1,1.525,,15,1.17609125905568
SNL/MSU/DOE,MD-Hybrid JJ-VE2[(±45)/(0)3C/±45)],45/-45/0/0/0/45/-45,VE,UNK,UNK,46,,46,54,0,0,3.19,,20,,,,690,69,1.44,0.144,0.1,1,883.75,-410.5,55.75,64.1,1.525,,579,2.76267856372744
SNL/MSU/DOE,MD-Hybrid JJ-VE2[(±45)/(0)3C/±45)],45/-45/0/0/0/45/-45,VE,UNK,UNK,46,,46,54,0,0,3.19,,20,,,,621,62.1,1.2,0.12,0.1,3,883.75,-410.5,55.75,64.1,1.525,,21801,4.33847641491292
SNL/MSU/DOE,UNI-UNI21-VE2[0]4,0/0/0/0,VE,UNK,UNK,40,,100,0,0,0,3.84,,25,,,,-41.4,-414,,,10,1,965.333333333333,-541.5,84.1166666666667,,1.15166666666667,,7,0.845098040014257
SNL/MSU/DOE,UNI-UNI21-VE2[0]4,0/0/0/0,VE,UNK,UNK,40,,100,0,0,0,3.84,,25,,,,-34.5,-345,,,10,4,965.333333333333,-541.5,84.1166666666667,,1.15166666666667,,78890,4.89702195606036
SNL/MSU/DOE,UNI-UNI21-VE2[0]4,0/0/0/0,VE,UNK,UNK,40,,100,0,0,0,3.84,,25,,,,-32.4,-324,,,10,5,965.333333333333,-541.5,84.1166666666667,,1.15166666666667,,1961937,6.29268505758438
SNL/MSU/DOE,UNI-UNI21-VE2[0]4,0/0/0/0,VE,UNK,UNK,40,,100,0,0,0,3.84,,25,,,,-34.5,-345,,,10,1,965.333333333333,-541.5,84.1166666666667,,1.15166666666667,,39,1.5910646070265
SNL/MSU/DOE,UNI-UNI21-VE2[0]4,0/0/0/0,VE,UNK,UNK,40,,100,0,0,0,3.84,,25,,,,-34.5,-345,,,10,3,965.333333333333,-541.5,84.1166666666667,,1.15166666666667,,52667,4.72153858092532
SNL/MSU/DOE,UNI-UNI21-VE2[0]4,0/0/0/0,VE,UNK,UNK,40,,100,0,0,0,3.84,,25,,,,-34.5,-345,,,10,4,965.333333333333,-541.5,84.1166666666667,,1.15166666666667,,240249,5.38066158865948
SNL/MSU/DOE,UNI-UNI21-VE2[0]4,0/0/0/0,VE,UNK,UNK,40,,100,0,0,0,3.84,,25,,,,-34.5,-345,,,10,1,965.333333333333,-541.5,84.1166666666667,,1.15166666666667,,211,2.32428245529769
SNL/MSU/DOE,UNI-UNI21-VE2[0]4,0/0/0/0,VE,UNK,UNK,40,,100,0,0,0,3.84,,25,,,,-34.5,-345,,,10,2,965.333333333333,-541.5,84.1166666666667,,1.15166666666667,,9254,3.96632949516388
SNL/MSU/DOE,UNI-UNI25-VE2[0],0,VE,UNK,UNK,45,,100,0,0,0,1.09,,25,,,,1069,106.9,,,0.1,2,1270,-345.5,88,,1.53,,174838,5.24263582988161
SNL/MSU/DOE,UNI-UNI25-VE2[0],0,VE,UNK,UNK,45,,100,0,0,0,1.09,,25,,,,1103,110.3,,,0.1,2,1270,-345.5,88,,1.53,,517,2.71349054309394
SNL/MSU/DOE,UNI-UNI25-VE2[0],0,VE,UNK,UNK,45,,100,0,0,0,1.09,,25,,,,1069,106.9,,,0.1,2,1270,-345.5,88,,1.53,,23261,4.36662838129297
SNL/MSU/DOE,UNI-UNI25-VE2[0],0,VE,UNK,UNK,45,,100,0,0,0,1.09,,25,,,,1069,106.9,,,0.1,2,1270,-345.5,88,,1.53,,1490,3.17318626841227
SNL/MSU/DOE,UNI-UNI25-VE2[0],0,VE,UNK,UNK,45,,100,0,0,0,1.09,,25,,,,1034,103.4,,,0.1,2,1270,-345.5,88,,1.53,,22094,4.34427434967247
SNL/MSU/DOE,UNI-UNI25-VE2[0],0,VE,UNK,UNK,45,,100,0,0,0,1.09,,25,,,,1103,110.3,,,0.1,1,1270,-345.5,88,,1.53,,828,2.91803033678488
SNL/MSU/DOE,UNI-UNI25-VE2[0],0,VE,UNK,UNK,45,,100,0,0,0,1.09,,25,,,,1034,103.4,,,0.1,3,1270,-345.5,88,,1.53,,58819,4.76951763665909
SNL/MSU/DOE,UNI-UNI25-VE2[0],0,VE,UNK,UNK,45,,100,0,0,0,1.09,,25,,,,1034,103.4,,,0.1,3,1270,-345.5,88,,1.53,,127748,5.1063541096227
SNL/MSU/DOE,UNI-UNI25A-VE2[0]4,0/0/0/0,VE,UNK,UNK,45,,100,0,0,0,4.11,,25,,,,-34.5,-345,,,10,3,,-534.75,,,,,24407,4.38751440114948
SNL/MSU/DOE,UNI-UNI25A-VE2[0]4,0/0/0/0,VE,UNK,UNK,45,,100,0,0,0,4.11,,25,,,,-34.5,-345,,,10,3,,-534.75,,,,,5640,3.75127910398334
SNL/MSU/DOE,UNI-UNI25A-VE2[0]4,0/0/0/0,VE,UNK,UNK,45,,100,0,0,0,4.11,,25,,,,-34.5,-345,,,10,3,,-534.75,,,,,11766,4.07062884405143
SNL/MSU/DOE,UNI-UNI25A-VE2[0]4,0/0/0/0,VE,UNK,UNK,45,,100,0,0,0,4.11,,25,,,,-37.9,-379,,,10,5,,-534.75,,,,,1334553,6.12533582589459
SNL/MSU/DOE,MD-Hybrid CGB-prepreg[(0)2C/±45/(0)2C),0/0/45/-45/0/0,EP,UNK,UNK,50,,77,23,0,0,2.69,,25,,,,-48.3,-483,,,10,4,1578.25,-612.25,98.125,,1.4625,,8867,3.94777670846474
SNL/MSU/DOE,MD-Hybrid CGB-prepreg[(0)2C/±45/(0)2C),0/0/45/-45/0/0,EP,UNK,UNK,50,,77,23,0,0,2.69,,25,,,,-48.3,-483,,,10,4,1578.25,-612.25,98.125,,1.4625,,6482,3.81170902669619
SNL/MSU/DOE,MD-Hybrid CGB-prepreg[(0)2C/±45/(0)2C),0/0/45/-45/0/0,EP,UNK,UNK,50,,77,23,0,0,2.69,,25,,,,-48.3,-483,,,10,4,1578.25,-612.25,98.125,,1.4625,,2018,3.30492116190089
SNL/MSU/DOE,MD-Hybrid CGB-prepreg[(0)2C/±45/(0)2C),0/0/45/-45/0/0,EP,UNK,UNK,50,,77,23,0,0,2.69,,25,,,,-44.8,-448,,,10,6,1578.25,-612.25,98.125,,1.4625,,611283,5.78624231807204
SNL/MSU/DOE,MD-Hybrid CGB-prepreg[(0)2C/±45/(0)2C),0/0/45/-45/0/0,EP,UNK,UNK,50,,77,23,0,0,2.69,,25,,,,-44.8,-448,,,10,6,1578.25,-612.25,98.125,,1.4625,,87489,4.94195345256963
SNL/MSU/DOE,MD-Hybrid CGB3-prepreg[(±45G)/(0)3C/(±45G)],45/-45/0/0/0/45/-45,EP,UNK,UNK,50,,55,45,0,0,2.6,,25,,,,-51.7,-517,,,10,1,1282.5,-592.125,68.85,,1.83833333333333,,2445,3.38827886345964
SNL/MSU/DOE,MD-Hybrid CGD4-VE2[(±45G)/(0)3C/(±45G)],45/-45/0/0/0/45/-45,VE,UNK,UNK,51,,77,23,0,0,2.54,,25,,,,-41.4,-414,,,10,3,1095.5,-560.25,82.175,,1.375,,47832,4.67971854041209
SNL/MSU/DOE,MD-Hybrid CGD4-VE2[(±45G)/(0)3C/(±45G)],45/-45/0/0/0/45/-45,VE,UNK,UNK,51,,77,23,0,0,2.54,,25,,,,-41.4,-414,,,10,3,1095.5,-560.25,82.175,,1.375,,2540,3.40483371661994
SNL/MSU/DOE,MD-Hybrid CGD4-VE2[(±45G)/(0)3C/(±45G)],45/-45/0/0/0/45/-45,VE,UNK,UNK,51,,77,23,0,0,2.54,,25,,,,-41.4,-414,,,10,3,1095.5,-560.25,82.175,,1.375,,9518,3.97854570046274
SNL/MSU/DOE,MD-Hybrid CGD4-VE2[(±45G)/(0)3C/(±45G)],45/-45/0/0/0/45/-45,VE,UNK,UNK,51,,77,23,0,0,2.54,,25,,,,-39.3,-393,,,10,6,1095.5,-560.25,82.175,,1.375,,1138917,6.05649207547907
SNL/MSU/DOE,MD-Hybrid CGD4-VE2[(±45G)/(0)3C/(±45G)],45/-45/0/0/0/45/-45,VE,UNK,UNK,51,,77,23,0,0,2.54,,25,,,,-39.3,-393,,,10,8,1095.5,-560.25,82.175,,1.375,,656841,5.81746025360898
SNL/MSU/DOE,MD-Hybrid CGD4-VE2[(±45G)/(0)3C/(±45G)],45/-45/0/0/0/45/-45,VE,UNK,UNK,51,,77,23,0,0,2.54,,25,,,,-41.4,-414,,,10,3,1095.5,-560.25,82.175,,1.375,,1171500,6.06874229293298
SNL/MSU/DOE,MD-Hybrid CGD4-VE2[(±45G)/(0)3C/(±45G)],45/-45/0/0/0/45/-45,VE,UNK,UNK,51,,77,23,0,0,2.54,,25,,,,-41.4,-414,,,10,3,1095.5,-560.25,82.175,,1.375,,8159,3.91163693312944
SNL/MSU/DOE,MD-Hybrid CGD4-VE2[(±45G)/(0)3C/(±45G)],45/-45/0/0/0/45/-45,VE,UNK,UNK,51,,77,23,0,0,2.54,,25,,,,-41.4,-414,,,10,3,1095.5,-560.25,82.175,,1.375,,865497,5.93726556685531
SNL/MSU/DOE,MD-Hybrid CGD4-VE2[(±45G)/(0)3C/(±45G)],45/-45/0/0/0/45/-45,VE,UNK,UNK,51,,77,23,0,0,2.54,,25,,,,-41.4,-414,,,10,3,1095.5,-560.25,82.175,,1.375,,64312,4.80829201565426
SNL/MSU/DOE,MD-Hybrid CGD4-VE2[(±45G)/(0)3C/(±45G)],45/-45/0/0/0/45/-45,VE,UNK,UNK,51,,77,23,0,0,2.54,,25,,,,-41.4,-414,,,10,3,1095.5,-560.25,82.175,,1.375,,158965,5.2013015143827
SNL/MSU/DOE,MD-Hybrid CGD4-VE2[(±45G)/(0)3C/(±45G)],45/-45/0/0/0/45/-45,VE,UNK,UNK,51,,77,23,0,0,2.54,,25,,,,-41.4,-414,,,10,3,1095.5,-560.25,82.175,,1.375,,32561,4.51269773429496
SNL/MSU/DOE,MD-Hybrid CGD4-VE2[(±45G)/(0)3C/(±45G)],45/-45/0/0/0/45/-45,VE,UNK,UNK,51,,77,23,0,0,2.54,,25,,,,-41.4,-414,,,10,3,1095.5,-560.25,82.175,,1.375,,4153,3.61836193110988
SNL/MSU/DOE,MD-Hybrid CGD4-VE2[(±45G)/(0)3C/(±45G)],45/-45/0/0/0/45/-45,VE,UNK,UNK,51,,77,23,0,0,2.54,,25,,,,-41.4,-414,,,10,3,1095.5,-560.25,82.175,,1.375,,10842,4.03510940294458
SNL/MSU/DOE,MD-Hybrid CGD4-VE2[(±45G)/(0)3C/(±45G)],45/-45/0/0/0/45/-45,VE,UNK,UNK,51,,77,23,0,0,2.54,,25,,,,-48.3,-483,,,10,3,1095.5,-560.25,82.175,,1.375,,442,2.64542226934909
SNL/MSU/DOE,MD-Hybrid CGD4-VE2[(±45G)/(0)3C/(±45G)],45/-45/0/0/0/45/-45,VE,UNK,UNK,51,,77,23,0,0,2.54,,25,,,,-48.3,-483,,,10,3,1095.5,-560.25,82.175,,1.375,,49,1.69019608002851
SNL/MSU/DOE,MD-Hybrid CGD4-VE2[(±45G)/(0)3C/(±45G)],45/-45/0/0/0/45/-45,VE,UNK,UNK,51,,77,23,0,0,2.54,,25,,,,-41.4,-414,,,10,3,1095.5,-560.25,82.175,,1.375,,54768,4.7385268817938
SNL/MSU/DOE,MD-Hybrid CGD4-VE2[(±45G)/(0)3C/(±45G)],45/-45/0/0/0/45/-45,VE,UNK,UNK,51,,77,23,0,0,2.54,,25,,,,-41.4,-414,,,10,3,1095.5,-560.25,82.175,,1.375,,17155,4.23439072239219
SNL/MSU/DOE,MD-Hybrid CGD4E-EP3[(±45G)/(0)3C/(±45G)],45/-45/0/0/0/45/-45,EP,UNK,UNK,50,,77,23,0,0,2.61,,25,,,,-55.2,-552,,,10,1,1159,-683.6,84.7,,0.02,,669,2.82542611776782
SNL/MSU/DOE,MD-Hybrid CGD4E-EP3[(±45G)/(0)3C/(±45G)],45/-45/0/0/0/45/-45,EP,UNK,UNK,50,,77,23,0,0,2.61,,25,,,,-48.3,-483,,,10,2,1159,-683.6,84.7,,0.02,,11889,4.07514532705385
SNL/MSU/DOE,MD-Hybrid CGD4E-EP3[(±45G)/(0)3C/(±45G)],45/-45/0/0/0/45/-45,EP,UNK,UNK,50,,77,23,0,0,2.61,,25,,,,-48.3,-483,,,10,4,1159,-683.6,84.7,,0.02,,311905,5.49402233678024
SNL/MSU/DOE,MD-Hybrid CGD4E-EP3[(±45G)/(0)3C/(±45G)],45/-45/0/0/0/45/-45,EP,UNK,UNK,50,,77,23,0,0,2.61,,25,,,,-48.3,-483,,,10,2,1159,-683.6,84.7,,0.02,,29006,4.46248784263573
SNL/MSU/DOE,MD-Hybrid CGD4E-EP3[(±45G)/(0)3C/(±45G)],45/-45/0/0/0/45/-45,EP,UNK,UNK,50,,77,23,0,0,2.61,,25,,,,-48.3,-483,,,10,6,1159,-683.6,84.7,,0.02,,3000000,6.47712125471966
SNL/MSU/DOE,MD-Hybrid CGD4E-EP3[(±45G)/(0)3C/(±45G)],45/-45/0/0/0/45/-45,EP,UNK,UNK,50,,77,23,0,0,2.61,,25,,,,-48.3,-483,,,10,4,1159,-683.6,84.7,,0.02,,47787,4.67930976698572
SNL/MSU/DOE,MD-Hybrid CGD4E-EP3[(±45G)/(0)3C/(±45G)],45/-45/0/0/0/45/-45,EP,UNK,UNK,50,,77,23,0,0,2.61,,25,,,,-48.3,-483,,,10,4,1159,-683.6,84.7,,0.02,,110770,5.04442215571184
SNL/MSU/DOE,MD-Hybrid CGD4E-EP3[(±45G)/(0)3C/(±45G)],45/-45/0/0/0/45/-45,EP,UNK,UNK,50,,77,23,0,0,2.61,,25,,,,-48.3,-483,,,10,4,1159,-683.6,84.7,,0.02,,293388,5.46744234658851
SNL/MSU/DOE,MD-Hybrid CGD4E-EP3[(±45G)/(0)3C/(±45G)],45/-45/0/0/0/45/-45,EP,UNK,UNK,50,,77,23,0,0,2.61,,25,,,,-48.3,-483,,,10,4,1159,-683.6,84.7,,0.02,,61019,4.78546508599992
SNL/MSU/DOE,MD-Hybrid CGD4E-EP3[(±45G)/(0)3C/(±45G)],45/-45/0/0/0/45/-45,EP,UNK,UNK,50,,77,23,0,0,2.61,,25,,,,-48.3,-483,,,10,4,1159,-683.6,84.7,,0.02,,43901,4.64247441294225
SNL/MSU/DOE,MD-Hybrid CGD4E-EP3[(±45G)/(0)3C/(±45G)],45/-45/0/0/0/45/-45,EP,UNK,UNK,50,,77,23,0,0,2.61,,25,,,,-48.3,-483,,,10,4,1159,-683.6,84.7,,0.02,,22128,4.34494216276524
SNL/MSU/DOE,MD-Hybrid CGD4E-EP3[(±45G)/(0)3C/(±45G)],45/-45/0/0/0/45/-45,EP,UNK,UNK,50,,77,23,0,0,2.61,,25,,,,-48.3,-483,,,10,4,1159,-683.6,84.7,,0.02,,215197,5.33283621266105
SNL/MSU/DOE,MD-Hybrid CGD4E-EP3[(±45G)/(0)3C/(±45G)],45/-45/0/0/0/45/-45,EP,UNK,UNK,50,,77,23,0,0,2.61,,25,,,,345,-345,,,-1,2,1159,-683.6,84.7,,0.02,,3417374,6.53369251091696
SNL/MSU/DOE,MD-Hybrid CGD4E-EP3[(±45G)/(0)3C/(±45G)],45/-45/0/0/0/45/-45,EP,UNK,UNK,50,,77,23,0,0,2.61,,25,,,,414,-414,,,-1,3,1159,-683.6,84.7,,0.02,,181525,5.25893644542923
SNL/MSU/DOE,MD-Hybrid CGD4E-EP3[(±45G)/(0)3C/(±45G)],45/-45/0/0/0/45/-45,EP,UNK,UNK,50,,77,23,0,0,2.61,,25,,,,414,-414,,,-1,3,1159,-683.6,84.7,,0.02,,151105,5.17927883519596
SNL/MSU/DOE,MD-Hybrid CGD4E-EP3[(±45G)/(0)3C/(±45G)],45/-45/0/0/0/45/-45,EP,UNK,UNK,50,,77,23,0,0,2.61,,25,,,,414,-414,,,-1,2,1159,-683.6,84.7,,0.02,,214413,5.33125111337664
SNL/MSU/DOE,MD-Hybrid CGD4E-EP3[(±45G)/(0)3C/(±45G)],45/-45/0/0/0/45/-45,EP,UNK,UNK,50,,77,23,0,0,2.61,,25,,,,448,-448,,,-1,2,1159,-683.6,84.7,,0.02,,47595,4.67756133115609
SNL/MSU/DOE,MD-Hybrid CGD4E-EP3[(±45G)/(0)3C/(±45G)],45/-45/0/0/0/45/-45,EP,UNK,UNK,50,,77,23,0,0,2.61,,25,,,,448,-448,,,-1,2,1159,-683.6,84.7,,0.02,,32210,4.50799072481969
SNL/MSU/DOE,MD-Hybrid CGD4E-EP3[(±45G)/(0)3C/(±45G)],45/-45/0/0/0/45/-45,EP,UNK,UNK,50,,77,23,0,0,2.61,,25,,,,448,-448,,,-1,2,1159,-683.6,84.7,,0.02,,80004,4.90311170117319
SNL/MSU/DOE,MD-Hybrid CGD4E-EP3[(±45G)/(0)3C/(±45G)],45/-45/0/0/0/45/-45,EP,UNK,UNK,50,,77,23,0,0,2.61,,25,,,,345,-345,,,-1,4,1159,-683.6,84.7,,0.02,,1630782,6.21239590921634
SNL/MSU/DOE,MD-Hybrid CGD4E-EP3[(±45G)/(0)3C/(±45G)],45/-45/0/0/0/45/-45,EP,UNK,UNK,50,,77,23,0,0,2.61,,25,,,,483,-483,,,-1,1,1159,-683.6,84.7,,0.02,,323,2.5092025223311
SNL/MSU/DOE,MD-Hybrid CGD4E-EP3[(±45G)/(0)3C/(±45G)],45/-45/0/0/0/45/-45,EP,UNK,UNK,50,,77,23,0,0,2.61,,25,,,,483,-483,,,-1,1,1159,-683.6,84.7,,0.02,,7109,3.85180851422824
SNL/MSU/DOE,MD-Hybrid CGD4E-EP3[(±45G)/(0)3C/(±45G)],45/-45/0/0/0/45/-45,EP,UNK,UNK,50,,77,23,0,0,2.61,,25,,,,483,-483,,,-1,1,1159,-683.6,84.7,,0.02,,19798,4.29662131991633
SNL/MSU/DOE,MD-Hybrid CGF1-EP4(±45/(0)6C/±45),45/-45/0/0/0/0/0/0/45/-45,EP,UNK,UNK,50,,67,33,0,0,4.67,,18,,,,1034,103.4,,,0.1,1,,-640.875,,,,,245,2.38916608436453
SNL/MSU/DOE,MD-Hybrid CGF1-EP4(±45/(0)6C/±45),45/-45/0/0/0/0/0/0/45/-45,EP,UNK,UNK,50,,67,33,0,0,4.67,,18,,,,1034,103.4,,,0.1,1,,-640.875,,,,,160,2.20411998265593
SNL/MSU/DOE,MD-Hybrid CGF1-EP4(±45/(0)6C/±45),45/-45/0/0/0/0/0/0/45/-45,EP,UNK,UNK,50,,67,33,0,0,4.67,,18,,,,965,96.5,,,0.1,2,,-640.875,,,,,413,2.6159500516564
SNL/MSU/DOE,MD-Hybrid CGF1-EP4(±45/(0)6C/±45),45/-45/0/0/0/0/0/0/45/-45,EP,UNK,UNK,50,,67,33,0,0,4.67,,18,,,,965,96.5,,,0.1,2,,-640.875,,,,,158,2.19865708695442
SNL/MSU/DOE,MD-Hybrid CGF1-EP4(±45/(0)6C/±45),45/-45/0/0/0/0/0/0/45/-45,EP,UNK,UNK,50,,67,33,0,0,4.67,,18,,,,1034,103.4,1.18,0.118,0.1,1,,-640.875,,,,,115,2.06069784035361
SNL/MSU/DOE,MD-Hybrid CGF1-EP4(±45/(0)6C/±45),45/-45/0/0/0/0/0/0/45/-45,EP,UNK,UNK,50,,67,33,0,0,4.67,,18,,,,1034,103.4,1.14,0.114,0.1,1,,-640.875,,,,,5,0.698970004336019
SNL/MSU/DOE,MD-Hybrid CGF1-EP4(±45/(0)6C/±45),45/-45/0/0/0/0/0/0/45/-45,EP,UNK,UNK,50,,67,33,0,0,4.67,,18,,,,-69,-690,,,10,1,,-640.875,,,,,27,1.43136376415899
SNL/MSU/DOE,MD-Hybrid CGF1-EP4(±45/(0)6C/±45),45/-45/0/0/0/0/0/0/45/-45,EP,UNK,UNK,50,,67,33,0,0,4.67,,18,,,,-58.6,-586,,,10,1,,-640.875,,,,,53,1.72427586960079
SNL/MSU/DOE,MD-Hybrid CGF1-EP4(±45/(0)6C/±45),45/-45/0/0/0/0/0/0/45/-45,EP,UNK,UNK,50,,67,33,0,0,4.67,,18,,,,-58.6,-586,,,10,1,,-640.875,,,,,39,1.5910646070265
SNL/MSU/DOE,MD-Hybrid CGF1-EP4(±45/(0)6C/±45),45/-45/0/0/0/0/0/0/45/-45,EP,UNK,UNK,50,,67,33,0,0,4.67,,18,,,,-58.6,-586,,,10,1,,-640.875,,,,,118,2.07188200730613
SNL/MSU/DOE,MD-Hybrid CGF1-EP4(±45/(0)6C/±45),45/-45/0/0/0/0/0/0/45/-45,EP,UNK,UNK,50,,67,33,0,0,4.67,,18,,,,-55.2,-552,,,10,1,,-640.875,,,,,141,2.14921911265538
SNL/MSU/DOE,MD-Hybrid CGF1-EP4(±45/(0)6C/±45),45/-45/0/0/0/0/0/0/45/-45,EP,UNK,UNK,50,,67,33,0,0,4.67,,18,,,,-51.7,-517,,,10,3,,-640.875,,,,,450955,5.65413320656367
SNL/MSU/DOE,MD-Hybrid CGF1-EP4(±45/(0)6C/±45),45/-45/0/0/0/0/0/0/45/-45,EP,UNK,UNK,50,,67,33,0,0,4.67,,18,,,,-51.7,-517,,,10,1,,-640.875,,,,,411,2.61384182187607
SNL/MSU/DOE,MD-Hybrid CGF1-EP4(±45/(0)6C/±45),45/-45/0/0/0/0/0/0/45/-45,EP,UNK,UNK,50,,67,33,0,0,4.67,,18,,,,-51.7,-517,,,10,2,,-640.875,,,,,2222,3.34674405460485
SNL/MSU/DOE,MD-Newport-prepreg[±45/(0)8/±45],45/-45/0/0/0/0/0/0/0/0/45/-45,EP,UNK,UNK,54,,80,20,0,0,2.97,,25,,,,-898,-8980,,-0.9,10,2,,-720.111111111111,,,,-0.763333333333333,1276,3.10585067438514
SNL/MSU/DOE,MD-Newport-prepreg[±45/(0)8/±45],45/-45/0/0/0/0/0/0/0/0/45/-45,EP,UNK,UNK,54,,80,20,0,0,2.97,,25,,,,-904,-9040,,-0.9,10,2,,-720.111111111111,,,,-0.763333333333333,3953,3.59692681434297
SNL/MSU/DOE,MD-Newport-prepreg[±45/(0)8/±45],45/-45/0/0/0/0/0/0/0/0/45/-45,EP,UNK,UNK,54,,80,20,0,0,3.03,,25,,,,-653,-6530,,-0.65,10,2,,-720.111111111111,,,,-0.763333333333333,1000,3
SNL/MSU/DOE,UNI-D155TOW4-UP2[0],0,PE,UNK,UNK,50,,100,0,0,0,,,,,,,665.637878036194,66.5637878036194,,,0.1,10,1377.64603521648,,,,,,603854,5.78093194746381
SNL/MSU/DOE,UNI-D155TOW4-UP2[0],0,PE,UNK,UNK,50,,100,0,0,0,,,,,,,665.637878036194,66.5637878036194,,,0.1,10,1377.64603521648,,,,,,900234,5.95435541132801
SNL/MSU/DOE,UNI-D155TOW4-UP2[0],0,PE,UNK,UNK,50,,100,0,0,0,,,,,,,665.637878036194,66.5637878036194,,,0.1,10,1377.64603521648,,,,,,470103,5.67219302268217
SNL/MSU/DOE,UNI-D155TOW4-UP2[0],0,PE,UNK,UNK,50,,100,0,0,0,,,,,,,665.637878036194,66.5637878036194,,,0.1,10,1377.64603521648,,,,,,1503261,6.17703439044657
SNL/MSU/DOE,UNI-D155TOW4-UP2[0],0,PE,UNK,UNK,50,,100,0,0,0,,,,,,,665.637878036194,66.5637878036194,,,0.1,10,1377.64603521648,,,,,,852853,5.9308741814718
SNL/MSU/DOE,UNI-D155TOW4-UP2[0],0,PE,UNK,UNK,50,,100,0,0,0,,,,,,,831.424091105133,83.1424091105133,,,0.1,5,1377.64603521648,,,,,,101867,5.00803351630235
SNL/MSU/DOE,UNI-D155TOW4-UP2[0],0,PE,UNK,UNK,50,,100,0,0,0,,,,,,,831.424091105133,83.1424091105133,,,0.1,5,1377.64603521648,,,,,,15456,4.18909710907142
SNL/MSU/DOE,UNI-D155TOW4-UP2[0],0,PE,UNK,UNK,50,,100,0,0,0,,,,,,,831.424091105133,83.1424091105133,,,0.1,5,1377.64603521648,,,,,,10218,4.00936589834624
SNL/MSU/DOE,UNI-D155TOW4-UP2[0],0,PE,UNK,UNK,50,,100,0,0,0,,,,,,,831.424091105133,83.1424091105133,,,0.1,5,1377.64603521648,,,,,,10426,4.018117720591
SNL/MSU/DOE,UNI-D155TOW4-UP2[0],0,PE,UNK,UNK,50,,100,0,0,0,,,,,,,831.424091105133,83.1424091105133,,,0.1,5,1377.64603521648,,,,,,20883,4.31979288848045
SNL/MSU/DOE,UNI-D155TOW4-UP2[0],0,PE,UNK,UNK,50,,100,0,0,0,,,,,,,831.424091105133,83.1424091105133,,,0.1,5,1377.64603521648,,,,,,59688,4.77588702698154
SNL/MSU/DOE,UNI-D155TOW4-UP2[0],0,PE,UNK,UNK,50,,100,0,0,0,,,,,,,554.698231696828,55.4698231696828,,,0.1,20,1377.64603521648,,,,,,4002694,6.60235239020725
SNL/MSU/DOE,UNI-D155TOW4-UP2[0],0,PE,UNK,UNK,50,,100,0,0,0,,,,,,,554.698231696828,55.4698231696828,,,0.1,20,1377.64603521648,,,,,,6168942,6.7902106870541
SNL/MSU/DOE,UNI-D155TOW4-UP2[0],0,PE,UNK,UNK,50,,100,0,0,0,,,,,,,554.698231696828,55.4698231696828,,,0.1,20,1377.64603521648,,,,,,2727395,6.43574803999425
SNL/MSU/DOE,UNI-D155TOW4-UP2[0],0,PE,UNK,UNK,50,,100,0,0,0,,,,,,,554.698231696828,55.4698231696828,,,0.1,20,1377.64603521648,,,,,,5748860,6.75958173255139
SNL/MSU/DOE,UNI-D155TOW4-UP2[0],0,PE,UNK,UNK,50,,100,0,0,0,,,,,,,554.698231696828,55.4698231696828,,,0.1,20,1377.64603521648,,,,,,3634752,6.56047478418934
SNL/MSU/DOE,UNI-D155TOW4-UP2[0],0,PE,UNK,UNK,50,,100,0,0,0,,,,,,,443.758585357463,44.3758585357463,,,0.1,50,1377.64603521648,,,,,,41981341,7.62305630703339
SNL/MSU/DOE,UNI-D155TOW4-UP2[0],0,PE,UNK,UNK,50,,100,0,0,0,,,,,,,443.758585357463,44.3758585357463,,,0.1,50,1377.64603521648,,,,,,23548030,7.37195458042815
SNL/MSU/DOE,UNI-D155TOW4-UP2[0],0,PE,UNK,UNK,50,,100,0,0,0,,,,,,,443.758585357463,44.3758585357463,,,0.1,50,1377.64603521648,,,,,,67748394,7.83089900456187
SNL/MSU/DOE,UNI-D155TOW4-UP2[0],0,PE,UNK,UNK,50,,100,0,0,0,,,,,,,443.758585357463,44.3758585357463,,,0.1,50,1377.64603521648,,,,,,71247839,7.85277169640535
SNL/MSU/DOE,UNI-D155TOW4-UP2[0],0,PE,UNK,UNK,50,,100,0,0,0,,,,,,,443.758585357463,44.3758585357463,,,0.1,50,1377.64603521648,,,,,,12245917,7.08799131156189
SNL/MSU/DOE,UNI-D155TOW4-UP2[0],0,PE,UNK,UNK,50,,100,0,0,0,,,,,,,387.665505747671,38.7665505747671,,,0.1,80,1377.64603521648,,,,,,169484151,8.22912909218473
SNL/MSU/DOE,UNI-D155TOW4-UP2[0],0,PE,UNK,UNK,50,,100,0,0,0,,,,,,,387.665505747671,38.7665505747671,,,0.1,80,1377.64603521648,,,,,,254226085,8.405220109516
SNL/MSU/DOE,UNI-D155TOW4-UP2[0],0,PE,UNK,UNK,50,,100,0,0,0,,,,,,,387.665505747671,38.7665505747671,,,0.1,80,1377.64603521648,,,,,,382095430,8.58217184339987
SNL/MSU/DOE,UNI-D155TOW4-UP2[0],0,PE,UNK,UNK,50,,100,0,0,0,,,,,,,387.665505747671,38.7665505747671,,,0.1,80,1377.64603521648,,,,,,180760560,8.25710367811465
SNL/MSU/DOE,UNI-D155TOW4-UP2[0],0,PE,UNK,UNK,50,,100,0,0,0,,,,,,,387.665505747671,38.7665505747671,,,0.1,80,1377.64603521648,,,,,,671734540,8.82719767991361
SNL/MSU/DOE,UNI-D155TOW4-UP2[0],0,PE,UNK,UNK,50,,100,0,0,0,,,,,,,969.787020809286,96.9787020809286,,,0.1,2,1377.64603521648,,,,,,526,2.72098574415374
SNL/MSU/DOE,UNI-D155TOW4-UP2[0],0,PE,UNK,UNK,50,,100,0,0,0,,,,,,,969.787020809286,96.9787020809286,,,0.1,2,1377.64603521648,,,,,,375,2.57403126772772
SNL/MSU/DOE,UNI-D155TOW4-UP2[0],0,PE,UNK,UNK,50,,100,0,0,0,,,,,,,969.787020809286,96.9787020809286,,,0.1,2,1377.64603521648,,,,,,160,2.20411998265593
SNL/MSU/DOE,UNI-D155TOW4-UP2[0],0,PE,UNK,UNK,50,,100,0,0,0,,,,,,,969.787020809286,96.9787020809286,,,0.1,2,1377.64603521648,,,,,,433,2.63648789635337
SNL/MSU/DOE,UNI-D155TOW4-UP2[0],0,PE,UNK,UNK,50,,100,0,0,0,,,,,,,969.787020809286,96.9787020809286,,,0.1,2,1377.64603521648,,,,,,544,2.73559889969818
SNL/MSU/DOE,UNI-D155TOW5-UP2[0],0,PE,UNK,UNK,50,,100,0,0,0,,,,,,,969.787020809286,96.9787020809286,,,0.1,5,1473.12892184115,,,,,,11640,4.06595298031387
SNL/MSU/DOE,UNI-D155TOW5-UP2[0],0,PE,UNK,UNK,50,,100,0,0,0,,,,,,,969.787020809286,96.9787020809286,,,0.1,5,1473.12892184115,,,,,,2983,3.47465325336206
SNL/MSU/DOE,UNI-D155TOW5-UP2[0],0,PE,UNK,UNK,50,,100,0,0,0,,,,,,,969.787020809286,96.9787020809286,,,0.1,5,1473.12892184115,,,,,,4596,3.66238002001625
SNL/MSU/DOE,UNI-D155TOW5-UP2[0],0,PE,UNK,UNK,50,,100,0,0,0,,,,,,,969.787020809286,96.9787020809286,,,0.1,5,1473.12892184115,,,,,,3678,3.56561172490206
SNL/MSU/DOE,UNI-D155TOW5-UP2[0],0,PE,UNK,UNK,50,,100,0,0,0,,,,,,,969.787020809286,96.9787020809286,,,0.1,5,1473.12892184115,,,,,,4817,3.68277664631443
SNL/MSU/DOE,UNI-D155TOW5-UP2[0],0,PE,UNK,UNK,50,,100,0,0,0,,,,,,,831.424091105133,83.1424091105133,,,0.1,5,1473.12892184115,,,,,,30953,4.49070274771172
SNL/MSU/DOE,UNI-D155TOW5-UP2[0],0,PE,UNK,UNK,50,,100,0,0,0,,,,,,,831.424091105133,83.1424091105133,,,0.1,5,1473.12892184115,,,,,,10943,4.0391363992221
SNL/MSU/DOE,UNI-D155TOW5-UP2[0],0,PE,UNK,UNK,50,,100,0,0,0,,,,,,,831.424091105133,83.1424091105133,,,0.1,5,1473.12892184115,,,,,,19520,4.29047981333067
SNL/MSU/DOE,UNI-D155TOW5-UP2[0],0,PE,UNK,UNK,50,,100,0,0,0,,,,,,,831.424091105133,83.1424091105133,,,0.1,5,1473.12892184115,,,,,,10173,4.00744904449775
SNL/MSU/DOE,UNI-D155TOW5-UP2[0],0,PE,UNK,UNK,50,,100,0,0,0,,,,,,,831.424091105133,83.1424091105133,,,0.1,5,1473.12892184115,,,,,,14350,4.15685190107001
SNL/MSU/DOE,UNI-D155TOW5-UP2[0],0,PE,UNK,UNK,50,,100,0,0,0,,,,,,,665.637878036194,66.5637878036194,,,0.1,10,1473.12892184115,,,,,,858810,5.93389709272687
SNL/MSU/DOE,UNI-D155TOW5-UP2[0],0,PE,UNK,UNK,50,,100,0,0,0,,,,,,,665.637878036194,66.5637878036194,,,0.1,10,1473.12892184115,,,,,,159944,5.20396795298051
SNL/MSU/DOE,UNI-D155TOW5-UP2[0],0,PE,UNK,UNK,50,,100,0,0,0,,,,,,,665.637878036194,66.5637878036194,,,0.1,10,1473.12892184115,,,,,,254240,5.4052438798633
SNL/MSU/DOE,UNI-D155TOW5-UP2[0],0,PE,UNK,UNK,50,,100,0,0,0,,,,,,,665.637878036194,66.5637878036194,,,0.1,10,1473.12892184115,,,,,,386380,5.58701463815123
SNL/MSU/DOE,UNI-D155TOW5-UP2[0],0,PE,UNK,UNK,50,,100,0,0,0,,,,,,,665.637878036194,66.5637878036194,,,0.1,10,1473.12892184115,,,,,,235364,5.37174003626026
SNL/MSU/DOE,UNI-D155TOW5-UP2[0],0,PE,UNK,UNK,50,,100,0,0,0,,,,,,,665.637878036194,66.5637878036194,,,0.1,10,1473.12892184115,,,,,,525623,5.72067436065092
SNL/MSU/DOE,UNI-D155TOW5-UP2[0],0,PE,UNK,UNK,50,,100,0,0,0,,,,,,,554.698231696828,55.4698231696828,,,0.1,20,1473.12892184115,,,,,,3218504,6.50765405321234
SNL/MSU/DOE,UNI-D155TOW5-UP2[0],0,PE,UNK,UNK,50,,100,0,0,0,,,,,,,554.698231696828,55.4698231696828,,,0.1,20,1473.12892184115,,,,,,3924363,6.59376917240962
SNL/MSU/DOE,UNI-D155TOW5-UP2[0],0,PE,UNK,UNK,50,,100,0,0,0,,,,,,,554.698231696828,55.4698231696828,,,0.1,20,1473.12892184115,,,,,,2319792,6.3654490463987
SNL/MSU/DOE,UNI-D155TOW5-UP2[0],0,PE,UNK,UNK,50,,100,0,0,0,,,,,,,554.698231696828,55.4698231696828,,,0.1,20,1473.12892184115,,,,,,6759244,6.82989812419773
SNL/MSU/DOE,UNI-D155TOW5-UP2[0],0,PE,UNK,UNK,50,,100,0,0,0,,,,,,,554.698231696828,55.4698231696828,,,0.1,20,1473.12892184115,,,,,,2535198,6.4040118835705
SNL/MSU/DOE,UNI-D155TOW5-UP2[0],0,PE,UNK,UNK,50,,100,0,0,0,,,,,,,554.698231696828,55.4698231696828,,,0.1,20,1473.12892184115,,,,,,4468170,6.65012968831497
SNL/MSU/DOE,UNI-D155-VF50-UP2[0],0,PE,UNK,UNK,50,,100,0,0,0,,,,,,,667,66.7,,,0.1,10,1208.66666666667,,,,,,15997,4.20403854480553
SNL/MSU/DOE,UNI-D155-VF50-UP2[0],0,PE,UNK,UNK,50,,100,0,0,0,,,,,,,667,66.7,,,0.1,10,1208.66666666667,,,,,,11353,4.05511063785415
SNL/MSU/DOE,UNI-D155-VF50-UP2[0],0,PE,UNK,UNK,50,,100,0,0,0,,,,,,,667,66.7,,,0.1,10,1208.66666666667,,,,,,27483,4.43906413786105
SNL/MSU/DOE,UNI-D155-VF50-UP2[0],0,PE,UNK,UNK,50,,100,0,0,0,,,,,,,667,66.7,,,0.1,10,1208.66666666667,,,,,,17628,4.24620304183788
SNL/MSU/DOE,UNI-D155-VF50-UP2[0],0,PE,UNK,UNK,50,,100,0,0,0,,,,,,,667,66.7,,,0.1,10,1208.66666666667,,,,,,70000,4.84509804001426
SNL/MSU/DOE,UNI-D155-VF50-UP2[0],0,PE,UNK,UNK,50,,100,0,0,0,,,,,,,534,53.4,,,0.1,15,1208.66666666667,,,,,,343667,5.53613783179981
SNL/MSU/DOE,UNI-D155-VF50-UP2[0],0,PE,UNK,UNK,50,,100,0,0,0,,,,,,,534,53.4,,,0.1,15,1208.66666666667,,,,,,577139,5.76128042262353
SNL/MSU/DOE,UNI-D155-VF50-UP2[0],0,PE,UNK,UNK,50,,100,0,0,0,,,,,,,534,53.4,,,0.1,15,1208.66666666667,,,,,,178556,5.25177444832947
SNL/MSU/DOE,UNI-D155-VF50-UP2[0],0,PE,UNK,UNK,50,,100,0,0,0,,,,,,,534,53.4,,,0.1,15,1208.66666666667,,,,,,759224,5.88036992821642
SNL/MSU/DOE,UNI-D155-VF50-UP2[0],0,PE,UNK,UNK,50,,100,0,0,0,,,,,,,534,53.4,,,0.1,15,1208.66666666667,,,,,,360357,5.55673296272638
SNL/MSU/DOE,UNI-D155-VF50-UP2[0],0,PE,UNK,UNK,50,,100,0,0,0,,,,,,,890,89,,,0.1,1,1208.66666666667,,,,,,89,1.94939000664491
SNL/MSU/DOE,UNI-D155-VF50-UP2[0],0,PE,UNK,UNK,50,,100,0,0,0,,,,,,,890,89,,,0.1,1,1208.66666666667,,,,,,161,2.20682587603185
SNL/MSU/DOE,UNI-D155-VF50-UP2[0],0,PE,UNK,UNK,50,,100,0,0,0,,,,,,,890,89,,,0.1,1,1208.66666666667,,,,,,99,1.99563519459755
SNL/MSU/DOE,UNI-D155-VF50-UP2[0],0,PE,UNK,UNK,50,,100,0,0,0,,,,,,,890,89,,,0.1,1,1208.66666666667,,,,,,244,2.38738982633873
SNL/MSU/DOE,UNI-D155-VF50-UP2[0],0,PE,UNK,UNK,50,,100,0,0,0,,,,,,,890,89,,,0.1,1,1208.66666666667,,,,,,1031,3.01325866528352
SNL/MSU/DOE,UNI-D155-VF50-UP2[0],0,PE,UNK,UNK,50,,100,0,0,0,,,,,,,1001,100.1,,,0.1,1,1208.66666666667,,,,,,43,1.63346845557959
SNL/MSU/DOE,UNI-D155-VF50-UP2[0],0,PE,UNK,UNK,50,,100,0,0,0,,,,,,,1001,100.1,,,0.1,1,1208.66666666667,,,,,,22,1.34242268082221
SNL/MSU/DOE,UNI-D155-VF50-UP2[0],0,PE,UNK,UNK,50,,100,0,0,0,,,,,,,1001,100.1,,,0.1,1,1208.66666666667,,,,,,19,1.27875360095283
SNL/MSU/DOE,UNI-D155-VF50-UP2[0],0,PE,UNK,UNK,50,,100,0,0,0,,,,,,,1001,100.1,,,0.1,1,1208.66666666667,,,,,,18,1.25527250510331
SNL/MSU/DOE,UNI-D155-VF50-UP2[0],0,PE,UNK,UNK,50,,100,0,0,0,,,,,,,1001,100.1,,,0.1,1,1208.66666666667,,,,,,35,1.54406804435028
SNL/MSU/DOE,UNI-D155-VF50-UP2[0],0,PE,UNK,UNK,50,,100,0,0,0,,,,,,,356,35.6,,,0.1,25,1208.66666666667,,,,,,9809128,6.99163040171017
SNL/MSU/DOE,UNI-D155-VF50-UP2[0],0,PE,UNK,UNK,50,,100,0,0,0,,,,,,,356,35.6,,,0.1,25,1208.66666666667,,,,,,20685678,7.3156697600313
SNL/MSU/DOE,UNI-D155-VF50-UP2[0],0,PE,UNK,UNK,50,,100,0,0,0,,,,,,,356,35.6,,,0.1,25,1208.66666666667,,,,,,10963354,7.03994343743835
SNL/MSU/DOE,UNI-D155-VF50-UP2[0],0,PE,UNK,UNK,50,,100,0,0,0,,,,,,,356,35.6,,,0.1,25,1208.66666666667,,,,,,6923727,6.84033993546983
SNL/MSU/DOE,UNI-D155-VF50-UP2[0],0,PE,UNK,UNK,50,,100,0,0,0,,,,,,,356,35.6,,,0.1,25,1208.66666666667,,,,,,6292156,6.79879948144955
SNL/MSU/DOE,UNI-D155-VF50-UP2[0],0,PE,UNK,UNK,50,,100,0,0,0,,,,,,,445,44.5,,,0.1,15,1208.66666666667,,,,,,1854765,6.26828889202737
SNL/MSU/DOE,UNI-D155-VF50-UP2[0],0,PE,UNK,UNK,50,,100,0,0,0,,,,,,,445,44.5,,,0.1,15,1208.66666666667,,,,,,817124,5.91228796648277
SNL/MSU/DOE,UNI-D155-VF50-UP2[0],0,PE,UNK,UNK,50,,100,0,0,0,,,,,,,445,44.5,,,0.1,15,1208.66666666667,,,,,,1132367,6.05398720445257
SNL/MSU/DOE,UNI-D155-VF50-UP2[0],0,PE,UNK,UNK,50,,100,0,0,0,,,,,,,445,44.5,,,0.1,15,1208.66666666667,,,,,,1027096,6.01161103787359
SNL/MSU/DOE,UNI-D155-VF50-UP2[0],0,PE,UNK,UNK,50,,100,0,0,0,,,,,,,445,44.5,,,0.1,15,1208.66666666667,,,,,,509088,5.70679286015813
SNL/MSU/DOE,UNI-D155-VF56-UP2[0],0,PE,UNK,UNK,56,,100,0,0,0,,,,,,,778,77.8,,,0.1,5,1219.8,,,,,,9302,3.9685763351755
SNL/MSU/DOE,UNI-D155-VF56-UP2[0],0,PE,UNK,UNK,56,,100,0,0,0,,,,,,,778,77.8,,,0.1,5,1219.8,,,,,,5230,3.71850168886727
SNL/MSU/DOE,UNI-D155-VF56-UP2[0],0,PE,UNK,UNK,56,,100,0,0,0,,,,,,,778,77.8,,,0.1,5,1219.8,,,,,,2131,3.3285834497142
SNL/MSU/DOE,UNI-D155-VF56-UP2[0],0,PE,UNK,UNK,56,,100,0,0,0,,,,,,,778,77.8,,,0.1,5,1219.8,,,,,,5691,3.75518858560833
SNL/MSU/DOE,UNI-D155-VF56-UP2[0],0,PE,UNK,UNK,56,,100,0,0,0,,,,,,,778,77.8,,,0.1,5,1219.8,,,,,,2625,3.41912930774198
SNL/MSU/DOE,UNI-D155-VF56-UP2[0],0,PE,UNK,UNK,56,,100,0,0,0,,,,,,,667,66.7,,,0.1,7,1219.8,,,,,,22943,4.36065020511975
SNL/MSU/DOE,UNI-D155-VF56-UP2[0],0,PE,UNK,UNK,56,,100,0,0,0,,,,,,,667,66.7,,,0.1,7,1219.8,,,,,,21805,4.33855609100945
SNL/MSU/DOE,UNI-D155-VF56-UP2[0],0,PE,UNK,UNK,56,,100,0,0,0,,,,,,,667,66.7,,,0.1,7,1219.8,,,,,,11222,4.05007026436744
SNL/MSU/DOE,UNI-D155-VF56-UP2[0],0,PE,UNK,UNK,56,,100,0,0,0,,,,,,,667,66.7,,,0.1,7,1219.8,,,,,,32491,4.51176307815934
SNL/MSU/DOE,UNI-D155-VF56-UP2[0],0,PE,UNK,UNK,56,,100,0,0,0,,,,,,,667,66.7,,,0.1,7,1219.8,,,,,,15061,4.1778538085223
SNL/MSU/DOE,UNI-D155-VF56-UP2[0],0,PE,UNK,UNK,56,,100,0,0,0,,,,,,,534,53.4,,,0.1,10,1219.8,,,,,,63975,4.80601029455922
SNL/MSU/DOE,UNI-D155-VF56-UP2[0],0,PE,UNK,UNK,56,,100,0,0,0,,,,,,,534,53.4,,,0.1,10,1219.8,,,,,,212610,5.32758368748118
SNL/MSU/DOE,UNI-D155-VF56-UP2[0],0,PE,UNK,UNK,56,,100,0,0,0,,,,,,,534,53.4,,,0.1,10,1219.8,,,,,,52326,4.71871753687373
SNL/MSU/DOE,UNI-D155-VF56-UP2[0],0,PE,UNK,UNK,56,,100,0,0,0,,,,,,,356,35.6,,,0.1,20,1219.8,,,,,,6578336,6.8181160520623
SNL/MSU/DOE,UNI-D155-VF56-UP2[0],0,PE,UNK,UNK,56,,100,0,0,0,,,,,,,445,44.5,,,0.1,10,1219.8,,,,,,713957,5.85367205599876
SNL/MSU/DOE,UNI-D155-VF56-UP2[0],0,PE,UNK,UNK,56,,100,0,0,0,,,,,,,445,44.5,,,0.1,10,1219.8,,,,,,609384,5.78489104719067
SNL/MSU/DOE,UNI-D155-VF56-UP2[0],0,PE,UNK,UNK,56,,100,0,0,0,,,,,,,445,44.5,,,0.1,10,1219.8,,,,,,476462,5.67802826940583
SNL/MSU/DOE,UNI-D155-VF56-UP2[0],0,PE,UNK,UNK,56,,100,0,0,0,,,,,,,445,44.5,,,0.1,10,1219.8,,,,,,325807,5.51296041093847
SNL/MSU/DOE,UNI-D155-VF56-UP2[0],0,PE,UNK,UNK,56,,100,0,0,0,,,,,,,356,35.6,,,0.1,20,1219.8,,,,,,1529184,6.18445974530562
SNL/MSU/DOE,UNI-D155-VF56-UP2[0],0,PE,UNK,UNK,56,,100,0,0,0,,,,,,,356,35.6,,,0.1,20,1219.8,,,,,,4231823,6.62652749462948
SNL/MSU/DOE,UNI-D155-VF56-UP2[0],0,PE,UNK,UNK,56,,100,0,0,0,,,,,,,356,35.6,,,0.1,20,1219.8,,,,,,2585711,6.41257998298866
SNL/MSU/DOE,UNI-D155-VF56-UP2[0],0,PE,UNK,UNK,56,,100,0,0,0,,,,,,,356,35.6,,,0.1,20,1219.8,,,,,,3562790,6.55179022467238
SNL/MSU/DOE,UNI-D155-VF56-UP2[0],0,PE,UNK,UNK,56,,100,0,0,0,,,,,,,289,28.9,,,0.1,50,1219.8,,,,,,11296036,7.0529260677885
SNL/MSU/DOE,UNI-D155-VF56-UP2[0],0,PE,UNK,UNK,56,,100,0,0,0,,,,,,,289,28.9,,,0.1,50,1219.8,,,,,,71487444,7.85422976934839
SNL/MSU/DOE,UNI-D155-VF56-UP2[0],0,PE,UNK,UNK,56,,100,0,0,0,,,,,,,289,28.9,,,0.1,50,1219.8,,,,,,25158816,7.40069019890495
SNL/MSU/DOE,UNI-D155-VF56-UP2[0],0,PE,UNK,UNK,56,,100,0,0,0,,,,,,,289,28.9,,,0.1,50,1219.8,,,,,,52054868,7.71646134953687
SNL/MSU/DOE,UNI-D155-VF56-UP2[0],0,PE,UNK,UNK,56,,100,0,0,0,,,,,,,289,28.9,,,0.1,50,1219.8,,,,,,42239581,7.62571960151699
SNL/MSU/DOE,UNI-D155-VF61-UP2[0],0,PE,UNK,UNK,61,,100,0,0,0,,,,,,,667,66.7,,,0.1,5,1176,,,,,,11306,4.0533089811241
SNL/MSU/DOE,UNI-D155-VF61-UP2[0],0,PE,UNK,UNK,61,,100,0,0,0,,,,,,,667,66.7,,,0.1,5,1176,,,,,,5044,3.70277507790104
SNL/MSU/DOE,UNI-D155-VF61-UP2[0],0,PE,UNK,UNK,61,,100,0,0,0,,,,,,,667,66.7,,,0.1,5,1176,,,,,,5914,3.7718813201901
SNL/MSU/DOE,UNI-D155-VF61-UP2[0],0,PE,UNK,UNK,61,,100,0,0,0,,,,,,,667,66.7,,,0.1,5,1176,,,,,,6952,3.84210976344061
SNL/MSU/DOE,UNI-D155-VF61-UP2[0],0,PE,UNK,UNK,61,,100,0,0,0,,,,,,,667,66.7,,,0.1,5,1176,,,,,,8436,3.92613657106745
SNL/MSU/DOE,UNI-D155-VF61-UP2[0],0,PE,UNK,UNK,61,,100,0,0,0,,,,,,,534,53.4,,,0.1,10,1176,,,,,,174587,5.24201190237953
SNL/MSU/DOE,UNI-D155-VF61-UP2[0],0,PE,UNK,UNK,61,,100,0,0,0,,,,,,,534,53.4,,,0.1,10,1176,,,,,,98826,4.99487121757392
SNL/MSU/DOE,UNI-D155-VF61-UP2[0],0,PE,UNK,UNK,61,,100,0,0,0,,,,,,,534,53.4,,,0.1,10,1176,,,,,,116190,5.06516875170575
SNL/MSU/DOE,UNI-D155-VF61-UP2[0],0,PE,UNK,UNK,61,,100,0,0,0,,,,,,,534,53.4,,,0.1,10,1176,,,,,,51571,4.71240555278099
SNL/MSU/DOE,UNI-D155-VF61-UP2[0],0,PE,UNK,UNK,61,,100,0,0,0,,,,,,,534,53.4,,,0.1,10,1176,,,,,,37775,4.57720447301106
SNL/MSU/DOE,UNI-D155-VF61-UP2[0],0,PE,UNK,UNK,61,,100,0,0,0,,,,,,,445,44.5,,,0.1,15,1176,,,,,,266352,5.42545596218975
SNL/MSU/DOE,UNI-D155-VF61-UP2[0],0,PE,UNK,UNK,61,,100,0,0,0,,,,,,,445,44.5,,,0.1,15,1176,,,,,,874815,5.94191622105213
SNL/MSU/DOE,UNI-D155-VF61-UP2[0],0,PE,UNK,UNK,61,,100,0,0,0,,,,,,,445,44.5,,,0.1,15,1176,,,,,,342830,5.53507881868985
SNL/MSU/DOE,UNI-D155-VF61-UP2[0],0,PE,UNK,UNK,61,,100,0,0,0,,,,,,,445,44.5,,,0.1,15,1176,,,,,,366220,5.56374205829571
SNL/MSU/DOE,UNI-D155-VF61-UP2[0],0,PE,UNK,UNK,61,,100,0,0,0,,,,,,,445,44.5,,,0.1,15,1176,,,,,,440352,5.64379997317155
SNL/MSU/DOE,UNI-D155-VF61-UP2[0],0,PE,UNK,UNK,61,,100,0,0,0,,,,,,,289,28.9,,,0.1,30,1176,,,,,,19145514,7.28206703035292
SNL/MSU/DOE,UNI-D155-VF61-UP2[0],0,PE,UNK,UNK,61,,100,0,0,0,,,,,,,289,28.9,,,0.1,30,1176,,,,,,23049604,7.36266346846353
SNL/MSU/DOE,UNI-D155-VF61-UP2[0],0,PE,UNK,UNK,61,,100,0,0,0,,,,,,,289,28.9,,,0.1,30,1176,,,,,,12041322,7.08067417012671
SNL/MSU/DOE,UNI-D155-VF61-UP2[0],0,PE,UNK,UNK,61,,100,0,0,0,,,,,,,289,28.9,,,0.1,30,1176,,,,,,38545410,7.58597266953729
SNL/MSU/DOE,UNI-D155-VF61-UP2[0],0,PE,UNK,UNK,61,,100,0,0,0,,,,,,,356,35.6,,,0.1,20,1176,,,,,,4198555,6.62309984670609
SNL/MSU/DOE,UNI-D155-VF61-UP2[0],0,PE,UNK,UNK,61,,100,0,0,0,,,,,,,356,35.6,,,0.1,20,1176,,,,,,7886207,6.8968681724047
SNL/MSU/DOE,UNI-D155-VF61-UP2[0],0,PE,UNK,UNK,61,,100,0,0,0,,,,,,,356,35.6,,,0.1,20,1176,,,,,,6958772,6.84253260732933
SNL/MSU/DOE,UNI-D155-VF61-UP2[0],0,PE,UNK,UNK,61,,100,0,0,0,,,,,,,778,77.8,,,0.1,1,1176,,,,,,347,2.54032947479087
SNL/MSU/DOE,UNI-D155-VF61-UP2[0],0,PE,UNK,UNK,61,,100,0,0,0,,,,,,,778,77.8,,,0.1,1,1176,,,,,,512,2.70926996097583
SNL/MSU/DOE,UNI-D155-VF61-UP2[0],0,PE,UNK,UNK,61,,100,0,0,0,,,,,,,778,77.8,,,0.1,1,1176,,,,,,531,2.72509452108147
SNL/MSU/DOE,UNI-D155-VF61-UP2[0],0,PE,UNK,UNK,61,,100,0,0,0,,,,,,,778,77.8,,,0.1,1,1176,,,,,,497,2.69635638873333
SNL/MSU/DOE,UNI-D155-VF61-UP2[0],0,PE,UNK,UNK,61,,100,0,0,0,,,,,,,778,77.8,,,0.1,1,1176,,,,,,405,2.60745502321467
SNL/MSU/DOE,UNI-D155-VF66-UP2[0],0,PE,UNK,UNK,66,,100,0,0,0,,,,,,,667,66.7,,,0.1,5,1213.28571428571,,,,,,11970,4.07809415040641
SNL/MSU/DOE,UNI-D155-VF66-UP2[0],0,PE,UNK,UNK,66,,100,0,0,0,,,,,,,667,66.7,,,0.1,5,1213.28571428571,,,,,,6654,3.8230827965328
SNL/MSU/DOE,UNI-D155-VF66-UP2[0],0,PE,UNK,UNK,66,,100,0,0,0,,,,,,,667,66.7,,,0.1,5,1213.28571428571,,,,,,4798,3.68106024363181
SNL/MSU/DOE,UNI-D155-VF66-UP2[0],0,PE,UNK,UNK,66,,100,0,0,0,,,,,,,667,66.7,,,0.1,5,1213.28571428571,,,,,,3789,3.57852460527499
SNL/MSU/DOE,UNI-D155-VF66-UP2[0],0,PE,UNK,UNK,66,,100,0,0,0,,,,,,,667,66.7,,,0.1,5,1213.28571428571,,,,,,14218,4.15283850989222
SNL/MSU/DOE,UNI-D155-VF66-UP2[0],0,PE,UNK,UNK,66,,100,0,0,0,,,,,,,534,53.4,,,0.1,10,1213.28571428571,,,,,,87147,4.94025244129259
SNL/MSU/DOE,UNI-D155-VF66-UP2[0],0,PE,UNK,UNK,66,,100,0,0,0,,,,,,,534,53.4,,,0.1,10,1213.28571428571,,,,,,21667,4.33579878332537
SNL/MSU/DOE,UNI-D155-VF66-UP2[0],0,PE,UNK,UNK,66,,100,0,0,0,,,,,,,534,53.4,,,0.1,10,1213.28571428571,,,,,,13688,4.13633999653304
SNL/MSU/DOE,UNI-D155-VF66-UP2[0],0,PE,UNK,UNK,66,,100,0,0,0,,,,,,,534,53.4,,,0.1,10,1213.28571428571,,,,,,77953,4.89183283355148
SNL/MSU/DOE,UNI-D155-VF66-UP2[0],0,PE,UNK,UNK,66,,100,0,0,0,,,,,,,534,53.4,,,0.1,10,1213.28571428571,,,,,,49829,4.69748217156119
SNL/MSU/DOE,UNI-D155-VF66-UP2[0],0,PE,UNK,UNK,66,,100,0,0,0,,,,,,,445,44.5,,,0.1,10,1213.28571428571,,,,,,109805,5.04062211627955
SNL/MSU/DOE,UNI-D155-VF66-UP2[0],0,PE,UNK,UNK,66,,100,0,0,0,,,,,,,445,44.5,,,0.1,10,1213.28571428571,,,,,,46681,4.66914015092582
SNL/MSU/DOE,UNI-D155-VF66-UP2[0],0,PE,UNK,UNK,66,,100,0,0,0,,,,,,,445,44.5,,,0.1,10,1213.28571428571,,,,,,169231,5.22847992073471
SNL/MSU/DOE,UNI-D155-VF66-UP2[0],0,PE,UNK,UNK,66,,100,0,0,0,,,,,,,445,44.5,,,0.1,10,1213.28571428571,,,,,,676855,5.83049564144055
SNL/MSU/DOE,UNI-D155-VF66-UP2[0],0,PE,UNK,UNK,66,,100,0,0,0,,,,,,,445,44.5,,,0.1,10,1213.28571428571,,,,,,63406,4.8021303563612
SNL/MSU/DOE,UNI-D155-VF66-UP2[0],0,PE,UNK,UNK,66,,100,0,0,0,,,,,,,356,35.6,,,0.1,15,1213.28571428571,,,,,,1002081,6.00090282775004
SNL/MSU/DOE,UNI-D155-VF66-UP2[0],0,PE,UNK,UNK,66,,100,0,0,0,,,,,,,356,35.6,,,0.1,15,1213.28571428571,,,,,,1380127,6.13991905224284
SNL/MSU/DOE,UNI-D155-VF66-UP2[0],0,PE,UNK,UNK,66,,100,0,0,0,,,,,,,356,35.6,,,0.1,15,1213.28571428571,,,,,,1747378,6.24238686351564
