Repository: Luwen-Zhang/SNEnsemble

# Copyright Notification

## Composites

We reformat and merge fatigue testing records from SNL/MSU/DOE, OptiMat, UPWIND, and FACT databases into a single database with careful considerations, including filtering invalid entries, rename variables, fix improper calculations in the records, to obtain clean and consistent data to fit machine 
learning usages. We leave the original format ("2019_SNL_MSU_DOE_Composite-Materials-Database_Wind_29pt0.xlsx" and "Optidat UPWIND 28_3_2017.xls") in the folder. Any derived database should be directly based on the original files instead of our merged database. We are not responsible for the accuracy of the testing records.

File: data/composite_database_10082023.csv (part 23 of 36)
Data source,Material_Code,Sequence,Resin Type,Waveform,Control,Fiber Volume Fraction,Fiber Weight Fraction,Fiber Weight Fraction (0-deg),Fiber Weight Fraction (45-deg),Fiber Weight Fraction (90-deg),Fiber Weight Fraction (Other Dir.),Thickness,Tab Thickness,Width,Length,Load Length,Area,Maximum Stress,Minimum Stress,Maximum Strain,Minimum Strain,R-value,Frequency,Ultimate Tensile Stress,Ultimate Compressive Stress,Tensile Modulus,Compressive Modulus,Ultimate Tensile Strain,Ultimate Compressive Strain,Cycles to Failure,log10(Cycles to Failure)
SNL/MSU/DOE,MD-60D155-UP2[±60]3,60/-60/60/-60/60/-60,PE,UNK,UNK,40.0,,0.0,0.0,0.0,100.0,3.11,,25.0,,,,21.0,2.1,0.25,0.025,0.1,15.0,36.75,-141.0,7.3725,,0.63,,369336.0,5.567421641361658
SNL/MSU/DOE,MD-60D155-UP2[±60]3,60/-60/60/-60/60/-60,PE,UNK,UNK,40.0,,0.0,0.0,0.0,100.0,3.11,,25.0,,,,28.0,2.8,0.38,0.038,0.1,4.0,36.75,-141.0,7.3725,,0.63,,4716.0,3.673573796423052
SNL/MSU/DOE,MD-60D155-UP2[±60]3,60/-60/60/-60/60/-60,PE,UNK,UNK,40.0,,0.0,0.0,0.0,100.0,3.11,,25.0,,,,28.0,2.8,0.37,0.037,0.1,5.0,36.75,-141.0,7.3725,,0.63,,3715.0,3.569958818096594
SNL/MSU/DOE,MD-60D155-UP2[±60]3,60/-60/60/-60/60/-60,PE,UNK,UNK,40.0,,0.0,0.0,0.0,100.0,3.11,,25.0,,,,28.0,2.8,0.36,0.036,0.1,5.0,36.75,-141.0,7.3725,,0.63,,2270.0,3.356025857193123
SNL/MSU/DOE,MD-60D155-UP2[±60]3,60/-60/60/-60/60/-60,PE,UNK,UNK,40.0,,0.0,0.0,0.0,100.0,3.11,,25.0,,,,19.0,1.9,0.25,0.025,0.1,15.0,36.75,-141.0,7.3725,,0.63,,1915213.0,6.282217080957649
SNL/MSU/DOE,MD-60D155-UP2[±60]3,60/-60/60/-60/60/-60,PE,UNK,UNK,40.0,,0.0,0.0,0.0,100.0,3.11,,25.0,,,,21.0,2.1,0.27,0.027,0.1,10.0,36.75,-141.0,7.3725,,0.63,,217771.0,5.338000045398961
SNL/MSU/DOE,MD-60D155-UP2[±60]3,60/-60/60/-60/60/-60,PE,UNK,UNK,40.0,,0.0,0.0,0.0,100.0,3.11,,25.0,,,,-10.3,-103.0,,,10.0,4.0,36.75,-141.0,7.3725,,0.63,,2461.0,3.391111613702803
SNL/MSU/DOE,MD-60D155-UP2[±60]3,60/-60/60/-60/60/-60,PE,UNK,UNK,40.0,,0.0,0.0,0.0,100.0,3.11,,25.0,,,,-10.3,-103.0,,,10.0,4.0,36.75,-141.0,7.3725,,0.63,,1786.0,3.251881454552528
SNL/MSU/DOE,MD-60D155-UP2[±60]3,60/-60/60/-60/60/-60,PE,UNK,UNK,40.0,,0.0,0.0,0.0,100.0,3.11,,25.0,,,,-10.3,-103.0,,,10.0,4.0,36.75,-141.0,7.3725,,0.63,,4011.0,3.603252661981647
SNL/MSU/DOE,MD-60D155-UP2[±60]3,60/-60/60/-60/60/-60,PE,UNK,UNK,40.0,,0.0,0.0,0.0,100.0,3.11,,25.0,,,,-8.6,-86.0,,,10.0,6.0,36.75,-141.0,7.3725,,0.63,,19416.0,4.288159763323878
SNL/MSU/DOE,MD-60D155-UP2[±60]3,60/-60/60/-60/60/-60,PE,UNK,UNK,40.0,,0.0,0.0,0.0,100.0,3.11,,25.0,,,,-8.6,-86.0,,,10.0,6.0,36.75,-141.0,7.3725,,0.63,,21746.0,4.337379383695819
SNL/MSU/DOE,MD-60D155-UP2[±60]3,60/-60/60/-60/60/-60,PE,UNK,UNK,40.0,,0.0,0.0,0.0,100.0,3.11,,25.0,,,,-8.6,-86.0,,,10.0,6.0,36.75,-141.0,7.3725,,0.63,,33065.0,4.51936852704
SNL/MSU/DOE,MD-60D155-UP2[±60]3,60/-60/60/-60/60/-60,PE,UNK,UNK,40.0,,0.0,0.0,0.0,100.0,3.11,,25.0,,,,-7.9,-79.0,,,10.0,10.0,36.75,-141.0,7.3725,,0.63,,573969.0,5.758888436836121
SNL/MSU/DOE,MD-60D155-UP2[±60]3,60/-60/60/-60/60/-60,PE,UNK,UNK,40.0,,0.0,0.0,0.0,100.0,3.11,,25.0,,,,-7.9,-79.0,,,10.0,10.0,36.75,-141.0,7.3725,,0.63,,434136.0,5.637625800473794
SNL/MSU/DOE,MD-70D155-UP2[±70]3,70/-70/70/-70/70/-70,PE,UNK,UNK,39.0,,0.0,0.0,0.0,100.0,3.17,,25.0,,,,17.0,1.7,0.21,0.021,0.1,10.0,27.75,-136.25,6.8875,,0.47,,30672.0,4.486742095533987
SNL/MSU/DOE,MD-70D155-UP2[±70]3,70/-70/70/-70/70/-70,PE,UNK,UNK,39.0,,0.0,0.0,0.0,100.0,3.17,,25.0,,,,17.0,1.7,0.19,0.019,0.1,12.0,27.75,-136.25,6.8875,,0.47,,51196.0,4.709236030394002
SNL/MSU/DOE,MD-70D155-UP2[±70]3,70/-70/70/-70/70/-70,PE,UNK,UNK,39.0,,0.0,0.0,0.0,100.0,3.17,,25.0,,,,17.0,1.7,0.23,0.023,0.1,12.0,27.75,-136.25,6.8875,,0.47,,43825.0,4.641721924765832
SNL/MSU/DOE,MD-70D155-UP2[±70]3,70/-70/70/-70/70/-70,PE,UNK,UNK,39.0,,0.0,0.0,0.0,100.0,3.17,,25.0,,,,14.0,1.4,0.19,0.019,0.1,20.0,27.75,-136.25,6.8875,,0.47,,1045443.0,6.019300359047234
SNL/MSU/DOE,MD-70D155-UP2[±70]3,70/-70/70/-70/70/-70,PE,UNK,UNK,39.0,,0.0,0.0,0.0,100.0,3.17,,25.0,,,,17.0,1.7,0.28,0.028,0.1,15.0,27.75,-136.25,6.8875,,0.47,,27455.0,4.438621448045396
SNL/MSU/DOE,MD-70D155-UP2[±70]3,70/-70/70/-70/70/-70,PE,UNK,UNK,39.0,,0.0,0.0,0.0,100.0,3.17,,25.0,,,,16.0,1.6,0.2,0.02,0.1,20.0,27.75,-136.25,6.8875,,0.47,,296781.0,5.472436093846595
SNL/MSU/DOE,MD-70D155-UP2[±70]3,70/-70/70/-70/70/-70,PE,UNK,UNK,39.0,,0.0,0.0,0.0,100.0,3.17,,25.0,,,,19.0,1.9,0.27,0.027,0.1,5.0,27.75,-136.25,6.8875,,0.47,,8217.0,3.914713286973624
SNL/MSU/DOE,MD-70D155-UP2[±70]3,70/-70/70/-70/70/-70,PE,UNK,UNK,39.0,,0.0,0.0,0.0,100.0,3.17,,25.0,,,,19.0,1.9,0.26,0.026,0.1,5.0,27.75,-136.25,6.8875,,0.47,,10888.0,4.036948112195279
SNL/MSU/DOE,MD-70D155-UP2[±70]3,70/-70/70/-70/70/-70,PE,UNK,UNK,39.0,,0.0,0.0,0.0,100.0,3.17,,25.0,,,,19.0,1.9,0.27,0.027,0.1,5.0,27.75,-136.25,6.8875,,0.47,,27256.0,4.435462120559821
SNL/MSU/DOE,MD-70D155-UP2[±70]3,70/-70/70/-70/70/-70,PE,UNK,UNK,39.0,,0.0,0.0,0.0,100.0,3.17,,25.0,,,,16.0,1.6,0.24,0.024,0.1,15.0,27.75,-136.25,6.8875,,0.47,,246630.0,5.392045902924811
SNL/MSU/DOE,MD-70D155-UP2[±70]3,70/-70/70/-70/70/-70,PE,UNK,UNK,39.0,,0.0,0.0,0.0,100.0,3.17,,25.0,,,,16.0,1.6,0.22,0.022,0.1,15.0,27.75,-136.25,6.8875,,0.47,,421514.0,5.624812003686204
SNL/MSU/DOE,MD-80D155-UP2[±80]3,80/-80/80/-80/80/-80,PE,UNK,UNK,37.0,,0.0,0.0,0.0,100.0,3.32,,25.0,,,,17.0,1.7,0.24,0.024,0.1,2.0,25.77777777777778,-153.0,7.674444444444443,,0.35,,2096.0,3.321391278311689
SNL/MSU/DOE,MD-80D155-UP2[±80]3,80/-80/80/-80/80/-80,PE,UNK,UNK,37.0,,0.0,0.0,0.0,100.0,3.32,,25.0,,,,17.0,1.7,0.25,0.025,0.1,2.0,25.77777777777778,-153.0,7.674444444444443,,0.35,,865.0,2.937016107464814
SNL/MSU/DOE,MD-80D155-UP2[±80]3,80/-80/80/-80/80/-80,PE,UNK,UNK,37.0,,0.0,0.0,0.0,100.0,3.32,,25.0,,,,17.0,1.7,0.24,0.024,0.1,2.0,25.77777777777778,-153.0,7.674444444444443,,0.35,,3673.0,3.565020928345294
SNL/MSU/DOE,MD-80D155-UP2[±80]3,80/-80/80/-80/80/-80,PE,UNK,UNK,37.0,,0.0,0.0,0.0,100.0,3.32,,25.0,,,,16.0,1.6,0.19,0.019,0.1,5.0,25.77777777777778,-153.0,7.674444444444443,,0.35,,34973.0,4.543732887887258
SNL/MSU/DOE,MD-80D155-UP2[±80]3,80/-80/80/-80/80/-80,PE,UNK,UNK,37.0,,0.0,0.0,0.0,100.0,3.32,,25.0,,,,16.0,1.6,0.2,0.02,0.1,15.0,25.77777777777778,-153.0,7.674444444444443,,0.35,,16756.0,4.224170351689182
SNL/MSU/DOE,MD-80D155-UP2[±80]3,80/-80/80/-80/80/-80,PE,UNK,UNK,37.0,,0.0,0.0,0.0,100.0,3.32,,25.0,,,,16.0,1.6,0.2,0.02,0.1,10.0,25.77777777777778,-153.0,7.674444444444443,,0.35,,24111.0,4.382215223047534
SNL/MSU/DOE,MD-80D155-UP2[±80]3,80/-80/80/-80/80/-80,PE,UNK,UNK,37.0,,0.0,0.0,0.0,100.0,3.32,,25.0,,,,14.0,1.4,0.18,0.018,0.1,10.0,25.77777777777778,-153.0,7.674444444444443,,0.35,,135541.0,5.132070685471631
SNL/MSU/DOE,MD-80D155-UP2[±80]3,80/-80/80/-80/80/-80,PE,UNK,UNK,37.0,,0.0,0.0,0.0,100.0,3.32,,25.0,,,,14.0,1.4,0.18,0.018,0.1,10.0,25.77777777777778,-153.0,7.674444444444443,,0.35,,261230.0,5.417023050421965
SNL/MSU/DOE,MD-80D155-UP2[±80]3,80/-80/80/-80/80/-80,PE,UNK,UNK,37.0,,0.0,0.0,0.0,100.0,3.32,,25.0,,,,14.0,1.4,0.18,0.018,0.1,10.0,25.77777777777778,-153.0,7.674444444444443,,0.35,,186407.0,5.270462217053864
SNL/MSU/DOE,MD-90D155-UP2[90]6,90/90/90/90/90/90,PE,UNK,UNK,37.0,,0.0,0.0,0.0,100.0,3.32,,25.0,,,,17.0,1.7,0.24,0.024,0.1,5.0,27.0,-122.75,7.361428571428571,,0.3728571428571428,,17903.0,4.2529258116658
SNL/MSU/DOE,MD-90D155-UP2[90]6,90/90/90/90/90/90,PE,UNK,UNK,37.0,,0.0,0.0,0.0,100.0,3.32,,25.0,,,,17.0,1.7,0.24,0.024,0.1,5.0,27.0,-122.75,7.361428571428571,,0.3728571428571428,,22344.0,4.349160922692949
SNL/MSU/DOE,MD-90D155-UP2[90]6,90/90/90/90/90/90,PE,UNK,UNK,37.0,,0.0,0.0,0.0,100.0,3.32,,25.0,,,,17.0,1.7,0.25,0.025,0.1,5.0,27.0,-122.75,7.361428571428571,,0.3728571428571428,,27113.0,4.433177574067476
SNL/MSU/DOE,MD-90D155-UP2[90]6,90/90/90/90/90/90,PE,UNK,UNK,37.0,,0.0,0.0,0.0,100.0,3.32,,25.0,,,,14.0,1.4,0.17,0.017,0.1,15.0,27.0,-122.75,7.361428571428571,,0.3728571428571428,,612541.0,5.78713516320445
SNL/MSU/DOE,MD-90D155-UP2[90]6,90/90/90/90/90/90,PE,UNK,UNK,37.0,,0.0,0.0,0.0,100.0,3.32,,25.0,,,,19.0,1.9,0.25,0.025,0.1,2.0,27.0,-122.75,7.361428571428571,,0.3728571428571428,,783.0,2.893761762057943
SNL/MSU/DOE,MD-90D155-UP2[90]6,90/90/90/90/90/90,PE,UNK,UNK,37.0,,0.0,0.0,0.0,100.0,3.32,,25.0,,,,19.0,1.9,0.24,0.024,0.1,2.0,27.0,-122.75,7.361428571428571,,0.3728571428571428,,1800.0,3.255272505103306
SNL/MSU/DOE,MD-90D155-UP2[90]6,90/90/90/90/90/90,PE,UNK,UNK,37.0,,0.0,0.0,0.0,100.0,3.32,,25.0,,,,19.0,1.9,0.25,0.025,0.1,2.0,27.0,-122.75,7.361428571428571,,0.3728571428571428,,1179.0,3.071513805095089
SNL/MSU/DOE,MD-90D155-UP2[90]6,90/90/90/90/90/90,PE,UNK,UNK,37.0,,0.0,0.0,0.0,100.0,3.32,,25.0,,,,14.0,1.4,0.2,0.02,0.1,20.0,27.0,-122.75,7.361428571428571,,0.3728571428571428,,1190051.0,6.075565573614353
SNL/MSU/DOE,MD-90D155-UP2[90]6,90/90/90/90/90/90,PE,UNK,UNK,37.0,,0.0,0.0,0.0,100.0,3.32,,25.0,,,,14.0,1.4,0.19,0.019,0.1,20.0,27.0,-122.75,7.361428571428571,,0.3728571428571428,,1712400.0,6.233605219162272
SNL/MSU/DOE,MD-90D155-UP2[90]6,90/90/90/90/90/90,PE,UNK,UNK,37.0,,0.0,0.0,0.0,100.0,3.32,,25.0,,,,-9.0,-90.0,,,10.0,5.0,27.0,-122.75,7.361428571428571,,0.3728571428571428,,39215.0,4.593452219346109
SNL/MSU/DOE,MD-90D155-UP2[90]6,90/90/90/90/90/90,PE,UNK,UNK,37.0,,0.0,0.0,0.0,100.0,3.32,,25.0,,,,-7.9,-79.0,,,10.0,8.0,27.0,-122.75,7.361428571428571,,0.3728571428571428,,400785.0,5.602911459019037
SNL/MSU/DOE,MD-90D155-UP2[90]6,90/90/90/90/90/90,PE,UNK,UNK,37.0,,0.0,0.0,0.0,100.0,3.32,,25.0,,,,-7.9,-79.0,,,10.0,10.0,27.0,-122.75,7.361428571428571,,0.3728571428571428,,515123.0,5.711910941358124
SNL/MSU/DOE,MD-90D155-UP2[90]6,90/90/90/90/90/90,PE,UNK,UNK,37.0,,0.0,0.0,0.0,100.0,3.32,,25.0,,,,-9.0,-90.0,,,10.0,5.0,27.0,-122.75,7.361428571428571,,0.3728571428571428,,27023.0,4.431733561233837
SNL/MSU/DOE,MD-90D155-UP2[90]6,90/90/90/90/90/90,PE,UNK,UNK,37.0,,0.0,0.0,0.0,100.0,3.32,,25.0,,,,-9.0,-90.0,,,10.0,5.0,27.0,-122.75,7.361428571428571,,0.3728571428571428,,26104.0,4.416707060779818
SNL/MSU/DOE,UNI-90D155V2-VE2[90]6,90/90/90/90/90/90,VE,UNK,UNK,37.0,,0.0,0.0,0.0,100.0,3.31,,25.0,,,,34.5,3.45,0.41,0.041,0.1,2.0,52.96666666666667,-171.25,9.023333333333333,,0.5933333333333334,,1486.0,3.172018809424557
SNL/MSU/DOE,UNI-90D155V2-VE2[90]6,90/90/90/90/90/90,VE,UNK,UNK,37.0,,0.0,0.0,0.0,100.0,3.31,,25.0,,,,27.6,2.76,0.32,0.032,0.1,2.0,52.96666666666667,-171.25,9.023333333333333,,0.5933333333333334,,85350.0,4.931203525450752
SNL/MSU/DOE,UNI-90D155V2-VE2[90]6,90/90/90/90/90/90,VE,UNK,UNK,37.0,,0.0,0.0,0.0,100.0,3.31,,25.0,,,,20.7,2.07,0.23,0.023,0.1,5.0,52.96666666666667,-171.25,9.023333333333333,,0.5933333333333334,,248600.0,5.395501124305626
SNL/MSU/DOE,UNI-90D155V2-VE2[90]6,90/90/90/90/90/90,VE,UNK,UNK,37.0,,0.0,0.0,0.0,100.0,3.31,,25.0,,,,20.7,2.07,0.24,0.024,0.1,7.0,52.96666666666667,-171.25,9.023333333333333,,0.5933333333333334,,153624.0,5.186459068907396
SNL/MSU/DOE,UNI-90D155V2-VE2[90]6,90/90/90/90/90/90,VE,UNK,UNK,37.0,,0.0,0.0,0.0,100.0,3.31,,25.0,,,,20.7,2.07,0.24,0.024,0.1,10.0,52.96666666666667,-171.25,9.023333333333333,,0.5933333333333334,,2163003.0,6.335057121788857
SNL/MSU/DOE,UNI-90D155V2-VE2[90]6,90/90/90/90/90/90,VE,UNK,UNK,37.0,,0.0,0.0,0.0,100.0,3.31,,25.0,,,,27.6,2.76,0.3,0.03,0.1,5.0,52.96666666666667,-171.25,9.023333333333333,,0.5933333333333334,,10162.0,4.006979190574277
SNL/MSU/DOE,UNI-90D155V2-VE2[90]6,90/90/90/90/90/90,VE,UNK,UNK,37.0,,0.0,0.0,0.0,100.0,3.31,,25.0,,,,27.6,2.76,0.33,0.033,0.1,5.0,52.96666666666667,-171.25,9.023333333333333,,0.5933333333333334,,19542.0,4.290969008948517
SNL/MSU/DOE,UNI-90D155V2-VE2[90]6,90/90/90/90/90/90,VE,UNK,UNK,37.0,,0.0,0.0,0.0,100.0,3.31,,25.0,,,,34.5,3.45,0.41,0.041,0.1,1.0,52.96666666666667,-171.25,9.023333333333333,,0.5933333333333334,,422.0,2.625312450961674
SNL/MSU/DOE,UNI-90D155V2-VE2[90]6,90/90/90/90/90/90,VE,UNK,UNK,37.0,,0.0,0.0,0.0,100.0,3.31,,25.0,,,,34.5,3.45,0.43,0.043,0.1,1.0,52.96666666666667,-171.25,9.023333333333333,,0.5933333333333334,,548.0,2.738780558484369
SNL/MSU/DOE,UNI-90D155V-VE[90]6,90/90/90/90/90/90,VE,UNK,UNK,37.0,,0.0,0.0,0.0,100.0,2.98,,25.0,,,,20.7,2.07,0.19,0.019,0.1,10.0,49.26666666666667,-167.0,9.233333333333333,,0.4766666666666667,,223965.0,5.350180154519367
SNL/MSU/DOE,UNI-90D155V-VE[90]6,90/90/90/90/90/90,VE,UNK,UNK,37.0,,0.0,0.0,0.0,100.0,2.98,,25.0,,,,20.7,2.07,0.19,0.019,0.1,8.0,49.26666666666667,-167.0,9.233333333333333,,0.4766666666666667,,184528.0,5.266062274684011
SNL/MSU/DOE,UNI-90D155V-VE[90]6,90/90/90/90/90/90,VE,UNK,UNK,37.0,,0.0,0.0,0.0,100.0,2.98,,25.0,,,,20.7,2.07,0.19,0.019,0.1,10.0,49.26666666666667,-167.0,9.233333333333333,,0.4766666666666667,,138110.0,5.140225125266448
SNL/MSU/DOE,UNI-90D155V-VE[90]6,90/90/90/90/90/90,VE,UNK,UNK,37.0,,0.0,0.0,0.0,100.0,2.98,,25.0,,,,27.6,2.76,0.31,0.031,0.1,5.0,49.26666666666667,-167.0,9.233333333333333,,0.4766666666666667,,2730.0,3.436162647040756
SNL/MSU/DOE,UNI-90D155V-VE[90]6,90/90/90/90/90/90,VE,UNK,UNK,37.0,,0.0,0.0,0.0,100.0,2.98,,25.0,,,,27.6,2.76,0.26,0.026,0.1,5.0,49.26666666666667,-167.0,9.233333333333333,,0.4766666666666667,,15581.0,4.192595327569212
SNL/MSU/DOE,UNI-90D155V-VE[90]6,90/90/90/90/90/90,VE,UNK,UNK,37.0,,0.0,0.0,0.0,100.0,2.98,,25.0,,,,27.6,2.76,0.28,0.028,0.1,4.0,49.26666666666667,-167.0,9.233333333333333,,0.4766666666666667,,12939.0,4.111900712865614
SNL/MSU/DOE,UNI-90D155V-VE[90]6,90/90/90/90/90/90,VE,UNK,UNK,37.0,,0.0,0.0,0.0,100.0,2.98,,25.0,,,,24.1,2.41,0.31,0.031,0.1,5.0,49.26666666666667,-167.0,9.233333333333333,,0.4766666666666667,,77719.0,4.89052720395456
SNL/MSU/DOE,UNI-90D155V-VE[90]6,90/90/90/90/90/90,VE,UNK,UNK,37.0,,0.0,0.0,0.0,100.0,2.98,,25.0,,,,24.1,2.41,0.25,0.025,0.1,8.0,49.26666666666667,-167.0,9.233333333333333,,0.4766666666666667,,52833.0,4.722905271797187
SNL/MSU/DOE,UNI-90D155V-VE[90]6,90/90/90/90/90/90,VE,UNK,UNK,37.0,,0.0,0.0,0.0,100.0,2.98,,25.0,,,,24.1,2.41,0.24,0.024,0.1,4.0,49.26666666666667,-167.0,9.233333333333333,,0.4766666666666667,,30181.0,4.47973362534305
SNL/MSU/DOE,UNI-90D155E2-SC14[90]6,90/90/90/90/90/90,EP,UNK,UNK,36.0,,0.0,0.0,0.0,100.0,3.41,,25.0,,,,27.6,2.76,0.35,0.035,0.1,0.1,40.33333333333334,-151.5,7.419999999999999,,0.5466666666666667,,254.0,2.404833716619938
SNL/MSU/DOE,UNI-90D155E2-SC14[90]6,90/90/90/90/90/90,EP,UNK,UNK,36.0,,0.0,0.0,0.0,100.0,3.41,,25.0,,,,20.7,2.07,0.4,0.04,0.1,0.1,40.33333333333334,-151.5,7.419999999999999,,0.5466666666666667,,1161.0,3.064832219738574
SNL/MSU/DOE,UNI-90D155E2-SC14[90]6,90/90/90/90/90/90,EP,UNK,UNK,36.0,,0.0,0.0,0.0,100.0,3.41,,25.0,,,,20.7,2.07,0.4,0.04,0.1,3.0,40.33333333333334,-151.5,7.419999999999999,,0.5466666666666667,,8141.0,3.910677754742705
SNL/MSU/DOE,UNI-90D155E2-SC14[90]6,90/90/90/90/90/90,EP,UNK,UNK,36.0,,0.0,0.0,0.0,100.0,3.41,,25.0,,,,17.2,1.72,0.26,0.026,0.1,5.0,40.33333333333334,-151.5,7.419999999999999,,0.5466666666666667,,292196.0,5.465674266390139
SNL/MSU/DOE,UNI-90D155E2-SC14[90]6,90/90/90/90/90/90,EP,UNK,UNK,36.0,,0.0,0.0,0.0,100.0,3.41,,25.0,,,,20.7,2.07,0.27,0.027,0.1,3.0,40.33333333333334,-151.5,7.419999999999999,,0.5466666666666667,,27984.0,4.446909792134601
SNL/MSU/DOE,UNI-90D155E2-SC14[90]6,90/90/90/90/90/90,EP,UNK,UNK,36.0,,0.0,0.0,0.0,100.0,3.41,,25.0,,,,26.1,2.61,0.44,0.044,0.1,3.0,40.33333333333334,-151.5,7.419999999999999,,0.5466666666666667,,402.0,2.60422605308447
SNL/MSU/DOE,ROV2-UP2[0/90]4,0/90/0/90/0/90/0/90,PE,UNK,UNK,35.0,,50.0,0.0,50.0,100.0,4.08,,25.0,,,,241.0,24.1,1.45,,0.1,1.0,362.3333333333333,-243.75,21.3,,1.85,,1642.0,3.215373152783422
SNL/MSU/DOE,ROV2-UP2[0/90]4,0/90/0/90/0/90/0/90,PE,UNK,UNK,35.0,,50.0,0.0,50.0,100.0,4.08,,25.0,,,,172.0,17.2,0.96,,0.1,3.0,362.3333333333333,-243.75,21.3,,1.85,,13794.0,4.139690221652923
SNL/MSU/DOE,ROV2-UP2[0/90]4,0/90/0/90/0/90/0/90,PE,UNK,UNK,35.0,,50.0,0.0,50.0,100.0,4.08,,25.0,,,,138.0,13.8,0.74,,0.1,5.0,362.3333333333333,-243.75,21.3,,1.85,,608189.0,5.784038561019389
SNL/MSU/DOE,ROV2-UP2[0/90]4,0/90/0/90/0/90/0/90,PE,UNK,UNK,35.0,,50.0,0.0,50.0,100.0,4.08,,25.0,,,,172.0,17.2,0.87,,0.1,2.0,362.3333333333333,-243.75,21.3,,1.85,,40071.0,4.602830180692315
SNL/MSU/DOE,ROV2-UP2[0/90]4,0/90/0/90/0/90/0/90,PE,UNK,UNK,35.0,,50.0,0.0,50.0,100.0,4.08,,25.0,,,,172.0,17.2,0.89,,0.1,3.0,362.3333333333333,-243.75,21.3,,1.85,,63917.0,4.805616382794965
SNL/MSU/DOE,ROV2-UP2[0/90]4,0/90/0/90/0/90/0/90,PE,UNK,UNK,35.0,,50.0,0.0,50.0,100.0,4.08,,25.0,,,,138.0,13.8,0.78,,0.1,10.0,362.3333333333333,-243.75,21.3,,1.85,,723201.0,5.859259017984704
SNL/MSU/DOE,ROV2-UP2[0/90]4,0/90/0/90/0/90/0/90,PE,UNK,UNK,35.0,,50.0,0.0,50.0,100.0,4.08,,25.0,,,,138.0,13.8,0.81,,0.1,10.0,362.3333333333333,-243.75,21.3,,1.85,,483611.0,5.684496170569566
SNL/MSU/DOE,ROV2-UP2[0/90]4,0/90/0/90/0/90/0/90,PE,UNK,UNK,35.0,,50.0,0.0,50.0,100.0,4.08,,25.0,,,,241.0,24.1,1.5,,0.1,1.0,362.3333333333333,-243.75,21.3,,1.85,,1043.0,3.018284308426531
SNL/MSU/DOE,ROV2-UP2[0/90]4,0/90/0/90/0/90/0/90,PE,UNK,UNK,35.0,,50.0,0.0,50.0,100.0,4.08,,25.0,,,,241.0,24.1,1.58,,0.1,1.0,362.3333333333333,-243.75,21.3,,1.85,,494.0,2.693726948923647
SNL/MSU/DOE,ROV3-UP2[0/90]5,0/90/0/90/0/90/0/90/0/90,PE,UNK,UNK,40.0,,50.0,0.0,50.0,100.0,3.15,,25.0,,,,207.0,20.7,1.35,0.135,0.1,2.0,421.6666666666667,-203.0,21.16666666666667,,2.333333333333333,,3055.0,3.485011214578573
SNL/MSU/DOE,ROV3-UP2[0/90]5,0/90/0/90/0/90/0/90/0/90,PE,UNK,UNK,40.0,,50.0,0.0,50.0,100.0,3.15,,25.0,,,,207.0,20.7,1.26,0.126,0.1,2.0,421.6666666666667,-203.0,21.16666666666667,,2.333333333333333,,8236.0,3.915716337945994
SNL/MSU/DOE,ROV3-UP2[0/90]5,0/90/0/90/0/90/0/90/0/90,PE,UNK,UNK,40.0,,50.0,0.0,50.0,100.0,3.15,,25.0,,,,207.0,20.7,1.34,0.134,0.1,3.0,421.6666666666667,-203.0,21.16666666666667,,2.333333333333333,,3720.0,3.570542939881898
SNL/MSU/DOE,ROV3-UP2[0/90]5,0/90/0/90/0/90/0/90/0/90,PE,UNK,UNK,40.0,,50.0,0.0,50.0,100.0,3.15,,25.0,,,,172.0,17.2,1.1,0.11,0.1,4.0,421.6666666666667,-203.0,21.16666666666667,,2.333333333333333,,23506.0,4.371178731816287
SNL/MSU/DOE,ROV3-UP2[0/90]5,0/90/0/90/0/90/0/90/0/90,PE,UNK,UNK,40.0,,50.0,0.0,50.0,100.0,3.15,,25.0,,,,172.0,17.2,1.06,0.106,0.1,4.0,421.6666666666667,-203.0,21.16666666666667,,2.333333333333333,,14233.0,4.153296449355305
SNL/MSU/DOE,ROV3-UP2[0/90]5,0/90/0/90/0/90/0/90/0/90,PE,UNK,UNK,40.0,,50.0,0.0,50.0,100.0,3.15,,25.0,,,,172.0,17.2,1.03,0.103,0.1,4.0,421.6666666666667,-203.0,21.16666666666667,,2.333333333333333,,28712.0,4.458063445325183
SNL/MSU/DOE,ROV3-UP2[0/90]5,0/90/0/90/0/90/0/90/0/90,PE,UNK,UNK,40.0,,50.0,0.0,50.0,100.0,3.15,,25.0,,,,103.0,10.3,0.58,0.058,0.1,10.0,421.6666666666667,-203.0,21.16666666666667,,2.333333333333333,,4320474.0,6.635531395956528
SNL/MSU/DOE,ROV3-UP2[0/90]5,0/90/0/90/0/90/0/90/0/90,PE,UNK,UNK,40.0,,50.0,0.0,50.0,100.0,3.15,,25.0,,,,138.0,13.8,0.85,0.085,0.1,6.0,421.6666666666667,-203.0,21.16666666666667,,2.333333333333333,,351549.0,5.545985866899166
SNL/MSU/DOE,ROV3-UP2[0/90]5,0/90/0/90/0/90/0/90/0/90,PE,UNK,UNK,40.0,,50.0,0.0,50.0,100.0,3.15,,25.0,,,,138.0,13.8,0.79,0.079,0.1,6.0,421.6666666666667,-203.0,21.16666666666667,,2.333333333333333,,690805.0,5.839355472300967
SNL/MSU/DOE,ROV3-UP2[0/90]5,0/90/0/90/0/90/0/90/0/90,PE,UNK,UNK,40.0,,50.0,0.0,50.0,100.0,3.15,,25.0,,,,138.0,13.8,0.8,0.08,0.1,6.0,421.6666666666667,-203.0,21.16666666666667,,2.333333333333333,,216248.0,5.334952099521914
SNL/MSU/DOE,ROV3-UP2[0/90]5,0/90/0/90/0/90/0/90/0/90,PE,UNK,UNK,40.0,,50.0,0.0,50.0,100.0,3.15,,25.0,,,,138.0,13.8,0.84,0.084,0.1,6.0,421.6666666666667,-203.0,21.16666666666667,,2.333333333333333,,264008.0,5.42161708710928
SNL/MSU/DOE,ROV3-UP2[0/90]5,0/90/0/90/0/90/0/90/0/90,PE,UNK,UNK,40.0,,50.0,0.0,50.0,100.0,3.15,,25.0,,,,103.0,10.3,0.61,0.061,0.1,10.0,421.6666666666667,-203.0,21.16666666666667,,2.333333333333333,,4855537.0,6.686237267867091
SNL/MSU/DOE,ROV3-UP2[0/90]5,0/90/0/90/0/90/0/90/0/90,PE,UNK,UNK,40.0,,50.0,0.0,50.0,100.0,3.15,,25.0,,,,103.0,10.3,0.63,0.063,0.1,8.0,421.6666666666667,-203.0,21.16666666666667,,2.333333333333333,,5981053.0,6.776777650849753
SNL/MSU/DOE,ROV4-UP4[0/90]8,0/90/0/90/0/90/0/90/0/90/0/90/0/90/0/90,PE,UNK,UNK,53.0,,50.0,0.0,50.0,100.0,3.71,,25.0,,,,207.0,20.7,1.04,0.104,0.1,2.0,504.6666666666667,-314.0,25.0,,2.233333333333333,,1501.0,3.17638069224327
SNL/MSU/DOE,ROV4-UP4[0/90]8,0/90/0/90/0/90/0/90/0/90/0/90/0/90/0/90,PE,UNK,UNK,53.0,,50.0,0.0,50.0,100.0,3.71,,25.0,,,,207.0,20.7,1.05,0.105,0.1,2.0,504.6666666666667,-314.0,25.0,,2.233333333333333,,1558.0,3.192567453336546
SNL/MSU/DOE,ROV4-UP4[0/90]8,0/90/0/90/0/90/0/90/0/90/0/90/0/90/0/90,PE,UNK,UNK,53.0,,50.0,0.0,50.0,100.0,3.71,,25.0,,,,207.0,20.7,1.11,0.111,0.1,2.0,504.6666666666667,-314.0,25.0,,2.233333333333333,,2319.0,3.365300748637988
SNL/MSU/DOE,ROV4-UP4[0/90]8,0/90/0/90/0/90/0/90/0/90/0/90/0/90/0/90,PE,UNK,UNK,53.0,,50.0,0.0,50.0,100.0,3.71,,25.0,,,,172.0,17.2,0.83,0.083,0.1,3.0,504.6666666666667,-314.0,25.0,,2.233333333333333,,4371.0,3.640580806489653
SNL/MSU/DOE,ROV4-UP4[0/90]8,0/90/0/90/0/90/0/90/0/90/0/90/0/90/0/90,PE,UNK,UNK,53.0,,50.0,0.0,50.0,100.0,3.71,,25.0,,,,172.0,17.2,0.98,0.098,0.1,3.0,504.6666666666667,-314.0,25.0,,2.233333333333333,,3514.0,3.545801757159276
SNL/MSU/DOE,ROV4-UP4[0/90]8,0/90/0/90/0/90/0/90/0/90/0/90/0/90/0/90,PE,UNK,UNK,53.0,,50.0,0.0,50.0,100.0,3.71,,25.0,,,,172.0,17.2,0.9,0.09,0.1,3.0,504.6666666666667,-314.0,25.0,,2.233333333333333,,4498.0,3.653019451099613
SNL/MSU/DOE,ROV4-UP4[0/90]8,0/90/0/90/0/90/0/90/0/90/0/90/0/90/0/90,PE,UNK,UNK,53.0,,50.0,0.0,50.0,100.0,3.71,,25.0,,,,138.0,13.8,0.67,0.067,0.1,5.0,504.6666666666667,-314.0,25.0,,2.233333333333333,,14689.0,4.16699223083011
SNL/MSU/DOE,ROV4-UP4[0/90]8,0/90/0/90/0/90/0/90/0/90/0/90/0/90/0/90,PE,UNK,UNK,53.0,,50.0,0.0,50.0,100.0,3.71,,25.0,,,,138.0,13.8,0.65,0.065,0.1,5.0,504.6666666666667,-314.0,25.0,,2.233333333333333,,8459.0,3.927319024959656
SNL/MSU/DOE,ROV4-UP4[0/90]8,0/90/0/90/0/90/0/90/0/90/0/90/0/90/0/90,PE,UNK,UNK,53.0,,50.0,0.0,50.0,100.0,3.71,,25.0,,,,138.0,13.8,0.67,0.067,0.1,5.0,504.6666666666667,-314.0,25.0,,2.233333333333333,,11994.0,4.078964044501761
SNL/MSU/DOE,ROV4-UP4[0/90]8,0/90/0/90/0/90/0/90/0/90/0/90/0/90/0/90,PE,UNK,UNK,53.0,,50.0,0.0,50.0,100.0,3.71,,25.0,,,,103.0,10.3,0.51,0.051,0.1,6.0,504.6666666666667,-314.0,25.0,,2.233333333333333,,68112.0,4.833223632833061
SNL/MSU/DOE,ROV4-UP4[0/90]8,0/90/0/90/0/90/0/90/0/90/0/90/0/90/0/90,PE,UNK,UNK,53.0,,50.0,0.0,50.0,100.0,3.71,,25.0,,,,103.0,10.3,0.47,0.047,0.1,5.0,504.6666666666667,-314.0,25.0,,2.233333333333333,,76081.0,4.881276212284086
SNL/MSU/DOE,ROV4-UP4[0/90]8,0/90/0/90/0/90/0/90/0/90/0/90/0/90/0/90,PE,UNK,UNK,53.0,,50.0,0.0,50.0,100.0,3.71,,25.0,,,,103.0,10.3,0.46,0.046,0.1,5.0,504.6666666666667,-314.0,25.0,,2.233333333333333,,147753.0,5.169536307625838
SNL/MSU/DOE,ROV4-UP4[0/90]8,0/90/0/90/0/90/0/90/0/90/0/90/0/90/0/90,PE,UNK,UNK,53.0,,50.0,0.0,50.0,100.0,3.71,,25.0,,,,86.0,8.6,0.36,0.036,0.1,15.0,504.6666666666667,-314.0,25.0,,2.233333333333333,,1965313.0,6.293431726898558
SNL/MSU/DOE,ROV4-UP4[0/90]8,0/90/0/90/0/90/0/90/0/90/0/90/0/90/0/90,PE,UNK,UNK,53.0,,50.0,0.0,50.0,100.0,3.71,,25.0,,,,86.0,8.6,0.35,0.035,0.1,15.0,504.6666666666667,-314.0,25.0,,2.233333333333333,,924136.0,5.965735888647878
SNL/MSU/DOE,ROV4-UP4[0/90]8,0/90/0/90/0/90/0/90/0/90/0/90/0/90/0/90,PE,UNK,UNK,53.0,,50.0,0.0,50.0,100.0,3.71,,25.0,,,,86.0,8.6,0.36,0.036,0.1,10.0,504.6666666666667,-314.0,25.0,,2.233333333333333,,273658.0,5.437208148641765
SNL/MSU/DOE,ROV4-UP4[0/90]8,0/90/0/90/0/90/0/90/0/90/0/90/0/90/0/90,PE,UNK,UNK,53.0,,50.0,0.0,50.0,100.0,3.71,,25.0,,,,86.0,8.6,0.35,0.035,0.1,5.0,504.6666666666667,-314.0,25.0,,2.233333333333333,,1135918.0,6.055346981522117
SNL/MSU/DOE,UNI-(0)2-UP2[0]2,0/0,PE,UNK,UNK,50.0,,100.0,0.0,0.0,0.0,0.8,,6.0,,,,690.0,69.0,1.49,0.149,0.1,20.0,1429.964285714286,-608.5,40.98571428571429,39.22,2.803548387096774,-1.684285714285714,2982.0,3.474507639116976
SNL/MSU/DOE,UNI-(0)2-UP2[0]2,0/0,PE,UNK,UNK,50.0,,100.0,0.0,0.0,0.0,0.8,,6.0,,,,690.0,69.0,1.49,0.149,0.1,20.0,1429.964285714286,-608.5,40.98571428571429,39.22,2.803548387096774,-1.684285714285714,45845.0,4.661291977065603
SNL/MSU/DOE,UNI-(0)2-UP2[0]2,0/0,PE,UNK,UNK,50.0,,100.0,0.0,0.0,0.0,0.8,,6.0,,,,469.0,46.90000000000001,1.01,0.101,0.1,60.0,1429.964285714286,-608.5,40.98571428571429,39.22,2.803548387096774,-1.684285714285714,157502.0,5.197286072941169
SNL/MSU/DOE,UNI-(0)2-UP2[0]2,0/0,PE,UNK,UNK,50.0,,100.0,0.0,0.0,0.0,0.8,,6.0,,,,469.0,46.90000000000001,1.01,0.101,0.1,60.0,1429.964285714286,-608.5,40.98571428571429,39.22,2.803548387096774,-1.684285714285714,702844.0,5.846858941723449
SNL/MSU/DOE,UNI-(0)2-UP2[0]2,0/0,PE,UNK,UNK,50.0,,100.0,0.0,0.0,0.0,0.8,,6.0,,,,414.0,41.40000000000001,0.9,0.09,0.1,80.0,1429.964285714286,-608.5,40.98571428571429,39.22,2.803548387096774,-1.684285714285714,602984.0,5.780305788418923
SNL/MSU/DOE,UNI-(0)2-UP2[0]2,0/0,PE,UNK,UNK,50.0,,100.0,0.0,0.0,0.0,0.8,,6.0,,,,414.0,41.40000000000001,0.9,0.09,0.1,80.0,1429.964285714286,-608.5,40.98571428571429,39.22,2.803548387096774,-1.684285714285714,2269945.0,6.356015334512119
SNL/MSU/DOE,UNI-(0)2-UP2[0]2,0/0,PE,UNK,UNK,50.0,,100.0,0.0,0.0,0.0,0.8,,6.0,,,,310.0,31.0,0.67,0.067,0.1,100.0,1429.964285714286,-608.5,40.98571428571429,39.22,2.803548387096774,-1.684285714285714,5902329.0,6.771023413720748
SNL/MSU/DOE,UNI-(0)2-UP2[0]2,0/0,PE,UNK,UNK,50.0,,100.0,0.0,0.0,0.0,0.8,,6.0,,,,345.0,34.5,0.6,0.06,0.1,60.0,1429.964285714286,-608.5,40.98571428571429,39.22,2.803548387096774,-1.684285714285714,5151390.0,6.711924430570987
SNL/MSU/DOE,UNI-(0)2-UP2[0]2,0/0,PE,UNK,UNK,50.0,,100.0,0.0,0.0,0.0,0.8,,6.0,,,,345.0,34.5,0.6,0.06,0.1,40.0,1429.964285714286,-608.5,40.98571428571429,39.22,2.803548387096774,-1.684285714285714,772447.0,5.887868690818972
SNL/MSU/DOE,UNI-(0)2-UP2[0]2,0/0,PE,UNK,UNK,50.0,,100.0,0.0,0.0,0.0,0.8,,6.0,,,,538.0,53.8,1.16,0.116,0.1,60.0,1429.964285714286,-608.5,40.98571428571429,39.22,2.803548387096774,-1.684285714285714,144728.0,5.160552560622273
SNL/MSU/DOE,UNI-(0)2-UP2[0]2,0/0,PE,UNK,UNK,50.0,,100.0,0.0,0.0,0.0,0.8,,6.0,,,,538.0,53.8,1.16,0.116,0.1,60.0,1429.964285714286,-608.5,40.98571428571429,39.22,2.803548387096774,-1.684285714285714,891716.0,5.95022655922835
SNL/MSU/DOE,UNI-(0)2-UP2[0]2,0/0,PE,UNK,UNK,50.0,,100.0,0.0,0.0,0.0,0.8,,6.0,,,,414.0,41.40000000000001,0.9,0.09,0.1,80.0,1429.964285714286,-608.5,40.98571428571429,39.22,2.803548387096774,-1.684285714285714,80439.0,4.905466662904548
SNL/MSU/DOE,UNI-(0)2-UP2[0]2,0/0,PE,UNK,UNK,50.0,,100.0,0.0,0.0,0.0,0.8,,6.0,,,,414.0,41.40000000000001,0.9,0.09,0.1,80.0,1429.964285714286,-608.5,40.98571428571429,39.22,2.803548387096774,-1.684285714285714,98566.0,4.993727132397253
SNL/MSU/DOE,UNI-(0)2-UP2[0]2,0/0,PE,UNK,UNK,50.0,,100.0,0.0,0.0,0.0,0.8,,6.0,,,,602.0,301.0,1.54,,0.5,60.0,1429.964285714286,-608.5,40.98571428571429,39.22,2.803548387096774,-1.684285714285714,235881.0,5.372692960268909
SNL/MSU/DOE,UNI-(0)2-UP2[0]2,0/0,PE,UNK,UNK,50.0,,100.0,0.0,0.0,0.0,0.8,,6.0,,,,602.0,301.0,1.54,,0.5,60.0,1429.964285714286,-608.5,40.98571428571429,39.22,2.803548387096774,-1.684285714285714,284150.0,5.45354766038075
SNL/MSU/DOE,UNI-(0)2-UP2[0]2,0/0,PE,UNK,UNK,50.0,,100.0,0.0,0.0,0.0,0.8,,6.0,,,,602.0,301.0,1.54,,0.5,40.0,1429.964285714286,-608.5,40.98571428571429,39.22,2.803548387096774,-1.684285714285714,2513501.0,6.400279062348815
SNL/MSU/DOE,UNI-(0)2-UP2[0]2,0/0,PE,UNK,UNK,50.0,,100.0,0.0,0.0,0.0,0.8,,6.0,,,,606.0,303.0,1.54,,0.5,60.0,1429.964285714286,-608.5,40.98571428571429,39.22,2.803548387096774,-1.684285714285714,850428.0,5.929637550721855
SNL/MSU/DOE,UNI-(0)2-UP2[0]2,0/0,PE,UNK,UNK,50.0,,100.0,0.0,0.0,0.0,0.8,,6.0,,,,535.0,267.5,1.36,,0.5,80.0,1429.964285714286,-608.5,40.98571428571429,39.22,2.803548387096774,-1.684285714285714,417082.0,5.620221447411505
SNL/MSU/DOE,UNI-(0)2-UP2[0]2,0/0,PE,UNK,UNK,50.0,,100.0,0.0,0.0,0.0,0.8,,6.0,,,,535.0,267.5,1.36,,0.5,80.0,1429.964285714286,-608.5,40.98571428571429,39.22,2.803548387096774,-1.684285714285714,1095381.0,6.03956520357586
SNL/MSU/DOE,UNI-(0)2-UP2[0]2,0/0,PE,UNK,UNK,50.0,,100.0,0.0,0.0,0.0,0.8,,6.0,,,,535.0,267.5,1.36,,0.5,80.0,1429.964285714286,-608.5,40.98571428571429,39.22,2.803548387096774,-1.684285714285714,4112276.0,6.61408225512498
SNL/MSU/DOE,UNI-(0)2-UP2[0]2,0/0,PE,UNK,UNK,50.0,,100.0,0.0,0.0,0.0,0.8,,6.0,,,,535.0,267.5,1.36,,0.5,60.0,1429.964285714286,-608.5,40.98571428571429,39.22,2.803548387096774,-1.684285714285714,486856.0,5.687400526608594
SNL/MSU/DOE,UNI-(0)2-UP2[0]2,0/0,PE,UNK,UNK,50.0,,100.0,0.0,0.0,0.0,0.8,,6.0,,,,535.0,267.5,1.36,,0.5,60.0,1429.964285714286,-608.5,40.98571428571429,39.22,2.803548387096774,-1.684285714285714,368725.0,5.566702584294394
SNL/MSU/DOE,UNI-(0)2-UP2[0]2,0/0,PE,UNK,UNK,50.0,,100.0,0.0,0.0,0.0,0.8,,6.0,,,,468.0,234.0,1.19,,0.5,100.0,1429.964285714286,-608.5,40.98571428571429,39.22,2.803548387096774,-1.684285714285714,11927857.0,7.07656242383166
SNL/MSU/DOE,UNI-(0)2-UP2[0]2,0/0,PE,UNK,UNK,50.0,,100.0,0.0,0.0,0.0,0.8,,6.0,,,,468.0,234.0,1.19,,0.5,100.0,1429.964285714286,-608.5,40.98571428571429,39.22,2.803548387096774,-1.684285714285714,16711593.0,7.223017850140842
SNL/MSU/DOE,UNI-(0)2-UP2[0]2,0/0,PE,UNK,UNK,50.0,,100.0,0.0,0.0,0.0,0.8,,6.0,,,,717.0,358.5,1.82,,0.5,40.0,1429.964285714286,-608.5,40.98571428571429,39.22,2.803548387096774,-1.684285714285714,474816.0,5.676525345064847
SNL/MSU/DOE,UNI-(0)2-UP2[0]2,0/0,PE,UNK,UNK,50.0,,100.0,0.0,0.0,0.0,0.8,,6.0,,,,627.0,313.5,1.6,,0.5,60.0,1429.964285714286,-608.5,40.98571428571429,39.22,2.803548387096774,-1.684285714285714,11276771.0,7.05218476120441
SNL/MSU/DOE,UNI-(0)2-UP2[0]2,0/0,PE,UNK,UNK,50.0,,100.0,0.0,0.0,0.0,0.8,,6.0,,,,807.0,403.5,2.06,,0.5,40.0,1429.964285714286,-608.5,40.98571428571429,39.22,2.803548387096774,-1.684285714285714,245223.0,5.389561201183387
SNL/MSU/DOE,UNI-(0)2-UP2[0]2,0/0,PE,UNK,UNK,50.0,,100.0,0.0,0.0,0.0,0.8,,6.0,,,,627.0,313.5,1.6,,0.5,60.0,1429.964285714286,-608.5,40.98571428571429,39.22,2.803548387096774,-1.684285714285714,3527508.0,6.5474680073596
SNL/MSU/DOE,UNI-(0)2-UP2[0]2,0/0,PE,UNK,UNK,48.0,,100.0,0.0,0.0,0.0,0.8,,6.0,,,,-41.4,-414.0,-0.117,-1.17,10.0,40.0,1429.964285714286,-608.5,40.98571428571429,39.22,2.803548387096774,-1.684285714285714,8226.0,3.915188705173156
SNL/MSU/DOE,UNI-(0)2-UP2[0]2,0/0,PE,UNK,UNK,49.0,,100.0,0.0,0.0,0.0,0.8,,6.0,,,,-41.4,-414.0,-0.117,-1.17,10.0,40.0,1429.964285714286,-608.5,40.98571428571429,39.22,2.803548387096774,-1.684285714285714,10886.0,4.036868329981055
SNL/MSU/DOE,UNI-(0)2-UP2[0]2,0/0,PE,UNK,UNK,61.0,,100.0,0.0,0.0,0.0,0.8,,6.0,,,,-41.4,-414.0,-0.117,-1.17,10.0,40.0,1429.964285714286,-608.5,40.98571428571429,39.22,2.803548387096774,-1.684285714285714,19210.0,4.283527364861694
SNL/MSU/DOE,UNI-(0)2-UP2[0]2,0/0,PE,UNK,UNK,61.0,,100.0,0.0,0.0,0.0,0.8,,6.0,,,,-34.5,-345.0,-0.097,-0.97,10.0,60.0,1429.964285714286,-608.5,40.98571428571429,39.22,2.803548387096774,-1.684285714285714,337992.0,5.528906420996671
SNL/MSU/DOE,UNI-(0)2-UP2[0]2,0/0,PE,UNK,UNK,46.0,,100.0,0.0,0.0,0.0,0.8,,6.0,,,,-34.5,-345.0,-0.097,-0.97,10.0,60.0,1429.964285714286,-608.5,40.98571428571429,39.22,2.803548387096774,-1.684285714285714,375478.0,5.574584495911414
SNL/MSU/DOE,UNI-(0)2-UP2[0]2,0/0,PE,UNK,UNK,50.0,,100.0,0.0,0.0,0.0,0.8,,6.0,,,,-34.5,-345.0,-0.097,-0.97,10.0,60.0,1429.964285714286,-608.5,40.98571428571429,39.22,2.803548387096774,-1.684285714285714,587407.0,5.768939117609422
SNL/MSU/DOE,UNI-(0)2-UP2[0]2,0/0,PE,UNK,UNK,50.0,,100.0,0.0,0.0,0.0,0.8,,6.0,,,,-41.4,-414.0,-0.117,-1.17,10.0,40.0,1429.964285714286,-608.5,40.98571428571429,39.22,2.803548387096774,-1.684285714285714,2688.0,3.429429264381788
SNL/MSU/DOE,UNI-(0)2-UP2[0]2,0/0,PE,UNK,UNK,50.0,,100.0,0.0,0.0,0.0,0.8,,6.0,,,,-34.5,-345.0,-0.097,-0.97,10.0,60.0,1429.964285714286,-608.5,40.98571428571429,39.22,2.803548387096774,-1.684285714285714,76726.0,4.884942557470778
SNL/MSU/DOE,UNI-(0)2-UP2[0]2,0/0,PE,UNK,UNK,50.0,,100.0,0.0,0.0,0.0,0.8,,6.0,,,,-26.4,-264.0,-0.074,-0.74,10.0,80.0,1429.964285714286,-608.5,40.98571428571429,39.22,2.803548387096774,-1.684285714285714,13990000.0,7.145817714491828
SNL/MSU/DOE,UNI-(0)2-UP2[0]2,0/0,PE,UNK,UNK,50.0,,100.0,0.0,0.0,0.0,0.8,,6.0,,,,-34.5,-345.0,-0.097,-0.97,10.0,30.0,1429.964285714286,-608.5,40.98571428571429,39.22,2.803548387096774,-1.684285714285714,52740.0,4.722140125457416
SNL/MSU/DOE,UNI-(0)2-UP2[0]2,0/0,PE,UNK,UNK,50.0,,100.0,0.0,0.0,0.0,0.8,,6.0,,,,-27.6,-276.0,-0.078,-0.78,10.0,30.0,1429.964285714286,-608.5,40.98571428571429,39.22,2.803548387096774,-1.684285714285714,10106247.0,7.004589908331873
SNL/MSU/DOE,UNI-(0)2-UP2[0]2,0/0,PE,UNK,UNK,50.0,,100.0,0.0,0.0,0.0,0.8,,6.0,,,,-34.5,-345.0,-0.097,-0.97,10.0,60.0,1429.964285714286,-608.5,40.98571428571429,39.22,2.803548387096774,-1.684285714285714,69631.0,4.842802632305601
SNL/MSU/DOE,UNI-(0)2-UP2[0]2,0/0,PE,UNK,UNK,50.0,,100.0,0.0,0.0,0.0,0.8,,6.0,,,,-37.9,-379.0,-0.106,-1.06,10.0,10.0,1429.964285714286,-608.5,40.98571428571429,39.22,2.803548387096774,-1.684285714285714,4021.0,3.604334073102911
SNL/MSU/DOE,UNI-(0)2-UP2[0]2,0/0,PE,UNK,UNK,50.0,,100.0,0.0,0.0,0.0,0.8,,6.0,,,,-37.9,-379.0,-0.106,-1.06,10.0,10.0,1429.964285714286,-608.5,40.98571428571429,39.22,2.803548387096774,-1.684285714285714,496974.0,5.696333668508191
SNL/MSU/DOE,UNI-(0)2-UP2[0]2,0/0,PE,UNK,UNK,50.0,,100.0,0.0,0.0,0.0,0.8,,6.0,,,,-37.9,-379.0,-0.106,-1.06,10.0,50.0,1429.964285714286,-608.5,40.98571428571429,39.22,2.803548387096774,-1.684285714285714,12660.0,4.102433705681336
SNL/MSU/DOE,UNI-(0)2-UP2[0]2,0/0,PE,UNK,UNK,50.0,,100.0,0.0,0.0,0.0,0.8,,6.0,,,,-37.9,-379.0,-0.106,-1.06,10.0,10.0,1429.964285714286,-608.5,40.98571428571429,39.22,2.803548387096774,-1.684285714285714,3638153.0,6.560880959064606
SNL/MSU/DOE,UNI-(0)2-UP2[0]2,0/0,PE,UNK,UNK,50.0,,100.0,0.0,0.0,0.0,0.8,,6.0,,,,-37.9,-379.0,-0.106,-1.06,10.0,50.0,1429.964285714286,-608.5,40.98571428571429,39.22,2.803548387096774,-1.684285714285714,4765.0,3.678062904974345
SNL/MSU/DOE,UNI-(0)2-UP2[0]2,0/0,PE,UNK,UNK,50.0,,100.0,0.0,0.0,0.0,0.8,,6.0,,,,-37.9,-379.0,-0.106,-1.06,10.0,50.0,1429.964285714286,-608.5,40.98571428571429,39.22,2.803548387096774,-1.684285714285714,8349.0,3.921634461053706
SNL/MSU/DOE,UNI-(0)2-UP2[0]2,0/0,PE,UNK,UNK,50.0,,100.0,0.0,0.0,0.0,0.8,,6.0,,,,-37.9,-379.0,-0.106,-1.06,10.0,10.0,1429.964285714286,-608.5,40.98571428571429,39.22,2.803548387096774,-1.684285714285714,1336317.0,6.125909493334385
SNL/MSU/DOE,UNI-(0)2-UP2[0]2,0/0,PE,UNK,UNK,50.0,,100.0,0.0,0.0,0.0,0.8,,6.0,,,,-37.9,-379.0,-0.106,-1.06,10.0,30.0,1429.964285714286,-608.5,40.98571428571429,39.22,2.803548387096774,-1.684285714285714,10192.0,4.008259414991275
SNL/MSU/DOE,UNI-(0)2-UP2[0]2,0/0,PE,UNK,UNK,50.0,,100.0,0.0,0.0,0.0,0.8,,6.0,,,,-37.9,-379.0,-0.106,-1.06,10.0,30.0,1429.964285714286,-608.5,40.98571428571429,39.22,2.803548387096774,-1.684285714285714,6550.0,3.816241299991783
SNL/MSU/DOE,UNI-(0)2-UP2[0]2,0/0,PE,UNK,UNK,50.0,,100.0,0.0,0.0,0.0,0.8,,6.0,,,,-34.5,-345.0,-0.097,-0.97,10.0,30.0,1429.964285714286,-608.5,40.98571428571429,39.22,2.803548387096774,-1.684285714285714,37274.0,4.571406000876003
SNL/MSU/DOE,UNI-(0)2-UP2[0]2,0/0,PE,UNK,UNK,50.0,,100.0,0.0,0.0,0.0,0.8,,6.0,,,,-23.4,-234.0,-0.066,-0.66,10.0,60.0,1429.964285714286,-608.5,40.98571428571429,39.22,2.803548387096774,-1.684285714285714,23110567.0,7.363810600691161
SNL/MSU/DOE,UNI-(0)2-UP2[0]2,0/0,PE,UNK,UNK,49.0,,100.0,0.0,0.0,0.0,0.8,,6.0,,,,-276.0,-552.0,-0.78,-1.56,2.0,60.0,1429.964285714286,-608.5,40.98571428571429,39.22,2.803548387096774,-1.684285714285714,9255.0,3.966376423088923
SNL/MSU/DOE,UNI-(0)2-UP2[0]2,0/0,PE,UNK,UNK,49.0,,100.0,0.0,0.0,0.0,0.8,,6.0,,,,-276.0,-552.0,-0.78,-1.56,2.0,60.0,1429.964285714286,-608.5,40.98571428571429,39.22,2.803548387096774,-1.684285714285714,12319.0,4.090575455222202
SNL/MSU/DOE,UNI-(0)2-UP2[0]2,0/0,PE,UNK,UNK,49.0,,100.0,0.0,0.0,0.0,0.8,,6.0,,,,-276.0,-552.0,-0.78,-1.56,2.0,60.0,1429.964285714286,-608.5,40.98571428571429,39.22,2.803548387096774,-1.684285714285714,22071.0,4.343822010762161
SNL/MSU/DOE,UNI-(0)2-UP2[0]2,0/0,PE,UNK,UNK,51.0,,100.0,0.0,0.0,0.0,0.8,,6.0,,,,-276.0,-552.0,-0.78,-1.56,2.0,60.0,1429.964285714286,-608.5,40.98571428571429,39.22,2.803548387096774,-1.684285714285714,46085.0,4.663559591825922
SNL/MSU/DOE,UNI-(0)2-UP2[0]2,0/0,PE,UNK,UNK,47.0,,100.0,0.0,0.0,0.0,0.8,,6.0,,,,-241.5,-483.0,-0.68,-1.36,2.0,80.0,1429.964285714286,-608.5,40.98571428571429,39.22,2.803548387096774,-1.684285714285714,11347.0,4.054881054862772
SNL/MSU/DOE,UNI-(0)2-UP2[0]2,0/0,PE,UNK,UNK,52.0,,100.0,0.0,0.0,0.0,0.8,,6.0,,,,-241.5,-483.0,-0.68,-1.36,2.0,80.0,1429.964285714286,-608.5,40.98571428571429,39.22,2.803548387096774,-1.684285714285714,38158.0,4.581585603670256
SNL/MSU/DOE,UNI-(0)2-UP2[0]2,0/0,PE,UNK,UNK,44.0,,100.0,0.0,0.0,0.0,0.8,,6.0,,,,-241.5,-483.0,-0.68,-1.36,2.0,80.0,1429.964285714286,-608.5,40.98571428571429,39.22,2.803548387096774,-1.684285714285714,45312.0,4.656213231673656
SNL/MSU/DOE,UNI-(0)2-UP2[0]2,0/0,PE,UNK,UNK,46.0,,100.0,0.0,0.0,0.0,0.8,,6.0,,,,-241.5,-483.0,-0.68,-1.36,2.0,80.0,1429.964285714286,-608.5,40.98571428571429,39.22,2.803548387096774,-1.684285714285714,103970.0,5.016908043972075
SNL/MSU/DOE,UNI-(0)2-UP2[0]2,0/0,PE,UNK,UNK,46.0,,100.0,0.0,0.0,0.0,0.8,,6.0,,,,-224.0,-448.0,-0.63,-1.26,2.0,100.0,1429.964285714286,-608.5,40.98571428571429,39.22,2.803548387096774,-1.684285714285714,17937.0,4.253749808139813
SNL/MSU/DOE,UNI-(0)2-UP2[0]2,0/0,PE,UNK,UNK,48.0,,100.0,0.0,0.0,0.0,0.8,,6.0,,,,-224.0,-448.0,-0.63,-1.26,2.0,100.0,1429.964285714286,-608.5,40.98571428571429,39.22,2.803548387096774,-1.684285714285714,3891657.0,6.590134555755694
SNL/MSU/DOE,UNI-(0)2-UP2[0]2,0/0,PE,UNK,UNK,50.0,,100.0,0.0,0.0,0.0,0.8,,6.0,,,,-224.0,-448.0,-0.63,-1.26,2.0,100.0,1429.964285714286,-608.5,40.98571428571429,39.22,2.803548387096774,-1.684285714285714,403736.0,5.60609747595052
SNL/MSU/DOE,UNI-(0)2-UP2[0]2,0/0,PE,UNK,UNK,50.0,,100.0,0.0,0.0,0.0,0.8,,6.0,,,,-224.0,-448.0,-0.63,-1.26,2.0,100.0,1429.964285714286,-608.5,40.98571428571429,39.22,2.803548387096774,-1.684285714285714,34426.0,4.536886564416955
SNL/MSU/DOE,UNI-(0)2-UP2[0]2,0/0,PE,UNK,UNK,50.0,,100.0,0.0,0.0,0.0,0.8,,6.0,,,,-224.0,-448.0,-0.63,-1.26,2.0,100.0,1429.964285714286,-608.5,40.98571428571429,39.22,2.803548387096774,-1.684285714285714,17937.0,4.253749808139813
SNL/MSU/DOE,UNI-(0)2-UP2[0]2,0/0,PE,UNK,UNK,50.0,,100.0,0.0,0.0,0.0,0.8,,6.0,,,,293.0,-293.0,,,-1.0,20.0,1429.964285714286,-608.5,40.98571428571429,39.22,2.803548387096774,-1.684285714285714,3596.0,3.555819683061191
SNL/MSU/DOE,UNI-(0)2-UP2[0]2,0/0,PE,UNK,UNK,50.0,,100.0,0.0,0.0,0.0,0.8,,6.0,,,,267.0,-267.0,,,-1.0,10.0,1429.964285714286,-608.5,40.98571428571429,39.22,2.803548387096774,-1.684285714285714,146258.0,5.16511963038385
SNL/MSU/DOE,UNI-(0)2-UP2[0]2,0/0,PE,UNK,UNK,45.0,,100.0,0.0,0.0,0.0,0.8,,6.0,,,,264.0,-264.0,0.66,-0.66,-1.0,30.0,1429.964285714286,-608.5,40.98571428571429,39.22,2.803548387096774,-1.684285714285714,124950.0,5.096736260462469
SNL/MSU/DOE,UNI-(0)2-UP2[0]2,0/0,PE,UNK,UNK,45.0,,100.0,0.0,0.0,0.0,0.8,,6.0,,,,264.0,-264.0,0.66,-0.66,-1.0,30.0,1429.964285714286,-608.5,40.98571428571429,39.22,2.803548387096774,-1.684285714285714,337226.0,5.52792105118766
SNL/MSU/DOE,UNI-(0)2-UP2[0]2,0/0,PE,UNK,UNK,45.0,,100.0,0.0,0.0,0.0,0.8,,6.0,,,,264.0,-264.0,0.66,-0.66,-1.0,30.0,1429.964285714286,-608.5,40.98571428571429,39.22,2.803548387096774,-1.684285714285714,437113.0,5.640593722857323
SNL/MSU/DOE,UNI-(0)2-UP2[0]2,0/0,PE,UNK,UNK,50.0,,100.0,0.0,0.0,0.0,0.8,,6.0,,,,264.0,-264.0,0.66,-0.66,-1.0,30.0,1429.964285714286,-608.5,40.98571428571429,39.22,2.803548387096774,-1.684285714285714,1260397.0,6.100507360794412
SNL/MSU/DOE,UNI-(0)2-UP2[0]2,0/0,PE,UNK,UNK,50.0,,100.0,0.0,0.0,0.0,0.8,,6.0,,,,234.0,-234.0,0.58,-0.58,-1.0,30.0,1429.964285714286,-608.5,40.98571428571429,39.22,2.803548387096774,-1.684285714285714,754410.0,5.877607436510867
SNL/MSU/DOE,UNI-(0)2-UP2[0]2,0/0,PE,UNK,UNK,40.0,,100.0,0.0,0.0,0.0,0.8,,6.0,,,,234.0,-234.0,0.58,-0.58,-1.0,30.0,1429.964285714286,-608.5,40.98571428571429,39.22,2.803548387096774,-1.684285714285714,591914.0,5.772258612063156
SNL/MSU/DOE,UNI-(0)2-UP2[0]2,0/0,PE,UNK,UNK,40.0,,100.0,0.0,0.0,0.0,0.8,,6.0,,,,234.0,-234.0,0.58,-0.58,-1.0,30.0,1429.964285714286,-608.5,40.98571428571429,39.22,2.803548387096774,-1.684285714285714,781045.0,5.89267605652606
SNL/MSU/DOE,UNI-(0)2-UP2[0]2,0/0,PE,UNK,UNK,40.0,,100.0,0.0,0.0,0.0,0.8,,6.0,,,,234.0,-234.0,0.58,-0.58,-1.0,30.0,1429.964285714286,-608.5,40.98571428571429,39.22,2.803548387096774,-1.684285714285714,1981821.0,6.297064426020663
SNL/MSU/DOE,UNI-(0)2-UP2[0]2,0/0,PE,UNK,UNK,50.0,,100.0,0.0,0.0,0.0,0.8,,6.0,,,,205.0,-205.0,0.51,-0.51,-1.0,40.0,1429.964285714286,-608.5,40.98571428571429,39.22,2.803548387096774,-1.684285714285714,2037672.0,6.3091342777792
SNL/MSU/DOE,UNI-(0)2-UP2[0]2,0/0,PE,UNK,UNK,35.0,,100.0,0.0,0.0,0.0,0.8,,6.0,,,,205.0,-205.0,0.51,-0.51,-1.0,40.0,1429.964285714286,-608.5,40.98571428571429,39.22,2.803548387096774,-1.684285714285714,6141627.0,6.788283436861074
