Repository: Luwen-Zhang/SNEnsemble

# Copyright Notification

## Composites

We reformat and merge fatigue testing records from SNL/MSU/DOE, OptiMat, UPWIND, and FACT databases into a single database with careful considerations, including filtering invalid entries, rename variables, fix improper calculations in the records, to obtain clean and consistent data to fit machine 
learning usages. We leave the original format ("2019_SNL_MSU_DOE_Composite-Materials-Database_Wind_29pt0.xlsx" and "Optidat UPWIND 28_3_2017.xls") in the folder. Any derived database should be directly based on the original files instead of our merged database. We are not responsible for the accuracy of the testing records.

File: data/composite_database_10082023_snl_msu_doe.csv (part 23 of 23)
Data source,Material_Code,Sequence,Resin Type,Waveform,Control,Fibre Volume Fraction,Fibre Weight Fraction,Fibre Weight Fraction (0-deg),Fibre Weight Fraction (45-deg),Fibre Weight Fraction (90-deg),Fibre Weight Fraction (Other Dir.),Thickness,Tab Thickness,Width,Length,Load Length,Area,Maximum Stress,Minimum Stress,Maximum Strain,Minimum Strain,R-value,Frequency,Ultimate Tensile Stress,Ultimate Compressive Stress,Tensile Modulus,Compressive Modulus,Ultimate Tensile Strain,Ultimate Compressive Strain,Cycles to Failure,log10(Cycles to Failure)
SNL/MSU/DOE,UNI-D155-VF66-UP2[0],0,PE,UNK,UNK,66,,100,0,0,0,,,,,,,356,35.6,,,0.1,15,1213.28571428571,,,,,,2464214,6.3916784206123
SNL/MSU/DOE,UNI-D155-VF66-UP2[0],0,PE,UNK,UNK,66,,100,0,0,0,,,,,,,356,35.6,,,0.1,15,1213.28571428571,,,,,,1244966,6.09515749101889
SNL/MSU/DOE,UNI-D155-VF66-UP2[0],0,PE,UNK,UNK,66,,100,0,0,0,,,,,,,289,28.9,,,0.1,25,1213.28571428571,,,,,,21453280,7.33149370104289
SNL/MSU/DOE,UNI-D155-VF66-UP2[0],0,PE,UNK,UNK,66,,100,0,0,0,,,,,,,289,28.9,,,0.1,25,1213.28571428571,,,,,,15997106,7.20404142253652
SNL/MSU/DOE,UNI-D155-VF66-UP2[0],0,PE,UNK,UNK,66,,100,0,0,0,,,,,,,289,28.9,,,0.1,25,1213.28571428571,,,,,,10738800,7.03095575412935
SNL/MSU/DOE,UNI-D155-VF66-UP2[0],0,PE,UNK,UNK,66,,100,0,0,0,,,,,,,289,28.9,,,0.1,25,1213.28571428571,,,,,,6269025,6.79720000174842
SNL/MSU/DOE,UNI-D155-VF66-UP2[0],0,PE,UNK,UNK,66,,100,0,0,0,,,,,,,289,28.9,,,0.1,25,1213.28571428571,,,,,,16818682,7.22579195920537
SNL/MSU/DOE,UNI-D155-VF66-UP2[0],0,PE,UNK,UNK,66,,100,0,0,0,,,,,,,245,24.5,,,0.1,40,1213.28571428571,,,,,,163451124,8.21338791142798
SNL/MSU/DOE,UNI-D155-VF66-UP2[0],0,PE,UNK,UNK,66,,100,0,0,0,,,,,,,245,24.5,,,0.1,40,1213.28571428571,,,,,,92509644,7.96618700968673
SNL/MSU/DOE,UNI-D155-VF66-UP2[0],0,PE,UNK,UNK,66,,100,0,0,0,,,,,,,245,24.5,,,0.1,40,1213.28571428571,,,,,,13752070,7.13836807430555
SNL/MSU/DOE,UNI-D155-VF66-UP2[0],0,PE,UNK,UNK,66,,100,0,0,0,,,,,,,890,89,,,0.1,1,1213.28571428571,,,,,,18,1.25527250510331
SNL/MSU/DOE,UNI-D155-VF66-UP2[0],0,PE,UNK,UNK,66,,100,0,0,0,,,,,,,890,89,,,0.1,1,1213.28571428571,,,,,,12,1.07918124604763
SNL/MSU/DOE,UNI-D155-VF66-UP2[0],0,PE,UNK,UNK,66,,100,0,0,0,,,,,,,890,89,,,0.1,1,1213.28571428571,,,,,,17,1.23044892137827
SNL/MSU/DOE,UNI-D155-VF66-UP2[0],0,PE,UNK,UNK,66,,100,0,0,0,,,,,,,778,77.8,,,0.1,1,1213.28571428571,,,,,,347,2.54032947479087
SNL/MSU/DOE,UNI-D155-VF66-UP2[0],0,PE,UNK,UNK,66,,100,0,0,0,,,,,,,778,77.8,,,0.1,1,1213.28571428571,,,,,,254,2.40483371661994
SNL/MSU/DOE,UNI-D155-VF66-UP2[0],0,PE,UNK,UNK,66,,100,0,0,0,,,,,,,778,77.8,,,0.1,1,1213.28571428571,,,,,,304,2.48287358360875
SNL/MSU/DOE,UNI-D155-VF66-UP2[0],0,PE,UNK,UNK,66,,100,0,0,0,,,,,,,245,24.5,,,0.1,40,1213.28571428571,,,,,,8785729,6.94377780311554
SNL/MSU/DOE,UNI-D155-VF66-UP2[0],0,PE,UNK,UNK,66,,100,0,0,0,,,,,,,245,24.5,,,0.1,40,1213.28571428571,,,,,,15879432,7.20083496385446
SNL/MSU/DOE,UNI-D155-VF66-UP2[0],0,PE,UNK,UNK,66,,100,0,0,0,,,,,,,245,24.5,,,0.1,40,1213.28571428571,,,,,,40284284,7.60513564903723
SNL/MSU/DOE,UNI-D155-VF66-UP2[0],0,PE,UNK,UNK,66,,100,0,0,0,,,,,,,245,24.5,,,0.1,40,1213.28571428571,,,,,,70326223,7.84711729345058
SNL/MSU/DOE,UNI-OCTOW1-UP2[0],0,PE,UNK,UNK,50,,100,0,0,0,,,,,,,1226,122.6,1.69,0.169,0.1,80,3165.3,,,,4.3715,,3151637,6.49853619042429
SNL/MSU/DOE,UNI-OCTOW1-UP2[0],0,PE,UNK,UNK,50,,100,0,0,0,,,,,,,1270,127,1.75,0.175,0.1,80,3165.3,,,,4.3715,,521416,5.71718435365451
SNL/MSU/DOE,UNI-OCTOW1-UP2[0],0,PE,UNK,UNK,50,,100,0,0,0,,,,,,,1299,129.9,1.79,0.179,0.1,80,3165.3,,,,4.3715,,1887512,6.27588972136995
SNL/MSU/DOE,UNI-OCTOW1-UP2[0],0,PE,UNK,UNK,50,,100,0,0,0,,,,,,,1208,120.8,1.67,0.167,0.1,80,3165.3,,,,4.3715,,10590546,7.02491835091716
SNL/MSU/DOE,UNI-OCTOW1-UP2[0],0,PE,UNK,UNK,50,,100,0,0,0,,,,,,,1153,115.3,1.59,0.159,0.1,80,3165.3,,,,4.3715,,660762,5.82004505903259
SNL/MSU/DOE,UNI-OCTOW1-UP2[0],0,PE,UNK,UNK,50,,100,0,0,0,,,,,,,1282,128.2,1.77,0.177,0.1,80,3165.3,,,,4.3715,,2970613,6.47284607727929
SNL/MSU/DOE,UNI-OCTOW1-UP2[0],0,PE,UNK,UNK,50,,100,0,0,0,,,,,,,1318,131.8,1.82,0.182,0.1,80,3165.3,,,,4.3715,,6271853,6.79739587078018
SNL/MSU/DOE,UNI-OCTOW1-UP2[0],0,PE,UNK,UNK,50,,100,0,0,0,,,,,,,1342,134.2,1.85,0.185,0.1,80,3165.3,,,,4.3715,,1163044,6.0655961451633
SNL/MSU/DOE,UNI-OCTOW1-UP2[0],0,PE,UNK,UNK,50,,100,0,0,0,,,,,,,1308,130.8,1.81,0.181,0.1,80,3165.3,,,,4.3715,,2371532,6.37502898913112
SNL/MSU/DOE,UNI-OCTOW1-UP2[0],0,PE,UNK,UNK,50,,100,0,0,0,,,,,,,1007,100.7,1.39,0.139,0.1,80,3165.3,,,,4.3715,,23198205,7.36545438192736
SNL/MSU/DOE,UNI-OCTOW1-UP2[0],0,PE,UNK,UNK,50,,100,0,0,0,,,,,,,1355,135.5,1.87,0.187,0.1,80,3165.3,,,,4.3715,,877701,5.94334659316602
SNL/MSU/DOE,UNI-OCTOW1-UP2[0],0,PE,UNK,UNK,50,,100,0,0,0,,,,,,,1301,130.1,1.8,0.18,0.1,80,3165.3,,,,4.3715,,1867185,6.27118734981773
SNL/MSU/DOE,UNI-OCTOW1-UP2[0],0,PE,UNK,UNK,50,,100,0,0,0,,,,,,,983,98.3,1.36,0.136,0.1,100,3165.3,,,,4.3715,,21256335,7.32748838594047
SNL/MSU/DOE,UNI-OCTOW1-UP2[0],0,PE,UNK,UNK,50,,100,0,0,0,,,,,,,907,90.7,1.25,0.125,0.1,100,3165.3,,,,4.3715,,541168069,8.73333216363473
SNL/MSU/DOE,UNI-OCTOW1-UP2[0],0,PE,UNK,UNK,50,,100,0,0,0,,,,,,,1686,168.6,2.33,0.233,0.1,50,3165.3,,,,4.3715,,28026,4.44756111767143
SNL/MSU/DOE,UNI-OCTOW1-UP2[0],0,PE,UNK,UNK,50,,100,0,0,0,,,,,,,1634,163.4,2.26,0.226,0.1,50,3165.3,,,,4.3715,,117135,5.06868668188458
SNL/MSU/DOE,UNI-OCTOW1-UP2[0],0,PE,UNK,UNK,50,,100,0,0,0,,,,,,,1699,169.9,2.35,0.235,0.1,50,3165.3,,,,4.3715,,87956,4.94426547060431
SNL/MSU/DOE,UNI-OCTOW1-UP2[0],0,PE,UNK,UNK,50,,100,0,0,0,,,,,,,1739,173.9,2.4,0.24,0.1,50,3165.3,,,,4.3715,,820108,5.91387104837827
SNL/MSU/DOE,UNI-OCTOW1-UP2[0],0,PE,UNK,UNK,50,,100,0,0,0,,,,,,,1664,166.4,2.3,0.23,0.1,50,3165.3,,,,4.3715,,37208,4.57063632650346
SNL/MSU/DOE,UNI-OCTOW1-UP2[0],0,PE,UNK,UNK,50,,100,0,0,0,,,,,,,1725,172.5,2.38,0.238,0.1,50,3165.3,,,,4.3715,,119137,5.07604665989033
SNL/MSU/DOE,UNI-OCTOW1-UP2[0],0,PE,UNK,UNK,50,,100,0,0,0,,,,,,,1710,171,2.36,0.236,0.1,50,3165.3,,,,4.3715,,834738,5.92155018445448
SNL/MSU/DOE,UNI-OCTOW1-UP2[0],0,PE,UNK,UNK,50,,100,0,0,0,,,,,,,1734,173.4,2.4,0.24,0.1,50,3165.3,,,,4.3715,,446679,5.6499955351929
SNL/MSU/DOE,UNI-OCTOW1-UP2[0],0,PE,UNK,UNK,50,,100,0,0,0,,,,,,,1730,173,2.39,0.239,0.1,50,3165.3,,,,4.3715,,174072,5.24072891917335
SNL/MSU/DOE,UNI-OCTOW1-UP2[0],0,PE,UNK,UNK,50,,100,0,0,0,,,,,,,1720,172,2.38,0.238,0.1,50,3165.3,,,,4.3715,,204871,5.31148048728686
SNL/MSU/DOE,UNI-OCTOW1-UP2[0],0,PE,UNK,UNK,50,,100,0,0,0,,,,,,,1756,175.6,2.43,0.243,0.1,50,3165.3,,,,4.3715,,154706,5.18950715737332
SNL/MSU/DOE,UNI-OCTOW1-UP2[0],0,PE,UNK,UNK,50,,100,0,0,0,,,,,,,1717,171.7,2.37,0.237,0.1,50,3165.3,,,,4.3715,,14218,4.15283850989222
SNL/MSU/DOE,UNI-OCTOW1-UP2[0],0,PE,UNK,UNK,50,,100,0,0,0,,,,,,,1422,142.2,1.96,0.196,0.1,100,3165.3,,,,4.3715,,2313678,6.36430291703844
SNL/MSU/DOE,UNI-OCTOW1-UP2[0],0,PE,UNK,UNK,50,,100,0,0,0,,,,,,,1535,153.5,2.12,0.212,0.1,100,3165.3,,,,4.3715,,4138791,6.61687349602181
SNL/MSU/DOE,UNI-OCTOW1-UP2[0],0,PE,UNK,UNK,50,,100,0,0,0,,,,,,,1420,142,1.96,0.196,0.1,100,3165.3,,,,4.3715,,3185311,6.50315184137782
SNL/MSU/DOE,UNI-OCTOW1-UP2[0],0,PE,UNK,UNK,50,,100,0,0,0,,,,,,,1466,146.6,2.02,0.202,0.1,100,3165.3,,,,4.3715,,2564971,6.40908245926804
SNL/MSU/DOE,UNI-OCTOW1-UP2[0],0,PE,UNK,UNK,50,,100,0,0,0,,,,,,,1437,143.7,1.98,0.198,0.1,100,3165.3,,,,4.3715,,19248908,7.2844060968042
SNL/MSU/DOE,UNI-OCTOW1-UP2[0],0,PE,UNK,UNK,50,,100,0,0,0,,,,,,,1104,110.4,1.52,0.152,0.1,200,3165.3,,,,4.3715,,255520000,8.40742489879441
SNL/MSU/DOE,UNI-OCTOW1-UP2[0],0,PE,UNK,UNK,50,,100,0,0,0,,,,,,,1104,110.4,1.52,0.152,0.1,200,3165.3,,,,4.3715,,332300000,8.52153034127871
SNL/MSU/DOE,UNI-OCTOW1-UP2[0],0,PE,UNK,UNK,50,,100,0,0,0,,,,,,,1493,149.3,2.06,0.206,0.1,100,3165.3,,,,4.3715,,680779,5.83300615059477
SNL/MSU/DOE,UNI-OCTOW1-UP2[0],0,PE,UNK,UNK,50,,100,0,0,0,,,,,,,1398,139.8,1.93,0.193,0.1,100,3165.3,,,,4.3715,,917943,5.96281571436679
SNL/MSU/DOE,UNI-OCTOW1-UP2[0],0,PE,UNK,UNK,50,,100,0,0,0,,,,,,,1398,139.8,1.93,0.193,0.1,100,3165.3,,,,4.3715,,1667477,6.22205985227856
SNL/MSU/DOE,UNI-OCTOW1-UP2[0],0,PE,UNK,UNK,50,,100,0,0,0,,,,,,,1531,153.1,2.11,0.211,0.1,100,3165.3,,,,4.3715,,369667,5.56781068303841
SNL/MSU/DOE,UNI-OCTOW1-UP2[0],0,PE,UNK,UNK,50,,100,0,0,0,,,,,,,1437,143.7,1.99,0.199,0.1,100,3165.3,,,,4.3715,,1077008,6.03221892924316
SNL/MSU/DOE,UNI-OCTOW1-UP2[0],0,PE,UNK,UNK,50,,100,0,0,0,,,,,,,1104,110.4,1.52,0.152,0.1,200,3165.3,,,,4.3715,,827220000,8.91762102597307
SNL/MSU/DOE,UNI-OCTOW1-UP2[0],0,PE,UNK,UNK,50,,100,0,0,0,,,,,,,1433,143.3,1.98,0.198,0.1,100,3165.3,,,,4.3715,,6123489,6.78699894202954
SNL/MSU/DOE,UNI-OCTOW1-UP2[0],0,PE,UNK,UNK,50,,100,0,0,0,,,,,,,1484,148.4,2.05,0.205,0.1,100,3165.3,,,,4.3715,,2798167,6.44687363046108
SNL/MSU/DOE,UNI-OCTOW1-UP2[0],0,PE,UNK,UNK,50,,100,0,0,0,,,,,,,1124,112.4,1.55,0.155,0.1,200,3165.3,,,,4.3715,,92310139,7.96524940492539
SNL/MSU/DOE,UNI-OCTOW1-UP2[0],0,PE,UNK,UNK,50,,100,0,0,0,,,,,,,1147,114.7,1.58,0.158,0.1,200,3165.3,,,,4.3715,,8164732,6.91194193398006
SNL/MSU/DOE,UNI-OCTOW1-UP2[0],0,PE,UNK,UNK,50,,100,0,0,0,,,,,,,1160,116,1.6,0.16,0.1,200,3165.3,,,,4.3715,,11348757,7.05494829698263
SNL/MSU/DOE,UNI-OCTOW1-UP2[0],0,PE,UNK,UNK,50,,100,0,0,0,,,,,,,1190,119,1.64,0.164,0.1,200,3165.3,,,,4.3715,,157165630,8.19635757775073
SNL/MSU/DOE,UNI-OCTOW1-UP2[0],0,PE,UNK,UNK,50,,100,0,0,0,,,,,,,1181,118.1,1.63,0.163,0.1,200,3165.3,,,,4.3715,,221007402,8.34440681935897
SNL/MSU/DOE,UNI-OCTOW1-UP2[0],0,PE,UNK,UNK,50,,100,0,0,0,,,,,,,1421,142.1,1.96,0.196,0.1,100,3165.3,,,,4.3715,,37141573,7.56986029280047
SNL/MSU/DOE,UNI-OCTOW1-UP2[0],0,PE,UNK,UNK,50,,100,0,0,0,,,,,,,1456,145.6,2.01,0.201,0.1,100,3165.3,,,,4.3715,,7375336,6.86778181036165
SNL/MSU/DOE,UNI-OCTOW1-UP2[0],0,PE,UNK,UNK,50,,100,0,0,0,,,,,,,1366,136.6,1.89,0.189,0.1,100,3165.3,,,,4.3715,,39267215,7.59403010032764
SNL/MSU/DOE,UNI-OCTOW1-UP2[0],0,PE,UNK,UNK,50,,100,0,0,0,,,,,,,1134,113.4,1.57,0.157,0.1,200,3165.3,,,,4.3715,,262049575,8.41838345968714
SNL/MSU/DOE,UNI-OCTOW1-UP2[0],0,PE,UNK,UNK,50,,100,0,0,0,,,,,,,1175,117.5,1.62,0.162,0.1,200,3165.3,,,,4.3715,,572535000,8.75780204095472
SNL/MSU/DOE,UNI-OCTOW1-UP2[0],0,PE,UNK,UNK,50,,100,0,0,0,,,,,,,1156,115.6,1.6,0.16,0.1,200,3165.3,,,,4.3715,,123108655,8.09028858653496
SNL/MSU/DOE,UNI-OCTOW1-UP2[0],0,PE,UNK,UNK,50,,100,0,0,0,,,,,,,996,99.6,1.38,0.138,0.1,200,3165.3,,,,4.3715,,104584113,8.01946571741408
SNL/MSU/DOE,UNI-OCTOW1-UP2[0],0,PE,UNK,UNK,50,,100,0,0,0,,,,,,,1106,110.6,1.53,0.153,0.1,200,3165.3,,,,4.3715,,85419550,7.93155727918362
SNL/MSU/DOE,UNI-OCTOW1-UP2[0],0,PE,UNK,UNK,50,,100,0,0,0,,,,,,,1212,121.2,1.67,0.167,0.1,200,3165.3,,,,4.3715,,424245141,8.62761687692025
SNL/MSU/DOE,UNI-OCTOW1-UP2[0],0,PE,UNK,UNK,50,,100,0,0,0,,,,,,,1138,113.8,1.57,0.157,0.1,200,3165.3,,,,4.3715,,21256335,7.32748838594047
SNL/MSU/DOE,UNI-OCTOW1-UP2[0],0,PE,UNK,UNK,50,,100,0,0,0,,,,,,,2255,225.5,3.11,0.311,0.1,20,3165.3,,,,4.3715,,17497,4.24296359182148
SNL/MSU/DOE,UNI-OCTOW1-UP2[0],0,PE,UNK,UNK,50,,100,0,0,0,,,,,,,2179,217.9,3.01,0.301,0.1,20,3165.3,,,,4.3715,,824,2.91592721169712
SNL/MSU/DOE,UNI-OCTOW1-UP2[0],0,PE,UNK,UNK,50,,100,0,0,0,,,,,,,2200,220,3.04,0.304,0.1,20,3165.3,,,,4.3715,,14796,4.17014432264336
SNL/MSU/DOE,UNI-OCTOW1-UP2[0],0,PE,UNK,UNK,50,,100,0,0,0,,,,,,,2227,222.7,3.08,0.308,0.1,20,3165.3,,,,4.3715,,7317,3.86433305503339
SNL/MSU/DOE,UNI-OCTOW1-UP2[0],0,PE,UNK,UNK,50,,100,0,0,0,,,,,,,2280,228,3.15,0.315,0.1,20,3165.3,,,,4.3715,,19412,4.28807028264325
SNL/MSU/DOE,UNI-OCTOW1-UP2[0],0,PE,UNK,UNK,50,,100,0,0,0,,,,,,,2179,217.9,3.01,0.301,0.1,20,3165.3,,,,4.3715,,1899,3.27852496473702
SNL/MSU/DOE,UNI-OCTOW1-UP2[0],0,PE,UNK,UNK,50,,100,0,0,0,,,,,,,2119,211.9,2.93,0.293,0.1,20,3165.3,,,,4.3715,,34730,4.54070478331076
SNL/MSU/DOE,UNI-OCTOW1-UP2[0],0,PE,UNK,UNK,50,,100,0,0,0,,,,,,,2187,218.7,3.02,0.302,0.1,20,3165.3,,,,4.3715,,8531,3.93099994195615
SNL/MSU/DOE,UNI-OCTOW1-UP2[0],0,PE,UNK,UNK,50,,100,0,0,0,,,,,,,1901,190.1,2.63,0.263,0.1,20,3165.3,,,,4.3715,,178922,5.25266374409546
SNL/MSU/DOE,UNI-OCTOW1-UP2[0],0,PE,UNK,UNK,50,,100,0,0,0,,,,,,,1954,195.4,2.7,0.27,0.1,20,3165.3,,,,4.3715,,161812,5.2090107258086
SNL/MSU/DOE,UNI-OCTOW1-UP2[0],0,PE,UNK,UNK,50,,100,0,0,0,,,,,,,2007,200.7,2.77,0.277,0.1,20,3165.3,,,,4.3715,,26774,4.42771325905227
SNL/MSU/DOE,UNI-OCTOW1-UP2[0],0,PE,UNK,UNK,50,,100,0,0,0,,,,,,,1997,199.7,2.76,0.276,0.1,20,3165.3,,,,4.3715,,63052,4.79969886688353
SNL/MSU/DOE,UNI-OCTOW1-UP2[0],0,PE,UNK,UNK,50,,100,0,0,0,,,,,,,2060,206,2.85,0.285,0.1,20,3165.3,,,,4.3715,,14997,4.17600439147225
SNL/MSU/DOE,UNI-OCTOW1-UP2[0],0,PE,UNK,UNK,50,,100,0,0,0,,,,,,,2049,204.9,2.83,0.283,0.1,20,3165.3,,,,4.3715,,38614,4.58674479224689
SNL/MSU/DOE,UNI-OCTOW1-UP2[0],0,PE,UNK,UNK,50,,100,0,0,0,,,,,,,1962,196.2,2.71,0.271,0.1,20,3165.3,,,,4.3715,,84357,4.92612112646559
SNL/MSU/DOE,UNI-OCTOW1-UP2[0],0,PE,UNK,UNK,50,,100,0,0,0,,,,,,,2059,205.9,2.84,0.284,0.1,20,3165.3,,,,4.3715,,101444,5.00622636537676
SNL/MSU/DOE,UNI-OCTOW1-UP2[0],0,PE,UNK,UNK,50,,100,0,0,0,,,,,,,1440,144,1.99,0.199,0.1,200,3165.3,,,,4.3715,,8891725,6.94898602253467
SNL/MSU/DOE,UNI-OCTOW1-UP2[0],0,PE,UNK,UNK,50,,100,0,0,0,,,,,,,1594,159.4,2.2,0.22,0.1,100,3165.3,,,,4.3715,,606191,5.78260948419367
SNL/MSU/DOE,UNI-OCTOW1-UP2[0],0,PE,UNK,UNK,50,,100,0,0,0,,,,,,,1594,159.4,2.2,0.22,0.1,100,3165.3,,,,4.3715,,5922625,6.77251423549651
SNL/MSU/DOE,UNI-OCTOW1-VE2[0],0,VE,UNK,UNK,50,,100,0,0,0,,,,,,,2698,269.8,3.73,0.373,0.1,5,3492.45454545455,,,,4.82454545454545,,324,2.51054501020661
SNL/MSU/DOE,UNI-OCTOW1-VE2[0],0,VE,UNK,UNK,50,,100,0,0,0,,,,,,,2698,269.8,3.73,0.373,0.1,5,3492.45454545455,,,,4.82454545454545,,726,2.86093662070009
SNL/MSU/DOE,UNI-OCTOW1-VE2[0],0,VE,UNK,UNK,50,,100,0,0,0,,,,,,,2698,269.8,3.73,0.373,0.1,5,3492.45454545455,,,,4.82454545454545,,143,2.15533603746506
SNL/MSU/DOE,UNI-OCTOW1-VE2[0],0,VE,UNK,UNK,50,,100,0,0,0,,,,,,,2698,269.8,3.73,0.373,0.1,5,3492.45454545455,,,,4.82454545454545,,509,2.70671778233676
SNL/MSU/DOE,UNI-OCTOW1-VE2[0],0,VE,UNK,UNK,50,,100,0,0,0,,,,,,,2698,269.8,3.73,0.373,0.1,5,3492.45454545455,,,,4.82454545454545,,109,2.03742649794062
SNL/MSU/DOE,UNI-OCTOW1-VE2[0],0,VE,UNK,UNK,50,,100,0,0,0,,,,,,,2207,220.7,3.05,0.305,0.1,5,3492.45454545455,,,,4.82454545454545,,864,2.93651374247889
SNL/MSU/DOE,UNI-OCTOW1-VE2[0],0,VE,UNK,UNK,50,,100,0,0,0,,,,,,,2207,220.7,3.05,0.305,0.1,10,3492.45454545455,,,,4.82454545454545,,6344,3.80236317430955
SNL/MSU/DOE,UNI-OCTOW1-VE2[0],0,VE,UNK,UNK,50,,100,0,0,0,,,,,,,2207,220.7,3.05,0.305,0.1,10,3492.45454545455,,,,4.82454545454545,,3565,3.55205953418788
SNL/MSU/DOE,UNI-OCTOW1-VE2[0],0,VE,UNK,UNK,50,,100,0,0,0,,,,,,,2207,220.7,3.05,0.305,0.1,10,3492.45454545455,,,,4.82454545454545,,2211,3.34458874257871
SNL/MSU/DOE,UNI-OCTOW1-VE2[0],0,VE,UNK,UNK,50,,100,0,0,0,,,,,,,2207,220.7,3.05,0.305,0.1,10,3492.45454545455,,,,4.82454545454545,,4181,3.62128016755042
SNL/MSU/DOE,UNI-OCTOW1-VE2[0],0,VE,UNK,UNK,50,,100,0,0,0,,,,,,,2207,220.7,3.05,0.305,0.1,10,3492.45454545455,,,,4.82454545454545,,3011,3.47871075551276
SNL/MSU/DOE,UNI-OCTOW1-VE2[0],0,VE,UNK,UNK,50,,100,0,0,0,,,,,,,2207,220.7,3.05,0.305,0.1,10,3492.45454545455,,,,4.82454545454545,,1452,3.16196661636408
SNL/MSU/DOE,UNI-OCTOW1-VE2[0],0,VE,UNK,UNK,50,,100,0,0,0,,,,,,,1962,196.2,2.71,0.271,0.1,100,3492.45454545455,,,,4.82454545454545,,25641,4.4089349586788
SNL/MSU/DOE,UNI-OCTOW1-VE2[0],0,VE,UNK,UNK,50,,100,0,0,0,,,,,,,1962,196.2,2.71,0.271,0.1,100,3492.45454545455,,,,4.82454545454545,,57871,4.76246098695538
SNL/MSU/DOE,UNI-OCTOW1-VE2[0],0,VE,UNK,UNK,50,,100,0,0,0,,,,,,,1962,196.2,2.71,0.271,0.1,100,3492.45454545455,,,,4.82454545454545,,24185,4.38354609172447
SNL/MSU/DOE,UNI-OCTOW1-VE2[0],0,VE,UNK,UNK,50,,100,0,0,0,,,,,,,1962,196.2,2.71,0.271,0.1,100,3492.45454545455,,,,4.82454545454545,,40864,4.61134087558332
SNL/MSU/DOE,UNI-OCTOW1-VE2[0],0,VE,UNK,UNK,50,,100,0,0,0,,,,,,,1962,196.2,2.71,0.271,0.1,100,3492.45454545455,,,,4.82454545454545,,248955,5.39612085304813
SNL/MSU/DOE,UNI-OCTOW1-VE2[0],0,VE,UNK,UNK,50,,100,0,0,0,,,,,,,1962,196.2,2.71,0.271,0.1,100,3492.45454545455,,,,4.82454545454545,,36010,4.55642312137129
SNL/MSU/DOE,UNI-OCTOW1-VE2[0],0,VE,UNK,UNK,50,,100,0,0,0,,,,,,,1962,196.2,2.71,0.271,0.1,100,3492.45454545455,,,,4.82454545454545,,124774,5.09612409790324
SNL/MSU/DOE,UNI-OCTOW1-VE2[0],0,VE,UNK,UNK,50,,100,0,0,0,,,,,,,1962,196.2,2.71,0.271,0.1,100,3492.45454545455,,,,4.82454545454545,,306126,5.48590021681394
SNL/MSU/DOE,UNI-OCTOW1-VE2[0],0,VE,UNK,UNK,50,,100,0,0,0,,,,,,,1717,171.7,2.37,0.237,0.1,200,3492.45454545455,,,,4.82454545454545,,12487238,7.09646638921418
SNL/MSU/DOE,UNI-OCTOW1-VE2[0],0,VE,UNK,UNK,50,,100,0,0,0,,,,,,,1717,171.7,2.37,0.237,0.1,200,3492.45454545455,,,,4.82454545454545,,4117339,6.61461662598906
SNL/MSU/DOE,UNI-OCTOW1-VE2[0],0,VE,UNK,UNK,50,,100,0,0,0,,,,,,,1717,171.7,2.37,0.237,0.1,200,3492.45454545455,,,,4.82454545454545,,8107379,6.9088804756892
SNL/MSU/DOE,UNI-OCTOW1-VE2[0],0,VE,UNK,UNK,50,,100,0,0,0,,,,,,,1717,171.7,2.37,0.237,0.1,200,3492.45454545455,,,,4.82454545454545,,1556365,6.19211145569777
SNL/MSU/DOE,UNI-OCTOW1-VE2[0],0,VE,UNK,UNK,50,,100,0,0,0,,,,,,,1717,171.7,2.37,0.237,0.1,200,3492.45454545455,,,,4.82454545454545,,6448807,6.80947937955957
SNL/MSU/DOE,UNI-OCTOW1-VE2[0],0,VE,UNK,UNK,50,,100,0,0,0,,,,,,,1717,171.7,2.37,0.237,0.1,200,3492.45454545455,,,,4.82454545454545,,13798486,7.13983143727684
SNL/MSU/DOE,UNI-OCTOW1-VE2[0],0,VE,UNK,UNK,50,,100,0,0,0,,,,,,,1717,171.7,2.37,0.237,0.1,200,3492.45454545455,,,,4.82454545454545,,22108521,7.34455969042932
SNL/MSU/DOE,UNI-OCTOW1-VE2[0],0,VE,UNK,UNK,50,,100,0,0,0,,,,,,,1717,171.7,2.37,0.237,0.1,200,3492.45454545455,,,,4.82454545454545,,14543062,7.1626558556083
SNL/MSU/DOE,UNI-OCTOW1-VE2[0],0,VE,UNK,UNK,50,,100,0,0,0,,,,,,,1717,171.7,2.37,0.237,0.1,200,3492.45454545455,,,,4.82454545454545,,82468252,7.91628678933942
SNL/MSU/DOE,UNI-OCTOW1-VE2[0],0,VE,UNK,UNK,50,,100,0,0,0,,,,,,,1472,147.2,2.03,0.203,0.1,200,3492.45454545455,,,,4.82454545454545,,64717861,7.81102415490755
SNL/MSU/DOE,UNI-OCTOW1-VE2[0],0,VE,UNK,UNK,50,,100,0,0,0,,,,,,,1472,147.2,2.03,0.203,0.1,200,3492.45454545455,,,,4.82454545454545,,18724895,7.27241939106852
SNL/MSU/DOE,UNI-OCTOW1-VE2[0],0,VE,UNK,UNK,50,,100,0,0,0,,,,,,,1472,147.2,2.03,0.203,0.1,200,3492.45454545455,,,,4.82454545454545,,13205451,7.12075323806597
SNL/MSU/DOE,UNI-OCTOW1-VE2[0],0,VE,UNK,UNK,50,,100,0,0,0,,,,,,,1472,147.2,2.03,0.203,0.1,200,3492.45454545455,,,,4.82454545454545,,20584548,7.31354133510513
SNL/MSU/DOE,UNI-OCTOW1-VE2[0],0,VE,UNK,UNK,50,,100,0,0,0,,,,,,,1472,147.2,2.03,0.203,0.1,200,3492.45454545455,,,,4.82454545454545,,135488968,8.13190393482832
SNL/MSU/DOE,UNI-OCTOW1-VE2[0],0,VE,UNK,UNK,50,,100,0,0,0,,,,,,,1472,147.2,2.03,0.203,0.1,200,3492.45454545455,,,,4.82454545454545,,46800241,7.67024808949935
SNL/MSU/DOE,UNI-OCTOW1-VE2[0],0,VE,UNK,UNK,50,,100,0,0,0,,,,,,,1457,145.7,2.01,0.201,0.1,200,3492.45454545455,,,,4.82454545454545,,654193316,8.81570610255395
SNL/MSU/DOE,UNI-OCTOW1-VE2[0],0,VE,UNK,UNK,50,,100,0,0,0,,,,,,,1226,122.6,1.69,0.169,0.1,200,3492.45454545455,,,,4.82454545454545,,4000000000,9.60205999132796
SNL/MSU/DOE,UNI-OCTOW1-VE2[0],0,VE,UNK,UNK,50,,100,0,0,0,,,,,,,1226,122.6,1.69,0.169,0.1,200,3492.45454545455,,,,4.82454545454545,,851213784,8.93003864768907
SNL/MSU/DOE,UNI-OCTOW1-VE2[0],0,VE,UNK,UNK,50,,100,0,0,0,,,,,,,1165,116.5,1.61,0.161,0.1,200,3492.45454545455,,,,4.82454545454545,,4248137040,9.62819851813835
SNL/MSU/DOE,UNI-OCTOW1-VE2[0],0,VE,UNK,UNK,50,,100,0,0,0,,,,,,,1165,116.5,1.61,0.161,0.1,200,3492.45454545455,,,,4.82454545454545,,1098324825,9.0407307998979
SNL/MSU/DOE,UNI-OCTOW1-VE2[0],0,VE,UNK,UNK,50,,100,0,0,0,,,,,,,1165,116.5,1.61,0.161,0.1,200,3492.45454545455,,,,4.82454545454545,,1300000000,9.11394335230684
SNL/MSU/DOE,UNI-OCTOW1-VE2[0],0,VE,UNK,UNK,50,,100,0,0,0,,,,,,,1128,112.8,1.56,0.156,0.1,200,3492.45454545455,,,,4.82454545454545,,1600000000,9.20411998265593
SNL/MSU/DOE,UNI-AGYTOW1-UP4[0],0,PE,UNK,UNK,50,,100,0,0,0,,,,,,,2340,234,2.72,0.272,0.1,20,4507.44444444444,,5.16,,4.76777777777778,,711105,5.85193373231032
SNL/MSU/DOE,UNI-AGYTOW1-UP4[0],0,PE,UNK,UNK,50,,100,0,0,0,,,,,,,2340,234,2.72,0.272,0.1,20,4507.44444444444,,5.16,,4.76777777777778,,628600,5.79837437668156
SNL/MSU/DOE,UNI-AGYTOW1-UP4[0],0,PE,UNK,UNK,50,,100,0,0,0,,,,,,,2340,234,2.72,0.272,0.1,20,4507.44444444444,,5.16,,4.76777777777778,,3331137,6.52259249433048
SNL/MSU/DOE,UNI-AGYTOW1-UP4[0],0,PE,UNK,UNK,50,,100,0,0,0,,,,,,,2340,234,2.72,0.272,0.1,20,4507.44444444444,,5.16,,4.76777777777778,,3790717,6.57872136292127
SNL/MSU/DOE,UNI-AGYTOW1-UP4[0],0,PE,UNK,UNK,50,,100,0,0,0,,,,,,,2340,234,2.72,0.272,0.1,20,4507.44444444444,,5.16,,4.76777777777778,,8779713,6.94348031948771
SNL/MSU/DOE,UNI-AGYTOW1-UP4[0],0,PE,UNK,UNK,50,,100,0,0,0,,,,,,,2340,234,2.72,0.272,0.1,20,4507.44444444444,,5.16,,4.76777777777778,,5652675,6.75225401645886
SNL/MSU/DOE,UNI-AGYTOW1-UP4[0],0,PE,UNK,UNK,50,,100,0,0,0,,,,,,,2080,208,2.41,0.241,0.1,30,4507.44444444444,,5.16,,4.76777777777778,,26800378,7.42814091948239
SNL/MSU/DOE,UNI-AGYTOW1-UP4[0],0,PE,UNK,UNK,50,,100,0,0,0,,,,,,,2080,208,2.41,0.241,0.1,30,4507.44444444444,,5.16,,4.76777777777778,,5718150,6.75725554369735
SNL/MSU/DOE,UNI-AGYTOW1-UP4[0],0,PE,UNK,UNK,50,,100,0,0,0,,,,,,,2080,208,2.41,0.241,0.1,30,4507.44444444444,,5.16,,4.76777777777778,,17342399,7.23910917390126
SNL/MSU/DOE,UNI-AGYTOW1-UP4[0],0,PE,UNK,UNK,50,,100,0,0,0,,,,,,,2080,208,2.38,0.238,0.1,30,4507.44444444444,,5.16,,4.76777777777778,,3987507,6.60070145846241
SNL/MSU/DOE,UNI-AGYTOW1-UP4[0],0,PE,UNK,UNK,50,,100,0,0,0,,,,,,,2080,208,2.38,0.238,0.1,30,4507.44444444444,,5.16,,4.76777777777778,,7334600,6.86537643412618
SNL/MSU/DOE,UNI-AGYTOW1-UP4[0],0,PE,UNK,UNK,50,,100,0,0,0,,,,,,,2080,208,2.38,0.238,0.1,30,4507.44444444444,,5.16,,4.76777777777778,,10567152,7.02395795444586
SNL/MSU/DOE,UNI-AGYTOW1-UP4[0],0,PE,UNK,UNK,50,,100,0,0,0,,,,,,,1793,179.3,2.11,0.211,0.1,50,4507.44444444444,,5.16,,4.76777777777778,,104448523,8.01890230302877
SNL/MSU/DOE,UNI-AGYTOW1-UP4[0],0,PE,UNK,UNK,50,,100,0,0,0,,,,,,,1793,179.3,2.08,0.208,0.1,50,4507.44444444444,,5.16,,4.76777777777778,,84964915,7.92923962727362
SNL/MSU/DOE,UNI-AGYTOW1-UP4[0],0,PE,UNK,UNK,50,,100,0,0,0,,,,,,,1793,179.3,2.08,0.208,0.1,50,4507.44444444444,,5.16,,4.76777777777778,,267557522,8.42741716505489
SNL/MSU/DOE,UNI-AGYTOW1-UP4[0],0,PE,UNK,UNK,50,,100,0,0,0,,,,,,,1793,179.3,2.08,0.208,0.1,50,4507.44444444444,,5.16,,4.76777777777778,,856152723,8.93255124229401
SNL/MSU/DOE,UNI-AGYTOW1-UP4[0],0,PE,UNK,UNK,50,,100,0,0,0,,,,,,,1793,179.3,2.08,0.208,0.1,50,4507.44444444444,,5.16,,4.76777777777778,,1126988000,9.05191929176791
SNL/MSU/DOE,UNI-AGYTOW1-UP4[0],0,PE,UNK,UNK,50,,100,0,0,0,,,,,,,1793,179.3,2.08,0.208,0.1,50,4507.44444444444,,5.16,,4.76777777777778,,124627243,8.09561298767885
SNL/MSU/DOE,UNI-AGYTOW1-UP4[0],0,PE,UNK,UNK,50,,100,0,0,0,,,,,,,3074,307.4,3.57,0.357,0.1,5,4507.44444444444,,5.16,,4.76777777777778,,12345,4.09149109426795
SNL/MSU/DOE,UNI-AGYTOW1-UP4[0],0,PE,UNK,UNK,50,,100,0,0,0,,,,,,,3074,307.4,3.57,0.357,0.1,5,4507.44444444444,,5.16,,4.76777777777778,,1871,3.27207378750001
SNL/MSU/DOE,UNI-AGYTOW1-UP4[0],0,PE,UNK,UNK,50,,100,0,0,0,,,,,,,3074,307.4,3.57,0.357,0.1,5,4507.44444444444,,5.16,,4.76777777777778,,4389,3.64236558084497
SNL/MSU/DOE,UNI-AGYTOW1-UP4[0],0,PE,UNK,UNK,50,,100,0,0,0,,,,,,,3074,307.4,3.57,0.357,0.1,5,4507.44444444444,,5.16,,4.76777777777778,,19111,4.28128341249297
SNL/MSU/DOE,UNI-AGYTOW1-UP4[0],0,PE,UNK,UNK,50,,100,0,0,0,,,,,,,3074,307.4,3.57,0.357,0.1,5,4507.44444444444,,5.16,,4.76777777777778,,5080,3.70586371228392
SNL/MSU/DOE,UNI-AGYTOW1-UP4[0],0,PE,UNK,UNK,50,,100,0,0,0,,,,,,,3074,307.4,3.57,0.357,0.1,5,4507.44444444444,,5.16,,4.76777777777778,,8468,3.92778084934737
SNL/MSU/DOE,UNI-AGYTOW1-UP4[0],0,PE,UNK,UNK,50,,100,0,0,0,,,,,,,2690,269,3.12,0.312,0.1,10,4507.44444444444,,5.16,,4.76777777777778,,376540,5.57581111826989
SNL/MSU/DOE,UNI-AGYTOW1-UP4[0],0,PE,UNK,UNK,50,,100,0,0,0,,,,,,,2690,269,3.12,0.312,0.1,10,4507.44444444444,,5.16,,4.76777777777778,,51159,4.70892204677756
SNL/MSU/DOE,UNI-AGYTOW1-UP4[0],0,PE,UNK,UNK,50,,100,0,0,0,,,,,,,2690,269,3.12,0.312,0.1,10,4507.44444444444,,5.16,,4.76777777777778,,647617,5.81131824049716
SNL/MSU/DOE,UNI-AGYTOW1-UP4[0],0,PE,UNK,UNK,50,,100,0,0,0,,,,,,,2690,269,3.12,0.312,0.1,10,4507.44444444444,,5.16,,4.76777777777778,,73320,4.86522245629018
SNL/MSU/DOE,UNI-AGYTOW1-UP4[0],0,PE,UNK,UNK,50,,100,0,0,0,,,,,,,2690,269,3.12,0.312,0.1,10,4507.44444444444,,5.16,,4.76777777777778,,155543,5.19185047105527
SNL/MSU/DOE,UNI-AGYTOW1-UP4[0],0,PE,UNK,UNK,50,,100,0,0,0,,,,,,,2690,269,3.12,0.312,0.1,10,4507.44444444444,,5.16,,4.76777777777778,,267005,5.42651939414389
SNL/MSU/DOE,UNI-AGYTOW1-UP4[0],0,PE,UNK,UNK,50,,100,0,0,0,,,,,,,1537,153.7,1.78,0.178,0.1,150,4507.44444444444,,5.16,,4.76777777777778,,2393015962,9.3789455954732
SNL/MSU/DOE,UNI-AGYTOW1-UP4[0],0,PE,UNK,UNK,50,,100,0,0,0,,,,,,,1537,153.7,1.78,0.178,0.1,150,4507.44444444444,,5.16,,4.76777777777778,,1123015962,9.05038592915483
SNL/MSU/DOE,UNI-AGYTOW1-UP4[0],0,PE,UNK,UNK,50,,100,0,0,0,,,,,,,1537,153.7,1.78,0.178,0.1,150,4507.44444444444,,5.16,,4.76777777777778,,283626104,8.45274619936518
SNL/MSU/DOE,resin-75AQ010-MICRO----,,PE,UNK,UNK,0,,0,0,0,0,,,,,,,18.79,1.879,0.5,0.05,0.1,25,55.5355172413793,,3.49,,1.74310344827586,,162715811,8.21142975512757
SNL/MSU/DOE,resin-75AQ010-MICRO----,,PE,UNK,UNK,0,,0,0,0,0,,,,,,,26.01,2.601,0.7,0.07,0.1,15,55.5355172413793,,3.49,,1.74310344827586,,1266997,6.10277558656064
SNL/MSU/DOE,resin-75AQ010-MICRO----,,PE,UNK,UNK,0,,0,0,0,0,,,,,,,18.77,1.877,0.5,0.05,0.1,25,55.5355172413793,,3.49,,1.74310344827586,,90180,4.95511023097055
SNL/MSU/DOE,resin-75AQ010-MICRO----,,PE,UNK,UNK,0,,0,0,0,0,,,,,,,18.77,1.877,0.5,0.05,0.1,25,55.5355172413793,,3.49,,1.74310344827586,,9142686,6.96107380444371
SNL/MSU/DOE,resin-75AQ010-MICRO----,,PE,UNK,UNK,0,,0,0,0,0,,,,,,,18.77,1.877,0.5,0.05,0.1,25,55.5355172413793,,3.49,,1.74310344827586,,67517489,7.82941628234802
SNL/MSU/DOE,resin-75AQ010-MICRO----,,PE,UNK,UNK,0,,0,0,0,0,,,,,,,18.77,1.877,0.5,0.05,0.1,25,55.5355172413793,,3.49,,1.74310344827586,,587462,5.76897977949857
SNL/MSU/DOE,resin-75AQ010-MICRO----,,PE,UNK,UNK,0,,0,0,0,0,,,,,,,18.77,1.877,0.5,0.05,0.1,25,55.5355172413793,,3.49,,1.74310344827586,,3678254,6.56564171592696
SNL/MSU/DOE,resin-75AQ010-MICRO----,,PE,UNK,UNK,0,,0,0,0,0,,,,,,,18.77,1.877,0.5,0.05,0.1,25,55.5355172413793,,3.49,,1.74310344827586,,7065978,6.8491722809203
SNL/MSU/DOE,resin-75AQ010-MICRO----,,PE,UNK,UNK,0,,0,0,0,0,,,,,,,18.77,1.877,0.5,0.05,0.1,25,55.5355172413793,,3.49,,1.74310344827586,,2825622,6.45111406328246
SNL/MSU/DOE,resin-75AQ010-MICRO----,,PE,UNK,UNK,0,,0,0,0,0,,,,,,,18.77,1.877,0.5,0.05,0.1,25,55.5355172413793,,3.49,,1.74310344827586,,572502,5.75777700819524
SNL/MSU/DOE,resin-75AQ010-MICRO----,,PE,UNK,UNK,0,,0,0,0,0,,,,,,,18.77,1.877,0.5,0.05,0.1,25,55.5355172413793,,3.49,,1.74310344827586,,18642852,7.27051235185465
SNL/MSU/DOE,resin-75AQ010-MICRO----,,PE,UNK,UNK,0,,0,0,0,0,,,,,,,25.99,2.599,0.7,0.07,0.1,15,55.5355172413793,,3.49,,1.74310344827586,,46711,4.66941916486503
SNL/MSU/DOE,resin-75AQ010-MICRO----,,PE,UNK,UNK,0,,0,0,0,0,,,,,,,25.99,2.599,0.7,0.07,0.1,15,55.5355172413793,,3.49,,1.74310344827586,,234420,5.36999466160843
SNL/MSU/DOE,resin-75AQ010-MICRO----,,PE,UNK,UNK,0,,0,0,0,0,,,,,,,25.99,2.599,0.7,0.07,0.1,15,55.5355172413793,,3.49,,1.74310344827586,,5946,3.77422490486892
SNL/MSU/DOE,resin-75AQ010-MICRO----,,PE,UNK,UNK,0,,0,0,0,0,,,,,,,25.99,2.599,0.7,0.07,0.1,15,55.5355172413793,,3.49,,1.74310344827586,,15207,4.18204354594306
SNL/MSU/DOE,resin-75AQ010-MICRO----,,PE,UNK,UNK,0,,0,0,0,0,,,,,,,25.99,2.599,0.7,0.07,0.1,15,55.5355172413793,,3.49,,1.74310344827586,,787768,5.89639833531334
SNL/MSU/DOE,resin-75AQ010-MICRO----,,PE,UNK,UNK,0,,0,0,0,0,,,,,,,25.99,2.599,0.7,0.07,0.1,15,55.5355172413793,,3.49,,1.74310344827586,,261335,5.41719757769116
SNL/MSU/DOE,resin-75AQ010-MICRO----,,PE,UNK,UNK,0,,0,0,0,0,,,,,,,25.99,2.599,0.7,0.07,0.1,15,55.5355172413793,,3.49,,1.74310344827586,,1108,3.04453976039241
SNL/MSU/DOE,resin-75AQ010-MICRO----,,PE,UNK,UNK,0,,0,0,0,0,,,,,,,25.99,2.599,0.7,0.07,0.1,15,55.5355172413793,,3.49,,1.74310344827586,,854,2.93145787068901
SNL/MSU/DOE,resin-75AQ010-MICRO----,,PE,UNK,UNK,0,,0,0,0,0,,,,,,,25.99,2.599,0.7,0.07,0.1,15,55.5355172413793,,3.49,,1.74310344827586,,3541,3.54912592675811
SNL/MSU/DOE,resin-75AQ010-MICRO----,,PE,UNK,UNK,0,,0,0,0,0,,,,,,,25.99,2.599,0.7,0.07,0.1,15,55.5355172413793,,3.49,,1.74310344827586,,4520,3.65513843481138
SNL/MSU/DOE,resin-75AQ010-MICRO----,,PE,UNK,UNK,0,,0,0,0,0,,,,,,,36.1,3.61,0.97,0.097,0.1,1,55.5355172413793,,3.49,,1.74310344827586,,45,1.65321251377534
SNL/MSU/DOE,resin-75AQ010-MICRO----,,PE,UNK,UNK,0,,0,0,0,0,,,,,,,36.1,3.61,0.97,0.097,0.1,1,55.5355172413793,,3.49,,1.74310344827586,,509,2.70671778233676
SNL/MSU/DOE,resin-75AQ010-MICRO----,,PE,UNK,UNK,0,,0,0,0,0,,,,,,,36.1,3.61,0.97,0.097,0.1,1,55.5355172413793,,3.49,,1.74310344827586,,366,2.56348108539441
SNL/MSU/DOE,resin-75AQ010-MICRO----,,PE,UNK,UNK,0,,0,0,0,0,,,,,,,36.1,3.61,0.97,0.097,0.1,1,55.5355172413793,,3.49,,1.74310344827586,,844,2.92634244662566
SNL/MSU/DOE,resin-75AQ010-MICRO----,,PE,UNK,UNK,0,,0,0,0,0,,,,,,,36.1,3.61,0.97,0.097,0.1,1,55.5355172413793,,3.49,,1.74310344827586,,87,1.93951925261862
SNL/MSU/DOE,resin-75AQ010-MICRO----,,PE,UNK,UNK,0,,0,0,0,0,,,,,,,36.1,3.61,0.97,0.097,0.1,1,55.5355172413793,,3.49,,1.74310344827586,,1256,3.09898963940118
SNL/MSU/DOE,resin-75AQ010-MICRO----,,PE,UNK,UNK,0,,0,0,0,0,,,,,,,36.1,3.61,0.97,0.097,0.1,1,55.5355172413793,,3.49,,1.74310344827586,,1846,3.26623169668989
SNL/MSU/DOE,resin-75AQ010-MICRO----,,PE,UNK,UNK,0,,0,0,0,0,,,,,,,36.1,3.61,0.97,0.097,0.1,1,55.5355172413793,,3.49,,1.74310344827586,,26,1.41497334797082
SNL/MSU/DOE,resin-75AQ010-MICRO----,,PE,UNK,UNK,0,,0,0,0,0,,,,,,,36.1,3.61,0.97,0.097,0.1,1,55.5355172413793,,3.49,,1.74310344827586,,35,1.54406804435028
SNL/MSU/DOE,resin-75AQ010-MICRO----,,PE,UNK,UNK,0,,0,0,0,0,,,,,,,36.1,3.61,0.97,0.097,0.1,1,55.5355172413793,,3.49,,1.74310344827586,,911,2.959518376973
SNL/MSU/DOE,resin-75AQ010-MICRO----,,PE,UNK,UNK,0,,0,0,0,0,,,,,,,43.32,4.332,1.16,0.116,0.1,1,55.5355172413793,,3.49,,1.74310344827586,,9,0.954242509439325
SNL/MSU/DOE,resin-75AQ010-MICRO----,,PE,UNK,UNK,0,,0,0,0,0,,,,,,,43.32,4.332,1.16,0.116,0.1,1,55.5355172413793,,3.49,,1.74310344827586,,14,1.14612803567824
SNL/MSU/DOE,resin-75AQ010-MICRO----,,PE,UNK,UNK,0,,0,0,0,0,,,,,,,43.32,4.332,1.16,0.116,0.1,1,55.5355172413793,,3.49,,1.74310344827586,,21,1.32221929473392
SNL/MSU/DOE,resin-75AQ010-MICRO----,,PE,UNK,UNK,0,,0,0,0,0,,,,,,,43.32,4.332,1.16,0.116,0.1,1,55.5355172413793,,3.49,,1.74310344827586,,46,1.66275783168157
SNL/MSU/DOE,resin-75AQ010-MICRO----,,PE,UNK,UNK,0,,0,0,0,0,,,,,,,43.32,4.332,1.16,0.116,0.1,1,55.5355172413793,,3.49,,1.74310344827586,,68,1.83250891270624
SNL/MSU/DOE,UNI-D155-EP3[0],0,EP,UNK,UNK,57,,100,0,0,0,,,,,,,1004,100.4,1.82,0.182,0.1,4,1407.8125,-764.5,,,2.553125,,109019,5.0375021940513
SNL/MSU/DOE,UNI-D155-EP3[0],0,EP,UNK,UNK,57,,100,0,0,0,,,,,,,819,81.9,1.48,0.148,0.1,5,1407.8125,-764.5,,,2.553125,,558285,5.74685595938412
SNL/MSU/DOE,UNI-D155-EP3[0],0,EP,UNK,UNK,57,,100,0,0,0,,,,,,,982,98.2,1.78,0.178,0.1,5,1407.8125,-764.5,,,2.553125,,267301,5.42700058349903
SNL/MSU/DOE,UNI-D155-EP3[0],0,EP,UNK,UNK,57,,100,0,0,0,,,,,,,1310,131,2.37,0.237,0.1,4,1407.8125,-764.5,,,2.553125,,2486,3.39550112430563
SNL/MSU/DOE,UNI-D155-EP3[0],0,EP,UNK,UNK,57,,100,0,0,0,,,,,,,1296,129.6,2.35,0.235,0.1,4,1407.8125,-764.5,,,2.553125,,2226,3.34752515999869
SNL/MSU/DOE,UNI-D155-EP3[0],0,EP,UNK,UNK,57,,100,0,0,0,,,,,,,1268,126.8,2.3,0.23,0.1,4,1407.8125,-764.5,,,2.553125,,3878,3.58860780474269
SNL/MSU/DOE,UNI-D155-EP3[0],0,EP,UNK,UNK,57,,100,0,0,0,,,,,,,784,78.4,1.42,0.142,0.1,4,1407.8125,-764.5,,,2.553125,,950710,5.97804806204079
SNL/MSU/DOE,UNI-D155-EP3[0],0,EP,UNK,UNK,57,,100,0,0,0,,,,,,,1697,169.7,3.08,0.308,0.1,1,1407.8125,-764.5,,,2.553125,,81,1.90848501887865
SNL/MSU/DOE,UNI-D155-EP3[0],0,EP,UNK,UNK,57,,100,0,0,0,,,,,,,1555,155.5,2.82,0.282,0.1,1,1407.8125,-764.5,,,2.553125,,158,2.19865708695442
SNL/MSU/DOE,UNI-D155-EP3[0],0,EP,UNK,UNK,57,,100,0,0,0,,,,,,,1538,153.8,2.79,0.279,0.1,1,1407.8125,-764.5,,,2.553125,,275,2.43933269383026
SNL/MSU/DOE,UNI-D155-EP3[0],0,EP,UNK,UNK,57,,100,0,0,0,,,,,,,768,76.8,1.39,0.139,0.1,4,1407.8125,-764.5,,,2.553125,,723879,5.85966597776616
SNL/MSU/DOE,UNI-D155-EP3[0],0,EP,UNK,UNK,49,,100,0,0,0,,,,,,,817,81.7,1.48,0.148,0.1,4,1407.8125,-764.5,,,2.553125,,147473,5.16871251506425
SNL/MSU/DOE,UNI-D155-EP3[0],0,EP,UNK,UNK,49,,100,0,0,0,,,,,,,817,81.7,1.48,0.148,0.1,4,1407.8125,-764.5,,,2.553125,,250577,5.39894120539917
SNL/MSU/DOE,UNI-D155-EP3[0],0,EP,UNK,UNK,49,,100,0,0,0,,,,,,,785,78.5,1.42,0.142,0.1,4,1407.8125,-764.5,,,2.553125,,217703,5.33786441376534
SNL/MSU/DOE,UNI-D155-EP3[0],0,EP,UNK,UNK,49,,100,0,0,0,,,,,,,655,65.5,1.19,0.119,0.1,4,1407.8125,-764.5,,,2.553125,,757589,5.87943366019535
SNL/MSU/DOE,UNI-D155-EP3[0],0,EP,UNK,UNK,49,,100,0,0,0,,,,,,,715,71.5,1.3,0.13,0.1,5,1407.8125,-764.5,,,2.553125,,1047870,6.020307406899
SNL/MSU/DOE,UNI-D155-EP3[0],0,EP,UNK,UNK,49,,100,0,0,0,,,,,,,661,66.1,1.2,0.12,0.1,5,1407.8125,-764.5,,,2.553125,,1107540,6.04435942019134
SNL/MSU/DOE,UNI-D155-EP3[0],0,EP,UNK,UNK,49,,100,0,0,0,,,,,,,1122,112.2,2.03,0.203,0.1,2,1407.8125,-764.5,,,2.553125,,6047,3.78153996860594
SNL/MSU/DOE,UNI-D155-EP3[0],0,EP,UNK,UNK,49,,100,0,0,0,,,,,,,1144,114.4,2.07,0.207,0.1,2,1407.8125,-764.5,,,2.553125,,3284,3.5164031484474
SNL/MSU/DOE,UNI-D155-EP3[0],0,EP,UNK,UNK,49,,100,0,0,0,,,,,,,1122,112.2,2.03,0.203,0.1,2,1407.8125,-764.5,,,2.553125,,2399,3.38003024796783
SNL/MSU/DOE,UNI-D155-EP3[0],0,EP,UNK,UNK,49,,100,0,0,0,,,,,,,1269,126.9,2.3,0.23,0.1,1,1407.8125,-764.5,,,2.553125,,31,1.49136169383427
SNL/MSU/DOE,UNI-D155-EP3[0],0,EP,UNK,UNK,49,,100,0,0,0,,,,,,,1401,140.1,2.54,0.254,0.1,1,1407.8125,-764.5,,,2.553125,,12,1.07918124604763
SNL/MSU/DOE,UNI-D155-EP3[0],0,EP,UNK,UNK,49,,100,0,0,0,,,,,,,1294,129.4,2.35,0.235,0.1,1,1407.8125,-764.5,,,2.553125,,3,0.477121254719662
SNL/MSU/DOE,UNI-D155-EP3[0],0,EP,UNK,UNK,35,,100,0,0,0,,,,,,,492,49.2,0.89,0.089,0.1,4,1407.8125,-764.5,,,2.553125,,3478888,6.54144044721125
SNL/MSU/DOE,UNI-D155-EP3[0],0,EP,UNK,UNK,35,,100,0,0,0,,,,,,,708,70.8,1.28,0.128,0.1,4,1407.8125,-764.5,,,2.553125,,4303182,6.633789714645
SNL/MSU/DOE,UNI-D155-EP3[0],0,EP,UNK,UNK,35,,100,0,0,0,,,,,,,708,70.8,1.28,0.128,0.1,4,1407.8125,-764.5,,,2.553125,,1741698,6.2409728531379
SNL/MSU/DOE,UNI-D155-EP3[0],0,EP,UNK,UNK,35,,100,0,0,0,,,,,,,850,85,1.54,0.154,0.1,4,1407.8125,-764.5,,,2.553125,,288327,5.45988531322402
SNL/MSU/DOE,UNI-D155-EP3[0],0,EP,UNK,UNK,35,,100,0,0,0,,,,,,,850,85,1.54,0.154,0.1,4,1407.8125,-764.5,,,2.553125,,328629,5.51670588528363
SNL/MSU/DOE,UNI-D155-EP3[0],0,EP,UNK,UNK,35,,100,0,0,0,,,,,,,850,85,1.54,0.154,0.1,4,1407.8125,-764.5,,,2.553125,,375882,5.57505152899169
SNL/MSU/DOE,UNI-D155-EP3[0],0,EP,UNK,UNK,35,,100,0,0,0,,,,,,,1133,113.3,2.05,0.205,0.1,2,1407.8125,-764.5,,,2.553125,,19385,4.28746580534323
SNL/MSU/DOE,UNI-D155-EP3[0],0,EP,UNK,UNK,35,,100,0,0,0,,,,,,,1133,113.3,2.05,0.205,0.1,2,1407.8125,-764.5,,,2.553125,,25934,4.4138695065091
SNL/MSU/DOE,UNI-D155-EP3[0],0,EP,UNK,UNK,35,,100,0,0,0,,,,,,,835,83.5,1.51,0.151,0.1,2,1407.8125,-764.5,,,2.553125,,8433,3.9259821003271
SNL/MSU/DOE,UNI-D155-EP3[0],0,EP,UNK,UNK,35,,100,0,0,0,,,,,,,1123,112.3,2.04,0.204,0.1,1,1407.8125,-764.5,,,2.553125,,7,0.845098040014257
SNL/MSU/DOE,UNI-D155-EP3[0],0,EP,UNK,UNK,35,,100,0,0,0,,,,,,,898,89.8,1.63,0.163,0.1,1,1407.8125,-764.5,,,2.553125,,16,1.20411998265593
SNL/MSU/DOE,UNI-D155-EP3[0],0,EP,UNK,UNK,35,,100,0,0,0,,,,,,,884,88.4,1.6,0.16,0.1,1,1407.8125,-764.5,,,2.553125,,27,1.43136376415899
SNL/MSU/DOE,UNI-D155-EP3[0],0,EP,UNK,UNK,24,,100,0,0,0,,,,,,,276,27.6,0.5,0.05,0.1,3,1407.8125,-764.5,,,2.553125,,3084,3.48911436937892
SNL/MSU/DOE,UNI-D155-EP3[0],0,EP,UNK,UNK,24,,100,0,0,0,,,,,,,275,27.5,0.5,0.05,0.1,3,1407.8125,-764.5,,,2.553125,,466,2.66838591669
SNL/MSU/DOE,UNI-D155-EP3[0],0,EP,UNK,UNK,24,,100,0,0,0,,,,,,,279,27.9,0.51,0.051,0.1,3,1407.8125,-764.5,,,2.553125,,143,2.15533603746506
SNL/MSU/DOE,UNI-D155-EP3[0],0,EP,UNK,UNK,24,,100,0,0,0,,,,,,,197,19.7,0.36,0.036,0.1,3,1407.8125,-764.5,,,2.553125,,179688,5.25451907483965
SNL/MSU/DOE,UNI-D155-EP3[0],0,EP,UNK,UNK,24,,100,0,0,0,,,,,,,203,20.3,0.37,0.037,0.1,3,1407.8125,-764.5,,,2.553125,,203660,5.30890573943157
SNL/MSU/DOE,UNI-D155-EP3[0],0,EP,UNK,UNK,24,,100,0,0,0,,,,,,,211,21.1,0.38,0.038,0.1,3,1407.8125,-764.5,,,2.553125,,99195,4.99648978175966
SNL/MSU/DOE,UNI-D155-EP3[0],0,EP,UNK,UNK,24,,100,0,0,0,,,,,,,166,16.6,0.3,0.03,0.1,5,1407.8125,-764.5,,,2.553125,,345242,5.53812362382964
SNL/MSU/DOE,UNI-D155-EP3[0],0,EP,UNK,UNK,24,,100,0,0,0,,,,,,,163,16.3,0.3,0.03,0.1,5,1407.8125,-764.5,,,2.553125,,728025,5.86214629301582
SNL/MSU/DOE,UNI-D155-EP3[0],0,EP,UNK,UNK,24,,100,0,0,0,,,,,,,167,16.7,0.3,0.03,0.1,5,1407.8125,-764.5,,,2.553125,,2068531,6.31566203382619
SNL/MSU/DOE,UNI-D155-EP3[0],0,EP,UNK,UNK,24,,100,0,0,0,,,,,,,317,31.7,0.58,0.058,0.1,1,1407.8125,-764.5,,,2.553125,,8,0.903089986991944
SNL/MSU/DOE,UNI-D155-EP3[0],0,EP,UNK,UNK,24,,100,0,0,0,,,,,,,323,32.3,0.59,0.059,0.1,1,1407.8125,-764.5,,,2.553125,,15,1.17609125905568
SNL/MSU/DOE,UNI-D155-EP3[0],0,EP,UNK,UNK,24,,100,0,0,0,,,,,,,352,35.2,0.64,0.064,0.1,1,1407.8125,-764.5,,,2.553125,,30,1.47712125471966
SNL/MSU/DOE,UNI-D155-EP3[0],0,EP,UNK,UNK,16,,100,0,0,0,,,,,,,222,22.2,0.4,0.04,0.1,15,1407.8125,-764.5,,,2.553125,,3315083,6.52049440634283
SNL/MSU/DOE,UNI-D155-EP3[0],0,EP,UNK,UNK,13,,100,0,0,0,,,,,,,280,28,0.51,0.051,0.1,2,1407.8125,-764.5,,,2.553125,,575,2.75966784468963
SNL/MSU/DOE,UNI-D155-EP3[0],0,EP,UNK,UNK,17,,100,0,0,0,,,,,,,364,36.4,0.66,0.066,0.1,2,1407.8125,-764.5,,,2.553125,,292,2.46538285144842
SNL/MSU/DOE,UNI-D155-EP3[0],0,EP,UNK,UNK,13,,100,0,0,0,,,,,,,269,26.9,0.49,0.049,0.1,2,1407.8125,-764.5,,,2.553125,,994,2.99738638439731
SNL/MSU/DOE,UNI-D155-EP3[0],0,EP,UNK,UNK,16,,100,0,0,0,,,,,,,336,33.6,0.61,0.061,0.1,2,1407.8125,-764.5,,,2.553125,,7475,3.87361119699647
SNL/MSU/DOE,UNI-D155-EP3[0],0,EP,UNK,UNK,13,,100,0,0,0,,,,,,,208,20.8,0.38,0.038,0.1,5,1407.8125,-764.5,,,2.553125,,42143,4.6247254481461
SNL/MSU/DOE,UNI-D155-EP3[0],0,EP,UNK,UNK,15,,100,0,0,0,,,,,,,240,24,0.44,0.044,0.1,5,1407.8125,-764.5,,,2.553125,,514981,5.71179120623076
SNL/MSU/DOE,UNI-D155-EP3[0],0,EP,UNK,UNK,15,,100,0,0,0,,,,,,,243,24.3,0.44,0.044,0.1,5,1407.8125,-764.5,,,2.553125,,852756,5.93082478379063
SNL/MSU/DOE,UNI-D155-EP3[0],0,EP,UNK,UNK,31,,100,0,0,0,,,,,,,449,44.9,0.81,0.081,0.1,10,1407.8125,-764.5,,,2.553125,,4110368,6.61388070586994
SNL/MSU/DOE,UNI-D155-EP3[0],0,EP,UNK,UNK,27,,100,0,0,0,,,,,,,355,35.5,0.64,0.064,0.1,15,1407.8125,-764.5,,,2.553125,,6332223,6.80155620087827
SNL/MSU/DOE,UNI-D155-EP3[0],0,EP,UNK,UNK,33,,100,0,0,0,,,,,,,700,70,1.27,0.127,0.1,2,1407.8125,-764.5,,,2.553125,,30907,4.49005685214593
SNL/MSU/DOE,UNI-D155-EP3[0],0,EP,UNK,UNK,41,,100,0,0,0,,,,,,,858,85.8,1.56,0.156,0.1,2,1407.8125,-764.5,,,2.553125,,25562,4.40759483051075
SNL/MSU/DOE,UNI-D155-EP3[0],0,EP,UNK,UNK,28,,100,0,0,0,,,,,,,590,59,1.07,0.107,0.1,2,1407.8125,-764.5,,,2.553125,,137981,5.1398192881168
SNL/MSU/DOE,UNI-D155-EP3[0],0,EP,UNK,UNK,31,,100,0,0,0,,,,,,,519,51.9,0.94,0.094,0.1,5,1407.8125,-764.5,,,2.553125,,2079613,6.31798252361566
SNL/MSU/DOE,UNI-D155-EP3[0],0,EP,UNK,UNK,28,,100,0,0,0,,,,,,,459,45.9,0.83,0.083,0.1,5,1407.8125,-764.5,,,2.553125,,1526347,6.1836532774287
SNL/MSU/DOE,UNI-D155-EP3[0],0,EP,UNK,UNK,28,,100,0,0,0,,,,,,,259,25.9,0.83,0.083,0.1,5,1407.8125,-764.5,,,2.553125,,1198012,6.07846116822665
SNL/MSU/DOE,UNI-D155-EP3[0],0,EP,UNK,UNK,52,,100,0,0,0,,,,,,,-49.7,-497,,,10,5,1407.8125,-764.5,,,2.553125,,2182127,6.33888002296825
SNL/MSU/DOE,UNI-D155-EP3[0],0,EP,UNK,UNK,52,,100,0,0,0,,,,,,,-57.8,-578,,,10,5,1407.8125,-764.5,,,2.553125,,1838,3.26434550705009
SNL/MSU/DOE,UNI-D155-EP3[0],0,EP,UNK,UNK,52,,100,0,0,0,,,,,,,-50.3,-503,,,10,5,1407.8125,-764.5,,,2.553125,,1287177,6.10963827094311
SNL/MSU/DOE,UNI-D155-EP3[0],0,EP,UNK,UNK,52,,100,0,0,0,,,,,,,361,-361,,,-1,1,1407.8125,-764.5,,,2.553125,,80365,4.90506694904259
SNL/MSU/DOE,UNI-D155-EP3[0],0,EP,UNK,UNK,52,,100,0,0,0,,,,,,,-51,-510,,,10,5,1407.8125,-764.5,,,2.553125,,7615,3.88166990767206
SNL/MSU/DOE,UNI-D155-EP3[0],0,EP,UNK,UNK,52,,100,0,0,0,,,,,,,413,-413,,,-1,1,1407.8125,-764.5,,,2.553125,,37367,4.57248823202825
