Repository: Luwen-Zhang/SNEnsemble

# Copyright Notification

## Composites

We reformat and merge fatigue testing records from SNL/MSU/DOE, OptiMat, UPWIND, and FACT databases into a single database with careful considerations, including filtering invalid entries, rename variables, fix improper calculations in the records, to obtain clean and consistent data to fit machine 
learning usages. We leave the original format ("2019_SNL_MSU_DOE_Composite-Materials-Database_Wind_29pt0.xlsx" and "Optidat UPWIND 28_3_2017.xls") in the folder. Any derived database should be directly based on the original files instead of our merged database. We are not responsible for the accuracy of the testing records.

File: data/composite_database_10082023.csv (part 24 of 36)
Data source,Material_Code,Sequence,Resin Type,Waveform,Control,Fiber Volume Fraction,Fiber Weight Fraction,Fiber Weight Fraction (0-deg),Fiber Weight Fraction (45-deg),Fiber Weight Fraction (90-deg),Fiber Weight Fraction (Other Dir.),Thickness,Tab Thickness,Width,Length,Load Length,Area,Maximum Stress,Minimum Stress,Maximum Strain,Minimum Strain,R-value,Frequency,Ultimate Tensile Stress,Ultimate Compressive Stress,Tensile Modulus,Compressive Modulus,Ultimate Tensile Strain,Ultimate Compressive Strain,Cycles to Failure,log10(Cycles to Failure)
SNL/MSU/DOE,UNI-(0)2-UP2[0]2,0/0,PE,UNK,UNK,35.0,,100.0,0.0,0.0,0.0,0.8,,6.0,,,,205.0,-205.0,0.51,-0.51,-1.0,40.0,1429.964285714286,-608.5,40.98571428571429,39.22,2.803548387096774,-1.684285714285714,7080727.0,6.850077850328073
SNL/MSU/DOE,UNI-(0)2-UP2[0]2,0/0,PE,UNK,UNK,35.0,,100.0,0.0,0.0,0.0,0.8,,6.0,,,,205.0,-205.0,0.51,-0.51,-1.0,40.0,1429.964285714286,-608.5,40.98571428571429,39.22,2.803548387096774,-1.684285714285714,7605707.0,6.881139590766044
SNL/MSU/DOE,UNI-(0)2-UP2[0]2,0/0,PE,UNK,UNK,50.0,,100.0,0.0,0.0,0.0,0.8,,6.0,,,,176.0,-176.0,0.44,-0.44,-1.0,50.0,1429.964285714286,-608.5,40.98571428571429,39.22,2.803548387096774,-1.684285714285714,10382631.0,7.016307419408038
SNL/MSU/DOE,UNI-(0)2-UP2[0]2,0/0,PE,UNK,UNK,50.0,,100.0,0.0,0.0,0.0,0.8,,6.0,,,,176.0,-176.0,0.44,-0.44,-1.0,50.0,1429.964285714286,-608.5,40.98571428571429,39.22,2.803548387096774,-1.684285714285714,17272745.0,7.237361361517659
SNL/MSU/DOE,UNI-(0)2-UP2[0]2,0/0,PE,UNK,UNK,50.0,,100.0,0.0,0.0,0.0,0.8,,6.0,,,,187.0,-187.0,0.47,-0.47,-1.0,40.0,1429.964285714286,-608.5,40.98571428571429,39.22,2.803548387096774,-1.684285714285714,4850470.0,6.685783822832544
SNL/MSU/DOE,UNI-(0)2-UP2[0]2,0/0,PE,UNK,UNK,50.0,,100.0,0.0,0.0,0.0,0.8,,6.0,,,,187.0,-187.0,0.47,-0.47,-1.0,30.0,1429.964285714286,-608.5,40.98571428571429,39.22,2.803548387096774,-1.684285714285714,3267903.0,6.514269157043379
SNL/MSU/DOE,UNI-(0)2-UP2[0]2,0/0,PE,UNK,UNK,50.0,,100.0,0.0,0.0,0.0,0.8,,6.0,,,,187.0,-187.0,0.47,-0.47,-1.0,30.0,1429.964285714286,-608.5,40.98571428571429,39.22,2.803548387096774,-1.684285714285714,6909213.0,6.839428581495406
SNL/MSU/DOE,UNI-(0)2-UP2[0]2,0/0,PE,UNK,UNK,50.0,,100.0,0.0,0.0,0.0,0.8,,6.0,,,,294.0,-147.0,0.73,-0.365,-0.5,20.0,1429.964285714286,-608.5,40.98571428571429,39.22,2.803548387096774,-1.684285714285714,54401.0,4.735606882979251
SNL/MSU/DOE,UNI-(0)2-UP2[0]2,0/0,PE,UNK,UNK,50.0,,100.0,0.0,0.0,0.0,0.8,,6.0,,,,294.0,-147.0,0.73,-0.365,-0.5,20.0,1429.964285714286,-608.5,40.98571428571429,39.22,2.803548387096774,-1.684285714285714,151631.0,5.180787999136532
SNL/MSU/DOE,UNI-(0)2-UP2[0]2,0/0,PE,UNK,UNK,50.0,,100.0,0.0,0.0,0.0,0.8,,6.0,,,,294.0,-147.0,0.73,-0.365,-0.5,20.0,1429.964285714286,-608.5,40.98571428571429,39.22,2.803548387096774,-1.684285714285714,2215625.0,6.345496256863161
SNL/MSU/DOE,UNI-(0)2-UP2[0]2,0/0,PE,UNK,UNK,50.0,,100.0,0.0,0.0,0.0,0.8,,6.0,,,,257.0,-128.5,0.64,-0.32,-0.5,20.0,1429.964285714286,-608.5,40.98571428571429,39.22,2.803548387096774,-1.684285714285714,338635.0,5.529731843085726
SNL/MSU/DOE,UNI-(0)2-UP2[0]2,0/0,PE,UNK,UNK,50.0,,100.0,0.0,0.0,0.0,0.8,,6.0,,,,257.0,-128.5,0.64,-0.32,-0.5,20.0,1429.964285714286,-608.5,40.98571428571429,39.22,2.803548387096774,-1.684285714285714,677151.0,5.830685524157007
SNL/MSU/DOE,UNI-(0)2-UP2[0]2,0/0,PE,UNK,UNK,50.0,,100.0,0.0,0.0,0.0,0.8,,6.0,,,,257.0,-128.5,0.64,-0.32,-0.5,20.0,1429.964285714286,-608.5,40.98571428571429,39.22,2.803548387096774,-1.684285714285714,4237939.0,6.627154701276603
SNL/MSU/DOE,UNI-(0)2-UP2[0]2,0/0,PE,UNK,UNK,50.0,,100.0,0.0,0.0,0.0,0.8,,6.0,,,,257.0,-128.5,0.64,-0.32,-0.5,20.0,1429.964285714286,-608.5,40.98571428571429,39.22,2.803548387096774,-1.684285714285714,4554382.0,6.658429454371881
SNL/MSU/DOE,UNI-(0)2-UP2[0]2,0/0,PE,UNK,UNK,50.0,,100.0,0.0,0.0,0.0,0.8,,6.0,,,,220.0,-110.0,0.55,-0.275,-0.5,20.0,1429.964285714286,-608.5,40.98571428571429,39.22,2.803548387096774,-1.684285714285714,3089148.0,6.489838715696591
SNL/MSU/DOE,UNI-(90)4-UP2[90]4,90/90/90/90,PE,UNK,UNK,38.0,,0.0,0.0,100.0,0.0,1.38,,13.0,,,,-7.6,-76.0,-0.084,-0.84,10.0,40.0,20.52941176470588,-127.2,8.720588235294118,8.96,0.2383529411764706,-1.412,76674.0,4.884648120522616
SNL/MSU/DOE,UNI-(90)4-UP2[90]4,90/90/90/90,PE,UNK,UNK,38.0,,0.0,0.0,100.0,0.0,1.38,,13.0,,,,-7.03,-70.3,-0.079,-0.79,10.0,50.0,20.52941176470588,-127.2,8.720588235294118,8.96,0.2383529411764706,-1.412,13122.0,4.11800003342128
SNL/MSU/DOE,UNI-(90)4-UP2[90]4,90/90/90/90,PE,UNK,UNK,38.0,,0.0,0.0,100.0,0.0,1.38,,13.0,,,,-7.03,-70.3,-0.079,-0.79,10.0,50.0,20.52941176470588,-127.2,8.720588235294118,8.96,0.2383529411764706,-1.412,33632.0,4.526752694348148
SNL/MSU/DOE,UNI-(90)4-UP2[90]4,90/90/90/90,PE,UNK,UNK,38.0,,0.0,0.0,100.0,0.0,1.38,,13.0,,,,-7.03,-70.3,-0.079,-0.79,10.0,50.0,20.52941176470588,-127.2,8.720588235294118,8.96,0.2383529411764706,-1.412,268262.0,5.428559158101992
SNL/MSU/DOE,UNI-(90)4-UP2[90]4,90/90/90/90,PE,UNK,UNK,38.0,,0.0,0.0,100.0,0.0,1.38,,13.0,,,,-6.45,-64.5,-0.072,-0.72,10.0,70.0,20.52941176470588,-127.2,8.720588235294118,8.96,0.2383529411764706,-1.412,290252.0,5.462775220954871
SNL/MSU/DOE,UNI-(90)4-UP2[90]4,90/90/90/90,PE,UNK,UNK,38.0,,0.0,0.0,100.0,0.0,1.38,,13.0,,,,-6.45,-64.5,-0.072,-0.72,10.0,70.0,20.52941176470588,-127.2,8.720588235294118,8.96,0.2383529411764706,-1.412,697512.0,5.843551683614385
SNL/MSU/DOE,UNI-(90)4-UP2[90]4,90/90/90/90,PE,UNK,UNK,38.0,,0.0,0.0,100.0,0.0,1.38,,13.0,,,,-6.45,-64.5,-0.072,-0.72,10.0,70.0,20.52941176470588,-127.2,8.720588235294118,8.96,0.2383529411764706,-1.412,1330488.0,6.124010961895837
SNL/MSU/DOE,UNI-(90)4-UP2[90]4,90/90/90/90,PE,UNK,UNK,38.0,,0.0,0.0,100.0,0.0,1.38,,13.0,,,,-5.86,-58.6,-0.065,-0.65,10.0,70.0,20.52941176470588,-127.2,8.720588235294118,8.96,0.2383529411764706,-1.412,1407676.0,6.148502706223403
SNL/MSU/DOE,UNI-(90)4-UP2[90]4,90/90/90/90,PE,UNK,UNK,38.0,,0.0,0.0,100.0,0.0,1.38,,13.0,,,,-5.86,-58.6,-0.065,-0.65,10.0,70.0,20.52941176470588,-127.2,8.720588235294118,8.96,0.2383529411764706,-1.412,2218971.0,6.346151626422061
SNL/MSU/DOE,UNI-(90)4-UP2[90]4,90/90/90/90,PE,UNK,UNK,38.0,,0.0,0.0,100.0,0.0,1.38,,13.0,,,,-5.86,-58.6,-0.065,-0.65,10.0,100.0,20.52941176470588,-127.2,8.720588235294118,8.96,0.2383529411764706,-1.412,45789443.0,7.660765360638471
SNL/MSU/DOE,UNI-(90)4-UP2[90]4,90/90/90/90,PE,UNK,UNK,38.0,,0.0,0.0,100.0,0.0,1.38,,13.0,,,,-5.86,-58.6,-0.065,-0.65,10.0,100.0,20.52941176470588,-127.2,8.720588235294118,8.96,0.2383529411764706,-1.412,12000998.0,7.079217363370178
SNL/MSU/DOE,UNI-(90)4-UP2[90]4,90/90/90/90,PE,UNK,UNK,38.0,,0.0,0.0,100.0,0.0,1.38,,13.0,,,,-5.86,-58.6,-0.065,-0.65,10.0,100.0,20.52941176470588,-127.2,8.720588235294118,8.96,0.2383529411764706,-1.412,34986168.0,7.543896377247373
SNL/MSU/DOE,UNI-(90)4-UP2[90]4,90/90/90/90,PE,UNK,UNK,38.0,,0.0,0.0,100.0,0.0,1.38,,13.0,,,,-43.9,-87.8,-0.49,-0.98,2.0,40.0,20.52941176470588,-127.2,8.720588235294118,8.96,0.2383529411764706,-1.412,121730.0,5.085397622016969
SNL/MSU/DOE,UNI-(90)4-UP2[90]4,90/90/90/90,PE,UNK,UNK,38.0,,0.0,0.0,100.0,0.0,1.38,,13.0,,,,-43.9,-87.8,-0.49,-0.98,2.0,40.0,20.52941176470588,-127.2,8.720588235294118,8.96,0.2383529411764706,-1.412,511744.0,5.709052759429967
SNL/MSU/DOE,UNI-(90)4-UP2[90]4,90/90/90/90,PE,UNK,UNK,38.0,,0.0,0.0,100.0,0.0,1.38,,13.0,,,,-43.9,-87.8,-0.49,-0.98,2.0,40.0,20.52941176470588,-127.2,8.720588235294118,8.96,0.2383529411764706,-1.412,621878.0,5.793705193173706
SNL/MSU/DOE,UNI-(90)4-UP2[90]4,90/90/90/90,PE,UNK,UNK,38.0,,0.0,0.0,100.0,0.0,1.38,,13.0,,,,-41.05,-82.1,-0.46,-0.92,2.0,60.0,20.52941176470588,-127.2,8.720588235294118,8.96,0.2383529411764706,-1.412,853552.0,5.931229984296841
SNL/MSU/DOE,UNI-(90)4-UP2[90]4,90/90/90/90,PE,UNK,UNK,38.0,,0.0,0.0,100.0,0.0,1.38,,13.0,,,,-41.05,-82.1,-0.46,-0.92,2.0,60.0,20.52941176470588,-127.2,8.720588235294118,8.96,0.2383529411764706,-1.412,2675404.0,6.427389372047981
SNL/MSU/DOE,UNI-(90)4-UP2[90]4,90/90/90/90,PE,UNK,UNK,38.0,,0.0,0.0,100.0,0.0,1.38,,13.0,,,,-41.05,-82.1,-0.46,-0.92,2.0,60.0,20.52941176470588,-127.2,8.720588235294118,8.96,0.2383529411764706,-1.412,3705190.0,6.568810483256194
SNL/MSU/DOE,UNI-(90)4-UP2[90]4,90/90/90/90,PE,UNK,UNK,38.0,,0.0,0.0,100.0,0.0,1.38,,13.0,,,,-38.1,-76.2,-0.425,-0.85,2.0,80.0,20.52941176470588,-127.2,8.720588235294118,8.96,0.2383529411764706,-1.412,31971669.0,7.504765308106871
SNL/MSU/DOE,UNI-(90)4-UP2[90]4,90/90/90/90,PE,UNK,UNK,38.0,,0.0,0.0,100.0,0.0,1.38,,13.0,,,,-38.1,-76.2,-0.395,-0.79,2.0,70.0,20.52941176470588,-127.2,8.720588235294118,8.96,0.2383529411764706,-1.412,11667961.0,7.066994968828757
SNL/MSU/DOE,UNI-(90)4-UP2[90]4,90/90/90/90,PE,UNK,UNK,38.0,,0.0,0.0,100.0,0.0,1.38,,13.0,,,,13.8,1.38,0.16,0.016,0.1,60.0,20.52941176470588,-127.2,8.720588235294118,8.96,0.2383529411764706,-1.412,9383.0,3.972341716325748
SNL/MSU/DOE,UNI-(90)4-UP2[90]4,90/90/90/90,PE,UNK,UNK,38.0,,0.0,0.0,100.0,0.0,1.38,,13.0,,,,14.0,1.4,0.16,0.016,0.1,30.0,20.52941176470588,-127.2,8.720588235294118,8.96,0.2383529411764706,-1.412,3257.0,3.512817758564873
SNL/MSU/DOE,UNI-(90)4-UP2[90]4,90/90/90/90,PE,UNK,UNK,38.0,,0.0,0.0,100.0,0.0,1.38,,13.0,,,,13.2,1.32,0.15,0.015,0.1,60.0,20.52941176470588,-127.2,8.720588235294118,8.96,0.2383529411764706,-1.412,34592.0,4.538975672273216
SNL/MSU/DOE,UNI-(90)4-UP2[90]4,90/90/90/90,PE,UNK,UNK,38.0,,0.0,0.0,100.0,0.0,1.38,,13.0,,,,12.9,1.29,0.15,0.015,0.1,60.0,20.52941176470588,-127.2,8.720588235294118,8.96,0.2383529411764706,-1.412,31952.0,4.504498047526627
SNL/MSU/DOE,UNI-(90)4-UP2[90]4,90/90/90/90,PE,UNK,UNK,38.0,,0.0,0.0,100.0,0.0,1.38,,13.0,,,,12.4,1.24,0.14,0.014,0.1,80.0,20.52941176470588,-127.2,8.720588235294118,8.96,0.2383529411764706,-1.412,3895837.0,6.590600777908467
SNL/MSU/DOE,UNI-(90)4-UP2[90]4,90/90/90/90,PE,UNK,UNK,38.0,,0.0,0.0,100.0,0.0,1.38,,13.0,,,,12.3,1.23,0.14,0.014,0.1,80.0,20.52941176470588,-127.2,8.720588235294118,8.96,0.2383529411764706,-1.412,2372150.0,6.375142147640195
SNL/MSU/DOE,UNI-(90)4-UP2[90]4,90/90/90/90,PE,UNK,UNK,38.0,,0.0,0.0,100.0,0.0,1.38,,13.0,,,,12.3,1.23,0.14,0.014,0.1,80.0,20.52941176470588,-127.2,8.720588235294118,8.96,0.2383529411764706,-1.412,1351172.0,6.130710636880086
SNL/MSU/DOE,UNI-(90)4-UP2[90]4,90/90/90/90,PE,UNK,UNK,38.0,,0.0,0.0,100.0,0.0,1.38,,13.0,,,,11.7,1.17,0.14,0.014,0.1,100.0,20.52941176470588,-127.2,8.720588235294118,8.96,0.2383529411764706,-1.412,2987855.0,6.475359517431221
SNL/MSU/DOE,UNI-(90)4-UP2[90]4,90/90/90/90,PE,UNK,UNK,38.0,,0.0,0.0,100.0,0.0,1.38,,13.0,,,,12.0,1.2,0.14,0.014,0.1,80.0,20.52941176470588,-127.2,8.720588235294118,8.96,0.2383529411764706,-1.412,3810385.0,6.580968858858864
SNL/MSU/DOE,UNI-(90)4-UP2[90]4,90/90/90/90,PE,UNK,UNK,38.0,,0.0,0.0,100.0,0.0,1.38,,13.0,,,,11.3,1.13,0.13,0.013,0.1,100.0,20.52941176470588,-127.2,8.720588235294118,8.96,0.2383529411764706,-1.412,21111725.0,7.324523720156273
SNL/MSU/DOE,UNI-(90)4-UP2[90]4,90/90/90/90,PE,UNK,UNK,38.0,,0.0,0.0,100.0,0.0,1.38,,13.0,,,,14.0,1.4,0.16,0.016,0.1,30.0,20.52941176470588,-127.2,8.720588235294118,8.96,0.2383529411764706,-1.412,9383.0,3.972341716325748
SNL/MSU/DOE,UNI-(90)4-UP2[90]4,90/90/90/90,PE,UNK,UNK,38.0,,0.0,0.0,100.0,0.0,1.38,,13.0,,,,11.0,1.1,0.12,0.012,0.1,40.0,20.52941176470588,-127.2,8.720588235294118,8.96,0.2383529411764706,-1.412,1813684.0,6.258561621747746
SNL/MSU/DOE,UNI-(90)4-UP2[90]4,90/90/90/90,PE,UNK,UNK,38.0,,0.0,0.0,100.0,0.0,1.38,,13.0,,,,12.0,1.2,0.14,0.014,0.1,40.0,20.52941176470588,-127.2,8.720588235294118,8.96,0.2383529411764706,-1.412,2372150.0,6.375142147640195
SNL/MSU/DOE,UNI-(90)4-UP2[90]4,90/90/90/90,PE,UNK,UNK,38.0,,0.0,0.0,100.0,0.0,1.38,,13.0,,,,12.0,1.2,0.14,0.014,0.1,80.0,20.52941176470588,-127.2,8.720588235294118,8.96,0.2383529411764706,-1.412,2987855.0,6.475359517431221
SNL/MSU/DOE,UNI-(90)4-UP2[90]4,90/90/90/90,PE,UNK,UNK,38.0,,0.0,0.0,100.0,0.0,1.38,,13.0,,,,10.0,1.0,0.11,0.011,0.1,100.0,20.52941176470588,-127.2,8.720588235294118,8.96,0.2383529411764706,-1.412,208516.0,5.319139385185589
SNL/MSU/DOE,UNI-(90)4-UP2[90]4,90/90/90/90,PE,UNK,UNK,38.0,,0.0,0.0,100.0,0.0,1.38,,13.0,,,,13.0,1.3,0.15,0.015,0.1,70.0,20.52941176470588,-127.2,8.720588235294118,8.96,0.2383529411764706,-1.412,2759.0,3.440751700479185
SNL/MSU/DOE,UNI-(90)4-UP2[90]4,90/90/90/90,PE,UNK,UNK,38.0,,0.0,0.0,100.0,0.0,1.38,,13.0,,,,13.0,1.3,0.15,0.015,0.1,40.0,20.52941176470588,-127.2,8.720588235294118,8.96,0.2383529411764706,-1.412,385.0,2.585460729508501
SNL/MSU/DOE,UNI-(90)4-UP2[90]4,90/90/90/90,PE,UNK,UNK,38.0,,0.0,0.0,100.0,0.0,1.38,,13.0,,,,12.0,1.2,0.14,0.014,0.1,70.0,20.52941176470588,-127.2,8.720588235294118,8.96,0.2383529411764706,-1.412,1471.0,3.16761267272753
SNL/MSU/DOE,UNI-(90)4-UP2[90]4,90/90/90/90,PE,UNK,UNK,38.0,,0.0,0.0,100.0,0.0,1.38,,13.0,,,,12.0,1.2,0.14,0.014,0.1,60.0,20.52941176470588,-127.2,8.720588235294118,8.96,0.2383529411764706,-1.412,647.0,2.810904280668701
SNL/MSU/DOE,UNI-(90)4-UP2[90]4,90/90/90/90,PE,UNK,UNK,38.0,,0.0,0.0,100.0,0.0,1.38,,13.0,,,,19.0,1.9,0.21,0.021,0.1,40.0,20.52941176470588,-127.2,8.720588235294118,8.96,0.2383529411764706,-1.412,1707026.0,6.23224013597738
SNL/MSU/DOE,UNI-(90)4-UP2[90]4,90/90/90/90,PE,UNK,UNK,38.0,,0.0,0.0,100.0,0.0,1.38,,13.0,,,,21.0,2.1,0.23,0.023,0.1,40.0,20.52941176470588,-127.2,8.720588235294118,8.96,0.2383529411764706,-1.412,49498.0,4.694587651327275
SNL/MSU/DOE,UNI-(90)4-UP2[90]4,90/90/90/90,PE,UNK,UNK,38.0,,0.0,0.0,100.0,0.0,1.38,,13.0,,,,24.0,2.4,0.27,0.027,0.1,80.0,20.52941176470588,-127.2,8.720588235294118,8.96,0.2383529411764706,-1.412,112928.0,5.052801636679876
SNL/MSU/DOE,UNI-(90)4-UP2[90]4,90/90/90/90,PE,UNK,UNK,38.0,,0.0,0.0,100.0,0.0,1.38,,13.0,,,,24.0,2.4,0.27,0.027,0.1,80.0,20.52941176470588,-127.2,8.720588235294118,8.96,0.2383529411764706,-1.412,46842.0,4.670635429748331
SNL/MSU/DOE,UNI-(90)4-UP2[90]4,90/90/90/90,PE,UNK,UNK,38.0,,0.0,0.0,100.0,0.0,1.38,,13.0,,,,15.3,7.65,0.176,0.088,0.5,60.0,20.52941176470588,-127.2,8.720588235294118,8.96,0.2383529411764706,-1.412,53275.0,4.726523458386239
SNL/MSU/DOE,UNI-(90)4-UP2[90]4,90/90/90/90,PE,UNK,UNK,38.0,,0.0,0.0,100.0,0.0,1.38,,13.0,,,,15.3,7.65,0.176,0.088,0.5,60.0,20.52941176470588,-127.2,8.720588235294118,8.96,0.2383529411764706,-1.412,114090.0,5.057247580131245
SNL/MSU/DOE,UNI-(90)4-UP2[90]4,90/90/90/90,PE,UNK,UNK,38.0,,0.0,0.0,100.0,0.0,1.38,,13.0,,,,15.3,7.65,0.176,0.088,0.5,60.0,20.52941176470588,-127.2,8.720588235294118,8.96,0.2383529411764706,-1.412,528634.0,5.723155092086505
SNL/MSU/DOE,UNI-(90)4-UP2[90]4,90/90/90/90,PE,UNK,UNK,38.0,,0.0,0.0,100.0,0.0,1.38,,13.0,,,,14.2,7.1,0.164,0.082,0.5,80.0,20.52941176470588,-127.2,8.720588235294118,8.96,0.2383529411764706,-1.412,1308671.0,6.116830478603142
SNL/MSU/DOE,UNI-(90)4-UP2[90]4,90/90/90/90,PE,UNK,UNK,38.0,,0.0,0.0,100.0,0.0,1.38,,13.0,,,,14.2,7.1,0.164,0.082,0.5,80.0,20.52941176470588,-127.2,8.720588235294118,8.96,0.2383529411764706,-1.412,1665220.0,6.221471618307388
SNL/MSU/DOE,UNI-(90)4-UP2[90]4,90/90/90/90,PE,UNK,UNK,38.0,,0.0,0.0,100.0,0.0,1.38,,13.0,,,,14.2,7.1,0.164,0.082,0.5,80.0,20.52941176470588,-127.2,8.720588235294118,8.96,0.2383529411764706,-1.412,9806694.0,6.991522624144245
SNL/MSU/DOE,UNI-(90)4-UP2[90]4,90/90/90/90,PE,UNK,UNK,38.0,,0.0,0.0,100.0,0.0,1.38,,13.0,,,,13.1,6.55,0.151,0.0755,0.5,80.0,20.52941176470588,-127.2,8.720588235294118,8.96,0.2383529411764706,-1.412,31443023.0,7.497524293382179
SNL/MSU/DOE,UNI-(90)4-UP2[90]4,90/90/90/90,PE,UNK,UNK,38.0,,0.0,0.0,100.0,0.0,1.38,,13.0,,,,13.1,6.55,0.151,0.0755,0.5,80.0,20.52941176470588,-127.2,8.720588235294118,8.96,0.2383529411764706,-1.412,34693646.0,7.540249942807622
SNL/MSU/DOE,UNI-(90)4-UP2[90]4,90/90/90/90,PE,UNK,UNK,38.0,,0.0,0.0,100.0,0.0,1.38,,13.0,,,,13.1,6.55,0.151,0.0755,0.5,80.0,20.52941176470588,-127.2,8.720588235294118,8.96,0.2383529411764706,-1.412,50666199.0,7.704718324554253
SNL/MSU/DOE,UNI-(90)4-UP2[90]4,90/90/90/90,PE,UNK,UNK,38.0,,0.0,0.0,100.0,0.0,1.38,,13.0,,,,8.07,-8.07,0.092,-0.092,-1.0,20.0,20.52941176470588,-127.2,8.720588235294118,8.96,0.2383529411764706,-1.412,45172.0,4.654869319468524
SNL/MSU/DOE,UNI-(90)4-UP2[90]4,90/90/90/90,PE,UNK,UNK,38.0,,0.0,0.0,100.0,0.0,1.38,,13.0,,,,8.07,-8.07,0.092,-0.092,-1.0,30.0,20.52941176470588,-127.2,8.720588235294118,8.96,0.2383529411764706,-1.412,151465.0,5.180312289188501
SNL/MSU/DOE,UNI-(90)4-UP2[90]4,90/90/90/90,PE,UNK,UNK,38.0,,0.0,0.0,100.0,0.0,1.38,,13.0,,,,8.07,-8.07,0.092,-0.092,-1.0,30.0,20.52941176470588,-127.2,8.720588235294118,8.96,0.2383529411764706,-1.412,794513.0,5.900101007625306
SNL/MSU/DOE,UNI-(90)4-UP2[90]4,90/90/90/90,PE,UNK,UNK,38.0,,0.0,0.0,100.0,0.0,1.38,,13.0,,,,7.17,-7.17,0.082,-0.082,-1.0,60.0,20.52941176470588,-127.2,8.720588235294118,8.96,0.2383529411764706,-1.412,47385.0,4.67564088496083
SNL/MSU/DOE,UNI-(90)4-UP2[90]4,90/90/90/90,PE,UNK,UNK,38.0,,0.0,0.0,100.0,0.0,1.38,,13.0,,,,7.17,-7.17,0.082,-0.082,-1.0,60.0,20.52941176470588,-127.2,8.720588235294118,8.96,0.2383529411764706,-1.412,1043369.0,6.018437929061704
SNL/MSU/DOE,UNI-(90)4-UP2[90]4,90/90/90/90,PE,UNK,UNK,38.0,,0.0,0.0,100.0,0.0,1.38,,13.0,,,,7.17,-7.17,0.082,-0.082,-1.0,60.0,20.52941176470588,-127.2,8.720588235294118,8.96,0.2383529411764706,-1.412,3009395.0,6.478479195071968
SNL/MSU/DOE,UNI-(90)4-UP2[90]4,90/90/90/90,PE,UNK,UNK,38.0,,0.0,0.0,100.0,0.0,1.38,,13.0,,,,7.17,-7.17,0.082,-0.082,-1.0,60.0,20.52941176470588,-127.2,8.720588235294118,8.96,0.2383529411764706,-1.412,3973407.0,6.599163052546198
SNL/MSU/DOE,UNI-(90)4-UP2[90]4,90/90/90/90,PE,UNK,UNK,38.0,,0.0,0.0,100.0,0.0,1.38,,13.0,,,,6.27,-6.27,0.071,-0.071,-1.0,80.0,20.52941176470588,-127.2,8.720588235294118,8.96,0.2383529411764706,-1.412,11733016.0,7.069409662907963
SNL/MSU/DOE,Biax-M9.6/35%/BB600/G -prepreg[±45]2S,45/-45/45/-45/-45/45/-45/45,EP,UNK,UNK,46.0,,0.0,100.0,0.0,0.0,2.07,,25.0,,,,86.2,8.620000000000001,1.03,0.103,0.1,2.0,152.2857142857143,-150.0,13.44285714285714,,1.265714285714286,,5645.0,3.751663946260987
SNL/MSU/DOE,Biax-M9.6/35%/BB600/G -prepreg[±45]2S,45/-45/45/-45/-45/45/-45/45,EP,UNK,UNK,46.0,,0.0,100.0,0.0,0.0,2.07,,25.0,,,,86.2,8.620000000000001,1.08,0.108,0.1,1.0,152.2857142857143,-150.0,13.44285714285714,,1.265714285714286,,4082.0,3.610873000380052
SNL/MSU/DOE,Biax-M9.6/35%/BB600/G -prepreg[±45]2S,45/-45/45/-45/-45/45/-45/45,EP,UNK,UNK,46.0,,0.0,100.0,0.0,0.0,2.07,,25.0,,,,86.2,8.620000000000001,1.15,0.115,0.1,1.0,152.2857142857143,-150.0,13.44285714285714,,1.265714285714286,,3924.0,3.593728998707911
SNL/MSU/DOE,Biax-M9.6/35%/BB600/G -prepreg[±45]2S,45/-45/45/-45/-45/45/-45/45,EP,UNK,UNK,46.0,,0.0,100.0,0.0,0.0,2.07,,25.0,,,,69.0,6.9,0.69,0.069,0.1,2.0,152.2857142857143,-150.0,13.44285714285714,,1.265714285714286,,65765.0,4.817994824450802
SNL/MSU/DOE,Biax-M9.6/35%/BB600/G -prepreg[±45]2S,45/-45/45/-45/-45/45/-45/45,EP,UNK,UNK,46.0,,0.0,100.0,0.0,0.0,2.07,,25.0,,,,69.0,6.9,0.79,0.079,0.1,2.0,152.2857142857143,-150.0,13.44285714285714,,1.265714285714286,,57069.0,4.756400262626286
SNL/MSU/DOE,Biax-M9.6/35%/BB600/G -prepreg[±45]2S,45/-45/45/-45/-45/45/-45/45,EP,UNK,UNK,46.0,,0.0,100.0,0.0,0.0,2.07,,25.0,,,,69.0,6.9,0.8,0.08,0.1,2.0,152.2857142857143,-150.0,13.44285714285714,,1.265714285714286,,41228.0,4.615192267373966
SNL/MSU/DOE,Biax-M9.6/35%/BB600/G -prepreg[±45]2S,45/-45/45/-45/-45/45/-45/45,EP,UNK,UNK,46.0,,0.0,100.0,0.0,0.0,2.07,,25.0,,,,51.7,5.170000000000001,0.52,0.052,0.1,3.0,152.2857142857143,-150.0,13.44285714285714,,1.265714285714286,,2455697.0,6.390174779673536
SNL/MSU/DOE,Biax-M9.6/35%/BB600/G -prepreg[±45]2S,45/-45/45/-45/-45/45/-45/45,EP,UNK,UNK,46.0,,0.0,100.0,0.0,0.0,2.07,,25.0,,,,51.7,5.170000000000001,0.52,0.052,0.1,3.0,152.2857142857143,-150.0,13.44285714285714,,1.265714285714286,,2210032.0,6.344398562066472
SNL/MSU/DOE,Biax-M9.6/35%/BB600/G -prepreg[±45]2S,45/-45/45/-45/-45/45/-45/45,EP,UNK,UNK,63.0,,0.0,100.0,0.0,0.0,1.61,,25.0,,,,51.7,5.170000000000001,0.4,0.04,0.1,3.0,152.2857142857143,-150.0,13.44285714285714,,1.265714285714286,,1010766.0,6.004650624758828
SNL/MSU/DOE,Biax-M9.6/35%/BB600/G -prepreg[±45]2S,45/-45/45/-45/-45/45/-45/45,EP,UNK,UNK,63.0,,0.0,100.0,0.0,0.0,1.61,,25.0,,,,51.7,5.170000000000001,0.38,0.038,0.1,3.0,152.2857142857143,-150.0,13.44285714285714,,1.265714285714286,,1070432.0,6.029559083622264
SNL/MSU/DOE,Biax-M9.6/35%/BB600/G -prepreg[±45]2S,45/-45/45/-45/-45/45/-45/45,EP,UNK,UNK,63.0,,0.0,100.0,0.0,0.0,1.61,,25.0,,,,69.0,6.9,0.53,0.053,0.1,2.0,152.2857142857143,-150.0,13.44285714285714,,1.265714285714286,,36495.0,4.5622333679865
SNL/MSU/DOE,Biax-M9.6/35%/BB600/G -prepreg[±45]2S,45/-45/45/-45/-45/45/-45/45,EP,UNK,UNK,63.0,,0.0,100.0,0.0,0.0,1.61,,25.0,,,,69.0,6.9,0.61,0.061,0.1,2.0,152.2857142857143,-150.0,13.44285714285714,,1.265714285714286,,30145.0,4.479215288201371
SNL/MSU/DOE,Biax-M9.6/35%/BB600/G -prepreg[±45]2S,45/-45/45/-45/-45/45/-45/45,EP,UNK,UNK,63.0,,0.0,100.0,0.0,0.0,1.61,,25.0,,,,86.2,8.620000000000001,0.8,0.08,0.1,1.0,152.2857142857143,-150.0,13.44285714285714,,1.265714285714286,,3535.0,3.548389418132918
SNL/MSU/DOE,Biax-M9.6/35%/BB600/G -prepreg[±45]2S,45/-45/45/-45/-45/45/-45/45,EP,UNK,UNK,63.0,,0.0,100.0,0.0,0.0,1.61,,25.0,,,,86.2,8.620000000000001,0.8,0.08,0.1,1.0,152.2857142857143,-150.0,13.44285714285714,,1.265714285714286,,2654.0,3.423900918528417
SNL/MSU/DOE,Biax-M9.6/35%/BB600/G -prepreg[±45]2S,45/-45/45/-45/-45/45/-45/45,EP,UNK,UNK,63.0,,0.0,100.0,0.0,0.0,1.61,,25.0,,,,86.2,8.620000000000001,0.89,0.089,0.1,1.0,152.2857142857143,-150.0,13.44285714285714,,1.265714285714286,,3269.0,3.514414920580369
SNL/MSU/DOE,Biax-M9.6/35%/BB600/G -prepreg[±45]2S,45/-45/45/-45/-45/45/-45/45,EP,UNK,UNK,63.0,,0.0,100.0,0.0,0.0,1.61,,25.0,,,,69.0,6.9,0.57,0.057,0.1,1.0,152.2857142857143,-150.0,13.44285714285714,,1.265714285714286,,36494.0,4.562221467714351
SNL/MSU/DOE,Biax-M9.6/35%/BB600/G -prepreg[±45]2S,45/-45/45/-45/-45/45/-45/45,EP,UNK,UNK,63.0,,0.0,100.0,0.0,0.0,1.61,,25.0,,,,44.8,4.48,0.29,0.029,0.1,4.0,152.2857142857143,-150.0,13.44285714285714,,1.265714285714286,,6713854.0,6.826971892812533
SNL/MSU/DOE,MD-GGP2-prepreg[0/±45/0],0/45/-45/0,EP,UNK,UNK,51.0,,80.0,20.0,0.0,0.0,2.41,,25.0,,,,446.0,44.6,1.23,0.123,0.1,3.0,1002.0,-729.0,33.96666666666667,,2.966666666666667,,3615001.0,6.55810842176732
SNL/MSU/DOE,MD-GGP2-prepreg[0/±45/0],0/45/-45/0,EP,UNK,UNK,51.0,,80.0,20.0,0.0,0.0,2.41,,25.0,,,,517.0,51.7,1.42,0.142,0.1,2.0,1002.0,-729.0,33.96666666666667,,2.966666666666667,,417521.0,5.620678324022633
SNL/MSU/DOE,MD-GGP2-prepreg[0/±45/0],0/45/-45/0,EP,UNK,UNK,51.0,,80.0,20.0,0.0,0.0,2.41,,25.0,,,,758.0,75.8,2.14,0.214,0.1,1.0,1002.0,-729.0,33.96666666666667,,2.966666666666667,,687.0,2.836956737059551
SNL/MSU/DOE,MD-GGP2-prepreg[0/±45/0],0/45/-45/0,EP,UNK,UNK,51.0,,80.0,20.0,0.0,0.0,2.41,,25.0,,,,758.0,75.8,2.33,0.233,0.1,1.0,1002.0,-729.0,33.96666666666667,,2.966666666666667,,1387.0,3.142076461073285
SNL/MSU/DOE,MD-GGP4-prepreg[0/±45/0],0/45/-45/0,EP,UNK,UNK,53.0,,80.0,20.0,0.0,0.0,1.85,,20.0,,,,414.0,41.40000000000001,1.76,0.176,0.1,2.0,777.75,-277.5,28.125,,2.925,,27222.0,4.43492002964966
SNL/MSU/DOE,MD-GGP4-prepreg[0/±45/0],0/45/-45/0,EP,UNK,UNK,53.0,,80.0,20.0,0.0,0.0,1.85,,20.0,,,,414.0,41.40000000000001,1.54,0.154,0.1,2.0,777.75,-277.5,28.125,,2.925,,47271.0,4.67459478973444
SNL/MSU/DOE,MD-GGP4-prepreg[0/±45/0],0/45/-45/0,EP,UNK,UNK,53.0,,80.0,20.0,0.0,0.0,1.85,,20.0,,,,345.0,34.5,1.27,0.127,0.1,3.0,777.75,-277.5,28.125,,2.925,,102640.0,5.011316643366873
SNL/MSU/DOE,MD-GGP4-prepreg[0/±45/0],0/45/-45/0,EP,UNK,UNK,53.0,,80.0,20.0,0.0,0.0,1.85,,20.0,,,,345.0,34.5,1.43,0.143,0.1,3.0,777.75,-277.5,28.125,,2.925,,73113.0,4.863994604403842
SNL/MSU/DOE,MD-GGP4-prepreg[0/±45/0],0/45/-45/0,EP,UNK,UNK,53.0,,80.0,20.0,0.0,0.0,1.85,,20.0,,,,414.0,41.40000000000001,1.67,0.167,0.1,2.0,777.75,-277.5,28.125,,2.925,,18735.0,4.272653697429817
SNL/MSU/DOE,MD-GGP4-prepreg[0/±45/0],0/45/-45/0,EP,UNK,UNK,53.0,,80.0,20.0,0.0,0.0,1.85,,20.0,,,,345.0,34.5,1.38,0.138,0.1,3.0,777.75,-277.5,28.125,,2.925,,159750.0,5.203440866830438
SNL/MSU/DOE,MD-GGP4-prepreg[0/±45/0],0/45/-45/0,EP,UNK,UNK,53.0,,80.0,20.0,0.0,0.0,1.85,,20.0,,,,483.0,48.3,2.05,0.205,0.1,2.0,777.75,-277.5,28.125,,2.925,,11317.0,4.053731315887608
SNL/MSU/DOE,MD-GGP4-prepreg[0/±45/0],0/45/-45/0,EP,UNK,UNK,53.0,,80.0,20.0,0.0,0.0,1.85,,20.0,,,,483.0,48.3,2.03,0.203,0.1,2.0,777.75,-277.5,28.125,,2.925,,3376.0,3.528402437953618
SNL/MSU/DOE,MD-GGP4-prepreg[0/±45/0],0/45/-45/0,EP,UNK,UNK,53.0,,80.0,20.0,0.0,0.0,1.85,,20.0,,,,483.0,48.3,2.03,0.203,0.1,2.0,777.75,-277.5,28.125,,2.925,,6870.0,3.836956737059551
SNL/MSU/DOE,MD-GGP4-prepreg[0/±45/0],0/45/-45/0,EP,UNK,UNK,53.0,,80.0,20.0,0.0,0.0,1.85,,20.0,,,,552.0,55.2,2.15,0.215,0.1,1.0,777.75,-277.5,28.125,,2.925,,1690.0,3.227886704613673
SNL/MSU/DOE,MD-GGP4-prepreg[0/±45/0],0/45/-45/0,EP,UNK,UNK,53.0,,80.0,20.0,0.0,0.0,1.85,,20.0,,,,552.0,55.2,2.23,0.223,0.1,1.0,777.75,-277.5,28.125,,2.925,,1074.0,3.031004281363537
SNL/MSU/DOE,MD-Hybrid DD23-VE[(0)2/±45/0/0C]S,0/0/45/-45/0/0/0/0/-45/45/0/0,VE,UNK,UNK,45.0,,82.0,18.0,0.0,0.0,3.65,,25.0,,,,276.0,27.6,0.96,0.096,0.1,10.0,647.4,-493.5,27.4,,,,1681606.0,6.225724248257337
SNL/MSU/DOE,MD-Hybrid DD23-VE[(0)2/±45/0/0C]S,0/0/45/-45/0/0/0/0/-45/45/0/0,VE,UNK,UNK,45.0,,82.0,18.0,0.0,0.0,3.65,,25.0,,,,414.0,41.40000000000001,1.65,0.165,0.1,2.0,647.4,-493.5,27.4,,,,2803.0,3.447623097760286
SNL/MSU/DOE,MD-Hybrid DD23-VE[(0)2/±45/0/0C]S,0/0/45/-45/0/0/0/0/-45/45/0/0,VE,UNK,UNK,45.0,,82.0,18.0,0.0,0.0,3.65,,25.0,,,,414.0,41.40000000000001,1.68,0.168,0.1,2.0,647.4,-493.5,27.4,,,,451.0,2.65417654187796
SNL/MSU/DOE,MD-Hybrid DD23-VE[(0)2/±45/0/0C]S,0/0/45/-45/0/0/0/0/-45/45/0/0,VE,UNK,UNK,45.0,,82.0,18.0,0.0,0.0,3.65,,25.0,,,,345.0,34.5,1.17,0.117,0.1,4.0,647.4,-493.5,27.4,,,,295281.0,5.470235502973792
SNL/MSU/DOE,MD-Hybrid DD23-VE[(0)2/±45/0/0C]S,0/0/45/-45/0/0/0/0/-45/45/0/0,VE,UNK,UNK,45.0,,82.0,18.0,0.0,0.0,3.65,,25.0,,,,345.0,34.5,1.14,0.114,0.1,5.0,647.4,-493.5,27.4,,,,197270.0,5.295061044577623
SNL/MSU/DOE,MD-Hybrid DD23-VE[(0)2/±45/0/0C]S,0/0/45/-45/0/0/0/0/-45/45/0/0,VE,UNK,UNK,45.0,,82.0,18.0,0.0,0.0,3.65,,25.0,,,,310.0,31.0,1.12,0.112,0.1,5.0,647.4,-493.5,27.4,,,,526418.0,5.721330730847204
SNL/MSU/DOE,MD-Hybrid DD23-VE[(0)2/±45/0/0C]S,0/0/45/-45/0/0/0/0/-45/45/0/0,VE,UNK,UNK,45.0,,82.0,18.0,0.0,0.0,3.65,,25.0,,,,310.0,31.0,1.08,0.108,0.1,10.0,647.4,-493.5,27.4,,,,493197.0,5.693020426221731
SNL/MSU/DOE,MD-Hybrid DD23-VE[(0)2/±45/0/0C]S,0/0/45/-45/0/0/0/0/-45/45/0/0,VE,UNK,UNK,45.0,,82.0,18.0,0.0,0.0,3.65,,25.0,,,,379.0,37.9,1.47,0.147,0.1,4.0,647.4,-493.5,27.4,,,,14350.0,4.156851901070011
SNL/MSU/DOE,MD-Hybrid DD23-VE[(0)2/±45/0/0C]S,0/0/45/-45/0/0/0/0/-45/45/0/0,VE,UNK,UNK,45.0,,82.0,18.0,0.0,0.0,3.65,,25.0,,,,379.0,37.9,1.37,0.137,0.1,4.0,647.4,-493.5,27.4,,,,22335.0,4.348985956807858
SNL/MSU/DOE,MD-Hybrid DD23-VE[(0)2/±45/0/0C]S,0/0/45/-45/0/0/0/0/-45/45/0/0,VE,UNK,UNK,45.0,,82.0,18.0,0.0,0.0,3.65,,25.0,,,,345.0,34.5,1.17,0.117,0.1,4.0,647.4,-493.5,27.4,,,,119009.0,5.075579805951677
SNL/MSU/DOE,MD-Hybrid DD23-VE[(0)2/±45/0/0C]S,0/0/45/-45/0/0/0/0/-45/45/0/0,VE,UNK,UNK,45.0,,82.0,18.0,0.0,0.0,3.65,,25.0,,,,379.0,37.9,1.42,0.142,0.1,2.0,647.4,-493.5,27.4,,,,4324.0,3.635885685281273
SNL/MSU/DOE,MD-Hybrid CG-VE[(0)2/(0)2C/0/(0)2C/(0)2],0/0/0/0/0/0/0/0/0,VE,UNK,UNK,56.0,,100.0,0.0,0.0,0.0,2.66,,25.0,,,,414.0,41.40000000000001,0.59,0.059,0.1,12.0,920.0,-474.75,67.16666666666667,,1.373333333333333,,1368362.0,6.136201005136336
SNL/MSU/DOE,MD-Hybrid CG-VE[(0)2/(0)2C/0/(0)2C/(0)2],0/0/0/0/0/0/0/0/0,VE,UNK,UNK,56.0,,100.0,0.0,0.0,0.0,2.66,,25.0,,,,552.0,55.2,0.79,0.079,0.1,8.0,920.0,-474.75,67.16666666666667,,1.373333333333333,,141368.0,5.150351113872411
SNL/MSU/DOE,MD-Hybrid CG-VE[(0)2/(0)2C/0/(0)2C/(0)2],0/0/0/0/0/0/0/0/0,VE,UNK,UNK,56.0,,100.0,0.0,0.0,0.0,2.66,,25.0,,,,552.0,55.2,0.89,0.089,0.1,9.0,920.0,-474.75,67.16666666666667,,1.373333333333333,,55233.0,4.742198632723257
SNL/MSU/DOE,MD-Hybrid CG-VE[(0)2/(0)2C/0/(0)2C/(0)2],0/0/0/0/0/0/0/0/0,VE,UNK,UNK,56.0,,100.0,0.0,0.0,0.0,2.66,,25.0,,,,483.0,48.3,0.73,0.073,0.1,10.0,920.0,-474.75,67.16666666666667,,1.373333333333333,,253069.0,5.403238948976917
SNL/MSU/DOE,MD-Hybrid CG-VE[(0)2/(0)2C/0/(0)2C/(0)2],0/0/0/0/0/0/0/0/0,VE,UNK,UNK,56.0,,100.0,0.0,0.0,0.0,2.66,,25.0,,,,552.0,55.2,0.81,0.081,0.1,5.0,920.0,-474.75,67.16666666666667,,1.373333333333333,,109701.0,5.040210586485399
SNL/MSU/DOE,MD-Hybrid CG-VE[(0)2/(0)2C/0/(0)2C/(0)2],0/0/0/0/0/0/0/0/0,VE,UNK,UNK,56.0,,100.0,0.0,0.0,0.0,2.66,,25.0,,,,414.0,41.40000000000001,0.56,0.056,0.1,12.0,920.0,-474.75,67.16666666666667,,1.373333333333333,,1900285.0,6.27881874023979
SNL/MSU/DOE,MD-Hybrid CG-VE[(0)2/(0)2C/0/(0)2C/(0)2],0/0/0/0/0/0/0/0/0,VE,UNK,UNK,56.0,,100.0,0.0,0.0,0.0,2.66,,25.0,,,,690.0,69.0,1.02,0.102,0.1,2.0,920.0,-474.75,67.16666666666667,,1.373333333333333,,1969.0,3.294245716138118
SNL/MSU/DOE,MD-Hybrid CG-VE[(0)2/(0)2C/0/(0)2C/(0)2],0/0/0/0/0/0/0/0/0,VE,UNK,UNK,56.0,,100.0,0.0,0.0,0.0,2.66,,25.0,,,,690.0,69.0,0.94,0.094,0.1,2.0,920.0,-474.75,67.16666666666667,,1.373333333333333,,13577.0,4.132803818001999
SNL/MSU/DOE,MD-Hybrid CG-VE[(0)2/(0)2C/0/(0)2C/(0)2],0/0/0/0/0/0/0/0/0,VE,UNK,UNK,56.0,,100.0,0.0,0.0,0.0,2.66,,25.0,,,,690.0,69.0,1.04,0.104,0.1,2.0,920.0,-474.75,67.16666666666667,,1.373333333333333,,10770.0,4.032215703297982
SNL/MSU/DOE,UNI-CA-VE2[0]12,0/0/0/0/0/0/0/0/0/0/0/0,VE,UNK,UNK,48.0,,100.0,0.0,0.0,0.0,2.82,,18.0,,,,1207.0,120.7,0.9,0.09,0.1,1.0,1511.333333333333,-577.75,114.0,,1.326666666666667,,9.0,0.9542425094393249
SNL/MSU/DOE,UNI-CA-VE2[0]12,0/0/0/0/0/0/0/0/0/0/0/0,VE,UNK,UNK,48.0,,100.0,0.0,0.0,0.0,2.82,,18.0,,,,1034.0,103.4,0.82,0.082,0.1,5.0,1511.333333333333,-577.75,114.0,,1.326666666666667,,28497.0,4.454799142393656
SNL/MSU/DOE,UNI-CA-VE2[0]12,0/0/0/0/0/0/0/0/0/0/0/0,VE,UNK,UNK,48.0,,100.0,0.0,0.0,0.0,2.82,,18.0,,,,862.0,86.2,0.7,0.07,0.1,12.0,1511.333333333333,-577.75,114.0,,1.326666666666667,,1030350.0,6.012984775432115
SNL/MSU/DOE,UNI-CA-VE2[0]12,0/0/0/0/0/0/0/0/0/0/0/0,VE,UNK,UNK,48.0,,100.0,0.0,0.0,0.0,2.82,,18.0,,,,862.0,86.2,0.7,0.07,0.1,10.0,1511.333333333333,-577.75,114.0,,1.326666666666667,,2364140.0,6.373673191087036
SNL/MSU/DOE,MD-Hybrid JJ-VE2[(±45)/(0)3C/±45)],45/-45/0/0/0/45/-45,VE,UNK,UNK,46.0,,46.0,54.0,0.0,0.0,3.19,,20.0,,,,690.0,69.0,1.04,0.104,0.1,1.0,883.75,-410.5,55.75,64.1,1.525,,214.0,2.330413773349191
SNL/MSU/DOE,MD-Hybrid JJ-VE2[(±45)/(0)3C/±45)],45/-45/0/0/0/45/-45,VE,UNK,UNK,46.0,,46.0,54.0,0.0,0.0,3.19,,20.0,,,,690.0,69.0,1.1,0.11,0.1,1.0,883.75,-410.5,55.75,64.1,1.525,,434.0,2.637489729512511
SNL/MSU/DOE,MD-Hybrid JJ-VE2[(±45)/(0)3C/±45)],45/-45/0/0/0/45/-45,VE,UNK,UNK,46.0,,46.0,54.0,0.0,0.0,3.19,,20.0,,,,690.0,69.0,1.45,0.145,0.1,1.0,883.75,-410.5,55.75,64.1,1.525,,15.0,1.176091259055681
SNL/MSU/DOE,MD-Hybrid JJ-VE2[(±45)/(0)3C/±45)],45/-45/0/0/0/45/-45,VE,UNK,UNK,46.0,,46.0,54.0,0.0,0.0,3.19,,20.0,,,,690.0,69.0,1.44,0.144,0.1,1.0,883.75,-410.5,55.75,64.1,1.525,,579.0,2.762678563727436
SNL/MSU/DOE,MD-Hybrid JJ-VE2[(±45)/(0)3C/±45)],45/-45/0/0/0/45/-45,VE,UNK,UNK,46.0,,46.0,54.0,0.0,0.0,3.19,,20.0,,,,621.0,62.1,1.2,0.12,0.1,3.0,883.75,-410.5,55.75,64.1,1.525,,21801.0,4.338476414912923
SNL/MSU/DOE,UNI-UNI21-VE2[0]4,0/0/0/0,VE,UNK,UNK,40.0,,100.0,0.0,0.0,0.0,3.84,,25.0,,,,-41.4,-414.0,,,10.0,1.0,965.3333333333334,-541.5,84.11666666666666,,1.151666666666667,,7.0,0.8450980400142568
SNL/MSU/DOE,UNI-UNI21-VE2[0]4,0/0/0/0,VE,UNK,UNK,40.0,,100.0,0.0,0.0,0.0,3.84,,25.0,,,,-34.5,-345.0,,,10.0,4.0,965.3333333333334,-541.5,84.11666666666666,,1.151666666666667,,78890.0,4.897021956060364
SNL/MSU/DOE,UNI-UNI21-VE2[0]4,0/0/0/0,VE,UNK,UNK,40.0,,100.0,0.0,0.0,0.0,3.84,,25.0,,,,-32.4,-324.0,,,10.0,5.0,965.3333333333334,-541.5,84.11666666666666,,1.151666666666667,,1961937.0,6.292685057584376
SNL/MSU/DOE,UNI-UNI21-VE2[0]4,0/0/0/0,VE,UNK,UNK,40.0,,100.0,0.0,0.0,0.0,3.84,,25.0,,,,-34.5,-345.0,,,10.0,1.0,965.3333333333334,-541.5,84.11666666666666,,1.151666666666667,,39.0,1.591064607026499
SNL/MSU/DOE,UNI-UNI21-VE2[0]4,0/0/0/0,VE,UNK,UNK,40.0,,100.0,0.0,0.0,0.0,3.84,,25.0,,,,-34.5,-345.0,,,10.0,3.0,965.3333333333334,-541.5,84.11666666666666,,1.151666666666667,,52667.0,4.721538580925315
SNL/MSU/DOE,UNI-UNI21-VE2[0]4,0/0/0/0,VE,UNK,UNK,40.0,,100.0,0.0,0.0,0.0,3.84,,25.0,,,,-34.5,-345.0,,,10.0,4.0,965.3333333333334,-541.5,84.11666666666666,,1.151666666666667,,240249.0,5.380661588659477
SNL/MSU/DOE,UNI-UNI21-VE2[0]4,0/0/0/0,VE,UNK,UNK,40.0,,100.0,0.0,0.0,0.0,3.84,,25.0,,,,-34.5,-345.0,,,10.0,1.0,965.3333333333334,-541.5,84.11666666666666,,1.151666666666667,,211.0,2.324282455297693
SNL/MSU/DOE,UNI-UNI21-VE2[0]4,0/0/0/0,VE,UNK,UNK,40.0,,100.0,0.0,0.0,0.0,3.84,,25.0,,,,-34.5,-345.0,,,10.0,2.0,965.3333333333334,-541.5,84.11666666666666,,1.151666666666667,,9254.0,3.966329495163878
SNL/MSU/DOE,UNI-UNI25-VE2[0],0,VE,UNK,UNK,45.0,,100.0,0.0,0.0,0.0,1.09,,25.0,,,,1069.0,106.9,,,0.1,2.0,1270.0,-345.5,88.0,,1.53,,174838.0,5.242635829881606
SNL/MSU/DOE,UNI-UNI25-VE2[0],0,VE,UNK,UNK,45.0,,100.0,0.0,0.0,0.0,1.09,,25.0,,,,1103.0,110.3,,,0.1,2.0,1270.0,-345.5,88.0,,1.53,,517.0,2.713490543093942
SNL/MSU/DOE,UNI-UNI25-VE2[0],0,VE,UNK,UNK,45.0,,100.0,0.0,0.0,0.0,1.09,,25.0,,,,1069.0,106.9,,,0.1,2.0,1270.0,-345.5,88.0,,1.53,,23261.0,4.366628381292968
SNL/MSU/DOE,UNI-UNI25-VE2[0],0,VE,UNK,UNK,45.0,,100.0,0.0,0.0,0.0,1.09,,25.0,,,,1069.0,106.9,,,0.1,2.0,1270.0,-345.5,88.0,,1.53,,1490.0,3.173186268412274
SNL/MSU/DOE,UNI-UNI25-VE2[0],0,VE,UNK,UNK,45.0,,100.0,0.0,0.0,0.0,1.09,,25.0,,,,1034.0,103.4,,,0.1,2.0,1270.0,-345.5,88.0,,1.53,,22094.0,4.344274349672465
SNL/MSU/DOE,UNI-UNI25-VE2[0],0,VE,UNK,UNK,45.0,,100.0,0.0,0.0,0.0,1.09,,25.0,,,,1103.0,110.3,,,0.1,1.0,1270.0,-345.5,88.0,,1.53,,828.0,2.91803033678488
SNL/MSU/DOE,UNI-UNI25-VE2[0],0,VE,UNK,UNK,45.0,,100.0,0.0,0.0,0.0,1.09,,25.0,,,,1034.0,103.4,,,0.1,3.0,1270.0,-345.5,88.0,,1.53,,58819.0,4.769517636659088
SNL/MSU/DOE,UNI-UNI25-VE2[0],0,VE,UNK,UNK,45.0,,100.0,0.0,0.0,0.0,1.09,,25.0,,,,1034.0,103.4,,,0.1,3.0,1270.0,-345.5,88.0,,1.53,,127748.0,5.106354109622695
SNL/MSU/DOE,UNI-UNI25A-VE2[0]4,0/0/0/0,VE,UNK,UNK,45.0,,100.0,0.0,0.0,0.0,4.11,,25.0,,,,-34.5,-345.0,,,10.0,3.0,,-534.75,,,,,24407.0,4.387514401149481
SNL/MSU/DOE,UNI-UNI25A-VE2[0]4,0/0/0/0,VE,UNK,UNK,45.0,,100.0,0.0,0.0,0.0,4.11,,25.0,,,,-34.5,-345.0,,,10.0,3.0,,-534.75,,,,,5640.0,3.751279103983342
SNL/MSU/DOE,UNI-UNI25A-VE2[0]4,0/0/0/0,VE,UNK,UNK,45.0,,100.0,0.0,0.0,0.0,4.11,,25.0,,,,-34.5,-345.0,,,10.0,3.0,,-534.75,,,,,11766.0,4.070628844051428
SNL/MSU/DOE,UNI-UNI25A-VE2[0]4,0/0/0/0,VE,UNK,UNK,45.0,,100.0,0.0,0.0,0.0,4.11,,25.0,,,,-37.9,-379.0,,,10.0,5.0,,-534.75,,,,,1334553.0,6.125335825894585
SNL/MSU/DOE,MD-Hybrid CGB-prepreg[(0)2C/±45/(0)2C),0/0/45/-45/0/0,EP,UNK,UNK,50.0,,77.0,23.0,0.0,0.0,2.69,,25.0,,,,-48.3,-483.0,,,10.0,4.0,1578.25,-612.25,98.125,,1.4625,,8867.0,3.947776708464738
SNL/MSU/DOE,MD-Hybrid CGB-prepreg[(0)2C/±45/(0)2C),0/0/45/-45/0/0,EP,UNK,UNK,50.0,,77.0,23.0,0.0,0.0,2.69,,25.0,,,,-48.3,-483.0,,,10.0,4.0,1578.25,-612.25,98.125,,1.4625,,6482.0,3.811709026696191
SNL/MSU/DOE,MD-Hybrid CGB-prepreg[(0)2C/±45/(0)2C),0/0/45/-45/0/0,EP,UNK,UNK,50.0,,77.0,23.0,0.0,0.0,2.69,,25.0,,,,-48.3,-483.0,,,10.0,4.0,1578.25,-612.25,98.125,,1.4625,,2018.0,3.304921161900892
SNL/MSU/DOE,MD-Hybrid CGB-prepreg[(0)2C/±45/(0)2C),0/0/45/-45/0/0,EP,UNK,UNK,50.0,,77.0,23.0,0.0,0.0,2.69,,25.0,,,,-44.8,-448.0,,,10.0,6.0,1578.25,-612.25,98.125,,1.4625,,611283.0,5.786242318072042
SNL/MSU/DOE,MD-Hybrid CGB-prepreg[(0)2C/±45/(0)2C),0/0/45/-45/0/0,EP,UNK,UNK,50.0,,77.0,23.0,0.0,0.0,2.69,,25.0,,,,-44.8,-448.0,,,10.0,6.0,1578.25,-612.25,98.125,,1.4625,,87489.0,4.94195345256963
SNL/MSU/DOE,MD-Hybrid CGB3-prepreg[(±45G)/(0)3C/(±45G)],45/-45/0/0/0/45/-45,EP,UNK,UNK,50.0,,55.0,45.0,0.0,0.0,2.6,,25.0,,,,-51.7,-517.0,,,10.0,1.0,1282.5,-592.125,68.85000000000001,,1.838333333333334,,2445.0,3.388278863459639
SNL/MSU/DOE,MD-Hybrid CGD4-VE2[(±45G)/(0)3C/(±45G)],45/-45/0/0/0/45/-45,VE,UNK,UNK,51.0,,77.0,23.0,0.0,0.0,2.54,,25.0,,,,-41.4,-414.0,,,10.0,3.0,1095.5,-560.25,82.17500000000001,,1.375,,47832.0,4.679718540412094
SNL/MSU/DOE,MD-Hybrid CGD4-VE2[(±45G)/(0)3C/(±45G)],45/-45/0/0/0/45/-45,VE,UNK,UNK,51.0,,77.0,23.0,0.0,0.0,2.54,,25.0,,,,-41.4,-414.0,,,10.0,3.0,1095.5,-560.25,82.17500000000001,,1.375,,2540.0,3.404833716619938
SNL/MSU/DOE,MD-Hybrid CGD4-VE2[(±45G)/(0)3C/(±45G)],45/-45/0/0/0/45/-45,VE,UNK,UNK,51.0,,77.0,23.0,0.0,0.0,2.54,,25.0,,,,-41.4,-414.0,,,10.0,3.0,1095.5,-560.25,82.17500000000001,,1.375,,9518.0,3.978545700462739
SNL/MSU/DOE,MD-Hybrid CGD4-VE2[(±45G)/(0)3C/(±45G)],45/-45/0/0/0/45/-45,VE,UNK,UNK,51.0,,77.0,23.0,0.0,0.0,2.54,,25.0,,,,-39.3,-393.0,,,10.0,6.0,1095.5,-560.25,82.17500000000001,,1.375,,1138917.0,6.056492075479073
SNL/MSU/DOE,MD-Hybrid CGD4-VE2[(±45G)/(0)3C/(±45G)],45/-45/0/0/0/45/-45,VE,UNK,UNK,51.0,,77.0,23.0,0.0,0.0,2.54,,25.0,,,,-39.3,-393.0,,,10.0,8.0,1095.5,-560.25,82.17500000000001,,1.375,,656841.0,5.817460253608978
SNL/MSU/DOE,MD-Hybrid CGD4-VE2[(±45G)/(0)3C/(±45G)],45/-45/0/0/0/45/-45,VE,UNK,UNK,51.0,,77.0,23.0,0.0,0.0,2.54,,25.0,,,,-41.4,-414.0,,,10.0,3.0,1095.5,-560.25,82.17500000000001,,1.375,,1171500.0,6.068742292932981
SNL/MSU/DOE,MD-Hybrid CGD4-VE2[(±45G)/(0)3C/(±45G)],45/-45/0/0/0/45/-45,VE,UNK,UNK,51.0,,77.0,23.0,0.0,0.0,2.54,,25.0,,,,-41.4,-414.0,,,10.0,3.0,1095.5,-560.25,82.17500000000001,,1.375,,8159.0,3.911636933129442
SNL/MSU/DOE,MD-Hybrid CGD4-VE2[(±45G)/(0)3C/(±45G)],45/-45/0/0/0/45/-45,VE,UNK,UNK,51.0,,77.0,23.0,0.0,0.0,2.54,,25.0,,,,-41.4,-414.0,,,10.0,3.0,1095.5,-560.25,82.17500000000001,,1.375,,865497.0,5.937265566855314
SNL/MSU/DOE,MD-Hybrid CGD4-VE2[(±45G)/(0)3C/(±45G)],45/-45/0/0/0/45/-45,VE,UNK,UNK,51.0,,77.0,23.0,0.0,0.0,2.54,,25.0,,,,-41.4,-414.0,,,10.0,3.0,1095.5,-560.25,82.17500000000001,,1.375,,64312.0,4.808292015654263
SNL/MSU/DOE,MD-Hybrid CGD4-VE2[(±45G)/(0)3C/(±45G)],45/-45/0/0/0/45/-45,VE,UNK,UNK,51.0,,77.0,23.0,0.0,0.0,2.54,,25.0,,,,-41.4,-414.0,,,10.0,3.0,1095.5,-560.25,82.17500000000001,,1.375,,158965.0,5.201301514382703
SNL/MSU/DOE,MD-Hybrid CGD4-VE2[(±45G)/(0)3C/(±45G)],45/-45/0/0/0/45/-45,VE,UNK,UNK,51.0,,77.0,23.0,0.0,0.0,2.54,,25.0,,,,-41.4,-414.0,,,10.0,3.0,1095.5,-560.25,82.17500000000001,,1.375,,32561.0,4.512697734294956
SNL/MSU/DOE,MD-Hybrid CGD4-VE2[(±45G)/(0)3C/(±45G)],45/-45/0/0/0/45/-45,VE,UNK,UNK,51.0,,77.0,23.0,0.0,0.0,2.54,,25.0,,,,-41.4,-414.0,,,10.0,3.0,1095.5,-560.25,82.17500000000001,,1.375,,4153.0,3.618361931109878
SNL/MSU/DOE,MD-Hybrid CGD4-VE2[(±45G)/(0)3C/(±45G)],45/-45/0/0/0/45/-45,VE,UNK,UNK,51.0,,77.0,23.0,0.0,0.0,2.54,,25.0,,,,-41.4,-414.0,,,10.0,3.0,1095.5,-560.25,82.17500000000001,,1.375,,10842.0,4.035109402944576
SNL/MSU/DOE,MD-Hybrid CGD4-VE2[(±45G)/(0)3C/(±45G)],45/-45/0/0/0/45/-45,VE,UNK,UNK,51.0,,77.0,23.0,0.0,0.0,2.54,,25.0,,,,-48.3,-483.0,,,10.0,3.0,1095.5,-560.25,82.17500000000001,,1.375,,442.0,2.645422269349092
SNL/MSU/DOE,MD-Hybrid CGD4-VE2[(±45G)/(0)3C/(±45G)],45/-45/0/0/0/45/-45,VE,UNK,UNK,51.0,,77.0,23.0,0.0,0.0,2.54,,25.0,,,,-48.3,-483.0,,,10.0,3.0,1095.5,-560.25,82.17500000000001,,1.375,,49.0,1.690196080028514
SNL/MSU/DOE,MD-Hybrid CGD4-VE2[(±45G)/(0)3C/(±45G)],45/-45/0/0/0/45/-45,VE,UNK,UNK,51.0,,77.0,23.0,0.0,0.0,2.54,,25.0,,,,-41.4,-414.0,,,10.0,3.0,1095.5,-560.25,82.17500000000001,,1.375,,54768.0,4.738526881793802
SNL/MSU/DOE,MD-Hybrid CGD4-VE2[(±45G)/(0)3C/(±45G)],45/-45/0/0/0/45/-45,VE,UNK,UNK,51.0,,77.0,23.0,0.0,0.0,2.54,,25.0,,,,-41.4,-414.0,,,10.0,3.0,1095.5,-560.25,82.17500000000001,,1.375,,17155.0,4.234390722392193
SNL/MSU/DOE,MD-Hybrid CGD4E-EP3[(±45G)/(0)3C/(±45G)],45/-45/0/0/0/45/-45,EP,UNK,UNK,50.0,,77.0,23.0,0.0,0.0,2.61,,25.0,,,,-55.2,-552.0,,,10.0,1.0,1159.0,-683.6,84.7,,0.02000000000000002,,669.0,2.825426117767823
SNL/MSU/DOE,MD-Hybrid CGD4E-EP3[(±45G)/(0)3C/(±45G)],45/-45/0/0/0/45/-45,EP,UNK,UNK,50.0,,77.0,23.0,0.0,0.0,2.61,,25.0,,,,-48.3,-483.0,,,10.0,2.0,1159.0,-683.6,84.7,,0.02000000000000002,,11889.0,4.075145327053852
SNL/MSU/DOE,MD-Hybrid CGD4E-EP3[(±45G)/(0)3C/(±45G)],45/-45/0/0/0/45/-45,EP,UNK,UNK,50.0,,77.0,23.0,0.0,0.0,2.61,,25.0,,,,-48.3,-483.0,,,10.0,4.0,1159.0,-683.6,84.7,,0.02000000000000002,,311905.0,5.494022336780243
SNL/MSU/DOE,MD-Hybrid CGD4E-EP3[(±45G)/(0)3C/(±45G)],45/-45/0/0/0/45/-45,EP,UNK,UNK,50.0,,77.0,23.0,0.0,0.0,2.61,,25.0,,,,-48.3,-483.0,,,10.0,2.0,1159.0,-683.6,84.7,,0.02000000000000002,,29006.0,4.462487842635732
SNL/MSU/DOE,MD-Hybrid CGD4E-EP3[(±45G)/(0)3C/(±45G)],45/-45/0/0/0/45/-45,EP,UNK,UNK,50.0,,77.0,23.0,0.0,0.0,2.61,,25.0,,,,-48.3,-483.0,,,10.0,6.0,1159.0,-683.6,84.7,,0.02000000000000002,,3000000.0,6.477121254719663
SNL/MSU/DOE,MD-Hybrid CGD4E-EP3[(±45G)/(0)3C/(±45G)],45/-45/0/0/0/45/-45,EP,UNK,UNK,50.0,,77.0,23.0,0.0,0.0,2.61,,25.0,,,,-48.3,-483.0,,,10.0,4.0,1159.0,-683.6,84.7,,0.02000000000000002,,47787.0,4.679309766985715
SNL/MSU/DOE,MD-Hybrid CGD4E-EP3[(±45G)/(0)3C/(±45G)],45/-45/0/0/0/45/-45,EP,UNK,UNK,50.0,,77.0,23.0,0.0,0.0,2.61,,25.0,,,,-48.3,-483.0,,,10.0,4.0,1159.0,-683.6,84.7,,0.02000000000000002,,110770.0,5.044422155711843
