Repository: Luwen-Zhang/SNEnsemble

# Copyright Notification

## Composites

We reformat and merge fatigue testing records from SNL/MSU/DOE, OptiMat, UPWIND, and FACT databases into a single database with careful considerations, including filtering invalid entries, rename variables, fix improper calculations in the records, to obtain clean and consistent data to fit machine 
learning usages. We leave the original format ("2019_SNL_MSU_DOE_Composite-Materials-Database_Wind_29pt0.xlsx" and "Optidat UPWIND 28_3_2017.xls") in the folder. Any derived database should be directly based on the original files instead of our merged database. We are not responsible for the accuracy of the testing records.

File: data/composite_database_10082023.csv (part 25 of 36)
Data source,Material_Code,Sequence,Resin Type,Waveform,Control,Fiber Volume Fraction,Fiber Weight Fraction,Fiber Weight Fraction (0-deg),Fiber Weight Fraction (45-deg),Fiber Weight Fraction (90-deg),Fiber Weight Fraction (Other Dir.),Thickness,Tab Thickness,Width,Length,Load Length,Area,Maximum Stress,Minimum Stress,Maximum Strain,Minimum Strain,R-value,Frequency,Ultimate Tensile Stress,Ultimate Compressive Stress,Tensile Modulus,Compressive Modulus,Ultimate Tensile Strain,Ultimate Compressive Strain,Cycles to Failure,log10(Cycles to Failure)
SNL/MSU/DOE,MD-Hybrid CGD4E-EP3[(±45G)/(0)3C/(±45G)],45/-45/0/0/0/45/-45,EP,UNK,UNK,50.0,,77.0,23.0,0.0,0.0,2.61,,25.0,,,,-48.3,-483.0,,,10.0,4.0,1159.0,-683.6,84.7,,0.02000000000000002,,293388.0,5.467442346588514
SNL/MSU/DOE,MD-Hybrid CGD4E-EP3[(±45G)/(0)3C/(±45G)],45/-45/0/0/0/45/-45,EP,UNK,UNK,50.0,,77.0,23.0,0.0,0.0,2.61,,25.0,,,,-48.3,-483.0,,,10.0,4.0,1159.0,-683.6,84.7,,0.02000000000000002,,61019.0,4.785465085999922
SNL/MSU/DOE,MD-Hybrid CGD4E-EP3[(±45G)/(0)3C/(±45G)],45/-45/0/0/0/45/-45,EP,UNK,UNK,50.0,,77.0,23.0,0.0,0.0,2.61,,25.0,,,,-48.3,-483.0,,,10.0,4.0,1159.0,-683.6,84.7,,0.02000000000000002,,43901.0,4.642474412942248
SNL/MSU/DOE,MD-Hybrid CGD4E-EP3[(±45G)/(0)3C/(±45G)],45/-45/0/0/0/45/-45,EP,UNK,UNK,50.0,,77.0,23.0,0.0,0.0,2.61,,25.0,,,,-48.3,-483.0,,,10.0,4.0,1159.0,-683.6,84.7,,0.02000000000000002,,22128.0,4.344942162765236
SNL/MSU/DOE,MD-Hybrid CGD4E-EP3[(±45G)/(0)3C/(±45G)],45/-45/0/0/0/45/-45,EP,UNK,UNK,50.0,,77.0,23.0,0.0,0.0,2.61,,25.0,,,,-48.3,-483.0,,,10.0,4.0,1159.0,-683.6,84.7,,0.02000000000000002,,215197.0,5.332836212661046
SNL/MSU/DOE,MD-Hybrid CGD4E-EP3[(±45G)/(0)3C/(±45G)],45/-45/0/0/0/45/-45,EP,UNK,UNK,50.0,,77.0,23.0,0.0,0.0,2.61,,25.0,,,,345.0,-345.0,,,-1.0,2.0,1159.0,-683.6,84.7,,0.02000000000000002,,3417374.0,6.533692510916962
SNL/MSU/DOE,MD-Hybrid CGD4E-EP3[(±45G)/(0)3C/(±45G)],45/-45/0/0/0/45/-45,EP,UNK,UNK,50.0,,77.0,23.0,0.0,0.0,2.61,,25.0,,,,414.0,-414.0,,,-1.0,3.0,1159.0,-683.6,84.7,,0.02000000000000002,,181525.0,5.258936445429233
SNL/MSU/DOE,MD-Hybrid CGD4E-EP3[(±45G)/(0)3C/(±45G)],45/-45/0/0/0/45/-45,EP,UNK,UNK,50.0,,77.0,23.0,0.0,0.0,2.61,,25.0,,,,414.0,-414.0,,,-1.0,3.0,1159.0,-683.6,84.7,,0.02000000000000002,,151105.0,5.179278835195959
SNL/MSU/DOE,MD-Hybrid CGD4E-EP3[(±45G)/(0)3C/(±45G)],45/-45/0/0/0/45/-45,EP,UNK,UNK,50.0,,77.0,23.0,0.0,0.0,2.61,,25.0,,,,414.0,-414.0,,,-1.0,2.0,1159.0,-683.6,84.7,,0.02000000000000002,,214413.0,5.331251113376638
SNL/MSU/DOE,MD-Hybrid CGD4E-EP3[(±45G)/(0)3C/(±45G)],45/-45/0/0/0/45/-45,EP,UNK,UNK,50.0,,77.0,23.0,0.0,0.0,2.61,,25.0,,,,448.0,-448.0,,,-1.0,2.0,1159.0,-683.6,84.7,,0.02000000000000002,,47595.0,4.677561331156094
SNL/MSU/DOE,MD-Hybrid CGD4E-EP3[(±45G)/(0)3C/(±45G)],45/-45/0/0/0/45/-45,EP,UNK,UNK,50.0,,77.0,23.0,0.0,0.0,2.61,,25.0,,,,448.0,-448.0,,,-1.0,2.0,1159.0,-683.6,84.7,,0.02000000000000002,,32210.0,4.507990724819692
SNL/MSU/DOE,MD-Hybrid CGD4E-EP3[(±45G)/(0)3C/(±45G)],45/-45/0/0/0/45/-45,EP,UNK,UNK,50.0,,77.0,23.0,0.0,0.0,2.61,,25.0,,,,448.0,-448.0,,,-1.0,2.0,1159.0,-683.6,84.7,,0.02000000000000002,,80004.0,4.903111701173189
SNL/MSU/DOE,MD-Hybrid CGD4E-EP3[(±45G)/(0)3C/(±45G)],45/-45/0/0/0/45/-45,EP,UNK,UNK,50.0,,77.0,23.0,0.0,0.0,2.61,,25.0,,,,345.0,-345.0,,,-1.0,4.0,1159.0,-683.6,84.7,,0.02000000000000002,,1630782.0,6.212395909216337
SNL/MSU/DOE,MD-Hybrid CGD4E-EP3[(±45G)/(0)3C/(±45G)],45/-45/0/0/0/45/-45,EP,UNK,UNK,50.0,,77.0,23.0,0.0,0.0,2.61,,25.0,,,,483.0,-483.0,,,-1.0,1.0,1159.0,-683.6,84.7,,0.02000000000000002,,323.0,2.509202522331103
SNL/MSU/DOE,MD-Hybrid CGD4E-EP3[(±45G)/(0)3C/(±45G)],45/-45/0/0/0/45/-45,EP,UNK,UNK,50.0,,77.0,23.0,0.0,0.0,2.61,,25.0,,,,483.0,-483.0,,,-1.0,1.0,1159.0,-683.6,84.7,,0.02000000000000002,,7109.0,3.851808514228237
SNL/MSU/DOE,MD-Hybrid CGD4E-EP3[(±45G)/(0)3C/(±45G)],45/-45/0/0/0/45/-45,EP,UNK,UNK,50.0,,77.0,23.0,0.0,0.0,2.61,,25.0,,,,483.0,-483.0,,,-1.0,1.0,1159.0,-683.6,84.7,,0.02000000000000002,,19798.0,4.296621319916334
SNL/MSU/DOE,MD-Hybrid CGF1-EP4(±45/(0)6C/±45),45/-45/0/0/0/0/0/0/45/-45,EP,UNK,UNK,50.0,,67.0,33.0,0.0,0.0,4.67,,18.0,,,,1034.0,103.4,,,0.1,1.0,,-640.875,,,,,245.0,2.389166084364533
SNL/MSU/DOE,MD-Hybrid CGF1-EP4(±45/(0)6C/±45),45/-45/0/0/0/0/0/0/45/-45,EP,UNK,UNK,50.0,,67.0,33.0,0.0,0.0,4.67,,18.0,,,,1034.0,103.4,,,0.1,1.0,,-640.875,,,,,160.0,2.204119982655925
SNL/MSU/DOE,MD-Hybrid CGF1-EP4(±45/(0)6C/±45),45/-45/0/0/0/0/0/0/45/-45,EP,UNK,UNK,50.0,,67.0,33.0,0.0,0.0,4.67,,18.0,,,,965.0,96.5,,,0.1,2.0,,-640.875,,,,,413.0,2.615950051656401
SNL/MSU/DOE,MD-Hybrid CGF1-EP4(±45/(0)6C/±45),45/-45/0/0/0/0/0/0/45/-45,EP,UNK,UNK,50.0,,67.0,33.0,0.0,0.0,4.67,,18.0,,,,965.0,96.5,,,0.1,2.0,,-640.875,,,,,158.0,2.198657086954423
SNL/MSU/DOE,MD-Hybrid CGF1-EP4(±45/(0)6C/±45),45/-45/0/0/0/0/0/0/45/-45,EP,UNK,UNK,50.0,,67.0,33.0,0.0,0.0,4.67,,18.0,,,,1034.0,103.4,1.18,0.118,0.1,1.0,,-640.875,,,,,115.0,2.060697840353612
SNL/MSU/DOE,MD-Hybrid CGF1-EP4(±45/(0)6C/±45),45/-45/0/0/0/0/0/0/45/-45,EP,UNK,UNK,50.0,,67.0,33.0,0.0,0.0,4.67,,18.0,,,,1034.0,103.4,1.14,0.114,0.1,1.0,,-640.875,,,,,5.0,0.6989700043360189
SNL/MSU/DOE,MD-Hybrid CGF1-EP4(±45/(0)6C/±45),45/-45/0/0/0/0/0/0/45/-45,EP,UNK,UNK,50.0,,67.0,33.0,0.0,0.0,4.67,,18.0,,,,-69.0,-690.0,,,10.0,1.0,,-640.875,,,,,27.0,1.431363764158987
SNL/MSU/DOE,MD-Hybrid CGF1-EP4(±45/(0)6C/±45),45/-45/0/0/0/0/0/0/45/-45,EP,UNK,UNK,50.0,,67.0,33.0,0.0,0.0,4.67,,18.0,,,,-58.6,-586.0,,,10.0,1.0,,-640.875,,,,,53.0,1.724275869600789
SNL/MSU/DOE,MD-Hybrid CGF1-EP4(±45/(0)6C/±45),45/-45/0/0/0/0/0/0/45/-45,EP,UNK,UNK,50.0,,67.0,33.0,0.0,0.0,4.67,,18.0,,,,-58.6,-586.0,,,10.0,1.0,,-640.875,,,,,39.0,1.591064607026499
SNL/MSU/DOE,MD-Hybrid CGF1-EP4(±45/(0)6C/±45),45/-45/0/0/0/0/0/0/45/-45,EP,UNK,UNK,50.0,,67.0,33.0,0.0,0.0,4.67,,18.0,,,,-58.6,-586.0,,,10.0,1.0,,-640.875,,,,,118.0,2.071882007306125
SNL/MSU/DOE,MD-Hybrid CGF1-EP4(±45/(0)6C/±45),45/-45/0/0/0/0/0/0/45/-45,EP,UNK,UNK,50.0,,67.0,33.0,0.0,0.0,4.67,,18.0,,,,-55.2,-552.0,,,10.0,1.0,,-640.875,,,,,141.0,2.14921911265538
SNL/MSU/DOE,MD-Hybrid CGF1-EP4(±45/(0)6C/±45),45/-45/0/0/0/0/0/0/45/-45,EP,UNK,UNK,50.0,,67.0,33.0,0.0,0.0,4.67,,18.0,,,,-51.7,-517.0,,,10.0,3.0,,-640.875,,,,,450955.0,5.654133206563667
SNL/MSU/DOE,MD-Hybrid CGF1-EP4(±45/(0)6C/±45),45/-45/0/0/0/0/0/0/45/-45,EP,UNK,UNK,50.0,,67.0,33.0,0.0,0.0,4.67,,18.0,,,,-51.7,-517.0,,,10.0,1.0,,-640.875,,,,,411.0,2.613841821876069
SNL/MSU/DOE,MD-Hybrid CGF1-EP4(±45/(0)6C/±45),45/-45/0/0/0/0/0/0/45/-45,EP,UNK,UNK,50.0,,67.0,33.0,0.0,0.0,4.67,,18.0,,,,-51.7,-517.0,,,10.0,2.0,,-640.875,,,,,2222.0,3.346744054604849
SNL/MSU/DOE,MD-Newport-prepreg[±45/(0)8/±45],45/-45/0/0/0/0/0/0/0/0/45/-45,EP,UNK,UNK,54.0,,80.0,20.0,0.0,0.0,2.97,,25.0,,,,-898.0,-8980.0,,-0.9,10.0,2.0,,-720.1111111111111,,,,-0.7633333333333333,1276.0,3.105850674385144
SNL/MSU/DOE,MD-Newport-prepreg[±45/(0)8/±45],45/-45/0/0/0/0/0/0/0/0/45/-45,EP,UNK,UNK,54.0,,80.0,20.0,0.0,0.0,2.97,,25.0,,,,-904.0,-9040.0,,-0.9,10.0,2.0,,-720.1111111111111,,,,-0.7633333333333333,3953.0,3.596926814342971
SNL/MSU/DOE,MD-Newport-prepreg[±45/(0)8/±45],45/-45/0/0/0/0/0/0/0/0/45/-45,EP,UNK,UNK,54.0,,80.0,20.0,0.0,0.0,3.03,,25.0,,,,-653.0,-6530.0,,-0.65,10.0,2.0,,-720.1111111111111,,,,-0.7633333333333333,1000.0,3.0
SNL/MSU/DOE,UNI-D155TOW4-UP2[0],0,PE,UNK,UNK,50.0,,100.0,0.0,0.0,0.0,,,,,,,665.637878036194,66.5637878036194,,,0.1,10.0,1377.646035216482,,,,,,603854.0,5.780931947463812
SNL/MSU/DOE,UNI-D155TOW4-UP2[0],0,PE,UNK,UNK,50.0,,100.0,0.0,0.0,0.0,,,,,,,665.637878036194,66.5637878036194,,,0.1,10.0,1377.646035216482,,,,,,900234.0,5.95435541132801
SNL/MSU/DOE,UNI-D155TOW4-UP2[0],0,PE,UNK,UNK,50.0,,100.0,0.0,0.0,0.0,,,,,,,665.637878036194,66.5637878036194,,,0.1,10.0,1377.646035216482,,,,,,470103.0,5.672193022682166
SNL/MSU/DOE,UNI-D155TOW4-UP2[0],0,PE,UNK,UNK,50.0,,100.0,0.0,0.0,0.0,,,,,,,665.637878036194,66.5637878036194,,,0.1,10.0,1377.646035216482,,,,,,1503261.0,6.177034390446572
SNL/MSU/DOE,UNI-D155TOW4-UP2[0],0,PE,UNK,UNK,50.0,,100.0,0.0,0.0,0.0,,,,,,,665.637878036194,66.5637878036194,,,0.1,10.0,1377.646035216482,,,,,,852853.0,5.930874181471801
SNL/MSU/DOE,UNI-D155TOW4-UP2[0],0,PE,UNK,UNK,50.0,,100.0,0.0,0.0,0.0,,,,,,,831.424091105133,83.14240911051331,,,0.1,5.0,1377.646035216482,,,,,,101867.0,5.008033516302351
SNL/MSU/DOE,UNI-D155TOW4-UP2[0],0,PE,UNK,UNK,50.0,,100.0,0.0,0.0,0.0,,,,,,,831.424091105133,83.14240911051331,,,0.1,5.0,1377.646035216482,,,,,,15456.0,4.189097109071418
SNL/MSU/DOE,UNI-D155TOW4-UP2[0],0,PE,UNK,UNK,50.0,,100.0,0.0,0.0,0.0,,,,,,,831.424091105133,83.14240911051331,,,0.1,5.0,1377.646035216482,,,,,,10218.0,4.009365898346244
SNL/MSU/DOE,UNI-D155TOW4-UP2[0],0,PE,UNK,UNK,50.0,,100.0,0.0,0.0,0.0,,,,,,,831.424091105133,83.14240911051331,,,0.1,5.0,1377.646035216482,,,,,,10426.0,4.018117720591
SNL/MSU/DOE,UNI-D155TOW4-UP2[0],0,PE,UNK,UNK,50.0,,100.0,0.0,0.0,0.0,,,,,,,831.424091105133,83.14240911051331,,,0.1,5.0,1377.646035216482,,,,,,20883.0,4.319792888480451
SNL/MSU/DOE,UNI-D155TOW4-UP2[0],0,PE,UNK,UNK,50.0,,100.0,0.0,0.0,0.0,,,,,,,831.424091105133,83.14240911051331,,,0.1,5.0,1377.646035216482,,,,,,59688.0,4.775887026981542
SNL/MSU/DOE,UNI-D155TOW4-UP2[0],0,PE,UNK,UNK,50.0,,100.0,0.0,0.0,0.0,,,,,,,554.698231696828,55.4698231696828,,,0.1,20.0,1377.646035216482,,,,,,4002694.0,6.60235239020725
SNL/MSU/DOE,UNI-D155TOW4-UP2[0],0,PE,UNK,UNK,50.0,,100.0,0.0,0.0,0.0,,,,,,,554.698231696828,55.4698231696828,,,0.1,20.0,1377.646035216482,,,,,,6168942.0,6.790210687054101
SNL/MSU/DOE,UNI-D155TOW4-UP2[0],0,PE,UNK,UNK,50.0,,100.0,0.0,0.0,0.0,,,,,,,554.698231696828,55.4698231696828,,,0.1,20.0,1377.646035216482,,,,,,2727395.0,6.435748039994251
SNL/MSU/DOE,UNI-D155TOW4-UP2[0],0,PE,UNK,UNK,50.0,,100.0,0.0,0.0,0.0,,,,,,,554.698231696828,55.4698231696828,,,0.1,20.0,1377.646035216482,,,,,,5748860.0,6.759581732551386
SNL/MSU/DOE,UNI-D155TOW4-UP2[0],0,PE,UNK,UNK,50.0,,100.0,0.0,0.0,0.0,,,,,,,554.698231696828,55.4698231696828,,,0.1,20.0,1377.646035216482,,,,,,3634752.0,6.560474784189335
SNL/MSU/DOE,UNI-D155TOW4-UP2[0],0,PE,UNK,UNK,50.0,,100.0,0.0,0.0,0.0,,,,,,,443.758585357463,44.3758585357463,,,0.1,50.0,1377.646035216482,,,,,,41981341.0,7.623056307033389
SNL/MSU/DOE,UNI-D155TOW4-UP2[0],0,PE,UNK,UNK,50.0,,100.0,0.0,0.0,0.0,,,,,,,443.758585357463,44.3758585357463,,,0.1,50.0,1377.646035216482,,,,,,23548030.0,7.371954580428145
SNL/MSU/DOE,UNI-D155TOW4-UP2[0],0,PE,UNK,UNK,50.0,,100.0,0.0,0.0,0.0,,,,,,,443.758585357463,44.3758585357463,,,0.1,50.0,1377.646035216482,,,,,,67748394.0,7.83089900456187
SNL/MSU/DOE,UNI-D155TOW4-UP2[0],0,PE,UNK,UNK,50.0,,100.0,0.0,0.0,0.0,,,,,,,443.758585357463,44.3758585357463,,,0.1,50.0,1377.646035216482,,,,,,71247839.0,7.852771696405346
SNL/MSU/DOE,UNI-D155TOW4-UP2[0],0,PE,UNK,UNK,50.0,,100.0,0.0,0.0,0.0,,,,,,,443.758585357463,44.3758585357463,,,0.1,50.0,1377.646035216482,,,,,,12245917.0,7.087991311561893
SNL/MSU/DOE,UNI-D155TOW4-UP2[0],0,PE,UNK,UNK,50.0,,100.0,0.0,0.0,0.0,,,,,,,387.665505747671,38.7665505747671,,,0.1,80.0,1377.646035216482,,,,,,169484151.0,8.229129092184733
SNL/MSU/DOE,UNI-D155TOW4-UP2[0],0,PE,UNK,UNK,50.0,,100.0,0.0,0.0,0.0,,,,,,,387.665505747671,38.7665505747671,,,0.1,80.0,1377.646035216482,,,,,,254226085.0,8.405220109515998
SNL/MSU/DOE,UNI-D155TOW4-UP2[0],0,PE,UNK,UNK,50.0,,100.0,0.0,0.0,0.0,,,,,,,387.665505747671,38.7665505747671,,,0.1,80.0,1377.646035216482,,,,,,382095430.0,8.582171843399868
SNL/MSU/DOE,UNI-D155TOW4-UP2[0],0,PE,UNK,UNK,50.0,,100.0,0.0,0.0,0.0,,,,,,,387.665505747671,38.7665505747671,,,0.1,80.0,1377.646035216482,,,,,,180760560.0,8.257103678114648
SNL/MSU/DOE,UNI-D155TOW4-UP2[0],0,PE,UNK,UNK,50.0,,100.0,0.0,0.0,0.0,,,,,,,387.665505747671,38.7665505747671,,,0.1,80.0,1377.646035216482,,,,,,671734540.0,8.827197679913612
SNL/MSU/DOE,UNI-D155TOW4-UP2[0],0,PE,UNK,UNK,50.0,,100.0,0.0,0.0,0.0,,,,,,,969.787020809286,96.9787020809286,,,0.1,2.0,1377.646035216482,,,,,,526.0,2.720985744153739
SNL/MSU/DOE,UNI-D155TOW4-UP2[0],0,PE,UNK,UNK,50.0,,100.0,0.0,0.0,0.0,,,,,,,969.787020809286,96.9787020809286,,,0.1,2.0,1377.646035216482,,,,,,375.0,2.574031267727719
SNL/MSU/DOE,UNI-D155TOW4-UP2[0],0,PE,UNK,UNK,50.0,,100.0,0.0,0.0,0.0,,,,,,,969.787020809286,96.9787020809286,,,0.1,2.0,1377.646035216482,,,,,,160.0,2.204119982655925
SNL/MSU/DOE,UNI-D155TOW4-UP2[0],0,PE,UNK,UNK,50.0,,100.0,0.0,0.0,0.0,,,,,,,969.787020809286,96.9787020809286,,,0.1,2.0,1377.646035216482,,,,,,433.0,2.636487896353366
SNL/MSU/DOE,UNI-D155TOW4-UP2[0],0,PE,UNK,UNK,50.0,,100.0,0.0,0.0,0.0,,,,,,,969.787020809286,96.9787020809286,,,0.1,2.0,1377.646035216482,,,,,,544.0,2.73559889969818
SNL/MSU/DOE,UNI-D155TOW5-UP2[0],0,PE,UNK,UNK,50.0,,100.0,0.0,0.0,0.0,,,,,,,969.787020809286,96.9787020809286,,,0.1,5.0,1473.12892184115,,,,,,11640.0,4.065952980313869
SNL/MSU/DOE,UNI-D155TOW5-UP2[0],0,PE,UNK,UNK,50.0,,100.0,0.0,0.0,0.0,,,,,,,969.787020809286,96.9787020809286,,,0.1,5.0,1473.12892184115,,,,,,2983.0,3.474653253362063
SNL/MSU/DOE,UNI-D155TOW5-UP2[0],0,PE,UNK,UNK,50.0,,100.0,0.0,0.0,0.0,,,,,,,969.787020809286,96.9787020809286,,,0.1,5.0,1473.12892184115,,,,,,4596.0,3.662380020016248
SNL/MSU/DOE,UNI-D155TOW5-UP2[0],0,PE,UNK,UNK,50.0,,100.0,0.0,0.0,0.0,,,,,,,969.787020809286,96.9787020809286,,,0.1,5.0,1473.12892184115,,,,,,3678.0,3.565611724902059
SNL/MSU/DOE,UNI-D155TOW5-UP2[0],0,PE,UNK,UNK,50.0,,100.0,0.0,0.0,0.0,,,,,,,969.787020809286,96.9787020809286,,,0.1,5.0,1473.12892184115,,,,,,4817.0,3.682776646314434
SNL/MSU/DOE,UNI-D155TOW5-UP2[0],0,PE,UNK,UNK,50.0,,100.0,0.0,0.0,0.0,,,,,,,831.424091105133,83.14240911051331,,,0.1,5.0,1473.12892184115,,,,,,30953.0,4.490702747711716
SNL/MSU/DOE,UNI-D155TOW5-UP2[0],0,PE,UNK,UNK,50.0,,100.0,0.0,0.0,0.0,,,,,,,831.424091105133,83.14240911051331,,,0.1,5.0,1473.12892184115,,,,,,10943.0,4.039136399222095
SNL/MSU/DOE,UNI-D155TOW5-UP2[0],0,PE,UNK,UNK,50.0,,100.0,0.0,0.0,0.0,,,,,,,831.424091105133,83.14240911051331,,,0.1,5.0,1473.12892184115,,,,,,19520.0,4.290479813330673
SNL/MSU/DOE,UNI-D155TOW5-UP2[0],0,PE,UNK,UNK,50.0,,100.0,0.0,0.0,0.0,,,,,,,831.424091105133,83.14240911051331,,,0.1,5.0,1473.12892184115,,,,,,10173.0,4.007449044497749
SNL/MSU/DOE,UNI-D155TOW5-UP2[0],0,PE,UNK,UNK,50.0,,100.0,0.0,0.0,0.0,,,,,,,831.424091105133,83.14240911051331,,,0.1,5.0,1473.12892184115,,,,,,14350.0,4.156851901070011
SNL/MSU/DOE,UNI-D155TOW5-UP2[0],0,PE,UNK,UNK,50.0,,100.0,0.0,0.0,0.0,,,,,,,665.637878036194,66.5637878036194,,,0.1,10.0,1473.12892184115,,,,,,858810.0,5.933897092726873
SNL/MSU/DOE,UNI-D155TOW5-UP2[0],0,PE,UNK,UNK,50.0,,100.0,0.0,0.0,0.0,,,,,,,665.637878036194,66.5637878036194,,,0.1,10.0,1473.12892184115,,,,,,159944.0,5.203967952980514
SNL/MSU/DOE,UNI-D155TOW5-UP2[0],0,PE,UNK,UNK,50.0,,100.0,0.0,0.0,0.0,,,,,,,665.637878036194,66.5637878036194,,,0.1,10.0,1473.12892184115,,,,,,254240.0,5.405243879863304
SNL/MSU/DOE,UNI-D155TOW5-UP2[0],0,PE,UNK,UNK,50.0,,100.0,0.0,0.0,0.0,,,,,,,665.637878036194,66.5637878036194,,,0.1,10.0,1473.12892184115,,,,,,386380.0,5.58701463815123
SNL/MSU/DOE,UNI-D155TOW5-UP2[0],0,PE,UNK,UNK,50.0,,100.0,0.0,0.0,0.0,,,,,,,665.637878036194,66.5637878036194,,,0.1,10.0,1473.12892184115,,,,,,235364.0,5.371740036260264
SNL/MSU/DOE,UNI-D155TOW5-UP2[0],0,PE,UNK,UNK,50.0,,100.0,0.0,0.0,0.0,,,,,,,665.637878036194,66.5637878036194,,,0.1,10.0,1473.12892184115,,,,,,525623.0,5.720674360650922
SNL/MSU/DOE,UNI-D155TOW5-UP2[0],0,PE,UNK,UNK,50.0,,100.0,0.0,0.0,0.0,,,,,,,554.698231696828,55.4698231696828,,,0.1,20.0,1473.12892184115,,,,,,3218504.0,6.507654053212339
SNL/MSU/DOE,UNI-D155TOW5-UP2[0],0,PE,UNK,UNK,50.0,,100.0,0.0,0.0,0.0,,,,,,,554.698231696828,55.4698231696828,,,0.1,20.0,1473.12892184115,,,,,,3924363.0,6.593769172409623
SNL/MSU/DOE,UNI-D155TOW5-UP2[0],0,PE,UNK,UNK,50.0,,100.0,0.0,0.0,0.0,,,,,,,554.698231696828,55.4698231696828,,,0.1,20.0,1473.12892184115,,,,,,2319792.0,6.365449046398702
SNL/MSU/DOE,UNI-D155TOW5-UP2[0],0,PE,UNK,UNK,50.0,,100.0,0.0,0.0,0.0,,,,,,,554.698231696828,55.4698231696828,,,0.1,20.0,1473.12892184115,,,,,,6759244.0,6.829898124197734
SNL/MSU/DOE,UNI-D155TOW5-UP2[0],0,PE,UNK,UNK,50.0,,100.0,0.0,0.0,0.0,,,,,,,554.698231696828,55.4698231696828,,,0.1,20.0,1473.12892184115,,,,,,2535198.0,6.404011883570495
SNL/MSU/DOE,UNI-D155TOW5-UP2[0],0,PE,UNK,UNK,50.0,,100.0,0.0,0.0,0.0,,,,,,,554.698231696828,55.4698231696828,,,0.1,20.0,1473.12892184115,,,,,,4468170.0,6.650129688314969
SNL/MSU/DOE,UNI-D155-VF50-UP2[0],0,PE,UNK,UNK,50.0,,100.0,0.0,0.0,0.0,,,,,,,667.0,66.7,,,0.1,10.0,1208.666666666667,,,,,,15997.0,4.204038544805531
SNL/MSU/DOE,UNI-D155-VF50-UP2[0],0,PE,UNK,UNK,50.0,,100.0,0.0,0.0,0.0,,,,,,,667.0,66.7,,,0.1,10.0,1208.666666666667,,,,,,11353.0,4.055110637854146
SNL/MSU/DOE,UNI-D155-VF50-UP2[0],0,PE,UNK,UNK,50.0,,100.0,0.0,0.0,0.0,,,,,,,667.0,66.7,,,0.1,10.0,1208.666666666667,,,,,,27483.0,4.43906413786105
SNL/MSU/DOE,UNI-D155-VF50-UP2[0],0,PE,UNK,UNK,50.0,,100.0,0.0,0.0,0.0,,,,,,,667.0,66.7,,,0.1,10.0,1208.666666666667,,,,,,17628.0,4.246203041837881
SNL/MSU/DOE,UNI-D155-VF50-UP2[0],0,PE,UNK,UNK,50.0,,100.0,0.0,0.0,0.0,,,,,,,667.0,66.7,,,0.1,10.0,1208.666666666667,,,,,,70000.0,4.845098040014257
SNL/MSU/DOE,UNI-D155-VF50-UP2[0],0,PE,UNK,UNK,50.0,,100.0,0.0,0.0,0.0,,,,,,,534.0,53.40000000000001,,,0.1,15.0,1208.666666666667,,,,,,343667.0,5.53613783179981
SNL/MSU/DOE,UNI-D155-VF50-UP2[0],0,PE,UNK,UNK,50.0,,100.0,0.0,0.0,0.0,,,,,,,534.0,53.40000000000001,,,0.1,15.0,1208.666666666667,,,,,,577139.0,5.761280422623527
SNL/MSU/DOE,UNI-D155-VF50-UP2[0],0,PE,UNK,UNK,50.0,,100.0,0.0,0.0,0.0,,,,,,,534.0,53.40000000000001,,,0.1,15.0,1208.666666666667,,,,,,178556.0,5.251774448329474
SNL/MSU/DOE,UNI-D155-VF50-UP2[0],0,PE,UNK,UNK,50.0,,100.0,0.0,0.0,0.0,,,,,,,534.0,53.40000000000001,,,0.1,15.0,1208.666666666667,,,,,,759224.0,5.880369928216419
SNL/MSU/DOE,UNI-D155-VF50-UP2[0],0,PE,UNK,UNK,50.0,,100.0,0.0,0.0,0.0,,,,,,,534.0,53.40000000000001,,,0.1,15.0,1208.666666666667,,,,,,360357.0,5.556732962726379
SNL/MSU/DOE,UNI-D155-VF50-UP2[0],0,PE,UNK,UNK,50.0,,100.0,0.0,0.0,0.0,,,,,,,890.0,89.0,,,0.1,1.0,1208.666666666667,,,,,,89.0,1.949390006644913
SNL/MSU/DOE,UNI-D155-VF50-UP2[0],0,PE,UNK,UNK,50.0,,100.0,0.0,0.0,0.0,,,,,,,890.0,89.0,,,0.1,1.0,1208.666666666667,,,,,,161.0,2.20682587603185
SNL/MSU/DOE,UNI-D155-VF50-UP2[0],0,PE,UNK,UNK,50.0,,100.0,0.0,0.0,0.0,,,,,,,890.0,89.0,,,0.1,1.0,1208.666666666667,,,,,,99.0,1.99563519459755
SNL/MSU/DOE,UNI-D155-VF50-UP2[0],0,PE,UNK,UNK,50.0,,100.0,0.0,0.0,0.0,,,,,,,890.0,89.0,,,0.1,1.0,1208.666666666667,,,,,,244.0,2.38738982633873
SNL/MSU/DOE,UNI-D155-VF50-UP2[0],0,PE,UNK,UNK,50.0,,100.0,0.0,0.0,0.0,,,,,,,890.0,89.0,,,0.1,1.0,1208.666666666667,,,,,,1031.0,3.013258665283517
SNL/MSU/DOE,UNI-D155-VF50-UP2[0],0,PE,UNK,UNK,50.0,,100.0,0.0,0.0,0.0,,,,,,,1001.0,100.1,,,0.1,1.0,1208.666666666667,,,,,,43.0,1.633468455579587
SNL/MSU/DOE,UNI-D155-VF50-UP2[0],0,PE,UNK,UNK,50.0,,100.0,0.0,0.0,0.0,,,,,,,1001.0,100.1,,,0.1,1.0,1208.666666666667,,,,,,22.0,1.342422680822206
SNL/MSU/DOE,UNI-D155-VF50-UP2[0],0,PE,UNK,UNK,50.0,,100.0,0.0,0.0,0.0,,,,,,,1001.0,100.1,,,0.1,1.0,1208.666666666667,,,,,,19.0,1.278753600952829
SNL/MSU/DOE,UNI-D155-VF50-UP2[0],0,PE,UNK,UNK,50.0,,100.0,0.0,0.0,0.0,,,,,,,1001.0,100.1,,,0.1,1.0,1208.666666666667,,,,,,18.0,1.255272505103306
SNL/MSU/DOE,UNI-D155-VF50-UP2[0],0,PE,UNK,UNK,50.0,,100.0,0.0,0.0,0.0,,,,,,,1001.0,100.1,,,0.1,1.0,1208.666666666667,,,,,,35.0,1.544068044350276
SNL/MSU/DOE,UNI-D155-VF50-UP2[0],0,PE,UNK,UNK,50.0,,100.0,0.0,0.0,0.0,,,,,,,356.0,35.6,,,0.1,25.0,1208.666666666667,,,,,,9809128.0,6.991630401710169
SNL/MSU/DOE,UNI-D155-VF50-UP2[0],0,PE,UNK,UNK,50.0,,100.0,0.0,0.0,0.0,,,,,,,356.0,35.6,,,0.1,25.0,1208.666666666667,,,,,,20685678.0,7.315669760031297
SNL/MSU/DOE,UNI-D155-VF50-UP2[0],0,PE,UNK,UNK,50.0,,100.0,0.0,0.0,0.0,,,,,,,356.0,35.6,,,0.1,25.0,1208.666666666667,,,,,,10963354.0,7.03994343743835
SNL/MSU/DOE,UNI-D155-VF50-UP2[0],0,PE,UNK,UNK,50.0,,100.0,0.0,0.0,0.0,,,,,,,356.0,35.6,,,0.1,25.0,1208.666666666667,,,,,,6923727.0,6.840339935469826
SNL/MSU/DOE,UNI-D155-VF50-UP2[0],0,PE,UNK,UNK,50.0,,100.0,0.0,0.0,0.0,,,,,,,356.0,35.6,,,0.1,25.0,1208.666666666667,,,,,,6292156.0,6.798799481449551
SNL/MSU/DOE,UNI-D155-VF50-UP2[0],0,PE,UNK,UNK,50.0,,100.0,0.0,0.0,0.0,,,,,,,445.0,44.5,,,0.1,15.0,1208.666666666667,,,,,,1854765.0,6.268288892027367
SNL/MSU/DOE,UNI-D155-VF50-UP2[0],0,PE,UNK,UNK,50.0,,100.0,0.0,0.0,0.0,,,,,,,445.0,44.5,,,0.1,15.0,1208.666666666667,,,,,,817124.0,5.912287966482774
SNL/MSU/DOE,UNI-D155-VF50-UP2[0],0,PE,UNK,UNK,50.0,,100.0,0.0,0.0,0.0,,,,,,,445.0,44.5,,,0.1,15.0,1208.666666666667,,,,,,1132367.0,6.053987204452574
SNL/MSU/DOE,UNI-D155-VF50-UP2[0],0,PE,UNK,UNK,50.0,,100.0,0.0,0.0,0.0,,,,,,,445.0,44.5,,,0.1,15.0,1208.666666666667,,,,,,1027096.0,6.011611037873585
SNL/MSU/DOE,UNI-D155-VF50-UP2[0],0,PE,UNK,UNK,50.0,,100.0,0.0,0.0,0.0,,,,,,,445.0,44.5,,,0.1,15.0,1208.666666666667,,,,,,509088.0,5.706792860158131
SNL/MSU/DOE,UNI-D155-VF56-UP2[0],0,PE,UNK,UNK,56.0,,100.0,0.0,0.0,0.0,,,,,,,778.0,77.80000000000001,,,0.1,5.0,1219.8,,,,,,9302.0,3.968576335175498
SNL/MSU/DOE,UNI-D155-VF56-UP2[0],0,PE,UNK,UNK,56.0,,100.0,0.0,0.0,0.0,,,,,,,778.0,77.80000000000001,,,0.1,5.0,1219.8,,,,,,5230.0,3.718501688867274
SNL/MSU/DOE,UNI-D155-VF56-UP2[0],0,PE,UNK,UNK,56.0,,100.0,0.0,0.0,0.0,,,,,,,778.0,77.80000000000001,,,0.1,5.0,1219.8,,,,,,2131.0,3.328583449714202
SNL/MSU/DOE,UNI-D155-VF56-UP2[0],0,PE,UNK,UNK,56.0,,100.0,0.0,0.0,0.0,,,,,,,778.0,77.80000000000001,,,0.1,5.0,1219.8,,,,,,5691.0,3.755188585608325
SNL/MSU/DOE,UNI-D155-VF56-UP2[0],0,PE,UNK,UNK,56.0,,100.0,0.0,0.0,0.0,,,,,,,778.0,77.80000000000001,,,0.1,5.0,1219.8,,,,,,2625.0,3.419129307741976
SNL/MSU/DOE,UNI-D155-VF56-UP2[0],0,PE,UNK,UNK,56.0,,100.0,0.0,0.0,0.0,,,,,,,667.0,66.7,,,0.1,7.0,1219.8,,,,,,22943.0,4.360650205119749
SNL/MSU/DOE,UNI-D155-VF56-UP2[0],0,PE,UNK,UNK,56.0,,100.0,0.0,0.0,0.0,,,,,,,667.0,66.7,,,0.1,7.0,1219.8,,,,,,21805.0,4.338556091009445
SNL/MSU/DOE,UNI-D155-VF56-UP2[0],0,PE,UNK,UNK,56.0,,100.0,0.0,0.0,0.0,,,,,,,667.0,66.7,,,0.1,7.0,1219.8,,,,,,11222.0,4.050070264367438
SNL/MSU/DOE,UNI-D155-VF56-UP2[0],0,PE,UNK,UNK,56.0,,100.0,0.0,0.0,0.0,,,,,,,667.0,66.7,,,0.1,7.0,1219.8,,,,,,32491.0,4.511763078159342
SNL/MSU/DOE,UNI-D155-VF56-UP2[0],0,PE,UNK,UNK,56.0,,100.0,0.0,0.0,0.0,,,,,,,667.0,66.7,,,0.1,7.0,1219.8,,,,,,15061.0,4.1778538085223
SNL/MSU/DOE,UNI-D155-VF56-UP2[0],0,PE,UNK,UNK,56.0,,100.0,0.0,0.0,0.0,,,,,,,534.0,53.40000000000001,,,0.1,10.0,1219.8,,,,,,63975.0,4.806010294559223
SNL/MSU/DOE,UNI-D155-VF56-UP2[0],0,PE,UNK,UNK,56.0,,100.0,0.0,0.0,0.0,,,,,,,534.0,53.40000000000001,,,0.1,10.0,1219.8,,,,,,212610.0,5.327583687481179
SNL/MSU/DOE,UNI-D155-VF56-UP2[0],0,PE,UNK,UNK,56.0,,100.0,0.0,0.0,0.0,,,,,,,534.0,53.40000000000001,,,0.1,10.0,1219.8,,,,,,52326.0,4.718717536873734
SNL/MSU/DOE,UNI-D155-VF56-UP2[0],0,PE,UNK,UNK,56.0,,100.0,0.0,0.0,0.0,,,,,,,356.0,35.6,,,0.1,20.0,1219.8,,,,,,6578336.0,6.818116052062297
SNL/MSU/DOE,UNI-D155-VF56-UP2[0],0,PE,UNK,UNK,56.0,,100.0,0.0,0.0,0.0,,,,,,,445.0,44.5,,,0.1,10.0,1219.8,,,,,,713957.0,5.853672055998756
SNL/MSU/DOE,UNI-D155-VF56-UP2[0],0,PE,UNK,UNK,56.0,,100.0,0.0,0.0,0.0,,,,,,,445.0,44.5,,,0.1,10.0,1219.8,,,,,,609384.0,5.784891047190671
SNL/MSU/DOE,UNI-D155-VF56-UP2[0],0,PE,UNK,UNK,56.0,,100.0,0.0,0.0,0.0,,,,,,,445.0,44.5,,,0.1,10.0,1219.8,,,,,,476462.0,5.678028269405831
SNL/MSU/DOE,UNI-D155-VF56-UP2[0],0,PE,UNK,UNK,56.0,,100.0,0.0,0.0,0.0,,,,,,,445.0,44.5,,,0.1,10.0,1219.8,,,,,,325807.0,5.512960410938467
SNL/MSU/DOE,UNI-D155-VF56-UP2[0],0,PE,UNK,UNK,56.0,,100.0,0.0,0.0,0.0,,,,,,,356.0,35.6,,,0.1,20.0,1219.8,,,,,,1529184.0,6.18445974530562
SNL/MSU/DOE,UNI-D155-VF56-UP2[0],0,PE,UNK,UNK,56.0,,100.0,0.0,0.0,0.0,,,,,,,356.0,35.6,,,0.1,20.0,1219.8,,,,,,4231823.0,6.626527494629479
SNL/MSU/DOE,UNI-D155-VF56-UP2[0],0,PE,UNK,UNK,56.0,,100.0,0.0,0.0,0.0,,,,,,,356.0,35.6,,,0.1,20.0,1219.8,,,,,,2585711.0,6.412579982988661
SNL/MSU/DOE,UNI-D155-VF56-UP2[0],0,PE,UNK,UNK,56.0,,100.0,0.0,0.0,0.0,,,,,,,356.0,35.6,,,0.1,20.0,1219.8,,,,,,3562790.0,6.551790224672379
SNL/MSU/DOE,UNI-D155-VF56-UP2[0],0,PE,UNK,UNK,56.0,,100.0,0.0,0.0,0.0,,,,,,,289.0,28.9,,,0.1,50.0,1219.8,,,,,,11296036.0,7.052926067788504
SNL/MSU/DOE,UNI-D155-VF56-UP2[0],0,PE,UNK,UNK,56.0,,100.0,0.0,0.0,0.0,,,,,,,289.0,28.9,,,0.1,50.0,1219.8,,,,,,71487444.0,7.854229769348392
SNL/MSU/DOE,UNI-D155-VF56-UP2[0],0,PE,UNK,UNK,56.0,,100.0,0.0,0.0,0.0,,,,,,,289.0,28.9,,,0.1,50.0,1219.8,,,,,,25158816.0,7.400690198904953
SNL/MSU/DOE,UNI-D155-VF56-UP2[0],0,PE,UNK,UNK,56.0,,100.0,0.0,0.0,0.0,,,,,,,289.0,28.9,,,0.1,50.0,1219.8,,,,,,52054868.0,7.716461349536869
SNL/MSU/DOE,UNI-D155-VF56-UP2[0],0,PE,UNK,UNK,56.0,,100.0,0.0,0.0,0.0,,,,,,,289.0,28.9,,,0.1,50.0,1219.8,,,,,,42239581.0,7.625719601516986
SNL/MSU/DOE,UNI-D155-VF61-UP2[0],0,PE,UNK,UNK,61.0,,100.0,0.0,0.0,0.0,,,,,,,667.0,66.7,,,0.1,5.0,1176.0,,,,,,11306.0,4.0533089811241
SNL/MSU/DOE,UNI-D155-VF61-UP2[0],0,PE,UNK,UNK,61.0,,100.0,0.0,0.0,0.0,,,,,,,667.0,66.7,,,0.1,5.0,1176.0,,,,,,5044.0,3.702775077901044
SNL/MSU/DOE,UNI-D155-VF61-UP2[0],0,PE,UNK,UNK,61.0,,100.0,0.0,0.0,0.0,,,,,,,667.0,66.7,,,0.1,5.0,1176.0,,,,,,5914.0,3.771881320190099
SNL/MSU/DOE,UNI-D155-VF61-UP2[0],0,PE,UNK,UNK,61.0,,100.0,0.0,0.0,0.0,,,,,,,667.0,66.7,,,0.1,5.0,1176.0,,,,,,6952.0,3.84210976344061
SNL/MSU/DOE,UNI-D155-VF61-UP2[0],0,PE,UNK,UNK,61.0,,100.0,0.0,0.0,0.0,,,,,,,667.0,66.7,,,0.1,5.0,1176.0,,,,,,8436.0,3.926136571067449
SNL/MSU/DOE,UNI-D155-VF61-UP2[0],0,PE,UNK,UNK,61.0,,100.0,0.0,0.0,0.0,,,,,,,534.0,53.40000000000001,,,0.1,10.0,1176.0,,,,,,174587.0,5.242011902379529
SNL/MSU/DOE,UNI-D155-VF61-UP2[0],0,PE,UNK,UNK,61.0,,100.0,0.0,0.0,0.0,,,,,,,534.0,53.40000000000001,,,0.1,10.0,1176.0,,,,,,98826.0,4.994871217573921
SNL/MSU/DOE,UNI-D155-VF61-UP2[0],0,PE,UNK,UNK,61.0,,100.0,0.0,0.0,0.0,,,,,,,534.0,53.40000000000001,,,0.1,10.0,1176.0,,,,,,116190.0,5.065168751705746
SNL/MSU/DOE,UNI-D155-VF61-UP2[0],0,PE,UNK,UNK,61.0,,100.0,0.0,0.0,0.0,,,,,,,534.0,53.40000000000001,,,0.1,10.0,1176.0,,,,,,51571.0,4.712405552780988
SNL/MSU/DOE,UNI-D155-VF61-UP2[0],0,PE,UNK,UNK,61.0,,100.0,0.0,0.0,0.0,,,,,,,534.0,53.40000000000001,,,0.1,10.0,1176.0,,,,,,37775.0,4.577204473011063
SNL/MSU/DOE,UNI-D155-VF61-UP2[0],0,PE,UNK,UNK,61.0,,100.0,0.0,0.0,0.0,,,,,,,445.0,44.5,,,0.1,15.0,1176.0,,,,,,266352.0,5.425455962189753
SNL/MSU/DOE,UNI-D155-VF61-UP2[0],0,PE,UNK,UNK,61.0,,100.0,0.0,0.0,0.0,,,,,,,445.0,44.5,,,0.1,15.0,1176.0,,,,,,874815.0,5.941916221052132
SNL/MSU/DOE,UNI-D155-VF61-UP2[0],0,PE,UNK,UNK,61.0,,100.0,0.0,0.0,0.0,,,,,,,445.0,44.5,,,0.1,15.0,1176.0,,,,,,342830.0,5.535078818689853
SNL/MSU/DOE,UNI-D155-VF61-UP2[0],0,PE,UNK,UNK,61.0,,100.0,0.0,0.0,0.0,,,,,,,445.0,44.5,,,0.1,15.0,1176.0,,,,,,366220.0,5.563742058295707
SNL/MSU/DOE,UNI-D155-VF61-UP2[0],0,PE,UNK,UNK,61.0,,100.0,0.0,0.0,0.0,,,,,,,445.0,44.5,,,0.1,15.0,1176.0,,,,,,440352.0,5.643799973171551
SNL/MSU/DOE,UNI-D155-VF61-UP2[0],0,PE,UNK,UNK,61.0,,100.0,0.0,0.0,0.0,,,,,,,289.0,28.9,,,0.1,30.0,1176.0,,,,,,19145514.0,7.282067030352924
SNL/MSU/DOE,UNI-D155-VF61-UP2[0],0,PE,UNK,UNK,61.0,,100.0,0.0,0.0,0.0,,,,,,,289.0,28.9,,,0.1,30.0,1176.0,,,,,,23049604.0,7.362663468463534
SNL/MSU/DOE,UNI-D155-VF61-UP2[0],0,PE,UNK,UNK,61.0,,100.0,0.0,0.0,0.0,,,,,,,289.0,28.9,,,0.1,30.0,1176.0,,,,,,12041322.0,7.080674170126711
SNL/MSU/DOE,UNI-D155-VF61-UP2[0],0,PE,UNK,UNK,61.0,,100.0,0.0,0.0,0.0,,,,,,,289.0,28.9,,,0.1,30.0,1176.0,,,,,,38545410.0,7.585972669537293
SNL/MSU/DOE,UNI-D155-VF61-UP2[0],0,PE,UNK,UNK,61.0,,100.0,0.0,0.0,0.0,,,,,,,356.0,35.6,,,0.1,20.0,1176.0,,,,,,4198555.0,6.623099846706088
SNL/MSU/DOE,UNI-D155-VF61-UP2[0],0,PE,UNK,UNK,61.0,,100.0,0.0,0.0,0.0,,,,,,,356.0,35.6,,,0.1,20.0,1176.0,,,,,,7886207.0,6.896868172404703
SNL/MSU/DOE,UNI-D155-VF61-UP2[0],0,PE,UNK,UNK,61.0,,100.0,0.0,0.0,0.0,,,,,,,356.0,35.6,,,0.1,20.0,1176.0,,,,,,6958772.0,6.842532607329329
SNL/MSU/DOE,UNI-D155-VF61-UP2[0],0,PE,UNK,UNK,61.0,,100.0,0.0,0.0,0.0,,,,,,,778.0,77.80000000000001,,,0.1,1.0,1176.0,,,,,,347.0,2.540329474790874
SNL/MSU/DOE,UNI-D155-VF61-UP2[0],0,PE,UNK,UNK,61.0,,100.0,0.0,0.0,0.0,,,,,,,778.0,77.80000000000001,,,0.1,1.0,1176.0,,,,,,512.0,2.709269960975831
SNL/MSU/DOE,UNI-D155-VF61-UP2[0],0,PE,UNK,UNK,61.0,,100.0,0.0,0.0,0.0,,,,,,,778.0,77.80000000000001,,,0.1,1.0,1176.0,,,,,,531.0,2.725094521081469
SNL/MSU/DOE,UNI-D155-VF61-UP2[0],0,PE,UNK,UNK,61.0,,100.0,0.0,0.0,0.0,,,,,,,778.0,77.80000000000001,,,0.1,1.0,1176.0,,,,,,497.0,2.696356388733332
SNL/MSU/DOE,UNI-D155-VF61-UP2[0],0,PE,UNK,UNK,61.0,,100.0,0.0,0.0,0.0,,,,,,,778.0,77.80000000000001,,,0.1,1.0,1176.0,,,,,,405.0,2.607455023214669
SNL/MSU/DOE,UNI-D155-VF66-UP2[0],0,PE,UNK,UNK,66.0,,100.0,0.0,0.0,0.0,,,,,,,667.0,66.7,,,0.1,5.0,1213.285714285714,,,,,,11970.0,4.078094150406411
SNL/MSU/DOE,UNI-D155-VF66-UP2[0],0,PE,UNK,UNK,66.0,,100.0,0.0,0.0,0.0,,,,,,,667.0,66.7,,,0.1,5.0,1213.285714285714,,,,,,6654.0,3.823082796532804
SNL/MSU/DOE,UNI-D155-VF66-UP2[0],0,PE,UNK,UNK,66.0,,100.0,0.0,0.0,0.0,,,,,,,667.0,66.7,,,0.1,5.0,1213.285714285714,,,,,,4798.0,3.681060243631812
SNL/MSU/DOE,UNI-D155-VF66-UP2[0],0,PE,UNK,UNK,66.0,,100.0,0.0,0.0,0.0,,,,,,,667.0,66.7,,,0.1,5.0,1213.285714285714,,,,,,3789.0,3.578524605274993
SNL/MSU/DOE,UNI-D155-VF66-UP2[0],0,PE,UNK,UNK,66.0,,100.0,0.0,0.0,0.0,,,,,,,667.0,66.7,,,0.1,5.0,1213.285714285714,,,,,,14218.0,4.152838509892218
SNL/MSU/DOE,UNI-D155-VF66-UP2[0],0,PE,UNK,UNK,66.0,,100.0,0.0,0.0,0.0,,,,,,,534.0,53.40000000000001,,,0.1,10.0,1213.285714285714,,,,,,87147.0,4.940252441292586
SNL/MSU/DOE,UNI-D155-VF66-UP2[0],0,PE,UNK,UNK,66.0,,100.0,0.0,0.0,0.0,,,,,,,534.0,53.40000000000001,,,0.1,10.0,1213.285714285714,,,,,,21667.0,4.335798783325366
SNL/MSU/DOE,UNI-D155-VF66-UP2[0],0,PE,UNK,UNK,66.0,,100.0,0.0,0.0,0.0,,,,,,,534.0,53.40000000000001,,,0.1,10.0,1213.285714285714,,,,,,13688.0,4.136339996533044
SNL/MSU/DOE,UNI-D155-VF66-UP2[0],0,PE,UNK,UNK,66.0,,100.0,0.0,0.0,0.0,,,,,,,534.0,53.40000000000001,,,0.1,10.0,1213.285714285714,,,,,,77953.0,4.891832833551478
SNL/MSU/DOE,UNI-D155-VF66-UP2[0],0,PE,UNK,UNK,66.0,,100.0,0.0,0.0,0.0,,,,,,,534.0,53.40000000000001,,,0.1,10.0,1213.285714285714,,,,,,49829.0,4.697482171561189
SNL/MSU/DOE,UNI-D155-VF66-UP2[0],0,PE,UNK,UNK,66.0,,100.0,0.0,0.0,0.0,,,,,,,445.0,44.5,,,0.1,10.0,1213.285714285714,,,,,,109805.0,5.040622116279551
SNL/MSU/DOE,UNI-D155-VF66-UP2[0],0,PE,UNK,UNK,66.0,,100.0,0.0,0.0,0.0,,,,,,,445.0,44.5,,,0.1,10.0,1213.285714285714,,,,,,46681.0,4.669140150925821
SNL/MSU/DOE,UNI-D155-VF66-UP2[0],0,PE,UNK,UNK,66.0,,100.0,0.0,0.0,0.0,,,,,,,445.0,44.5,,,0.1,10.0,1213.285714285714,,,,,,169231.0,5.228479920734713
SNL/MSU/DOE,UNI-D155-VF66-UP2[0],0,PE,UNK,UNK,66.0,,100.0,0.0,0.0,0.0,,,,,,,445.0,44.5,,,0.1,10.0,1213.285714285714,,,,,,676855.0,5.830495641440548
SNL/MSU/DOE,UNI-D155-VF66-UP2[0],0,PE,UNK,UNK,66.0,,100.0,0.0,0.0,0.0,,,,,,,445.0,44.5,,,0.1,10.0,1213.285714285714,,,,,,63406.0,4.802130356361196
SNL/MSU/DOE,UNI-D155-VF66-UP2[0],0,PE,UNK,UNK,66.0,,100.0,0.0,0.0,0.0,,,,,,,356.0,35.6,,,0.1,15.0,1213.285714285714,,,,,,1002081.0,6.000902827750041
SNL/MSU/DOE,UNI-D155-VF66-UP2[0],0,PE,UNK,UNK,66.0,,100.0,0.0,0.0,0.0,,,,,,,356.0,35.6,,,0.1,15.0,1213.285714285714,,,,,,1380127.0,6.139919052242838
SNL/MSU/DOE,UNI-D155-VF66-UP2[0],0,PE,UNK,UNK,66.0,,100.0,0.0,0.0,0.0,,,,,,,356.0,35.6,,,0.1,15.0,1213.285714285714,,,,,,1747378.0,6.242386863515637
SNL/MSU/DOE,UNI-D155-VF66-UP2[0],0,PE,UNK,UNK,66.0,,100.0,0.0,0.0,0.0,,,,,,,356.0,35.6,,,0.1,15.0,1213.285714285714,,,,,,2464214.0,6.391678420612296
SNL/MSU/DOE,UNI-D155-VF66-UP2[0],0,PE,UNK,UNK,66.0,,100.0,0.0,0.0,0.0,,,,,,,356.0,35.6,,,0.1,15.0,1213.285714285714,,,,,,1244966.0,6.095157491018893
SNL/MSU/DOE,UNI-D155-VF66-UP2[0],0,PE,UNK,UNK,66.0,,100.0,0.0,0.0,0.0,,,,,,,289.0,28.9,,,0.1,25.0,1213.285714285714,,,,,,21453280.0,7.331493701042888
SNL/MSU/DOE,UNI-D155-VF66-UP2[0],0,PE,UNK,UNK,66.0,,100.0,0.0,0.0,0.0,,,,,,,289.0,28.9,,,0.1,25.0,1213.285714285714,,,,,,15997106.0,7.204041422536515
SNL/MSU/DOE,UNI-D155-VF66-UP2[0],0,PE,UNK,UNK,66.0,,100.0,0.0,0.0,0.0,,,,,,,289.0,28.9,,,0.1,25.0,1213.285714285714,,,,,,10738800.0,7.03095575412935
SNL/MSU/DOE,UNI-D155-VF66-UP2[0],0,PE,UNK,UNK,66.0,,100.0,0.0,0.0,0.0,,,,,,,289.0,28.9,,,0.1,25.0,1213.285714285714,,,,,,6269025.0,6.797200001748418
SNL/MSU/DOE,UNI-D155-VF66-UP2[0],0,PE,UNK,UNK,66.0,,100.0,0.0,0.0,0.0,,,,,,,289.0,28.9,,,0.1,25.0,1213.285714285714,,,,,,16818682.0,7.225791959205371
SNL/MSU/DOE,UNI-D155-VF66-UP2[0],0,PE,UNK,UNK,66.0,,100.0,0.0,0.0,0.0,,,,,,,245.0,24.5,,,0.1,40.0,1213.285714285714,,,,,,163451124.0,8.213387911427978
SNL/MSU/DOE,UNI-D155-VF66-UP2[0],0,PE,UNK,UNK,66.0,,100.0,0.0,0.0,0.0,,,,,,,245.0,24.5,,,0.1,40.0,1213.285714285714,,,,,,92509644.0,7.966187009686728
SNL/MSU/DOE,UNI-D155-VF66-UP2[0],0,PE,UNK,UNK,66.0,,100.0,0.0,0.0,0.0,,,,,,,245.0,24.5,,,0.1,40.0,1213.285714285714,,,,,,13752070.0,7.138368074305549
SNL/MSU/DOE,UNI-D155-VF66-UP2[0],0,PE,UNK,UNK,66.0,,100.0,0.0,0.0,0.0,,,,,,,890.0,89.0,,,0.1,1.0,1213.285714285714,,,,,,18.0,1.255272505103306
SNL/MSU/DOE,UNI-D155-VF66-UP2[0],0,PE,UNK,UNK,66.0,,100.0,0.0,0.0,0.0,,,,,,,890.0,89.0,,,0.1,1.0,1213.285714285714,,,,,,12.0,1.079181246047625
SNL/MSU/DOE,UNI-D155-VF66-UP2[0],0,PE,UNK,UNK,66.0,,100.0,0.0,0.0,0.0,,,,,,,890.0,89.0,,,0.1,1.0,1213.285714285714,,,,,,17.0,1.230448921378274
SNL/MSU/DOE,UNI-D155-VF66-UP2[0],0,PE,UNK,UNK,66.0,,100.0,0.0,0.0,0.0,,,,,,,778.0,77.80000000000001,,,0.1,1.0,1213.285714285714,,,,,,347.0,2.540329474790874
SNL/MSU/DOE,UNI-D155-VF66-UP2[0],0,PE,UNK,UNK,66.0,,100.0,0.0,0.0,0.0,,,,,,,778.0,77.80000000000001,,,0.1,1.0,1213.285714285714,,,,,,254.0,2.404833716619938
SNL/MSU/DOE,UNI-D155-VF66-UP2[0],0,PE,UNK,UNK,66.0,,100.0,0.0,0.0,0.0,,,,,,,778.0,77.80000000000001,,,0.1,1.0,1213.285714285714,,,,,,304.0,2.482873583608754
SNL/MSU/DOE,UNI-D155-VF66-UP2[0],0,PE,UNK,UNK,66.0,,100.0,0.0,0.0,0.0,,,,,,,245.0,24.5,,,0.1,40.0,1213.285714285714,,,,,,8785729.0,6.943777803115537
SNL/MSU/DOE,UNI-D155-VF66-UP2[0],0,PE,UNK,UNK,66.0,,100.0,0.0,0.0,0.0,,,,,,,245.0,24.5,,,0.1,40.0,1213.285714285714,,,,,,15879432.0,7.200834963854461
SNL/MSU/DOE,UNI-D155-VF66-UP2[0],0,PE,UNK,UNK,66.0,,100.0,0.0,0.0,0.0,,,,,,,245.0,24.5,,,0.1,40.0,1213.285714285714,,,,,,40284284.0,7.605135649037225
SNL/MSU/DOE,UNI-D155-VF66-UP2[0],0,PE,UNK,UNK,66.0,,100.0,0.0,0.0,0.0,,,,,,,245.0,24.5,,,0.1,40.0,1213.285714285714,,,,,,70326223.0,7.847117293450576
SNL/MSU/DOE,UNI-OCTOW1-UP2[0],0,PE,UNK,UNK,50.0,,100.0,0.0,0.0,0.0,,,,,,,1226.0,122.6,1.69,0.169,0.1,80.0,3165.3,,,,4.371499999999999,,3151637.0,6.498536190424293
SNL/MSU/DOE,UNI-OCTOW1-UP2[0],0,PE,UNK,UNK,50.0,,100.0,0.0,0.0,0.0,,,,,,,1270.0,127.0,1.75,0.175,0.1,80.0,3165.3,,,,4.371499999999999,,521416.0,5.717184353654512
SNL/MSU/DOE,UNI-OCTOW1-UP2[0],0,PE,UNK,UNK,50.0,,100.0,0.0,0.0,0.0,,,,,,,1299.0,129.9,1.79,0.179,0.1,80.0,3165.3,,,,4.371499999999999,,1887512.0,6.27588972136995
SNL/MSU/DOE,UNI-OCTOW1-UP2[0],0,PE,UNK,UNK,50.0,,100.0,0.0,0.0,0.0,,,,,,,1208.0,120.8,1.67,0.167,0.1,80.0,3165.3,,,,4.371499999999999,,10590546.0,7.024918350917162
SNL/MSU/DOE,UNI-OCTOW1-UP2[0],0,PE,UNK,UNK,50.0,,100.0,0.0,0.0,0.0,,,,,,,1153.0,115.3,1.59,0.159,0.1,80.0,3165.3,,,,4.371499999999999,,660762.0,5.820045059032593
SNL/MSU/DOE,UNI-OCTOW1-UP2[0],0,PE,UNK,UNK,50.0,,100.0,0.0,0.0,0.0,,,,,,,1282.0,128.2,1.77,0.177,0.1,80.0,3165.3,,,,4.371499999999999,,2970613.0,6.472846077279294
SNL/MSU/DOE,UNI-OCTOW1-UP2[0],0,PE,UNK,UNK,50.0,,100.0,0.0,0.0,0.0,,,,,,,1318.0,131.8,1.82,0.182,0.1,80.0,3165.3,,,,4.371499999999999,,6271853.0,6.797395870780178
SNL/MSU/DOE,UNI-OCTOW1-UP2[0],0,PE,UNK,UNK,50.0,,100.0,0.0,0.0,0.0,,,,,,,1342.0,134.2,1.85,0.185,0.1,80.0,3165.3,,,,4.371499999999999,,1163044.0,6.065596145163304
SNL/MSU/DOE,UNI-OCTOW1-UP2[0],0,PE,UNK,UNK,50.0,,100.0,0.0,0.0,0.0,,,,,,,1308.0,130.8,1.81,0.181,0.1,80.0,3165.3,,,,4.371499999999999,,2371532.0,6.375028989131116
SNL/MSU/DOE,UNI-OCTOW1-UP2[0],0,PE,UNK,UNK,50.0,,100.0,0.0,0.0,0.0,,,,,,,1007.0,100.7,1.39,0.139,0.1,80.0,3165.3,,,,4.371499999999999,,23198205.0,7.365454381927362
SNL/MSU/DOE,UNI-OCTOW1-UP2[0],0,PE,UNK,UNK,50.0,,100.0,0.0,0.0,0.0,,,,,,,1355.0,135.5,1.87,0.187,0.1,80.0,3165.3,,,,4.371499999999999,,877701.0,5.943346593166019
SNL/MSU/DOE,UNI-OCTOW1-UP2[0],0,PE,UNK,UNK,50.0,,100.0,0.0,0.0,0.0,,,,,,,1301.0,130.1,1.8,0.18,0.1,80.0,3165.3,,,,4.371499999999999,,1867185.0,6.271187349817729
SNL/MSU/DOE,UNI-OCTOW1-UP2[0],0,PE,UNK,UNK,50.0,,100.0,0.0,0.0,0.0,,,,,,,983.0,98.30000000000001,1.36,0.136,0.1,100.0,3165.3,,,,4.371499999999999,,21256335.0,7.327488385940469
SNL/MSU/DOE,UNI-OCTOW1-UP2[0],0,PE,UNK,UNK,50.0,,100.0,0.0,0.0,0.0,,,,,,,907.0,90.7,1.25,0.125,0.1,100.0,3165.3,,,,4.371499999999999,,541168069.0,8.733332163634731
SNL/MSU/DOE,UNI-OCTOW1-UP2[0],0,PE,UNK,UNK,50.0,,100.0,0.0,0.0,0.0,,,,,,,1686.0,168.6,2.33,0.233,0.1,50.0,3165.3,,,,4.371499999999999,,28026.0,4.447561117671427
SNL/MSU/DOE,UNI-OCTOW1-UP2[0],0,PE,UNK,UNK,50.0,,100.0,0.0,0.0,0.0,,,,,,,1634.0,163.4,2.26,0.226,0.1,50.0,3165.3,,,,4.371499999999999,,117135.0,5.068686681884579
SNL/MSU/DOE,UNI-OCTOW1-UP2[0],0,PE,UNK,UNK,50.0,,100.0,0.0,0.0,0.0,,,,,,,1699.0,169.9,2.35,0.235,0.1,50.0,3165.3,,,,4.371499999999999,,87956.0,4.944265470604305
SNL/MSU/DOE,UNI-OCTOW1-UP2[0],0,PE,UNK,UNK,50.0,,100.0,0.0,0.0,0.0,,,,,,,1739.0,173.9,2.4,0.24,0.1,50.0,3165.3,,,,4.371499999999999,,820108.0,5.913871048378265
SNL/MSU/DOE,UNI-OCTOW1-UP2[0],0,PE,UNK,UNK,50.0,,100.0,0.0,0.0,0.0,,,,,,,1664.0,166.4,2.3,0.23,0.1,50.0,3165.3,,,,4.371499999999999,,37208.0,4.57063632650346
SNL/MSU/DOE,UNI-OCTOW1-UP2[0],0,PE,UNK,UNK,50.0,,100.0,0.0,0.0,0.0,,,,,,,1725.0,172.5,2.38,0.238,0.1,50.0,3165.3,,,,4.371499999999999,,119137.0,5.076046659890326
SNL/MSU/DOE,UNI-OCTOW1-UP2[0],0,PE,UNK,UNK,50.0,,100.0,0.0,0.0,0.0,,,,,,,1710.0,171.0,2.36,0.236,0.1,50.0,3165.3,,,,4.371499999999999,,834738.0,5.92155018445448
SNL/MSU/DOE,UNI-OCTOW1-UP2[0],0,PE,UNK,UNK,50.0,,100.0,0.0,0.0,0.0,,,,,,,1734.0,173.4,2.4,0.24,0.1,50.0,3165.3,,,,4.371499999999999,,446679.0,5.649995535192898
SNL/MSU/DOE,UNI-OCTOW1-UP2[0],0,PE,UNK,UNK,50.0,,100.0,0.0,0.0,0.0,,,,,,,1730.0,173.0,2.39,0.239,0.1,50.0,3165.3,,,,4.371499999999999,,174072.0,5.240728919173352
SNL/MSU/DOE,UNI-OCTOW1-UP2[0],0,PE,UNK,UNK,50.0,,100.0,0.0,0.0,0.0,,,,,,,1720.0,172.0,2.38,0.238,0.1,50.0,3165.3,,,,4.371499999999999,,204871.0,5.311480487286859
SNL/MSU/DOE,UNI-OCTOW1-UP2[0],0,PE,UNK,UNK,50.0,,100.0,0.0,0.0,0.0,,,,,,,1756.0,175.6,2.43,0.243,0.1,50.0,3165.3,,,,4.371499999999999,,154706.0,5.189507157373322
SNL/MSU/DOE,UNI-OCTOW1-UP2[0],0,PE,UNK,UNK,50.0,,100.0,0.0,0.0,0.0,,,,,,,1717.0,171.7,2.37,0.237,0.1,50.0,3165.3,,,,4.371499999999999,,14218.0,4.152838509892218
SNL/MSU/DOE,UNI-OCTOW1-UP2[0],0,PE,UNK,UNK,50.0,,100.0,0.0,0.0,0.0,,,,,,,1422.0,142.2,1.96,0.196,0.1,100.0,3165.3,,,,4.371499999999999,,2313678.0,6.364302917038441
SNL/MSU/DOE,UNI-OCTOW1-UP2[0],0,PE,UNK,UNK,50.0,,100.0,0.0,0.0,0.0,,,,,,,1535.0,153.5,2.12,0.212,0.1,100.0,3165.3,,,,4.371499999999999,,4138791.0,6.616873496021813
SNL/MSU/DOE,UNI-OCTOW1-UP2[0],0,PE,UNK,UNK,50.0,,100.0,0.0,0.0,0.0,,,,,,,1420.0,142.0,1.96,0.196,0.1,100.0,3165.3,,,,4.371499999999999,,3185311.0,6.503151841377821
SNL/MSU/DOE,UNI-OCTOW1-UP2[0],0,PE,UNK,UNK,50.0,,100.0,0.0,0.0,0.0,,,,,,,1466.0,146.6,2.02,0.202,0.1,100.0,3165.3,,,,4.371499999999999,,2564971.0,6.40908245926804
SNL/MSU/DOE,UNI-OCTOW1-UP2[0],0,PE,UNK,UNK,50.0,,100.0,0.0,0.0,0.0,,,,,,,1437.0,143.7,1.98,0.198,0.1,100.0,3165.3,,,,4.371499999999999,,19248908.0,7.284406096804198
SNL/MSU/DOE,UNI-OCTOW1-UP2[0],0,PE,UNK,UNK,50.0,,100.0,0.0,0.0,0.0,,,,,,,1104.0,110.4,1.52,0.152,0.1,200.0,3165.3,,,,4.371499999999999,,255520000.0,8.407424898794408
SNL/MSU/DOE,UNI-OCTOW1-UP2[0],0,PE,UNK,UNK,50.0,,100.0,0.0,0.0,0.0,,,,,,,1104.0,110.4,1.52,0.152,0.1,200.0,3165.3,,,,4.371499999999999,,332300000.0,8.52153034127871
SNL/MSU/DOE,UNI-OCTOW1-UP2[0],0,PE,UNK,UNK,50.0,,100.0,0.0,0.0,0.0,,,,,,,1493.0,149.3,2.06,0.206,0.1,100.0,3165.3,,,,4.371499999999999,,680779.0,5.83300615059477
SNL/MSU/DOE,UNI-OCTOW1-UP2[0],0,PE,UNK,UNK,50.0,,100.0,0.0,0.0,0.0,,,,,,,1398.0,139.8,1.93,0.193,0.1,100.0,3165.3,,,,4.371499999999999,,917943.0,5.962815714366786
SNL/MSU/DOE,UNI-OCTOW1-UP2[0],0,PE,UNK,UNK,50.0,,100.0,0.0,0.0,0.0,,,,,,,1398.0,139.8,1.93,0.193,0.1,100.0,3165.3,,,,4.371499999999999,,1667477.0,6.222059852278558
SNL/MSU/DOE,UNI-OCTOW1-UP2[0],0,PE,UNK,UNK,50.0,,100.0,0.0,0.0,0.0,,,,,,,1531.0,153.1,2.11,0.211,0.1,100.0,3165.3,,,,4.371499999999999,,369667.0,5.567810683038412
SNL/MSU/DOE,UNI-OCTOW1-UP2[0],0,PE,UNK,UNK,50.0,,100.0,0.0,0.0,0.0,,,,,,,1437.0,143.7,1.99,0.199,0.1,100.0,3165.3,,,,4.371499999999999,,1077008.0,6.032218929243155
SNL/MSU/DOE,UNI-OCTOW1-UP2[0],0,PE,UNK,UNK,50.0,,100.0,0.0,0.0,0.0,,,,,,,1104.0,110.4,1.52,0.152,0.1,200.0,3165.3,,,,4.371499999999999,,827220000.0,8.917621025973073
SNL/MSU/DOE,UNI-OCTOW1-UP2[0],0,PE,UNK,UNK,50.0,,100.0,0.0,0.0,0.0,,,,,,,1433.0,143.3,1.98,0.198,0.1,100.0,3165.3,,,,4.371499999999999,,6123489.0,6.786998942029538
