Repository: Luwen-Zhang/SNEnsemble

# Copyright Notification

## Composites

We reformat and merge fatigue testing records from SNL/MSU/DOE, OptiMat, UPWIND, and FACT databases into a single database with careful considerations, including filtering invalid entries, rename variables, fix improper calculations in the records, to obtain clean and consistent data to fit machine 
learning usages. We leave the original format ("2019_SNL_MSU_DOE_Composite-Materials-Database_Wind_29pt0.xlsx" and "Optidat UPWIND 28_3_2017.xls") in the folder. Any derived database should be directly based on the original files instead of our merged database. We are not responsible for the accuracy of the testing records.

File: data/composite_database_10082023.csv (part 26 of 36)
Data source,Material_Code,Sequence,Resin Type,Waveform,Control,Fiber Volume Fraction,Fiber Weight Fraction,Fiber Weight Fraction (0-deg),Fiber Weight Fraction (45-deg),Fiber Weight Fraction (90-deg),Fiber Weight Fraction (Other Dir.),Thickness,Tab Thickness,Width,Length,Load Length,Area,Maximum Stress,Minimum Stress,Maximum Strain,Minimum Strain,R-value,Frequency,Ultimate Tensile Stress,Ultimate Compressive Stress,Tensile Modulus,Compressive Modulus,Ultimate Tensile Strain,Ultimate Compressive Strain,Cycles to Failure,log10(Cycles to Failure)
SNL/MSU/DOE,UNI-OCTOW1-UP2[0],0,PE,UNK,UNK,50.0,,100.0,0.0,0.0,0.0,,,,,,,1484.0,148.4,2.05,0.205,0.1,100.0,3165.3,,,,4.371499999999999,,2798167.0,6.446873630461082
SNL/MSU/DOE,UNI-OCTOW1-UP2[0],0,PE,UNK,UNK,50.0,,100.0,0.0,0.0,0.0,,,,,,,1124.0,112.4,1.55,0.155,0.1,200.0,3165.3,,,,4.371499999999999,,92310139.0,7.965249404925387
SNL/MSU/DOE,UNI-OCTOW1-UP2[0],0,PE,UNK,UNK,50.0,,100.0,0.0,0.0,0.0,,,,,,,1147.0,114.7,1.58,0.158,0.1,200.0,3165.3,,,,4.371499999999999,,8164732.0,6.911941933980055
SNL/MSU/DOE,UNI-OCTOW1-UP2[0],0,PE,UNK,UNK,50.0,,100.0,0.0,0.0,0.0,,,,,,,1160.0,116.0,1.6,0.16,0.1,200.0,3165.3,,,,4.371499999999999,,11348757.0,7.05494829698263
SNL/MSU/DOE,UNI-OCTOW1-UP2[0],0,PE,UNK,UNK,50.0,,100.0,0.0,0.0,0.0,,,,,,,1190.0,119.0,1.64,0.164,0.1,200.0,3165.3,,,,4.371499999999999,,157165630.0,8.19635757775073
SNL/MSU/DOE,UNI-OCTOW1-UP2[0],0,PE,UNK,UNK,50.0,,100.0,0.0,0.0,0.0,,,,,,,1181.0,118.1,1.63,0.163,0.1,200.0,3165.3,,,,4.371499999999999,,221007402.0,8.344406819358966
SNL/MSU/DOE,UNI-OCTOW1-UP2[0],0,PE,UNK,UNK,50.0,,100.0,0.0,0.0,0.0,,,,,,,1421.0,142.1,1.96,0.196,0.1,100.0,3165.3,,,,4.371499999999999,,37141573.0,7.569860292800469
SNL/MSU/DOE,UNI-OCTOW1-UP2[0],0,PE,UNK,UNK,50.0,,100.0,0.0,0.0,0.0,,,,,,,1456.0,145.6,2.01,0.201,0.1,100.0,3165.3,,,,4.371499999999999,,7375336.0,6.867781810361651
SNL/MSU/DOE,UNI-OCTOW1-UP2[0],0,PE,UNK,UNK,50.0,,100.0,0.0,0.0,0.0,,,,,,,1366.0,136.6,1.89,0.189,0.1,100.0,3165.3,,,,4.371499999999999,,39267215.0,7.59403010032764
SNL/MSU/DOE,UNI-OCTOW1-UP2[0],0,PE,UNK,UNK,50.0,,100.0,0.0,0.0,0.0,,,,,,,1134.0,113.4,1.57,0.157,0.1,200.0,3165.3,,,,4.371499999999999,,262049575.0,8.418383459687135
SNL/MSU/DOE,UNI-OCTOW1-UP2[0],0,PE,UNK,UNK,50.0,,100.0,0.0,0.0,0.0,,,,,,,1175.0,117.5,1.62,0.162,0.1,200.0,3165.3,,,,4.371499999999999,,572535000.0,8.757802040954715
SNL/MSU/DOE,UNI-OCTOW1-UP2[0],0,PE,UNK,UNK,50.0,,100.0,0.0,0.0,0.0,,,,,,,1156.0,115.6,1.6,0.16,0.1,200.0,3165.3,,,,4.371499999999999,,123108655.0,8.090288586534959
SNL/MSU/DOE,UNI-OCTOW1-UP2[0],0,PE,UNK,UNK,50.0,,100.0,0.0,0.0,0.0,,,,,,,996.0,99.60000000000001,1.38,0.138,0.1,200.0,3165.3,,,,4.371499999999999,,104584113.0,8.019465717414075
SNL/MSU/DOE,UNI-OCTOW1-UP2[0],0,PE,UNK,UNK,50.0,,100.0,0.0,0.0,0.0,,,,,,,1106.0,110.6,1.53,0.153,0.1,200.0,3165.3,,,,4.371499999999999,,85419550.0,7.931557279183622
SNL/MSU/DOE,UNI-OCTOW1-UP2[0],0,PE,UNK,UNK,50.0,,100.0,0.0,0.0,0.0,,,,,,,1212.0,121.2,1.67,0.167,0.1,200.0,3165.3,,,,4.371499999999999,,424245141.0,8.627616876920245
SNL/MSU/DOE,UNI-OCTOW1-UP2[0],0,PE,UNK,UNK,50.0,,100.0,0.0,0.0,0.0,,,,,,,1138.0,113.8,1.57,0.157,0.1,200.0,3165.3,,,,4.371499999999999,,21256335.0,7.327488385940469
SNL/MSU/DOE,UNI-OCTOW1-UP2[0],0,PE,UNK,UNK,50.0,,100.0,0.0,0.0,0.0,,,,,,,2255.0,225.5,3.11,0.311,0.1,20.0,3165.3,,,,4.371499999999999,,17497.0,4.242963591821483
SNL/MSU/DOE,UNI-OCTOW1-UP2[0],0,PE,UNK,UNK,50.0,,100.0,0.0,0.0,0.0,,,,,,,2179.0,217.9,3.01,0.301,0.1,20.0,3165.3,,,,4.371499999999999,,824.0,2.915927211697116
SNL/MSU/DOE,UNI-OCTOW1-UP2[0],0,PE,UNK,UNK,50.0,,100.0,0.0,0.0,0.0,,,,,,,2200.0,220.0,3.04,0.304,0.1,20.0,3165.3,,,,4.371499999999999,,14796.0,4.170144322643356
SNL/MSU/DOE,UNI-OCTOW1-UP2[0],0,PE,UNK,UNK,50.0,,100.0,0.0,0.0,0.0,,,,,,,2227.0,222.7,3.08,0.308,0.1,20.0,3165.3,,,,4.371499999999999,,7317.0,3.864333055033393
SNL/MSU/DOE,UNI-OCTOW1-UP2[0],0,PE,UNK,UNK,50.0,,100.0,0.0,0.0,0.0,,,,,,,2280.0,228.0,3.15,0.315,0.1,20.0,3165.3,,,,4.371499999999999,,19412.0,4.288070282643248
SNL/MSU/DOE,UNI-OCTOW1-UP2[0],0,PE,UNK,UNK,50.0,,100.0,0.0,0.0,0.0,,,,,,,2179.0,217.9,3.01,0.301,0.1,20.0,3165.3,,,,4.371499999999999,,1899.0,3.278524964737017
SNL/MSU/DOE,UNI-OCTOW1-UP2[0],0,PE,UNK,UNK,50.0,,100.0,0.0,0.0,0.0,,,,,,,2119.0,211.9,2.93,0.293,0.1,20.0,3165.3,,,,4.371499999999999,,34730.0,4.540704783310763
SNL/MSU/DOE,UNI-OCTOW1-UP2[0],0,PE,UNK,UNK,50.0,,100.0,0.0,0.0,0.0,,,,,,,2187.0,218.7,3.02,0.302,0.1,20.0,3165.3,,,,4.371499999999999,,8531.0,3.930999941956152
SNL/MSU/DOE,UNI-OCTOW1-UP2[0],0,PE,UNK,UNK,50.0,,100.0,0.0,0.0,0.0,,,,,,,1901.0,190.1,2.63,0.263,0.1,20.0,3165.3,,,,4.371499999999999,,178922.0,5.252663744095462
SNL/MSU/DOE,UNI-OCTOW1-UP2[0],0,PE,UNK,UNK,50.0,,100.0,0.0,0.0,0.0,,,,,,,1954.0,195.4,2.7,0.27,0.1,20.0,3165.3,,,,4.371499999999999,,161812.0,5.209010725808603
SNL/MSU/DOE,UNI-OCTOW1-UP2[0],0,PE,UNK,UNK,50.0,,100.0,0.0,0.0,0.0,,,,,,,2007.0,200.7,2.77,0.277,0.1,20.0,3165.3,,,,4.371499999999999,,26774.0,4.427713259052271
SNL/MSU/DOE,UNI-OCTOW1-UP2[0],0,PE,UNK,UNK,50.0,,100.0,0.0,0.0,0.0,,,,,,,1997.0,199.7,2.76,0.276,0.1,20.0,3165.3,,,,4.371499999999999,,63052.0,4.799698866883532
SNL/MSU/DOE,UNI-OCTOW1-UP2[0],0,PE,UNK,UNK,50.0,,100.0,0.0,0.0,0.0,,,,,,,2060.0,206.0,2.85,0.285,0.1,20.0,3165.3,,,,4.371499999999999,,14997.0,4.176004391472253
SNL/MSU/DOE,UNI-OCTOW1-UP2[0],0,PE,UNK,UNK,50.0,,100.0,0.0,0.0,0.0,,,,,,,2049.0,204.9,2.83,0.283,0.1,20.0,3165.3,,,,4.371499999999999,,38614.0,4.586744792246891
SNL/MSU/DOE,UNI-OCTOW1-UP2[0],0,PE,UNK,UNK,50.0,,100.0,0.0,0.0,0.0,,,,,,,1962.0,196.2,2.71,0.271,0.1,20.0,3165.3,,,,4.371499999999999,,84357.0,4.926121126465591
SNL/MSU/DOE,UNI-OCTOW1-UP2[0],0,PE,UNK,UNK,50.0,,100.0,0.0,0.0,0.0,,,,,,,2059.0,205.9,2.84,0.284,0.1,20.0,3165.3,,,,4.371499999999999,,101444.0,5.006226365376756
SNL/MSU/DOE,UNI-OCTOW1-UP2[0],0,PE,UNK,UNK,50.0,,100.0,0.0,0.0,0.0,,,,,,,1440.0,144.0,1.99,0.199,0.1,200.0,3165.3,,,,4.371499999999999,,8891725.0,6.948986022534672
SNL/MSU/DOE,UNI-OCTOW1-UP2[0],0,PE,UNK,UNK,50.0,,100.0,0.0,0.0,0.0,,,,,,,1594.0,159.4,2.2,0.22,0.1,100.0,3165.3,,,,4.371499999999999,,606191.0,5.782609484193674
SNL/MSU/DOE,UNI-OCTOW1-UP2[0],0,PE,UNK,UNK,50.0,,100.0,0.0,0.0,0.0,,,,,,,1594.0,159.4,2.2,0.22,0.1,100.0,3165.3,,,,4.371499999999999,,5922625.0,6.77251423549651
SNL/MSU/DOE,UNI-OCTOW1-VE2[0],0,VE,UNK,UNK,50.0,,100.0,0.0,0.0,0.0,,,,,,,2698.0,269.8,3.73,0.373,0.1,5.0,3492.454545454545,,,,4.824545454545454,,324.0,2.510545010206612
SNL/MSU/DOE,UNI-OCTOW1-VE2[0],0,VE,UNK,UNK,50.0,,100.0,0.0,0.0,0.0,,,,,,,2698.0,269.8,3.73,0.373,0.1,5.0,3492.454545454545,,,,4.824545454545454,,726.0,2.860936620700094
SNL/MSU/DOE,UNI-OCTOW1-VE2[0],0,VE,UNK,UNK,50.0,,100.0,0.0,0.0,0.0,,,,,,,2698.0,269.8,3.73,0.373,0.1,5.0,3492.454545454545,,,,4.824545454545454,,143.0,2.155336037465062
SNL/MSU/DOE,UNI-OCTOW1-VE2[0],0,VE,UNK,UNK,50.0,,100.0,0.0,0.0,0.0,,,,,,,2698.0,269.8,3.73,0.373,0.1,5.0,3492.454545454545,,,,4.824545454545454,,509.0,2.706717782336759
SNL/MSU/DOE,UNI-OCTOW1-VE2[0],0,VE,UNK,UNK,50.0,,100.0,0.0,0.0,0.0,,,,,,,2698.0,269.8,3.73,0.373,0.1,5.0,3492.454545454545,,,,4.824545454545454,,109.0,2.037426497940624
SNL/MSU/DOE,UNI-OCTOW1-VE2[0],0,VE,UNK,UNK,50.0,,100.0,0.0,0.0,0.0,,,,,,,2207.0,220.7,3.05,0.305,0.1,5.0,3492.454545454545,,,,4.824545454545454,,864.0,2.936513742478893
SNL/MSU/DOE,UNI-OCTOW1-VE2[0],0,VE,UNK,UNK,50.0,,100.0,0.0,0.0,0.0,,,,,,,2207.0,220.7,3.05,0.305,0.1,10.0,3492.454545454545,,,,4.824545454545454,,6344.0,3.802363174309547
SNL/MSU/DOE,UNI-OCTOW1-VE2[0],0,VE,UNK,UNK,50.0,,100.0,0.0,0.0,0.0,,,,,,,2207.0,220.7,3.05,0.305,0.1,10.0,3492.454545454545,,,,4.824545454545454,,3565.0,3.552059534187884
SNL/MSU/DOE,UNI-OCTOW1-VE2[0],0,VE,UNK,UNK,50.0,,100.0,0.0,0.0,0.0,,,,,,,2207.0,220.7,3.05,0.305,0.1,10.0,3492.454545454545,,,,4.824545454545454,,2211.0,3.344588742578714
SNL/MSU/DOE,UNI-OCTOW1-VE2[0],0,VE,UNK,UNK,50.0,,100.0,0.0,0.0,0.0,,,,,,,2207.0,220.7,3.05,0.305,0.1,10.0,3492.454545454545,,,,4.824545454545454,,4181.0,3.621280167550415
SNL/MSU/DOE,UNI-OCTOW1-VE2[0],0,VE,UNK,UNK,50.0,,100.0,0.0,0.0,0.0,,,,,,,2207.0,220.7,3.05,0.305,0.1,10.0,3492.454545454545,,,,4.824545454545454,,3011.0,3.478710755512759
SNL/MSU/DOE,UNI-OCTOW1-VE2[0],0,VE,UNK,UNK,50.0,,100.0,0.0,0.0,0.0,,,,,,,2207.0,220.7,3.05,0.305,0.1,10.0,3492.454545454545,,,,4.824545454545454,,1452.0,3.161966616364075
SNL/MSU/DOE,UNI-OCTOW1-VE2[0],0,VE,UNK,UNK,50.0,,100.0,0.0,0.0,0.0,,,,,,,1962.0,196.2,2.71,0.271,0.1,100.0,3492.454545454545,,,,4.824545454545454,,25641.0,4.408934958678802
SNL/MSU/DOE,UNI-OCTOW1-VE2[0],0,VE,UNK,UNK,50.0,,100.0,0.0,0.0,0.0,,,,,,,1962.0,196.2,2.71,0.271,0.1,100.0,3492.454545454545,,,,4.824545454545454,,57871.0,4.762460986955384
SNL/MSU/DOE,UNI-OCTOW1-VE2[0],0,VE,UNK,UNK,50.0,,100.0,0.0,0.0,0.0,,,,,,,1962.0,196.2,2.71,0.271,0.1,100.0,3492.454545454545,,,,4.824545454545454,,24185.0,4.383546091724474
SNL/MSU/DOE,UNI-OCTOW1-VE2[0],0,VE,UNK,UNK,50.0,,100.0,0.0,0.0,0.0,,,,,,,1962.0,196.2,2.71,0.271,0.1,100.0,3492.454545454545,,,,4.824545454545454,,40864.0,4.611340875583322
SNL/MSU/DOE,UNI-OCTOW1-VE2[0],0,VE,UNK,UNK,50.0,,100.0,0.0,0.0,0.0,,,,,,,1962.0,196.2,2.71,0.271,0.1,100.0,3492.454545454545,,,,4.824545454545454,,248955.0,5.396120853048126
SNL/MSU/DOE,UNI-OCTOW1-VE2[0],0,VE,UNK,UNK,50.0,,100.0,0.0,0.0,0.0,,,,,,,1962.0,196.2,2.71,0.271,0.1,100.0,3492.454545454545,,,,4.824545454545454,,36010.0,4.556423121371285
SNL/MSU/DOE,UNI-OCTOW1-VE2[0],0,VE,UNK,UNK,50.0,,100.0,0.0,0.0,0.0,,,,,,,1962.0,196.2,2.71,0.271,0.1,100.0,3492.454545454545,,,,4.824545454545454,,124774.0,5.09612409790324
SNL/MSU/DOE,UNI-OCTOW1-VE2[0],0,VE,UNK,UNK,50.0,,100.0,0.0,0.0,0.0,,,,,,,1962.0,196.2,2.71,0.271,0.1,100.0,3492.454545454545,,,,4.824545454545454,,306126.0,5.485900216813938
SNL/MSU/DOE,UNI-OCTOW1-VE2[0],0,VE,UNK,UNK,50.0,,100.0,0.0,0.0,0.0,,,,,,,1717.0,171.7,2.37,0.237,0.1,200.0,3492.454545454545,,,,4.824545454545454,,12487238.0,7.096466389214184
SNL/MSU/DOE,UNI-OCTOW1-VE2[0],0,VE,UNK,UNK,50.0,,100.0,0.0,0.0,0.0,,,,,,,1717.0,171.7,2.37,0.237,0.1,200.0,3492.454545454545,,,,4.824545454545454,,4117339.0,6.614616625989058
SNL/MSU/DOE,UNI-OCTOW1-VE2[0],0,VE,UNK,UNK,50.0,,100.0,0.0,0.0,0.0,,,,,,,1717.0,171.7,2.37,0.237,0.1,200.0,3492.454545454545,,,,4.824545454545454,,8107379.0,6.908880475689203
SNL/MSU/DOE,UNI-OCTOW1-VE2[0],0,VE,UNK,UNK,50.0,,100.0,0.0,0.0,0.0,,,,,,,1717.0,171.7,2.37,0.237,0.1,200.0,3492.454545454545,,,,4.824545454545454,,1556365.0,6.192111455697768
SNL/MSU/DOE,UNI-OCTOW1-VE2[0],0,VE,UNK,UNK,50.0,,100.0,0.0,0.0,0.0,,,,,,,1717.0,171.7,2.37,0.237,0.1,200.0,3492.454545454545,,,,4.824545454545454,,6448807.0,6.809479379559568
SNL/MSU/DOE,UNI-OCTOW1-VE2[0],0,VE,UNK,UNK,50.0,,100.0,0.0,0.0,0.0,,,,,,,1717.0,171.7,2.37,0.237,0.1,200.0,3492.454545454545,,,,4.824545454545454,,13798486.0,7.139831437276841
SNL/MSU/DOE,UNI-OCTOW1-VE2[0],0,VE,UNK,UNK,50.0,,100.0,0.0,0.0,0.0,,,,,,,1717.0,171.7,2.37,0.237,0.1,200.0,3492.454545454545,,,,4.824545454545454,,22108521.0,7.344559690429323
SNL/MSU/DOE,UNI-OCTOW1-VE2[0],0,VE,UNK,UNK,50.0,,100.0,0.0,0.0,0.0,,,,,,,1717.0,171.7,2.37,0.237,0.1,200.0,3492.454545454545,,,,4.824545454545454,,14543062.0,7.162655855608298
SNL/MSU/DOE,UNI-OCTOW1-VE2[0],0,VE,UNK,UNK,50.0,,100.0,0.0,0.0,0.0,,,,,,,1717.0,171.7,2.37,0.237,0.1,200.0,3492.454545454545,,,,4.824545454545454,,82468252.0,7.916286789339416
SNL/MSU/DOE,UNI-OCTOW1-VE2[0],0,VE,UNK,UNK,50.0,,100.0,0.0,0.0,0.0,,,,,,,1472.0,147.2,2.03,0.203,0.1,200.0,3492.454545454545,,,,4.824545454545454,,64717861.0,7.811024154907551
SNL/MSU/DOE,UNI-OCTOW1-VE2[0],0,VE,UNK,UNK,50.0,,100.0,0.0,0.0,0.0,,,,,,,1472.0,147.2,2.03,0.203,0.1,200.0,3492.454545454545,,,,4.824545454545454,,18724895.0,7.272419391068516
SNL/MSU/DOE,UNI-OCTOW1-VE2[0],0,VE,UNK,UNK,50.0,,100.0,0.0,0.0,0.0,,,,,,,1472.0,147.2,2.03,0.203,0.1,200.0,3492.454545454545,,,,4.824545454545454,,13205451.0,7.120753238065974
SNL/MSU/DOE,UNI-OCTOW1-VE2[0],0,VE,UNK,UNK,50.0,,100.0,0.0,0.0,0.0,,,,,,,1472.0,147.2,2.03,0.203,0.1,200.0,3492.454545454545,,,,4.824545454545454,,20584548.0,7.313541335105134
SNL/MSU/DOE,UNI-OCTOW1-VE2[0],0,VE,UNK,UNK,50.0,,100.0,0.0,0.0,0.0,,,,,,,1472.0,147.2,2.03,0.203,0.1,200.0,3492.454545454545,,,,4.824545454545454,,135488968.0,8.131903934828323
SNL/MSU/DOE,UNI-OCTOW1-VE2[0],0,VE,UNK,UNK,50.0,,100.0,0.0,0.0,0.0,,,,,,,1472.0,147.2,2.03,0.203,0.1,200.0,3492.454545454545,,,,4.824545454545454,,46800241.0,7.670248089499352
SNL/MSU/DOE,UNI-OCTOW1-VE2[0],0,VE,UNK,UNK,50.0,,100.0,0.0,0.0,0.0,,,,,,,1457.0,145.7,2.01,0.201,0.1,200.0,3492.454545454545,,,,4.824545454545454,,654193316.0,8.815706102553948
SNL/MSU/DOE,UNI-OCTOW1-VE2[0],0,VE,UNK,UNK,50.0,,100.0,0.0,0.0,0.0,,,,,,,1226.0,122.6,1.69,0.169,0.1,200.0,3492.454545454545,,,,4.824545454545454,,4000000000.0,9.602059991327963
SNL/MSU/DOE,UNI-OCTOW1-VE2[0],0,VE,UNK,UNK,50.0,,100.0,0.0,0.0,0.0,,,,,,,1226.0,122.6,1.69,0.169,0.1,200.0,3492.454545454545,,,,4.824545454545454,,851213784.0,8.930038647689072
SNL/MSU/DOE,UNI-OCTOW1-VE2[0],0,VE,UNK,UNK,50.0,,100.0,0.0,0.0,0.0,,,,,,,1165.0,116.5,1.61,0.161,0.1,200.0,3492.454545454545,,,,4.824545454545454,,4248137040.0,9.628198518138346
SNL/MSU/DOE,UNI-OCTOW1-VE2[0],0,VE,UNK,UNK,50.0,,100.0,0.0,0.0,0.0,,,,,,,1165.0,116.5,1.61,0.161,0.1,200.0,3492.454545454545,,,,4.824545454545454,,1098324825.0,9.040730799897897
SNL/MSU/DOE,UNI-OCTOW1-VE2[0],0,VE,UNK,UNK,50.0,,100.0,0.0,0.0,0.0,,,,,,,1165.0,116.5,1.61,0.161,0.1,200.0,3492.454545454545,,,,4.824545454545454,,1300000000.0,9.113943352306837
SNL/MSU/DOE,UNI-OCTOW1-VE2[0],0,VE,UNK,UNK,50.0,,100.0,0.0,0.0,0.0,,,,,,,1128.0,112.8,1.56,0.156,0.1,200.0,3492.454545454545,,,,4.824545454545454,,1600000000.0,9.204119982655925
SNL/MSU/DOE,UNI-AGYTOW1-UP4[0],0,PE,UNK,UNK,50.0,,100.0,0.0,0.0,0.0,,,,,,,2340.0,234.0,2.72,0.272,0.1,20.0,4507.444444444444,,5.16,,4.767777777777778,,711105.0,5.851933732310322
SNL/MSU/DOE,UNI-AGYTOW1-UP4[0],0,PE,UNK,UNK,50.0,,100.0,0.0,0.0,0.0,,,,,,,2340.0,234.0,2.72,0.272,0.1,20.0,4507.444444444444,,5.16,,4.767777777777778,,628600.0,5.798374376681561
SNL/MSU/DOE,UNI-AGYTOW1-UP4[0],0,PE,UNK,UNK,50.0,,100.0,0.0,0.0,0.0,,,,,,,2340.0,234.0,2.72,0.272,0.1,20.0,4507.444444444444,,5.16,,4.767777777777778,,3331137.0,6.522592494330476
SNL/MSU/DOE,UNI-AGYTOW1-UP4[0],0,PE,UNK,UNK,50.0,,100.0,0.0,0.0,0.0,,,,,,,2340.0,234.0,2.72,0.272,0.1,20.0,4507.444444444444,,5.16,,4.767777777777778,,3790717.0,6.57872136292127
SNL/MSU/DOE,UNI-AGYTOW1-UP4[0],0,PE,UNK,UNK,50.0,,100.0,0.0,0.0,0.0,,,,,,,2340.0,234.0,2.72,0.272,0.1,20.0,4507.444444444444,,5.16,,4.767777777777778,,8779713.0,6.943480319487708
SNL/MSU/DOE,UNI-AGYTOW1-UP4[0],0,PE,UNK,UNK,50.0,,100.0,0.0,0.0,0.0,,,,,,,2340.0,234.0,2.72,0.272,0.1,20.0,4507.444444444444,,5.16,,4.767777777777778,,5652675.0,6.752254016458859
SNL/MSU/DOE,UNI-AGYTOW1-UP4[0],0,PE,UNK,UNK,50.0,,100.0,0.0,0.0,0.0,,,,,,,2080.0,208.0,2.41,0.241,0.1,30.0,4507.444444444444,,5.16,,4.767777777777778,,26800378.0,7.428140919482388
SNL/MSU/DOE,UNI-AGYTOW1-UP4[0],0,PE,UNK,UNK,50.0,,100.0,0.0,0.0,0.0,,,,,,,2080.0,208.0,2.41,0.241,0.1,30.0,4507.444444444444,,5.16,,4.767777777777778,,5718150.0,6.757255543697353
SNL/MSU/DOE,UNI-AGYTOW1-UP4[0],0,PE,UNK,UNK,50.0,,100.0,0.0,0.0,0.0,,,,,,,2080.0,208.0,2.41,0.241,0.1,30.0,4507.444444444444,,5.16,,4.767777777777778,,17342399.0,7.239109173901257
SNL/MSU/DOE,UNI-AGYTOW1-UP4[0],0,PE,UNK,UNK,50.0,,100.0,0.0,0.0,0.0,,,,,,,2080.0,208.0,2.38,0.238,0.1,30.0,4507.444444444444,,5.16,,4.767777777777778,,3987507.0,6.600701458462405
SNL/MSU/DOE,UNI-AGYTOW1-UP4[0],0,PE,UNK,UNK,50.0,,100.0,0.0,0.0,0.0,,,,,,,2080.0,208.0,2.38,0.238,0.1,30.0,4507.444444444444,,5.16,,4.767777777777778,,7334600.0,6.865376434126184
SNL/MSU/DOE,UNI-AGYTOW1-UP4[0],0,PE,UNK,UNK,50.0,,100.0,0.0,0.0,0.0,,,,,,,2080.0,208.0,2.38,0.238,0.1,30.0,4507.444444444444,,5.16,,4.767777777777778,,10567152.0,7.023957954445861
SNL/MSU/DOE,UNI-AGYTOW1-UP4[0],0,PE,UNK,UNK,50.0,,100.0,0.0,0.0,0.0,,,,,,,1793.0,179.3,2.11,0.211,0.1,50.0,4507.444444444444,,5.16,,4.767777777777778,,104448523.0,8.018902303028772
SNL/MSU/DOE,UNI-AGYTOW1-UP4[0],0,PE,UNK,UNK,50.0,,100.0,0.0,0.0,0.0,,,,,,,1793.0,179.3,2.08,0.208,0.1,50.0,4507.444444444444,,5.16,,4.767777777777778,,84964915.0,7.929239627273623
SNL/MSU/DOE,UNI-AGYTOW1-UP4[0],0,PE,UNK,UNK,50.0,,100.0,0.0,0.0,0.0,,,,,,,1793.0,179.3,2.08,0.208,0.1,50.0,4507.444444444444,,5.16,,4.767777777777778,,267557522.0,8.42741716505489
SNL/MSU/DOE,UNI-AGYTOW1-UP4[0],0,PE,UNK,UNK,50.0,,100.0,0.0,0.0,0.0,,,,,,,1793.0,179.3,2.08,0.208,0.1,50.0,4507.444444444444,,5.16,,4.767777777777778,,856152723.0,8.932551242294009
SNL/MSU/DOE,UNI-AGYTOW1-UP4[0],0,PE,UNK,UNK,50.0,,100.0,0.0,0.0,0.0,,,,,,,1793.0,179.3,2.08,0.208,0.1,50.0,4507.444444444444,,5.16,,4.767777777777778,,1126988000.0,9.05191929176791
SNL/MSU/DOE,UNI-AGYTOW1-UP4[0],0,PE,UNK,UNK,50.0,,100.0,0.0,0.0,0.0,,,,,,,1793.0,179.3,2.08,0.208,0.1,50.0,4507.444444444444,,5.16,,4.767777777777778,,124627243.0,8.095612987678845
SNL/MSU/DOE,UNI-AGYTOW1-UP4[0],0,PE,UNK,UNK,50.0,,100.0,0.0,0.0,0.0,,,,,,,3074.0,307.4,3.57,0.357,0.1,5.0,4507.444444444444,,5.16,,4.767777777777778,,12345.0,4.091491094267951
SNL/MSU/DOE,UNI-AGYTOW1-UP4[0],0,PE,UNK,UNK,50.0,,100.0,0.0,0.0,0.0,,,,,,,3074.0,307.4,3.57,0.357,0.1,5.0,4507.444444444444,,5.16,,4.767777777777778,,1871.0,3.27207378750001
SNL/MSU/DOE,UNI-AGYTOW1-UP4[0],0,PE,UNK,UNK,50.0,,100.0,0.0,0.0,0.0,,,,,,,3074.0,307.4,3.57,0.357,0.1,5.0,4507.444444444444,,5.16,,4.767777777777778,,4389.0,3.642365580844973
SNL/MSU/DOE,UNI-AGYTOW1-UP4[0],0,PE,UNK,UNK,50.0,,100.0,0.0,0.0,0.0,,,,,,,3074.0,307.4,3.57,0.357,0.1,5.0,4507.444444444444,,5.16,,4.767777777777778,,19111.0,4.281283412492966
SNL/MSU/DOE,UNI-AGYTOW1-UP4[0],0,PE,UNK,UNK,50.0,,100.0,0.0,0.0,0.0,,,,,,,3074.0,307.4,3.57,0.357,0.1,5.0,4507.444444444444,,5.16,,4.767777777777778,,5080.0,3.705863712283919
SNL/MSU/DOE,UNI-AGYTOW1-UP4[0],0,PE,UNK,UNK,50.0,,100.0,0.0,0.0,0.0,,,,,,,3074.0,307.4,3.57,0.357,0.1,5.0,4507.444444444444,,5.16,,4.767777777777778,,8468.0,3.927780849347374
SNL/MSU/DOE,UNI-AGYTOW1-UP4[0],0,PE,UNK,UNK,50.0,,100.0,0.0,0.0,0.0,,,,,,,2690.0,269.0,3.12,0.312,0.1,10.0,4507.444444444444,,5.16,,4.767777777777778,,376540.0,5.575811118269888
SNL/MSU/DOE,UNI-AGYTOW1-UP4[0],0,PE,UNK,UNK,50.0,,100.0,0.0,0.0,0.0,,,,,,,2690.0,269.0,3.12,0.312,0.1,10.0,4507.444444444444,,5.16,,4.767777777777778,,51159.0,4.708922046777562
SNL/MSU/DOE,UNI-AGYTOW1-UP4[0],0,PE,UNK,UNK,50.0,,100.0,0.0,0.0,0.0,,,,,,,2690.0,269.0,3.12,0.312,0.1,10.0,4507.444444444444,,5.16,,4.767777777777778,,647617.0,5.811318240497163
SNL/MSU/DOE,UNI-AGYTOW1-UP4[0],0,PE,UNK,UNK,50.0,,100.0,0.0,0.0,0.0,,,,,,,2690.0,269.0,3.12,0.312,0.1,10.0,4507.444444444444,,5.16,,4.767777777777778,,73320.0,4.865222456290179
SNL/MSU/DOE,UNI-AGYTOW1-UP4[0],0,PE,UNK,UNK,50.0,,100.0,0.0,0.0,0.0,,,,,,,2690.0,269.0,3.12,0.312,0.1,10.0,4507.444444444444,,5.16,,4.767777777777778,,155543.0,5.191850471055271
SNL/MSU/DOE,UNI-AGYTOW1-UP4[0],0,PE,UNK,UNK,50.0,,100.0,0.0,0.0,0.0,,,,,,,2690.0,269.0,3.12,0.312,0.1,10.0,4507.444444444444,,5.16,,4.767777777777778,,267005.0,5.426519394143893
SNL/MSU/DOE,UNI-AGYTOW1-UP4[0],0,PE,UNK,UNK,50.0,,100.0,0.0,0.0,0.0,,,,,,,1537.0,153.7,1.78,0.178,0.1,150.0,4507.444444444444,,5.16,,4.767777777777778,,2393015962.0,9.378945595473196
SNL/MSU/DOE,UNI-AGYTOW1-UP4[0],0,PE,UNK,UNK,50.0,,100.0,0.0,0.0,0.0,,,,,,,1537.0,153.7,1.78,0.178,0.1,150.0,4507.444444444444,,5.16,,4.767777777777778,,1123015962.0,9.050385929154828
SNL/MSU/DOE,UNI-AGYTOW1-UP4[0],0,PE,UNK,UNK,50.0,,100.0,0.0,0.0,0.0,,,,,,,1537.0,153.7,1.78,0.178,0.1,150.0,4507.444444444444,,5.16,,4.767777777777778,,283626104.0,8.452746199365182
SNL/MSU/DOE,resin-75AQ010-MICRO----,,PE,UNK,UNK,0.0,,0.0,0.0,0.0,0.0,,,,,,,18.79,1.879,0.5,0.05,0.1,25.0,55.5355172413793,,3.489999999999999,,1.743103448275862,,162715811.0,8.211429755127574
SNL/MSU/DOE,resin-75AQ010-MICRO----,,PE,UNK,UNK,0.0,,0.0,0.0,0.0,0.0,,,,,,,26.01,2.601,0.7,0.07,0.1,15.0,55.5355172413793,,3.489999999999999,,1.743103448275862,,1266997.0,6.102775586560641
SNL/MSU/DOE,resin-75AQ010-MICRO----,,PE,UNK,UNK,0.0,,0.0,0.0,0.0,0.0,,,,,,,18.77,1.877,0.5,0.05,0.1,25.0,55.5355172413793,,3.489999999999999,,1.743103448275862,,90180.0,4.955110230970551
SNL/MSU/DOE,resin-75AQ010-MICRO----,,PE,UNK,UNK,0.0,,0.0,0.0,0.0,0.0,,,,,,,18.77,1.877,0.5,0.05,0.1,25.0,55.5355172413793,,3.489999999999999,,1.743103448275862,,9142686.0,6.96107380444371
SNL/MSU/DOE,resin-75AQ010-MICRO----,,PE,UNK,UNK,0.0,,0.0,0.0,0.0,0.0,,,,,,,18.77,1.877,0.5,0.05,0.1,25.0,55.5355172413793,,3.489999999999999,,1.743103448275862,,67517489.0,7.829416282348018
SNL/MSU/DOE,resin-75AQ010-MICRO----,,PE,UNK,UNK,0.0,,0.0,0.0,0.0,0.0,,,,,,,18.77,1.877,0.5,0.05,0.1,25.0,55.5355172413793,,3.489999999999999,,1.743103448275862,,587462.0,5.768979779498573
SNL/MSU/DOE,resin-75AQ010-MICRO----,,PE,UNK,UNK,0.0,,0.0,0.0,0.0,0.0,,,,,,,18.77,1.877,0.5,0.05,0.1,25.0,55.5355172413793,,3.489999999999999,,1.743103448275862,,3678254.0,6.56564171592696
SNL/MSU/DOE,resin-75AQ010-MICRO----,,PE,UNK,UNK,0.0,,0.0,0.0,0.0,0.0,,,,,,,18.77,1.877,0.5,0.05,0.1,25.0,55.5355172413793,,3.489999999999999,,1.743103448275862,,7065978.0,6.849172280920299
SNL/MSU/DOE,resin-75AQ010-MICRO----,,PE,UNK,UNK,0.0,,0.0,0.0,0.0,0.0,,,,,,,18.77,1.877,0.5,0.05,0.1,25.0,55.5355172413793,,3.489999999999999,,1.743103448275862,,2825622.0,6.451114063282457
SNL/MSU/DOE,resin-75AQ010-MICRO----,,PE,UNK,UNK,0.0,,0.0,0.0,0.0,0.0,,,,,,,18.77,1.877,0.5,0.05,0.1,25.0,55.5355172413793,,3.489999999999999,,1.743103448275862,,572502.0,5.757777008195238
SNL/MSU/DOE,resin-75AQ010-MICRO----,,PE,UNK,UNK,0.0,,0.0,0.0,0.0,0.0,,,,,,,18.77,1.877,0.5,0.05,0.1,25.0,55.5355172413793,,3.489999999999999,,1.743103448275862,,18642852.0,7.270512351854652
SNL/MSU/DOE,resin-75AQ010-MICRO----,,PE,UNK,UNK,0.0,,0.0,0.0,0.0,0.0,,,,,,,25.99,2.599,0.7,0.07,0.1,15.0,55.5355172413793,,3.489999999999999,,1.743103448275862,,46711.0,4.669419164865028
SNL/MSU/DOE,resin-75AQ010-MICRO----,,PE,UNK,UNK,0.0,,0.0,0.0,0.0,0.0,,,,,,,25.99,2.599,0.7,0.07,0.1,15.0,55.5355172413793,,3.489999999999999,,1.743103448275862,,234420.0,5.369994661608428
SNL/MSU/DOE,resin-75AQ010-MICRO----,,PE,UNK,UNK,0.0,,0.0,0.0,0.0,0.0,,,,,,,25.99,2.599,0.7,0.07,0.1,15.0,55.5355172413793,,3.489999999999999,,1.743103448275862,,5946.0,3.774224904868919
SNL/MSU/DOE,resin-75AQ010-MICRO----,,PE,UNK,UNK,0.0,,0.0,0.0,0.0,0.0,,,,,,,25.99,2.599,0.7,0.07,0.1,15.0,55.5355172413793,,3.489999999999999,,1.743103448275862,,15207.0,4.182043545943064
SNL/MSU/DOE,resin-75AQ010-MICRO----,,PE,UNK,UNK,0.0,,0.0,0.0,0.0,0.0,,,,,,,25.99,2.599,0.7,0.07,0.1,15.0,55.5355172413793,,3.489999999999999,,1.743103448275862,,787768.0,5.896398335313335
SNL/MSU/DOE,resin-75AQ010-MICRO----,,PE,UNK,UNK,0.0,,0.0,0.0,0.0,0.0,,,,,,,25.99,2.599,0.7,0.07,0.1,15.0,55.5355172413793,,3.489999999999999,,1.743103448275862,,261335.0,5.417197577691161
SNL/MSU/DOE,resin-75AQ010-MICRO----,,PE,UNK,UNK,0.0,,0.0,0.0,0.0,0.0,,,,,,,25.99,2.599,0.7,0.07,0.1,15.0,55.5355172413793,,3.489999999999999,,1.743103448275862,,1108.0,3.044539760392411
SNL/MSU/DOE,resin-75AQ010-MICRO----,,PE,UNK,UNK,0.0,,0.0,0.0,0.0,0.0,,,,,,,25.99,2.599,0.7,0.07,0.1,15.0,55.5355172413793,,3.489999999999999,,1.743103448275862,,854.0,2.931457870689005
SNL/MSU/DOE,resin-75AQ010-MICRO----,,PE,UNK,UNK,0.0,,0.0,0.0,0.0,0.0,,,,,,,25.99,2.599,0.7,0.07,0.1,15.0,55.5355172413793,,3.489999999999999,,1.743103448275862,,3541.0,3.549125926758111
SNL/MSU/DOE,resin-75AQ010-MICRO----,,PE,UNK,UNK,0.0,,0.0,0.0,0.0,0.0,,,,,,,25.99,2.599,0.7,0.07,0.1,15.0,55.5355172413793,,3.489999999999999,,1.743103448275862,,4520.0,3.655138434811382
SNL/MSU/DOE,resin-75AQ010-MICRO----,,PE,UNK,UNK,0.0,,0.0,0.0,0.0,0.0,,,,,,,36.1,3.61,0.97,0.097,0.1,1.0,55.5355172413793,,3.489999999999999,,1.743103448275862,,45.0,1.653212513775344
SNL/MSU/DOE,resin-75AQ010-MICRO----,,PE,UNK,UNK,0.0,,0.0,0.0,0.0,0.0,,,,,,,36.1,3.61,0.97,0.097,0.1,1.0,55.5355172413793,,3.489999999999999,,1.743103448275862,,509.0,2.706717782336759
SNL/MSU/DOE,resin-75AQ010-MICRO----,,PE,UNK,UNK,0.0,,0.0,0.0,0.0,0.0,,,,,,,36.1,3.61,0.97,0.097,0.1,1.0,55.5355172413793,,3.489999999999999,,1.743103448275862,,366.0,2.563481085394411
SNL/MSU/DOE,resin-75AQ010-MICRO----,,PE,UNK,UNK,0.0,,0.0,0.0,0.0,0.0,,,,,,,36.1,3.61,0.97,0.097,0.1,1.0,55.5355172413793,,3.489999999999999,,1.743103448275862,,844.0,2.926342446625655
SNL/MSU/DOE,resin-75AQ010-MICRO----,,PE,UNK,UNK,0.0,,0.0,0.0,0.0,0.0,,,,,,,36.1,3.61,0.97,0.097,0.1,1.0,55.5355172413793,,3.489999999999999,,1.743103448275862,,87.0,1.939519252618618
SNL/MSU/DOE,resin-75AQ010-MICRO----,,PE,UNK,UNK,0.0,,0.0,0.0,0.0,0.0,,,,,,,36.1,3.61,0.97,0.097,0.1,1.0,55.5355172413793,,3.489999999999999,,1.743103448275862,,1256.0,3.098989639401177
SNL/MSU/DOE,resin-75AQ010-MICRO----,,PE,UNK,UNK,0.0,,0.0,0.0,0.0,0.0,,,,,,,36.1,3.61,0.97,0.097,0.1,1.0,55.5355172413793,,3.489999999999999,,1.743103448275862,,1846.0,3.266231696689893
SNL/MSU/DOE,resin-75AQ010-MICRO----,,PE,UNK,UNK,0.0,,0.0,0.0,0.0,0.0,,,,,,,36.1,3.61,0.97,0.097,0.1,1.0,55.5355172413793,,3.489999999999999,,1.743103448275862,,26.0,1.414973347970818
SNL/MSU/DOE,resin-75AQ010-MICRO----,,PE,UNK,UNK,0.0,,0.0,0.0,0.0,0.0,,,,,,,36.1,3.61,0.97,0.097,0.1,1.0,55.5355172413793,,3.489999999999999,,1.743103448275862,,35.0,1.544068044350276
SNL/MSU/DOE,resin-75AQ010-MICRO----,,PE,UNK,UNK,0.0,,0.0,0.0,0.0,0.0,,,,,,,36.1,3.61,0.97,0.097,0.1,1.0,55.5355172413793,,3.489999999999999,,1.743103448275862,,911.0,2.959518376972998
SNL/MSU/DOE,resin-75AQ010-MICRO----,,PE,UNK,UNK,0.0,,0.0,0.0,0.0,0.0,,,,,,,43.32,4.332,1.16,0.116,0.1,1.0,55.5355172413793,,3.489999999999999,,1.743103448275862,,9.0,0.9542425094393249
SNL/MSU/DOE,resin-75AQ010-MICRO----,,PE,UNK,UNK,0.0,,0.0,0.0,0.0,0.0,,,,,,,43.32,4.332,1.16,0.116,0.1,1.0,55.5355172413793,,3.489999999999999,,1.743103448275862,,14.0,1.146128035678238
SNL/MSU/DOE,resin-75AQ010-MICRO----,,PE,UNK,UNK,0.0,,0.0,0.0,0.0,0.0,,,,,,,43.32,4.332,1.16,0.116,0.1,1.0,55.5355172413793,,3.489999999999999,,1.743103448275862,,21.0,1.322219294733919
SNL/MSU/DOE,resin-75AQ010-MICRO----,,PE,UNK,UNK,0.0,,0.0,0.0,0.0,0.0,,,,,,,43.32,4.332,1.16,0.116,0.1,1.0,55.5355172413793,,3.489999999999999,,1.743103448275862,,46.0,1.662757831681574
SNL/MSU/DOE,resin-75AQ010-MICRO----,,PE,UNK,UNK,0.0,,0.0,0.0,0.0,0.0,,,,,,,43.32,4.332,1.16,0.116,0.1,1.0,55.5355172413793,,3.489999999999999,,1.743103448275862,,68.0,1.832508912706236
SNL/MSU/DOE,UNI-D155-EP3[0],0,EP,UNK,UNK,57.0,,100.0,0.0,0.0,0.0,,,,,,,1004.0,100.4,1.82,0.182,0.1,4.0,1407.8125,-764.5,,,2.553125,,109019.0,5.037502194051303
SNL/MSU/DOE,UNI-D155-EP3[0],0,EP,UNK,UNK,57.0,,100.0,0.0,0.0,0.0,,,,,,,819.0,81.9,1.48,0.148,0.1,5.0,1407.8125,-764.5,,,2.553125,,558285.0,5.746855959384117
SNL/MSU/DOE,UNI-D155-EP3[0],0,EP,UNK,UNK,57.0,,100.0,0.0,0.0,0.0,,,,,,,982.0,98.2,1.78,0.178,0.1,5.0,1407.8125,-764.5,,,2.553125,,267301.0,5.427000583499034
SNL/MSU/DOE,UNI-D155-EP3[0],0,EP,UNK,UNK,57.0,,100.0,0.0,0.0,0.0,,,,,,,1310.0,131.0,2.37,0.237,0.1,4.0,1407.8125,-764.5,,,2.553125,,2486.0,3.395501124305626
SNL/MSU/DOE,UNI-D155-EP3[0],0,EP,UNK,UNK,57.0,,100.0,0.0,0.0,0.0,,,,,,,1296.0,129.6,2.35,0.235,0.1,4.0,1407.8125,-764.5,,,2.553125,,2226.0,3.347525159998689
SNL/MSU/DOE,UNI-D155-EP3[0],0,EP,UNK,UNK,57.0,,100.0,0.0,0.0,0.0,,,,,,,1268.0,126.8,2.3,0.23,0.1,4.0,1407.8125,-764.5,,,2.553125,,3878.0,3.588607804742687
SNL/MSU/DOE,UNI-D155-EP3[0],0,EP,UNK,UNK,57.0,,100.0,0.0,0.0,0.0,,,,,,,784.0,78.4,1.42,0.142,0.1,4.0,1407.8125,-764.5,,,2.553125,,950710.0,5.978048062040791
SNL/MSU/DOE,UNI-D155-EP3[0],0,EP,UNK,UNK,57.0,,100.0,0.0,0.0,0.0,,,,,,,1697.0,169.7,3.08,0.308,0.1,1.0,1407.8125,-764.5,,,2.553125,,81.0,1.90848501887865
SNL/MSU/DOE,UNI-D155-EP3[0],0,EP,UNK,UNK,57.0,,100.0,0.0,0.0,0.0,,,,,,,1555.0,155.5,2.82,0.282,0.1,1.0,1407.8125,-764.5,,,2.553125,,158.0,2.198657086954423
SNL/MSU/DOE,UNI-D155-EP3[0],0,EP,UNK,UNK,57.0,,100.0,0.0,0.0,0.0,,,,,,,1538.0,153.8,2.79,0.279,0.1,1.0,1407.8125,-764.5,,,2.553125,,275.0,2.439332693830263
SNL/MSU/DOE,UNI-D155-EP3[0],0,EP,UNK,UNK,57.0,,100.0,0.0,0.0,0.0,,,,,,,768.0,76.80000000000001,1.39,0.139,0.1,4.0,1407.8125,-764.5,,,2.553125,,723879.0,5.859665977766163
SNL/MSU/DOE,UNI-D155-EP3[0],0,EP,UNK,UNK,49.0,,100.0,0.0,0.0,0.0,,,,,,,817.0,81.7,1.48,0.148,0.1,4.0,1407.8125,-764.5,,,2.553125,,147473.0,5.168712515064249
SNL/MSU/DOE,UNI-D155-EP3[0],0,EP,UNK,UNK,49.0,,100.0,0.0,0.0,0.0,,,,,,,817.0,81.7,1.48,0.148,0.1,4.0,1407.8125,-764.5,,,2.553125,,250577.0,5.398941205399172
SNL/MSU/DOE,UNI-D155-EP3[0],0,EP,UNK,UNK,49.0,,100.0,0.0,0.0,0.0,,,,,,,785.0,78.5,1.42,0.142,0.1,4.0,1407.8125,-764.5,,,2.553125,,217703.0,5.337864413765342
SNL/MSU/DOE,UNI-D155-EP3[0],0,EP,UNK,UNK,49.0,,100.0,0.0,0.0,0.0,,,,,,,655.0,65.5,1.19,0.119,0.1,4.0,1407.8125,-764.5,,,2.553125,,757589.0,5.879433660195345
SNL/MSU/DOE,UNI-D155-EP3[0],0,EP,UNK,UNK,49.0,,100.0,0.0,0.0,0.0,,,,,,,715.0,71.5,1.3,0.13,0.1,5.0,1407.8125,-764.5,,,2.553125,,1047870.0,6.020307406899002
SNL/MSU/DOE,UNI-D155-EP3[0],0,EP,UNK,UNK,49.0,,100.0,0.0,0.0,0.0,,,,,,,661.0,66.10000000000001,1.2,0.12,0.1,5.0,1407.8125,-764.5,,,2.553125,,1107540.0,6.044359420191335
SNL/MSU/DOE,UNI-D155-EP3[0],0,EP,UNK,UNK,49.0,,100.0,0.0,0.0,0.0,,,,,,,1122.0,112.2,2.03,0.203,0.1,2.0,1407.8125,-764.5,,,2.553125,,6047.0,3.781539968605942
SNL/MSU/DOE,UNI-D155-EP3[0],0,EP,UNK,UNK,49.0,,100.0,0.0,0.0,0.0,,,,,,,1144.0,114.4,2.07,0.207,0.1,2.0,1407.8125,-764.5,,,2.553125,,3284.0,3.516403148447403
SNL/MSU/DOE,UNI-D155-EP3[0],0,EP,UNK,UNK,49.0,,100.0,0.0,0.0,0.0,,,,,,,1122.0,112.2,2.03,0.203,0.1,2.0,1407.8125,-764.5,,,2.553125,,2399.0,3.380030247967831
SNL/MSU/DOE,UNI-D155-EP3[0],0,EP,UNK,UNK,49.0,,100.0,0.0,0.0,0.0,,,,,,,1269.0,126.9,2.3,0.23,0.1,1.0,1407.8125,-764.5,,,2.553125,,31.0,1.491361693834273
SNL/MSU/DOE,UNI-D155-EP3[0],0,EP,UNK,UNK,49.0,,100.0,0.0,0.0,0.0,,,,,,,1401.0,140.1,2.54,0.254,0.1,1.0,1407.8125,-764.5,,,2.553125,,12.0,1.079181246047625
SNL/MSU/DOE,UNI-D155-EP3[0],0,EP,UNK,UNK,49.0,,100.0,0.0,0.0,0.0,,,,,,,1294.0,129.4,2.35,0.235,0.1,1.0,1407.8125,-764.5,,,2.553125,,3.0,0.4771212547196624
SNL/MSU/DOE,UNI-D155-EP3[0],0,EP,UNK,UNK,35.0,,100.0,0.0,0.0,0.0,,,,,,,492.0,49.2,0.89,0.089,0.1,4.0,1407.8125,-764.5,,,2.553125,,3478888.0,6.541440447211245
SNL/MSU/DOE,UNI-D155-EP3[0],0,EP,UNK,UNK,35.0,,100.0,0.0,0.0,0.0,,,,,,,708.0,70.8,1.28,0.128,0.1,4.0,1407.8125,-764.5,,,2.553125,,4303182.0,6.633789714644996
SNL/MSU/DOE,UNI-D155-EP3[0],0,EP,UNK,UNK,35.0,,100.0,0.0,0.0,0.0,,,,,,,708.0,70.8,1.28,0.128,0.1,4.0,1407.8125,-764.5,,,2.553125,,1741698.0,6.240972853137896
SNL/MSU/DOE,UNI-D155-EP3[0],0,EP,UNK,UNK,35.0,,100.0,0.0,0.0,0.0,,,,,,,850.0,85.0,1.54,0.154,0.1,4.0,1407.8125,-764.5,,,2.553125,,288327.0,5.459885313224016
SNL/MSU/DOE,UNI-D155-EP3[0],0,EP,UNK,UNK,35.0,,100.0,0.0,0.0,0.0,,,,,,,850.0,85.0,1.54,0.154,0.1,4.0,1407.8125,-764.5,,,2.553125,,328629.0,5.516705885283625
SNL/MSU/DOE,UNI-D155-EP3[0],0,EP,UNK,UNK,35.0,,100.0,0.0,0.0,0.0,,,,,,,850.0,85.0,1.54,0.154,0.1,4.0,1407.8125,-764.5,,,2.553125,,375882.0,5.575051528991689
SNL/MSU/DOE,UNI-D155-EP3[0],0,EP,UNK,UNK,35.0,,100.0,0.0,0.0,0.0,,,,,,,1133.0,113.3,2.05,0.205,0.1,2.0,1407.8125,-764.5,,,2.553125,,19385.0,4.287465805343229
SNL/MSU/DOE,UNI-D155-EP3[0],0,EP,UNK,UNK,35.0,,100.0,0.0,0.0,0.0,,,,,,,1133.0,113.3,2.05,0.205,0.1,2.0,1407.8125,-764.5,,,2.553125,,25934.0,4.413869506509096
SNL/MSU/DOE,UNI-D155-EP3[0],0,EP,UNK,UNK,35.0,,100.0,0.0,0.0,0.0,,,,,,,835.0,83.5,1.51,0.151,0.1,2.0,1407.8125,-764.5,,,2.553125,,8433.0,3.925982100327103
SNL/MSU/DOE,UNI-D155-EP3[0],0,EP,UNK,UNK,35.0,,100.0,0.0,0.0,0.0,,,,,,,1123.0,112.3,2.04,0.204,0.1,1.0,1407.8125,-764.5,,,2.553125,,7.0,0.8450980400142568
SNL/MSU/DOE,UNI-D155-EP3[0],0,EP,UNK,UNK,35.0,,100.0,0.0,0.0,0.0,,,,,,,898.0,89.80000000000001,1.63,0.163,0.1,1.0,1407.8125,-764.5,,,2.553125,,16.0,1.204119982655925
SNL/MSU/DOE,UNI-D155-EP3[0],0,EP,UNK,UNK,35.0,,100.0,0.0,0.0,0.0,,,,,,,884.0,88.4,1.6,0.16,0.1,1.0,1407.8125,-764.5,,,2.553125,,27.0,1.431363764158987
SNL/MSU/DOE,UNI-D155-EP3[0],0,EP,UNK,UNK,24.0,,100.0,0.0,0.0,0.0,,,,,,,276.0,27.6,0.5,0.05,0.1,3.0,1407.8125,-764.5,,,2.553125,,3084.0,3.489114369378919
SNL/MSU/DOE,UNI-D155-EP3[0],0,EP,UNK,UNK,24.0,,100.0,0.0,0.0,0.0,,,,,,,275.0,27.5,0.5,0.05,0.1,3.0,1407.8125,-764.5,,,2.553125,,466.0,2.66838591669
SNL/MSU/DOE,UNI-D155-EP3[0],0,EP,UNK,UNK,24.0,,100.0,0.0,0.0,0.0,,,,,,,279.0,27.9,0.51,0.051,0.1,3.0,1407.8125,-764.5,,,2.553125,,143.0,2.155336037465062
SNL/MSU/DOE,UNI-D155-EP3[0],0,EP,UNK,UNK,24.0,,100.0,0.0,0.0,0.0,,,,,,,197.0,19.7,0.36,0.036,0.1,3.0,1407.8125,-764.5,,,2.553125,,179688.0,5.254519074839645
SNL/MSU/DOE,UNI-D155-EP3[0],0,EP,UNK,UNK,24.0,,100.0,0.0,0.0,0.0,,,,,,,203.0,20.3,0.37,0.037,0.1,3.0,1407.8125,-764.5,,,2.553125,,203660.0,5.308905739431567
SNL/MSU/DOE,UNI-D155-EP3[0],0,EP,UNK,UNK,24.0,,100.0,0.0,0.0,0.0,,,,,,,211.0,21.1,0.38,0.038,0.1,3.0,1407.8125,-764.5,,,2.553125,,99195.0,4.996489781759663
SNL/MSU/DOE,UNI-D155-EP3[0],0,EP,UNK,UNK,24.0,,100.0,0.0,0.0,0.0,,,,,,,166.0,16.6,0.3,0.03,0.1,5.0,1407.8125,-764.5,,,2.553125,,345242.0,5.538123623829644
SNL/MSU/DOE,UNI-D155-EP3[0],0,EP,UNK,UNK,24.0,,100.0,0.0,0.0,0.0,,,,,,,163.0,16.3,0.3,0.03,0.1,5.0,1407.8125,-764.5,,,2.553125,,728025.0,5.862146293015822
SNL/MSU/DOE,UNI-D155-EP3[0],0,EP,UNK,UNK,24.0,,100.0,0.0,0.0,0.0,,,,,,,167.0,16.7,0.3,0.03,0.1,5.0,1407.8125,-764.5,,,2.553125,,2068531.0,6.315662033826192
SNL/MSU/DOE,UNI-D155-EP3[0],0,EP,UNK,UNK,24.0,,100.0,0.0,0.0,0.0,,,,,,,317.0,31.7,0.58,0.058,0.1,1.0,1407.8125,-764.5,,,2.553125,,8.0,0.9030899869919435
SNL/MSU/DOE,UNI-D155-EP3[0],0,EP,UNK,UNK,24.0,,100.0,0.0,0.0,0.0,,,,,,,323.0,32.3,0.59,0.059,0.1,1.0,1407.8125,-764.5,,,2.553125,,15.0,1.176091259055681
SNL/MSU/DOE,UNI-D155-EP3[0],0,EP,UNK,UNK,24.0,,100.0,0.0,0.0,0.0,,,,,,,352.0,35.2,0.64,0.064,0.1,1.0,1407.8125,-764.5,,,2.553125,,30.0,1.477121254719662
SNL/MSU/DOE,UNI-D155-EP3[0],0,EP,UNK,UNK,16.0,,100.0,0.0,0.0,0.0,,,,,,,222.0,22.2,0.4,0.04,0.1,15.0,1407.8125,-764.5,,,2.553125,,3315083.0,6.520494406342827
SNL/MSU/DOE,UNI-D155-EP3[0],0,EP,UNK,UNK,13.0,,100.0,0.0,0.0,0.0,,,,,,,280.0,28.0,0.51,0.051,0.1,2.0,1407.8125,-764.5,,,2.553125,,575.0,2.759667844689631
SNL/MSU/DOE,UNI-D155-EP3[0],0,EP,UNK,UNK,17.0,,100.0,0.0,0.0,0.0,,,,,,,364.0,36.4,0.66,0.066,0.1,2.0,1407.8125,-764.5,,,2.553125,,292.0,2.465382851448418
SNL/MSU/DOE,UNI-D155-EP3[0],0,EP,UNK,UNK,13.0,,100.0,0.0,0.0,0.0,,,,,,,269.0,26.9,0.49,0.049,0.1,2.0,1407.8125,-764.5,,,2.553125,,994.0,2.997386384397313
SNL/MSU/DOE,UNI-D155-EP3[0],0,EP,UNK,UNK,16.0,,100.0,0.0,0.0,0.0,,,,,,,336.0,33.6,0.61,0.061,0.1,2.0,1407.8125,-764.5,,,2.553125,,7475.0,3.873611196996467
SNL/MSU/DOE,UNI-D155-EP3[0],0,EP,UNK,UNK,13.0,,100.0,0.0,0.0,0.0,,,,,,,208.0,20.8,0.38,0.038,0.1,5.0,1407.8125,-764.5,,,2.553125,,42143.0,4.624725448146095
SNL/MSU/DOE,UNI-D155-EP3[0],0,EP,UNK,UNK,15.0,,100.0,0.0,0.0,0.0,,,,,,,240.0,24.0,0.44,0.044,0.1,5.0,1407.8125,-764.5,,,2.553125,,514981.0,5.711791206230757
SNL/MSU/DOE,UNI-D155-EP3[0],0,EP,UNK,UNK,15.0,,100.0,0.0,0.0,0.0,,,,,,,243.0,24.3,0.44,0.044,0.1,5.0,1407.8125,-764.5,,,2.553125,,852756.0,5.930824783790633
SNL/MSU/DOE,UNI-D155-EP3[0],0,EP,UNK,UNK,31.0,,100.0,0.0,0.0,0.0,,,,,,,449.0,44.90000000000001,0.81,0.081,0.1,10.0,1407.8125,-764.5,,,2.553125,,4110368.0,6.613880705869936
SNL/MSU/DOE,UNI-D155-EP3[0],0,EP,UNK,UNK,27.0,,100.0,0.0,0.0,0.0,,,,,,,355.0,35.5,0.64,0.064,0.1,15.0,1407.8125,-764.5,,,2.553125,,6332223.0,6.801556200878271
SNL/MSU/DOE,UNI-D155-EP3[0],0,EP,UNK,UNK,33.0,,100.0,0.0,0.0,0.0,,,,,,,700.0,70.0,1.27,0.127,0.1,2.0,1407.8125,-764.5,,,2.553125,,30907.0,4.490056852145928
SNL/MSU/DOE,UNI-D155-EP3[0],0,EP,UNK,UNK,41.0,,100.0,0.0,0.0,0.0,,,,,,,858.0,85.80000000000001,1.56,0.156,0.1,2.0,1407.8125,-764.5,,,2.553125,,25562.0,4.407594830510745
SNL/MSU/DOE,UNI-D155-EP3[0],0,EP,UNK,UNK,28.0,,100.0,0.0,0.0,0.0,,,,,,,590.0,59.0,1.07,0.107,0.1,2.0,1407.8125,-764.5,,,2.553125,,137981.0,5.139819288116795
SNL/MSU/DOE,UNI-D155-EP3[0],0,EP,UNK,UNK,31.0,,100.0,0.0,0.0,0.0,,,,,,,519.0,51.90000000000001,0.94,0.094,0.1,5.0,1407.8125,-764.5,,,2.553125,,2079613.0,6.317982523615657
SNL/MSU/DOE,UNI-D155-EP3[0],0,EP,UNK,UNK,28.0,,100.0,0.0,0.0,0.0,,,,,,,459.0,45.90000000000001,0.83,0.083,0.1,5.0,1407.8125,-764.5,,,2.553125,,1526347.0,6.183653277428704
SNL/MSU/DOE,UNI-D155-EP3[0],0,EP,UNK,UNK,28.0,,100.0,0.0,0.0,0.0,,,,,,,259.0,25.9,0.83,0.083,0.1,5.0,1407.8125,-764.5,,,2.553125,,1198012.0,6.078461168226649
SNL/MSU/DOE,UNI-D155-EP3[0],0,EP,UNK,UNK,52.0,,100.0,0.0,0.0,0.0,,,,,,,-49.7,-497.0,,,10.0,5.0,1407.8125,-764.5,,,2.553125,,2182127.0,6.338880022968247
SNL/MSU/DOE,UNI-D155-EP3[0],0,EP,UNK,UNK,52.0,,100.0,0.0,0.0,0.0,,,,,,,-57.8,-578.0,,,10.0,5.0,1407.8125,-764.5,,,2.553125,,1838.0,3.264345507050093
SNL/MSU/DOE,UNI-D155-EP3[0],0,EP,UNK,UNK,52.0,,100.0,0.0,0.0,0.0,,,,,,,-50.3,-503.0,,,10.0,5.0,1407.8125,-764.5,,,2.553125,,1287177.0,6.109638270943113
SNL/MSU/DOE,UNI-D155-EP3[0],0,EP,UNK,UNK,52.0,,100.0,0.0,0.0,0.0,,,,,,,361.0,-361.0,,,-1.0,1.0,1407.8125,-764.5,,,2.553125,,80365.0,4.905066949042586
SNL/MSU/DOE,UNI-D155-EP3[0],0,EP,UNK,UNK,52.0,,100.0,0.0,0.0,0.0,,,,,,,-51.0,-510.0,,,10.0,5.0,1407.8125,-764.5,,,2.553125,,7615.0,3.881669907672062
SNL/MSU/DOE,UNI-D155-EP3[0],0,EP,UNK,UNK,52.0,,100.0,0.0,0.0,0.0,,,,,,,413.0,-413.0,,,-1.0,1.0,1407.8125,-764.5,,,2.553125,,37367.0,4.572488232028253
OptiMat,1017S0300MD2,45/-45/0/45/-45/0/45/-45/0/45/-45/0/45/-45,EP,UNK,Load,,,,,,,6.78,2.0,24.56,610.0,500.0,166.52,460.425174153255,46.04251741532551,1.8556,,0.1,2.11,480.475,,26.73,,1.742,,100.0,2.0
OptiMat,1017S0300MD2,45/-45/0/45/-45/0/45/-45/0/45/-45/0/45/-45,EP,UNK,Load,,,,,,,6.69,2.0,25.51,610.0,500.0,170.1,383.891828336273,38.3891828336273,1.5537,,0.1,2.11,480.475,,26.86,,1.742,,740.0,2.869231719730976
OptiMat,195R0300MD4,45/-45/0/45/-45/0/45/-45/0/45/-45/0/45/-45,EP,UNK,Load,0.0,,,,,,6.8,2.0,25.2,145.0,35.0,171.36,-240.16,-2401.6,-0.8,,10.0,,,,,30.02,,,1000000.0,6.0
OptiMat,195R0300MD4,45/-45/0/45/-45/0/45/-45/0/45/-45/0/45/-45,EP,UNK,Load,0.0,,,,,,6.8,2.0,25.4,145.0,35.0,172.72,-290.2,-2902.0,-1.0,,10.0,,,,,29.02,,,6556.0,3.816638944898461
OptiMat,195R0300MD4,45/-45/0/45/-45/0/45/-45/0/45/-45/0/45/-45,EP,UNK,Load,0.0,,,,,,6.77,2.0,25.3,145.0,35.0,171.281,-278.426,-2784.26,-0.95,,10.0,,,,,29.308,,,32088.0,4.50634264897359
OptiMat,195R0300MD4,45/-45/0/45/-45/0/45/-45/0/45/-45/0/45/-45,EP,UNK,Load,0.0,,,,,,6.98,2.0,25.3,145.0,35.0,176.594,-254.07,-2540.7,-0.9,,10.0,,,,,28.23,,,3844009.0,6.584784395813823
OptiMat,195R0300MD4,45/-45/0/45/-45/0/45/-45/0/45/-45/0/45/-45,EP,UNK,Load,0.0,,,,,,6.55,2.0,25.4,145.0,35.0,166.37,-276.552,-2765.52,-0.92,,10.0,,,,,30.06,,,575863.0,5.760319175400815
OptiMat,195R0300MD4,45/-45/0/45/-45/0/45/-45/0/45/-45/0/45/-45,EP,UNK,Load,0.0,,,,,,6.8,2.0,25.1,145.0,35.0,170.68,-266.073,-2660.73,-0.93,,10.0,,,,,28.61,,,28646.0,4.457063987587602
OptiMat,195R0300MD4,45/-45/0/45/-45/0/45/-45/0/45/-45/0/45/-45,EP,UNK,Load,0.0,,,,,,6.9,2.0,25.1,145.0,35.0,173.19,-266.248,-2662.48,-0.92,,10.0,,,,,28.94,,,59875.0,4.77724552642262
OptiMat,195R0300MD4,45/-45/0/45/-45/0/45/-45/0/45/-45/0/45/-45,EP,UNK,Load,0.0,,,,,,6.85,2.0,25.1,145.0,35.0,171.935,-258.713,-2587.13,-0.91,,10.0,,,,,28.43,,,174166.0,5.240963377689025
OptiMat,195R0300MD4,45/-45/0/45/-45/0/45/-45/0/45/-45/0/45/-45,EP,UNK,Load,0.0,,,,,,6.8,2.0,25.2,145.0,35.0,171.36,-262.444,-2624.44,-0.91,,10.0,,,,,28.84,,,44098.0,4.644418893126335
OptiMat,195R0300MD4,45/-45/0/45/-45/0/45/-45/0/45/-45/0/45/-45,EP,UNK,Load,0.0,,,,,,6.8,2.0,25.2,145.0,35.0,171.36,-257.67,-2576.7,-0.9,,10.0,,,,,28.63,,,153080.0,5.184918453552462
OptiMat,1017S0300MD2,45/-45/0/45/-45/0/45/-45/0/45/-45/0/45/-45,EP,UNK,UNK,,,,,,,6.982,2.0,25.364,610.0,500.0,177.09,371.38,37.138,,,0.1,2.11,480.475,,26.2,,1.742,,7439.0,3.871514558708382
OptiMat,1017S0300MD2,45/-45/0/45/-45/0/45/-45/0/45/-45/0/45/-45,EP,UNK,UNK,,,,,,,6.918,2.0,25.608,610.0,500.0,177.16,370.9,37.09,,,0.1,2.11,480.475,,25.9,,1.742,,3962.0,3.597914471202528
OptiMat,1017S0300MD2,45/-45/0/45/-45/0/45/-45/0/45/-45/0/45/-45,EP,UNK,UNK,,,,,,,6.948,2.0,25.214,610.0,500.0,175.19,369.18,36.918,,,0.1,2.11,480.475,,25.78,,1.742,,1429.0,3.15503222879097
OptiMat,1017S0300MD2,45/-45/0/45/-45/0/45/-45/0/45/-45/0/45/-45,EP,UNK,UNK,,,,,,,6.722,2.0,25.3,610.0,500.0,170.07,398.87,39.887,,,0.1,2.11,480.475,,26.55,,1.742,,2006.0,3.302330928684399
OptiMat,1017S0300MD2,45/-45/0/45/-45/0/45/-45/0/45/-45/0/45/-45,EP,UNK,UNK,,,,,,,6.764,2.0,25.102,610.0,500.0,169.79,262.25,26.225,,,0.1,3.34,480.475,,27.42,,1.742,,1211042.0,6.08315920511823
OptiMat,1017S0300MD2,45/-45/0/45/-45/0/45/-45/0/45/-45/0/45/-45,EP,UNK,UNK,,,,,,,6.53,2.0,25.106,610.0,500.0,163.94,479.79,47.97900000000001,,,0.1,2.11,480.475,,27.34,,1.742,,66.0,1.819543935541869
OptiMat,1017S0300MD2,45/-45/0/45/-45/0/45/-45/0/45/-45/0/45/-45,EP,UNK,UNK,,,,,,,6.684,2.0,25.128,610.0,500.0,167.96,401.17,40.117,,,0.1,2.11,480.475,,27.9,,1.742,,8527.0,3.9307962629833
