Repository: Luwen-Zhang/SNEnsemble

# Copyright Notification

## Composites

We reformat and merge fatigue testing records from SNL/MSU/DOE, OptiMat, UPWIND, and FACT databases into a single database with careful considerations, including filtering invalid entries, rename variables, fix improper calculations in the records, to obtain clean and consistent data to fit machine 
learning usages. We leave the original format ("2019_SNL_MSU_DOE_Composite-Materials-Database_Wind_29pt0.xlsx" and "Optidat UPWIND 28_3_2017.xls") in the folder. Any derived database should be directly based on the original files instead of our merged database. We are not responsible for the accuracy of the testing records.

File: data/composite_database_10082023.csv (part 28 of 36)
Data source,Material_Code,Sequence,Resin Type,Waveform,Control,Fiber Volume Fraction,Fiber Weight Fraction,Fiber Weight Fraction (0-deg),Fiber Weight Fraction (45-deg),Fiber Weight Fraction (90-deg),Fiber Weight Fraction (Other Dir.),Thickness,Tab Thickness,Width,Length,Load Length,Area,Maximum Stress,Minimum Stress,Maximum Strain,Minimum Strain,R-value,Frequency,Ultimate Tensile Stress,Ultimate Compressive Stress,Tensile Modulus,Compressive Modulus,Ultimate Tensile Strain,Ultimate Compressive Strain,Cycles to Failure,log10(Cycles to Failure)
OptiMat,86R0300UD2,0/0/0/0,EP,UNK,Load,51.1127043598097,71.785921760488,,,,,3.813,2.0,25.107,145.0,35.0,95.732991,-440.349764064094,-4403.497640640941,,,10.0,3.78,801.949071660096,,42.59,39.66,2.038,,6517.0,3.8140477209956
OptiMat,86R0300UD2,0/0/0/0,EP,UNK,Load,51.1127043598097,71.785921760488,,,,,3.8,2.0,25.233,145.0,35.0,95.8854,-440.338153670945,-4403.38153670945,,,10.0,2.5,801.949071660096,,42.59,39.66,2.038,,952.0,2.978636948384474
OptiMat,86R0300UD2,0/0/0/0,EP,UNK,Load,51.1127043598097,71.785921760488,,,,,3.767,2.0,25.297,145.0,35.0,95.293799,-418.998931924206,-4189.98931924206,-1.067177,,10.0,0.02,801.949071660096,,42.59,39.61,2.038,,2.0,0.3010299956639812
OptiMat,86R0300UD2,0/0/0/0,EP,UNK,Load,51.1127043598097,71.785921760488,,,,,3.807,2.0,25.34,145.0,35.0,96.46938,-418.993052510548,-4189.93052510548,-1.061844,,10.0,4.17,801.949071660096,,42.59,39.55,2.038,,62784.0,4.797848981363836
OptiMat,99R0410MD2,45/-45/0/45/-45/0/45/-45/0/45/-45/0/45/-45,EP,UNK,Load,54.622329345407,73.3451300606045,,,,,6.42333333333333,2.0,25.23,150.0,40.0,162.0607,124.996374815116,-124.996374815116,0.439827,,-1.0,2.0,486.7536871055396,-432.7605890278093,29.12,28.37,2.15332,-1.72254,288857.0,5.460682896456063
OptiMat,99R0410MD2,45/-45/0/45/-45/0/45/-45/0/45/-45/0/45/-45,EP,UNK,Load,54.622329345407,73.3451300606045,,,,,6.47,2.0,25.0266666666667,150.0,40.0,161.922533333333,124.99804433231,-124.99804433231,0.444707,,-1.0,2.0,486.7536871055396,-432.7605890278093,28.87,28.2,2.15332,-1.72254,269976.0,5.431325158489208
OptiMat,99R0410MD2,45/-45/0/45/-45/0/45/-45/0/45/-45/0/45/-45,EP,UNK,Load,54.622329345407,73.3451300606045,,,,,6.53,2.0,25.1933333333333,150.0,40.0,164.512466666667,124.999645416943,-124.999645416943,0.442066,,-1.0,2.0,486.7536871055396,-432.7605890278093,28.82,28.12,2.15332,-1.72254,149301.0,5.174062716586563
OptiMat,99R0410MD2,45/-45/0/45/-45/0/45/-45/0/45/-45/0/45/-45,EP,UNK,Load,54.622329345407,73.3451300606045,,,,,6.5,2.0,25.15,150.0,40.0,163.475,124.997706071265,-124.997706071265,0.46011542857,,-1.0,2.0,486.7536871055396,-432.7605890278093,27.35,27.14,2.15332,-1.72254,159209.0,5.201967614531412
OptiMat,99R0410MD2,45/-45/0/45/-45/0/45/-45/0/45/-45/0/45/-45,EP,UNK,Load,54.622329345407,73.3451300606045,,,,,6.47,2.0,25.12,150.0,40.0,162.5264,124.995077722758,-124.995077722758,0.443358,,-1.0,2.0,486.7536871055396,-432.7605890278093,28.12,27.44,2.15332,-1.72254,183573.0,5.263808805333098
OptiMat,104R0390UD3,0/0/0/0/0/0/0,EP,UNK,Load,53.73,72.75,,,,,6.22666666666667,2.0,25.52,145.0,35.0,158.904533333333,17.6898666201258,-17.6898666201258,,,-1.0,5.89,55.6812308270626,-167.4759496822981,13.83361538461539,15.008,0.4217538461538461,-1.95249,1507006.0,6.178114981419943
OptiMat,104R0390UD3,0/0/0/0/0/0/0,EP,UNK,Load,53.73,72.75,,,,,6.31666666666667,2.0,25.4966666666667,145.0,35.0,161.053944444444,20.8874114297797,2.08874114297797,0.135556,,0.1,7.04,58.3903736877671,-167.4759496822981,14.25,15.008,0.4217538461538461,-1.95249,760000.0,5.880813592280791
OptiMat,109R0390UD3,0/0/0/0/0/0/0,EP,UNK,Load,54.75,73.21,,,,,6.3,2.0,25.12,145.0,35.0,158.256,19.9992417349105,1.99992417349105,0.136,,0.1,8.2,,-160.8355889869937,14.4,15.01944444444444,,-2.02603125,1347843.0,6.129639307477761
OptiMat,108R0390UD3,0/0/0/0/0/0/0,EP,UNK,Load,56.66,74.69,,,,,6.32,2.0,25.1066666666667,145.0,35.0,158.674133333333,14.9992941508635,-14.9992941508635,0.0944326,,-1.0,5.0,50.2917509764246,,15.23,15.54,0.4496039832166667,,448772.0,5.652025752381707
OptiMat,88R0400MD2,45/-45/0/45/-45/0/45/-45/0/45/-45/0/45/-45,EP,UNK,Load,54.1050823933501,72.9018655425451,,,,,6.4,2.0,25.07,150.0,40.0,160.448,238.083366573594,-595.208416433985,,,-2.5,1.53,,-432.134959071833,28.3,28.0,,,775565.0,5.889618201838019
OptiMat,88R0400MD2,45/-45/0/45/-45/0/45/-45/0/45/-45/0/45/-45,EP,UNK,Load,54.1050823933501,72.9018655425451,,,,,6.45,2.0,24.99,150.0,40.0,161.1855,271.736601617391,135.8683008086955,1.015,,0.5,3.35,,-432.134959071833,28.6,28.7,,,93111.0,4.96900099093947
OptiMat,88R0400MD2,45/-45/0/45/-45/0/45/-45/0/45/-45/0/45/-45,EP,UNK,Load,54.1050823933501,72.9018655425451,,,,,6.33,2.0,25.095,150.0,40.0,158.6931,351.712465773819,175.8562328869095,1.36,,0.5,2.1,,-432.134959071833,27.0,25.65,,,11410.0,4.057285644418215
OptiMat,88R0400MD2,45/-45/0/45/-45/0/45/-45/0/45/-45/0/45/-45,EP,UNK,Load,54.1050823933501,72.9018655425451,,,,,6.47,2.0,25.08,150.0,40.0,162.2676,273.375584528273,27.3375584528273,,,0.1,3.34,,-432.134959071833,27.95,28.7,,,15617.0,4.193597610298094
OptiMat,83R0400MD2,45/-45/0/45/-45/0/45/-45/0/45/-45/0/45/-45,EP,UNK,Load,50.6075884169834,70.6586248978787,,,,,6.75,2.0,25.1,150.0,40.0,169.2225,-288.623284639221,-2886.23284639221,1.095,,10.0,2.55,,-423.4136793442165,,27.7,,,128583.0,5.109183554169652
OptiMat,82R0400MD2,45/-45/0/45/-45/0/45/-45/0/45/-45/0/45/-45,EP,UNK,Load,51.5363950779345,71.3071719175508,,,,,6.735,2.0,25.17,150.0,40.0,169.4526,179.565885903105,-179.565885903105,-0.695,,-1.0,1.44,,-421.639211262268,26.4,25.05,,,1980.0,3.296665190261531
OptiMat,81R0400MD2,45/-45/0/45/-45/0/45/-45/0/45/-45/0/45/-45,EP,UNK,Load,52.889347659012,72.2666241838401,,,,,6.735,2.0,25.25,150.0,40.0,169.8567,132.013201320132,-132.013201320132,,,-1.0,2.57,,,,,,,1452093.0,6.161994431855405
OptiMat,82R0400MD2,45/-45/0/45/-45/0/45/-45/0/45/-45/0/45/-45,EP,UNK,Load,51.5363950779345,71.3071719175508,,,,,6.69,2.0,25.335,150.0,40.0,169.3239,180.717400289042,-180.717400289042,,,-1.0,1.44,,-421.639211262268,,27.35,,,3288.0,3.516931808868013
OptiMat,54R0300UD2,0/0/0/0,EP,UNK,Load,52.4134347227835,72.273278743246,,,,,5.18,2.0,25.36,145.0,35.0,131.054,306.627041642815,-306.627041642815,,,-1.0,0.41,,,,,,,1603.0,3.204933522354145
OptiMat,71R0300UD2,0/0/0/0,EP,UNK,Load,52.2810978098561,71.8518814475189,,,,,3.765,2.0,25.265,145.0,35.0,95.06625,257.456880046277,-257.456880046277,,,-1.0,2.17,,,,,,,89483.0,4.951740535791213
OptiMat,71R0300UD2,0/0/0/0,EP,UNK,Load,52.2810978098561,71.8518814475189,,,,,3.725,2.0,25.37,145.0,35.0,94.42875,424.324031184113,-424.324031184113,,,-1.0,0.82,,,,,,,280.0,2.447158031342219
OptiMat,53R0300UD2,0/0/0/0,EP,UNK,Load,53.396710149057,72.8383606131968,,,,,3.66,2.0,25.345,145.0,35.0,92.7078,-460.961140630879,-4609.61140630879,-1.115,,10.0,,,,,,,,143229.0,5.156030959765568
OptiMat,120R0400MD2,45/-45/0/45/-45/0/45/-45/0/45/-45/0/45/-45,EP,UNK,Load,54.59,,,,,,6.3575,2.0,25.49,150.0,40.0,161.9891,278.05773647365,27.805773647365,,,0.1,3.34,683.9894223942358,,31.45,,3.078333333333333,,14413.0,4.158754386632288
OptiMat,175R0400MD2,45/-45/0/45/-45/0/45/-45/0/45/-45/0/45/-45,EP,UNK,Load,54.71,,,,,,6.505,2.0,24.67,150.0,40.0,160.34825,186.442594904546,-186.442594904546,,,-1.0,1.44,645.223777882781,,26.95,,2.95,,40297.0,4.605272715323677
OptiMat,175R0400MD2,45/-45/0/45/-45/0/45/-45/0/45/-45/0/45/-45,EP,UNK,Load,54.71,,,,,,6.3875,2.0,24.89,150.0,40.0,158.921,204.862254978658,102.431127489329,0.77,,0.5,5.8,645.223777882781,,27.9,,2.95,,2150910.0,6.332622238690065
OptiMat,175R0400MD2,45/-45/0/45/-45/0/45/-45/0/45/-45/0/45/-45,EP,UNK,Load,54.71,,,,,,6.4,2.0,24.7,150.0,40.0,158.08,189.650809716599,-189.650809716599,,,-1.0,1.44,645.223777882781,,26.95,,2.95,,4191.0,3.622317660833844
OptiMat,175R0400MD2,45/-45/0/45/-45/0/45/-45/0/45/-45/0/45/-45,EP,UNK,Load,54.71,,,,,,6.35,2.0,24.81,150.0,40.0,157.5435,139.390073217873,-139.390073217873,,,-1.0,2.57,645.223777882781,,26.95,,2.95,,637298.0,5.804342555557652
OptiMat,175R0400MD2,45/-45/0/45/-45/0/45/-45/0/45/-45/0/45/-45,EP,UNK,Load,54.71,,,,,,6.4325,2.0,25.28,150.0,40.0,162.420625,240.201311575416,-240.201311575416,,,-1.0,0.88,645.223777882781,,26.95,,2.95,,2793.0,3.446070935701005
OptiMat,175R0400MD2,45/-45/0/45/-45/0/45/-45/0/45/-45/0/45/-45,EP,UNK,Load,54.71,,,,,,6.515,2.0,25.265,150.0,40.0,164.50375,-269.134890802163,-2691.34890802163,,,10.0,3.15,645.223777882781,,26.95,,2.95,,1346734.0,6.129281824572188
OptiMat,175R0400MD2,45/-45/0/45/-45/0/45/-45/0/45/-45/0/45/-45,EP,UNK,Load,54.71,,,,,,6.4725,2.0,24.915,150.0,40.0,161.0358,187.272493182111,-187.272493182111,,,-1.0,1.44,645.223777882781,,26.95,,2.95,,12581.0,4.099715162351024
OptiMat,176R0400MD2,45/-45/0/45/-45/0/45/-45/0/45/-45/0/45/-45,EP,UNK,Load,0.0,,,,,,6.825,2.0,25.5,150.0,40.0,174.0375,294.132011779071,-117.6528047116284,1.165,,-0.4,0.9,,,27.0,25.65,,,3536.0,3.548512256341036
OptiMat,176R0400MD2,45/-45/0/45/-45/0/45/-45/0/45/-45/0/45/-45,EP,UNK,Load,0.0,,,,,,6.92,2.0,24.975,150.0,40.0,173.0,-439.746104485989,-879.492208971978,,,2.0,1.0,,,,29.35,,,31042.0,4.491949694576554
OptiMat,176R0400MD2,45/-45/0/45/-45/0/45/-45/0/45/-45/0/45/-45,EP,UNK,Load,0.0,,,,,,6.8825,2.0,24.96,150.0,40.0,171.92485,-407.480883325417,-814.961766650834,1.525,,2.0,1.0,,,,29.15,,,232329.0,5.366103423118783
OptiMat,176R0400MD2,45/-45/0/45/-45/0/45/-45/0/45/-45/0/45/-45,EP,UNK,Load,0.0,,,,,,6.8,2.0,24.95,150.0,40.0,169.864,-412.58988565366,-825.17977130732,,,2.0,1.0,,,,30.2,,,75101.0,4.87564571984825
OptiMat,176R0400MD2,45/-45/0/45/-45/0/45/-45/0/45/-45/0/45/-45,EP,UNK,Load,0.0,,,,,,6.65,2.0,25.03,150.0,40.0,166.7155,335.657361542089,33.5657361542089,1.22,,0.1,2.1,,,29.45,,,,4504.0,3.65359838184329
OptiMat,176R0400MD2,45/-45/0/45/-45/0/45/-45/0/45/-45/0/45/-45,EP,UNK,Load,0.0,,,,,,6.835,2.0,25.08,150.0,40.0,171.5585,-438.683994684457,-877.367989368914,1.655,,2.0,1.0,,,,29.6,,,5916.0,3.772028165324855
OptiMat,88R0400MD2,45/-45/0/45/-45/0/45/-45/0/45/-45/0/45/-45,EP,UNK,Load,54.1050823933501,72.9018655425451,,,,,6.3975,2.0,25.08,150.0,40.0,161.153025,126.083441934617,-315.2086048365425,-1.095,,-2.5,0.9,,-432.134959071833,26.35,25.9,,,23701.0,4.374766670285203
OptiMat,103R0300UD2,0/0/0/0,EP,UNK,Load,54.31,,,,,,3.605,2.0,24.925,145.0,35.0,89.80055,-389.518068769415,-3895.18068769415,,,10.0,5.1,,,,43.61,,,917908.0,5.962799154954427
OptiMat,103R0300UD2,0/0/0/0,EP,UNK,Load,54.31,,,,,,3.635,2.0,25.005,145.0,35.0,90.875,-473.082824975583,-4730.82824975583,,,10.0,4.2,,,,43.55,,,493412.0,5.69320970751774
OptiMat,116R0300UD2,0/0/0/0,EP,UNK,Load,52.3,,,,,,3.58,2.0,25.205,145.0,35.0,90.1444,-387.880829710342,-3878.80829710342,,,10.0,5.1,,,,43.35,,,764708.0,5.88349563358854
OptiMat,102R0300UD2,0/0/0/0,EP,UNK,Load,53.84,,,,,,3.58,2.0,24.915,145.0,35.0,89.142,-392.395597545622,-3923.95597545622,,,10.0,5.1,,,,43.845,,,91658.0,4.962170376600235
OptiMat,88R0400MD2,45/-45/0/45/-45/0/45/-45/0/45/-45/0/45/-45,EP,UNK,Load,54.1050823933501,72.9018655425451,,,,,6.355,2.0,25.2,150.0,40.0,160.08245,81.1759269666429,-202.9398174166073,,,-2.5,3.07,,-432.134959071833,,28.7,,,1460292.0,6.164439705996086
OptiMat,175R0400MD2,45/-45/0/45/-45/0/45/-45/0/45/-45/0/45/-45,EP,UNK,Load,54.71,,,,,,6.3575,2.0,24.995,150.0,40.0,158.873925,126.30131216963,-315.753280424075,,,-2.5,0.9,645.223777882781,,26.95,,2.95,,1041.0,3.017450729510536
OptiMat,175R0400MD2,45/-45/0/45/-45/0/45/-45/0/45/-45/0/45/-45,EP,UNK,Load,54.71,,,,,,6.47,2.0,25.12,150.0,40.0,162.1382,94.876893846169,-237.1922346154225,,,-2.5,1.53,645.223777882781,,26.95,,2.95,,193151.0,5.285896960957969
OptiMat,175R0400MD2,45/-45/0/45/-45/0/45/-45/0/45/-45/0/45/-45,EP,UNK,Load,54.71,,,,,,6.4925,2.0,25.12,150.0,40.0,162.96175,147.156567229704,-367.89141807426,,,-2.5,0.9,645.223777882781,,26.95,,2.95,,105.0,2.021189299069938
OptiMat,38R0400MD2,45/-45/0/45/-45/0/45/-45/0/45/-45/0/45/-45,EP,UNK,Load,52.8299375462749,72.1124008822064,,,,,6.815,2.0,25.335,150.0,40.0,172.48765,326.657275270003,32.66572752700031,1.365,,0.1,2.1,528.143831048251,-465.0363068565113,26.1,30.55,2.285,-1.65,2514.0,3.400365273349939
OptiMat,83R0400MD2,45/-45/0/45/-45/0/45/-45/0/45/-45/0/45/-45,EP,UNK,Load,50.6075884169834,70.6586248978787,,,,,6.76,2.0,25.165,150.0,40.0,169.8788,261.116865374916,26.1116865374916,1.045,,0.1,3.34,,-423.4136793442165,27.0,,,,73313.0,4.865180991389705
OptiMat,82R0400MD2,45/-45/0/45/-45/0/45/-45/0/45/-45/0/45/-45,EP,UNK,Load,51.5363950779345,71.3071719175508,,,,,6.745,2.0,25.32,150.0,40.0,170.58105,193.871301309144,19.3871301309144,0.83,,0.1,6.1,,-421.639211262268,,27.35,,,1495214.0,6.174703354779472
OptiMat,36R0400MD2,45/-45/0/45/-45/0/45/-45/0/45/-45/0/45/-45,EP,UNK,Load,52.4202378011116,71.8250240837175,,,,,6.56,2.0,25.31,150.0,40.0,165.8368,199.357238534851,19.9357238534851,0.765,,0.1,6.1,582.8270966468011,-460.5627570834861,28.75,29.30055266666667,2.5,-2.733333333333333,346505.0,5.539709505778251
OptiMat,88R0400MD2,45/-45/0/45/-45/0/45/-45/0/45/-45/0/45/-45,EP,UNK,Load,54.1050823933501,72.9018655425451,,,,,6.45,2.0,24.745,150.0,40.0,159.5085,273.800517213563,27.3800517213563,1.015,,0.1,3.34,,-432.134959071833,28.75,28.7,,,10661.0,4.0277979433503
OptiMat,88R0400MD2,45/-45/0/45/-45/0/45/-45/0/45/-45/0/45/-45,EP,UNK,Load,54.1050823933501,72.9018655425451,,,,,6.435,2.0,25.07,150.0,40.0,161.1324,274.600194823569,27.4600194823569,1.025,,0.1,3.34,,-432.134959071833,28.85,28.7,,,10911.0,4.037864555774374
OptiMat,174R0400MD2,45/-45/0/45/-45/0/45/-45/0/45/-45/0/45/-45,EP,UNK,Load,54.96,,,,,,6.4475,2.0,25.04,150.0,40.0,161.380925,274.210352230537,27.4210352230537,0.97,,0.1,3.34,537.780016798956,,30.5,,,,14445.0,4.159717546180215
OptiMat,88R0400MD2,45/-45/0/45/-45/0/45/-45/0/45/-45/0/45/-45,EP,UNK,Load,54.1050823933501,72.9018655425451,,,,,6.38,2.0,24.97,150.0,40.0,159.181,278.327723675935,139.1638618379675,,,0.5,3.35,,-432.134959071833,,28.7,,,75550.0,4.878234468675045
OptiMat,175R0400MD2,45/-45/0/45/-45/0/45/-45/0/45/-45/0/45/-45,EP,UNK,Load,54.71,,,,,,6.435,2.0,24.8,150.0,40.0,159.588,274.832694187533,137.4163470937665,,,0.5,5.0,645.223777882781,,26.95,,2.95,,153995.0,5.187506620137363
OptiMat,175R0400MD2,45/-45/0/45/-45/0/45/-45/0/45/-45/0/45/-45,EP,UNK,Load,54.71,,,,,,6.4875,2.0,25.025,150.0,40.0,161.992875,342.778608674563,171.3893043372815,,,0.5,2.1,645.223777882781,,26.95,,2.95,,19411.0,4.288047909592119
OptiMat,174R0400MD2,45/-45/0/45/-45/0/45/-45/0/45/-45/0/45/-45,EP,UNK,Load,54.96,,,,,,6.4,2.0,25.01,150.0,40.0,160.0,348.110755697721,174.0553778488605,,,0.5,2.1,537.780016798956,,27.8794,,,,15318.0,4.185202065187894
OptiMat,122R0360UD3,0/0/0/0/0/0/0,EP,UNK,Load,56.59,74.36,,,,,6.08666666666667,2.0,25.2166666666667,145.0,35.0,153.485444444444,33.6839758239833,3.36839758239833,0.228956,,0.1,5.2,72.27485799192083,-154.4203116811926,14.09,13.658,0.7997,-2.4816,1028482.0,6.012196695282973
OptiMat,122R0360UD3,0/0/0/0/0/0/0,EP,UNK,Load,56.59,74.36,,,,,6.14,2.0,25.2166666666667,145.0,35.0,154.830333333333,33.7143238512695,3.37143238512695,0.2267596667,,0.1,5.2,72.27485799192083,-154.4203116811926,13.23,13.658,0.7997,-2.4816,425346.0,5.628742353007628
OptiMat,99R0410MD2,45/-45/0/45/-45/0/45/-45/0/45/-45/0/45/-45,EP,UNK,Load,54.622329345407,73.3451300606045,,,,,6.43,2.0,25.2133333333333,150.0,40.0,162.121733333333,249.997327111397,-249.997327111397,0.95084609091,,-1.0,0.6,486.7536871055396,-432.7605890278093,28.92,26.31,2.15332,-1.72254,481.0,2.682145076373832
OptiMat,99R0410MD2,45/-45/0/45/-45/0/45/-45/0/45/-45/0/45/-45,EP,UNK,Load,54.622329345407,73.3451300606045,,,,,6.39666666666667,2.0,25.2233333333333,150.0,40.0,161.345255555556,249.998054551478,-249.998054551478,0.93459925,,-1.0,0.6,486.7536871055396,-432.7605890278093,29.16,26.92,2.15332,-1.72254,854.0,2.931457870689005
OptiMat,99R0410MD2,45/-45/0/45/-45/0/45/-45/0/45/-45/0/45/-45,EP,UNK,Load,54.622329345407,73.3451300606045,,,,,6.43666666666667,2.0,25.1866666666667,150.0,40.0,162.118177777778,249.996641681692,-249.996641681692,0.934991272727,,-1.0,0.5,486.7536871055396,-432.7605890278093,29.36,26.79,2.15332,-1.72254,1131.0,3.053462604925455
OptiMat,99R0410MD2,45/-45/0/45/-45/0/45/-45/0/45/-45/0/45/-45,EP,UNK,Load,54.622329345407,73.3451300606045,,,,,6.46333333333333,2.0,25.1233333333333,150.0,40.0,162.380477777778,249.999264416227,-249.999264416227,1.0044282,,-1.0,0.5,486.7536871055396,-432.7605890278093,27.45,25.23,2.15332,-1.72254,570.0,2.755874855672491
OptiMat,99R0410MD2,45/-45/0/45/-45/0/45/-45/0/45/-45/0/45/-45,EP,UNK,Load,54.622329345407,73.3451300606045,,,,,6.58333333333333,2.0,25.2366666666667,150.0,40.0,166.141388888889,249.997910079935,-249.997910079935,0.984249,,-1.0,0.5,486.7536871055396,-432.7605890278093,27.93,26.87,2.15332,-1.72254,559.0,2.747411807886423
OptiMat,56R0400MD2,45/-45/0/45/-45/0/45/-45/0/45/-45/0/45/-45,EP,UNK,Load,52.1568062416468,71.6512809362398,,,,,6.75,2.0,25.27,150.0,40.0,170.5725,209.998680912808,-83.99947236512321,0.79,,-0.4,1.8,,,27.6,,,,62379.0,4.795038408286419
OptiMat,80R0400MD2,45/-45/0/45/-45/0/45/-45/0/45/-45/0/45/-45,EP,UNK,Load,51.7580017438909,71.2385830768816,,,,,6.64,2.0,25.33,150.0,40.0,168.1912,213.863745546735,-85.54549821869401,0.79,,-0.4,1.8,,,27.07,27.97,,,103657.0,5.015598635505834
OptiMat,80R0400MD2,45/-45/0/45/-45/0/45/-45/0/45/-45/0/45/-45,EP,UNK,Load,51.7580017438909,71.2385830768816,,,,,6.63,2.0,25.22,150.0,40.0,167.2086,239.820200635613,-95.9280802542452,0.9,,-0.4,1.45,,,26.75,26.46,,,36849.0,4.566425706567533
OptiMat,81R0400MD2,45/-45/0/45/-45/0/45/-45/0/45/-45/0/45/-45,EP,UNK,Load,52.889347659012,72.2666241838401,,,,,6.68,2.0,25.27,150.0,40.0,168.8036,279.911091943537,-111.9644367774148,1.05,,-0.4,1.03,,,26.68,26.42,,,14519.0,4.161936705245781
OptiMat,81R0400MD2,45/-45/0/45/-45/0/45/-45/0/45/-45/0/45/-45,EP,UNK,Load,52.889347659012,72.2666241838401,,,,,6.6,2.0,25.2,150.0,40.0,166.32,330.266955266955,-132.106782106782,1.26,,-0.4,0.76,,,26.2,25.75,,,2265.0,3.355068206348851
OptiMat,81R0400MD2,45/-45/0/45/-45/0/45/-45/0/45/-45/0/45/-45,EP,UNK,Load,52.889347659012,72.2666241838401,,,,,6.65,2.0,25.22,150.0,40.0,167.713,150.375939849624,-60.1503759398496,0.56,,-0.4,3.63,,,26.83,26.98,,,2308278.0,6.363288112367281
OptiMat,87R0400MD2,45/-45/0/45/-45/0/45/-45/0/45/-45/0/45/-45,EP,UNK,Load,53.2568654472254,72.937150880856,,,,,6.42,2.0,25.28,150.0,40.0,162.2976,168.209511416065,-67.283804566426,0.58,,-0.4,3.11,,,29.03,29.23,,,116481.0,5.066255090442671
OptiMat,87R0400MD2,45/-45/0/45/-45/0/45/-45/0/45/-45/0/45/-45,EP,UNK,Load,53.2568654472254,72.937150880856,,,,,6.43,2.0,25.23,150.0,40.0,162.2289,183.50614471281,-73.40245788512401,0.64,,-0.4,2.61,,,28.76,28.78,,,69767.0,4.843650048599647
OptiMat,88R0400MD2,45/-45/0/45/-45/0/45/-45/0/45/-45/0/45/-45,EP,UNK,Load,54.1050823933501,72.9018655425451,,,,,6.41,2.0,25.22,150.0,40.0,161.6602,159.655870770913,-63.8623483083652,0.75,,-0.4,1.8,,-432.134959071833,29.51,28.7,,,10863.0,4.035949779536674
OptiMat,88R0400MD2,45/-45/0/45/-45/0/45/-45/0/45/-45/0/45/-45,EP,UNK,Load,54.1050823933501,72.9018655425451,,,,,6.3,2.0,25.1,150.0,40.0,158.13,225.00474293303,-90.001897173212,0.78,,-0.4,1.8,,-432.134959071833,28.82,28.83,,,13070.0,4.116275587580544
OptiMat,88R0400MD2,45/-45/0/45/-45/0/45/-45/0/45/-45/0/45/-45,EP,UNK,Load,54.1050823933501,72.9018655425451,,,,,6.37,2.0,25.12,150.0,40.0,160.0144,249.977502024818,-99.9910008099272,0.88,,-0.4,1.45,,-432.134959071833,28.33,28.23,,,7567.0,3.878923733967567
OptiMat,44R0300UD2,0/0/0/0,EP,UNK,Load,50.8175623622701,71.6865026447593,,,,,3.626,2.0,24.77,145.0,35.0,89.8,137.837325679762,-137.837325679762,0.3444,,-1.0,8.09,,-546.011786693782,40.019,39.887,,,19854604.0,7.29786122948452
OptiMat,54R0300UD2,0/0/0/0,EP,UNK,Load,52.4134347227835,72.273278743246,,,,,3.745,2.0,25.285,145.0,35.0,94.6736,178.472753731625,-178.472753731625,0.465,,-1.0,2.28,,,38.5,38.35,,,999129.0,5.999621564673743
OptiMat,54R0300UD2,0/0/0/0,EP,UNK,Load,52.4134347227835,72.273278743246,,,,,3.73,2.0,25.44,145.0,35.0,94.7047,179.152545230748,-179.152545230748,0.465,,-1.0,4.56,,,39.0,39.05,,,847417.0,5.928097172117339
OptiMat,54R0300UD2,0/0/0/0,EP,UNK,Load,52.4134347227835,72.273278743246,,,,,3.72,2.0,25.33,145.0,35.0,94.1904,180.414231074547,-180.414231074547,0.455,,-1.0,2.28,,,38.85,38.7,,,104565.0,5.019386341792188
OptiMat,71R0300UD2,0/0/0/0,EP,UNK,Load,52.2810978098561,71.8518814475189,,,,,3.72,2.0,25.365,145.0,35.0,94.2648,260.497807282493,-260.497807282493,0.65,,-1.0,2.17,,,39.0,39.2,,,68131.0,4.833344763389635
OptiMat,54R0300UD2,0/0/0/0,EP,UNK,Load,52.4134347227835,72.273278743246,,,,,3.705,2.0,25.3,145.0,35.0,93.55125,426.728115515301,-426.728115515301,1.1,,-1.0,0.41,,,39.75,39.9,,,666.0,2.823474229170301
OptiMat,72R0300UD2,0/0/0/0,EP,UNK,Load,52.9705351318732,71.6801453577699,,,,,3.68,2.0,25.19,145.0,35.0,92.5152,428.482662202047,-428.482662202047,,,-1.0,0.82,1043.04659923578,-511.461256521215,,42.05,2.66,,229.0,2.359835482339888
OptiMat,54R0300UD2,0/0/0/0,EP,UNK,Load,52.4134347227835,72.273278743246,,,,,3.675,2.0,25.485,145.0,35.0,93.60225,263.727229169086,-263.727229169086,0.65,,-1.0,2.17,,,39.7,39.55,,,19151.0,4.282191456275556
OptiMat,54R0300UD2,0/0/0/0,EP,UNK,Load,52.4134347227835,72.273278743246,,,,,3.675,2.0,25.34,145.0,35.0,92.904,429.532507557088,-429.532507557088,1.115,,-1.0,0.41,,,39.2,39.71,,,32.0,1.505149978319906
OptiMat,71R0300UD2,0/0/0/0,EP,UNK,Load,52.2810978098561,71.8518814475189,,,,,3.66,2.0,25.29,145.0,35.0,92.4516,431.065217250387,-431.065217250387,,,-1.0,0.82,,,,,,,300.0,2.477121254719663
OptiMat,53R0300UD2,0/0/0/0,EP,UNK,Load,53.396710149057,72.8383606131968,,,,,3.645,2.0,25.375,145.0,35.0,92.2914,266.618013744451,-266.618013744451,0.67,,-1.0,2.17,,,40.25,40.25,,,77850.0,4.891258616904139
OptiMat,54R0300UD2,0/0/0/0,EP,UNK,Load,52.4134347227835,72.273278743246,,,,,3.64,2.0,25.375,145.0,35.0,92.092,184.052400801169,-184.052400801169,0.465,,-1.0,4.56,,,39.65,39.5,,,983965.0,5.992979650690281
OptiMat,72R0300UD2,0/0/0/0,EP,UNK,Load,52.9705351318732,71.6801453577699,,,,,3.62,2.0,25.23,145.0,35.0,91.2602,436.098392030885,-436.098392030885,,,-1.0,0.82,1043.04659923578,-511.461256521215,,42.05,2.66,,225.0,2.352182518111363
OptiMat,54R0300UD2,0/0/0/0,EP,UNK,Load,52.4134347227835,72.273278743246,,,,,3.8,2.0,25.38,145.0,35.0,95.95,176.268093401352,-176.268093401352,,,-1.0,4.65,,,,,,,1121521.0,6.04980740997314
OptiMat,71R0300UD2,0/0/0/0,EP,UNK,Load,52.2810978098561,71.8518814475189,,,,,3.79,2.0,25.335,145.0,35.0,95.8112,255.260251417288,-255.260251417288,0.65,,-1.0,2.17,,,39.7,39.5,,,70434.0,4.847782353003987
OptiMat,71R0300UD2,0/0/0/0,EP,UNK,Load,52.2810978098561,71.8518814475189,,,,,3.79,2.0,25.36,145.0,35.0,96.0765,417.211156704927,-417.211156704927,,,-1.0,0.82,,,,,,,453.0,2.656098202012832
OptiMat,54R0300UD2,0/0/0/0,EP,UNK,Load,52.4134347227835,72.273278743246,,,,,3.775,2.0,25.36,145.0,35.0,95.62075,256.753086677669,-256.753086677669,0.69,,-1.0,2.17,,,37.65,37.6,,,46630.0,4.668665415454492
OptiMat,71R0300UD2,0/0/0/0,EP,UNK,Load,52.2810978098561,71.8518814475189,,,,,3.76,2.0,25.23,145.0,35.0,94.7896,178.042856781441,-178.042856781441,0.45,,-1.0,2.28,,,39.35,39.45,,,1382433.0,6.140644092283868
OptiMat,54R0300UD2,0/0/0/0,EP,UNK,Load,52.4134347227835,72.273278743246,,,,,3.76,2.0,25.47,145.0,35.0,95.7296,257.917115672172,-257.917115672172,0.66,,-1.0,2.17,,,38.85,38.7,,,18829.0,4.274827255438105
OptiMat,82R0400MD2,45/-45/0/45/-45/0/45/-45/0/45/-45/0/45/-45,EP,UNK,Load,51.5363950779345,71.3071719175508,,,,,6.705,2.0,25.08,150.0,40.0,167.8932,263.43738812831,26.343738812831,1.055,,0.1,3.34,,-421.639211262268,26.65,27.35,,,98460.0,4.993259831436736
OptiMat,88R0400MD2,45/-45/0/45/-45/0/45/-45/0/45/-45/0/45/-45,EP,UNK,Load,54.1050823933501,72.9018655425451,,,,,6.425,2.0,25.21,150.0,40.0,161.84575,346.351349057026,34.63513490570261,1.32,,0.1,2.1,,-432.134959071833,29.25,28.7,,,2139.0,3.330210784571528
OptiMat,83R0400MD2,45/-45/0/45/-45/0/45/-45/0/45/-45/0/45/-45,EP,UNK,Load,50.6075884169834,70.6586248978787,,,,,6.795,2.0,25.275,150.0,40.0,171.57375,295.207464032508,-118.0829856130032,,,-0.4,0.9,,-423.4136793442165,,,,,3525.0,3.547159121327418
OptiMat,83R0400MD2,45/-45/0/45/-45/0/45/-45/0/45/-45/0/45/-45,EP,UNK,Load,50.6075884169834,70.6586248978787,,,,,6.765,2.0,25.185,150.0,40.0,170.2074,227.143968337187,-90.85758733487481,0.96,,-0.4,1.5,,-423.4136793442165,,,,,61144.0,4.786353846576918
OptiMat,83R0400MD2,45/-45/0/45/-45/0/45/-45/0/45/-45/0/45/-45,EP,UNK,Load,50.6075884169834,70.6586248978787,,,,,6.745,2.0,25.225,150.0,40.0,169.8391,161.041361622345,-64.416544648938,0.6,,-0.4,3.1,,-423.4136793442165,27.55,27.55,,,1340381.0,6.127228263050402
OptiMat,38R0400MD2,45/-45/0/45/-45/0/45/-45/0/45/-45/0/45/-45,EP,UNK,Load,52.8299375462749,72.1124008822064,,,,,6.73,2.0,25.335,150.0,40.0,170.269,297.939263204413,-119.1757052817652,1.205,,-0.4,0.45,528.143831048251,-465.0363068565113,26.7,25.45,2.285,-1.65,5253.0,3.720407400803109
OptiMat,38R0400MD2,45/-45/0/45/-45/0/45/-45/0/45/-45/0/45/-45,EP,UNK,Load,52.8299375462749,72.1124008822064,,,,,6.69,2.0,25.32,150.0,40.0,169.1901,229.646474306751,-91.8585897227004,,,-0.4,1.5,528.143831048251,-465.0363068565113,27.11333333333333,30.55,2.285,-1.65,26422.0,4.421965688225113
OptiMat,36R0400MD2,45/-45/0/45/-45/0/45/-45/0/45/-45/0/45/-45,EP,UNK,Load,52.4202378011116,71.8250240837175,,,,,6.67,2.0,25.25,150.0,40.0,168.2841,187.03519527365,-74.81407810946,0.67,,-0.4,3.1,582.8270966468011,-460.5627570834861,28.75,29.30055266666667,2.5,-2.733333333333333,497640.0,5.696915281411643
OptiMat,38R0400MD2,45/-45/0/45/-45/0/45/-45/0/45/-45/0/45/-45,EP,UNK,Load,52.8299375462749,72.1124008822064,,,,,6.665,2.0,25.355,150.0,40.0,168.8911,230.781418486154,-92.31256739446161,0.895,,-0.4,1.5,528.143831048251,-465.0363068565113,27.11333333333333,25.8,2.285,-1.65,31877.0,4.503477442436995
OptiMat,36R0400MD2,45/-45/0/45/-45/0/45/-45/0/45/-45/0/45/-45,EP,UNK,Load,52.4202378011116,71.8250240837175,,,,,6.61,2.0,25.35,150.0,40.0,167.4313,232.747585243803,-93.09903409752121,0.895,,-0.4,0.8,582.8270966468011,-460.5627570834861,28.75,26.65,2.5,-2.733333333333333,23001.0,4.361746717975897
OptiMat,37R0400MD2,45/-45/0/45/-45/0/45/-45/0/45/-45/0/45/-45,EP,UNK,Load,51.6370651725885,71.3767214312471,,,,,6.605,2.0,25.325,150.0,40.0,167.1065,164.403257276899,-65.76130291075961,,,-0.4,3.1,518.2483453335626,-447.3984883071042,27.46,27.88907598571429,2.229333333333333,-1.886142857142857,568162.0,5.75447218373013
OptiMat,36R0400MD2,45/-45/0/45/-45/0/45/-45/0/45/-45/0/45/-45,EP,UNK,Load,52.4202378011116,71.8250240837175,,,,,6.58,2.0,25.2,150.0,40.0,165.7502,233.994306942635,-93.597722777054,0.88,,-0.4,1.5,582.8270966468011,-460.5627570834861,28.75,29.30055266666667,2.5,-2.733333333333333,19593.0,4.292100938480419
OptiMat,36R0400MD2,45/-45/0/45/-45/0/45/-45/0/45/-45/0/45/-45,EP,UNK,Load,52.4202378011116,71.8250240837175,,,,,6.535,2.0,25.41,150.0,40.0,165.79295,306.526146409293,-122.6104585637172,,,-0.4,0.9,582.8270966468011,-460.5627570834861,28.75,25.8,2.5,-2.733333333333333,2084.0,3.318897714627487
OptiMat,88R0400MD2,45/-45/0/45/-45/0/45/-45/0/45/-45/0/45/-45,EP,UNK,Load,54.1050823933501,72.9018655425451,,,,,6.365,2.0,25.14,150.0,40.0,159.8888,171.232769702549,-68.49310788101961,,,-0.4,3.1,,-432.134959071833,,28.7,,,75607.0,4.878562006091662
OptiMat,88R0400MD2,45/-45/0/45/-45/0/45/-45/0/45/-45/0/45/-45,EP,UNK,Load,54.1050823933501,72.9018655425451,,,,,6.36,2.0,25.125,150.0,40.0,159.5088,170.843893738853,-68.3375574955412,0.59,,-0.4,3.1,,-432.134959071833,,28.7,,,100679.0,5.002938893242647
OptiMat,88R0400MD2,45/-45/0/45/-45/0/45/-45/0/45/-45/0/45/-45,EP,UNK,Load,54.1050823933501,72.9018655425451,,,,,6.3,2.0,25.185,150.0,40.0,158.508,243.909356476361,-97.56374259054441,0.845,,-0.4,1.5,,-432.134959071833,31.0,29.15,,,6878.0,3.837462171485995
OptiMat,82R0400MD2,45/-45/0/45/-45/0/45/-45/0/45/-45/0/45/-45,EP,UNK,Load,51.5363950779345,71.3071719175508,,,,,6.85,2.0,25.02,150.0,40.0,171.3185,226.213190031916,-226.213190031916,0.795,,-1.0,0.63,,-421.639211262268,26.65,24.95,,,941.0,2.973589623427257
OptiMat,83R0400MD2,45/-45/0/45/-45/0/45/-45/0/45/-45/0/45/-45,EP,UNK,Load,50.6075884169834,70.6586248978787,,,,,6.83,2.0,25.085,150.0,40.0,171.1598,226.69628971599,-226.69628971599,0.875,,-1.0,0.63,,-423.4136793442165,27.55,25.85,,,6764.0,3.830203598925704
OptiMat,83R0400MD2,45/-45/0/45/-45/0/45/-45/0/45/-45/0/45/-45,EP,UNK,Load,50.6075884169834,70.6586248978787,,,,,6.765,2.0,25.175,150.0,40.0,170.13975,270.214925675482,-270.214925675482,1.05,,-1.0,0.32,,-423.4136793442165,25.05,24.2,,,3910.0,3.592176757395867
OptiMat,83R0400MD2,45/-45/0/45/-45/0/45/-45/0/45/-45/0/45/-45,EP,UNK,Load,50.6075884169834,70.6586248978787,,,,,6.75,2.0,25.26,150.0,40.0,170.37,179.114981965338,-179.114981965338,0.635,,-1.0,1.44,,-423.4136793442165,27.7,26.7,,,41120.0,4.614053105987219
OptiMat,82R0400MD2,45/-45/0/45/-45/0/45/-45/0/45/-45/0/45/-45,EP,UNK,Load,51.5363950779345,71.3071719175508,,,,,6.735,2.0,25.185,150.0,40.0,169.4526,268.834676843474,-268.834676843474,,,-1.0,0.63,,-421.639211262268,,27.35,,,410.0,2.612783856719735
OptiMat,82R0400MD2,45/-45/0/45/-45/0/45/-45/0/45/-45/0/45/-45,EP,UNK,Load,51.5363950779345,71.3071719175508,,,,,6.73,2.0,25.175,150.0,40.0,169.3268,230.186613467983,-230.186613467983,1.89,,-1.0,0.63,,-421.639211262268,23.35,27.35,,,1256.0,3.098989639401177
OptiMat,82R0400MD2,45/-45/0/45/-45/0/45/-45/0/45/-45/0/45/-45,EP,UNK,Load,51.5363950779345,71.3071719175508,,,,,6.705,2.0,25.19,150.0,40.0,168.6978,180.226105609301,-180.226105609301,0.685,,-1.0,1.44,,-421.639211262268,27.65,27.35,,,112810.0,5.052347599224664
OptiMat,82R0400MD2,45/-45/0/45/-45/0/45/-45/0/45/-45/0/45/-45,EP,UNK,Load,51.5363950779345,71.3071719175508,,,,,6.695,2.0,25.245,150.0,40.0,168.714,180.397895988987,-180.397895988987,0.695,,-1.0,1.44,,-421.639211262268,26.65,25.1,,,6412.0,3.806993513682107
OptiMat,83R0400MD2,45/-45/0/45/-45/0/45/-45/0/45/-45/0/45/-45,EP,UNK,Load,50.6075884169834,70.6586248978787,,,,,6.69,2.0,25.175,150.0,40.0,168.2535,132.881488771425,-132.881488771425,0.485,,-1.0,2.57,,-423.4136793442165,,26.9,,,817473.0,5.912473417424488
OptiMat,82R0400MD2,45/-45/0/45/-45/0/45/-45/0/45/-45/0/45/-45,EP,UNK,Load,51.5363950779345,71.3071719175508,,,,,6.635,2.0,25.26,150.0,40.0,167.40105,233.353082724891,-233.353082724891,0.8,,-1.0,0.63,,-421.639211262268,26.75,25.2,,,1510.0,3.178976947293169
OptiMat,36R0400MD2,45/-45/0/45/-45/0/45/-45/0/45/-45/0/45/-45,EP,UNK,Load,52.4202378011116,71.8250240837175,,,,,6.61,2.0,25.26,150.0,40.0,166.7042,182.788859701764,-182.788859701764,0.65,,-1.0,0.72,582.8270966468011,-460.5627570834861,28.75,29.45,2.5,-2.733333333333333,51545.0,4.71218654396046
OptiMat,88R0400MD2,45/-45/0/45/-45/0/45/-45/0/45/-45/0/45/-45,EP,UNK,Load,54.1050823933501,72.9018655425451,,,,,6.4775,2.0,25.12,150.0,40.0,162.520475,186.584133711254,-186.584133711254,0.58,,-1.0,1.44,,-432.134959071833,30.85,30.25,,,16768.0,4.224481265303632
OptiMat,88R0400MD2,45/-45/0/45/-45/0/45/-45/0/45/-45/0/45/-45,EP,UNK,Load,54.1050823933501,72.9018655425451,,,,,6.45,2.0,25.035,150.0,40.0,161.379,283.571991460018,-283.571991460018,1.065,,-1.0,0.63,,-432.134959071833,28.95,26.6,,,362.0,2.558708570533166
OptiMat,175R0400MD2,45/-45/0/45/-45/0/45/-45/0/45/-45/0/45/-45,EP,UNK,Load,54.71,,,,,,6.425,2.0,24.8,150.0,40.0,159.27575,137.755742437555,-137.755742437555,0.435,,-1.0,2.57,645.223777882781,,26.95,,2.95,,1155325.0,6.062704171113168
OptiMat,175R0400MD2,45/-45/0/45/-45/0/45/-45/0/45/-45/0/45/-45,EP,UNK,Load,54.71,,,,,,6.4425,2.0,24.68,150.0,40.0,158.61435,239.495499711008,-239.495499711008,,,-1.0,0.88,645.223777882781,,26.95,,2.95,,2459.0,3.390758528738717
OptiMat,83R0400MD2,45/-45/0/45/-45/0/45/-45/0/45/-45/0/45/-45,EP,UNK,Load,50.6075884169834,70.6586248978787,,,,,6.8,2.0,25.16,150.0,40.0,170.884,-286.402319274292,-2864.02319274292,-1.055,,10.0,2.55,,-423.4136793442165,,28.55,,,20720.0,4.316389751073196
OptiMat,83R0400MD2,45/-45/0/45/-45/0/45/-45/0/45/-45/0/45/-45,EP,UNK,Load,50.6075884169834,70.6586248978787,,,,,6.75,2.0,25.185,150.0,40.0,169.7625,-288.237413510393,-2882.37413510393,,,10.0,2.55,,-423.4136793442165,,27.4,,,76130.0,4.881555829793312
OptiMat,83R0400MD2,45/-45/0/45/-45/0/45/-45/0/45/-45/0/45/-45,EP,UNK,Load,50.6075884169834,70.6586248978787,,,,,6.69,2.0,25.1,150.0,40.0,167.7852,-315.032843216074,-3150.32843216074,-1.21,,10.0,2.18,,-423.4136793442165,,27.85,,,5288.0,3.723291446477584
OptiMat,38R0400MD2,45/-45/0/45/-45/0/45/-45/0/45/-45/0/45/-45,EP,UNK,Load,52.8299375462749,72.1124008822064,,,,,6.69,2.0,25.375,150.0,40.0,169.5246,-293.946556510342,-2939.46556510342,,,10.0,2.55,528.143831048251,-465.0363068565113,27.11333333333333,30.55,2.285,-1.65,217737.0,5.337932234876929
OptiMat,82R0400MD2,45/-45/0/45/-45/0/45/-45/0/45/-45/0/45/-45,EP,UNK,Load,51.5363950779345,71.3071719175508,,,,,6.67,2.0,25.255,150.0,40.0,168.2174,-315.819124688299,-3158.19124688299,-1.15,,10.0,2.18,,-421.639211262268,,27.6,,,4183.0,3.62148786458063
OptiMat,36R0400MD2,45/-45/0/45/-45/0/45/-45/0/45/-45/0/45/-45,EP,UNK,Load,52.4202378011116,71.8250240837175,,,,,6.64,2.0,25.31,150.0,40.0,167.9256,-293.350406763363,-2933.50406763363,,,10.0,2.55,582.8270966468011,-460.5627570834861,28.75,29.30055266666667,2.5,-2.733333333333333,99222.0,4.996607976784119
OptiMat,38R0400MD2,45/-45/0/45/-45/0/45/-45/0/45/-45/0/45/-45,EP,UNK,Load,52.8299375462749,72.1124008822064,,,,,6.59,2.0,25.4,150.0,40.0,167.2542,-268.242266378311,-2682.42266378311,-1.0,,10.0,2.55,528.143831048251,-465.0363068565113,27.11333333333333,30.0,2.285,-1.65,76261.0,4.882302495818776
OptiMat,36R0400MD2,45/-45/0/45/-45/0/45/-45/0/45/-45/0/45/-45,EP,UNK,Load,52.4202378011116,71.8250240837175,,,,,6.57,2.0,25.33,150.0,40.0,166.221,-266.918081626938,-2669.18081626938,-0.935,,10.0,3.15,582.8270966468011,-460.5627570834861,28.75,30.6,2.5,-2.733333333333333,2112514.0,6.324799595776807
OptiMat,88R0400MD2,45/-45/0/45/-45/0/45/-45/0/45/-45/0/45/-45,EP,UNK,Load,54.1050823933501,72.9018655425451,,,,,6.485,2.0,25.04,150.0,40.0,162.31955,-270.838824419094,-2708.38824419094,-0.85,,10.0,3.15,,-432.134959071833,,28.7,,,1386586.0,6.1419468109259
OptiMat,88R0400MD2,45/-45/0/45/-45/0/45/-45/0/45/-45/0/45/-45,EP,UNK,Load,54.1050823933501,72.9018655425451,,,,,6.455,2.0,25.215,150.0,40.0,162.60145,-271.560781769424,-2715.60781769424,-0.875,,10.0,3.15,,-432.134959071833,,28.7,,,1429625.0,6.155222134116443
OptiMat,88R0400MD2,45/-45/0/45/-45/0/45/-45/0/45/-45/0/45/-45,EP,UNK,Load,54.1050823933501,72.9018655425451,,,,,6.445,2.0,25.055,150.0,40.0,161.3828,-326.976539897718,-3269.76539897718,-1.17,,10.0,0.63,,-432.134959071833,,29.0,,,153121.0,5.185034756724982
OptiMat,88R0400MD2,45/-45/0/45/-45/0/45/-45/0/45/-45/0/45/-45,EP,UNK,Load,54.1050823933501,72.9018655425451,,,,,6.38,2.0,25.06,150.0,40.0,159.6914,317.732739231487,-127.0930956925948,1.19,,-0.4,0.9,,-432.134959071833,28.35,28.7,,,868.0,2.938519725176492
OptiMat,88R0400MD2,45/-45/0/45/-45/0/45/-45/0/45/-45/0/45/-45,EP,UNK,Load,54.1050823933501,72.9018655425451,,,,,6.375,2.0,25.205,150.0,40.0,160.5225,-275.077696224294,-2750.77696224294,-0.97,,10.0,3.15,,-432.134959071833,,28.7,,,1170995.0,6.068555040694015
OptiMat,88R0400MD2,45/-45/0/45/-45/0/45/-45/0/45/-45/0/45/-45,EP,UNK,Load,54.1050823933501,72.9018655425451,,,,,6.29,2.0,25.135,150.0,40.0,157.9419,-335.232668866341,-3352.32668866341,,,10.0,2.18,,-432.134959071833,,28.7,,,27511.0,4.439506376888728
OptiMat,51R0300UD2,0/0/0/0,EP,UNK,Load,53.4981904579583,72.874500455314,,,,,3.8,2.0,25.42,145.0,35.0,96.596,210.109114249037,-210.109114249037,,,-1.0,3.2,,,,,,,227499.5,5.356980446498715
OptiMat,51R0300UD2,0/0/0/0,EP,UNK,Load,53.4981904579583,72.874500455314,,,,,3.75,2.0,25.4,145.0,35.0,95.25,159.969597458947,-159.969597458947,,,-1.0,5.5,,,,,,,1375999.0,6.138618118278388
OptiMat,51R0300UD2,0/0/0/0,EP,UNK,Load,53.4981904579583,72.874500455314,,,,,3.7,2.0,25.45,145.0,35.0,94.165,265.072220329904,-265.072220329904,,,-1.0,2.0,,,,,,,34348.5,4.53590777615694
OptiMat,52R0300UD2,0/0/0/0,EP,UNK,Load,53.2760618385536,72.5462561424626,,,,,3.7,2.0,25.4,145.0,35.0,93.98,181.370490082572,-181.370490082572,,,-1.0,4.3,,,,,,,803999.5,5.905255778664734
OptiMat,52R0300UD2,0/0/0/0,EP,UNK,Load,53.2760618385536,72.5462561424626,,,,,3.7,2.0,25.4,145.0,35.0,93.98,181.211015240678,-181.211015240678,,,-1.0,4.31999846000695,,,,,,,689999.5,5.838848776030995
OptiMat,52R0300UD2,0/0/0/0,EP,UNK,Load,53.2760618385536,72.5462561424626,,,,,3.7,2.0,25.4,145.0,35.0,93.98,181.095216606844,-181.095216606844,,,-1.0,4.31999860930605,,,,,,,860499.5,5.934750622313429
OptiMat,52R0300UD2,0/0/0/0,EP,UNK,Load,53.2760618385536,72.5462561424626,,,,,3.75,2.0,25.4,145.0,35.0,95.25,212.985382136856,-212.985382136856,,,-1.0,3.2,,,,,,,119499.5,5.077366088148631
OptiMat,52R0300UD2,0/0/0/0,EP,UNK,Load,53.2760618385536,72.5462561424626,,,,,3.8,2.0,25.35,145.0,35.0,96.33,210.167983753763,-210.167983753763,,,-1.0,3.2,,,,,,,155999.5,5.193123206382738
OptiMat,1R0300UD2,0/0/0/0,EP,UNK,Displacement,53.31,73.23,,,,,3.73,2.0,25.11,145.0,35.0,93.6603,-239.481,-2394.81,-0.59,,10.0,4.83036090970452,806.8394187696364,-526.5913568138827,40.59,40.59,0.0,-1.30985,674709.0,5.82911650328449
OptiMat,1R0300UD2,0/0/0/0,EP,UNK,Displacement,53.31,73.23,,,,,3.76,2.0,25.13,145.0,35.0,94.4888,-339.442,-3394.42,-0.86,,10.0,2.33796834558714,806.8394187696364,-526.5913568138827,39.47,39.47,0.0,-1.30985,74629.0,4.872907622279761
OptiMat,1R0300UD2,0/0/0/0,EP,UNK,Displacement,53.31,73.23,,,,,3.68,2.0,25.16,145.0,35.0,92.5888,-385.7,-3857.0,-0.95,,10.0,1.86264208615914,806.8394187696364,-526.5913568138827,40.6,40.6,0.0,-1.30985,35325.0,4.548082170520596
OptiMat,1R0300UD2,0/0/0/0,EP,UNK,Displacement,53.31,73.23,,,,,3.69,2.0,25.11,145.0,35.0,92.6559,-415.792,-4157.92,-1.04,,10.0,1.57831319505907,806.8394187696364,-526.5913568138827,39.98,39.98,0.0,-1.30985,598.0,2.776701183988411
OptiMat,159R0300UD3,0/0/0/0/0/0/0,EP,UNK,Load,0.0,,,,,,6.34333333333333,2.0,25.2966666666667,145.0,35.0,160.465188888889,-427.002270551308,-4270.02270551308,-1.038158,,10.0,0.74,,-577.4141298359306,,41.22,,-1.40404,1382817.0,6.140764710008936
OptiMat,159R0300UD3,0/0/0/0/0/0/0,EP,UNK,Load,0.0,,,,,,6.37,2.0,25.0366666666667,145.0,35.0,159.483566666667,-450.01501722121,-4500.150172212099,-1.067005,,10.0,0.67,,-577.4141298359306,,42.35,,-1.40404,12758.0,4.105782597814442
OptiMat,108R0390UD3,0/0/0/0/0/0/0,EP,UNK,Load,56.66,74.69,,,,,6.33333333333333,2.0,25.0333333333333,145.0,35.0,158.544444444444,35.64930969234,-35.64930969234,0.2309385,,-1.0,1.45,57.27875022417812,,14.72,15.83,0.4496039832166667,,8185.0,3.91301868374796
OptiMat,108R0390UD3,0/0/0/0/0/0/0,EP,UNK,Load,56.66,74.69,,,,,6.38333333333333,2.0,25.13,145.0,35.0,160.413166666667,35.651686945897,-35.651686945897,0.239531,,-1.0,1.45,57.27875022417812,,14.6,15.24,0.4496039832166667,,3389.0,3.530071568837378
OptiMat,108R0390UD3,0/0/0/0/0/0/0,EP,UNK,Load,56.66,74.69,,,,,6.31666666666667,2.0,25.18,145.0,35.0,159.053666666667,35.6483451078357,-35.6483451078357,0.23026,,-1.0,1.45,57.27875022417812,,15.1,15.83,0.4496039832166667,,5010.0,3.699837725867246
OptiMat,104R0390UD3,0/0/0/0/0/0/0,EP,UNK,Load,53.73,72.75,,,,,6.23333333333333,2.0,25.5033333333333,145.0,35.0,158.970777777778,17.6887855699545,-17.6887855699545,0.111529,,-1.0,5.89,53.86469934044877,-167.4759496822981,14.64,14.93,0.4217538461538461,-1.95249,5038477.0,6.702299280403373
OptiMat,104R0390UD3,0/0/0/0/0/0/0,EP,UNK,Load,53.73,72.75,,,,,6.27333333333333,2.0,25.4966666666667,145.0,35.0,159.949088888889,40.6691907105441,4.06691907105441,0.285926,,0.1,1.86,53.86469934044877,-167.4759496822981,14.5,15.008,0.4217538461538461,-1.95249,9836.0,3.99281852006668
OptiMat,104R0390UD3,0/0/0/0/0/0/0,EP,UNK,Load,53.73,72.75,,,,,6.27666666666667,2.0,25.5533333333333,145.0,35.0,160.389755555556,40.6696797897455,4.06696797897455,0.273439,,0.1,1.86,53.86469934044877,-167.4759496822981,14.08,15.008,0.4217538461538461,-1.95249,8846.0,3.946746935033585
OptiMat,104R0390UD3,0/0/0/0/0/0/0,EP,UNK,Load,53.73,72.75,,,,,6.25,2.0,25.4766666666667,145.0,35.0,159.229166666667,40.6709407300798,4.06709407300798,0.284893,,0.1,1.86,53.86469934044877,-167.4759496822981,14.26,15.008,0.4217538461538461,-1.95249,8165.0,3.911956189072687
OptiMat,122R0360UD3,0/0/0/0/0/0/0,EP,UNK,Load,56.59,74.36,,,,,6.13333333333333,2.0,25.16,145.0,35.0,154.314666666667,33.6973802446948,3.36973802446948,0.229167,,0.1,5.2,72.27485799192083,-154.4203116811926,14.15,13.658,0.7997,-2.4816,350731.0,5.544974153488972
OptiMat,122R0360UD3,0/0/0/0/0/0/0,EP,UNK,Load,56.59,74.36,,,,,6.06333333333333,2.0,25.18,145.0,35.0,152.674733333333,33.6663433940827,3.36663433940827,0.239506,,0.1,5.2,72.27485799192083,-154.4203116811926,13.06,13.658,0.7997,-2.4816,569373.0,5.755396868801395
