Repository: Luwen-Zhang/SNEnsemble

# Copyright Notification

## Composites

We reformat and merge fatigue testing records from SNL/MSU/DOE, OptiMat, UPWIND, and FACT databases into a single database with careful considerations, including filtering invalid entries, rename variables, fix improper calculations in the records, to obtain clean and consistent data to fit machine 
learning usages. We leave the original format ("2019_SNL_MSU_DOE_Composite-Materials-Database_Wind_29pt0.xlsx" and "Optidat UPWIND 28_3_2017.xls") in the folder. Any derived database should be directly based on the original files instead of our merged database. We are not responsible for the accuracy of the testing records.

File: data/composite_database_10082023.csv (part 29 of 36)
Data source,Material_Code,Sequence,Resin Type,Waveform,Control,Fiber Volume Fraction,Fiber Weight Fraction,Fiber Weight Fraction (0-deg),Fiber Weight Fraction (45-deg),Fiber Weight Fraction (90-deg),Fiber Weight Fraction (Other Dir.),Thickness,Tab Thickness,Width,Length,Load Length,Area,Maximum Stress,Minimum Stress,Maximum Strain,Minimum Strain,R-value,Frequency,Ultimate Tensile Stress,Ultimate Compressive Stress,Tensile Modulus,Compressive Modulus,Ultimate Tensile Strain,Ultimate Compressive Strain,Cycles to Failure,log10(Cycles to Failure)
OptiMat,156R0460MD2,45/-45/0/45/-45/0/45/-45/0/45/-45/0/45/-45,EP,UNK,Load,51.25,71.28,,,,,6.50666666666667,2.0,25.2033333333333,150.0,40.0,163.989688888889,58.3817193926556,-58.3817193926556,0.334614,,-1.0,2.5,196.1755017637108,-250.7751666704018,17.36,18.44,2.0856,-1.89046,246717.0,5.39219907552064
OptiMat,156R0460MD2,45/-45/0/45/-45/0/45/-45/0/45/-45/0/45/-45,EP,UNK,Load,51.25,71.28,,,,,6.46666666666667,2.0,25.2433333333333,150.0,40.0,163.240222222222,58.3802194720528,-58.3802194720528,0.339322,,-1.0,2.5,196.1755017637108,-250.7751666704018,17.1,18.2,2.0856,-1.89046,186756.0,5.271274563499659
OptiMat,156R0460MD2,45/-45/0/45/-45/0/45/-45/0/45/-45/0/45/-45,EP,UNK,Load,51.25,71.28,,,,,6.64333333333333,2.0,24.87,150.0,40.0,165.2197,58.3768158397576,-58.3768158397576,0.336545125,,-1.0,2.5,196.1755017637108,-250.7751666704018,17.04,18.19,2.0856,-1.89046,241253.0,5.382472722535395
OptiMat,156R0460MD2,45/-45/0/45/-45/0/45/-45/0/45/-45/0/45/-45,EP,UNK,Load,51.25,71.28,,,,,6.43333333333333,2.0,25.32,150.0,40.0,162.892,58.376101957125,-58.376101957125,0.3220685,,-1.0,2.5,196.1755017637108,-250.7751666704018,18.04,19.17,2.0856,-1.89046,353089.0,5.547884187929242
OptiMat,156R0460MD2,45/-45/0/45/-45/0/45/-45/0/45/-45/0/45/-45,EP,UNK,Load,51.25,71.28,,,,,6.47333333333333,2.0,25.2966666666667,150.0,40.0,163.753755555556,58.3742337241053,-58.3742337241053,0.335102,,-1.0,2.5,196.1755017637108,-250.7751666704018,17.26,18.38,2.0856,-1.89046,283412.0,5.452418234843869
OptiMat,104R0390UD3,0/0/0/0/0/0/0,EP,UNK,Load,53.73,72.75,,,,,6.39333333333333,2.0,25.5,145.0,35.0,163.03,31.0985708151874,3.10985708151874,0.221938,,0.1,3.1,53.86469934044877,-167.4759496822981,13.88,15.008,0.4217538461538461,-1.95249,155609.0,5.192034711788002
OptiMat,104R0390UD3,0/0/0/0/0/0/0,EP,UNK,Load,53.73,72.75,,,,,6.29333333333333,2.0,25.42,145.0,35.0,159.976533333333,31.1170638360293,3.11170638360293,,,0.1,3.1,53.86469934044877,-167.4759496822981,13.83361538461539,15.008,0.4217538461538461,-1.95249,54558.0,4.736858441470928
OptiMat,104R0390UD3,0/0/0/0/0/0/0,EP,UNK,Load,53.73,72.75,,,,,6.34,2.0,25.1766666666667,145.0,35.0,159.620066666667,31.098846803305,3.1098846803305,,,0.1,3.1,53.86469934044877,-167.4759496822981,13.83361538461539,15.008,0.4217538461538461,-1.95249,35879.0,4.554840330120826
OptiMat,122R0310UD3,0/0/0/0/0/0/0,EP,UNK,Load,56.59,74.36,,,,,6.16666666666667,2.0,25.11,145.0,35.0,154.845,282.917110659046,28.2917110659046,0.9194106667,,0.1,1.5,393.935375595338,-379.0023725327674,36.71,36.262,1.565,-1.46634,1033.0,3.014100321519621
OptiMat,122R0310UD3,0/0/0/0/0/0/0,EP,UNK,Load,56.59,74.36,,,,,6.07666666666667,2.0,25.09,145.0,35.0,152.463566666667,282.918082943094,28.2918082943094,0.894851625,,0.1,1.5,393.935375595338,-379.0023725327674,36.2,36.262,1.565,-1.46634,1175.0,3.070037866607755
OptiMat,122R0310UD3,0/0/0/0/0/0/0,EP,UNK,Load,56.59,74.36,,,,,6.15333333333333,2.0,25.2266666666667,145.0,35.0,155.228088888889,282.917224030473,28.2917224030473,0.904301,,0.1,1.5,393.935375595338,-379.0023725327674,36.66,36.262,1.565,-1.46634,1533.0,3.185542154854375
OptiMat,122R0310UD3,0/0/0/0/0/0/0,EP,UNK,Load,56.59,74.36,,,,,6.12666666666667,2.0,25.1933333333333,145.0,35.0,154.351155555556,283.029951040931,28.3029951040931,0.8984888889,,0.1,1.5,393.935375595338,-379.0023725327674,36.31,36.262,1.565,-1.46634,1362.0,3.134177107576766
OptiMat,122R0310UD3,0/0/0/0/0/0/0,EP,UNK,Load,56.59,74.36,,,,,6.21333333333333,2.0,25.23,145.0,35.0,156.7624,282.918608033559,28.2918608033559,0.879794,,0.1,1.5,393.935375595338,-379.0023725327674,36.4,36.262,1.565,-1.46634,1194.0,3.07700432679335
OptiMat,122R0360UD3,0/0/0/0/0/0/0,EP,UNK,Load,56.59,74.36,,,,,6.05333333333333,2.0,25.1933333333333,145.0,35.0,152.503644444445,54.346242217308,5.4346242217308,0.43837725,,0.1,2.0,72.27485799192083,-154.4203116811926,13.87,13.658,0.7997,-2.4816,2358.0,3.37254380075907
OptiMat,122R0360UD3,0/0/0/0/0/0/0,EP,UNK,Load,56.59,74.36,,,,,6.05333333333333,2.0,25.1933333333333,145.0,35.0,152.503644444444,54.346242217308,5.4346242217308,0.456394,,0.1,1.0,72.27485799192083,-154.4203116811926,13.55,13.658,0.7997,-2.4816,3709.0,3.56925683332861
OptiMat,122R0360UD3,0/0/0/0/0/0/0,EP,UNK,Load,56.59,74.36,,,,,6.06666666666667,2.0,25.1966666666667,145.0,35.0,152.859777777778,54.3465398208089,5.43465398208089,0.423931,,0.1,2.0,72.27485799192083,-154.4203116811926,14.49,13.658,0.7997,-2.4816,3972.0,3.599009239823344
OptiMat,122R0360UD3,0/0/0/0/0/0/0,EP,UNK,Load,56.59,74.36,,,,,6.13666666666667,2.0,25.21,145.0,35.0,154.705366666667,54.3458845750018,5.43458845750018,0.43712475,,0.1,2.0,72.27485799192083,-154.4203116811926,13.93,13.658,0.7997,-2.4816,2416.0,3.383096929949094
OptiMat,122R0360UD3,0/0/0/0/0/0/0,EP,UNK,Load,56.59,74.36,,,,,6.05666666666667,2.0,25.1933333333333,145.0,35.0,152.587622222222,54.346478955698,5.4346478955698,0.415884,,0.1,1.5,72.27485799192083,-154.4203116811926,14.62,13.658,0.7997,-2.4816,3964.0,3.598133645813238
OptiMat,104R0390UD3,0/0/0/0/0/0/0,EP,UNK,Load,53.73,72.75,,,,,6.30333333333333,2.0,25.3666666666667,145.0,35.0,159.894555555556,31.4957565784673,3.14957565784673,0.209192,,0.1,3.1,53.86469934044877,-167.4759496822981,14.43,15.008,0.4217538461538461,-1.95249,90546.0,4.956869269489412
OptiMat,156R0460MD2,45/-45/0/45/-45/0/45/-45/0/45/-45/0/45/-45,EP,UNK,Load,51.25,71.28,,,,,6.42,2.0,25.2533333333333,150.0,40.0,162.1264,95.2158315980618,-95.2158315980618,0.5735576667,,-1.0,0.6,196.1755017637108,-250.7751666704018,18.8,17.29,2.0856,-1.89046,6177.0,3.790777601337694
OptiMat,156R0460MD2,45/-45/0/45/-45/0/45/-45/0/45/-45/0/45/-45,EP,UNK,Load,51.25,71.28,,,,,6.41333333333333,2.0,25.26,150.0,40.0,162.0008,113.431538609686,-113.431538609686,0.7339905,,-1.0,0.6,196.1755017637108,-250.7751666704018,19.08,16.45,2.0856,-1.89046,1297.0,3.11293997608408
OptiMat,156R0460MD2,45/-45/0/45/-45/0/45/-45/0/45/-45/0/45/-45,EP,UNK,Load,51.25,71.28,,,,,6.54666666666667,2.0,25.26,150.0,40.0,165.3688,113.431312315261,-113.431312315261,0.7422652,,-1.0,0.6,196.1755017637108,-250.7751666704018,18.39,16.16,2.0856,-1.89046,1601.0,3.2043913319193
OptiMat,156R0460MD2,45/-45/0/45/-45/0/45/-45/0/45/-45/0/45/-45,EP,UNK,Load,51.25,71.28,,,,,6.50333333333333,2.0,25.2433333333333,150.0,40.0,164.165811111111,113.434093700522,-113.434093700522,0.733542,,-1.0,0.6,196.1755017637108,-250.7751666704018,18.97,16.49,2.0856,-1.89046,1587.0,3.200576926754848
OptiMat,156R0460MD2,45/-45/0/45/-45/0/45/-45/0/45/-45/0/45/-45,EP,UNK,Load,51.25,71.28,,,,,6.51333333333333,2.0,25.2366666666667,150.0,40.0,164.374822222222,113.435864130043,-113.435864130043,0.73885225,,-1.0,0.6,196.1755017637108,-250.7751666704018,18.55,16.27,2.0856,-1.89046,1616.0,3.208441356438567
OptiMat,104R0390UD3,0/0/0/0/0/0/0,EP,UNK,Load,53.73,72.75,,,,,6.52,2.0,25.0333333333333,145.0,35.0,163.217333333333,26.2900999076895,-26.2900999076895,,,-1.0,2.67,53.86469934044877,-167.4759496822981,13.83361538461539,15.008,0.4217538461538461,-1.95249,47141.0,4.673398790956136
OptiMat,159R0300UD3,0/0/0/0/0/0/0,EP,UNK,Load,0.0,,,,,,6.25333333333333,2.0,25.3433333333333,145.0,35.0,158.480311111111,-504.794566839989,-5047.94566839989,-1.244207,,10.0,2.0,,-577.4141298359306,,41.02,,-1.40404,875.0,2.942008053022313
OptiMat,159R0300UD3,0/0/0/0/0/0/0,EP,UNK,Load,0.0,,,,,,6.35333333333333,2.0,25.1666666666667,145.0,35.0,159.892222222222,-485.095515729345,-4850.95515729345,-1.185764,,10.0,0.5,,-577.4141298359306,,41.43,,-1.40404,80.0,1.903089986991944
OptiMat,108R0390UD3,0/0/0/0/0/0/0,EP,UNK,Load,56.66,74.69,,,,,6.31,2.0,25.0866666666667,145.0,35.0,158.296866666667,47.9984232157891,4.79984232157891,0.3344885555,,0.1,1.335,57.27875022417812,,15.02,,0.4496039832166667,,836.0,2.922206277439016
OptiMat,108R0390UD3,0/0/0/0/0/0/0,EP,UNK,Load,56.66,74.69,,,,,6.31,2.0,25.35,145.0,35.0,159.9585,47.9999499870279,4.79999499870279,0.32973675,,0.1,1.335,57.27875022417812,,15.13,,0.4496039832166667,,756.0,2.878521795501206
OptiMat,108R0390UD3,0/0/0/0/0/0/0,EP,UNK,Load,56.66,74.69,,,,,6.32,2.0,25.2366666666667,145.0,35.0,159.495733333333,48.0012840468878,4.80012840468878,0.337143,,0.1,1.335,57.27875022417812,,14.93,,0.4496039832166667,,113.0,2.05307844348342
OptiMat,108R0390UD3,0/0/0/0/0/0/0,EP,UNK,Load,56.66,74.69,,,,,6.30666666666667,2.0,25.22,145.0,35.0,159.054133333333,48.002524926524,4.800252492652401,0.33557875,,0.1,1.335,57.27875022417812,,14.92,,0.4496039832166667,,83.0,1.919078092376074
OptiMat,108R0390UD3,0/0/0/0/0/0/0,EP,UNK,Load,56.66,74.69,,,,,6.27666666666667,2.0,25.24,145.0,35.0,158.423066666667,47.9980608884397,4.799806088843971,0.316636,,0.1,0.02,57.27875022417812,,15.64,,0.4496039832166667,,4.0,0.6020599913279624
OptiMat,108R0390UD3,0/0/0/0/0/0/0,EP,UNK,Load,56.66,74.69,,,,,6.27,2.0,25.2166666666667,145.0,35.0,158.1085,17.6903835024682,-17.6903835024682,0.107255,,-1.0,5.89,57.27875022417812,,16.06,16.22,0.4496039832166667,,470047.0,5.672141285212581
OptiMat,159R0300UD3,0/0/0/0/0/0/0,EP,UNK,Load,0.0,,,,,,6.32,2.0,25.3733333333333,145.0,35.0,160.359466666667,-474.003821414555,-4740.03821414555,-1.142213,,10.0,0.6,,-577.4141298359306,,41.97,,-1.40404,18595.0,4.269396182694991
OptiMat,159R0300UD3,0/0/0/0/0/0/0,EP,UNK,Load,0.0,,,,,,6.39666666666667,2.0,25.2866666666667,145.0,35.0,161.750377777778,-474.001984127257,-4740.01984127257,-1.151391,,10.0,0.6,,-577.4141298359306,,41.36,,-1.40404,78266.0,4.893573138568593
OptiMat,122R0360UD3,0/0/0/0/0/0/0,EP,UNK,Load,56.59,74.36,,,,,6.05,2.0,25.2033333333333,145.0,35.0,152.480166666667,34.9947151596765,3.499471515967651,0.237784,,0.1,4.82,72.27485799192083,-154.4203116811926,13.05,13.658,0.7997,-2.4816,229729.0,5.361215822121459
OptiMat,57R0400MD2,45/-45/0/45/-45/0/45/-45/0/45/-45/0/45/-45,EP,UNK,Load,52.9847497279662,71.7578481235486,,,,,6.62,2.0,25.21,150.0,40.0,166.8902,-249.984720492875,-2499.84720492875,-0.942012737856558,,10.0,3.7,,,,28.0163175162356,,,10173865.0,7.007485970552654
OptiMat,57R0400MD2,45/-45/0/45/-45/0/45/-45/0/45/-45/0/45/-45,EP,UNK,Load,52.9847497279662,71.7578481235486,,,,,6.65,2.0,25.19,150.0,40.0,167.5135,-350.001641658732,-3500.01641658732,-1.33831629066889,,10.0,1.89,,,,28.4712206283479,,,917.0,2.962369335670021
OptiMat,57R0400MD2,45/-45/0/45/-45/0/45/-45/0/45/-45/0/45/-45,EP,UNK,Load,52.9847497279662,71.7578481235486,,,,,6.65,2.0,25.15,150.0,40.0,167.2475,-299.974588558872,-2999.74588558872,-1.1162344740069,,10.0,2.57,,,,28.8490010419805,,,4206.0,3.623869268350302
OptiMat,57R0400MD2,45/-45/0/45/-45/0/45/-45/0/45/-45/0/45/-45,EP,UNK,Load,52.9847497279662,71.7578481235486,,,,,6.58,2.0,25.3,150.0,40.0,166.474,-299.98678472314,-2999.8678472314,-1.12286855439798,,10.0,2.57,,,,28.22340166063,,,16743.0,4.223833277236323
OptiMat,57R0400MD2,45/-45/0/45/-45/0/45/-45/0/45/-45/0/45/-45,EP,UNK,Load,52.9847497279662,71.7578481235486,,,,,6.66,2.0,25.33,150.0,40.0,168.6978,-274.988766895597,-2749.88766895597,-1.0289885189277,,10.0,3.06,,,,28.5758984373471,,,231071.0,5.36374544383365
OptiMat,57R0400MD2,45/-45/0/45/-45/0/45/-45/0/45/-45/0/45/-45,EP,UNK,Load,52.9847497279662,71.7578481235486,,,,,6.59,2.0,25.19,150.0,40.0,166.0021,-324.995888606229,-3249.95888606229,-1.2123143039687,,10.0,2.19,,,,28.3161549574574,,,2303.0,3.362293937964231
OptiMat,57R0400MD2,45/-45/0/45/-45/0/45/-45/0/45/-45/0/45/-45,EP,UNK,Load,52.9847497279662,71.7578481235486,,,,,6.64,2.0,25.28,150.0,40.0,167.8592,-264.983986579228,-2649.83986579228,-0.98927513125014,,10.0,3.2,,,,28.5415377037503,,,4744812.0,6.676219009391319
OptiMat,57R0400MD2,45/-45/0/45/-45/0/45/-45/0/45/-45/0/45/-45,EP,UNK,Load,52.9847497279662,71.7578481235486,,,,,6.6,2.0,25.32,150.0,40.0,167.112,-337.139164153382,-3371.39164153382,-1.29946782388867,,10.0,2.08,,,,27.9851360564853,,,1540.0,3.187520720836463
OptiMat,57R0400MD2,45/-45/0/45/-45/0/45/-45/0/45/-45/0/45/-45,EP,UNK,Load,52.9847497279662,71.7578481235486,,,,,6.63,2.0,25.32,150.0,40.0,167.8716,-294.093819323816,-2940.93819323816,-1.11247437971825,,10.0,2.4,,,,28.1635320035616,,,20876.0,4.319647288183423
OptiMat,57R0400MD2,45/-45/0/45/-45/0/45/-45/0/45/-45/0/45/-45,EP,UNK,Load,52.9847497279662,71.7578481235486,,,,,6.58,2.0,25.23,150.0,40.0,166.0134,-269.014428955735,-2690.14428955735,-1.00622222076902,,10.0,3.04,,,,28.4224704142773,,,735964.0,5.866856571153084
OptiMat,57R0400MD2,45/-45/0/45/-45/0/45/-45/0/45/-45/0/45/-45,EP,UNK,Load,52.9847497279662,71.7578481235486,,,,,6.57,2.0,25.15,150.0,40.0,165.2355,-339.454899219599,-3394.54899219599,-1.27070208708892,,10.0,1.95,,,,28.7549622990876,,,1986.0,3.297979244159362
OptiMat,57R0400MD2,45/-45/0/45/-45/0/45/-45/0/45/-45/0/45/-45,EP,UNK,Load,52.9847497279662,71.7578481235486,,,,,6.64,2.0,25.3,150.0,40.0,167.992,-293.644935473118,-2936.44935473118,-1.08620462772791,,10.0,2.54,,,,28.712713127295,,,53888.0,4.731492065483537
OptiMat,57R0400MD2,45/-45/0/45/-45/0/45/-45/0/45/-45/0/45/-45,EP,UNK,Load,52.9847497279662,71.7578481235486,,,,,6.55,2.0,25.07,150.0,40.0,164.2085,-297.7312380297,-2977.312380297,-1.14679722459439,,10.0,2.54,,,,27.6510896024565,,,27302.0,4.436194462320936
OptiMat,88R0400MD2,45/-45/0/45/-45/0/45/-45/0/45/-45/0/45/-45,EP,UNK,Load,54.1050823933501,72.9018655425451,,,,,6.37,2.0,25.04,150.0,40.0,159.5048,-277.859976627663,-2778.59976627663,-0.945769952343148,,10.0,3.04,,-432.134959071833,,31.13,,,876261.0,5.942633482854105
OptiMat,57R0400MD2,45/-45/0/45/-45/0/45/-45/0/45/-45/0/45/-45,EP,UNK,Load,52.9847497279662,71.7578481235486,,,,,6.63,2.0,25.38,150.0,40.0,168.2694,-294.111704207657,-2941.11704207657,-1.10357243078036,,10.0,2.67,,,,28.6543165014254,,,5538.0,3.743352951409556
OptiMat,57R0400MD2,45/-45/0/45/-45/0/45/-45/0/45/-45/0/45/-45,EP,UNK,Load,52.9847497279662,71.7578481235486,,,,,6.52,2.0,25.35,150.0,40.0,165.282,-271.47541777084,-2714.7541777084,-0.993397519992047,,10.0,3.04,,,,28.6880760968676,,,74741.0,4.873558904211726
OptiMat,31R0400MD2,45/-45/0/45/-45/0/45/-45/0/45/-45/0/45/-45,EP,UNK,Load,50.8395470145337,71.468683859349,,,,,6.6,2.0,25.26,150.0,40.0,166.716,149.955613138511,-149.955613138511,0.575762630377414,,-1.0,4.48,,-486.2968161371674,27.15,26.605,,-1.987,1822.0,3.260548372636979
OptiMat,31R0400MD2,45/-45/0/45/-45/0/45/-45/0/45/-45/0/45/-45,EP,UNK,Load,50.8395470145337,71.468683859349,,,,,6.65,2.0,25.04,150.0,40.0,166.516,150.135722693315,-150.135722693315,0.585923591214961,,-1.0,2.18,,-486.2968161371674,26.635,26.144,,-1.987,4595.0,3.66228551572213
OptiMat,31R0400MD2,45/-45/0/45/-45/0/45/-45/0/45/-45/0/45/-45,EP,UNK,Load,50.8395470145337,71.468683859349,,,,,6.57,2.0,25.29,150.0,40.0,166.1553,249.826517721674,-249.826517721674,0.994578278901743,,-1.0,0.75,,-486.2968161371674,26.262,25.36,,-1.987,959.0,2.981818607170664
OptiMat,32R0400MD2,45/-45/0/45/-45/0/45/-45/0/45/-45/0/45/-45,EP,UNK,Load,49.6934961300903,71.1596512963921,,,,,6.61,2.0,25.22,150.0,40.0,166.7042,276.417750722537,-276.417750722537,,,-1.0,0.62,,,,,,,727.0,2.861534410859038
OptiMat,58R0400MD2,45/-45/0/45/-45/0/45/-45/0/45/-45/0/45/-45,EP,UNK,Load,52.5411387893097,71.4301463007342,,,,,6.6,2.0,25.23,150.0,40.0,166.518,234.383069698171,-234.383069698171,,,-1.0,0.84,,,,,,,4265.0,3.629919035503542
OptiMat,43R0300UD2,0/0/0/0,EP,UNK,Load,50.8675038885926,72.2801124796882,,,,,3.802,2.0,24.83,145.0,35.0,94.32762,415.555922302165,-415.555922302165,1.1052,,-1.0,0.82,,,39.8,39.56,,,252.0,2.401400540781544
OptiMat,43R0300UD2,0/0/0/0,EP,UNK,Load,50.8675038885926,72.2801124796882,,,,,3.67,2.0,24.835,145.0,35.0,90.9793,430.305959386446,-430.305959386446,1.1005,,-1.0,0.82,,,40.114,40.159,,,352.0,2.546542663478131
OptiMat,43R0300UD2,0/0/0/0,EP,UNK,Load,50.8675038885926,72.2801124796882,,,,,3.596,2.0,24.855,145.0,35.0,89.32464,439.255132493714,-439.255132493714,1.126,,-1.0,0.82,,,40.072,40.024,,,428.0,2.631443769013172
OptiMat,43R0300UD2,0/0/0/0,EP,UNK,Load,50.8675038885926,72.2801124796882,,,,,3.64,2.0,24.85,145.0,35.0,90.3448,266.433767439804,-266.433767439804,0.679,,-1.0,2.17,,,40.007,40.205,,,60877.0,4.784453242390177
OptiMat,43R0300UD2,0/0/0/0,EP,UNK,Load,50.8675038885926,72.2801124796882,,,,,3.622,2.0,24.86,145.0,35.0,89.97048,267.872254698093,-267.872254698093,0.6747,,-1.0,2.17,,,40.476,40.276,,,66715.0,4.824223490360817
OptiMat,43R0300UD2,0/0/0/0,EP,UNK,Load,50.8675038885926,72.2801124796882,,,,,3.696,2.0,24.725,145.0,35.0,91.32816,262.519751902967,-262.519751902967,0.6729,,-1.0,2.17,,,39.926,39.532,,,3653.0,3.562649672211917
OptiMat,43R0300UD2,0/0/0/0,EP,UNK,Load,50.8675038885926,72.2801124796882,,,,,3.708,2.0,24.8,145.0,35.0,91.88424,180.7338970665,-180.7338970665,0.4592,,-1.0,4.56,,,39.72,39.59,,,1488745.0,6.172820315900704
OptiMat,44R0300UD2,0/0/0/0,EP,UNK,Load,50.8175623622701,71.6865026447593,,,,,3.756,2.0,24.83,145.0,35.0,93.22392,178.423074564118,-178.423074564118,0.4508,,-1.0,4.56,,-546.011786693782,39.798,39.926,,,1829136.0,6.262245997359259
OptiMat,44R0300UD2,0/0/0/0,EP,UNK,Load,50.8175623622701,71.6865026447593,,,,,3.684,2.0,24.655,145.0,35.0,90.70008,181.88019643942,-181.88019643942,0.4615,,-1.0,4.56,,-546.011786693782,39.658,39.708,,,1795752.0,6.254246358796541
OptiMat,44R0300UD2,0/0/0/0,EP,UNK,Load,50.8175623622701,71.6865026447593,,,,,3.616,2.0,24.795,145.0,35.0,89.64064,500.676342468418,50.06763424684181,1.2679,,0.1,2.09,,-546.011786693782,40.022,,,,2965.0,3.472024697700281
OptiMat,44R0300UD2,0/0/0/0,EP,UNK,Load,50.8175623622701,71.6865026447593,,,,,3.676,2.0,24.75,145.0,35.0,90.83396,492.410503291896,49.2410503291896,1.2394,,0.1,2.09,,-546.011786693782,40.53,,,,2522.0,3.401745082237063
OptiMat,44R0300UD2,0/0/0/0,EP,UNK,Load,50.8175623622701,71.6865026447593,,,,,3.644,2.0,24.85,145.0,35.0,90.44408,496.502616135893,49.6502616135893,1.2823,,0.1,2.09,,-546.011786693782,39.444,,,,3722.0,3.570776368794748
OptiMat,44R0300UD2,0/0/0/0,EP,UNK,Load,50.8175623622701,71.6865026447593,,,,,3.576,2.0,24.74,145.0,35.0,88.39872,399.908489001499,39.9908489001499,1.477,,0.1,3.35,,-546.011786693782,39.134,,,,28601.0,4.45638121798532
OptiMat,43R0300UD2,0/0/0/0,EP,UNK,Load,50.8675038885926,72.2801124796882,,,,,3.596,2.0,24.93,145.0,35.0,89.50444,291.918595649576,29.1918595649576,0.7403,,0.1,6.19,,,39.746,,,,255280.0,5.407016791185454
OptiMat,43R0300UD2,0/0/0/0,EP,UNK,Load,50.8675038885926,72.2801124796882,,,,,3.628,2.0,24.855,145.0,35.0,90.11952,394.238069224878,39.42380692248781,0.9984,,0.1,3.35,,,39.822,,,,22067.0,4.343743295010094
OptiMat,43R0300UD2,0/0/0/0,EP,UNK,Load,50.8675038885926,72.2801124796882,,,,,3.58,2.0,24.83,145.0,35.0,88.784,293.166718040215,29.3166718040215,0.7218,,0.1,6.19,,,40.855,,,,533113.0,5.726819272957204
OptiMat,44R0300UD2,0/0/0/0,EP,UNK,Load,50.8175623622701,71.6865026447593,,,,,3.666,2.0,24.77,145.0,35.0,90.69684,389.948684471056,38.9948684471056,0.9921,,0.1,3.35,,-546.011786693782,39.886,,,,18764.0,4.273325424275121
OptiMat,43R0300UD2,0/0/0/0,EP,UNK,Load,50.8675038885926,72.2801124796882,,,,,3.608,2.0,24.845,145.0,35.0,89.58664,290.939077267975,29.0939077267975,0.7293,,0.1,6.19,,,40.25,,,,526177.0,5.721131860489721
OptiMat,104R0390UD3,0/0/0/0/0/0/0,EP,UNK,Load,53.73,72.75,,,,,6.35333333333333,2.0,25.4633333333333,145.0,35.0,161.777044444444,30.7398371448662,3.07398371448662,0.2087487,,0.1,3.25,53.86469934044877,-167.4759496822981,14.5,15.008,0.4217538461538461,-1.95249,145420.0,5.162624140307846
OptiMat,104R0390UD3,0/0/0/0/0/0/0,EP,UNK,Load,53.73,72.75,,,,,6.27333333333333,2.0,25.5633333333333,145.0,35.0,160.367311111111,-113.857368272198,-1138.57368272198,-0.8899,,10.0,4.96,53.86469934044877,-167.4759496822981,13.83361538461539,14.93,0.4217538461538461,-1.95249,150538.0,5.177646141838193
OptiMat,104R0390UD3,0/0/0/0/0/0/0,EP,UNK,Load,53.73,72.75,,,,,6.21333333333333,2.0,25.5066666666667,145.0,35.0,158.481422222222,-113.861926192821,-1138.61926192821,-0.891022,,10.0,4.96,53.86469934044877,-167.4759496822981,13.83361538461539,14.63,0.4217538461538461,-1.95249,107930.0,5.033142177060625
OptiMat,104R0390UD3,0/0/0/0/0/0/0,EP,UNK,Load,53.73,72.75,,,,,6.22666666666667,2.0,25.52,145.0,35.0,158.904533333333,17.6898666201258,-17.6898666201258,0.11850488888889,,-1.0,5.89,52.9877897337101,-167.4759496822981,14.74,15.02,0.4217538461538461,-1.95249,2505205.0,6.398843269814454
OptiMat,104R0390UD3,0/0/0/0/0/0/0,EP,UNK,Load,53.73,72.75,,,,,6.29333333333333,2.0,25.5033333333333,145.0,35.0,160.500977777778,-31.4951352321287,-314.951352321287,-0.216856,,10.0,3.1,59.6881098959037,-167.4759496822981,13.83361538461539,14.52,0.4217538461538461,-1.95249,538325.0,5.731044549070627
OptiMat,153I1000MD3,45/-45/45/-45/45/-45/45/-45/45/-45,EP,UNK,Load,52.53,71.92,,,,,3.75,,25.03,250.0,150.0,93.8625,48.4005859635105,4.84005859635105,0.3257045,,0.1,3.439,112.4944818323921,,15.46,,,,1102177.0,6.042251344017247
OptiMat,153I1000MD3,45/-45/45/-45/45/-45/45/-45/45/-45,EP,UNK,Load,52.53,71.92,,,,,3.74333333333333,,25.3333333333333,250.0,150.0,94.8311111111111,89.7490275108965,8.97490275108965,0.903266,,0.1,1.0,112.4944818323921,,14.92,,,,693.0,2.840733234611807
OptiMat,153I1000MD3,45/-45/45/-45/45/-45/45/-45/45/-45,EP,UNK,Load,52.53,71.92,,,,,3.77333333333333,,25.31,250.0,150.0,95.5030666666667,89.7562800775682,8.975628007756821,0.778597,,0.1,1.0,112.4944818323921,,15.69,,,,1815.0,3.258876629372131
OptiMat,153I1000MD3,45/-45/45/-45/45/-45/45/-45/45/-45,EP,UNK,Load,52.53,71.92,,,,,3.78333333333333,,25.3166666666667,250.0,150.0,95.7813888888889,67.3095271930003,6.730952719300031,0.5475253333,,0.1,1.778,112.4944818323921,,14.32,,,,32140.0,4.507045872427326
OptiMat,153I1000MD3,45/-45/45/-45/45/-45/45/-45/45/-45,EP,UNK,Load,52.53,71.92,,,,,3.76666666666667,,25.3366666666667,250.0,150.0,95.4347777777778,51.5325766404747,5.15325766404747,0.386714,,0.1,3.097,112.4944818323921,,14.2,,,,449282.0,5.652519019400352
OptiMat,153I1000MD3,45/-45/45/-45/45/-45/45/-45/45/-45,EP,UNK,Load,52.53,71.92,,,,,3.78666666666667,,25.33,250.0,150.0,95.9162666666667,48.3963790639614,4.83963790639614,0.323339,,0.1,3.439,112.4944818323921,,15.17,,,,1163293.0,6.065689114777256
OptiMat,153I1000MD3,45/-45/45/-45/45/-45/45/-45/45/-45,EP,UNK,Load,52.53,71.92,,,,,3.74,,25.3133333333333,250.0,150.0,94.6718666666667,67.3167248559586,6.73167248559586,0.5379086667,,0.1,1.778,112.4944818323921,,14.61,,,,33338.0,4.522939542252115
OptiMat,153I1000MD3,45/-45/45/-45/45/-45/45/-45/45/-45,EP,UNK,Load,52.53,71.92,,,,,3.75333333333333,,25.27,250.0,150.0,94.8467333333333,48.4044082347591,4.840440823475911,0.3584,,0.1,3.439,112.4944818323921,,14.06,,,,681733.0,5.833614316986613
OptiMat,154I1000MD3,45/-45/45/-45/45/-45/45/-45/45/-45,EP,UNK,Load,52.78,72.18,,,,,3.80666666666667,,25.23,250.0,150.0,96.0422,50.9984152799499,5.09984152799499,0.3494113333,,0.1,3.097,,,14.93,,,,409880.0,5.612656727534487
OptiMat,154I1000MD3,45/-45/45/-45/45/-45/45/-45/45/-45,EP,UNK,Load,52.78,72.18,,,,,3.8,,25.2266666666667,250.0,150.0,95.8613333333333,89.7546455991988,8.97546455991988,0.83520025,,0.1,1.0,,,15.31,,,,1013.0,3.00560944536028
OptiMat,154I1000MD3,45/-45/45/-45/45/-45/45/-45/45/-45,EP,UNK,Load,52.78,72.18,,,,,3.79,,25.2233333333333,250.0,150.0,95.5964333333333,67.3142268557439,6.73142268557439,0.5339516667,,0.1,1.778,,,14.7,,,,25897.0,4.413249456787502
OptiMat,154I1000MD3,45/-45/45/-45/45/-45/45/-45/45/-45,EP,UNK,Load,52.78,72.18,,,,,3.80666666666667,,25.25,250.0,150.0,96.1183333333333,67.3128608832862,6.731286088328621,0.531316,,0.1,1.778,,,14.71,,,,37031.0,4.568565440070451
OptiMat,154I1000MD3,45/-45/45/-45/45/-45/45/-45/45/-45,EP,UNK,Load,52.78,72.18,,,,,3.77,,25.2,250.0,150.0,95.004,48.3979621910656,4.83979621910656,0.344116,,0.1,3.439,,,14.16,,,,1151684.0,6.061333333356145
OptiMat,154I1000MD3,45/-45/45/-45/45/-45/45/-45/45/-45,EP,UNK,Load,52.78,72.18,,,,,3.77,,25.21,250.0,150.0,95.0417,89.7500781236026,8.97500781236026,0.869983,,0.1,1.0,,,14.76,,,,847.0,2.927883410330707
OptiMat,154I1000MD3,45/-45/45/-45/45/-45/45/-45/45/-45,EP,UNK,Load,52.78,72.18,,,,,3.76333333333333,,25.25,250.0,150.0,95.0241666666666,67.3091932753949,6.730919327539491,0.5177975,,0.1,1.778,,,14.92,,,,28048.0,4.44790189874972
OptiMat,154I1000MD3,45/-45/45/-45/45/-45/45/-45/45/-45,EP,UNK,Load,52.78,72.18,,,,,3.74666666666667,,25.29,250.0,150.0,94.7532,48.3888670778401,4.838886707784011,0.312209,,0.1,3.439,,,15.59,,,,1055861.0,6.023606748778905
OptiMat,154I1000MD3,45/-45/45/-45/45/-45/45/-45/45/-45,EP,UNK,Load,52.78,72.18,,,,,3.77,,25.26,250.0,150.0,95.2302,89.7509403529553,8.97509403529553,0.8994943333,,0.1,1.0,,,14.51,,,,942.0,2.974050902792877
OptiMat,112R0390UD3,0/0/0/0/0/0/0,EP,UNK,Load,55.05,73.68,,,,,6.26666666666667,2.0,24.9666666666667,145.0,35.0,156.457777777778,46.9263983183251,-46.9263983183251,0.33229014286,,-1.0,0.84,53.95476862543485,,14.64,14.88,,,545.0,2.736396502276643
OptiMat,112R0390UD3,0/0/0/0/0/0/0,EP,UNK,Load,55.05,73.68,,,,,6.06333333333333,2.0,25.13,145.0,35.0,152.371566666667,29.9990352530776,2.99990352530776,0.197032,,0.1,3.41,53.95476862543485,,14.85,15.15,,,7136.0,3.853454841368066
OptiMat,112R0390UD3,0/0/0/0/0/0/0,EP,UNK,Load,55.05,73.68,,,,,6.21333333333333,2.0,24.9566666666667,145.0,35.0,155.064088888889,46.9225341091941,-46.9225341091941,0.32072425,,-1.0,0.84,53.95476862543485,,15.21,15.42,,,374.0,2.57287160220048
OptiMat,112R0390UD3,0/0/0/0/0/0/0,EP,UNK,Load,55.05,73.68,,,,,6.09666666666667,2.0,25.0633333333333,145.0,35.0,152.802788888889,-136.843052093799,-1368.43052093799,,,10.0,2.73,53.95476862543485,,14.38,16.62,,,10390.0,4.016615547557177
OptiMat,112R0390UD3,0/0/0/0/0/0/0,EP,UNK,Load,55.05,73.68,,,,,6.06666666666667,2.0,25.06,145.0,35.0,152.030666666667,-136.840812818466,-1368.40812818466,,,10.0,2.73,53.95476862543485,,14.38,16.05,,,32399.0,4.510531605849078
OptiMat,112R0390UD3,0/0/0/0/0/0/0,EP,UNK,Load,55.05,73.68,,,,,6.16666666666667,2.0,24.99,145.0,35.0,154.105,26.949158041595,-26.949158041595,0.1690246,,-1.0,2.54,53.95476862543485,,15.54,16.08,,,10781.0,4.032659046039924
OptiMat,112R0390UD3,0/0/0/0/0/0/0,EP,UNK,Load,55.05,73.68,,,,,5.99666666666667,2.0,25.1366666666667,145.0,35.0,150.736211111111,-114.053550061222,-1140.53550061222,,,10.0,4.94,53.95476862543485,,14.38,14.91,,,1562675.0,6.193868664274395
OptiMat,112R0390UD3,0/0/0/0/0/0/0,EP,UNK,Load,55.05,73.68,,,,,6.08,2.0,25.18,145.0,35.0,153.0944,46.9252957652272,-46.9252957652272,0.33839857143,,-1.0,0.84,53.95476862543485,,14.44,14.58,,,195.0,2.290034611362518
OptiMat,112R0390UD3,0/0/0/0/0/0/0,EP,UNK,Load,55.05,73.68,,,,,6.09333333333333,2.0,25.1,145.0,35.0,152.942666666667,46.9260812330546,-46.9260812330546,0.32818257143,,-1.0,0.84,53.95476862543485,,14.68,14.99,,,235.0,2.371067862271736
OptiMat,112R0390UD3,0/0/0/0/0/0/0,EP,UNK,Load,55.05,73.68,,,,,6.04,2.0,25.1333333333333,145.0,35.0,151.805333333333,-115.009134505595,-1150.09134505595,-0.791187999999999,,10.0,3.86,53.95476862543485,,14.38,16.61,,,2414948.0,6.382907783718506
OptiMat,112R0390UD3,0/0/0/0/0/0/0,EP,UNK,Load,55.05,73.68,,,,,6.31333333333333,2.0,25.1366666666667,145.0,35.0,158.696155555556,-136.840113889197,-1368.40113889197,-1.1798954,,10.0,2.73,53.95476862543485,,14.38,15.52,,,5177.0,3.714078164981856
OptiMat,112R0390UD3,0/0/0/0/0/0/0,EP,UNK,Load,55.05,73.68,,,,,6.01333333333333,2.0,25.1166666666667,145.0,35.0,151.034888888889,-136.835933419357,-1368.35933419357,,,10.0,2.73,53.95476862543485,,14.38,15.5,,,24985.0,4.397679353778606
OptiMat,112R0390UD3,0/0/0/0/0/0/0,EP,UNK,Load,55.05,73.68,,,,,6.18,2.0,25.1,145.0,35.0,155.118,-153.354220657822,-1533.54220657822,,,10.0,2.73,53.95476862543485,,14.38,15.4,,,156.0,2.193124598354462
OptiMat,112R0390UD3,0/0/0/0/0/0/0,EP,UNK,Load,55.05,73.68,,,,,6.09333333333333,2.0,25.08,145.0,35.0,152.8208,26.9465936574079,-26.9465936574079,0.171914222222,,-1.0,2.54,53.95476862543485,,14.37,15.93,,,9873.0,3.994449137014036
OptiMat,112R0390UD3,0/0/0/0/0/0/0,EP,UNK,Load,55.05,73.68,,,,,6.07333333333333,2.0,25.1166666666667,145.0,35.0,152.541888888889,46.9248155515753,-46.9248155515753,0.29983257143,,-1.0,0.84,53.95476862543485,,15.39,16.56,,,370.0,2.568201724066995
OptiMat,112R0390UD3,0/0/0/0/0/0/0,EP,UNK,Load,55.05,73.68,,,,,6.12333333333333,2.0,25.0666666666667,145.0,35.0,153.491555555556,-149.610836354371,-1496.10836354371,-1.348747875,,10.0,2.73,53.95476862543485,,14.38,14.98,,,171.0,2.232996110392154
OptiMat,112R0390UD3,0/0/0/0/0/0/0,EP,UNK,Load,55.05,73.68,,,,,5.98333333333333,2.0,25.0266666666667,145.0,35.0,149.742888888889,-153.356197215078,-1533.56197215078,,,10.0,2.73,53.95476862543485,,14.38,15.81,,,486.0,2.686636269262293
OptiMat,112R0390UD3,0/0/0/0/0/0/0,EP,UNK,Load,55.05,73.68,,,,,6.11333333333333,2.0,25.1366666666667,145.0,35.0,153.668822222222,26.9475612561906,-26.9475612561906,0.1646838571,,-1.0,2.54,53.95476862543485,,15.73,16.64,,,10151.0,4.00650882777529
OptiMat,112R0390UD3,0/0/0/0/0/0/0,EP,UNK,Load,55.05,73.68,,,,,6.06,2.0,25.0966666666667,145.0,35.0,152.0858,46.9208828174623,-46.9208828174623,0.31128133333,,-1.0,0.84,53.95476862543485,,15.14,16.19,,,6.0,0.7781512503836436
OptiMat,112R0390UD3,0/0/0/0/0/0/0,EP,UNK,Load,55.05,73.68,,,,,6.09333333333333,2.0,24.98,145.0,35.0,152.211466666667,-153.339301638247,-1533.39301638247,,,10.0,2.73,53.95476862543485,,14.38,16.13,,,275.0,2.439332693830263
OptiMat,112R0390UD3,0/0/0/0/0/0/0,EP,UNK,Load,55.05,73.68,,,,,6.10333333333333,2.0,25.1333333333333,145.0,35.0,153.397111111111,26.9496600689278,-26.9496600689278,0.183235,,-1.0,2.54,53.95476862543485,,14.08,14.88,,,8216.0,3.914660430589222
OptiMat,112R0390UD3,0/0/0/0/0/0/0,EP,UNK,Load,55.05,73.68,,,,,6.16666666666667,2.0,25.1133333333333,145.0,35.0,154.865555555556,-153.352370156193,-1533.52370156193,,,10.0,2.73,53.95476862543485,,14.38,15.48,,,490.0,2.690196080028514
OptiMat,112R0390UD3,0/0/0/0/0/0/0,EP,UNK,Load,55.05,73.68,,,,,6.00333333333333,2.0,25.0366666666667,145.0,35.0,150.303455555556,-153.34976774024,-1533.4976774024,,,10.0,2.73,53.95476862543485,,14.38,15.32,,,706.0,2.848804701051804
OptiMat,112R0390UD3,0/0/0/0/0/0/0,EP,UNK,Load,55.05,73.68,,,,,6.09333333333333,2.0,25.1833333333333,145.0,35.0,153.450444444444,46.9141684539489,-46.9141684539489,0.313925,,-1.0,0.84,53.95476862543485,,14.92,15.99,,,285.0,2.45484486000851
OptiMat,112R0390UD3,0/0/0/0/0/0/0,EP,UNK,Load,55.05,73.68,,,,,6.14333333333333,2.0,25.0466666666667,145.0,35.0,153.870022222222,-153.356707558804,-1533.56707558804,,,10.0,2.73,53.95476862543485,,14.38,15.76,,,494.0,2.693726948923647
OptiMat,112R0390UD3,0/0/0/0/0/0/0,EP,UNK,Load,55.05,73.68,,,,,6.13666666666667,2.0,24.9766666666667,145.0,35.0,153.273477777778,26.9518253248569,-26.9518253248569,0.179524,,-1.0,2.54,53.95476862543485,,14.39,15.2,,,20685.0,4.315655525231531
OptiMat,112R0390UD3,0/0/0/0/0/0/0,EP,UNK,Load,55.05,73.68,,,,,6.39333333333333,2.0,25.1233333333333,145.0,35.0,160.621844444444,26.9452764346568,-26.9452764346568,0.1741712857,,-1.0,2.54,53.95476862543485,,14.78,15.85,,,17719.0,4.248439208141511
OptiMat,86R0300UD2,0/0/0/0,EP,UNK,Load,51.1127043598097,71.785921760488,,,,,3.817,2.0,25.297,145.0,35.0,96.558649,175.530624915848,-175.530624915848,0.4461675,,-1.0,4.56,801.949071660096,,39.41,39.68,2.038,,1177955.0,6.071128699937522
OptiMat,66R0300UD2,0/0/0/0,EP,UNK,Load,49.0652232629859,71.136869239375,,,,,3.807,2.0,25.227,145.0,35.0,96.039189,175.969832481613,-175.969832481613,0.4551568571,,-1.0,4.56,,,38.58,38.47,,,1734291.0,6.239121970355241
OptiMat,86R0300UD2,0/0/0/0,EP,UNK,Load,51.1127043598097,71.785921760488,,,,,3.823,2.0,25.28,145.0,35.0,96.64544,337.431336646613,-337.431336646613,0.918301,,-1.0,1.22,801.949071660096,,37.51,37.46,2.038,,4810.0,3.682145076373832
OptiMat,27R0300UD2,0/0/0/0,EP,UNK,Load,50.660793462465,71.9848678704096,,,,,3.86333333333333,2.0,24.92,145.0,35.0,96.2742666666667,333.908541846419,-333.908541846419,0.87789,,-1.0,1.22,811.3347353874573,-452.6301938431185,38.33,38.37,2.2,-1.15,3797.0,3.579440597139797
OptiMat,86R0300UD2,0/0/0/0,EP,UNK,Load,51.1127043598097,71.785921760488,,,,,3.743,2.0,25.437,145.0,35.0,95.210691,344.638817924344,-344.638817924344,0.8965965,,-1.0,1.22,801.949071660096,,38.77,39.03,2.038,,5787.0,3.762453482363547
OptiMat,69R0300UD2,0/0/0/0,EP,UNK,Load,50.6488580659171,71.0868088496908,,,,,3.843,2.0,25.17,145.0,35.0,96.72831,335.675253708041,-335.675253708041,0.885779625,,-1.0,1.22,,,38.38,38.56,,,3228.0,3.508933526050033
OptiMat,66R0300UD2,0/0/0/0,EP,UNK,Load,49.0652232629859,71.136869239375,,,,,3.79,2.0,25.233,145.0,35.0,95.63307,340.369393139842,-340.369393139842,0.88971575,,-1.0,1.22,,,38.45,38.76,,,4300.0,3.633468455579587
OptiMat,108R0390UD3,0/0/0/0/0/0/0,EP,UNK,Load,56.66,74.69,,,,,6.49,2.0,24.95,145.0,35.0,161.9255,-133.085894439109,-1330.85894439109,,,10.0,2.73,57.27875022417812,,14.81795318673757,15.23,0.4496039832166667,,23541.0,4.371824907328892
OptiMat,108R0390UD3,0/0/0/0/0/0/0,EP,UNK,Load,56.66,74.69,,,,,6.353,2.0,25.1033333333333,145.0,35.0,159.481476666667,46.9270799118719,-46.9270799118719,0.338319,,-1.0,0.84,57.27875022417812,,14.41,14.68,0.4496039832166667,,511.0,2.708420900134713
OptiMat,108R0390UD3,0/0/0/0/0/0/0,EP,UNK,Load,56.66,74.69,,,,,6.317,2.0,25.017,145.0,35.0,158.032389,26.9501715879268,-26.9501715879268,0.1819082,,-1.0,2.54,57.27875022417812,,14.32,14.69,0.4496039832166667,,15561.0,4.192037502713247
OptiMat,108R0390UD3,0/0/0/0/0/0/0,EP,UNK,Load,56.66,74.69,,,,,6.27,2.0,25.1533333333333,145.0,35.0,157.7114,21.000384246161,2.1000384246161,0.142051666667,,0.1,7.44,57.27875022417812,,14.36,,0.4496039832166667,,1292567.0,6.111453063933204
OptiMat,108R0390UD3,0/0/0/0/0/0/0,EP,UNK,Load,56.66,74.69,,,,,6.35,2.0,25.19,145.0,35.0,159.9565,26.6259889407433,-26.6259889407433,0.1804568,,-1.0,2.54,57.27875022417812,,14.45,14.98,0.4496039832166667,,54605.0,4.737232411440803
OptiMat,108R0390UD3,0/0/0/0/0/0/0,EP,UNK,Load,56.66,74.69,,,,,6.33,2.0,25.09,145.0,35.0,158.8197,26.8165725032852,-26.8165725032852,0.176557,,-1.0,2.54,57.27875022417812,,14.85,15.38,0.4496039832166667,,51941.0,4.715510306677597
OptiMat,108R0390UD3,0/0/0/0/0/0/0,EP,UNK,Load,56.66,74.69,,,,,6.323,2.0,25.1666666666667,145.0,35.0,159.128833333333,26.7644770013396,-26.7644770013396,,,-1.0,2.54,57.27875022417812,,14.81795318673757,,0.4496039832166667,,45598.0,4.658945794243111
OptiMat,109R0390UD3,0/0/0/0/0/0/0,EP,UNK,Load,54.75,73.21,,,,,6.327,2.0,25.0333333333333,145.0,35.0,158.3859,-136.830361793569,-1368.30361793569,-1.08410454999999,,10.0,2.73,,-160.8355889869937,,15.76,,-2.02603125,19268.0,4.284836637642396
OptiMat,65R0300UD2,0/0/0/0,EP,UNK,Load,51.1971824871882,72.0385510279467,,,,,3.757,2.0,25.13,145.0,35.0,94.41341,264.792893297679,-264.792893297679,0.6975993636,,-1.0,2.0,,,38.15,38.44,,,93347.0,4.970100365087651
OptiMat,65R0300UD2,0/0/0/0,EP,UNK,Load,51.1971824871882,72.0385510279467,,,,,3.743,2.0,25.3,145.0,35.0,94.6979,179.518236412846,-179.518236412846,0.4565274286,,-1.0,4.32,425.183662995695,,39.52,39.75,,,2000011.0,6.301032384277063
OptiMat,109R0390UD3,0/0/0/0/0/0/0,EP,UNK,Load,54.75,73.21,,,,,6.357,2.0,25.0266666666667,145.0,35.0,159.09452,23.9983124497311,2.39983124497311,0.15904925,,0.1,5.69,,-160.8355889869937,14.87,15.01944444444444,,-2.02603125,393826.0,5.59530438443742
OptiMat,108R0390UD3,0/0/0/0/0/0/0,EP,UNK,Load,56.66,74.69,,,,,6.307,2.0,25.0366666666667,145.0,35.0,157.906256666667,37.9972277644814,3.79972277644814,0.25123,,0.1,2.27,57.27875022417812,,15.04,,0.4496039832166667,,13235.0,4.121723945637367
OptiMat,108R0390UD3,0/0/0/0/0/0/0,EP,UNK,Load,56.66,74.69,,,,,6.337,2.0,25.1133333333333,145.0,35.0,159.143193333333,26.9945569773871,2.69945569773871,0.179230666667,,0.1,4.5,57.27875022417812,,14.5,,0.4496039832166667,,120382.0,5.080561554321455
OptiMat,108R0390UD3,0/0/0/0/0/0/0,EP,UNK,Load,56.66,74.69,,,,,6.263,2.0,25.0133333333333,145.0,35.0,156.658506666667,31.9995390398206,3.19995390398206,0.212812,,0.1,3.0,57.27875022417812,,14.6,,0.4496039832166667,,18918.0,4.276875221131548
OptiMat,108R0390UD3,0/0/0/0/0/0/0,EP,UNK,Load,56.66,74.69,,,,,6.317,2.0,25.0833333333333,145.0,35.0,158.451416666667,35.9984159182336,3.59984159182336,0.244777,,0.1,1.525,57.27875022417812,,14.45,,0.4496039832166667,,20692.0,4.315802469737045
OptiMat,108R0390UD3,0/0/0/0/0/0/0,EP,UNK,Load,56.66,74.69,,,,,6.263,2.0,25.1166666666667,145.0,35.0,157.305683333333,17.8315235696612,-17.8315235696612,0.108596,,-1.0,6.1,57.27875022417812,,14.27,16.47,0.4496039832166667,,1400021.0,6.146134550046609
OptiMat,108R0390UD3,0/0/0/0/0/0/0,EP,UNK,Load,56.66,74.69,,,,,6.337,2.0,25.0133333333333,145.0,35.0,158.509493333333,24.9953483332902,-24.9953483332902,0.1735094286,,-1.0,3.038,57.27875022417812,,14.51,14.95,0.4496039832166667,,111156.0,5.045932910099003
OptiMat,108R0390UD3,0/0/0/0/0/0/0,EP,UNK,Load,56.66,74.69,,,,,6.267,2.0,25.06,145.0,35.0,157.05102,34.9886298095995,-34.9886298095995,0.228591,,-1.0,1.55,57.27875022417812,,14.65,15.29,0.4496039832166667,,7530.0,3.876794976200701
OptiMat,108R0390UD3,0/0/0/0/0/0/0,EP,UNK,Load,56.66,74.69,,,,,6.4,2.0,25.0766666666667,145.0,35.0,160.490666666667,39.8777083610262,-39.8777083610262,,,-1.0,2.59,57.27875022417812,,14.81795318673757,,0.4496039832166667,,6.0,0.7781512503836436
OptiMat,108R0390UD3,0/0/0/0/0/0/0,EP,UNK,Load,56.66,74.69,,,,,6.37,2.0,25.097,145.0,35.0,159.86789,20.0165273964647,-20.0165273964647,0.1286703333,,-1.0,3.0,57.27875022417812,,14.22,14.34,0.4496039832166667,,212743.0,5.327855279161386
OptiMat,108R0390UD3,0/0/0/0/0/0/0,EP,UNK,Load,56.66,74.69,,,,,6.373,2.0,25.1266666666667,145.0,35.0,160.132246666667,31.9985518636117,-31.9985518636117,0.2201502,,-1.0,1.8,57.27875022417812,,14.27,14.89,0.4496039832166667,,15461.0,4.189237580166831
OptiMat,108R0390UD3,0/0/0/0/0/0/0,EP,UNK,Load,56.66,74.69,,,,,6.283,2.0,24.973,145.0,35.0,156.905359,15.0026743191098,-15.0026743191098,0.094794,,-1.0,3.5,57.27875022417812,,15.03,15.11,0.4496039832166667,,450067.0,5.653277170584984
OptiMat,66R0300UD2,0/0/0/0,EP,UNK,Load,49.0652232629859,71.136869239375,,,,,3.78,2.0,25.23,145.0,35.0,95.3694,-449.997588324976,,,,,1.58,,,,,,,159671.0,5.203226045232798
OptiMat,66R0300UD2,0/0/0/0,EP,UNK,Load,49.0652232629859,71.136869239375,,,,,3.773,2.0,25.253,145.0,35.0,95.279569,-399.980818553031,,,,,2.0,,,,,,,621779.0,5.79363605006785
OptiMat,108R0390UD3,0/0/0/0/0/0/0,EP,UNK,Load,56.66,74.69,,,,,6.33,2.0,25.08,145.0,35.0,158.7564,-119.743204053506,-1197.43204053506,,,10.0,2.45,57.27875022417812,,14.81795318673757,14.54,0.4496039832166667,,78117.0,4.892745556320076
OptiMat,108R0390UD3,0/0/0/0/0/0/0,EP,UNK,Load,56.66,74.69,,,,,6.347,2.0,25.1066666666667,145.0,35.0,159.352013333333,-99.9673594752615,-999.673594752615,,,10.0,3.528,57.9848337445961,,14.81795318673757,15.2,0.4496039832166667,,1607683.0,6.206200419460465
OptiMat,108R0390UD3,0/0/0/0/0/0/0,EP,UNK,Load,56.66,74.69,,,,,6.3,2.0,25.1233333333333,145.0,35.0,158.277,-112.454889086854,-1124.54889086854,,,10.0,3.2,57.27875022417812,,14.81795318673757,14.15,0.4496039832166667,,393994.0,5.595489608153664
OptiMat,108R0390UD3,0/0/0/0/0/0/0,EP,UNK,Load,56.66,74.69,,,,,6.363,2.0,24.9566666666667,145.0,35.0,158.79927,-125.158651240651,-1251.58651240651,,,10.0,2.66,63.7534416877357,,14.81795318673757,14.41,0.4496039832166667,,187657.0,5.273364769147035
OptiMat,108R0390UD3,0/0/0/0/0/0/0,EP,UNK,Load,56.66,74.69,,,,,6.357,2.0,24.9733333333333,145.0,35.0,158.75548,-112.709624327929,-1127.09624327929,,,10.0,3.56,57.27875022417812,,14.81795318673757,13.74,0.4496039832166667,,354604.0,5.549743630216195
OptiMat,119D0200MD2,45/-45/0/45/-45/0/45/-45/0/45/-45/0/45/-45,EP,UNK,Displacement,54.42,72.95,,,,,6.41,2.0,25.13,280.0,80.0,161.0833,445.5,44.55,1.5,,0.1,14.9162946428571,,,0.670407781518893,29.7,,,3400.0,3.531478917042255
OptiMat,44R0300UD2,0/0/0/0,EP,UNK,Load,50.8175623622701,71.6865026447593,,,,,3.65,2.0,24.82,145.0,35.0,90.593,275.959511220514,-275.959511220514,0.7005,,-1.0,1.2,,-546.011786693782,39.991,39.907,,,76709.0,4.884846321198446
OptiMat,44R0300UD2,0/0/0/0,EP,UNK,Load,50.8175623622701,71.6865026447593,,,,,3.74,2.0,24.754,145.0,35.0,92.57996,270.036841666382,-270.036841666382,0.6995,,-1.0,1.2,,-546.011786693782,39.248,39.266,,,62149.0,4.793434145077811
OptiMat,44R0300UD2,0/0/0/0,EP,UNK,Load,50.8175623622701,71.6865026447593,,,,,3.722,2.0,24.776,145.0,35.0,92.216272,184.349243699637,-184.349243699637,0.4763,,-1.0,3.0,,-546.011786693782,38.823,38.727,,,1307035.0,6.116287217345921
