Repository: Luwen-Zhang/SNEnsemble

# Copyright Notification

## Composites

We reformat and merge fatigue testing records from SNL/MSU/DOE, OptiMat, UPWIND, and FACT databases into a single database with careful considerations, including filtering invalid entries, rename variables, fix improper calculations in the records, to obtain clean and consistent data to fit machine 
learning usages. We leave the original format ("2019_SNL_MSU_DOE_Composite-Materials-Database_Wind_29pt0.xlsx" and "Optidat UPWIND 28_3_2017.xls") in the folder. Any derived database should be directly based on the original files instead of our merged database. We are not responsible for the accuracy of the testing records.

File: data/composite_database_10082023.csv (part 30 of 36)
Data source,Material_Code,Sequence,Resin Type,Waveform,Control,Fiber Volume Fraction,Fiber Weight Fraction,Fiber Weight Fraction (0-deg),Fiber Weight Fraction (45-deg),Fiber Weight Fraction (90-deg),Fiber Weight Fraction (Other Dir.),Thickness,Tab Thickness,Width,Length,Load Length,Area,Maximum Stress,Minimum Stress,Maximum Strain,Minimum Strain,R-value,Frequency,Ultimate Tensile Stress,Ultimate Compressive Stress,Tensile Modulus,Compressive Modulus,Ultimate Tensile Strain,Ultimate Compressive Strain,Cycles to Failure,log10(Cycles to Failure)
OptiMat,44R0300UD2,0/0/0/0,EP,UNK,Load,50.8175623622701,71.6865026447593,,,,,3.656,2.0,25.068,145.0,35.0,91.648608,218.224809262788,-218.224809262788,0.5668,,-1.0,2.25,,-546.011786693782,38.927,38.669,,,422882.0,5.626219199767275
OptiMat,44R0300UD2,0/0/0/0,EP,UNK,Load,50.8175623622701,71.6865026447593,,,,,3.732,2.0,24.804,145.0,35.0,92.568528,183.64772960417,-183.64772960417,0.4783,,-1.0,3.0,,-546.011786693782,39.289,39.204,,,1063405.0,6.026698697982396
OptiMat,44R0300UD2,0/0/0/0,EP,UNK,Load,50.8175623622701,71.6865026447593,,,,,3.658,2.0,24.76,145.0,35.0,90.57208,309.146041473266,-309.146041473266,0.7732,,-1.0,0.9,,-546.011786693782,40.419,40.267,,,41581.0,4.618894929662588
OptiMat,44R0300UD2,0/0/0/0,EP,UNK,Load,50.8175623622701,71.6865026447593,,,,,3.682,2.0,24.75,145.0,35.0,91.1295,219.467900076265,-219.467900076265,0.5513,,-1.0,2.25,,-546.011786693782,40.238,40.291,,,479546.0,5.680830272795469
OptiMat,44R0300UD2,0/0/0/0,EP,UNK,Load,50.8175623622701,71.6865026447593,,,,,3.728,2.0,24.798,145.0,35.0,92.446944,183.889258686582,-183.889258686582,0.4658,,-1.0,4.32,,-546.011786693782,39.586,39.623,,,1502047.0,6.176683522229599
OptiMat,44R0300UD2,0/0/0/0,EP,UNK,Load,50.8175623622701,71.6865026447593,,,,,3.664,2.0,24.794,145.0,35.0,90.845216,220.154685966072,-220.154685966072,0.5569,,-1.0,2.25,,-546.011786693782,39.913,39.571,,,433521.0,5.637010139789676
OptiMat,1R0300UD2,0/0/0/0,EP,UNK,Load,53.31,73.23,,,,,3.713,2.0,25.25,145.0,35.0,93.75325,268.257367077941,-268.257367077941,0.7065,,-1.0,1.0,806.8394187696364,-526.5913568138827,38.639,38.696,2.195555555555556,-1.30985,63605.0,4.803491256954348
OptiMat,53R0300UD2,0/0/0/0,EP,UNK,Load,53.396710149057,72.8383606131968,,,,,3.67,2.0,25.37,145.0,35.0,93.1079,347.23154533611,-347.23154533611,0.8,,-1.0,2.0,,,41.58,42.07,,,2005.0,3.302114376956201
OptiMat,53R0300UD2,0/0/0/0,EP,UNK,Load,53.396710149057,72.8383606131968,,,,,3.67,2.0,25.48,145.0,35.0,93.5116,345.732508052477,-345.732508052477,0.8,,-1.0,2.0,,,42.66,57.16,,,1673.0,3.223495940962394
OptiMat,53R0300UD2,0/0/0/0,EP,UNK,Load,53.396710149057,72.8383606131968,,,,,3.63,2.0,25.38,145.0,35.0,92.1294,350.919467618372,-350.919467618372,0.8,,-1.0,2.0,,,43.7,48.16,,,2237.0,3.34966598409663
OptiMat,53R0300UD2,0/0/0/0,EP,UNK,Load,53.396710149057,72.8383606131968,,,,,3.62,2.0,25.36,145.0,35.0,91.8032,352.166373285463,-352.166373285463,0.875,,-1.0,2.0,,,41.688,42.22,,,1941.0,3.288025535388363
OptiMat,119D0200MD2,45/-45/0/45/-45/0/45/-45/0/45/-45/0/45/-45,EP,UNK,Displacement,54.42,72.95,,,,,6.56,2.0,24.9,280.0,80.0,163.344,396.2,39.62,1.4,,0.1,12.38125,,,,28.3,,,8500.0,3.929418925714293
OptiMat,119D0200MD2,45/-45/0/45/-45/0/45/-45/0/45/-45/0/45/-45,EP,UNK,Displacement,54.42,72.95,,,,,6.46,2.0,24.8,280.0,80.0,160.208,392.6,39.26000000000001,1.3,,0.1,11.3924107142857,,,,30.2,,,9250.0,3.966141732739032
OptiMat,119D0200MD2,45/-45/0/45/-45/0/45/-45/0/45/-45/0/45/-45,EP,UNK,Displacement,54.42,72.95,,,,,6.58,2.0,24.93,280.0,80.0,164.0394,344.88,34.488,1.2,,0.1,9.23785714285714,,,,28.74,,,16000.0,4.204119982655925
OptiMat,119D0200MD2,45/-45/0/45/-45/0/45/-45/0/45/-45/0/45/-45,EP,UNK,Displacement,54.42,72.95,,,,,6.5,2.0,25.5,280.0,80.0,165.75,245.0,24.5,1.1,,0.1,7.77857142857142,,,,28.8,,,41000.0,4.612783856719735
OptiMat,119D0200MD2,45/-45/0/45/-45/0/45/-45/0/45/-45/0/45/-45,EP,UNK,Displacement,54.42,72.95,,,,,6.41,2.0,24.9,280.0,80.0,159.609,295.0,29.5,1.0,,0.1,6.58482142857143,,,,29.5,,,49700.0,4.696356388733332
OptiMat,119D0200MD2,45/-45/0/45/-45/0/45/-45/0/45/-45/0/45/-45,EP,UNK,Displacement,54.42,72.95,,,,,6.4,2.0,25.1,280.0,80.0,160.64,263.7,26.37,0.9,,0.1,5.29754464285714,,,,29.3,,,159000.0,5.201397124320452
OptiMat,119D0200MD2,45/-45/0/45/-45/0/45/-45/0/45/-45/0/45/-45,EP,UNK,Displacement,54.42,72.95,,,,,6.42,2.0,25.1,280.0,80.0,161.142,233.6,23.36,0.8,,0.1,4.17142857142857,,,,29.2,,,317880.0,5.502263204344856
OptiMat,73D0200UD2,0/0/0/0,EP,UNK,Displacement,53.6200980810871,72.3065214375119,,,,,3.71,2.0,24.91,280.0,80.0,92.4161,463.685440091066,46.36854400910661,1.15863428308612,,0.1,1.84310018903592,,,,39.0,,,3800.0,3.57978359661681
OptiMat,73D0200UD2,0/0/0/0,EP,UNK,Displacement,53.6200980810871,72.3065214375119,,,,,3.59,2.0,24.66,280.0,80.0,88.5294,411.869958422591,41.18699584225911,0.992457731138774,,0.1,2.1428489011306,,,,41.27,,,13460.0,4.129045059887958
OptiMat,73D0200UD2,0/0/0/0,EP,UNK,Displacement,53.6200980810871,72.3065214375119,,,,,3.6,2.0,24.76,280.0,80.0,89.136,393.685613827059,39.36856138270591,0.980537020739873,,0.1,2.4241670810542,,,,40.22,,,19260.0,4.284656282788516
OptiMat,73D0200UD2,0/0/0/0,EP,UNK,Displacement,53.6200980810871,72.3065214375119,,,,,3.78,2.0,24.84,280.0,80.0,93.8952,374.251721616991,37.4251721616991,0.945557659466879,,0.1,2.70083102493075,,,,40.0,,,19080.0,4.280578370368076
OptiMat,73D0200UD2,0/0/0/0,EP,UNK,Displacement,53.6200980810871,72.3065214375119,,,,,3.7,2.0,24.77,280.0,80.0,91.649,350.972281754512,35.0972281754512,0.843886226868267,,0.1,2.92161093131967,,,,41.2,,,46580.0,4.668199484198662
OptiMat,73D0200UD2,0/0/0/0,EP,UNK,Displacement,53.6200980810871,72.3065214375119,,,,,3.72,2.0,24.65,280.0,80.0,91.698,314.050715731879,31.4050715731879,0.777738275710448,,0.1,3.79625591826563,,,,40.13,,,98160.0,4.991934549718948
OptiMat,73D0200UD2,0/0/0/0,EP,UNK,Displacement,53.6200980810871,72.3065214375119,,,,,3.7,2.0,24.83,280.0,80.0,91.871,275.218440002127,27.5218440002127,0.692025245165015,,0.1,5.0,,,,39.75,,,153660.0,5.186560828852073
OptiMat,72D0200UD2,0/0/0/0,EP,UNK,Displacement,52.9705351318732,71.6801453577699,,,,,3.73,2.0,24.86,280.0,80.0,92.7278,237.124426131324,23.7124426131324,0.624340247844455,,0.1,6.8,,,,39.6,,,517120.0,5.713591334758473
OptiMat,72D0200UD2,0/0/0/0,EP,UNK,Displacement,52.9705351318732,71.6801453577699,,,,,3.72,2.0,24.85,280.0,80.0,92.442,216.449935043035,21.6449935043035,0.52960590908499,,0.1,8.3,,,,40.0,,,1965500.0,6.293473048156108
OptiMat,25R0300UD2,0/0/0/0,EP,UNK,Load,50.8056392190724,71.9873847403209,,,,,3.85,2.0,24.62,145.0,35.0,94.787,259.951259138911,-259.951259138911,0.714317014169536,,-1.0,2.0,,-465.565680259128,37.2315285490482,37.3172233765215,,-1.2,30712.0,4.487308099109349
OptiMat,25R0300UD2,0/0/0/0,EP,UNK,Load,50.8056392190724,71.9873847403209,,,,,3.86,2.0,24.84,145.0,35.0,95.8824,210.048976663079,-210.048976663079,0.56835807730936,,-1.0,3.125,,-465.565680259128,37.4632090280292,37.5065777477975,,-1.2,167968.0,5.225226551088046
OptiMat,25R0300UD2,0/0/0/0,EP,UNK,Load,50.8056392190724,71.9873847403209,,,,,3.82,2.0,24.68,145.0,35.0,94.2776,210.018074282756,-210.018074282756,0.568802693845539,,-1.0,3.125,,-465.565680259128,37.5643055282701,37.6705775594717,,-1.2,214983.0,5.332404118994238
OptiMat,25R0300UD2,0/0/0/0,EP,UNK,Load,50.8056392190724,71.9873847403209,,,,,3.86,2.0,24.77,145.0,35.0,95.6122,260.008659982722,-260.008659982722,0.697455644891677,,-1.0,2.0,,-465.565680259128,38.0279046926541,38.0734397281583,,-1.2,40605.0,4.608579514826188
OptiMat,25R0300UD2,0/0/0/0,EP,UNK,Load,50.8056392190724,71.9873847403209,,,,,3.95,2.0,24.67,145.0,35.0,97.4465,210.269224651475,-210.269224651475,0.588255430578479,,-1.0,3.125,,-465.565680259128,36.3434054956312,36.377515860989,,-1.2,135051.0,5.130497804316687
OptiMat,25R0300UD2,0/0/0/0,EP,UNK,Load,50.8056392190724,71.9873847403209,,,,,3.88,2.0,24.59,145.0,35.0,95.4092,260.037816059667,-260.037816059667,0.709569371101546,,-1.0,2.0,,-465.565680259128,37.2801189894654,37.2659960159309,,-1.2,25565.0,4.407645797062556
OptiMat,25R0300UD2,0/0/0/0,EP,UNK,Load,50.8056392190724,71.9873847403209,,,,,3.8,2.0,24.59,145.0,35.0,93.442,299.972175253098,-299.972175253098,0.81058549152196,,-1.0,1.52,,-465.565680259128,37.7215068376311,37.8182051762975,,-1.2,6753.0,3.829496749720183
OptiMat,25R0300UD2,0/0/0/0,EP,UNK,Load,50.8056392190724,71.9873847403209,,,,,3.77,2.0,24.71,145.0,35.0,93.1567,180.019257874098,-180.019257874098,0.49565051452162,,-1.0,4.32,,-465.565680259128,37.4356670712909,37.0064584313308,,-1.2,658702.0,5.81868898208072
OptiMat,25R0300UD2,0/0/0/0,EP,UNK,Load,50.8056392190724,71.9873847403209,,,,,3.75,2.0,24.71,145.0,35.0,92.6625,180.008093889114,-180.008093889114,0.485028144119431,,-1.0,4.32,,-465.565680259128,37.7732406334355,38.2317563014463,,-1.2,675361.0,5.829535977866126
OptiMat,25R0300UD2,0/0/0/0,EP,UNK,Load,50.8056392190724,71.9873847403209,,,,,3.85,2.0,24.55,145.0,35.0,94.5175,179.966672838363,-179.966672838363,0.482318091786262,,-1.0,4.32,,-465.565680259128,38.1473494632752,38.0519495931625,,-1.2,682835.0,5.834315773598671
OptiMat,42R0300UD2,0/0/0/0,EP,UNK,Load,52.551600823122,72.1078169127419,,,,,3.73,2.0,24.7133333333333,145.0,35.0,92.1807333333333,216.965078024258,-216.965078024258,0.601673483410778,,-1.0,5.0,,,36.5440741029833,36.5011662296296,,,20937.0,4.320914453045575
OptiMat,49R0300UD2,0/0/0/0,EP,UNK,Load,53.5391305886842,72.7683516256616,,,,,3.75666666666667,2.0,25.4633333333333,145.0,35.0,95.6572555555556,-418.159602924934,-4181.59602924934,-1.66589245941743,,10.0,2.73,838.8357223759523,,38.52065274990039,34.2119257266087,2.26875160235764,,4.0,0.6020599913279624
OptiMat,50R0300UD2,0/0/0/0,EP,UNK,Load,53.0881266841215,72.2737260272898,,,,,3.74666666666667,2.0,25.49,145.0,35.0,95.5025333333333,-366.482424899025,-3664.82424899025,-1.11794881860961,,10.0,3.57,,,,35.6175999444044,,,451169.0,5.654339251455213
OptiMat,50R0300UD2,0/0/0/0,EP,UNK,Load,53.0881266841215,72.2737260272898,,,,,3.77,2.0,25.2166666666667,145.0,35.0,95.0668333333333,-315.567469201492,-3155.67469201492,-0.965731859189003,,10.0,3.57,,,,35.9394798870631,,,613515.0,5.787825185380206
OptiMat,49R0300UD2,0/0/0/0,EP,UNK,Load,53.5391305886842,72.7683516256616,,,,,3.78666666666667,2.0,25.56,145.0,35.0,96.7872,-206.638894399259,-2066.38894399259,-0.655731198851745,,10.0,5.0,838.8357223759523,,38.52065274990039,35.2156266886145,2.26875160235764,,248843.0,5.395925428467096
OptiMat,50R0300UD2,0/0/0/0,EP,UNK,Load,53.0881266841215,72.2737260272898,,,,,3.72,2.0,25.4833333333333,145.0,35.0,94.798,210.974915082597,21.0974915082597,0.635553,,0.1,5.0,,,36.3631900302555,,,,185426.0,5.268170629834625
OptiMat,50R0300UD2,0/0/0/0,EP,UNK,Load,53.0881266841215,72.2737260272898,,,,,3.75333333333333,2.0,25.51,145.0,35.0,95.7475333333333,261.103332165911,26.1103332165911,0.77598951319041,,0.1,5.0,,,35.598353395296,,,,330217.0,5.518799427546235
OptiMat,50R0300UD2,0/0/0/0,EP,UNK,Load,53.0881266841215,72.2737260272898,,,,,3.75,2.0,25.4533333333333,145.0,35.0,95.45,366.68412781561,36.668412781561,,,0.1,3.57,,,,,,,55253.0,4.742355863317774
OptiMat,50R0300UD2,0/0/0/0,EP,UNK,Load,53.0881266841215,72.2737260272898,,,,,3.74,2.0,25.3933333333333,145.0,35.0,94.9710666666667,579.123747162294,57.9123747162294,1.62315539507923,,0.1,1.5,,,36.844479029107,,,,1213.0,3.083860800866573
OptiMat,50R0300UD2,0/0/0/0,EP,UNK,Load,53.0881266841215,72.2737260272898,,,,,3.64666666666667,2.0,25.4433333333333,145.0,35.0,92.7833555555556,485.000781988915,48.5000781988915,1.39394175859973,,0.1,2.16,,,35.5821220370594,,,,5285.0,3.723044991643445
OptiMat,50R0300UD2,0/0/0/0,EP,UNK,Load,53.0881266841215,72.2737260272898,,,,,3.73,2.0,25.44,145.0,35.0,94.8912,179.152545230748,-179.152545230748,0.531043925670353,,-1.0,4.33,,,35.8130436025576,35.6557071440248,,,1457815.0,6.16370241453279
OptiMat,66R0300UD2,0/0/0/0,EP,UNK,Load,49.0652232629859,71.136869239375,,,,,3.833,2.0,25.25,145.0,35.0,96.78325,263.475343099142,26.3475343099142,,,0.1,6.7,,,,,,,1278329.0,6.106642641378158
OptiMat,66R0300UD2,0/0/0/0,EP,UNK,Load,49.0652232629859,71.136869239375,,,,,3.737,2.0,25.163,145.0,35.0,94.034131,271.178132118858,27.1178132118858,,,0.1,6.7,,,,,,,1830946.0,6.262675535864857
OptiMat,66R0300UD2,0/0/0/0,EP,UNK,Load,49.0652232629859,71.136869239375,,,,,3.8,2.0,25.21,145.0,35.0,95.798,266.185097809975,26.6185097809975,,,0.1,6.7,,,,,,,349482.0,5.543424812407923
OptiMat,65R0300UD2,0/0/0/0,EP,UNK,Load,51.1971824871882,72.0385510279467,,,,,3.823,2.0,25.097,145.0,35.0,95.945831,562.81757567976,56.281757567976,,,0.1,1.5,,,,,,,961.0,2.982723387668545
OptiMat,65R0300UD2,0/0/0/0,EP,UNK,Load,51.1971824871882,72.0385510279467,,,,,3.737,2.0,25.13,145.0,35.0,93.91081,271.534235515592,27.1534235515592,,,0.1,6.7,,,,,,,1812119.0,6.258186713951384
OptiMat,65R0300UD2,0/0/0/0,EP,UNK,Load,51.1971824871882,72.0385510279467,,,,,3.743,2.0,25.29,145.0,35.0,94.66047,369.742512370792,36.9742512370792,,,0.1,3.6,,,,,,,78760.0,4.89630570746608
OptiMat,108R0390UD3,0/0/0/0/0/0/0,EP,UNK,Load,56.66,74.69,,,,,6.387,2.0,24.85,145.0,35.0,158.71695,-157.590434564172,-1575.90434564172,,,10.0,2.59,57.27875022417812,,14.81795318673757,14.6,0.4496039832166667,,568.0,2.754348335711019
OptiMat,108R0390UD3,0/0/0/0/0/0/0,EP,UNK,Load,56.66,74.69,,,,,6.303,2.0,25.0266666666667,145.0,35.0,157.74308,-156.471715239743,-1564.71715239743,,,10.0,2.59,57.27875022417812,,14.81795318673757,14.2,0.4496039832166667,,572.0,2.757396028793024
OptiMat,108R0390UD3,0/0/0/0/0/0/0,EP,UNK,Load,56.66,74.69,,,,,6.357,2.0,25.1333333333333,145.0,35.0,159.7726,-144.168219582081,-1441.68219582081,,,10.0,3.0,57.27875022417812,,14.81795318673757,13.8,0.4496039832166667,,3654.0,3.562768543016519
OptiMat,65R0300UD2,0/0/0/0,EP,UNK,Load,51.1971824871882,72.0385510279467,,,,,3.717,2.0,25.26,145.0,35.0,93.89142,-466.07027564393,-4660.7027564393,-1.1690198,,10.0,3.3731,,,,39.92,,,3284.0,3.516403148447403
OptiMat,65R0300UD2,0/0/0/0,EP,UNK,Load,51.1971824871882,72.0385510279467,,,,,3.76,2.0,25.213,145.0,35.0,94.80088,-470.459767884011,-4704.59767884011,-1.18455665,,10.0,3.31,,,,39.79,,,398.0,2.599883072073688
OptiMat,30R0300UD2,0/0/0/0,EP,UNK,Load,49.4882548122008,71.9856803097052,,,,,3.853,2.0,24.887,145.0,35.0,95.889611,-470.436781728106,-4704.36781728106,-1.2301913,,10.0,3.31,764.1472122793124,,38.93428571428571,39.33,2.089285714285714,,469.0,2.671172842715083
OptiMat,66R0300UD2,0/0/0/0,EP,UNK,Load,49.0652232629859,71.136869239375,,,,,3.87,2.0,25.13,145.0,35.0,97.2531,-419.626726551647,-4196.26726551647,,,10.0,4.16,,,,38.58,,,845622.0,5.927176273204662
OptiMat,66R0300UD2,0/0/0/0,EP,UNK,Load,49.0652232629859,71.136869239375,,,,,3.823,2.0,25.16,145.0,35.0,96.18668,-452.765393295621,-4527.65393295621,,,10.0,3.57,,,,37.13,,,15990.0,4.203848463746235
OptiMat,66R0300UD2,0/0/0/0,EP,UNK,Load,49.0652232629859,71.136869239375,,,,,3.767,2.0,25.233,145.0,35.0,95.052711,-452.801393534162,-4528.01393534162,,,10.0,3.57,,,,39.27,,,5616.0,3.749427099121749
OptiMat,65R0300UD2,0/0/0/0,EP,UNK,Load,51.1971824871882,72.0385510279467,,,,,3.697,2.0,25.28,145.0,35.0,93.46016,-470.467844266477,-4704.67844266477,,,10.0,3.31,,,,39.29,,,2008.0,3.302763708472982
OptiMat,65R0300UD2,0/0/0/0,EP,UNK,Load,51.1971824871882,72.0385510279467,,,,,3.743,2.0,25.213,145.0,35.0,94.372259,-469.481185143613,-4694.81185143613,-1.2138203,,10.0,3.35,,,,38.79,,,197825.0,5.296281174399547
OptiMat,50R0300UD2,0/0/0/0,EP,UNK,Load,53.0881266841215,72.2737260272898,,,,,3.73333333333333,2.0,25.4633333333333,145.0,35.0,95.0631111111111,178.828567688366,-178.828567688366,0.527965777005181,,-1.0,4.33,,,35.063209805075,34.25233393942,,,998797.0,5.999477229228567
OptiMat,69R0300UD2,0/0/0/0,EP,UNK,Load,50.6488580659171,71.0868088496908,,,,,3.82666666666667,2.0,25.19,145.0,35.0,96.3937333333333,207.482367456806,-207.482367456806,,,-1.0,3.13,,,,,,,304399.0,5.483443221373189
OptiMat,69R0300UD2,0/0/0/0,EP,UNK,Load,50.6488580659171,71.0868088496908,,,,,3.76666666666667,2.0,25.02,145.0,35.0,94.242,265.27450605887,-265.27450605887,0.726487,,-1.0,2.0,,,37.4663846685881,36.5339010644336,,,20760.0,4.31722734917642
OptiMat,68R0300UD2,0/0/0/0,EP,UNK,Load,49.4487047395643,71.0654588008653,,,,,3.8,2.0,25.2833333333333,145.0,35.0,96.0766666666667,260.208860979079,-260.208860979079,0.714135234461644,,-1.0,2.0,,,36.9553614822822,36.4077097897218,,,35286.0,4.547602429785681
OptiMat,68R0300UD2,0/0/0/0,EP,UNK,Load,49.4487047395643,71.0654588008653,,,,,3.83,2.0,25.2166666666667,145.0,35.0,96.5798333333333,362.394495745316,-362.394495745316,,,-1.0,1.02,,,,,,,1001.0,3.000434077479319
OptiMat,68R0300UD2,0/0/0/0,EP,UNK,Load,49.4487047395643,71.0654588008653,,,,,3.84333333333333,2.0,25.3466666666667,145.0,35.0,97.4156888888889,359.285043294418,-359.285043294418,1.03216066720372,,-1.0,1.02,,,35.4785903126141,34.968397508361,,,570.0,2.755874855672491
OptiMat,68R0300UD2,0/0/0/0,EP,UNK,Load,49.4487047395643,71.0654588008653,,,,,3.83333333333333,2.0,25.21,145.0,35.0,96.6383333333333,362.175120293879,-362.175120293879,1.04793,,-1.0,1.02,,,35.7916171116558,34.9071410718235,,,1575.0,3.197280558125619
OptiMat,68R0300UD2,0/0/0/0,EP,UNK,Load,49.4487047395643,71.0654588008653,,,,,3.88,2.0,25.25,145.0,35.0,97.97,255.180157190977,-255.180157190977,0.743767470452232,,-1.0,2.0,,,36.8751228928871,35.6049068007335,,,50281.0,4.701403906447556
OptiMat,68R0300UD2,0/0/0/0,EP,UNK,Load,49.4487047395643,71.0654588008653,,,,,3.71333,2.0,25.0666666666667,145.0,35.0,93.0808053333333,300.0,-300.0,0.717,,-1.0,1.5,,,40.78,35.48,,,16105.0,4.206960729155711
OptiMat,68R0300UD2,0/0/0/0,EP,UNK,Load,49.4487047395643,71.0654588008653,,,,,3.85333333333333,2.0,25.2833333333333,145.0,35.0,97.4251111111111,300.0,-300.0,0.918,,-1.0,1.75,,,32.95,32.36,,,2405.0,3.381115080709851
OptiMat,68R0300UD2,0/0/0/0,EP,UNK,Load,49.4487047395643,71.0654588008653,,,,,3.83666666666667,2.0,25.19,145.0,35.0,96.6456333333333,300.0,-300.0,0.851,,-1.0,2.0,,,36.21,35.87,,,1225.0,3.088136088700551
OptiMat,68R0300UD2,0/0/0/0,EP,UNK,Load,49.4487047395643,71.0654588008653,,,,,3.88,2.0,25.3066666666667,145.0,35.0,98.1898666666667,300.0,-300.0,0.818,,-1.0,1.5,,,37.48,37.22,,,12809.0,4.107515225651465
OptiMat,42R0300UD2,0/0/0/0,EP,UNK,Load,52.551600823122,72.1078169127419,,,,,3.78,2.0,24.9,145.0,35.0,94.122,191.241155096577,-191.241155096577,0.54261586345,,-1.0,5.0,,,35.8662869521971,35.8816475020786,,,317800.0,5.502153892871361
OptiMat,42R0300UD2,0/0/0/0,EP,UNK,Load,52.551600823122,72.1078169127419,,,,,3.82,2.0,24.85,145.0,35.0,94.927,189.619391743129,-189.619391743129,,,-1.0,,,,,,,,375765.0,5.574916326017971
OptiMat,14R0400MD2,45/-45/0/45/-45/0/45/-45/0/45/-45/0/45/-45,EP,UNK,Load,53.0394622125894,72.4979929789942,,,,,6.75333333333333,2.0,25.1333333333333,150.0,40.0,169.733777777778,117.831584625335,-117.831584625335,,,-1.0,3.12,518.1776933124123,-446.7822879770012,26.37477777777778,27.0,2.330222222222222,-1.821117647058824,2719725.0,6.434524993364955
OptiMat,14R0400MD2,45/-45/0/45/-45/0/45/-45/0/45/-45/0/45/-45,EP,UNK,Load,53.0394622125894,72.4979929789942,,,,,6.71666666666667,2.0,25.2366666666667,150.0,40.0,169.506277777778,117.989730304974,-117.989730304974,0.45,,-1.0,3.12,518.1776933124123,-446.7822879770012,26.78,25.8,2.330222222222222,-1.821117647058824,1623268.0,6.210390227350943
OptiMat,14R0400MD2,45/-45/0/45/-45/0/45/-45/0/45/-45/0/45/-45,EP,UNK,Load,53.0394622125894,72.4979929789942,,,,,6.77666666666667,2.0,25.1933333333333,150.0,40.0,170.726822222222,146.432761265007,-146.432761265007,0.595,,-1.0,2.0,518.1776933124123,-446.7822879770012,25.31,24.02,2.330222222222222,-1.821117647058824,477127.0,5.678633993417503
OptiMat,14R0400MD2,45/-45/0/45/-45/0/45/-45/0/45/-45/0/45/-45,EP,UNK,Load,53.0394622125894,72.4979929789942,,,,,6.69333333333333,2.0,25.2966666666667,150.0,40.0,169.319022222222,147.650273855166,-147.650273855166,0.663,,-1.0,3.82,518.1776933124123,-446.7822879770012,25.86,24.69,2.330222222222222,-1.821117647058824,2570.0,3.409933123331295
OptiMat,14R0400MD2,45/-45/0/45/-45/0/45/-45/0/45/-45/0/45/-45,EP,UNK,Load,53.0394622125894,72.4979929789942,,,,,6.68,2.0,25.2033333333333,150.0,40.0,168.358266666667,148.492856899612,-148.492856899612,0.591,,-1.0,2.0,518.1776933124123,-446.7822879770012,25.62,24.84,2.330222222222222,-1.821117647058824,360314.0,5.556681136961934
OptiMat,14R0400MD2,45/-45/0/45/-45/0/45/-45/0/45/-45/0/45/-45,EP,UNK,Load,53.0394622125894,72.4979929789942,,,,,6.69666666666667,2.0,25.24,150.0,40.0,169.023866666667,177.489727289006,-177.489727289006,0.677,,-1.0,1.39,518.1776933124123,-446.7822879770012,28.12,25.97,2.330222222222222,-1.821117647058824,78055.0,4.892400728062865
OptiMat,14R0400MD2,45/-45/0/45/-45/0/45/-45/0/45/-45/0/45/-45,EP,UNK,Load,53.0394622125894,72.4979929789942,,,,,6.69666666666667,2.0,25.2033333333333,150.0,40.0,168.778322222222,177.747945381875,-177.747945381875,0.705,,-1.0,1.39,518.1776933124123,-446.7822879770012,27.1,25.82,2.330222222222222,-1.821117647058824,83510.0,4.921738483684599
OptiMat,14R0400MD2,45/-45/0/45/-45/0/45/-45/0/45/-45/0/45/-45,EP,UNK,Load,53.0394622125894,72.4979929789942,,,,,6.72333333333333,2.0,25.22,150.0,40.0,169.562466666667,265.38892058266,-265.38892058266,1.129,,-1.0,0.62,518.1776933124123,-446.7822879770012,25.73,23.85,2.330222222222222,-1.821117647058824,269.0,2.429752280002408
OptiMat,14R0400MD2,45/-45/0/45/-45/0/45/-45/0/45/-45/0/45/-45,EP,UNK,Load,53.0394622125894,72.4979929789942,,,,,6.74666666666667,2.0,25.2766666666667,150.0,40.0,170.533244444444,263.878167254713,-263.878167254713,1.144,,-1.0,0.62,518.1776933124123,-446.7822879770012,25.73,23.31,2.330222222222222,-1.821117647058824,241.0,2.382017042574868
OptiMat,14R0400MD2,45/-45/0/45/-45/0/45/-45/0/45/-45/0/45/-45,EP,UNK,Load,53.0394622125894,72.4979929789942,,,,,6.77666666666667,2.0,25.2433333333333,150.0,40.0,171.065655555556,233.828350115605,-233.828350115605,1.007,,-1.0,0.78,518.1776933124123,-446.7822879770012,26.4,24.09,2.330222222222222,-1.821117647058824,402.0,2.60422605308447
OptiMat,14R0400MD2,45/-45/0/45/-45/0/45/-45/0/45/-45/0/45/-45,EP,UNK,Load,53.0394622125894,72.4979929789942,,,,,6.78333333333333,2.0,25.1866666666667,150.0,40.0,170.849555555556,234.124109190282,-234.124109190282,0.969,,-1.0,0.5,518.1776933124123,-446.7822879770012,25.9,23.68,2.330222222222222,-1.821117647058824,2091.0,3.320354032817672
OptiMat,32R0400MD2,45/-45/0/45/-45/0/45/-45/0/45/-45/0/45/-45,EP,UNK,Load,49.6934961300903,71.1596512963921,,,,,6.73,2.0,25.28,150.0,40.0,170.1344,159.991159930032,15.9991159930032,0.625158698362378,,0.1,9.04,,,28.7992694462587,,,,5167411.0,6.713273005368654
OptiMat,56R0400MD2,45/-45/0/45/-45/0/45/-45/0/45/-45/0/45/-45,EP,UNK,Load,52.1568062416468,71.6512809362398,,,,,6.66,2.0,25.29,150.0,40.0,168.4314,194.975521191417,19.4975521191417,0.748827518997233,,0.1,6.1,,,27.4994323098746,,,,1023212.0,6.009965624808384
OptiMat,32R0400MD2,45/-45/0/45/-45/0/45/-45/0/45/-45/0/45/-45,EP,UNK,Load,49.6934961300903,71.1596512963921,,,,,6.66,2.0,25.21,150.0,40.0,167.8986,194.998647993491,19.4998647993491,0.746895280747815,,0.1,6.1,,,28.0722115133704,,,,1550777.0,6.190549351242087
OptiMat,32R0400MD2,45/-45/0/45/-45/0/45/-45/0/45/-45/0/45/-45,EP,UNK,Load,49.6934961300903,71.1596512963921,,,,,6.66,2.0,25.26,150.0,40.0,168.2316,195.266525432796,19.5266525432796,0.74725020396356,,0.1,6.1,,,27.8665649064971,,,,1529500.0,6.184549481320698
OptiMat,32R0400MD2,45/-45/0/45/-45/0/45/-45/0/45/-45/0/45/-45,EP,UNK,Load,49.6934961300903,71.1596512963921,,,,,6.73,2.0,25.25,150.0,40.0,169.9325,249.981610345284,24.9981610345284,1.00201797795651,,0.1,3.7,,,27.1997463725616,,,,72213.0,4.85861538759796
OptiMat,56R0400MD2,45/-45/0/45/-45/0/45/-45/0/45/-45/0/45/-45,EP,UNK,Load,52.1568062416468,71.6512809362398,,,,,6.65,2.0,25.37,150.0,40.0,168.7105,259.971963807825,25.9971963807825,1.01653232518314,,0.1,3.42,,,27.2436150934918,,,,42577.0,4.629175057540406
OptiMat,32R0400MD2,45/-45/0/45/-45/0/45/-45/0/45/-45/0/45/-45,EP,UNK,Load,49.6934961300903,71.1596512963921,,,,,6.68,2.0,25.22,150.0,40.0,168.4696,259.987558586238,25.9987558586238,1.04152931367514,,0.1,3.42,,,27.0568597843509,,,,57647.0,4.76077671115636
OptiMat,32R0400MD2,45/-45/0/45/-45/0/45/-45/0/45/-45/0/45/-45,EP,UNK,Load,49.6934961300903,71.1596512963921,,,,,6.68,2.0,25.28,150.0,40.0,168.8704,260.021886606534,26.0021886606534,1.0268421215186,,0.1,3.42,,,27.4909868374954,,,,71242.0,4.852736103053581
OptiMat,32R0400MD2,45/-45/0/45/-45/0/45/-45/0/45/-45/0/45/-45,EP,UNK,Load,49.6934961300903,71.1596512963921,,,,,6.68,2.0,25.31,150.0,40.0,169.0708,299.992665794448,29.9992665794448,1.19950401276069,,0.1,2.57,,,27.1875343805883,,,,13591.0,4.13325141247232
OptiMat,32R0400MD2,45/-45/0/45/-45/0/45/-45/0/45/-45/0/45/-45,EP,UNK,Load,49.6934961300903,71.1596512963921,,,,,6.67,2.0,25.09,150.0,40.0,167.3503,375.021735843915,37.5021735843915,1.51750417757379,,0.1,1.65,,,27.4328937330244,,,,1548.0,3.189770956346874
OptiMat,32R0400MD2,45/-45/0/45/-45/0/45/-45/0/45/-45/0/45/-45,EP,UNK,Load,49.6934961300903,71.1596512963921,,,,,6.77,2.0,25.21,150.0,40.0,170.6717,389.988498386083,38.9988498386083,1.61847706068269,,0.1,1.52,,,27.3574469680339,,,,1177.0,3.070776462843435
OptiMat,56R0400MD2,45/-45/0/45/-45/0/45/-45/0/45/-45/0/45/-45,EP,UNK,Load,52.1568062416468,71.6512809362398,,,,,6.68,2.0,25.28,150.0,40.0,168.8704,390.003221405291,39.00032214052911,1.5474248750034,,0.1,1.52,,,28.4912304458647,,,,1028.0,3.011993114659257
OptiMat,56R0400MD2,45/-45/0/45/-45/0/45/-45/0/45/-45/0/45/-45,EP,UNK,Load,52.1568062416468,71.6512809362398,,,,,6.64,2.0,25.3,150.0,40.0,167.992,390.018572312967,39.0018572312967,1.56044895369914,,0.1,1.52,,,27.3177672780039,,,,995.0,2.997823080745726
OptiMat,32R0400MD2,45/-45/0/45/-45/0/45/-45/0/45/-45/0/45/-45,EP,UNK,Load,49.6934961300903,71.1596512963921,,,,,6.74,2.0,25.33,150.0,40.0,170.7242,400.001874368133,40.0001874368133,1.64498546052853,,0.1,1.45,,,27.2068232359699,,,,771.0,2.887054378050957
OptiMat,69R0300UD2,0/0/0/0,EP,UNK,Load,50.6488580659171,71.0868088496908,,,,,3.883,2.0,25.207,145.0,35.0,97.878781,653.870014993342,65.3870014993342,,,0.1,1.0,,,,,,,202.0,2.305351369446624
OptiMat,69R0300UD2,0/0/0/0,EP,UNK,Load,50.6488580659171,71.0868088496908,,,,,3.837,2.0,25.183,145.0,35.0,96.627171,558.849021876052,55.88490218760521,,,0.1,1.5,,,,,,,976.0,2.989449817666692
OptiMat,66R0300UD2,0/0/0/0,EP,UNK,Load,49.0652232629859,71.136869239375,,,,,3.787,2.0,25.24,145.0,35.0,95.58388,366.170530009872,36.6170530009872,,,0.1,3.6,,,,,,,72545.0,4.860607485040609
OptiMat,66R0300UD2,0/0/0/0,EP,UNK,Load,49.0652232629859,71.136869239375,,,,,3.847,2.0,25.197,145.0,35.0,96.932859,175.379125049845,-175.379125049845,,,-1.0,4.32,,,37.67,37.8,,,1420060.5,6.152306847380552
OptiMat,66R0300UD2,0/0/0/0,EP,UNK,Load,49.0652232629859,71.136869239375,,,,,3.723,2.0,25.227,145.0,35.0,93.920121,372.657100814425,37.2657100814425,,,0.1,3.6,,,,,,,50128.0,4.70008037753763
OptiMat,66R0300UD2,0/0/0/0,EP,UNK,Load,49.0652232629859,71.136869239375,,,,,3.763,2.0,25.257,145.0,35.0,95.042091,368.257891127416,36.8257891127416,,,0.1,3.6,,,,,,,13010.0,4.114277296561586
OptiMat,65R0300UD2,0/0/0/0,EP,UNK,Load,51.1971824871882,72.0385510279467,,,,,3.747,2.0,25.267,145.0,35.0,94.675449,369.684013856644,36.9684013856644,,,0.1,3.6,,,,,,,60922.0,4.784774152292145
OptiMat,65R0300UD2,0/0/0/0,EP,UNK,Load,51.1971824871882,72.0385510279467,,,,,3.76,2.0,24.81,145.0,35.0,93.2856,375.191883849169,37.5191883849169,,,0.1,3.6,,,,,,,51715.0,4.713616529020051
OptiMat,65R0300UD2,0/0/0/0,EP,UNK,Load,51.1971824871882,72.0385510279467,,,,,3.787,2.0,25.147,145.0,35.0,95.231689,567.038142104148,56.70381421041481,,,0.1,1.5,,,,,,,1065.0,3.027349607774756
OptiMat,65R0300UD2,0/0/0/0,EP,UNK,Load,51.1971824871882,72.0385510279467,,,,,3.83,2.0,25.33,145.0,35.0,97.0139,556.621267674014,55.6621267674014,,,0.1,1.5,,,,,,,836.0,2.922206277439016
OptiMat,65R0300UD2,0/0/0/0,EP,UNK,Load,51.1971824871882,72.0385510279467,,,,,3.757,2.0,25.187,145.0,35.0,94.627559,570.658279370812,57.0658279370812,,,0.1,1.5,,,,,,,440.0,2.643452676486187
OptiMat,65R0300UD2,0/0/0/0,EP,UNK,Load,51.1971824871882,72.0385510279467,,,,,3.993,2.0,25.13,145.0,35.0,100.34409,169.417052862804,-169.417052862804,0.4633112857,,-1.0,4.32,388.981553372999,,36.5,36.62,,,1598170.0,6.203622974061246
OptiMat,30R0300UD2,0/0/0/0,EP,UNK,Load,49.4882548122008,71.9856803097052,,,,,3.852,2.0,24.89,145.0,35.0,95.87628,177.311843972253,-177.311843972253,0.46150745,,-1.0,4.32,600.357043473109,,38.5,38.95,2.089285714285714,,380132.0,5.579934430609295
OptiMat,30R0300UD2,0/0/0/0,EP,UNK,Load,49.4882548122008,71.9856803097052,,,,,3.852,2.0,24.967,145.0,35.0,96.172884,561.488828805425,56.1488828805425,,,0.1,1.5,764.1472122793124,,38.93428571428571,,2.089285714285714,,1189.0,3.075181854618692
OptiMat,30R0300UD2,0/0/0/0,EP,UNK,Load,49.4882548122008,71.9856803097052,,,,,3.842,2.0,24.857,145.0,35.0,95.500594,261.77847647733,-261.77847647733,0.6954537143,,-1.0,2.0,764.1472122793124,,38.2,38.75,2.089285714285714,,36603.0,4.563516681843913
OptiMat,30R0300UD2,0/0/0/0,EP,UNK,Load,49.4882548122008,71.9856803097052,,,,,3.786,2.0,24.98,145.0,35.0,94.57428,179.752888417443,-179.752888417443,0.4650671429,,-1.0,4.325,764.1472122793124,,38.25,38.45,2.089285714285714,,812946.0,5.910061698508087
OptiMat,28R0300UD2,0/0/0/0,EP,UNK,Load,50.2880171304518,71.8575618588619,,,,,3.92,2.0,24.8066666666667,145.0,35.0,97.2421333333334,257.090205068859,-257.090205068859,0.686516,,-1.0,2.0,768.3186399671765,,37.8,37.9,2.132,,44079.0,4.64423173331632
OptiMat,28R0300UD2,0/0/0/0,EP,UNK,Load,50.2880171304518,71.8575618588619,,,,,3.87,2.0,24.44,145.0,35.0,94.5828,179.736696312649,-179.736696312649,,,-1.0,4.32,768.3186399671765,,38.242,,2.132,,661598.0,5.820594183681315
OptiMat,28R0300UD2,0/0/0/0,EP,UNK,Load,50.2880171304518,71.8575618588619,,,,,3.75666666666667,2.0,24.7533333333333,145.0,35.0,92.9900222222222,161.307628942747,-161.307628942747,0.3923473,,-1.0,5.55,487.70823918743,,41.9,42.3,2.132,,1250000.0,6.096910013008056
OptiMat,28R0300UD2,0/0/0/0,EP,UNK,Load,50.2880171304518,71.8575618588619,,,,,3.81666666666667,2.0,24.7933333333333,145.0,35.0,94.6278888888889,184.934908783058,-184.934908783058,0.4823652,,-1.0,4.1,768.3186399671765,,38.45,38.6,2.132,,535131.5,5.728460516052809
OptiMat,28R0300UD2,0/0/0/0,EP,UNK,Load,50.2880171304518,71.8575618588619,,,,,3.82666666666667,2.0,24.71,145.0,35.0,94.5569333333333,211.512781717399,-211.512781717399,0.57114935,,-1.0,3.125,768.3186399671765,,37.1,37.3,2.132,,154582.0,5.189158921951053
OptiMat,28R0300UD2,0/0/0/0,EP,UNK,Load,50.2880171304518,71.8575618588619,,,,,3.81,2.0,24.9133333333333,145.0,35.0,94.9198,263.3802431105,-263.3802431105,0.683965449999999,,-1.0,2.0,768.3186399671765,,38.9,39.0,2.132,,46263.0,4.665233791884687
OptiMat,28R0300UD2,0/0/0/0,EP,UNK,Load,50.2880171304518,71.8575618588619,,,,,3.87333333333333,2.0,24.9633333333333,145.0,35.0,96.6913111111111,206.843818438012,-206.843818438012,0.5616231,,-1.0,3.125,768.3186399671765,,36.75,37.6,2.132,,204840.5,5.311415827243279
OptiMat,28R0300UD2,0/0/0/0,EP,UNK,Load,50.2880171304518,71.8575618588619,,,,,3.81,2.0,24.9133333333333,145.0,35.0,94.9198,210.7041944884,-210.7041944884,0.559397099999999,,-1.0,3.125,768.3186399671765,,37.9,38.0,2.132,,268157.0,5.42838913831827
OptiMat,28R0300UD2,0/0/0/0,EP,UNK,Load,50.2880171304518,71.8575618588619,,,,,3.75666666666667,2.0,24.7033333333333,145.0,35.0,92.8021888888889,215.512158058532,-215.512158058532,0.55387875,,-1.0,3.125,768.3186399671765,,39.0,39.2,2.132,,274849.0,5.439094161184332
OptiMat,28R0300UD2,0/0/0/0,EP,UNK,Load,50.2880171304518,71.8575618588619,,,,,3.80666666666667,2.0,24.76,145.0,35.0,94.2530666666667,180.365484129252,-180.365484129252,0.466364949999999,,-1.0,4.32,768.3186399671765,,38.9,39.2,2.132,,685783.0,5.836186715107154
OptiMat,28R0300UD2,0/0/0/0,EP,UNK,Load,50.2880171304518,71.8575618588619,,,,,3.81,2.0,24.66,145.0,35.0,93.9546,212.868768532887,-212.868768532887,0.55480605,,-1.0,3.125,768.3186399671765,,38.45,38.75,2.132,,314452.0,5.497554361304037
OptiMat,28R0300UD2,0/0/0/0,EP,UNK,Load,50.2880171304518,71.8575618588619,,,,,3.77333333333333,2.0,24.6066666666667,145.0,35.0,92.8491555555556,188.477750769947,-188.477750769947,0.4757727143,,-1.0,4.1,768.3186399671765,,38.75,38.6,2.132,,407204.0,5.609812035461795
OptiMat,27R0300UD2,0/0/0/0,EP,UNK,Load,50.660793462465,71.9848678704096,,,,,3.79,2.0,24.6233333333333,145.0,35.0,93.3224333333333,267.888428398602,-267.888428398602,0.6809507,,-1.0,2.0,811.3347353874573,-452.6301938431185,39.6,39.8,2.2,-1.15,45377.0,4.656835780078811
OptiMat,27R0300UD2,0/0/0/0,EP,UNK,Load,50.660793462465,71.9848678704096,,,,,3.83333333333333,2.0,24.7933333333333,145.0,35.0,95.0411111111111,178.869962706197,-178.869962706197,0.4577157,,-1.0,4.32,811.3347353874573,-452.6301938431185,39.1,39.35,2.2,-1.15,897619.0,5.953092036768397
OptiMat,27R0300UD2,0/0/0/0,EP,UNK,Load,50.660793462465,71.9848678704096,,,,,3.79333333333333,2.0,24.7433333333333,145.0,35.0,93.8597111111111,266.354964276472,-266.354964276472,0.71165255,,-1.0,2.5,811.3347353874573,-452.6301938431185,37.95,38.15,2.2,-1.15,16435.5,4.215782920704707
OptiMat,27R0300UD2,0/0/0/0,EP,UNK,Load,50.660793462465,71.9848678704096,,,,,3.77666666666667,2.0,24.7533333333333,145.0,35.0,93.4850888888889,267.422326888019,-267.422326888019,0.690968349999999,,-1.0,2.5,811.3347353874573,-452.6301938431185,39.1,38.95,2.2,-1.15,2229.5,3.348207476685626
OptiMat,1R0300UD2,0/0/0/0,EP,UNK,Load,53.31,73.23,,,,,3.7367,2.0,25.5,145.0,35.0,95.28585,-440.778982398751,-4407.78982398751,-1.0607302,,10.0,4.7,806.8394187696364,-526.5913568138827,38.70142857142857,42.18,2.195555555555556,-1.30985,5868.5,3.768527108918714
OptiMat,1R0300UD2,0/0/0/0,EP,UNK,Load,53.31,73.23,,,,,3.74,2.0,25.38,145.0,35.0,94.9212,-421.402173592411,-4214.02173592411,-1.1743932857,,10.0,4.5,806.8394187696364,-526.5913568138827,38.70142857142857,39.99,2.195555555555556,-1.30985,120285.0,5.080211472531881
OptiMat,1R0300UD2,0/0/0/0,EP,UNK,Load,53.31,73.23,,,,,3.81,2.0,25.62,145.0,35.0,97.6122,-461.00794777702,-4610.079477770199,-0.9350493,,10.0,4.0,806.8394187696364,-526.5913568138827,38.70142857142857,41.18,2.195555555555556,-1.30985,295.0,2.469822015978163
OptiMat,1R0300UD2,0/0/0/0,EP,UNK,Load,53.31,73.23,,,,,3.7867,2.0,25.22,145.0,35.0,95.500574,-397.903367575571,-3979.03367575571,-0.9994203,,10.0,4.85,806.8394187696364,-526.5913568138827,38.70142857142857,41.19,2.195555555555556,-1.30985,301530.0,5.479330527707678
OptiMat,1R0300UD2,0/0/0/0,EP,UNK,Load,53.31,73.23,,,,,3.7833,2.0,25.08,145.0,35.0,94.885164,-421.562215985631,-4215.62215985631,-1.01268405,,10.0,1.7,806.8394187696364,-5274.27027475022,38.70142857142857,42.24,2.195555555555556,-1.30985,1000000.0,6.0
OptiMat,GEV02014D0100UD1,0/0/0/0/0,EP,UNK,Load,,,,,,,4.575,,23.0,,,105.225,190.068899976241,-190.068899976241,,,-1.0,3.0,842.3230856121847,-398.4510154378506,45.78475,45.15733333333333,2.1175,-0.8828333333333332,533119.0,5.726824160761906
OptiMat,32R0400MD2,45/-45/0/45/-45/0/45/-45/0/45/-45/0/45/-45,EP,UNK,Load,49.6934961300903,71.1596512963921,,,,,6.68,2.0,25.25,150.0,40.0,168.67,184.976581490484,-184.976581490484,0.715,,-1.0,1.37,,,26.7779138828421,26.180527803112,,,48942.0,4.689681712690806
OptiMat,32R0400MD2,45/-45/0/45/-45/0/45/-45/0/45/-45/0/45/-45,EP,UNK,Load,49.6934961300903,71.1596512963921,,,,,6.76,2.0,25.33,150.0,40.0,171.2308,250.013432162905,-250.013432162905,1.019,,-1.0,0.75,,,26.0310953137786,24.9895552340769,,,1534.0,3.185825359612962
OptiMat,32R0400MD2,45/-45/0/45/-45/0/45/-45/0/45/-45/0/45/-45,EP,UNK,Load,49.6934961300903,71.1596512963921,,,,,6.68,2.0,25.34,150.0,40.0,169.2712,185.028522276678,-185.028522276678,0.703,,-1.0,1.37,,,27.3653037044645,26.7659961173473,,,59468.0,4.774283332755716
OptiMat,32R0400MD2,45/-45/0/45/-45/0/45/-45/0/45/-45/0/45/-45,EP,UNK,Load,49.6934961300903,71.1596512963921,,,,,6.62,2.0,25.28,150.0,40.0,167.3536,199.995697732227,-199.995697732227,0.78,,-1.0,1.17,,,27.0212764368987,26.3666333134644,,,16291.0,4.211947743679434
OptiMat,32R0400MD2,45/-45/0/45/-45/0/45/-45/0/45/-45/0/45/-45,EP,UNK,Load,49.6934961300903,71.1596512963921,,,,,6.68,2.0,25.34,150.0,40.0,169.2712,250.012996894924,-250.012996894924,1.014,,-1.0,0.75,,,25.9986421763708,25.093296488022,,,2608.0,3.416307587059883
OptiMat,32R0400MD2,45/-45/0/45/-45/0/45/-45/0/45/-45/0/45/-45,EP,UNK,Load,49.6934961300903,71.1596512963921,,,,,6.75,2.0,25.18,150.0,40.0,169.965,184.979260435972,-184.979260435972,0.752,,-1.0,1.37,,,25.8022177549417,25.0238901774477,,,57038.0,4.756164288860081
OptiMat,32R0400MD2,45/-45/0/45/-45/0/45/-45/0/45/-45/0/45/-45,EP,UNK,Load,49.6934961300903,71.1596512963921,,,,,6.67,2.0,25.31,150.0,40.0,168.8177,124.3945391982,-124.3945391982,0.479,,-1.0,3.0,,,26.8172495970597,26.4593468233052,,,2098460.0,6.321900695279774
OptiMat,31R0400MD2,45/-45/0/45/-45/0/45/-45/0/45/-45/0/45/-45,EP,UNK,Load,50.8395470145337,71.468683859349,,,,,6.6,2.0,25.09,150.0,40.0,165.594,175.000301943307,-175.000301943307,0.662,,-1.0,1.53,,-486.2968161371674,27.6662959632305,26.9821803991692,,-1.987,109901.0,5.041001644129643
OptiMat,31R0400MD2,45/-45/0/45/-45/0/45/-45/0/45/-45/0/45/-45,EP,UNK,Load,50.8395470145337,71.468683859349,,,,,6.57,2.0,25.28,150.0,40.0,166.0896,134.98738030557,-134.98738030557,0.52,,-1.0,2.57,,-486.2968161371674,26.9013016662673,26.4558522120081,,-1.987,735186.0,5.866397228273814
OptiMat,31R0400MD2,45/-45/0/45/-45/0/45/-45/0/45/-45/0/45/-45,EP,UNK,Load,50.8395470145337,71.468683859349,,,,,6.58,2.0,25.05,150.0,40.0,164.829,134.988381898816,-134.988381898816,0.493,,-1.0,2.57,,-486.2968161371674,28.2816633544809,27.9033272721228,,-1.987,655532.0,5.816593896764794
OptiMat,31R0400MD2,45/-45/0/45/-45/0/45/-45/0/45/-45/0/45/-45,EP,UNK,Load,50.8395470145337,71.468683859349,,,,,6.66,2.0,25.24,150.0,40.0,168.0984,150.001427735184,-150.001427735184,0.567,,-1.0,2.08,,-486.2968161371674,27.3154227521115,26.8302611525179,,-1.987,481189.0,5.682315690791863
OptiMat,31R0400MD2,45/-45/0/45/-45/0/45/-45/0/45/-45/0/45/-45,EP,UNK,Load,50.8395470145337,71.468683859349,,,,,6.58,2.0,25.28,150.0,40.0,166.3424,250.026451463968,-250.026451463968,1.01,,-1.0,0.75,,-486.2968161371674,25.9674542987623,25.127947071164,,-1.987,2074.0,3.316808752053022
OptiMat,31R0400MD2,45/-45/0/45/-45/0/45/-45/0/45/-45/0/45/-45,EP,UNK,Load,50.8395470145337,71.468683859349,,,,,6.59,2.0,25.32,150.0,40.0,166.8588,224.980642315539,-224.980642315539,0.899,,-1.0,0.93,,-486.2968161371674,26.3566305158088,25.4842851263942,,-1.987,8234.0,3.915610862661467
OptiMat,31R0400MD2,45/-45/0/45/-45/0/45/-45/0/45/-45/0/45/-45,EP,UNK,Load,50.8395470145337,71.468683859349,,,,,6.65,2.0,25.29,150.0,40.0,168.1785,134.975636005791,-134.975636005791,0.524,,-1.0,2.57,,-486.2968161371674,26.6015269613578,26.151415612035,,-1.987,637851.0,5.804719240734912
OptiMat,38R0400MD2,45/-45/0/45/-45/0/45/-45/0/45/-45/0/45/-45,EP,UNK,Load,52.8299375462749,72.1124008822064,,,,,6.7,2.0,25.3,150.0,40.0,169.51,117.987139401805,-117.987139401805,0.45,,-1.0,5.0,528.143831048251,-465.0363068565113,27.0,28.3,2.285,-1.65,15576.0,4.192455938511976
OptiMat,14R0400MD2,45/-45/0/45/-45/0/45/-45/0/45/-45/0/45/-45,EP,UNK,Load,53.0394622125894,72.4979929789942,,,,,6.8,2.0,25.2,150.0,40.0,171.36,81.203606442577,-81.203606442577,0.3,,-1.0,5.0,518.1776933124123,-446.7822879770012,24.490488,24.768789,2.330222222222222,-1.821117647058824,8238763.0,6.915862009924978
OptiMat,14R0400MD2,45/-45/0/45/-45/0/45/-45/0/45/-45/0/45/-45,EP,UNK,Load,53.0394622125894,72.4979929789942,,,,,6.8,2.0,25.2,150.0,40.0,171.36,87.5350140056023,-87.5350140056023,0.35,,-1.0,5.0,518.1776933124123,-446.7822879770012,26.2,27.2,2.330222222222222,-1.821117647058824,8463432.0,6.927546509187432
OptiMat,14R0400MD2,45/-45/0/45/-45/0/45/-45/0/45/-45/0/45/-45,EP,UNK,Load,53.0394622125894,72.4979929789942,,,,,6.8,2.0,25.2,150.0,40.0,171.36,116.71335200747,-116.71335200747,0.5,,-1.0,5.0,518.1776933124123,-446.7822879770012,25.9,26.1,2.330222222222222,-1.821117647058824,5074.0,3.705350462885712
OptiMat,14R0400MD2,45/-45/0/45/-45/0/45/-45/0/45/-45/0/45/-45,EP,UNK,Load,53.0394622125894,72.4979929789942,,,,,6.8,2.0,25.1,150.0,40.0,170.68,146.472931802203,-146.472931802203,,,-1.0,5.0,518.1776933124123,-446.7822879770012,26.37477777777778,26.7,2.330222222222222,-1.821117647058824,834.0,2.921166050637739
OptiMat,14R0400MD2,45/-45/0/45/-45/0/45/-45/0/45/-45/0/45/-45,EP,UNK,Load,53.0394622125894,72.4979929789942,,,,,6.8,2.0,25.3,150.0,40.0,172.04,107.843524761683,-107.843524761683,0.4,,-1.0,5.0,518.1776933124123,-446.7822879770012,23.933886,24.397721,2.330222222222222,-1.821117647058824,3857.0,3.586249638866042
