Repository: Luwen-Zhang/SNEnsemble

# Copyright Notification

## Composites

We reformat and merge fatigue testing records from SNL/MSU/DOE, OptiMat, UPWIND, and FACT databases into a single database with careful considerations, including filtering invalid entries, rename variables, fix improper calculations in the records, to obtain clean and consistent data to fit machine 
learning usages. We leave the original format ("2019_SNL_MSU_DOE_Composite-Materials-Database_Wind_29pt0.xlsx" and "Optidat UPWIND 28_3_2017.xls") in the folder. Any derived database should be directly based on the original files instead of our merged database. We are not responsible for the accuracy of the testing records.

File: data/composite_database_10082023.csv (part 31 of 36)
Data source,Material_Code,Sequence,Resin Type,Waveform,Control,Fiber Volume Fraction,Fiber Weight Fraction,Fiber Weight Fraction (0-deg),Fiber Weight Fraction (45-deg),Fiber Weight Fraction (90-deg),Fiber Weight Fraction (Other Dir.),Thickness,Tab Thickness,Width,Length,Load Length,Area,Maximum Stress,Minimum Stress,Maximum Strain,Minimum Strain,R-value,Frequency,Ultimate Tensile Stress,Ultimate Compressive Stress,Tensile Modulus,Compressive Modulus,Ultimate Tensile Strain,Ultimate Compressive Strain,Cycles to Failure,log10(Cycles to Failure)
OptiMat,14R0400MD2,45/-45/0/45/-45/0/45/-45/0/45/-45/0/45/-45,EP,UNK,Load,53.0394622125894,72.4979929789942,,,,,6.8,2.0,25.2,150.0,40.0,171.36,105.042016806723,-105.042016806723,0.5,,-1.0,5.0,518.1776933124123,-446.7822879770012,25.9,26.4,2.330222222222222,-1.821117647058824,49728.0,4.696600992784801
OptiMat,14R0400MD2,45/-45/0/45/-45/0/45/-45/0/45/-45/0/45/-45,EP,UNK,Load,53.0394622125894,72.4979929789942,,,,,6.7,2.0,25.2,150.0,40.0,168.84,98.8987206823028,-98.8987206823028,0.4,,-1.0,5.0,518.1776933124123,-446.7822879770012,24.954323,25.325391,2.330222222222222,-1.821117647058824,102966.0,5.012693841695172
OptiMat,27R0300UD2,0/0/0/0,EP,UNK,Load,50.660793462465,71.9848678704096,,,,,3.8,2.0,24.8,145.0,35.0,94.24,159.168081494058,-159.168081494058,,,-1.0,5.0,811.3347353874573,-452.6301938431185,37.1958515,38.78107,2.2,-1.15,2551489.0,6.406793700338405
OptiMat,27R0300UD2,0/0/0/0,EP,UNK,Load,50.660793462465,71.9848678704096,,,,,3.8,2.0,24.8,145.0,35.0,94.24,177.186544991511,-177.186544991511,0.45,,-1.0,5.0,811.3347353874573,-452.6301938431185,38.127237,38.869373,2.2,-1.15,741879.0,5.870333077896974
OptiMat,27R0300UD2,0/0/0/0,EP,UNK,Load,50.660793462465,71.9848678704096,,,,,3.8,2.0,24.7,145.0,35.0,93.86,296.506499041125,-296.506499041125,0.8,,-1.0,1.0,811.3347353874573,-452.6301938431185,38.127237,38.312771,2.2,-1.15,21637.0,4.335197045077562
OptiMat,26R0300UD2,0/0/0/0,EP,UNK,Load,52.3204877981346,72.8373070788721,,,,,3.75,2.0,24.9,145.0,35.0,93.375,198.697724230254,-198.697724230254,0.5,,-1.0,5.0,795.7033859473871,-444.808051687231,38.312771,38.498305,2.166666666666667,-1.12,454761.0,5.65778321280759
OptiMat,26R0300UD2,0/0/0/0,EP,UNK,Load,52.3204877981346,72.8373070788721,,,,,3.7,2.0,24.7,145.0,35.0,91.39,328.263486158223,-328.263486158223,0.9,,-1.0,1.0,795.7033859473871,-444.808051687231,37.8,39.3,2.166666666666667,-1.12,2305.0,3.362670929725667
OptiMat,26R0300UD2,0/0/0/0,EP,UNK,Load,52.3204877981346,72.8373070788721,,,,,3.8,2.0,24.8,145.0,35.0,94.24,246.092423599321,-246.092423599321,0.65,,-1.0,5.0,795.7033859473871,-444.808051687231,37.385101,37.570635,2.166666666666667,-1.12,3576.0,3.55339751012388
OptiMat,26R0300UD2,0/0/0/0,EP,UNK,Load,52.3204877981346,72.8373070788721,,,,,3.7,2.0,25.0,145.0,35.0,92.5,351.01027027027,-351.01027027027,0.9,,-1.0,1.0,795.7033859473871,-444.808051687231,38.869373,39.88981,2.166666666666667,-1.12,2702.0,3.431685344686012
OptiMat,26R0300UD2,0/0/0/0,EP,UNK,Load,52.3204877981346,72.8373070788721,,,,,3.7,2.0,24.8,145.0,35.0,91.76,181.975370531822,-181.975370531822,0.45,,-1.0,5.0,795.7033859473871,-444.808051687231,38.591072,38.683839,2.166666666666667,-1.12,681605.0,5.83353276759263
OptiMat,26R0300UD2,0/0/0/0,EP,UNK,Load,52.3204877981346,72.8373070788721,,,,,3.7,2.0,24.7,145.0,35.0,91.39,253.766823503666,-253.766823503666,0.6,,-1.0,5.0,795.7033859473871,-444.808051687231,39.425975,39.240441,2.166666666666667,-1.12,2306.0,3.36285930295868
OptiMat,26R0300UD2,0/0/0/0,EP,UNK,Load,52.3204877981346,72.8373070788721,,,,,3.7,2.0,24.4,145.0,35.0,90.28,256.886907399203,-256.886907399203,0.6,,-1.0,5.0,795.7033859473871,-444.808051687231,39.054907,39.147674,2.166666666666667,-1.12,2440.0,3.38738982633873
OptiMat,26R0300UD2,0/0/0/0,EP,UNK,Load,52.3204877981346,72.8373070788721,,,,,3.7,2.0,24.9,145.0,35.0,92.13,181.24454575057,-181.24454575057,0.45,,-1.0,5.0,795.7033859473871,-444.808051687231,38.220004,40.168111,2.166666666666667,-1.12,637624.0,5.804564655426015
OptiMat,26R0300UD2,0/0/0/0,EP,UNK,Load,52.3204877981346,72.8373070788721,,,,,3.7,2.0,24.7,145.0,35.0,91.39,304.520188204399,-304.520188204399,0.8,,-1.0,5.0,795.7033859473871,-444.808051687231,37.756169,38.127237,2.166666666666667,-1.12,427.0,2.630427875025024
OptiMat,1R0300UD2,0/0/0/0,EP,UNK,Load,53.31,73.23,,,,,3.8,2.0,25.0,145.0,35.0,95.0,189.473684210526,-189.473684210526,0.5,,-1.0,5.0,806.8394187696364,-526.5913568138827,37.2,37.8,2.195555555555556,-1.30985,147344.0,5.168332455625744
OptiMat,1R0300UD2,0/0/0/0,EP,UNK,Load,53.31,73.23,,,,,3.8,2.0,25.0,145.0,35.0,95.0,263.157894736842,-263.157894736842,0.7,,-1.0,5.0,806.8394187696364,-526.5913568138827,37.0,37.7,2.195555555555556,-1.30985,918.0,2.962842681201242
OptiMat,1R0300UD2,0/0/0/0,EP,UNK,Load,53.31,73.23,,,,,3.8,2.0,25.1,145.0,35.0,95.38,209.687565527364,-209.687565527364,0.7,,-1.0,5.0,806.8394187696364,-526.5913568138827,37.3,38.2,2.195555555555556,-1.30985,34434.0,4.536987475130602
OptiMat,1R0300UD2,0/0/0/0,EP,UNK,Load,53.31,73.23,,,,,3.8,2.0,25.0,145.0,35.0,95.0,210.526315789474,-210.526315789474,0.6,,-1.0,5.0,806.8394187696364,-526.5913568138827,37.2,37.9,2.195555555555556,-1.30985,25909.0,4.413450651007325
OptiMat,1R0300UD2,0/0/0/0,EP,UNK,Load,53.31,73.23,,,,,3.8,2.0,25.1,145.0,35.0,95.38,188.718808974628,-188.718808974628,,,-1.0,5.0,806.8394187696364,-526.5913568138827,38.70142857142857,38.89905,2.195555555555556,-1.30985,61583.0,4.789460841626458
OptiMat,1R0300UD2,0/0/0/0,EP,UNK,Load,53.31,73.23,,,,,3.8,2.0,25.0,145.0,35.0,95.0,263.157894736842,-263.157894736842,0.7,,-1.0,5.0,806.8394187696364,-526.5913568138827,36.8,37.7,2.195555555555556,-1.30985,1915.0,3.282168778304642
OptiMat,43R0300UD2,0/0/0/0,EP,UNK,Load,50.8675038885926,72.2801124796882,,,,,3.73,2.0,24.71,145.0,35.0,92.1683,332.166638366987,-332.166638366987,,,-1.0,5.0,,,,,,,480.0,2.681241237375587
OptiMat,43R0300UD2,0/0/0/0,EP,UNK,Load,50.8675038885926,72.2801124796882,,,,,3.64,2.0,24.83,145.0,35.0,90.3812,348.458978471187,-348.458978471187,,,-1.0,5.0,,,,,,,801.0,2.903632516084238
OptiMat,43R0300UD2,0/0/0/0,EP,UNK,Load,50.8675038885926,72.2801124796882,,,,,3.73,2.0,24.8,145.0,35.0,92.504,303.776981941321,-303.776981941321,,,-1.0,5.0,,,,,,,1067.0,3.02816441942447
OptiMat,43R0300UD2,0/0/0/0,EP,UNK,Load,50.8675038885926,72.2801124796882,,,,,3.7,2.0,24.83,145.0,35.0,91.871,399.544393429374,-399.544393429374,,,-1.0,5.0,,,,,,,795.0,2.900367128656471
OptiMat,43R0300UD2,0/0/0/0,EP,UNK,Load,50.8675038885926,72.2801124796882,,,,,3.65,2.0,24.77,145.0,35.0,90.4105,243.032128458531,-243.032128458531,,,-1.0,5.0,,,,,,,92160.0,4.964542466079137
OptiMat,43R0300UD2,0/0/0/0,EP,UNK,Load,50.8675038885926,72.2801124796882,,,,,3.71,2.0,24.78,145.0,35.0,91.9338,270.847066040999,-270.847066040999,,,-1.0,5.0,,,,,,,898.0,2.953276336667304
OptiMat,43R0300UD2,0/0/0/0,EP,UNK,Load,50.8675038885926,72.2801124796882,,,,,3.72,2.0,24.8,145.0,35.0,92.256,297.977739930194,-297.977739930194,,,-1.0,5.0,,,,,,,102733.0,5.011709970528454
OptiMat,43R0300UD2,0/0/0/0,EP,UNK,Load,50.8675038885926,72.2801124796882,,,,,3.65,2.0,24.75,145.0,35.0,90.3375,199.252801992528,-199.252801992528,,,-1.0,5.0,,,,,,,409950.0,5.612730890748342
OptiMat,42R0300UD2,0/0/0/0,EP,UNK,Load,52.551600823122,72.1078169127419,,,,,3.7,2.0,25.03,145.0,35.0,92.611,195.441146300116,-195.441146300116,,,-1.0,5.0,,,,,,,844145.0,5.92641705242081
OptiMat,42R0300UD2,0/0/0/0,EP,UNK,Load,52.551600823122,72.1078169127419,,,,,3.66,2.0,24.8,145.0,35.0,90.768,378.988189670368,-378.988189670368,,,-1.0,5.0,,,,,,,2050.0,3.311753861055754
OptiMat,42R0300UD2,0/0/0/0,EP,UNK,Load,52.551600823122,72.1078169127419,,,,,3.74,2.0,24.8,145.0,35.0,92.752,246.35587372779,-246.35587372779,,,-1.0,5.0,,,,,,,2566.0,3.40925665203891
OptiMat,42R0300UD2,0/0/0/0,EP,UNK,Load,52.551600823122,72.1078169127419,,,,,3.7,2.0,24.99,145.0,35.0,92.463,213.058196251474,-213.058196251474,,,-1.0,5.0,,,,,,,172044.0,5.235639531288081
OptiMat,42R0300UD2,0/0/0/0,EP,UNK,Load,52.551600823122,72.1078169127419,,,,,3.78,2.0,24.88,145.0,35.0,94.0464,265.826230456456,-265.826230456456,0.75593541465,,-1.0,5.0,,,39.5814132021278,38.6061395674813,,,1458.0,3.163757523981956
OptiMat,42R0300UD2,0/0/0/0,EP,UNK,Load,52.551600823122,72.1078169127419,,,,,3.92,2.0,24.71,145.0,35.0,96.8632,258.09595388135,-258.09595388135,0.77232242445,,-1.0,5.0,,,36.4947935513241,36.6548862982564,,,985.0,2.993436230497612
OptiMat,42R0300UD2,0/0/0/0,EP,UNK,Load,52.551600823122,72.1078169127419,,,,,3.74,2.0,24.84,145.0,35.0,92.9016,215.281545204819,-215.281545204819,0.59136542345,,-1.0,5.0,,,37.9897910771402,38.0453866309525,,,17370.0,4.239799818447099
OptiMat,14R0400MD2,45/-45/0/45/-45/0/45/-45/0/45/-45/0/45/-45,EP,UNK,Load,53.0394622125894,72.4979929789942,,,,,6.80666666666667,2.0,25.23,150.0,40.0,171.7322,98.9913365111493,-98.9913365111493,0.4007811025,,-1.0,5.0,518.1776933124123,-446.7822879770012,26.9512823971423,26.6375722505686,2.330222222222222,-1.821117647058824,7223777.0,6.858764330721243
OptiMat,14R0400MD2,45/-45/0/45/-45/0/45/-45/0/45/-45/0/45/-45,EP,UNK,Load,53.0394622125894,72.4979929789942,,,,,6.75,2.0,25.0233333333333,150.0,40.0,168.9075,106.567203942987,-106.567203942987,0.4214753327,,-1.0,5.0,518.1776933124123,-446.7822879770012,26.8422140611512,26.198092007317,2.330222222222222,-1.821117647058824,4646705.0,6.667145101801253
OptiMat,14R0400MD2,45/-45/0/45/-45/0/45/-45/0/45/-45/0/45/-45,EP,UNK,Load,53.0394622125894,72.4979929789942,,,,,6.79333333333333,2.0,25.24,150.0,40.0,171.463733333333,104.978467749837,-104.978467749837,0.421434259166667,,-1.0,5.0,518.1776933124123,-446.7822879770012,25.6867710502357,25.1201570211415,2.330222222222222,-1.821117647058824,3055330.0,6.48505812437859
OptiMat,14R0400MD2,45/-45/0/45/-45/0/45/-45/0/45/-45/0/45/-45,EP,UNK,Load,53.0394622125894,72.4979929789942,,,,,6.76333333333333,2.0,25.1966666666667,150.0,40.0,170.413455555556,111.493543382822,-111.493543382822,0.4224187885,,-1.0,5.0,518.1776933124123,-446.7822879770012,27.5181376814196,27.5100941715916,2.330222222222222,-1.821117647058824,9009.0,3.954676586918644
OptiMat,14R0400MD2,45/-45/0/45/-45/0/45/-45/0/45/-45/0/45/-45,EP,UNK,Load,53.0394622125894,72.4979929789942,,,,,6.76333333333333,2.0,25.0733333333333,150.0,40.0,169.579311111111,117.938915242412,-117.938915242412,0.458129194933333,,-1.0,5.0,518.1776933124123,-446.7822879770012,26.3378082702544,25.7684130701132,2.330222222222222,-1.821117647058824,11786.0,4.07136643675913
OptiMat,14R0400MD2,45/-45/0/45/-45/0/45/-45/0/45/-45/0/45/-45,EP,UNK,Load,53.0394622125894,72.4979929789942,,,,,6.81666666666667,2.0,25.23,150.0,40.0,171.9845,116.289549348924,-116.289549348924,0.459093794,,-1.0,5.0,518.1776933124123,-446.7822879770012,27.2491068755018,26.9535350420518,2.330222222222222,-1.821117647058824,8142.0,3.910731098043381
OptiMat,14R0400MD2,45/-45/0/45/-45/0/45/-45/0/45/-45/0/45/-45,EP,UNK,Load,53.0394622125894,72.4979929789942,,,,,6.76,2.0,25.23,150.0,40.0,170.5548,146.580453906897,-146.580453906897,0.5805767728,,-1.0,5.0,518.1776933124123,-446.7822879770012,26.2413981777451,25.3331324922644,2.330222222222222,-1.821117647058824,2923.0,3.465828815357436
OptiMat,14R0400MD2,45/-45/0/45/-45/0/45/-45/0/45/-45/0/45/-45,EP,UNK,Load,53.0394622125894,72.4979929789942,,,,,6.79,2.0,25.2366666666667,150.0,40.0,171.356966666667,145.894272560458,-145.894272560458,0.574143136966667,,-1.0,5.0,518.1776933124123,-446.7822879770012,26.3908009886661,25.4564201445165,2.330222222222222,-1.821117647058824,1403.0,3.14705767102836
OptiMat,14R0400MD2,45/-45/0/45/-45/0/45/-45/0/45/-45/0/45/-45,EP,UNK,Load,53.0394622125894,72.4979929789942,,,,,6.79,2.0,25.2033333333333,150.0,40.0,171.130633333333,175.304674654976,-175.304674654976,0.7068984215,,-1.0,5.0,518.1776933124123,-446.7822879770012,26.2673091686896,24.8717932776208,2.330222222222222,-1.821117647058824,1141.0,3.057285644418215
OptiMat,14R0400MD2,45/-45/0/45/-45/0/45/-45/0/45/-45/0/45/-45,EP,UNK,Load,53.0394622125894,72.4979929789942,,,,,6.81666666666667,2.0,25.2666666666667,150.0,40.0,172.234444444444,174.181187141558,-174.181187141558,0.735092857209536,,-1.0,5.0,518.1776933124123,-446.7822879770012,26.0399487837433,23.1670613349724,2.330222222222222,-1.821117647058824,744.0,2.871572935545879
OptiMat,14R0400MD2,45/-45/0/45/-45/0/45/-45/0/45/-45/0/45/-45,EP,UNK,Load,53.0394622125894,72.4979929789942,,,,,6.8,2.0,25.21,150.0,40.0,171.428,204.167347224491,-204.167347224491,0.79914764115,,-1.0,5.0,518.1776933124123,-446.7822879770012,27.0750459813137,25.1855758634378,2.330222222222222,-1.821117647058824,443.0,2.64640372622307
OptiMat,14R0400MD2,45/-45/0/45/-45/0/45/-45/0/45/-45/0/45/-45,EP,UNK,Load,53.0394622125894,72.4979929789942,,,,,6.74666666666667,2.0,25.29,150.0,40.0,170.6232,263.739046038288,-263.739046038288,1.06628054065,,-1.0,5.0,518.1776933124123,-446.7822879770012,26.6159643112388,25.0932554920159,2.330222222222222,-1.821117647058824,265.0,2.423245873936808
OptiMat,1R0300UD2,0/0/0/0,EP,UNK,Load,53.31,73.23,,,,,3.8,2.0,25.0,145.0,35.0,95.0,341.773157894737,34.1773157894737,,,0.1,5.0,806.8394187696364,-526.5913568138827,38.220004,38.89905,2.195555555555556,-1.30985,23612.0,4.373132774549157
OptiMat,1R0300UD2,0/0/0/0,EP,UNK,Load,53.31,73.23,,,,,3.8,2.0,25.0,145.0,35.0,95.0,210.526315789474,-210.526315789474,0.6,,-1.0,5.0,806.8394187696364,-526.5913568138827,37.4,37.9,2.195555555555556,-1.30985,37153.0,4.569993887567448
OptiMat,1R0300UD2,0/0/0/0,EP,UNK,Load,53.31,73.23,,,,,3.8,2.0,25.0,145.0,35.0,95.0,244.123684210526,24.4123684210526,,,0.1,5.0,806.8394187696364,-526.5913568138827,38.70142857142857,38.89905,2.195555555555556,-1.30985,977128.0,5.989951458347746
OptiMat,1R0300UD2,0/0/0/0,EP,UNK,Load,53.31,73.23,,,,,3.8,2.0,25.0,145.0,35.0,95.0,292.948421052632,29.2948421052632,,,0.1,5.0,806.8394187696364,-526.5913568138827,38.70142857142857,38.89905,2.195555555555556,-1.30985,226935.0,5.355901481934477
OptiMat,1R0300UD2,0/0/0/0,EP,UNK,Load,53.31,73.23,,,,,3.8,2.0,25.0,145.0,35.0,95.0,341.773157894737,34.1773157894737,,,0.1,5.0,806.8394187696364,-526.5913568138827,38.70142857142857,38.89905,2.195555555555556,-1.30985,43033.0,4.633801623517603
OptiMat,1R0300UD2,0/0/0/0,EP,UNK,Load,53.31,73.23,,,,,3.8,2.0,25.0,145.0,35.0,95.0,390.597894736842,39.05978947368421,,,0.1,5.0,806.8394187696364,-526.5913568138827,38.70142857142857,38.89905,2.195555555555556,-1.30985,17403.0,4.24062412018726
OptiMat,1R0300UD2,0/0/0/0,EP,UNK,Load,53.31,73.23,,,,,3.9,2.0,25.0,145.0,35.0,97.5,190.291282051282,-190.291282051282,,,-1.0,5.0,806.8394187696364,-526.5913568138827,38.70142857142857,38.89905,2.195555555555556,-1.30985,37601.0,4.575199395159225
OptiMat,1R0300UD2,0/0/0/0,EP,UNK,Load,53.31,73.23,,,,,3.9,2.0,25.0,145.0,35.0,97.5,153.846153846154,-153.846153846154,0.4,,-1.0,5.0,806.8394187696364,-526.5913568138827,37.3,37.8,2.195555555555556,-1.30985,2972910.0,6.473181761847048
OptiMat,1R0300UD2,0/0/0/0,EP,UNK,Load,53.31,73.23,,,,,3.8,2.0,25.0,145.0,35.0,95.0,263.157894736842,-263.157894736842,0.7,,-1.0,5.0,806.8394187696364,-526.5913568138827,37.1,40.7,2.195555555555556,-1.30985,1952.0,3.290479813330673
OptiMat,"[+/-45 ,UD]4;[+/-45] R0500MD2",45/-45/0/45/-45/0/45/-45/0/45/-45/0/45/-45,EP,UNK,Load,,,,,,,6.56,,25.02,,,164.1312,199.35271295159,-199.35271295159,0.79,,-1.0,1.64,,-501.621427147601,27.4,25.6,,-2.0,1897.0,3.278067330888663
OptiMat,"[+/-45 ,UD]4;[+/-45] R0400MD2",45/-45/0/45/-45/0/45/-45/0/45/-45/0/45/-45,EP,UNK,Load,,,,,,,6.55,2.0,24.55,150.0,40.0,160.8025,259.013385985914,-259.013385985914,0.97,,-1.0,1.33,,-522.920511670429,29.1,31.8,,-1.95,336.0,2.526339277389844
OptiMat,"[+/-45 ,UD]4;[+/-45] R0400MD2",45/-45/0/45/-45/0/45/-45/0/45/-45/0/45/-45,EP,UNK,Load,,,,,,,6.55,2.0,24.9,150.0,40.0,163.095,258.560961402863,-258.560961402863,1.02,,-1.0,2.55,,-522.920511670429,27.9,25.9,,-1.95,168.0,2.225309281725863
OptiMat,4UDR0400UD2,0/0/0/0,EP,UNK,Load,,,,,,,3.95,2.0,24.85,150.0,40.0,98.1575,259.786567506304,-259.786567506304,0.69,,-1.0,3.7,836.907996563507,-469.8765400092432,37.7,37.5,,-1.263533333333333,1811.0,3.257918450314059
OptiMat,4UDR0400UD2,0/0/0/0,EP,UNK,Load,,,,,,,3.875,2.0,25.26,150.0,40.0,97.8825,227.457206344341,-227.457206344341,,,-1.0,1.0,836.907996563507,-469.8765400092432,,36.14494112333333,,-1.263533333333333,61144.0,4.786353846576918
OptiMat,4UDR0400UD2,0/0/0/0,EP,UNK,Load,,,,,,,3.85,2.0,24.98,150.0,40.0,96.173,389.922327472367,-389.922327472367,1.05,,-1.0,2.5,836.907996563507,-469.8765400092432,37.4,37.3,,-1.263533333333333,139.0,2.143014800254095
OptiMat,4UDR0300UD2,0/0/0/0,EP,UNK,Load,,,,,,,3.8,2.0,25.0,145.0,35.0,95.0,260.0,-260.0,0.69,,-1.0,2.6,826.1838127301472,-480.7584311661122,37.5,37.2,,-1.2876,11627.0,4.065467672465651
OptiMat,4UDR0300UD2,0/0/0/0,EP,UNK,Load,,,,,,,3.86,2.0,25.02,145.0,35.0,96.5772,260.931151451896,-260.931151451896,0.7,,-1.0,3.7,826.1838127301472,-480.7584311661122,36.4,36.3,,-1.2876,1375.0,3.138302698166282
OptiMat,4UDR0300UD2,0/0/0/0,EP,UNK,Load,,,,,,,3.87,2.0,25.05,145.0,35.0,96.9435,259.945225827415,-259.945225827415,0.68,,-1.0,3.2,826.1838127301472,-480.7584311661122,37.4,37.5,,-1.2876,2313.0,3.364175632770619
OptiMat,4UDR0300UD2,0/0/0/0,EP,UNK,Load,,,,,,,3.85,2.0,25.05,145.0,35.0,96.4425,230.853410062991,-230.853410062991,,,-1.0,2.0,826.1838127301472,-480.7584311661122,,35.36120438666666,,-1.2876,62921.0,4.798795616224465
OptiMat,4UDR0200UD2,0/0/0/0,EP,UNK,Load,,,,,,,3.88,2.0,25.88,140.0,30.0,100.4144,259.922879586992,-259.922879586992,0.72,,-1.0,2.6,798.3889271288604,-483.9444467696906,36.0,35.8,,-1.2773,7734.0,3.888404167737047
OptiMat,4UDR0200UD2,0/0/0/0,EP,UNK,Load,,,,,,,3.825,2.0,25.19,140.0,30.0,96.35175,231.07084199301,-231.07084199301,,,-1.0,2.0,798.3889271288604,-483.9444467696906,,34.97350582333333,,-1.2773,12172.0,4.08536194368613
OptiMat,4UDR0200UD2,0/0/0/0,EP,UNK,Load,,,,,,,3.93,2.0,25.09,140.0,30.0,98.6037,254.858590499139,-254.858590499139,0.69,,-1.0,3.7,798.3889271288604,-483.9444467696906,37.8,37.8,,-1.2773,3701.0,3.568319085095112
OptiMat,4UDR0200UD2,0/0/0/0,EP,UNK,Load,,,,,,,3.86,2.0,25.04,140.0,30.0,96.6544,207.957423562714,-207.957423562714,0.55,,-1.0,4.5,798.3889271288604,-483.9444467696906,37.0,37.1,,-1.2773,190082.0,5.27894099287388
OptiMat,GEV02016R0100MD1,45/-45/0/45/-45/0/45/-45/0/45/-45/0/45/-45/0/45/-45,EP,UNK,,,,,,,,7.87,2.0,25.43,170.0,50.0,200.1341,174.882741122078,-174.882741122078,,,-1.0,2.0,483.12603917535,-471.086045607818,,,,,721.0,2.857935264719429
OptiMat,GEV02016R0100MD1,45/-45/0/45/-45/0/45/-45/0/45/-45/0/45/-45/0/45/-45,EP,UNK,,,,,,,,7.845,2.0,25.54,170.0,50.0,200.3613,174.684432572558,-174.684432572558,,,-1.0,2.0,483.12603917535,-471.086045607818,,,,,1283.0,3.108226656374928
OptiMat,GEV02016D0100MD1,45/-45/0/45/-45/0/45/-45/0/45/-45/0/45/-45/0/45/-45,EP,UNK,,,,,,,,7.7,,23.17,,,178.409,196.178443912583,-196.178443912583,,,-1.0,2.0,,-479.90399212182,,,,,172.0,2.235528446907549
OptiMat,GEV02016D0100MD1,45/-45/0/45/-45/0/45/-45/0/45/-45/0/45/-45/0/45/-45,EP,UNK,,,,,,,,7.87,,23.38,,,184.0006,190.216771032268,-190.216771032268,,,-1.0,2.0,,-479.90399212182,,,,,36165.0,4.558288469433135
OptiMat,GEV02015R0100MUD1,45/-45/0/0/0/0/0/45/-45,EP,UNK,,,,,,,,5.595,2.0,25.15,170.0,50.0,140.71425,248.731027596708,-248.731027596708,,,-1.0,2.0,682.416810222951,-501.763025109292,,34.54499999999999,,-1.493,9153.0,3.961563462362069
OptiMat,GEV02015R0100MUD1,45/-45/0/0/0/0/0/45/-45,EP,UNK,,,,,,,,5.64,2.0,24.91,170.0,50.0,140.4924,249.123796020283,-249.123796020283,,,-1.0,2.0,682.416810222951,-501.763025109292,,34.54499999999999,,-1.493,11674.0,4.067219688974141
OptiMat,GEV02015D0100MUD1,45/-45/0/0/0/0/0/45/-45,EP,UNK,,,,,,,,5.68,,23.48,,,133.3664,262.434916140797,26.2434916140797,0.0,,0.1,5.0,700.5778737465275,-415.0356379118213,,37.83833333333334,,-1.124666666666667,173000.0,5.238046103128795
OptiMat,GEV02015D0100MUD1,45/-45/0/0/0/0/0/45/-45,EP,UNK,,,,,,,,5.6,,23.39,,,130.984,267.208208636169,-267.208208636169,,,-1.0,2.0,700.5778737465275,-415.0356379118213,,37.83833333333334,,-1.124666666666667,9305.0,3.968716377466786
OptiMat,GEV02015D0100MUD1,45/-45/0/0/0/0/0/45/-45,EP,UNK,,,,,,,,5.63,,23.49,,,132.2487,302.460440064817,30.2460440064817,0.0,,0.1,5.0,700.5778737465275,-415.0356379118213,,37.83833333333334,,-1.124666666666667,23400.0,4.369215857410143
OptiMat,GEV02015D0100MUD1,45/-45/0/0/0/0/0/45/-45,EP,UNK,,,,,,,,5.59,,23.37,,,130.6383,229.641690070982,-229.641690070982,,,-1.0,2.0,700.5778737465275,-415.0356379118213,,37.83833333333334,,-1.124666666666667,82468.0,4.916285462254459
OptiMat,GEV02015D0100MUD1,45/-45/0/0/0/0/0/45/-45,EP,UNK,,,,,,,,5.65,,23.18,,,130.967,305.420449426191,30.5420449426191,0.0,,0.1,5.0,700.5778737465275,-415.0356379118213,,37.83833333333334,,-1.124666666666667,46046.0,4.663191909160893
OptiMat,GEV02015D0100MUD1,45/-45/0/0/0/0/0/45/-45,EP,UNK,,,,,,,,5.62,,23.42,,,131.6204,493.844419254158,49.38444192541581,0.0,,0.1,5.0,700.5778737465275,-415.0356379118213,,37.83833333333334,,-1.124666666666667,100.0,2.0
OptiMat,GEV02014R0100UD1,0/0/0/0/0,EP,UNK,,,,,,,,4.55,2.0,25.14,170.0,50.0,114.387,262.267565370191,-262.267565370191,0.658,,-1.0,2.0,838.2467305416553,-513.1557175844214,39.95,40.02316666666667,2.1085,-1.280833333333333,24325.0,4.386052848940389
OptiMat,GEV02014R0100UD1,0/0/0/0/0,EP,UNK,,,,,,,,4.535,2.0,25.14,170.0,50.0,114.0099,306.990884124975,-306.990884124975,0.765,,-1.0,1.0,838.2467305416553,-513.1557175844214,40.299,40.02316666666667,2.1085,-1.280833333333333,13655.0,4.135291704475752
OptiMat,GEV02014D0100UD1,0/0/0/0/0,EP,UNK,,,,,,,,4.515,,23.28,,,105.1092,285.417451564658,-285.417451564658,0.636,,-1.0,2.0,842.3230856121847,-398.4510154378506,44.673,45.15733333333333,2.1175,-0.8828333333333332,469.0,2.671172842715083
OptiMat,GEV02014D0100UD1,0/0/0/0/0,EP,UNK,,,,,,,,4.47,,23.27,,,104.0169,288.414671077488,-288.414671077488,0.642,,-1.0,2.0,842.3230856121847,-398.4510154378506,45.024,45.15733333333333,2.1175,-0.8828333333333332,791.0,2.898176483497676
Upwind,AGR03,0/90/0/90,EP,UNK,UNK,,67.5,,,,,3.09,2.0,24.75,144.52,35.3325,76.4775,392.272236932431,-392.272236932431,,,-1.0,1.0,870.2021445529284,,36.1375,36.1375,,,1513.0,3.179838928023187
Upwind,AGR03,0/90/0/90,EP,UNK,UNK,,67.5,,,,,3.135,2.0,24.87,146.38,35.4275,77.96745,384.775954581046,-384.775954581046,,,-1.0,1.0,870.2021445529284,,35.44,35.44,,,7171.0,3.855579722501718
Upwind,AGR03,0/90/0/90,EP,UNK,UNK,,67.5,,,,,3.095,2.0,24.81,146.25,35.4175,76.78695,195.345693506514,-195.345693506514,,,-1.0,3.0,870.2021445529284,,35.975,35.975,,,1999758.0,6.300977442852162
Upwind,AGR03,0/90/0/90,EP,UNK,UNK,,67.5,,,,,3.07,2.0,24.85,145.1,35.4075,76.2895,393.238912301169,-393.238912301169,,,-1.0,1.0,870.2021445529284,,31.7325,31.7325,,,4260.0,3.629409599102719
Upwind,AGR03,0/90/0/90,EP,UNK,UNK,,67.5,,,,,3.085,2.0,24.78,144.92,35.3525,76.4463,261.621556569775,-261.621556569775,,,-1.0,3.0,870.2021445529284,,36.1075,36.1075,,,122269.0,5.08731636026187
Upwind,AIR03,0/90/0/90,EP,UNK,UNK,,67.5,,,,,3.02,2.0,24.8,146.11,34.425,74.896,267.036957914976,-267.036957914976,,,-1.0,2.0,842.2648250141433,,35.9075,35.9075,,,792622.0,5.899066122434209
Upwind,AIR03,0/90/0/90,EP,UNK,UNK,,67.5,,,,,3.175,2.0,24.76,145.65,34.0125,78.613,381.616272117843,-381.616272117843,,,-1.0,1.0,842.2648250141433,,35.975,35.975,,,515.0,2.711807229041191
Upwind,AIR03,0/90/0/90,EP,UNK,UNK,,67.5,,,,,3.725,2.0,24.52,144.99,34.125,91.337,218.969311451,-218.969311451,,,-1.0,3.0,842.2648250141433,,30.3,30.3,,,319199.0,5.504061522104876
Upwind,AIR03,0/90/0/90,EP,UNK,UNK,,67.5,,,,,3.775,2.0,24.42,145.42,34.535,92.1855,325.430789006948,-325.430789006948,,,-1.0,1.0,842.2648250141433,,30.0225,30.0225,,,1718.0,3.235023159495224
Upwind,AKR06,90/0/90/0,EP,UNK,UNK,,67.5,,,,,3.18,2.0,25.08,130.52,20.1775,79.7544,376.15479522133,-376.15479522133,,,-1.0,1.0,,-506.8001746641003,,35.78,,,362.0,2.558708570533166
Upwind,AKR06,90/0/90/0,EP,UNK,UNK,,67.5,,,,,3.175,2.0,25.0,130.4,20.1675,79.375,251.968503937008,-251.968503937008,,,-1.0,3.0,,-506.8001746641003,,35.78,,,106407.0,5.02697019902459
Upwind,AKR06,90/0/90/0,EP,UNK,UNK,,67.5,,,,,3.21,2.0,25.03,131.0,20.08,80.3463,311.153096035536,-311.153096035536,,,-1.0,1.0,,-506.8001746641003,,35.78,,,46217.0,4.664801751490762
Upwind,AKR06,90/0/90/0,EP,UNK,UNK,,67.5,,,,,3.23,2.0,25.03,132.3,19.9725,80.8469,371.071741773649,-371.071741773649,,,-1.0,1.0,,-506.8001746641003,,35.78,,,2934.0,3.467460109507264
Upwind,AKR06,90/0/90/0,EP,UNK,UNK,,67.5,,,,,3.215,2.0,25.04,130.5,20.0575,80.5036,310.545118479174,-310.545118479174,,,-1.0,1.0,,-506.8001746641003,,35.78,,,79816.0,4.902089959210264
Upwind,AKR08,90/0/90/0,EP,UNK,UNK,,67.5,,,,,3.08,1.0,19.59,130.47,20.16,60.3372,331.47046929589,-331.47046929589,,,-1.0,,,,,,,,29841.0,4.474813372661389
Upwind,AKR08,90/0/90/0,EP,UNK,UNK,,67.5,,,,,3.04,1.0,19.83,130.71,20.2475,60.2832,398.120869495979,-398.120869495979,,,-1.0,1.0,,,,,,,16647.0,4.221335979533828
Upwind,AKR08,90/0/90/0,EP,UNK,UNK,,67.5,,,,,3.09,1.0,19.87,130.1,20.235,61.3983,390.890301523006,-390.890301523006,,,-1.0,1.0,,,,,,,15397.0,4.187436109773708
Upwind,AKR08,90/0/90/0,EP,UNK,UNK,,67.5,,,,,3.12,1.0,19.91,130.75,20.37,62.1192,386.353977514199,-386.353977514199,,,-1.0,1.0,,,,,,,20297.0,4.307431851719747
Upwind,AKR08,90/0/90/0,EP,UNK,UNK,,67.5,,,,,3.15,1.0,19.86,130.97,20.275,62.559,319.69820489458,-319.69820489458,,,-1.0,3.0,,,,,,,28236.0,4.450803173223646
Upwind,AKR08,90/0/90/0,EP,UNK,UNK,,67.5,,,,,3.135,1.0,19.93,130.85,20.37,62.48055,320.099615000188,-320.099615000188,,,-1.0,1.0,,,,,,,139777.0,5.145435715080234
Upwind,ALR17,90/0/90/0/90/0,EP,UNK,UNK,,67.5,,,,,4.555,,20.11,145.19,35.0,91.60105,262.00573028366,-262.00573028366,,,-1.0,3.0,,,34.8825,34.8825,,,337759.0,5.528606930153761
Upwind,ALR17,90/0/90/0/90/0,EP,UNK,UNK,,67.5,,,,,4.53,,20.11,145.16,35.0,91.0983,329.314597528165,-329.314597528165,,,-1.0,1.0,,,35.9325,35.9325,,,21108.0,4.324447085505086
Upwind,ALR17,90/0/90/0/90/0,EP,UNK,UNK,,67.5,,,,,4.47,,19.75,145.11,35.0,88.2825,271.854557811571,-271.854557811571,,,-1.0,3.0,,,36.61,36.61,,,27870.0,4.445136968713304
Upwind,ALR17,90/0/90/0/90/0,EP,UNK,UNK,,67.5,,,,,4.49,,19.79,145.18,35.0,88.8571,337.620741617721,-337.620741617721,,,-1.0,1.0,,,37.435,37.435,,,7184.0,3.856366323659248
Upwind,ALR17,90/0/90/0/90/0,EP,UNK,UNK,,67.5,,,,,4.495,,19.79,145.19,35.0,88.95605,337.245190180994,-337.245190180994,,,-1.0,1.0,,,38.2875,38.2875,,,6649.0,3.822756332951391
Upwind,ALR17,90/0/90/0/90/0,EP,UNK,UNK,,67.5,,,,,4.53,,19.77,145.07,35.0,89.5581,267.982460547957,-267.982460547957,,,-1.0,3.0,,,37.5425,37.5425,,,213509.0,5.329416186470906
Upwind,ALR17,90/0/90/0/90/0,EP,UNK,UNK,,67.5,,,,,4.58,,19.78,145.07,35.0,90.5924,397.384328045178,-397.384328045178,,,-1.0,1.0,,,37.1475,37.1475,,,1576.0,3.197556213153537
Upwind,ALR17,90/0/90/0/90/0,EP,UNK,UNK,,67.5,,,,,4.605,,19.81,145.14,35.0,91.22505,394.628449093752,-394.628449093752,,,-1.0,1.0,,,36.585,36.585,,,1175.0,3.070037866607755
Upwind,ALR17,90/0/90/0/90/0,EP,UNK,UNK,,67.5,,,,,4.635,,19.8,145.18,35.0,91.773,392.272236932431,-392.272236932431,,,-1.0,1.0,,,37.45,37.45,,,1277.0,3.106190897263415
Upwind,ALR17,90/0/90/0/90/0,EP,UNK,UNK,,67.5,,,,,4.64,,19.81,145.2,35.0,91.9184,326.376438232171,-326.376438232171,,,-1.0,1.0,,,35.5225,35.5225,,,8663.0,3.937668314399005
Upwind,AMR07,90/0/90/0/90/0,EP,UNK,UNK,,67.5,,,,,4.545,0.5,19.92,145.25,35.0,90.5364,331.358437048524,-331.358437048524,,,-1.0,1.0,,,,,,,35582.0,4.551230355342972
Upwind,AMR07,90/0/90/0/90/0,EP,UNK,UNK,,67.5,,,,,4.55,0.5,20.0,146.4,35.2,91.0,329.67032967033,-329.67032967033,,,-1.0,1.0,,,38.12575,38.12575,,,14444.0,4.159687479754789
Upwind,AMR07,90/0/90/0/90/0,EP,UNK,UNK,,67.5,,,,,4.57,0.5,20.0,146.2,35.35,91.4,328.227571115974,-328.227571115974,,,-1.0,1.0,,,36.68175,36.68175,,,37059.0,4.568893696139345
Upwind,AMR07,90/0/90/0/90/0,EP,UNK,UNK,,67.5,,,,,4.565,0.5,20.0,146.12,35.3,91.3,262.869660460022,-262.869660460022,,,-1.0,3.0,,,37.625,37.625,,,264765.0,5.422860574002152
Upwind,AMR07,90/0/90/0/90/0,EP,UNK,UNK,,67.5,,,,,4.535,0.5,20.0,145.95,35.35,90.7,396.912899669239,-396.912899669239,,,-1.0,1.0,,,37.295,37.295,,,4846.0,3.685383409801487
Upwind,AMR07,90/0/90/0/90/0,EP,UNK,UNK,,67.5,,,,,4.48,0.5,20.0,145.67,35.375,89.6,234.375,-234.375,,,-1.0,3.0,,,35.10575,35.10575,,,505000.0,5.703291378118662
Upwind,AMR07,90/0/90/0/90/0,EP,UNK,UNK,,67.5,,,,,4.47,0.5,20.01,145.7,35.4,89.4447,234.781937890115,-234.781937890115,,,-1.0,3.0,,,37.93025,37.93025,,,176029.0,5.245584221805461
Upwind,AMR07,90/0/90/0/90/0,EP,UNK,UNK,,67.5,,,,,4.495,0.5,20.02,145.45,35.45,89.9899,266.696595951323,-266.696595951323,,,-1.0,3.0,,,35.93,35.93,,,80489.0,4.905736531725311
Upwind,AMR07,90/0/90/0/90/0,EP,UNK,UNK,,67.5,,,,,4.525,0.5,20.0,145.59,35.5,90.5,331.491712707182,-331.491712707182,,,-1.0,1.0,,,33.495,33.495,,,15669.0,4.195041280556656
Upwind,AMR07,90/0/90/0/90/0,EP,UNK,UNK,,67.5,,,,,4.55,0.5,19.98,145.61,35.375,90.909,396.000396000396,-396.000396000396,,,-1.0,1.0,,,37.423,37.423,,,3576.0,3.55339751012388
Upwind,AMR07,90/0/90/0/90/0,EP,UNK,UNK,,67.5,,,,,4.565,0.5,20.02,145.45,35.3,91.3913,393.910580109923,-393.910580109923,,,-1.0,1.0,,,36.0375,36.0375,,,3768.0,3.57611089412084
Upwind,AMR07,90/0/90/0/90/0,EP,UNK,UNK,,67.5,,,,,4.55,0.5,20.02,145.56,35.3,91.091,263.472790945318,-263.472790945318,,,-1.0,3.0,,,35.455,35.455,,,51040.0,4.707910665713106
Upwind,ANR03,90/0/90/0,EP,UNK,UNK,,67.5,,,,,3.17,1.0,24.83,145.09,34.8025,78.7111,381.140652334931,-381.140652334931,,,-1.0,1.0,,,36.249,36.249,,,24649.0,4.391799304818467
Upwind,ANR03,90/0/90/0,EP,UNK,UNK,,67.5,,,,,3.18,1.0,24.81,145.02,34.92,78.8958,380.248378240667,-380.248378240667,,,-1.0,1.0,,,34.68,34.68,,,165.0,2.217483944213906
Upwind,ANR03,90/0/90/0,EP,UNK,UNK,,67.5,,,,,3.13,1.0,24.81,145.03,35.0375,77.6553,309.058106787302,-309.058106787302,,,-1.0,1.0,,,35.1845,35.1845,,,164763.0,5.216859690977899
Upwind,ANR03,90/0/90/0,EP,UNK,UNK,,67.5,,,,,3.105,1.0,24.83,144.99,34.995,77.09715,311.295553726694,-311.295553726694,,,-1.0,1.0,,,,,,,78278.0,4.893639720919792
Upwind,ANR03,90/0/90/0,EP,UNK,UNK,,67.5,,,,,3.115,1.0,24.83,145.01,35.275,77.34545,387.870262568774,-387.870262568774,,,-1.0,1.0,,,36.54925,36.54925,,,776.0,2.889861721258189
Upwind,ANR03,90/0/90/0,EP,UNK,UNK,,67.5,,,,,3.16,1.0,24.84,145.04,35.145,78.4944,382.192869809821,-382.192869809821,,,-1.0,1.0,,,34.475,34.475,,,85.0,1.929418925714293
Upwind,ANR03,90/0/90/0,EP,UNK,UNK,,67.5,,,,,3.16,1.0,24.8,145.05,35.13,78.368,255.206206614945,-255.206206614945,,,-1.0,3.0,,,,,,,245646.0,5.390309696652924
Upwind,ANR03,90/0/90/0,EP,UNK,UNK,,67.5,,,,,3.15,1.0,24.85,145.01,35.05,78.2775,255.501261537479,-255.501261537479,,,-1.0,3.0,,,,,,,343432.0,5.535840759013424
Upwind,ANR03,90/0/90/0,EP,UNK,UNK,,67.5,,,,,3.12,1.0,24.74,146.11,34.565,77.1888,310.925937441701,-310.925937441701,,,-1.0,3.0,,,35.68025,35.68025,,,15403.0,4.187605315418149
Upwind,ANR03,90/0/90/0,EP,UNK,UNK,,67.5,,,,,3.14,1.0,24.85,149.16,33.26,78.029,307.577951787156,-307.577951787156,,,-1.0,1.0,,,35.7075,35.7075,,,65242.0,4.814527265912848
Upwind,ANR03,90/0/90/0,EP,UNK,UNK,,67.5,,,,,3.095,1.0,24.82,145.93,33.07,76.8179,260.355984737932,-260.355984737932,,,-1.0,3.0,,,35.92325,35.92325,,,172399.0,5.236534742371864
Upwind,AOI08,90/0/90/0,EP,UNK,UNK,,71.5,,,,,2.88,,14.62,28.97,,42.1056,47.49962000304,4.749962000304,,,0.1,20.0,,-78.5414619407494,,,,,26000.0,4.414973347970818
Upwind,AOI08,90/0/90/0,EP,UNK,UNK,,71.5,,,,,2.89,,14.58,28.99,,42.1362,47.4651249994067,4.74651249994067,,,0.1,20.0,,-78.5414619407494,,,,,37000.0,4.568201724066995
Upwind,AOI08,90/0/90/0,EP,UNK,UNK,,71.5,,,,,2.885,,14.58,29.05,,42.0633,47.5473869144837,4.75473869144837,,,0.1,20.0,,-78.5414619407494,,,,,48000.0,4.681241237375588
Upwind,AOI08,90/0/90/0,EP,UNK,UNK,,71.5,,,,,2.89,,14.56,29.03,,42.0784,38.0242594775467,3.80242594775467,,,0.1,20.0,,-78.5414619407494,,,,,300000.0,5.477121254719663
Upwind,AOI08,90/0/90/0,EP,UNK,UNK,,71.5,,,,,2.85,,14.54,28.97,,41.439,38.6109703419484,3.86109703419484,,,0.1,20.0,,-78.5414619407494,,,,,1450000.0,6.161368002234975
Upwind,AOI08,90/0/90/0,EP,UNK,UNK,,71.5,,,,,2.865,,14.58,28.99,,41.7717,38.3034446766591,3.83034446766591,,,0.1,20.0,,-78.5414619407494,,,,,1230000.0,6.089905111439398
Upwind,AOI08,90/0/90/0,EP,UNK,UNK,,71.5,,,,,2.87,,14.55,29.01,,41.7585,38.315552522241,3.8315552522241,,,0.1,20.0,,-78.5414619407494,,,,,275000.0,5.439332693830263
Upwind,AOI08,90/0/90/0,EP,UNK,UNK,,71.5,,,,,2.87,,14.56,29.04,,41.7872,38.2892368955087,3.82892368955087,,,0.1,20.0,,-78.5414619407494,,,,,580000.0,5.763427993562937
Upwind,AOI08,90/0/90/0,EP,UNK,UNK,,71.5,,,,,2.865,,14.36,29.0,,41.1414,34.0289829709247,3.40289829709247,,,0.1,20.0,,-78.5414619407494,,,,,4000000.0,6.602059991327963
Upwind,AOR08,90/0/90/0,EP,UNK,UNK,,71.5,,,,,2.87,0.5,19.69,129.89,20.625,56.5103,424.701337632255,-424.701337632255,,,-1.0,1.0,967.6181778778665,,40.14375,,,,1933.0,3.286231854028553
Upwind,AOR08,90/0/90/0,EP,UNK,UNK,,71.5,,,,,2.89,0.5,19.69,130.05,20.5247727272727,56.9041,421.762228029263,-421.762228029263,,,-1.0,1.0,967.6181778778665,,39.943625,39.943625,,,2062.0,3.314288660947498
Upwind,AOR08,90/0/90/0,EP,UNK,UNK,,71.5,,,,,2.875,0.5,19.76,129.94,20.4025,56.81,246.435486710086,-246.435486710086,,,-1.0,3.0,967.6181778778665,,40.14375,,,,211090.0,5.324467659893696
Upwind,ASR07,90/0/90/0/90/0,EP,UNK,UNK,,71.5,,,,,4.19,1.0,19.78,145.81,35.4275,82.8782,434.372368125756,-434.372368125756,,,-1.0,1.0,,,40.599,40.599,,,718.0,2.8561244442423
Upwind,ASR07,90/0/90/0/90/0,EP,UNK,UNK,,71.5,,,,,4.2,1.0,19.78,145.73,35.4725,83.076,433.338148201647,-433.338148201647,,,-1.0,1.0,,,40.258,40.258,,,1098.0,3.040602340114073
Upwind,ASR07,90/0/90/0/90/0,EP,UNK,UNK,,71.5,,,,,4.22,1.0,19.8,145.48,35.315,83.556,287.232514720666,-287.232514720666,,,-1.0,3.0,,,39.4295,39.4295,,,126127.0,5.100808065921496
Upwind,ASR07,90/0/90/0/90/0,EP,UNK,UNK,,71.5,,,,,4.24,1.0,19.76,,,83.7824,286.456344053166,-286.456344053166,,,-1.0,3.0,,,40.09075,40.09075,,,77530.0,4.889469783969507
Upwind,ASR07,90/0/90/0/90/0,EP,UNK,UNK,,71.5,,,,,4.225,1.0,19.65,145.3,35.55,83.02125,289.082614390894,-289.082614390894,,,-1.0,3.0,,,38.92675,38.92675,,,93470.0,4.970672242689719
Upwind,ASR07,90/0/90/0/90/0,EP,UNK,UNK,,71.5,,,,,4.22,1.0,19.75,145.19,35.22,83.345,251.964724938509,-251.964724938509,,,-1.0,3.0,,,39.66975,39.66975,,,210278.0,5.322793837696328
Upwind,ASR07,90/0/90/0/90/0,EP,UNK,UNK,,71.5,,,,,4.26,1.0,19.77,145.29,35.05,84.2202,213.725448289128,-213.725448289128,,,-1.0,3.0,,,39.66525,39.66525,,,574948.0,5.759628567586536
Upwind,ASR07,90/0/90/0/90/0,EP,UNK,UNK,,71.5,,,,,4.23,1.0,19.74,145.03,35.1675,83.5002,251.496403601429,-251.496403601429,,,-1.0,3.0,,,39.4535,39.4535,,,158295.0,5.199467197195244
Upwind,ASR07,90/0/90/0/90/0,EP,UNK,UNK,,71.5,,,,,4.215,1.0,19.75,145.28,35.0325,83.24625,252.263615478175,-252.263615478175,,,-1.0,3.0,,,39.84475,39.84475,,,196501.0,5.293364764855857
Upwind,ASR07,90/0/90/0/90/0,EP,UNK,UNK,,71.5,,,,,4.19,1.0,19.74,145.16,35.07,82.7106,169.264882614804,-169.264882614804,,,-1.0,3.0,,,39.9585,39.9585,,,3543007.0,6.54937201037957
Upwind,ASR07,90/0/90/0/90/0,EP,UNK,UNK,,71.5,,,,,4.19,1.0,19.74,145.4,32.4725,82.7106,244.225044915646,-244.225044915646,,,-1.0,3.0,,,37.2855,37.2855,,,302616.0,5.480891886436705
Upwind,APR08,90/0/90/0,EP,UNK,UNK,,71.5,,,,,2.735,0.5,19.85,130.0,20.76,54.28975,294.714932376738,-294.714932376738,,,-1.0,3.0,,,,,,,181596.0,5.259106278121962
Upwind,APR08,90/0/90/0,EP,UNK,UNK,,71.5,,,,,2.745,0.5,19.94,130.07,20.83,54.7353,292.315927746811,-292.315927746811,,,-1.0,3.0,,,,,,,80489.0,4.905736531725311
Upwind,APR08,90/0/90/0,EP,UNK,UNK,,71.5,,,,,2.74,0.5,19.99,130.1,20.85,54.7726,438.175292025575,-438.175292025575,,,-1.0,1.0,,,,,,,589.0,2.770115294787102
Upwind,AQR08,90/0/90/0,EP,UNK,UNK,,71.5,,,,,2.875,1.0,19.86,130.1,20.6825,57.0975,420.333639826612,-420.333639826612,,,-1.0,1.0,,,,,,,6448.0,3.809425028797034
Upwind,AQR08,90/0/90/0,EP,UNK,UNK,,71.5,,,,,2.88,1.0,19.79,130.1,20.7025,56.9952,245.634720116782,-245.634720116782,,,-1.0,3.0,,,,,,,642004.0,5.807537733945046
Upwind,AQR08,90/0/90/0,EP,UNK,UNK,,71.5,,,,,2.87,1.0,19.84,130.01,20.72,56.9408,280.993593346072,-280.993593346072,,,-1.0,3.0,,,,,,,223309.0,5.348906226750664
Upwind,AQR08,90/0/90/0,EP,UNK,UNK,,71.5,,,,,2.81,1.0,19.83,129.94,20.665,55.7223,358.922729320218,-358.922729320218,,,-1.0,3.0,,,,,,,43617.0,4.639655791269019
Upwind,AQR08,90/0/90/0,EP,UNK,UNK,,71.5,,,,,2.785,1.0,19.85,129.94,20.755,55.28225,434.135730727313,-434.135730727313,,,-1.0,1.0,,,,,,,3706.0,3.568905414982879
Upwind,AQR08,90/0/90/0,EP,UNK,UNK,,71.5,,,,,2.75,1.0,19.82,129.87,20.72,54.505,293.551050362352,-293.551050362352,,,-1.0,3.0,,,,,,,205278.0,5.31234240777016
Upwind,AQR08,90/0/90/0,EP,UNK,UNK,,71.5,,,,,2.7,1.0,19.74,129.76,20.7525,53.298,262.67402153927,-262.67402153927,,,-1.0,3.0,,,,,,,371722.0,5.570218265147004
Upwind,AQR08,90/0/90/0,EP,UNK,UNK,,71.5,,,,,2.72,1.0,19.76,129.73,20.765,53.7472,223.267444629674,-223.267444629674,,,-1.0,3.0,,,,,,,1424466.0,6.153652087700729
Upwind,AQR08,90/0/90/0,EP,UNK,UNK,,71.5,,,,,2.755,1.0,19.67,129.83,20.6775,54.19085,258.34619682105,-258.34619682105,,,-1.0,3.0,,,,,,,580107.0,5.763508106017556
Upwind,AQR08,90/0/90/0,EP,UNK,UNK,,71.5,,,,,2.755,1.0,19.79,129.82,20.6675,54.52145,440.193721920455,44.0193721920455,,,0.1,3.0,,,,,,,66181.0,4.820733325096436
Upwind,AQR08,90/0/90/0,EP,UNK,UNK,,71.5,,,,,2.725,1.0,19.78,130.08,20.595,53.9005,371.054071854621,37.1054071854621,,,0.1,6.0,,,,,,,217064.0,5.336587801815664
Upwind,AQR08,90/0/90/0,EP,UNK,UNK,,71.5,,,,,2.74,1.0,19.79,130.18,20.53,54.2246,590.13805542134,59.01380554213401,,,0.1,2.0,,,,,,,2627.0,3.41946007278607
Upwind,AQR08,90/0/90/0,EP,UNK,UNK,,71.5,,,,,2.87,1.0,19.87,131.02,20.5175,57.0269,526.067522520074,263.033761260037,,,0.5,6.0,,,,,,,23018.0,4.3620675857274
Upwind,AQR08,90/0/90/0,EP,UNK,UNK,,71.5,,,,,2.86,1.0,19.95,130.81,20.515,57.057,701.05333263228,70.105333263228,,,0.1,2.0,,,,,,,642.0,2.807535028068853
Upwind,AQR08,90/0/90/0,EP,UNK,UNK,,71.5,,,,,2.83,1.0,19.93,130.58,20.545,56.4019,709.195966802537,70.9195966802537,,,0.1,2.0,,,,,,,310.0,2.491361693834273
Upwind,AQR08,90/0/90/0,EP,UNK,UNK,,71.5,,,,,2.8,1.0,19.92,130.52,20.5625,55.776,537.865748709122,268.932874354561,,,0.5,6.0,,,,,,,14087.0,4.148818514602018
Upwind,AQR08,90/0/90/0,EP,UNK,UNK,,71.5,,,,,2.765,1.0,19.95,130.46,20.6,55.16175,543.855116996832,271.927558498416,,,0.5,6.0,,,,,,,12763.0,4.10595276923698
Upwind,AQR08,90/0/90/0,EP,UNK,UNK,,71.5,,,,,2.745,1.0,19.96,130.52,20.6725,54.7902,547.543173779253,273.7715868896265,,,0.5,6.0,,,,,,,6272.0,3.797406049676382
Upwind,AQR08,90/0/90/0,EP,UNK,UNK,,71.5,,,,,2.725,1.0,19.93,130.45,20.635,54.30925,460.326739919995,230.1633699599975,,,0.5,6.0,,,,,,,49448.0,4.694148730583769
Upwind,AQR08,90/0/90/0,EP,UNK,UNK,,71.5,,,,,2.755,1.0,19.96,130.47,20.62,54.9898,363.703814161899,181.8519070809495,,,0.5,8.0,,,,,,,1230614.0,6.090121851502994
Upwind,AQR08,90/0/90/0,EP,UNK,UNK,,71.5,,,,,2.775,1.0,19.97,130.93,20.58,55.41675,360.901712929755,180.4508564648775,,,0.5,8.0,,,,,,,342421.0,5.534560391240083
Upwind,AQR08,90/0/90/0,EP,UNK,UNK,,71.5,,,,,2.78,1.0,19.98,130.79,20.5025,55.5444,288.057842014677,144.0289210073385,,,0.5,10.0,,,,,,,29877024.0,7.475337335956416
Upwind,AQR08,90/0/90/0,EP,UNK,UNK,,71.5,,,,,2.76,1.0,19.88,130.66,20.5275,54.8688,291.604700667775,145.8023503338875,,,0.5,10.0,,,,,,,12300201.0,7.089912208388798
Upwind,AQR08,90/0/90/0,EP,UNK,UNK,,71.5,,,,,2.725,1.0,20.0,130.8,20.545,54.5,458.715596330275,229.3577981651375,,,0.5,6.0,,,,,,,59198.0,4.772307034364199
Upwind,AQR08,90/0/90/0,EP,UNK,UNK,,71.5,,,,,2.71,1.0,20.01,130.96,20.555,54.2271,368.819280396702,184.409640198351,,,0.5,8.0,,,,,,,301160.0,5.478797288468627
Upwind,AZI01,90/0/90/0,EP,UNK,UNK,,71.5,,,,,2.83,1.0,24.82,261.0,149.8,70.2406,427.103413125742,42.7103413125742,,,0.1,1.0,1007.799702970735,,39.787,39.787,,,12691.0,4.103495844109766
Upwind,AZI01,90/0/90/0,EP,UNK,UNK,,71.5,,,,,2.75,1.0,24.78,261.0,149.8,68.145,586.983637831095,58.69836378310951,,,0.1,1.0,1007.799702970735,,40.45675,,,,3184.0,3.502973059065631
Upwind,AZI01,90/0/90/0,EP,UNK,UNK,,71.5,,,,,2.77,1.0,24.86,261.0,149.8,68.8622,580.870201649091,58.0870201649091,,,0.1,1.0,1007.799702970735,,39.671,39.671,,,1552.0,3.19089171692217
Upwind,AZI01,90/0/90/0,EP,UNK,UNK,,71.5,,,,,2.725,1.0,24.85,261.0,149.8,67.71625,590.700164288483,59.07001642884831,,,0.1,1.0,1007.799702970735,,41.3735,41.3735,,,2096.0,3.321391278311689
Upwind,BII01,90/0/90/0,EP,UNK,UNK,,,,,,,3.0,1.0,24.86,261.0,149.8,74.58,402.252614641995,40.22526146419951,,,0.1,1.0,,,38.4655,38.4655,,,22447.0,4.351158306564027
Upwind,BII01,90/0/90/0,EP,UNK,UNK,,,,,,,3.02,1.0,24.75,261.0,149.8,74.745,401.364639775236,40.1364639775236,,,0.1,1.0,,,36.148,36.148,,,135674.0,5.132496629248511
