Repository: Luwen-Zhang/SNEnsemble

# Copyright Notification

## Composites

We reformat and merge fatigue testing records from SNL/MSU/DOE, OptiMat, UPWIND, and FACT databases into a single database with careful considerations, including filtering invalid entries, rename variables, fix improper calculations in the records, to obtain clean and consistent data to fit machine 
learning usages. We leave the original format ("2019_SNL_MSU_DOE_Composite-Materials-Database_Wind_29pt0.xlsx" and "Optidat UPWIND 28_3_2017.xls") in the folder. Any derived database should be directly based on the original files instead of our merged database. We are not responsible for the accuracy of the testing records.

File: data/composite_database_10082023.csv (part 32 of 36)
Data source,Material_Code,Sequence,Resin Type,Waveform,Control,Fiber Volume Fraction,Fiber Weight Fraction,Fiber Weight Fraction (0-deg),Fiber Weight Fraction (45-deg),Fiber Weight Fraction (90-deg),Fiber Weight Fraction (Other Dir.),Thickness,Tab Thickness,Width,Length,Load Length,Area,Maximum Stress,Minimum Stress,Maximum Strain,Minimum Strain,R-value,Frequency,Ultimate Tensile Stress,Ultimate Compressive Stress,Tensile Modulus,Compressive Modulus,Ultimate Tensile Strain,Ultimate Compressive Strain,Cycles to Failure,log10(Cycles to Failure)
Upwind,BII01,90/0/90/0,EP,UNK,UNK,,,,,,,3.055,1.0,24.77,261.0,149.8,75.67235,264.297329209414,26.4297329209414,,,0.1,3.0,,,36.737,36.737,,,276606.0,5.441861596375713
Upwind,BII01,90/0/90/0,EP,UNK,UNK,,,,,,,3.075,1.0,24.73,261.0,149.8,76.04475,526.006068795019,52.6006068795019,,,0.1,1.0,,,36.0305,36.0305,,,3775.0,3.576916955965207
Upwind,BII01,90/0/90/0,EP,UNK,UNK,,,,,,,3.09,1.0,24.72,261.0,149.8,76.3848,392.748295472398,39.2748295472398,,,0.1,1.0,,,35.7215,35.7215,,,16283.0,4.211734422876027
Upwind,BII01,90/0/90/0,EP,UNK,UNK,,,,,,,3.095,1.0,24.78,261.0,149.8,76.6941,260.776252671327,26.0776252671327,,,0.1,3.0,,,37.5805,37.5805,,,256891.0,5.409748889323549
Upwind,BII01,90/0/90/0,EP,UNK,UNK,,,,,,,3.105,1.0,24.63,261.0,149.8,76.47615,261.519441028347,26.1519441028347,,,0.1,3.0,,,36.838,36.838,,,136453.0,5.134983088332213
Upwind,BII01,90/0/90/0,EP,UNK,UNK,,,,,,,3.095,1.0,24.81,261.0,149.8,76.78695,390.691387013028,39.0691387013028,,,0.1,3.0,,,35.6155,35.6155,,,119384.0,5.076946125978213
Upwind,BII01,90/0/90/0,EP,UNK,UNK,,,,,,,3.08,1.0,24.75,261.0,149.8,76.23,524.72779745507,52.472779745507,,,0.1,1.0,,,35.326,35.326,,,7440.0,3.871572935545879
Upwind,BII01,90/0/90/0,EP,UNK,UNK,,,,,,,3.07,1.0,24.74,261.0,149.8,75.9518,526.649796318191,52.6649796318191,,,0.1,1.0,,,39.155,39.155,,,1613.0,3.207634367388962
Upwind,BII01,90/0/90/0,EP,UNK,UNK,,,,,,,3.04,1.0,24.75,261.0,149.8,75.24,398.724082934609,39.8724082934609,,,0.1,1.0,,,39.686,39.686,,,92810.0,4.96759477267189
Upwind,BJR08,90/0/90/0,EP,UNK,UNK,,,,,,,2.98,1.0,19.89,129.7,19.8775,59.2722,404.911577434278,40.49115774342781,,,0.1,3.0,86.65732960222816,-158.7263002697319,13.02391666666667,13.95542857142857,,,139126.0,5.143408298945073
Upwind,BJR08,90/0/90/0,EP,UNK,UNK,,,,,,,3.005,1.0,19.98,129.88,19.835,60.0399,399.734176772446,39.9734176772446,,,0.1,3.0,86.65732960222816,-158.7263002697319,13.02391666666667,13.95542857142857,,,88737.0,4.948104742101189
Upwind,BJR08,90/0/90/0,EP,UNK,UNK,,,,,,,3.02,1.0,19.94,129.88,19.98,60.2188,332.122194397763,33.2122194397763,,,0.1,6.0,86.65732960222816,-158.7263002697319,13.02391666666667,13.95542857142857,,,610086.0,5.785391059097439
Upwind,BJR08,90/0/90/0,EP,UNK,UNK,,,,,,,3.025,1.0,19.91,129.9,20.0225,60.22775,332.072840177493,33.2072840177493,,,0.1,6.0,86.65732960222816,-158.7263002697319,33.4895,33.4895,,,665216.0,5.822962686470728
Upwind,BJR08,90/0/90/0,EP,UNK,UNK,,,,,,,3.025,1.0,19.94,129.9,19.955,60.3185,331.573232092973,33.1573232092973,,,0.1,6.0,86.65732960222816,-158.7263002697319,13.02391666666667,13.95542857142857,,,827289.0,5.917657249794484
Upwind,BJR08,90/0/90/0,EP,UNK,UNK,,,,,,,3.05,1.0,19.95,129.91,19.985,60.8475,525.904926250051,52.5904926250051,,,0.1,2.0,86.65732960222816,-158.7263002697319,13.02391666666667,13.95542857142857,,,18663.0,4.270981456062332
Upwind,BJR08,90/0/90/0,EP,UNK,UNK,,,,,,,3.04,1.0,19.92,129.89,20.0125,60.5568,528.429507503699,52.84295075036991,,,0.1,2.0,86.65732960222816,-158.7263002697319,13.02391666666667,13.95542857142857,,,14425.0,4.159115821827769
Upwind,BJR08,90/0/90/0,EP,UNK,UNK,,,,,,,3.05,1.0,19.84,129.84,19.9625,60.512,297.461660497092,29.7461660497092,,,0.1,6.0,86.65732960222816,-158.7263002697319,13.02391666666667,13.95542857142857,,,2772792.0,6.442917292354526
Upwind,BJR08,90/0/90/0,EP,UNK,UNK,,,,,,,3.035,1.0,19.92,129.72,19.925,60.4572,529.300066824133,52.9300066824133,,,0.1,1.0,86.65732960222816,-158.7263002697319,13.02391666666667,13.95542857142857,,,15717.0,4.196369653167609
Upwind,BJR08,90/0/90/0,EP,UNK,UNK,,,,,,,3.045,1.0,19.95,129.93,19.8625,60.74775,296.307270639653,29.6307270639653,,,0.1,6.0,86.65732960222816,-158.7263002697319,37.02625,37.02625,,,3456926.0,6.538690083003317
Upwind,BJR08,90/0/90/0,EP,UNK,UNK,,,,,,,3.05,1.0,19.95,129.93,19.86,60.8475,328.690578906282,32.8690578906282,,,0.1,6.0,86.65732960222816,-158.7263002697319,13.02391666666667,13.95542857142857,,,913546.0,5.960730420372949
Upwind,BJR08,90/0/90/0,EP,UNK,UNK,,,,,,,3.055,1.0,19.93,129.93,19.885,60.88615,394.178314772736,39.4178314772736,,,0.1,3.0,86.65732960222816,-158.7263002697319,13.02391666666667,13.95542857142857,,,157004.0,5.195910717095847
Upwind,BJR08,90/0/90/0,EP,UNK,UNK,,,,,,,3.065,1.0,19.87,129.93,19.87,60.90155,525.438186712818,52.54381867128181,,,0.1,2.0,86.65732960222816,-158.7263002697319,13.02391666666667,13.95542857142857,,,15868.0,4.200522191802113
Upwind,BJR08,90/0/90/0,EP,UNK,UNK,,,,,,,3.075,1.0,19.91,129.94,19.8925,61.22325,653.346563601246,65.3346563601246,,,0.1,2.0,86.65732960222816,-158.7263002697319,13.02391666666667,13.95542857142857,,,400.0,2.602059991327963
Upwind,BJR08,90/0/90/0,EP,UNK,UNK,,,,,,,3.08,1.0,19.96,129.95,19.925,61.4768,390.391171954298,39.0391171954298,,,0.1,3.0,86.65732960222816,-158.7263002697319,13.02391666666667,13.95542857142857,,,151302.0,5.179844668824396
Upwind,BJR08,90/0/90/0,EP,UNK,UNK,,,,,,,3.07,1.0,19.9,129.98,19.9675,61.093,654.739495523219,65.47394955232191,,,0.1,2.0,86.65732960222816,-158.7263002697319,13.02391666666667,13.95542857142857,,,301.0,2.478566495593844
Upwind,BKI01,90/0/90/0,EP,UNK,UNK,,,,,,,3.0,1.0,24.89,260.5,148.91,74.67,535.690370965582,53.5690370965582,,,0.1,1.0,,,37.597,37.597,,,5258.0,3.720820581770344
Upwind,BKI01,90/0/90/0,EP,UNK,UNK,,,,,,,3.0,1.0,24.8,260.5,148.985,74.4,336.021505376344,33.6021505376344,,,0.1,6.0,,,37.9375,37.9375,,,931041.0,5.968968806310764
Upwind,BKI01,90/0/90/0,EP,UNK,UNK,,,,,,,3.01,1.0,24.83,260.5,149.2,74.7383,334.5005171378,33.45005171378,,,0.1,6.25,,,37.3295,37.3295,,,578230.0,5.762100620189131
Upwind,BKI01,90/0/90/0,EP,UNK,UNK,,,,,,,3.035,1.0,24.89,260.5,149.2,75.54115,330.945451584997,33.0945451584997,,,0.1,6.0,,,37.2865,37.2865,,,1665540.0,6.22155506727077
Upwind,BKI01,90/0/90/0,EP,UNK,UNK,,,,,,,3.04,1.0,24.82,260.5,149.7,75.4528,530.132745239408,53.0132745239408,,,0.1,1.0,,,36.4955,36.4955,,,10072.0,4.003115717099806
Upwind,BKI01,90/0/90/0,EP,UNK,UNK,,,,,,,3.06,1.0,24.88,260.5,149.7,76.1328,328.373578799151,32.8373578799151,,,0.1,6.25,,,37.316,37.316,,,998238.0,5.999234098165041
Upwind,BKI01,90/0/90/0,EP,UNK,UNK,,,,,,,3.07,1.0,24.9,260.5,149.7,76.443,327.041063275905,32.7041063275905,,,0.1,6.0,,,,,,,362293.0,5.559059942947751
Upwind,BKI01,90/0/90/0,EP,UNK,UNK,,,,,,,3.08,1.0,24.82,260.5,149.7,76.4456,392.435928294107,39.2435928294107,,,0.1,3.0,,,35.547,35.547,,,95524.0,4.980112499940607
Upwind,BKI01,90/0/90/0,EP,UNK,UNK,,,,,,,3.08,1.0,24.78,260.5,149.7,76.3224,393.069400333323,39.3069400333323,,,0.1,3.0,,,35.9755,35.9755,,,75642.0,4.878763003217434
Upwind,BKI01,90/0/90/0,EP,UNK,UNK,,,,,,,3.065,1.0,24.78,260.5,149.7,75.9507,526.657423828878,52.6657423828878,,,0.1,2.0,,,39.1635,39.1635,,,8362.0,3.922310163214396
Upwind,ARR07,90/0/90/0/90/0,EP,UNK,UNK,,71.5,,,,,4.12,,19.87,145.0,35.0,81.8644,-39.7095685059684,-397.095685059684,,,10.0,1.0,,-642.424189701723,38.75,38.75,,,35300.0,4.547774705387822
Upwind,ARR07,90/0/90/0/90/0,EP,UNK,UNK,,71.5,,,,,4.13,,19.93,145.0,35.0,82.3109,-44.1885582589912,-441.885582589912,,,10.0,1.0,,-642.424189701723,39.4,39.4,,,31400.0,4.496929648073215
Upwind,ARR07,90/0/90/0/90/0,EP,UNK,UNK,,71.5,,,,,4.14,,19.96,145.0,35.0,82.6344,-41.1692951119631,-411.692951119631,,,10.0,1.0,,-642.424189701723,40.51,40.51,,,1033199.0,6.014183977161856
Upwind,ARR07,90/0/90/0/90/0,EP,UNK,UNK,,71.5,,,,,4.1,,19.96,145.0,35.0,81.836,-44.4449875360477,-444.449875360477,,,10.0,1.0,,-642.424189701723,41.54,41.54,,,19903.0,4.298918543005098
Upwind,ARR07,90/0/90/0/90/0,EP,UNK,UNK,,71.5,,,,,4.1,,19.97,145.0,35.0,81.877,-48.7316340364205,-487.316340364205,,,10.0,1.0,,-642.424189701723,40.11,40.11,,,542.0,2.733999286538387
Upwind,ARR07,90/0/90/0/90/0,EP,UNK,UNK,,71.5,,,,,4.12,,20.0,145.0,35.0,82.4,-46.8932038834951,-468.932038834951,,,10.0,1.0,,-642.424189701723,40.52,40.52,,,1108.0,3.044539760392411
Upwind,ARR07,90/0/90/0/90/0,EP,UNK,UNK,,71.5,,,,,4.12,,19.98,145.0,35.0,82.3176,-44.1849616606898,-441.849616606898,,,10.0,1.0,,-642.424189701723,39.37,39.37,,,39956.0,4.601582004456866
Upwind,ARR07,90/0/90/0/90/0,EP,UNK,UNK,,71.5,,,,,4.13,,19.88,145.0,35.0,82.1044,-44.0950789482659,-440.950789482659,,,10.0,1.0,,-642.424189701723,39.17,39.17,,,4142.0,3.617210094557434
Upwind,ARR07,90/0/90/0/90/0,EP,UNK,UNK,,71.5,,,,,4.12,,19.95,145.0,35.0,82.194,-38.3239652529382,-383.239652529382,,,10.0,3.0,,-642.424189701723,39.48,39.48,,,252978.0,5.403082754796221
Upwind,ARR07,90/0/90/0/90/0,EP,UNK,UNK,,71.5,,,,,4.12,,19.95,145.0,35.0,82.194,-40.3679100664282,-403.679100664282,,,10.0,1.0,,-642.424189701723,39.47,39.47,,,202916.0,5.307316292660498
Upwind,BLR08,90/0/90/0,EP,UNK,UNK,,,,,,,2.97,1.0,20.21,130.2,20.2025,60.0237,-39.9842062385358,-399.842062385358,,,10.0,3.0,901.720940380734,-539.456074146953,37.9815,37.9425,,,70748.0,4.849714167146987
Upwind,BLR08,90/0/90/0,EP,UNK,UNK,,,,,,,2.96,1.0,20.19,130.05,20.205,59.7624,-40.1590297578411,-401.590297578411,,,10.0,3.0,901.720940380734,-539.456074146953,37.7355,37.7355,,,921819.0,5.964645655307396
Upwind,BLR08,90/0/90/0,EP,UNK,UNK,,,,,,,2.95,1.0,20.19,130.12,20.3025,59.5605,-40.2951620621049,-402.951620621049,,,10.0,3.0,901.720940380734,-539.456074146953,37.9815,37.9425,,,732519.0,5.864818893856373
Upwind,BLR08,90/0/90/0,EP,UNK,UNK,,,,,,,2.92,1.0,20.11,130.0,20.425,58.7212,-44.2770243114923,-442.770243114923,,,10.0,3.0,901.720940380734,-539.456074146953,37.9815,37.9425,,,1856.0,3.268577971882843
Upwind,BLR08,90/0/90/0,EP,UNK,UNK,,,,,,,2.9,1.0,20.15,130.2,20.4725,58.435,-41.0712757765038,-410.712757765038,,,10.0,3.0,901.720940380734,-539.456074146953,37.9815,37.9425,,,176085.0,5.245722361676024
Upwind,BLR08,90/0/90/0,EP,UNK,UNK,,,,,,,2.9,1.0,20.18,130.27,20.4975,58.522,-44.4277365776973,-444.2773657769731,,,10.0,3.0,901.720940380734,-539.456074146953,37.9815,37.9425,,,2920.0,3.465382851448418
Upwind,BLR08,90/0/90/0,EP,UNK,UNK,,,,,,,2.91,1.0,20.25,130.54,20.5175,58.9275,-44.1220143396547,-441.220143396547,,,10.0,3.0,901.720940380734,-539.456074146953,37.9815,37.9425,,,281371.0,5.449279334076011
Upwind,BLR08,90/0/90/0,EP,UNK,UNK,,,,,,,2.91,1.0,20.19,130.44,20.485,58.7529,-40.8490474512747,-408.490474512747,,,10.0,3.0,901.720940380734,-539.456074146953,37.9815,37.9425,,,214509.0,5.331445518284565
Upwind,BLR08,90/0/90/0,EP,UNK,UNK,,,,,,,2.915,1.0,20.22,130.05,20.59,58.9413,-33.9320646134374,-339.320646134374,,,10.0,6.0,901.720940380734,-539.456074146953,37.9815,37.9425,,,23096410.0,7.363544480396267
Upwind,BLR08,90/0/90/0,EP,UNK,UNK,,,,,,,2.91,1.0,20.39,129.22,20.68,59.3349,-40.4483701834839,-404.4837018348391,,,10.0,3.0,901.720940380734,-539.456074146953,37.9815,37.9425,,,8971.0,3.952840856675702
Upwind,BLR08,90/0/90/0,EP,UNK,UNK,,,,,,,2.905,1.0,20.19,129.24,20.465,58.65195,136.397852074824,-340.99463018706,,,-2.5,3.0,901.720940380734,-539.456074146953,35.24975,35.24975,,,204282.0,5.310230101115713
Upwind,BLR08,90/0/90/0,EP,UNK,UNK,,,,,,,2.92,1.0,20.17,129.19,20.49,58.8964,-37.3537262039785,-373.537262039785,,,10.0,6.0,901.720940380734,-539.456074146953,37.9815,37.9425,,,357370.0,5.553118092150306
Upwind,BLR08,90/0/90/0,EP,UNK,UNK,,,,,,,2.93,1.0,20.19,129.19,20.5075,59.1567,-211.303199806615,-422.60639961323,,,2.0,6.0,901.720940380734,-539.456074146953,37.9815,37.9425,,,5678332.0,6.754220781207238
Upwind,BLR08,90/0/90/0,EP,UNK,UNK,,,,,,,2.92,1.0,20.18,129.31,20.555,58.9256,407.293264727046,-162.9173058908184,,,-0.4,3.0,901.720940380734,-539.456074146953,37.9815,37.9425,,,15820.0,4.199206479161658
Upwind,BLR08,90/0/90/0,EP,UNK,UNK,,,,,,,2.91,1.0,20.19,129.16,20.48,58.7529,408.490474512747,-163.3961898050988,,,-0.4,3.0,901.720940380734,-539.456074146953,37.9815,37.9425,,,15364.0,4.186504298493139
Upwind,BLR08,90/0/90/0,EP,UNK,UNK,,,,,,,2.885,1.0,20.18,129.32,20.445,58.2193,188.940780806365,-75.576312322546,,,-0.4,10.0,901.720940380734,-539.456074146953,37.9815,37.9425,,,13854501.0,7.141590888339174
Upwind,BLR08,90/0/90/0,EP,UNK,UNK,,,,,,,2.885,1.0,20.19,129.32,20.41,58.24815,-37.7694398877904,-377.694398877904,,,10.0,6.0,901.720940380734,-539.456074146953,37.76825,37.76825,,,326837.0,5.51433121550495
Upwind,BLR08,90/0/90/0,EP,UNK,UNK,,,,,,,2.895,1.0,20.2,129.23,20.315,58.479,256.502334171241,-102.6009336684964,,,-0.4,6.0,901.720940380734,-539.456074146953,37.9815,37.9425,,,712056.0,5.852514150286594
Upwind,BLR08,90/0/90/0,EP,UNK,UNK,,,,,,,2.91,1.0,20.22,129.23,20.2225,58.8402,-33.9903671299554,-339.903671299554,,,10.0,6.0,901.720940380734,-539.456074146953,37.9815,37.9425,,,1492896.0,6.174029554410017
Upwind,BLR08,90/0/90/0,EP,UNK,UNK,,,,,,,2.91,1.0,20.2,129.26,20.13,58.782,221.15613623218,-88.462454492872,,,-0.4,8.0,901.720940380734,-539.456074146953,37.9815,37.9425,,,1875316.0,6.273074458993376
Upwind,BLR08,90/0/90/0,EP,UNK,UNK,,,,,,,2.925,1.0,20.17,129.24,20.0825,58.99725,220.349253566904,-88.1397014267616,,,-0.4,8.0,901.720940380734,-539.456074146953,37.9815,37.9425,,,1013452.0,6.005803184081035
Upwind,BSR08,90/0/90/0,EP,UNK,UNK,,,,,,,2.995,1.0,20.18,132.77,20.1725,60.4391,198.546967112349,-198.546967112349,,,-1.0,3.0,878.7661146966805,-555.875274667783,35.465,35.465,,,1961631.0,6.292617316124699
Upwind,BSR08,90/0/90/0,EP,UNK,UNK,,,,,,,3.0,1.0,20.2,132.62,19.99,60.6,305.280528052805,-122.112211221122,,,-0.4,3.0,878.7661146966805,-555.875274667783,37.236125,36.4235,,,269320.0,5.430268605795908
Upwind,BSR08,90/0/90/0,EP,UNK,UNK,,,,,,,3.005,1.0,20.15,132.48,20.0,60.55075,214.695936879395,-85.878374751758,,,-0.4,8.0,878.7661146966805,-555.875274667783,37.236125,36.4235,,,2050769.0,6.311916743900654
Upwind,BSR08,90/0/90/0,EP,UNK,UNK,,,,,,,3.045,1.0,20.18,132.46,19.65,61.4481,-244.1084427346,-488.2168854692,,,2.0,3.0,878.7661146966805,-555.875274667783,37.0155,37.0155,,,2511.0,3.399846712712923
Upwind,BSR08,90/0/90/0,EP,UNK,UNK,,,,,,,3.045,1.0,20.14,132.39,19.71,61.3263,606.591299328347,545.9321693955122,,,0.9,3.0,878.7661146966805,-555.875274667783,36.355,36.355,,,170371.0,5.231395672520967
Upwind,BSR08,90/0/90/0,EP,UNK,UNK,,,,,,,3.03,1.0,20.1,132.39,19.935,60.903,229.873733642021,-229.873733642021,,,-1.0,3.0,878.7661146966805,-555.875274667783,32.1195,32.1195,,,656467.0,5.817212899384953
Upwind,BTR08,90/0/90/0,EP,UNK,UNK,,,,,,,2.87,1.0,19.76,128.55,20.3425,56.7112,264.498018028185,-105.799207211274,,,-0.4,6.0,917.7230905646196,-574.9748473350155,38.38875,38.38875,,,1204389.0,6.080766780333651
Upwind,BTR08,90/0/90/0,EP,UNK,UNK,,,,,,,2.87,1.0,20.09,127.94,20.23,57.6583,-38.155824920263,-381.55824920263,,,10.0,6.0,917.7230905646196,-574.9748473350155,38.223,38.223,,,1325327.0,6.12232304564976
Upwind,BTR08,90/0/90/0,EP,UNK,UNK,,,,,,,2.88,1.0,20.0,127.98,20.245,57.6,-34.7222222222222,-347.222222222222,,,10.0,6.0,917.7230905646196,-574.9748473350155,37.8685,37.8685,,,4125014.0,6.615425426852593
Upwind,BTR08,90/0/90/0,EP,UNK,UNK,,,,,,,2.85,1.0,20.1,128.1,15.8375,57.285,349.131535305927,-349.131535305927,,,-1.0,3.0,917.7230905646196,-574.9748473350155,39.78716666666666,38.18575,,,3029.0,3.481299273332856
Upwind,BUR08,90/0/90/0,EP,UNK,UNK,,,,,,,2.94,1.0,20.0,129.89,20.27,58.8,680.272108843537,612.2448979591833,,,0.9,2.0,919.4144786933015,-512.9198186340291,40.01525,40.01525,,,61022.0,4.785486437569411
Upwind,BUR08,90/0/90/0,EP,UNK,UNK,,,,,,,2.98,1.0,19.89,129.85,20.2425,59.2722,219.327104443567,-87.7308417774268,,,-0.4,8.0,919.4144786933015,-512.9198186340291,37.93116666666666,37.182875,,,5192982.0,6.715416817238958
Upwind,BUR08,90/0/90/0,EP,UNK,UNK,,,,,,,3.045,1.0,19.9,129.84,20.285,60.5955,346.560388147635,-138.624155259054,,,-0.4,3.0,919.4144786933015,-512.9198186340291,37.93116666666666,37.182875,,,48267.0,4.683650306402393
Upwind,BUR08,90/0/90/0,EP,UNK,UNK,,,,,,,3.01,1.0,19.95,129.3,20.3325,60.0495,-36.6364416023447,-366.364416023447,,,10.0,6.0,919.4144786933015,-512.9198186340291,37.93116666666666,37.182875,,,1076791.0,6.032131416988862
Upwind,BOR07,90/0/90/0/90/0,EP,UNK,UNK,,,,,,,4.515,1.0,19.66,144.64,35.2975,88.7649,-41.0071999179856,-410.071999179856,,,10.0,6.0,,,41.0,41.0,,,2788.0,3.445292769425972
Upwind,BOR07,90/0/90/0/90/0,EP,UNK,UNK,,,,,,,4.5,1.0,19.84,144.2,35.7225,89.28,-38.7544802867384,-387.544802867384,,,10.0,6.0,,,38.8,38.8,,,16751.0,4.224040738627695
Upwind,BOR07,90/0/90/0/90/0,EP,UNK,UNK,,,,,,,4.495,1.0,19.88,144.06,35.64,89.3606,-35.8099654657646,-358.099654657646,,,10.0,6.0,,,35.8,35.8,,,625343.0,5.796118292778943
Upwind,BOR07,90/0/90/0/90/0,EP,UNK,UNK,,,,,,,4.495,1.0,19.8,144.58,35.6675,89.001,-35.5052190424827,-355.052190424827,,,10.0,3.0,,,35.5,35.5,,,1455600.0,6.163042046914198
Upwind,BOR07,90/0/90/0/90/0,EP,UNK,UNK,,,,,,,4.495,1.0,19.76,144.69,34.68,88.8212,-38.0539781043264,-380.539781043264,,,10.0,3.0,,,38.1,38.1,,,225664.0,5.35346228194719
Upwind,BOR07,90/0/90/0/90/0,EP,UNK,UNK,,,,,,,4.505,1.0,19.9,144.65,34.715,89.6495,-34.2444743138556,-342.444743138556,,,10.0,3.0,,,34.2,34.2,,,1283053.0,6.108244596462327
Upwind,CMR08,90/0/0/90,EP,UNK,UNK,,,,,,,2.925,1.0,19.82,128.42,20.425,57.9735,344.985208759175,34.4985208759175,,,0.1,6.0,,,37.758,37.758,,,990763.0,5.995969779508599
Upwind,CMR08,90/0/0/90,EP,UNK,UNK,,,,,,,2.86,1.0,19.84,128.17,20.655,56.7424,352.470110534627,35.2470110534627,,,0.1,6.0,,,38.3075,38.3075,,,1096548.0,6.04002764712058
Upwind,CMR08,90/0/0/90,EP,UNK,UNK,,,,,,,3.015,1.0,20.23,128.78,20.1675,60.99345,295.113655646631,29.5113655646631,,,0.1,6.0,,,37.2585,37.2585,,,3320841.0,6.521248082320547
Upwind,BPR07,90/0/90/0/90/0,EP,UNK,UNK,,,,,,,4.375,1.0,19.96,144.22,35.1825,87.325,-46.7220154594904,-467.220154594904,,,10.0,3.0,,,46.7,46.7,,,16350.0,4.213517756996305
Upwind,BPR07,90/0/90/0/90/0,EP,UNK,UNK,,,,,,,4.39,1.0,20.12,144.28,35.2475,88.3268,-35.663015075832,-356.63015075832,,,10.0,3.0,,,35.8,35.8,,,1283.0,3.108226656374928
Upwind,BPR07,90/0/90/0/90/0,EP,UNK,UNK,,,,,,,4.415,1.0,20.09,144.42,35.2375,88.69735,-38.5580854444919,-385.580854444919,,,10.0,3.0,,,38.6,38.6,,,175023.0,5.243095123639073
Upwind,BPR07,90/0/90/0/90/0,EP,UNK,UNK,,,,,,,4.42,1.0,20.08,144.62,35.2925,88.7536,-36.5055614645491,-365.055614645491,,,10.0,3.0,,,35.5,35.5,,,1238105.0,6.092757477468353
Upwind,BVR08,90/0/90/0,EP,UNK,UNK,,,,,,,3.025,1.0,19.93,130.01,20.3175,60.28825,155.917612470092,-389.79403117523,,,-2.5,3.0,888.5832514371501,-487.6121750964292,36.41,36.41,,,4877.0,3.688152755591566
Upwind,BVR08,90/0/90/0,EP,UNK,UNK,,,,,,,3.025,1.0,20.02,130.08,20.5025,60.5605,155.216684142304,-388.04171035576,,,-2.5,3.0,888.5832514371501,-487.6121750964292,36.8075,36.8075,,,14881.0,4.172632116686294
Upwind,BVR08,90/0/90/0,EP,UNK,UNK,,,,,,,2.995,1.0,20.03,129.66,20.5225,59.98985,111.68556014059,-279.213900351475,,,-2.5,6.0,888.5832514371501,-487.6121750964292,37.895,37.895,,,918148.0,5.962912692533075
Upwind,BVR08,90/0/90/0,EP,UNK,UNK,,,,,,,2.97,1.0,19.97,129.94,20.3525,59.3109,112.964058882937,-282.4101472073425,,,-2.5,6.0,888.5832514371501,-487.6121750964292,36.725,36.725,,,2147650.0,6.331963506332046
Upwind,BVR08,90/0/90/0,EP,UNK,UNK,,,,,,,2.98,1.0,19.97,130.05,20.445,59.5106,141.151324301889,-352.8783107547225,,,-2.5,3.0,888.5832514371501,-487.6121750964292,37.71,37.71,,,45698.0,4.659897193330885
Upwind,BVR08,90/0/90/0,EP,UNK,UNK,,,,,,,2.99,1.0,19.97,130.23,20.4,59.7103,112.208446448938,-280.521116122345,,,-2.5,6.0,888.5832514371501,-487.6121750964292,37.14,37.14,,,4757108.0,6.677343011262579
Upwind,BVR08,90/0/90/0,EP,UNK,UNK,,,,,,,2.99,1.0,20.04,130.25,20.86,59.9196,140.187851721307,-350.4696293032675,,,-2.5,3.0,888.5832514371501,-487.6121750964292,36.905,36.905,,,103019.0,5.012917329891389
Upwind,BVR08,90/0/90/0,EP,UNK,UNK,,,,,,,2.955,1.0,20.07,129.89,20.8175,59.30685,141.636252810594,-354.090632026485,,,-2.5,3.0,888.5832514371501,-487.6121750964292,37.875,37.875,,,112639.0,5.051688786183604
Upwind,BVR08,90/0/90/0,EP,UNK,UNK,,,,,,,2.92,1.0,20.0,130.17,20.47,58.4,160.958904109589,-402.3972602739725,,,-2.5,3.0,888.5832514371501,-487.6121750964292,38.395,38.395,,,5323.0,3.726156466172755
Upwind,BVR08,90/0/90/0,EP,UNK,UNK,,,,,,,2.93,1.0,20.04,130.06,20.305,58.7172,183.93247634424,-459.8311908606,,,-2.5,2.0,888.5832514371501,-487.6121750964292,37.6825,37.6825,,,510.0,2.707570176097936
Upwind,BWR08,90/0/90/0,EP,UNK,UNK,,,,,,,2.91,1.0,19.84,129.85,21.055,57.7344,692.827846136792,623.5450615231128,,,0.9,2.0,938.9903114604094,-425.472484557018,37.6675,37.6675,,,11060.0,4.043755126968679
Upwind,BWR08,90/0/90/0,EP,UNK,UNK,,,,,,,2.92,1.0,19.94,129.93,20.94,58.2248,360.671054258666,-144.2684217034664,,,-0.4,3.0,938.9903114604094,-425.472484557018,37.6025,37.6025,,,165462.0,5.218698269500085
Upwind,BWR08,90/0/90/0,EP,UNK,UNK,,,,,,,2.89,1.0,19.61,129.91,20.85,56.6729,705.80471442259,635.224242980331,,,0.9,2.0,938.9903114604094,-425.472484557018,37.861,37.861,,,47666.0,4.678208708654225
Upwind,BWR08,90/0/90/0,EP,UNK,UNK,,,,,,,2.885,1.0,19.89,130.06,20.4675,57.38265,522.806109512196,470.5254985609764,,,0.9,10.0,938.9903114604094,-425.472484557018,38.74975,38.74975,,,1760767.0,6.245701890147175
Upwind,BWR08,90/0/90/0,EP,UNK,UNK,,,,,,,2.88,1.0,19.98,129.97,20.25,57.5424,278.055833611389,-278.055833611389,,,-1.0,1.5,938.9903114604094,-425.472484557018,40.80857142857143,39.501,,,52970.0,4.724029972935598
Upwind,BWR08,90/0/90/0,EP,UNK,UNK,,,,,,,2.9,1.0,19.99,129.85,20.2075,57.971,-215.625053906264,-431.250107812528,,,2.0,6.0,938.9903114604094,-425.472484557018,39.515125,39.515125,,,29656.0,4.472112573021508
Upwind,BWR08,90/0/90/0,EP,UNK,UNK,,,,,,,2.86,1.0,19.8,129.61,20.1575,56.628,529.773257045984,476.7959313413856,,,0.9,10.0,938.9903114604094,-425.472484557018,37.79575,37.79575,,,407105.0,5.609706436349123
Upwind,BWR08,90/0/90/0,EP,UNK,UNK,,,,,,,2.86,1.0,19.94,129.7,20.235,57.0284,631.264422638545,568.1379803746905,,,0.9,8.0,938.9903114604094,-425.472484557018,37.5405,37.5405,,,330866.0,5.51965214107632
Upwind,BWR08,90/0/90/0,EP,UNK,UNK,,,,,,,2.86,1.0,20.0,129.9,20.455,57.2,-262.237762237762,-524.475524475524,,,2.0,3.0,938.9903114604094,-425.472484557018,38.773,38.773,,,166.0,2.220108088040055
Upwind,BWR08,90/0/90/0,EP,UNK,UNK,,,,,,,2.875,1.0,20.06,129.87,20.645,57.6725,645.021457367029,580.5193116303261,,,0.9,3.0,938.9903114604094,-425.472484557018,36.79225,36.79225,,,192299.0,5.283977025810965
Upwind,BWR08,90/0/90/0,EP,UNK,UNK,,,,,,,2.89,1.0,20.02,129.83,20.875,57.8578,190.121297387733,-76.0485189550932,,,-0.4,10.0,938.9903114604094,-425.472484557018,39.62725,39.62725,,,21486380.0,7.332163252231616
Upwind,BXR08,90/0/0/90,EP,UNK,UNK,,,,,,,2.995,1.0,20.09,130.0,21.3375,60.16955,179.49278330983,-448.731958274575,,,-2.5,2.0,913.1612122985167,-496.7470260716611,40.14675,40.14675,,,874.0,2.941511432634403
Upwind,BXR08,90/0/0/90,EP,UNK,UNK,,,,,,,3.0,1.0,20.1,129.99,20.455,60.3,398.009950248756,-159.2039800995024,,,-0.4,3.0,913.1612122985167,-496.7470260716611,37.21675,37.21675,,,45680.0,4.659726095237792
Upwind,BXR08,90/0/0/90,EP,UNK,UNK,,,,,,,2.89,1.0,20.08,130.04,20.71,58.0312,258.481644356829,-103.3926577427316,,,-0.4,6.0,913.1612122985167,-496.7470260716611,37.622,37.622,,,2208439.0,6.344085407973281
Upwind,BXR08,90/0/0/90,EP,UNK,UNK,,,,,,,2.895,1.0,20.12,129.93,20.77,58.2474,317.610743140466,-127.0442972561864,,,-0.4,3.0,913.1612122985167,-496.7470260716611,37.56575,37.56575,,,547078.0,5.738049250564877
Upwind,BXR08,90/0/0/90,EP,UNK,UNK,,,,,,,2.95,1.0,20.15,129.87,20.65,59.4425,504.689405728225,454.2204651554025,,,0.9,10.0,913.1612122985167,-496.7470260716611,37.2095,37.2095,,,19813862.0,7.296969133883785
Upwind,BXR08,90/0/0/90,EP,UNK,UNK,,,,,,,2.91,1.0,20.17,129.67,20.4525,58.6947,-234.263059526669,-468.526119053338,,,2.0,4.0,913.1612122985167,-496.7470260716611,39.81875,39.81875,,,21919.0,4.340820736655919
Upwind,BXR08,90/0/0/90,EP,UNK,UNK,,,,,,,2.995,1.0,20.11,130.21,20.24,60.22945,617.638049160336,555.8742442443024,,,0.9,3.0,913.1612122985167,-496.7470260716611,37.0425,37.0425,,,205548.0,5.312913255413671
Upwind,BXR08,90/0/0/90,EP,UNK,UNK,,,,,,,2.895,1.0,20.14,129.9,20.3425,58.3053,-235.827617729435,-471.65523545887,,,2.0,4.0,913.1612122985167,-496.7470260716611,38.38025,38.38025,,,274473.0,5.438499629195089
Upwind,BXR08,90/0/0/90,EP,UNK,UNK,,,,,,,2.925,1.0,20.18,129.9,20.4625,59.0265,423.538580129264,211.769290064632,,,0.5,6.0,913.1612122985167,-496.7470260716611,37.215,37.215,,,250735.0,5.399214961185639
Upwind,BXR08,90/0/0/90,EP,UNK,UNK,,,,,,,2.935,1.0,20.16,129.79,20.15,59.1696,540.818258024391,486.7364322219519,,,0.9,8.0,913.1612122985167,-496.7470260716611,37.4095,37.4095,,,660029.0,5.819563017758967
Upwind,BXR08,90/0/0/90,EP,UNK,UNK,,,,,,,2.91,1.0,20.16,129.68,20.1925,58.6656,357.961053837342,-143.1844215349368,,,-0.4,3.0,913.1612122985167,-496.7470260716611,38.34475,38.34475,,,152842.0,5.184242711974242
Upwind,BYR08,90/0/0/90,EP,UNK,UNK,,,,,,,2.995,1.0,19.95,130.06,20.2875,59.75025,65.2716934238769,-65.2716934238769,,,-1.0,1.0,87.83143512805223,-152.1540095072095,12.299,12.299,,,813.0,2.910090545594068
Upwind,BYR08,90/0/0/90,EP,UNK,UNK,,,,,,,3.02,1.0,20.07,130.12,20.715,60.6114,-12.3739098585415,-123.739098585415,,,10.0,1.0,87.83143512805223,-152.1540095072095,13.7815,13.7815,,,886.0,2.947433721887051
Upwind,BYR08,90/0/0/90,EP,UNK,UNK,,,,,,,3.015,1.0,20.06,130.06,20.7325,60.4809,49.6024364716795,-49.6024364716795,,,-1.0,2.0,87.83143512805223,-152.1540095072095,12.55825,12.55825,,,8588.0,3.933892035764211
Upwind,BYR08,90/0/0/90,EP,UNK,UNK,,,,,,,3.01,1.0,20.02,130.06,20.6675,60.2602,58.0814534302906,5.808145343029061,,,0.1,1.0,87.83143512805223,-152.1540095072095,12.6495,12.6495,,,443.0,2.64640372622307
Upwind,BZR08,90/0/0/90,EP,UNK,UNK,,,,,,,2.855,1.0,19.8,129.6,20.585,56.529,58.3771161704612,-58.3771161704612,,,-1.0,1.0,94.543954343865,-143.2012491628077,13.1043333333333,13.1043333333333,,,7161.0,3.854973673726417
Upwind,BZR08,90/0/0/90,EP,UNK,UNK,,,,,,,2.865,1.0,20.05,129.62,20.695,57.44325,-9.57466717151275,-95.7466717151275,,,10.0,4.0,94.543954343865,-143.2012491628077,14.6175,14.6175,,,163429.0,5.213329123325386
Upwind,BZR08,90/0/0/90,EP,UNK,UNK,,,,,,,2.865,1.0,20.09,129.66,20.6425,57.55785,34.7476495386815,-34.7476495386815,,,-1.0,4.0,94.543954343865,-143.2012491628077,13.11725,13.11725,,,289558.0,5.461735568260446
Upwind,BZR08,90/0/0/90,EP,UNK,UNK,,,,,,,2.895,1.0,20.09,129.77,20.47,58.16055,42.9844628360633,4.298446283606331,,,0.1,4.0,94.543954343865,-143.2012491628077,12.9415,12.9415,,,240273.0,5.380704970929485
Upwind,BZR08,90/0/0/90,EP,UNK,UNK,,,,,,,2.865,1.0,20.14,130.23,20.37,57.7011,39.8605919124592,-39.8605919124592,,,-1.0,2.0,94.543954343865,-143.2012491628077,13.23525,13.23525,,,95913.0,4.981877475216869
Upwind,BZR08,90/0/0/90,EP,UNK,UNK,,,,,,,2.865,1.0,20.06,130.02,20.4825,57.4719,66.1192687208879,-66.1192687208879,,,-1.0,1.0,94.543954343865,-143.2012491628077,12.98025,12.98025,,,1243.0,3.094471128641645
Upwind,BZR08,90/0/0/90,EP,UNK,UNK,,,,,,,2.85,1.0,20.07,129.97,20.375,57.1995,-11.0140822909291,-110.140822909291,,,10.0,3.0,94.543954343865,-143.2012491628077,14.819,14.819,,,7757.0,3.889693791444185
Upwind,CBR08,90/0/0/90,EP,UNK,UNK,,,,,,,3.02,1.0,20.11,129.97,21.01,60.7322,526.903356045063,52.6903356045063,,,0.1,4.0,,-474.0788629357008,39.35425,39.35425,,,25210.0,4.401572845676446
Upwind,CBR08,90/0/0/90,EP,UNK,UNK,,,,,,,3.045,1.0,20.11,130.05,20.9175,61.23495,522.577384320556,52.2577384320556,,,0.1,4.0,,-474.0788629357008,36.00575,36.00575,,,12195.0,4.086181804649749
Upwind,CBR08,90/0/0/90,EP,UNK,UNK,,,,,,,3.035,1.0,20.12,129.98,21.02,61.0642,-245.643110038288,-491.286220076576,,,2.0,3.0,,-474.0788629357008,36.19425,36.19425,,,11749.0,4.070000903802345
Upwind,CBR08,90/0/0/90,EP,UNK,UNK,,,,,,,3.04,1.0,20.11,130.06,21.36,61.1344,-441.649873066555,-485.8148603732105,,,1.1,2.0,,-474.0788629357008,37.16575,37.16575,,,412897.0,5.615841727417742
Upwind,CBR08,90/0/0/90,EP,UNK,UNK,,,,,,,2.975,1.0,20.18,129.79,21.0025,60.0355,179.89356297524,-449.7339074381,,,-2.5,2.0,,-474.0788629357008,37.85725,37.85725,,,324.0,2.510545010206612
Upwind,CBR08,90/0/0/90,EP,UNK,UNK,,,,,,,3.035,1.0,20.09,129.91,20.3625,60.97315,393.615878464537,-393.615878464537,,,-1.0,,,-474.0788629357008,,38.51,,,766.0,2.884228769632604
Upwind,CBR08,90/0/0/90,EP,UNK,UNK,,,,,,,3.055,1.0,20.15,129.99,20.3125,61.55825,-423.98866114615,-466.387527260765,,,1.1,8.0,,-474.0788629357008,36.88575,36.88575,,,590757.0,5.771408876378655
Upwind,CBR08,90/0/0/90,EP,UNK,UNK,,,,,,,3.075,1.0,20.09,130.03,20.66,61.77675,-466.194806298486,-512.8142869283347,,,1.1,3.0,,-474.0788629357008,36.41225,36.41225,,,43469.0,4.638179649404609
Upwind,CBR08,90/0/0/90,EP,UNK,UNK,,,,,,,3.04,1.0,20.15,129.96,20.4675,61.256,-433.426929606896,-476.7696225675857,,,1.1,8.0,,-474.0788629357008,35.58425,35.58425,,,210535.0,5.323324304653033
Upwind,CCR08,90/0/0/90,EP,UNK,UNK,,,,,,,2.985,1.0,20.12,130.34,20.785,60.0582,56.6117532659986,5.66117532659986,,,0.1,1.0,83.769391611969,-142.1324303494354,13.3415,13.3415,,,17816.0,4.250810204025981
Upwind,CCR08,90/0/0/90,EP,UNK,UNK,,,,,,,2.95,1.0,20.13,129.99,20.72,59.3835,-8.41984726397063,-84.1984726397063,,,10.0,5.0,83.769391611969,-142.1324303494354,12.512,12.512,,,679267.0,5.832040516304215
Upwind,CCR08,90/0/0/90,EP,UNK,UNK,,,,,,,2.925,1.0,20.14,129.82,20.6075,58.9095,44.135495972636,4.4135495972636,,,0.1,4.0,83.769391611969,-142.1324303494354,13.7,13.7,,,1509107.0,6.178720033587461
Upwind,CCR08,90/0/0/90,EP,UNK,UNK,,,,,,,3.045,1.0,19.99,130.1,20.445,60.86955,-9.52857381071488,-95.2857381071488,,,10.0,4.0,83.769391611969,-142.1324303494354,13.229,13.229,,,65825.0,4.818390867778106
Upwind,CCR08,90/0/0/90,EP,UNK,UNK,,,,,,,3.045,1.0,20.13,130.04,20.7,61.29585,-12.2357386348342,-122.357386348342,,,10.0,1.0,83.769391611969,-142.1324303494354,13.253,13.253,,,530.0,2.724275869600789
Upwind,CCR08,90/0/0/90,EP,UNK,UNK,,,,,,,3.025,1.0,20.11,129.93,20.56,60.83275,57.5347982788876,-57.5347982788876,,,-1.0,1.0,83.769391611969,-142.1324303494354,12.7175,12.7175,,,2295.0,3.36078268987328
Upwind,CCR08,90/0/0/90,EP,UNK,UNK,,,,,,,2.995,1.0,20.11,129.67,20.4525,60.22945,44.8285680842179,-44.8285680842179,,,-1.0,2.0,83.769391611969,-142.1324303494354,13.491,13.491,,,156877.0,5.195559275611899
Upwind,AWD01,,EP,UNK,UNK,,0.0,,,,,2.97,,22.53,170.5,91.5,66.46266,30.0920847886618,3.00920847886618,,,0.1,1.0,71.6945697647005,,3.64,,,,20480.0,4.311329952303793
Upwind,CPD01,,EP,UNK,UNK,,0.0,,,,,2.87,,21.88,170.3,91.8,62.7956,25.4794921937206,2.54794921937206,,,0.1,2.0,67.8039233815666,,,,,,52288.0,4.718402030516303
Upwind,CPD01,,EP,UNK,UNK,,0.0,,,,,2.94,,22.81,169.7,91.4,67.0614,44.735123334735,4.4735123334735,,,0.1,3.0,67.8039233815666,,,,,,2960.0,3.471291711058939
Upwind,CGI03,90/0/0/90,EP,UNK,UNK,,,,,,,3.05,,10.0,136.07,9.06999999999999,30.5,-36.0655737704918,-360.655737704918,,,10.0,6.0,,,,,,,2699499.0,6.431283170927631
Upwind,CGI03,90/0/0/90,EP,UNK,UNK,,,,,,,3.04,,9.99,136.05,9.05000000000001,30.3696,-42.8059638585954,-428.059638585954,,,10.0,3.0,,,,,,,167467.0,5.22392924044827
Upwind,CGI03,90/0/0/90,EP,UNK,UNK,,,,,,,3.03,,9.97,136.15,9.15000000000001,30.2091,-39.7231297853958,-397.231297853958,,,10.0,3.0,,,,,,,1201969.0,6.079893266915846
Upwind,CGI03,90/0/0/90,EP,UNK,UNK,,,,,,,3.02,,9.98,136.2,9.19999999999999,30.1396,-39.814728795339,-398.14728795339,,,10.0,3.0,,,,,,,523098.0,5.718583059559792
Upwind,CGI03,90/0/0/90,EP,UNK,UNK,,,,,,,3.0,,9.98,136.2,9.19999999999999,29.94,-36.7401469605878,-367.401469605878,,,10.0,6.0,,,,,,,606203.0,5.78261808128964
Upwind,CGI03,90/0/0/90,EP,UNK,UNK,,,,,,,2.99,,10.0,136.2,9.19999999999999,29.9,-43.4782608695652,-434.782608695652,,,10.0,3.0,,,,,,,40293.0,4.60522960382277
Upwind,CGI03,90/0/0/90,EP,UNK,UNK,,,,,,,2.95,,9.97,136.2,9.19999999999999,29.4115,-34.000306002754,-340.00306002754,,,10.0,8.0,,,,,,,383430.0,5.583686089566426
Upwind,CGI03,90/0/0/90,EP,UNK,UNK,,,,,,,2.92,,10.03,136.2,9.19999999999999,29.2876,-40.9729714964695,-409.7297149646949,,,10.0,3.0,,,,,,,9105.0,3.959279950130939
Upwind,CGI03,90/0/0/90,EP,UNK,UNK,,,,,,,2.93,,10.06,136.2,9.19999999999999,29.4758,-44.1039768216639,-441.039768216639,,,10.0,3.0,,,,,,,1341818.0,6.127693613481303
Upwind,CGI03,90/0/0/90,EP,UNK,UNK,,,,,,,2.98,,9.99,136.2,9.19999999999999,29.7702,-33.5906376174833,-335.906376174833,,,10.0,8.0,,,,,,,18388306.0,7.264541722237599
Upwind,FLR08,90/0/0/90,EP,UNK,UNK,,,,,,,3.035,1.0,20.37,130.33,20.4125,61.82295,-429.452169461341,-472.3973864074751,,,1.1,8.0,,,37.62025,37.62025,,,4568265.0,6.659751288911079
Upwind,FLR08,90/0/0/90,EP,UNK,UNK,,,,,,,2.955,1.0,20.1,131.3,20.3725,59.3955,538.761353974628,53.8761353974628,,,0.1,2.0,,,37.56425,37.56425,,,4631.0,3.665674780993893
Upwind,FLR08,90/0/0/90,EP,UNK,UNK,,,,,,,2.905,1.0,20.24,130.33,20.2875,58.7972,-489.819243093209,-538.8011674025299,,,1.1,3.0,,,37.70975,37.70975,,,533.0,2.726727209026572
Upwind,FLR08,90/0/0/90,EP,UNK,UNK,,,,,,,2.98,1.0,20.12,129.64,20.365,59.9576,533.71048874538,53.371048874538,,,0.1,2.0,,,38.5225,38.5225,,,2365.0,3.37383114507383
Upwind,FLR08,90/0/0/90,EP,UNK,UNK,,,,,,,2.98,1.0,20.15,129.65,20.5375,60.047,532.915882558662,53.2915882558662,,,0.1,2.0,,,38.07025,38.07025,,,4132.0,3.616160312847583
Upwind,FLR08,90/0/0/90,EP,UNK,UNK,,,,,,,2.965,1.0,20.25,129.72,20.5075,60.04125,532.966918576812,53.2966918576812,,,0.1,4.0,,,37.972,37.972,,,3314.0,3.520352504083318
Upwind,FLR08,90/0/0/90,EP,UNK,UNK,,,,,,,2.85,1.0,20.18,130.04,20.36,57.513,-469.459078816963,-516.4049866986593,,,1.1,4.0,,,39.1905,39.1905,,,13850.0,4.141449773400468
Upwind,FLR08,90/0/0/90,EP,UNK,UNK,,,,,,,2.88,1.0,20.24,129.9,20.3275,58.2912,-463.191699604743,-509.5108695652174,,,1.1,4.0,,,38.2425,38.2425,,,6081.0,3.783975003412671
Upwind,FLR08,90/0/0/90,EP,UNK,UNK,,,,,,,2.91,1.0,20.22,129.87,20.2975,58.8402,-233.683774018443,-467.367548036886,,,2.0,4.0,,,38.45025,38.45025,,,475141.0,5.676822507382984
Upwind,IHR08,0/0/0,EP,UNK,UNK,,,,,,,2.22,1.0,19.98,134.98,20.275,44.3556,631.261892523154,-631.261892523154,,,-1.0,1.0,1659.738726641935,,96.439,96.439,,,6227.0,3.7942788657214
Upwind,IHR08,0/0/0,EP,UNK,UNK,,,,,,,2.045,1.0,19.92,135.5,19.8,40.7364,1350.14385169038,135.014385169038,,,0.1,1.0,1659.738726641935,,99.176625,,,,136969.0,5.136622285022322
Upwind,IHR08,0/0/0,EP,UNK,UNK,,,,,,,2.05,1.0,19.91,135.8,19.85,40.8155,1470.0297681028,147.00297681028,,,0.1,1.0,1659.738726641935,,99.176625,,,,675.0,2.829303772831025
Upwind,IHR08,0/0/0,EP,UNK,UNK,,,,,,,2.125,1.0,19.99,136.0,20.15,42.47875,1412.47094135303,141.247094135303,,,0.1,0.5,1659.738726641935,,99.176625,,,,58.0,1.763427993562937
Upwind,IHR08,0/0/0,EP,UNK,UNK,,,,,,,2.15,1.0,19.91,136.1,20.075,42.8065,1401.65629051663,140.165629051663,,,0.1,1.0,1659.738726641935,,99.176625,,,,492.0,2.691965102767361
Upwind,IHR08,0/0/0,EP,UNK,UNK,,,,,,,2.135,1.0,19.75,136.3,19.8,42.16625,1304.36071502683,130.436071502683,,,0.1,1.0,1659.738726641935,,99.176625,,,,3126.0,3.494988973683168
Upwind,DAR08,90/0/0/90,EP,UNK,UNK,,,,,,,2.99,1.0,20.33,121.58,19.93,60.7867,329.019341401984,32.9019341401984,,,0.1,6.0,,,37.59325,37.59325,,,562639.0,5.750229832517699
Upwind,CYR08,90/0/0/90,EP,UNK,UNK,,,,,,,3.06,0.5,19.17,131.32,19.6425,58.6602,545.514676049519,54.55146760495191,,,0.1,2.0,,,35.93325,35.93325,,,4239.0,3.627263416568221
Upwind,CYR08,90/0/0/90,EP,UNK,UNK,,,,,,,3.02,0.5,19.14,131.1,19.4725,57.8028,553.60639968998,55.360639968998,,,0.1,2.0,,,35.98625,35.98625,,,3129.0,3.495405563146194
Upwind,CWR08,90/0/0/90,EP,UNK,UNK,,,,,,,3.0,1.0,20.28,131.7,20.3125,60.84,-443.786982248521,-488.1656804733731,,,1.1,4.0,,,37.3,37.3,,,450980.0,5.654157282272116
Upwind,CWR08,90/0/0/90,EP,UNK,UNK,,,,,,,2.985,1.0,20.59,131.53,20.245,61.46115,-431.980202127686,-475.1782223404547,,,1.1,8.0,,,38.42825,38.42825,,,230561.0,5.362785847116427
Upwind,CWR08,90/0/0/90,EP,UNK,UNK,,,,,,,3.065,1.0,20.22,128.71,20.0625,61.9743,-464.708758307879,-511.1796341386669,,,1.1,3.0,,,36.533,36.533,,,895.0,2.951823035315912
Upwind,IXR08,45/-45/0/0/0/45/-45,EP,UNK,UNK,,,,,,,3.545,1.5,20.18,136.46,20.475,71.5381,978.499568761262,97.84995687612621,,,0.1,3.0,1160.88199648686,-589.124385970939,62.8595,62.8595,,,15334.0,4.185655458920215
Upwind,IXR08,45/-45/0/0/0/45/-45,EP,UNK,UNK,,,,,,,3.55,1.5,20.32,136.1,20.5575,72.136,831.762226904736,83.17622269047361,,,0.1,3.0,1160.88199648686,-589.124385970939,63.875,63.875,,,1339122.0,6.126820144983019
Upwind,IXR08,45/-45/0/0/0/45/-45,EP,UNK,UNK,,,,,,,3.51,1.5,20.26,136.1,20.4,71.1126,984.354390079958,98.4354390079958,,,0.1,1.0,1160.88199648686,-589.124385970939,61.62,61.62,,,30.0,1.477121254719662
Upwind,IXR08,45/-45/0/0/0/45/-45,EP,UNK,UNK,,,,,,,3.48,1.5,20.27,136.1,20.45,70.5396,921.468224940317,92.14682249403171,,,0.1,1.0,1160.88199648686,-589.124385970939,64.67475,64.67475,,,100984.0,5.004252569206785
Upwind,IXR08,45/-45/0/0/0/45/-45,EP,UNK,UNK,,,,,,,3.46,1.5,20.26,136.1,20.4,70.0996,855.924998145496,85.59249981454961,,,0.1,3.0,1160.88199648686,-589.124385970939,66.57975,66.57975,,,65383.0,4.815464843646535
Upwind,IXR08,45/-45/0/0/0/45/-45,EP,UNK,UNK,,,,,,,3.435,1.5,20.26,136.34,20.3675,69.5931,1005.84684401183,100.584684401183,,,0.1,1.0,1160.88199648686,-589.124385970939,65.8875,65.8875,,,23176.0,4.365038482195706
Upwind,IXR08,45/-45/0/0/0/45/-45,EP,UNK,UNK,,,,,,,3.47,1.5,20.26,136.5,20.195,70.3022,782.336825874581,78.2336825874581,,,0.1,3.0,1160.88199648686,-589.124385970939,60.975,60.975,,,1173409.0,6.069449414914357
Upwind,IXR08,45/-45/0/0/0/45/-45,EP,UNK,UNK,,,,,,,3.515,1.5,20.26,136.6,20.22,71.2139,912.743158287919,91.2743158287919,,,0.1,3.0,1160.88199648686,-589.124385970939,63.821,63.821,,,45017.0,4.653376549597025
Upwind,IXR08,45/-45/0/0/0/45/-45,EP,UNK,UNK,,,,,,,3.51,1.5,20.31,136.87,20.22,71.2881,841.655199114579,84.1655199114579,,,0.1,1.0,1160.88199648686,-589.124385970939,63.56475,63.56475,,,152723.0,5.183904446492532
Upwind,IXR08,45/-45/0/0/0/45/-45,EP,UNK,UNK,,,,,,,3.52,1.5,20.25,136.64,20.1975,71.28,911.896745230079,91.18967452300791,,,0.1,3.0,1160.88199648686,-589.124385970939,62.24425,62.24425,,,27592.0,4.440783181359334
Upwind,IXR08,45/-45/0/0/0/45/-45,EP,UNK,UNK,,,,,,,3.55,1.0,20.36,133.6,19.725,72.278,760.950773402695,76.0950773402695,,,0.1,3.0,1160.88199648686,-589.124385970939,62.6785,62.6785,,,781751.0,5.893068445456006
Upwind,IXR08,45/-45/0/0/0/45/-45,EP,UNK,UNK,,,,,,,3.555,1.0,20.21,133.4,20.025,71.84655,835.113168273216,83.51131682732161,,,0.1,3.0,1160.88199648686,-589.124385970939,65.8535,65.8535,,,501733.0,5.70047266639865
Upwind,IXR08,45/-45/0/0/0/45/-45,EP,UNK,UNK,,,,,,,3.525,1.0,20.3,133.7,19.825,71.5575,978.234287111763,97.8234287111763,,,0.1,1.0,1160.88199648686,-589.124385970939,63.01,63.01,,,23466.0,4.370439066335774
Upwind,IXR08,45/-45/0/0/0/45/-45,EP,UNK,UNK,,,,,,,3.455,1.0,20.28,133.8,19.775,70.0674,856.318344907903,85.63183449079031,,,0.1,3.0,1160.88199648686,-589.124385970939,67.23575,67.23575,,,89075.0,4.949755831023054
Upwind,IXR08,45/-45/0/0/0/45/-45,EP,UNK,UNK,,,,,,,3.435,1.0,20.3,134.0,19.95,69.7305,860.455611246155,86.0455611246155,,,0.1,3.0,1160.88199648686,-589.124385970939,64.311,64.311,,,115031.0,5.06081489526378
Upwind,IXR08,45/-45/0/0/0/45/-45,EP,UNK,UNK,,,,,,,3.455,1.0,20.28,133.9,20.05,70.0674,999.03806905922,99.90380690592201,,,0.1,3.0,1160.88199648686,-589.124385970939,62.909,62.909,,,602.0,2.779596491257824
Upwind,IXR08,45/-45/0/0/0/45/-45,EP,UNK,UNK,,,,,,,3.525,1.0,20.3,134.1,19.85,71.5575,978.234287111763,97.8234287111763,,,0.1,1.0,1160.88199648686,-589.124385970939,64.53275,64.53275,,,5350.0,3.728353782021228
Upwind,IXR08,45/-45/0/0/0/45/-45,EP,UNK,UNK,,,,,,,3.535,1.0,20.27,134.9,19.65,71.65445,837.352041638726,83.7352041638726,,,0.1,3.0,1160.88199648686,-589.124385970939,64.6525,64.6525,,,173399.0,5.239046588551182
Upwind,IXR08,45/-45/0/0/0/45/-45,EP,UNK,UNK,,,,,,,3.525,1.0,20.31,135.1,19.725,71.59275,977.752635567149,97.7752635567149,,,0.1,1.0,1160.88199648686,-589.124385970939,63.42275,63.42275,,,20095.0,4.303088010528054
Upwind,IJD01,,EP,UNK,UNK,,,,,,,3.055,,22.58,169.4,92.5,68.9819,43.3447034656917,4.33447034656917,,,0.1,1.0,,,,,,,1661.0,3.220369632451395
Upwind,IJD01,,EP,UNK,UNK,,,,,,,2.95,,22.75,169.6,91.75,67.1125,45.1480722667163,4.51480722667163,,,0.1,1.0,,,,,,,2510.0,3.399673721481038
Upwind,IJD01,,EP,UNK,UNK,,,,,,,2.905,,22.76,169.3,92.15,66.1178,38.2650360417316,3.82650360417316,,,0.1,2.0,,,,,,,7619.0,3.881897973573011
Upwind,IJD01,,EP,UNK,UNK,,,,,,,3.045,,23.08,169.5,91.85,70.2786,35.9995788191569,3.599957881915691,,,0.1,2.0,,,,,,,7074.0,3.849665055478733
