Repository: Luwen-Zhang/SNEnsemble

# Copyright Notification

## Composites

We reformat and merge fatigue testing records from SNL/MSU/DOE, OptiMat, UPWIND, and FACT databases into a single database with careful considerations, including filtering invalid entries, rename variables, fix improper calculations in the records, to obtain clean and consistent data to fit machine 
learning usages. We leave the original format ("2019_SNL_MSU_DOE_Composite-Materials-Database_Wind_29pt0.xlsx" and "Optidat UPWIND 28_3_2017.xls") in the folder. Any derived database should be directly based on the original files instead of our merged database. We are not responsible for the accuracy of the testing records.

File: data/composite_database_10082023.csv (part 33 of 36)
Data source,Material_Code,Sequence,Resin Type,Waveform,Control,Fiber Volume Fraction,Fiber Weight Fraction,Fiber Weight Fraction (0-deg),Fiber Weight Fraction (45-deg),Fiber Weight Fraction (90-deg),Fiber Weight Fraction (Other Dir.),Thickness,Tab Thickness,Width,Length,Load Length,Area,Maximum Stress,Minimum Stress,Maximum Strain,Minimum Strain,R-value,Frequency,Ultimate Tensile Stress,Ultimate Compressive Stress,Tensile Modulus,Compressive Modulus,Ultimate Tensile Strain,Ultimate Compressive Strain,Cycles to Failure,log10(Cycles to Failure)
Upwind,IJD01,,EP,UNK,UNK,,,,,,,2.945,,23.02,169.5,91.35,67.7939,37.0239800336018,3.70239800336018,,,0.1,2.0,,,,,,,15737.0,4.196921944819459
Upwind,IJD01,,EP,UNK,UNK,,,,,,,2.845,,22.38,169.2,92.95,63.6711,31.5684824041049,3.15684824041049,,,0.1,3.0,,,,,,,24954.0,4.397140170748577
Upwind,IJD01,,EP,UNK,UNK,,,,,,,3.035,,22.92,169.5,91.45,69.5622,28.9812570620251,2.89812570620251,,,0.1,3.0,,,,,,,26380.0,4.421274791210346
Upwind,IJD01,,EP,UNK,UNK,,,,,,,2.93,,22.15,169.5,92.1,64.8995,26.5025154276998,2.65025154276998,,,0.1,3.0,,,,,,,53135.0,4.725380684914793
Upwind,IJD01,,EP,UNK,UNK,,,,,,,3.015,,22.6,169.4,92.45,68.139,24.9490013061536,2.49490013061536,,,0.1,3.0,,,,,,,1071911.0,6.030158727694925
Upwind,IJD01,,EP,UNK,UNK,,,,,,,2.905,,22.38,169.2,92.65,65.0139,24.6101218354844,2.46101218354844,,,0.1,3.0,,,,,,,566015.0,5.752827940606838
Upwind,IJD01,,EP,UNK,UNK,,,,,,,2.995,,22.98,169.3,91.5,68.8251,24.7002910275466,2.47002910275466,,,0.1,3.0,,,,,,,449036.0,5.652281160545874
Upwind,IJD01,,EP,UNK,UNK,,,,,,,2.88,,22.62,169.4,92.95,65.1456,23.0253463012084,2.30253463012084,,,0.1,5.0,,,,,,,238140.0,5.376832349290807
Upwind,DDR08,90/0/0/90,EP,UNK,UNK,,,,,,,3.05,1.0,20.62,128.48,20.5825,62.891,-238.507894611312,-477.015789222624,,,2.0,3.0,865.892553913787,,37.00975,37.00975,,,142.0,2.152288344383057
Upwind,DSR08,90/0/0/90,EP,UNK,UNK,,,,,,,2.985,1.0,20.4,129.28,19.875,60.894,499.228166978684,49.9228166978684,,,0.1,1.0,893.8256529613985,-555.5188634621917,37.817,37.817,,,15886.0,4.201014558213372
Upwind,DSR08,90/0/0/90,EP,UNK,UNK,,,,,,,2.975,1.0,20.35,129.38,19.0175,60.54125,502.136972725208,50.2136972725208,,,0.1,1.0,893.8256529613985,-555.5188634621917,37.28275,37.28275,,,10094.0,4.004063300397667
Upwind,DSR08,90/0/0/90,EP,UNK,UNK,,,,,,,2.99,1.0,20.34,129.77,19.57,60.8166,499.863524103616,49.9863524103616,,,0.1,1.0,893.8256529613985,-555.5188634621917,37.4555,37.4555,,,1138.0,3.056142262059053
Upwind,DSR08,90/0/0/90,EP,UNK,UNK,,,,,,,2.99,1.0,20.45,130.6,19.0675,61.1455,392.50639867202,-392.50639867202,,,-1.0,1.0,893.8256529613985,-555.5188634621917,37.72425,37.72425,,,5606.0,3.748653093424267
Upwind,DSR08,90/0/0/90,EP,UNK,UNK,,,,,,,2.975,1.0,20.4,130.27,19.0575,60.69,395.452298566485,-395.452298566485,,,-1.0,1.0,893.8256529613985,-555.5188634621917,37.8205,37.8205,,,4234.0,3.626750853683393
Upwind,DSR08,90/0/0/90,EP,UNK,UNK,,,,,,,2.97,1.0,20.36,130.14,18.9225,60.4692,396.896271159533,-396.896271159533,,,-1.0,1.0,893.8256529613985,-555.5188634621917,37.05675,37.05675,,,2389.0,3.378216149749878
Upwind,IAS74,45/-45/-45/45,EP,UNK,UNK,,,,,,,22.19,,60.45,300.0,,1341.3855,14.1103693121423,-14.1103693121423,,,-1.0,1.0,,,,,,,66070.0,4.820004306808318
Upwind,IAS74,45/-45/-45/45,EP,UNK,UNK,,,,,,,22.07,,60.42,300.0,,1333.4694,14.2713120765808,-14.2713120765808,,,-1.0,2.0,,,,,,,106293.0,5.026504664697579
Upwind,IDS74,45/-45/-45/45,EP,UNK,UNK,,,,,,,23.35,,60.19,300.0,,1405.4365,12.7982673242521,-12.7982673242521,,,-1.0,2.0,,,,,,,234485.0,5.370115066131752
Upwind,IDS74,45/-45/-45/45,EP,UNK,UNK,,,,,,,23.425,,59.94,300.0,,1404.0945,19.1542261934269,-19.1542261934269,,,-1.0,2.0,,,,,,,2861.0,3.456517857805263
Upwind,IDS74,45/-45/-45/45,EP,UNK,UNK,,,,,,,23.365,,60.91,300.0,,1423.16215,18.9461241679666,-18.9461241679666,,,-1.0,2.0,,,,,,,2035.0,3.308564413561239
Upwind,IDS74,45/-45/-45/45,EP,UNK,UNK,,,,,,,23.38,,59.89,300.0,,1400.2282,19.2440830604834,-19.2440830604834,,,-1.0,2.0,,,,,,,2926.0,3.466274321789292
Upwind,JBS74,45/-45/-45/45,EP,UNK,UNK,,,,,,,22.995,,59.24,300.0,,1362.2238,10.7264842576666,-10.7264842576666,,,-1.0,3.0,,,,,,,173596.0,5.239539713939888
Upwind,JBS74,45/-45/-45/45,EP,UNK,UNK,,,,,,,23.075,,59.37,300.0,,1369.96275,10.6289119426443,-10.6289119426443,,,-1.0,3.0,,,,,,,186682.0,5.271102445011013
Upwind,JBS74,45/-45/-45/45,EP,UNK,UNK,,,,,,,23.065,,59.52,300.0,,1372.8288,10.611320621615,-10.611320621615,,,-1.0,3.0,,,,,,,116360.0,5.065803712575022
Upwind,JOS74,45/-45/-45/45,EP,UNK,UNK,,,,,,,23.575,,59.7,300.0,,1407.4275,8.86073190402758,-8.86073190402758,,,-1.0,4.0,25.0819757422707,,9.00175,9.00175,,,149755.0,5.175381331469755
Upwind,KER09,45/-45/45/-45,EP,UNK,UNK,,,,,,,2.64,1.0,20.16,139.5,31.11,53.2224,37.5781625781626,-37.5781625781626,,,-1.0,,141.890249801805,,11.493,11.493,,,1316924.0,6.119560712446211
Upwind,KER09,45/-45/45/-45,EP,UNK,UNK,,,,,,,2.63,1.0,20.08,139.5,31.075,52.8104,75.7426567494282,-75.7426567494282,,,-1.0,2.0,141.890249801805,,11.34425,11.34425,,,331.0,2.519827993775719
Upwind,KER09,45/-45/45/-45,EP,UNK,UNK,,,,,,,2.58,1.0,20.23,139.61,30.965,52.1934,105.377308242038,-105.377308242038,,,-1.0,2.0,141.890249801805,,11.18925,11.18925,,,65.0,1.812913356642856
Upwind,KER09,45/-45/45/-45,EP,UNK,UNK,,,,,,,2.655,1.0,20.13,139.88,30.9875,53.44515,46.7769292442813,-46.7769292442813,,,-1.0,4.0,141.890249801805,,11.17475,11.17475,,,21941.0,4.341256417431258
Upwind,KER09,45/-45/45/-45,EP,UNK,UNK,,,,,,,2.675,1.0,20.2,139.88,30.95,54.035,55.5195706486537,-55.5195706486537,,,-1.0,3.0,141.890249801805,,11.3865,11.3865,,,2168.0,3.336059277866349
Upwind,KIS79,,EP,UNK,UNK,,,,,,,,,100.35,1007.0,,,-1.79140127388535,-17.9140127388535,,,10.0,1.0,,,,,,,48124.0,4.682361718121874
Upwind,KIS79,,EP,UNK,UNK,,,,,,,,,100.45,1007.0,,,-1.39275766016713,-13.9275766016713,,,10.0,2.0,,,,,,,433935.0,5.637424680536777
Upwind,KIS78,,EP,UNK,UNK,,,,,,,,,100.45,1013.0,,,-1.73745173745174,-17.3745173745174,,,10.0,1.0,,,,,,,14833.0,4.171228996725051
Upwind,KIS78,,EP,UNK,UNK,,,,,,,,,100.255,1014.0,,,-1.14942528735632,-11.4942528735632,,,10.0,2.0,,,,,,,830377.0,5.919275311468474
Upwind,KIS78,,EP,UNK,UNK,,,,,,,,,100.595,1013.0,,,-1.70132325141777,-17.0132325141777,,,10.0,1.0,,,,,,,23265.0,4.366703056869286
Upwind,KIS78,,EP,UNK,UNK,,,,,,,,,100.495,1012.5,,,-1.26723816623183,-12.6723816623183,,,10.0,2.0,,,,,,,327293.0,5.514936716906285
Upwind,KIS78,,EP,UNK,UNK,,,,,,,,,99.84,1012.0,,,-1.1094674556213,-11.094674556213,,,10.0,2.0,,,,,,,3181356.0,6.502612270234279
Upwind,DCR08,90/0/0/90,EP,UNK,UNK,,,,,,,2.96,1.0,20.27,128.79,20.0275,59.9992,400.005333404445,-400.005333404445,,,-1.0,1.0,,,38.6985,38.6985,,,192.0,2.28330122870355
Upwind,DCR08,90/0/0/90,EP,UNK,UNK,,,,,,,2.915,1.0,20.04,128.96,19.7725,58.4166,547.789498190583,54.7789498190583,,,0.1,2.0,,,38.518,38.518,,,4508.0,3.653983907374069
Upwind,DCR08,90/0/0/90,EP,UNK,UNK,,,,,,,2.91,1.0,20.0,128.95,19.9075,58.2,412.371134020619,-412.371134020619,,,-1.0,1.0,,,39.2165,39.2165,,,413.0,2.615950051656401
Upwind,DCR08,90/0/0/90,EP,UNK,UNK,,,,,,,2.94,1.0,20.37,129.11,19.9125,59.8878,-217.072592414482,-434.145184828964,,,2.0,6.0,,,37.8765,37.8765,,,3694.0,3.567496891104223
Upwind,DCR08,90/0/0/90,EP,UNK,UNK,,,,,,,2.93,1.0,20.21,133.0,19.94,59.2153,236.425383304653,-236.425383304653,,,-1.0,3.0,,,37.5835,37.5835,,,555020.0,5.744308633092297
Upwind,DCR08,90/0/0/90,EP,UNK,UNK,,,,,,,2.925,1.0,19.73,133.1,19.9775,57.71025,346.558886852855,-346.558886852855,,,-1.0,3.0,,,37.759,37.759,,,3285.0,3.516535373895799
Upwind,DCR08,90/0/0/90,EP,UNK,UNK,,,,,,,2.91,1.0,20.41,133.17,19.97,59.3931,336.739452899411,-336.739452899411,,,-1.0,3.0,,,38.3315,38.3315,,,2170.0,3.33645973384853
Upwind,DCR08,90/0/0/90,EP,UNK,UNK,,,,,,,2.935,1.0,20.18,133.05,19.94,59.2283,405.211697786362,-405.211697786362,,,-1.0,1.0,,,19.76,19.76,,,462.0,2.664641975556126
Upwind,DCR08,90/0/0/90,EP,UNK,UNK,,,,,,,2.95,1.0,20.15,132.99,19.9025,59.4425,403.75152458258,-403.75152458258,,,-1.0,1.0,,,37.698,37.698,,,83.0,1.919078092376074
Upwind,DCR08,90/0/0/90,EP,UNK,UNK,,,,,,,2.95,1.0,20.18,132.89,19.79,59.531,403.151299323042,-403.151299323042,,,-1.0,1.0,,,37.6665,37.6665,,,93.0,1.968482948553935
Upwind,DCR08,90/0/0/90,EP,UNK,UNK,,,,,,,2.93,1.0,20.14,132.73,20.0325,59.0102,338.924457127751,33.8924457127751,,,0.1,6.0,,,37.1695,37.1695,,,654378.0,5.815828690053228
Upwind,DPR08,90/0/0/90,EP,UNK,UNK,,,,,,,2.975,1.0,20.14,131.8,19.4975,59.9165,400.55744244073,-400.55744244073,,,-1.0,1.0,,,37.868,37.868,,,153.0,2.184691430817599
Upwind,DPR08,90/0/0/90,EP,UNK,UNK,,,,,,,2.98,1.0,20.13,131.6,19.565,59.9874,400.084017643705,-400.084017643705,,,-1.0,1.0,,,38.44025,38.44025,,,1645.0,3.216165902285993
Upwind,DPR08,90/0/0/90,EP,UNK,UNK,,,,,,,2.965,1.0,20.32,131.7,19.795,60.2488,265.565455245582,-265.565455245582,,,-1.0,3.0,,,38.53225,38.53225,,,129842.0,5.113415196453682
Upwind,DPR08,90/0/0/90,EP,UNK,UNK,,,,,,,2.93,1.0,20.36,131.7,19.615,59.6548,536.41953371732,53.641953371732,,,0.1,2.0,,,38.15525,38.15525,,,5311.0,3.725176301419137
Upwind,DPR08,90/0/0/90,EP,UNK,UNK,,,,,,,2.955,1.0,20.39,131.3,19.585,60.25245,331.936709627575,33.1936709627575,,,0.1,6.0,,,25.58675,25.58675,,,235752.0,5.372455385758378
Upwind,DPR08,90/0/0/90,EP,UNK,UNK,,,,,,,2.98,1.0,20.33,131.4,19.575,60.5834,528.197493042649,52.8197493042649,,,0.1,2.0,,,36.50975,36.50975,,,6900.0,3.838849090737255
Upwind,DQR08,90/0/0/90,EP,UNK,UNK,,,,,,,2.955,1.0,20.4,131.81,19.7325,60.282,398.128794665074,-398.128794665074,,,-1.0,1.0,,,38.293,38.293,,,237.0,2.374748346010104
Upwind,DQR08,90/0/0/90,EP,UNK,UNK,,,,,,,2.95,1.0,20.33,131.69,19.9375,59.9735,400.176744728922,-400.176744728922,,,-1.0,1.0,,,39.31575,39.31575,,,176.0,2.24551266781415
Upwind,DQR08,90/0/0/90,EP,UNK,UNK,,,,,,,2.93,1.0,20.39,131.46,19.19,59.7427,535.630294579924,53.5630294579924,,,0.1,2.0,,,17.48125,17.48125,,,3484.0,3.542078146335625
Upwind,DQR08,90/0/0/90,EP,UNK,UNK,,,,,,,2.895,1.0,20.49,131.34,19.4275,59.31855,337.162658224114,33.7162658224114,,,0.1,6.0,,,38.08425,38.08425,,,891024.0,5.949889402047189
Upwind,DQR08,90/0/0/90,EP,UNK,UNK,,,,,,,2.91,1.0,20.45,131.23,19.635,59.5095,268.864635058268,-268.864635058268,,,-1.0,3.0,,,38.783,38.783,,,115037.0,5.060837547409164
Upwind,DQR08,90/0/0/90,EP,UNK,UNK,,,,,,,2.945,1.0,20.64,132.0,19.6575,60.7848,526.447401324015,52.6447401324015,,,0.1,2.0,,,37.05725,37.05725,,,10875.0,4.036429265626675
Upwind,DQR08,90/0/0/90,EP,UNK,UNK,,,,,,,2.95,1.0,20.63,131.86,20.0625,60.8585,328.631169023226,32.8631169023226,,,0.1,6.0,,,36.73125,36.73125,,,985334.0,5.993583468842324
Upwind,DVR08,90/0/0/90,EP,UNK,UNK,,,,,,,2.975,1.0,20.41,131.24,19.9275,60.71975,-214.098378204785,-428.19675640957,,,2.0,6.0,,,36.868,36.868,,,2321.0,3.365675140455918
Upwind,DVR08,90/0/0/90,EP,UNK,UNK,,,,,,,2.99,1.0,20.38,131.38,20.095,60.9362,328.212130063903,32.8212130063903,,,0.1,6.0,,,36.916,36.916,,,1073158.0,6.030663667424081
Upwind,DVR08,90/0/0/90,EP,UNK,UNK,,,,,,,2.985,1.0,20.34,131.32,20.1875,60.7149,329.408431867631,32.9408431867631,,,0.1,6.0,,,37.1605,37.1605,,,908888.0,5.958510369493911
Upwind,DWR08,90/0/0/90,EP,UNK,UNK,,,,,,,2.98,1.0,19.98,130.72,19.36,59.5404,-251.929782131124,-503.859564262248,,,2.0,3.0,,,36.623,36.623,,,136.0,2.133538908370217
Upwind,DWR08,90/0/0/90,EP,UNK,UNK,,,,,,,2.965,1.0,20.03,130.84,19.44,59.38895,538.820773898175,53.88207738981751,,,0.1,2.0,,,37.0085,37.0085,,,7071.0,3.849480837243986
Upwind,DWR08,90/0/0/90,EP,UNK,UNK,,,,,,,2.96,1.0,20.19,131.07,19.3025,59.7624,334.658581315342,33.4658581315342,,,0.1,6.0,,,36.839,36.839,,,427068.0,5.630497031169106
Upwind,LAI10,45/-45/0/0/0/45/-45,EP,UNK,UNK,,,,,,,3.495,1.0,15.08,250.3,150.75,52.7046,758.947036881031,75.89470368810309,,,0.1,3.0,,,69.193,69.193,,,697832.0,5.843750880710793
Upwind,LAI10,45/-45/0/0/0/45/-45,EP,UNK,UNK,,,,,,,3.495,1.0,15.11,250.4,151.05,52.80945,984.67225089449,98.46722508944902,,,0.1,1.0,,,69.314,69.314,,,114.0,2.056904851336473
Upwind,LAI10,45/-45/0/0/0/45/-45,EP,UNK,UNK,,,,,,,3.48,1.0,15.14,250.4,150.95,52.6872,854.097389878377,85.40973898783771,,,0.1,3.0,,,66.123,66.123,,,4664.0,3.668758541750958
Upwind,LAI10,45/-45/0/0/0/45/-45,EP,UNK,UNK,,,,,,,3.475,1.0,15.11,250.4,150.95,52.50725,799.889539063653,79.98895390636531,,,0.1,3.0,,,,,,,58734.0,4.768889578891181
Upwind,LAI10,45/-45/0/0/0/45/-45,EP,UNK,UNK,,,,,,,3.465,1.0,15.17,250.0,150.75,52.56405,732.439756830001,73.2439756830001,,,0.1,8.0,,,68.754,68.754,,,280269.0,5.447575063962653
Upwind,MBS74,45/-45/-45/45,EP,UNK,UNK,,,,,,,22.645,,59.88,301.0,,1355.9826,8.20680471083475,-8.20680471083475,,,-1.0,4.0,,,,,,,250318.0,5.39849208020991
Upwind,MBS74,45/-45/-45/45,EP,UNK,UNK,,,,,,,22.73,,59.17,301.0,,1344.9341,6.86940076323445,-6.86940076323445,,,-1.0,4.0,,,,,,,721736.0,5.858378368331468
Upwind,LNR08,90/0/0/90,EP,UNK,UNK,,,,,,,2.9,1.0,20.1,131.59,20.0875,58.29,411.734431291817,-411.734431291817,,,-1.0,1.0,968.0554441130525,,39.417,39.417,,,23024.0,4.36218077659253
Upwind,LNR08,90/0/0/90,EP,UNK,UNK,,,,,,,2.875,1.0,19.44,131.53,20.13,55.89,572.553229558061,57.25532295580611,,,0.1,2.0,968.0554441130525,,39.272,39.272,,,7891.0,3.897132043382094
Upwind,LNR08,90/0/0/90,EP,UNK,UNK,,,,,,,2.815,1.0,19.4,131.64,20.365,54.611,256.358609071433,-256.358609071433,,,-1.0,3.0,968.0554441130525,,39.972,39.972,,,1077613.0,6.032462821944894
Upwind,LNR08,90/0/0/90,EP,UNK,UNK,,,,,,,2.84,1.0,20.03,131.67,20.425,56.8852,351.585298109174,35.1585298109174,,,0.1,6.0,968.0554441130525,,39.0145,39.0145,,,670926.0,5.82667462216017
Upwind,LNR08,90/0/0/90,EP,UNK,UNK,,,,,,,2.915,1.0,20.26,131.61,20.5075,59.0579,338.650713960368,33.8650713960368,,,0.1,6.0,968.0554441130525,,38.329,38.329,,,1421057.0,6.152611498257514
Upwind,LNR08,90/0/0/90,EP,UNK,UNK,,,,,,,2.955,1.0,20.21,131.65,20.435,59.72055,401.87171752437,-401.87171752437,,,-1.0,1.0,968.0554441130525,,37.8635,37.8635,,,27052.0,4.432199378753305
Upwind,LNR08,90/0/0/90,EP,UNK,UNK,,,,,,,2.915,1.0,19.97,130.77,20.305,58.21255,412.282231237079,-412.282231237079,,,-1.0,1.0,968.0554441130525,,38.194,38.194,,,11157.0,4.047547433078635
Upwind,LNR08,90/0/0/90,EP,UNK,UNK,,,,,,,2.92,1.0,19.64,130.87,20.385,57.3488,244.120190832241,-244.120190832241,,,-1.0,3.0,968.0554441130525,,38.494,38.494,,,899773.0,5.954132956903628
Upwind,LNR08,90/0/0/90,EP,UNK,UNK,,,,,,,2.885,1.0,20.26,130.76,20.3475,58.4501,410.606654223004,-410.606654223004,,,-1.0,1.0,968.0554441130525,,39.172,39.172,,,18585.0,4.269162565431745
Upwind,LNR08,90/0/0/90,EP,UNK,UNK,,,,,,,2.83,1.0,20.25,131.2,20.4075,57.3075,348.994459712952,34.8994459712952,,,0.1,6.0,968.0554441130525,,39.6755,39.6755,,,2063590.0,6.314623414648382
Upwind,LNR08,90/0/0/90,EP,UNK,UNK,,,,,,,2.835,1.0,20.24,131.33,20.42,57.3804,557.681717102007,55.7681717102007,,,0.1,2.0,968.0554441130525,,38.7,38.7,,,6908.0,3.839352328895421
Upwind,LNR08,90/0/0/90,EP,UNK,UNK,,,,,,,2.825,1.0,20.24,131.26,20.4325,57.178,419.741858756865,-419.741858756865,,,-1.0,1.0,968.0554441130525,,39.0525,39.0525,,,19081.0,4.280601131536914
Upwind,LNR08,90/0/0/90,EP,UNK,UNK,,,,,,,2.855,1.0,20.29,131.24,20.4225,57.92795,414.307773708547,-414.307773708547,,,-1.0,1.0,968.0554441130525,,39.72175,39.72175,,,22183.0,4.346020279204557
Upwind,LNR08,90/0/0/90,EP,UNK,UNK,,,,,,,2.885,1.0,20.26,131.2,20.39,58.4501,239.520548296752,-239.520548296752,,,-1.0,3.0,968.0554441130525,,39.3455,39.3455,,,1655954.0,6.219048268545698
Upwind,LNR08,90/0/0/90,EP,UNK,UNK,,,,,,,2.93,1.0,20.24,131.2,20.375,59.3032,539.599886684024,53.9599886684024,,,0.1,2.0,968.0554441130525,,38.3825,38.3825,,,11909.0,4.075875295259833
Upwind,MUI13,,EP,UNK,UNK,,,,,,,3.86,,28.56,75.84,,110.2416,31.748450675607,3.1748450675607,,,0.1,1.0,,,,,,,46.0,1.662757831681574
Upwind,MUI13,,EP,UNK,UNK,,,,,,,3.975,,31.39,75.79,,124.77525,24.0432297270492,2.40432297270492,,,0.1,1.0,,,,,,,642.0,2.807535028068853
Upwind,MVI13,,EP,UNK,UNK,,,,,,,3.995,,31.04,76.17,,124.0048,20.1605099157452,2.01605099157452,,,0.1,2.0,,,,,,,2095.0,3.321184027302314
Upwind,MVI13,,EP,UNK,UNK,,,,,,,3.95,,31.16,76.2,,123.082,16.2493297151492,1.62493297151492,,,0.1,2.0,,,,,,,116674.0,5.066974087282987
Upwind,NZI13,,EP,UNK,UNK,,,,,,,2.765,,29.9,76.93,,82.6735,13.3053517753573,1.33053517753573,,,0.1,4.0,,,,,,,459645.0,5.662422540240347
Upwind,NZI13,,EP,UNK,UNK,,,,,,,2.885,,30.03,76.17,,86.63655,16.1594615667406,1.61594615667406,,,0.1,2.0,,,,,,,220803.0,5.344004969757318
Upwind,NZI13,,EP,UNK,UNK,,,,,,,2.87,,29.84,76.47,,85.6408,21.018019448674,2.1018019448674,,,0.1,1.0,,,,,,,1110.0,3.045322978786658
Upwind,NZI13,,EP,UNK,UNK,,,,,,,2.795,,29.96,76.82,,83.7382,15.5245754028627,1.55245754028627,,,0.1,2.0,,,,,,,124153.0,5.093957218193477
Upwind,NZI13,,EP,UNK,UNK,,,,,,,2.82,,30.06,76.83,,84.7692,20.0544537402736,2.00544537402736,,,0.1,2.0,,,,,,,4031.0,3.605412798153051
Upwind,NZI13,,EP,UNK,UNK,,,,,,,2.84,,30.21,76.18,,85.7964,12.8210507666988,1.28210507666988,,,0.1,2.0,,,,,,,791397.0,5.898394399624834
Upwind,NZI13,,EP,UNK,UNK,,,,,,,2.925,,30.09,76.12,,88.01325,22.7238512383079,2.27238512383079,,,0.1,1.0,,,,,,,486.0,2.686636269262293
Upwind,LHR09,45/-45/45/-45,EP,UNK,UNK,,,,,,,2.53,1.0,19.95,104.39,30.16,50.4735,35.6622782252073,-35.6622782252073,,,-1.0,8.0,,,12.05825,12.05825,,,4015420.0,6.603730977794687
Upwind,LHR09,45/-45/45/-45,EP,UNK,UNK,,,,,,,2.535,1.0,19.54,104.52,30.34,49.5339,44.8177914519148,-44.8177914519148,,,-1.0,4.0,,,11.7835,11.7835,,,302136.0,5.480202475256291
Upwind,LHR09,45/-45/45/-45,EP,UNK,UNK,,,,,,,2.48,1.0,20.09,104.72,30.4525,49.8232,48.170330287898,-48.170330287898,,,-1.0,4.0,,,11.545,11.545,,,31285.0,4.49533615931354
Upwind,LHR09,45/-45/45/-45,EP,UNK,UNK,,,,,,,2.475,1.0,20.05,104.69,30.46,49.62375,70.5307438474521,-70.5307438474521,,,-1.0,2.0,,,11.127,11.127,,,511.0,2.708420900134713
Upwind,LHR09,45/-45/45/-45,EP,UNK,UNK,,,,,,,2.555,1.0,20.02,104.74,30.4225,51.1511,56.6947729374344,-56.6947729374344,,,-1.0,3.0,,,11.58025,11.58025,,,2673.0,3.426998958756537
Upwind,OYD04,,EP,UNK,UNK,,,,,,,2.895,,15.05,59.71,,43.56975,32.1323854279632,-32.1323854279632,,,-1.0,2.0,45.14382288154262,,4.37375,,,,126.0,2.100370545117563
Upwind,OYD04,,EP,UNK,UNK,,,,,,,2.915,,15.11,59.92,,44.04565,31.7852046683384,-31.7852046683384,,,-1.0,2.0,45.14382288154262,,4.37375,,,,581.0,2.764176132390331
Upwind,OYD04,,EP,UNK,UNK,,,,,,,2.855,,14.84,60.17,,42.3682,33.0436506625252,-33.0436506625252,,,-1.0,2.0,45.14382288154262,,4.37375,,,,376.0,2.575187844927661
Upwind,OYD04,,EP,UNK,UNK,,,,,,,2.995,,15.24,60.14,,45.6438,30.672292841525,-30.672292841525,,,-1.0,2.0,45.14382288154262,,4.37375,,,,808.0,2.907411360774586
Upwind,OYD04,,EP,UNK,UNK,,,,,,,2.8,,15.14,60.14,,42.392,23.5893564823552,-23.5893564823552,,,-1.0,4.0,45.14382288154262,,4.37375,,,,26905.0,4.429832996382513
Upwind,OYD04,,EP,UNK,UNK,,,,,,,2.845,,15.3,60.04,,43.5285,22.9734541737023,-22.9734541737023,,,-1.0,4.0,45.14382288154262,,4.37375,,,,5030.0,3.701567985055927
Upwind,OYD04,,EP,UNK,UNK,,,,,,,2.85,,15.36,60.15,,43.776,22.843567251462,-22.843567251462,,,-1.0,4.0,45.14382288154262,,4.37375,,,,3678.0,3.565611724902059
Upwind,OYD04,,EP,UNK,UNK,,,,,,,2.84,,15.17,60.14,,43.0828,23.2111190544719,-23.2111190544719,,,-1.0,4.0,45.14382288154262,,4.37375,,,,20968.0,4.321557007938544
Upwind,OYD04,,EP,UNK,UNK,,,,,,,2.92,,15.19,60.63,,44.3548,11.2727371107524,-11.2727371107524,,,-1.0,8.0,45.14382288154262,,4.37375,,,,881864.0,5.945401613925813
Upwind,OYD04,,EP,UNK,UNK,,,,,,,3.015,,15.25,60.11,,45.97875,10.8745888046108,-10.8745888046108,,,-1.0,8.0,45.14382288154262,,4.37375,,,,6117202.0,6.786552821847627
Upwind,DBR08,90/0/0/90,EP,UNK,UNK,,,,,,,3.08,0.5,20.37,130.57,19.6225,62.7396,-36.1812953860082,-361.812953860082,,,10.0,5.0,,,40.977,40.977,,,6625784.0,6.821237273813201
Upwind,DBR08,90/0/0/90,EP,UNK,UNK,,,,,,,3.095,0.5,20.36,130.67,19.51,63.0142,349.127656940817,-349.127656940817,,,-1.0,1.0,,,36.6935,36.6935,,,10619.0,4.026083620800987
Upwind,DBR08,90/0/0/90,EP,UNK,UNK,,,,,,,3.11,0.5,19.71,130.63,19.3775,61.2981,-37.5215545016893,-375.215545016893,,,10.0,4.0,,,37.116,37.116,,,166145.0,5.220487276068636
Upwind,DBR08,90/0/0/90,EP,UNK,UNK,,,,,,,3.115,0.5,19.81,130.55,19.365,61.70815,437.54350114207,-437.54350114207,,,-1.0,1.0,,,35.8035,35.8035,,,67.0,1.826074802700826
Upwind,DBR08,90/0/0/90,EP,UNK,UNK,,,,,,,3.12,0.5,20.19,130.44,19.4525,62.9928,230.185037020104,-230.185037020104,,,-1.0,5.0,,,,,,,791173.0,5.898271457872373
Upwind,DBR08,90/0/0/90,EP,UNK,UNK,,,,,,,3.115,0.5,20.21,130.4,19.52,62.95415,-39.7114407866678,-397.114407866678,,,10.0,1.0,,,36.392,36.392,,,6891.0,3.838282249914688
Upwind,DBR08,90/0/0/90,EP,UNK,UNK,,,,,,,3.1,0.5,20.35,130.2,19.485,63.085,285.329317587382,-285.329317587382,,,-1.0,3.0,,,35.506,35.506,,,161359.0,5.207793193733293
Upwind,DBR08,90/0/0/90,EP,UNK,UNK,,,,,,,3.09,0.5,20.28,130.5,19.5975,62.6652,414.903327524687,-414.903327524687,,,-1.0,1.0,,,36.64325,36.64325,,,1592.0,3.20194306340165
Upwind,DBR08,90/0/0/90,EP,UNK,UNK,,,,,,,3.09,0.5,20.13,130.68,19.615,62.2017,-36.1726447990971,-361.726447990971,,,10.0,4.0,,,37.1315,37.1315,,,1002960.0,6.001283612855232
Upwind,DBR08,90/0/0/90,EP,UNK,UNK,,,,,,,3.07,0.5,20.38,130.76,19.64,62.5666,231.75304395636,-231.75304395636,,,-1.0,5.0,,,35.976,35.976,,,354158.0,5.549197056431216
Upwind,DBR08,90/0/0/90,EP,UNK,UNK,,,,,,,3.065,0.5,20.4,130.97,19.535,62.526,-37.264497968845,-372.64497968845,,,10.0,4.0,,,38.5325,38.5325,,,949584.0,5.977533388370449
Upwind,DBR08,90/0/0/90,EP,UNK,UNK,,,,,,,3.07,0.5,20.37,131.02,19.5325,62.5359,-47.9724446278058,-479.724446278058,,,10.0,1.0,,,37.2545,37.2545,,,15.0,1.176091259055681
Upwind,DBR08,90/0/0/90,EP,UNK,UNK,,,,,,,3.045,0.5,20.36,131.1,19.665,61.9962,290.340375700446,-290.340375700446,,,-1.0,3.0,,,40.38175,40.38175,,,63826.0,4.8049976278802
Upwind,DBR08,90/0/0/90,EP,UNK,UNK,,,,,,,3.075,0.5,19.9,132.0,19.785,61.1925,359.52118315153,-359.52118315153,,,-1.0,1.0,,,41.04725,41.04725,,,1045.0,3.019116290447073
Upwind,DBR08,90/0/0/90,EP,UNK,UNK,,,,,,,3.085,0.5,20.29,131.9,19.4,62.59465,207.685481107411,-207.685481107411,,,-1.0,5.0,,,37.016,37.016,,,1336352.0,6.125920867961671
Upwind,DBR08,90/0/0/90,EP,UNK,UNK,,,,,,,3.085,0.5,20.29,131.87,19.1875,62.59465,231.649190465958,-231.649190465958,,,-1.0,5.0,,,35.70225,35.70225,,,371593.0,5.570067524239777
Upwind,DBR08,90/0/0/90,EP,UNK,UNK,,,,,,,3.09,0.5,20.3,131.8,19.365,62.727,-37.4639310025986,-374.639310025986,,,10.0,4.0,,,,,,,28603.0,4.456411586105177
Upwind,DBR08,90/0/0/90,EP,UNK,UNK,,,,,,,3.075,0.5,20.17,131.74,19.04,62.02275,-36.2770112579658,-362.770112579658,,,10.0,5.0,,,,,,,140225.0,5.146825448681555
Upwind,DBR08,90/0/0/90,EP,UNK,UNK,,,,,,,3.065,0.5,20.0,131.6,19.0675,61.3,293.637846655791,-293.637846655791,,,-1.0,3.0,,,36.47775,36.47775,,,15576.0,4.192455938511976
Upwind,DBR08,90/0/0/90,EP,UNK,UNK,,,,,,,3.02,0.5,20.32,131.31,18.85,61.3664,293.320123064087,-293.320123064087,,,-1.0,3.0,,,37.2735,37.2735,,,12749.0,4.105476121121821
Upwind,DBR08,90/0/0/90,EP,UNK,UNK,,,,,,,3.01,0.5,20.24,131.28,18.875,60.9224,213.38620934172,-213.38620934172,,,-1.0,5.0,,,36.90175,36.90175,,,336587.0,5.527097338207563
Upwind,DBR08,90/0/0/90,EP,UNK,UNK,,,,,,,3.015,0.5,20.19,131.23,19.11,60.87285,-36.1409068246353,-361.409068246353,,,10.0,5.0,,,,,,,473701.0,5.675504301540335
Upwind,DBR08,90/0/0/90,EP,UNK,UNK,,,,,,,3.02,0.5,20.36,131.21,19.5875,61.4872,349.66627200458,-349.66627200458,,,-1.0,1.0,,,38.404125,38.404125,,,2040.0,3.309630167425899
Upwind,DBR08,90/0/0/90,EP,UNK,UNK,,,,,,,3.01,0.5,20.35,131.27,19.7725,61.2535,-35.1000351000351,-351.000351000351,,,10.0,5.0,,,,,,,193655.0,5.287028714564428
Upwind,ERR08,90/0/0/90,EP,UNK,UNK,,,,,,,3.025,1.0,19.93,122.0,20.2625,60.28825,-9.95218803000585,-99.5218803000585,,,10.0,3.0,,,13.604,13.604,,,14451.0,4.159897901034096
Upwind,ERR08,90/0/0/90,EP,UNK,UNK,,,,,,,3.025,1.0,19.96,122.06,20.2925,60.379,39.7489193262558,-39.7489193262558,,,-1.0,2.0,,,11.8765,11.8765,,,99764.0,4.998973853693235
Upwind,ERR08,90/0/0/90,EP,UNK,UNK,,,,,,,3.03,1.0,19.96,122.1,20.325,60.4788,80.193390080491,8.0193390080491,,,0.1,1.0,,,12.0125,12.0125,,,360.0,2.556302500767287
Upwind,ERR08,90/0/0/90,EP,UNK,UNK,,,,,,,3.04,1.0,20.02,122.1,20.2625,60.8608,-11.0087281139913,-110.087281139913,,,10.0,3.0,,,13.1095,13.1095,,,8158.0,3.911583700981076
Upwind,ERR08,90/0/0/90,EP,UNK,UNK,,,,,,,3.05,1.0,19.98,122.1,20.26,60.939,41.0246311885656,4.10246311885656,,,0.1,6.0,,,11.8975,11.8975,,,590246.0,5.771033052618509
Upwind,ERR08,90/0/0/90,EP,UNK,UNK,,,,,,,3.05,1.0,20.08,122.17,20.375,61.244,45.7187642871138,-45.7187642871138,,,-1.0,1.0,,,14.33025,14.33025,,,11693.0,4.067925949681522
Upwind,ERR08,90/0/0/90,EP,UNK,UNK,,,,,,,3.045,1.0,20.12,122.1,20.4125,61.2654,53.5375595360513,5.35375595360513,,,0.1,3.0,,,13.0315,13.0315,,,211900.0,5.326130956710795
Upwind,ERR08,90/0/0/90,EP,UNK,UNK,,,,,,,3.04,1.0,19.98,121.68,20.2875,60.7392,67.5017122385543,-67.5017122385543,,,-1.0,1.0,,,12.592,12.592,,,690.0,2.838849090737255
Upwind,ERR08,90/0/0/90,EP,UNK,UNK,,,,,,,3.03,1.0,19.91,121.78,20.2875,60.3273,-7.45930946685829,-74.59309466858289,,,10.0,10.0,,,12.4605,12.4605,,,6345269.0,6.802450038209962
Upwind,ERR08,90/0/0/90,EP,UNK,UNK,,,,,,,3.005,1.0,19.78,121.9,20.425,59.4389,55.1827170422064,5.51827170422064,,,0.1,3.0,,,12.7445,12.7445,,,52267.0,4.718227573355142
Upwind,ERR08,90/0/0/90,EP,UNK,UNK,,,,,,,2.995,1.0,20.04,121.83,20.425,60.0198,43.3190380507766,4.33190380507766,,,0.1,6.0,,,12.9385,12.9385,,,493054.0,5.692894486453158
Upwind,ERR08,90/0/0/90,EP,UNK,UNK,,,,,,,3.01,1.0,19.82,121.88,20.135,59.6582,33.5243101535078,-33.5243101535078,,,-1.0,4.0,,,12.951,12.951,,,518252.0,5.714540986766454
Upwind,ERR08,90/0/0/90,EP,UNK,UNK,,,,,,,2.995,1.0,20.2,121.93,19.9625,60.499,66.1167953189309,6.61167953189309,,,0.1,1.0,,,12.5205,12.5205,,,2239.0,3.35005409357903
Upwind,ERR08,90/0/0/90,EP,UNK,UNK,,,,,,,3.005,1.0,20.07,121.92,19.8125,60.31035,-12.4356764634926,-124.356764634926,,,10.0,1.0,,,13.3755,13.3755,,,1172.0,3.068927611682072
Upwind,ERR08,90/0/0/90,EP,UNK,UNK,,,,,,,3.02,1.0,20.07,121.77,19.5925,60.6114,49.4956394341659,4.949563943416591,,,0.1,3.0,,,12.623,12.623,,,119575.0,5.077640389544002
Upwind,ERR08,90/0/0/90,EP,UNK,UNK,,,,,,,3.02,1.0,20.03,121.55,19.5675,60.4906,-8.26574707475211,-82.6574707475211,,,10.0,4.0,,,14.006,14.006,,,2013592.0,6.303971477091976
Upwind,ERR08,90/0/0/90,EP,UNK,UNK,,,,,,,3.015,1.0,20.0,121.7,19.5825,60.3,33.167495854063,-33.167495854063,,,-1.0,4.0,,,12.768,12.768,,,996183.0,5.998339126164495
Upwind,ERR08,90/0/0/90,EP,UNK,UNK,,,,,,,3.005,1.0,20.07,121.66,19.645,60.31035,40.1257827222027,4.01257827222027,,,0.1,6.0,,,11.963,11.963,,,1742362.0,6.241138390780459
Upwind,ERR08,90/0/0/90,EP,UNK,UNK,,,,,,,3.0,1.0,20.0,121.7,19.68,60.0,41.6666666666667,-41.6666666666667,,,-1.0,1.0,,,13.29175,13.29175,,,96964.0,4.98661052289168
Upwind,ERR08,90/0/0/90,EP,UNK,UNK,,,,,,,2.98,1.0,19.97,121.7,19.8,59.5106,65.5345434258771,6.553454342587711,,,0.1,1.0,,,12.763,12.763,,,1246.0,3.095518042323151
Upwind,ERR08,90/0/0/90,EP,UNK,UNK,,,,,,,2.985,1.0,20.08,121.6,19.9425,59.9388,-8.34184201218576,-83.4184201218576,,,10.0,5.0,,,12.659,12.659,,,1636088.0,6.213806659290426
FACT,"GE[[+45(280),-45(280)WR]1,[0(425)]2]s",45/-45/0/0/0/0/-45/45,EP,Sinusoidal,Load,38.6,,,,,,2.2,,20.0,250.0,110.0,44.0,98.4,-98.4,0.4,,-1.0,16.0,544.152,,24.6,,2.212,-2.14,76421820.0,7.883217376280224
FACT,GE[0(425)]5,0/0/0/0/0,EP,Sinusoidal,Load,36.9,,,,,,2.2,,20.0,250.0,110.0,44.0,118.4,-118.4,0.4,,-1.0,16.0,619.2320000000001,,29.6,,2.092,-2.418,57220600.0,7.757552407389603
FACT,"GE[[+45(280),-45(280)WR]1,[0(425)]2]s",45/-45/0/0/0/0/-45/45,EP,Sinusoidal,Load,38.6,,,,,,2.2,,20.0,250.0,110.0,44.0,98.4,-98.4,0.4,,-1.0,12.5,544.152,,24.6,,2.212,-2.14,56637600.0,7.753104841983267
FACT,GP[0(610)]8,0/0/0/0/0/0/0/0,PE,Sinusoidal,Load,36.0,,,,,,4.8,,25.0,250.0,110.0,120.0,,,0.57,,0.1,25.0,670.0,-475.0,29.5,,,,55000000.0,7.740362689494244
FACT,GE[0(425)]5,0/0/0/0/0,EP,Sinusoidal,Load,36.9,,,,,,2.2,,20.0,250.0,110.0,44.0,223.3,22.33,0.7,,0.1,12.5,667.3480000000001,,31.9,,2.092,-2.418,42675000.0,7.630173529786771
FACT,GE[0(425)]5,0/0/0/0/0,EP,Sinusoidal,Load,36.9,,,,,,2.2,,20.0,250.0,110.0,44.0,223.3,22.33,0.7,,0.1,12.5,667.3480000000001,,31.9,,2.092,-2.418,38798600.0,7.588816054892036
FACT,GE[0(425)]5,0/0/0/0/0,EP,Sinusoidal,Load,36.9,,,,,,2.2,,20.0,250.0,110.0,44.0,223.3,22.33,0.7,,0.1,12.5,667.3480000000001,,31.9,,2.092,-2.418,32976300.0,7.518201925422278
FACT,"GE[[+45(390),-45(390)WR],[0(920)]1.5]s",45/-45/0/0/0/0/-45/45,EP,Sinusoidal,Load,53.0,,,,,,2.8,,30.0,250.0,100.0,56.0,126.8,-126.8,0.4,,-1.0,10.0,846.39,,31.7,,2.67,-1.96,28787900.0,7.459209985417303
FACT,GP[0(610)]4,0/0/0/0,PE,Sinusoidal,Load,36.0,,,,,,2.4,,25.0,180.0,40.0,60.0,210.0,21.0,0.7,,0.1,25.0,,,30.0,,,,28579000.0,7.456047028440957
FACT,GE[0(425)]5,0/0/0/0/0,EP,Sinusoidal,Load,36.9,,,,,,2.2,,20.0,250.0,110.0,44.0,118.4,-118.4,0.4,,-1.0,16.0,619.2320000000001,,29.6,,2.092,-2.418,27800000.0,7.444044795918076
FACT,GP[0(610)]8,0/0/0/0/0/0/0/0,PE,Sinusoidal,Load,36.0,,,,,,4.8,,25.0,250.0,110.0,120.0,,,0.47,,0.1,25.0,670.0,-475.0,29.5,,,,27700000.0,7.442479769064448
FACT,GP[0(610)]8,0/0/0/0/0/0/0/0,PE,Sinusoidal,Load,36.0,,,,,,4.8,,25.0,250.0,110.0,120.0,,,0.55,,0.1,25.0,670.0,-475.0,29.5,,,,25783280.0,7.411338164968097
FACT,GP[0(610)]8,0/0/0/0/0/0/0/0,PE,Sinusoidal,Load,36.0,,,,,,4.8,,25.0,250.0,110.0,120.0,,,0.61,,0.1,25.0,670.0,-475.0,29.5,,,,24000000.0,7.380211241711606
FACT,GE[0(425)]5,0/0/0/0/0,EP,Sinusoidal,Load,36.9,,,,,,2.2,,20.0,250.0,110.0,44.0,223.3,22.33,0.7,,0.1,12.5,667.3480000000001,,31.9,,2.092,-2.418,22889850.0,7.359642946698758
FACT,"GP[[+-45(300)SB],[0(400)]5,[+-45(300)SB],[0(400)]2.5]s",45/-45/0/0/0/0/0/45/-45/0/0/0/0/-45/45/0/0/0/0/0/-45/45,PE,Sinusoidal,,55.0,,,,,,5.2,,80.0,400.0,240.0,416.0,110.0,22.0,0.2861528055981894,,0.2,8.3,659.07,,38.441,,,,22676100.0,7.355568363531158
FACT,GP[0(610)]8,0/0/0/0/0/0/0/0,PE,Sinusoidal,Load,36.0,,,,,,4.8,,25.0,250.0,110.0,120.0,,,0.55,,0.1,25.0,670.0,-475.0,29.5,,,,20172000.0,7.304748959487096
FACT,GP[0(610)]4,0/0/0/0,PE,Sinusoidal,Load,36.0,,,,,,2.4,,25.0,180.0,40.0,60.0,240.0,24.0,0.8,,0.1,25.0,,,30.0,,,,19680000.0,7.294025094095323
FACT,GP[0(610)]8,0/0/0/0/0/0/0/0,PE,Sinusoidal,Load,36.0,,,,,,4.8,,25.0,250.0,110.0,120.0,,,0.61,,0.1,25.0,670.0,-475.0,29.5,,,,18852600.0,7.275371253098131
FACT,GP[0(610)]8,0/0/0/0/0/0/0/0,PE,Sinusoidal,Load,36.0,,,,,,4.8,,25.0,250.0,110.0,120.0,,,0.67,,0.1,25.0,670.0,-475.0,29.5,,,,18788500.0,7.273892109119874
FACT,"GV[0(),+45(),-45()SB]6s",0/45/-45/0/45/-45/0/45/-45/0/45/-45/0/45/-45/0/45/-45/-45/45/0/-45/45/0/-45/45/0/-45/45/0/-45/45/0/-45/45/0,VE,Sinusoidal,Load,38.0,,,,,,3.8,,50.8,254.0,100.0,193.04,68.95,6.895,0.32,,0.1,15.0,516.0,-289.1,21.44345,,2.95,,17764694.0,7.249557731090418
FACT,GE[0(425)]5,0/0/0/0/0,EP,Sinusoidal,Load,36.9,,,,,,2.2,,20.0,250.0,110.0,44.0,223.3,22.33,0.7,,0.1,12.5,667.3480000000001,,31.9,,2.092,-2.418,17549300.0,7.244259798169348
FACT,GP[0(610)]8,0/0/0/0/0/0/0/0,PE,Sinusoidal,Load,36.0,,,,,,4.8,,25.0,250.0,110.0,120.0,,,0.71,,0.1,25.0,670.0,-475.0,29.5,,,,17474500.0,7.242404758074511
FACT,GP[0(610)]8,0/0/0/0/0/0/0/0,PE,Sinusoidal,Load,36.0,,,,,,4.8,,25.0,250.0,110.0,120.0,,,0.71,,0.1,25.0,670.0,-475.0,29.5,,,,17345400.0,7.239184319501786
FACT,GP[0(610)]8,0/0/0/0/0/0/0/0,PE,Sinusoidal,Load,36.0,,,,,,4.8,,25.0,250.0,110.0,120.0,,,0.67,,0.1,25.0,670.0,-475.0,29.5,,,,11271000.0,7.051962449783047
FACT,"GE[+30(),-30()FW]",30/-30,EP,,Load,50.0,,,,,,3.5,,50.4,154.9,50.0,176.4,68.0,0.0,0.4857142857142858,,0.0,10.0,274.5,,14.0,,,,11254000.0,7.051306910817974
FACT,GP[0(610)]8,0/0/0/0/0/0/0/0,PE,Sinusoidal,Load,36.0,,,,,,4.8,,25.0,250.0,110.0,120.0,,,0.79,,0.1,25.0,670.0,-475.0,29.5,,,,11145200.0,7.047087866276735
FACT,GP[0(610)]8,0/0/0/0/0/0/0/0,PE,Sinusoidal,Load,36.0,,,,,,4.8,,25.0,250.0,110.0,120.0,,,0.85,,0.1,25.0,670.0,-475.0,29.5,,,,10250000.0,7.010723865391773
FACT,"GE[[+45(390),-45(390)WR],[0(920)]1.5]s",45/-45/0/0/0/0/-45/45,EP,Sinusoidal,Load,53.0,,,,,,2.8,,30.0,250.0,100.0,56.0,-204.0,-2040.0,-0.6,,10.0,10.0,907.8,,34.0,,2.67,-1.96,9813370.0,6.991818173646334
FACT,"GP[[+10()FW],[-10()FW]]4s",10/-10/10/-10/10/-10/10/-10/-10/10/-10/10/-10/10/-10/10,PE,Sinusoidal,Load,49.1,,,,,,2.0,,12.0,250.0,,24.0,-204.5,-2045.0,-0.5,,10.0,10.0,604.0,,40.9,,,,9495980.0,6.977539791256267
FACT,GP[0(610)]8,0/0/0/0/0/0/0/0,PE,Sinusoidal,Load,36.0,,,,,,4.8,,25.0,250.0,110.0,120.0,,,0.71,,0.1,25.0,670.0,-475.0,29.5,,,,9270300.0,6.96709378875468
FACT,"GE[+30(),-30()FW]",30/-30,EP,,Load,50.0,,,,,,3.5,,50.7,154.9,50.0,177.4,26.32,-26.32,0.188,,-1.0,10.0,274.5,,14.0,,,,8470000.0,6.927883410330707
FACT,"GE[[+45(390),-45(390)WR],[0(920)]1.5]s",45/-45/0/0/0/0/-45/45,EP,Sinusoidal,Load,53.0,,,,,,2.8,,30.0,250.0,100.0,56.0,-272.0,-2720.0,-0.8,,10.0,10.0,907.8,,34.0,,2.67,-1.96,8213130.0,6.914508697031116
FACT,GP[0(610)]8,0/0/0/0/0/0/0/0,PE,Sinusoidal,Load,36.0,,,,,,4.8,,25.0,250.0,110.0,120.0,,,0.71,,0.1,25.0,670.0,-475.0,29.5,,,,8108300.0,6.908929808833781
FACT,"GP[[0()FW]2,[+45()FW],[-45()FW],[0()]FW]s",0/0/45/-45/0/0/-45/45/0/0,PE,Triangular,Load,55.0,,,,,,2.3,,60.0,280.0,110.0,41.4,237.6,23.76,0.8,,0.1,5.0,655.0,,29.7,,2.6,,7964865.0,6.901178419151347
FACT,"GE[[+45(390),-45(390)WR],[0(920)]1.5]s",45/-45/0/0/0/0/-45/45,EP,Sinusoidal,Load,53.0,,,,,,2.8,,30.0,250.0,100.0,56.0,-272.0,-2720.0,-0.8,,10.0,8.0,907.8,,34.0,,2.67,-1.96,7913420.0,6.898364216257249
FACT,"GP[0(),+45(),-45()SB]6s",0/45/-45/0/45/-45/0/45/-45/0/45/-45/0/45/-45/0/45/-45/-45/45/0/-45/45/0/-45/45/0/-45/45/0/-45/45/0/-45/45/0,PE,Sinusoidal,Displacement,38.0,,,,,,3.8,,50.8,254.0,100.0,193.04,68.95,6.895,0.34,,0.1,15.0,467.5,-317.5,19.92655,,2.84,,7825000.0,6.893484346218486
FACT,"GP[[0()FW]2,[+45()FW],[-45()FW],[0()]FW]s",0/0/45/-45/0/0/-45/45/0/0,PE,Sinusoidal,Load,47.9,,,,,,2.0,,12.0,250.0,,24.0,-234.08,-2340.8,-0.8,,10.0,10.0,655.0,,29.26,,2.57,,7600000.0,6.880813592280791
FACT,GV[0()]5,0/0/0/0/0,VE,Sinusoidal,Load,30.0,,,,,,4.1,,50.8,254.0,100.0,208.28,187.88875,18.788875,0.79,,0.1,10.0,586.6,-294.6,22.54665,,2.66,,7475243.0,6.873625314968879
FACT,"GV[0(),+45(),-45()SB]6s",0/45/-45/0/45/-45/0/45/-45/0/45/-45/0/45/-45/0/45/-45/-45/45/0/-45/45/0/-45/45/0/-45/45/0/-45/45/0/-45/45/0,VE,Sinusoidal,Load,38.0,,,,,,3.8,,50.8,254.0,100.0,193.04,75.845,7.5845,0.36,,0.1,15.0,516.0,-289.1,21.02975,,2.95,,6899599.0,6.838823850570886
FACT,GE[0(425)]5,0/0/0/0/0,EP,Sinusoidal,Load,36.9,,,,,,2.2,,20.0,250.0,110.0,44.0,177.6,-177.6,0.6,,-1.0,6.0,619.2320000000001,,29.6,,2.092,-2.418,6560900.0,6.816963418373187
FACT,GP[0(610)]4,0/0/0/0,PE,Sinusoidal,Load,36.0,,,,,,2.4,,25.0,180.0,40.0,60.0,300.0,30.0,1.0,,0.1,25.0,,,30.0,,,,6491000.0,6.812311609131124
FACT,GP[0(610)]8,0/0/0/0/0/0/0/0,PE,Sinusoidal,Load,36.0,,,,,,4.8,,25.0,250.0,110.0,120.0,,,0.71,,0.1,25.0,670.0,-475.0,29.5,,,,6425100.0,6.807879891397919
FACT,GE[0(425)]5,0/0/0/0/0,EP,Sinusoidal,Load,36.9,,,,,,2.2,,20.0,250.0,110.0,44.0,255.2,25.52,0.8,,0.1,5.0,667.3480000000001,,31.9,,2.092,-2.418,6183280.0,6.791218913279015
FACT,"GE[[+45(280),-45(280)WR]1,[0(425)]2]s",45/-45/0/0/0/0/-45/45,EP,Sinusoidal,Load,38.6,,,,,,2.2,,20.0,250.0,110.0,44.0,147.6,-147.6,0.6,,-1.0,12.5,544.152,,24.6,,2.212,-2.14,6156400.0,6.789326829507257
FACT,GP[0(610)]4,0/0/0/0,PE,Sinusoidal,Load,36.0,,,,,,2.4,,25.0,180.0,40.0,60.0,180.0,-180.0,0.6,,-1.0,10.0,,,30.0,,,,6123000.0,6.786964259435733
FACT,"GE[[+45(390),-45(390)WR],[0(920)]1.5]s",45/-45/0/0/0/0/-45/45,EP,Sinusoidal,Load,53.0,,,,,,2.8,,30.0,250.0,100.0,56.0,-272.0,-2720.0,-0.8,,10.0,8.0,907.8,,34.0,,2.67,-1.96,5907740.0,6.771421373733685
FACT,GE[0(425)]5,0/0/0/0/0,EP,Sinusoidal,Load,36.9,,,,,,2.2,,20.0,250.0,110.0,44.0,255.2,25.52,0.8,,0.1,8.0,667.3480000000001,,31.9,,2.092,-2.418,5863800.0,6.768179149153938
FACT,"GP[[+-45(300)SB],[0(400)]5,[+-45(300)SB],[0(400)]2.5]s",45/-45/0/0/0/0/0/45/-45/0/0/0/0/-45/45/0/0/0/0/0/-45/45,PE,Sinusoidal,,55.0,,,,,,5.2,,80.0,400.0,240.0,416.0,120.0,12.0,0.3121666970162066,,0.1,8.3,659.07,,38.441,,,,5843221.0,6.7666523123355
FACT,"GP[[0()FW]2,[+45()FW],[-45()FW],[0()]FW]s",0/0/45/-45/0/0/-45/45/0/0,PE,Triangular,Load,55.0,,,,,,2.3,,60.0,280.0,110.0,41.4,245.916,24.5916,0.8280000000000001,,0.1,5.0,655.0,,29.7,,2.6,,5796801.0,6.763188391610149
FACT,"GP[[+10()FW],[-10()FW]]4s",10/-10/10/-10/10/-10/10/-10/-10/10/-10/10/-10/10/-10/10,PE,Sinusoidal,Load,49.1,,,,,,2.0,,12.0,250.0,,24.0,-204.5,-2045.0,-0.5,,10.0,10.0,604.0,,40.9,,,,5533340.0,6.742987356566442
FACT,GE[0(425)]5,0/0/0/0/0,EP,Sinusoidal,Load,36.9,,,,,,2.2,,20.0,250.0,110.0,44.0,255.2,25.52,0.8,,0.1,8.0,667.3480000000001,,31.9,,2.092,-2.418,5359050.0,6.729087809035176
FACT,GE[0(425)]5,0/0/0/0/0,EP,Sinusoidal,Load,36.9,,,,,,2.2,,20.0,250.0,110.0,44.0,177.6,-177.6,0.6,,-1.0,5.0,619.2320000000001,,29.6,,2.092,-2.418,5340000.0,6.727541257028556
FACT,GP[0()FW]8,0/0/0/0/0/0/0/0,PE,Triangular,Load,52.8,,,,,,1.9,,60.0,280.0,110.0,34.2,472.0,47.2,1.0,,0.1,5.0,862.0,,47.2,,2.3,,5209100.0,6.716762694739536
FACT,GE[0(425)]5,0/0/0/0/0,EP,Sinusoidal,Load,36.9,,,,,,2.2,,20.0,250.0,110.0,44.0,255.2,25.52,0.8,,0.1,5.0,667.3480000000001,,31.9,,2.092,-2.418,4967200.0,6.696111646837926
FACT,"GP[[0()FW]2,[+45()FW],[-45()FW],[0()]FW]s",0/0/45/-45/0/0/-45/45/0/0,PE,Sinusoidal,Load,47.9,,,,,,2.0,,12.0,250.0,,24.0,-234.08,-2340.8,-0.8,,10.0,10.0,655.0,,29.26,,2.57,,4900000.0,6.690196080028514
FACT,GP[0(610)]8,0/0/0/0/0/0/0/0,PE,Sinusoidal,Load,36.0,,,,,,4.8,,25.0,250.0,110.0,120.0,,,0.79,,0.1,25.0,670.0,-475.0,29.5,,,,4800000.0,6.681241237375588
FACT,GP[0(610)]4,0/0/0/0,PE,Sinusoidal,Load,36.0,,,,,,2.4,,25.0,160.0,20.0,60.0,180.0,-180.0,0.6,,-1.0,10.0,,,30.0,,,,4465000.0,6.649821463224566
FACT,"GE[[+45(280),-45(280)WR]1,[0(425)]2]s",45/-45/0/0/0/0/-45/45,EP,Sinusoidal,Load,38.6,,,,,,2.2,,20.0,250.0,110.0,44.0,147.6,-147.6,0.6,,-1.0,4.0,544.152,,24.6,,2.212,-2.14,4383690.0,6.641839834698572
FACT,"GE[+30(),-30()FW]",30/-30,EP,,Load,50.0,,,,,,3.5,,50.8,154.9,50.0,177.8,78.7,0.0,0.5621428571428572,,0.0,10.0,274.5,,14.0,,,,4286000.0,6.63205216670581
FACT,"GP[[0(400),90(400)WR],[(100CSM)]SB]5",0/90/0/0/90/0/0/90/0/0/90/0/0/90/0,PE,,Load,50.7,,,,,,5.0,,25.0,270.0,,125.0,72.24,-72.24,0.452,,-1.0,3.0,,,16.1,16.5,1.62,-1.63,4190000.0,6.622214022966295
FACT,"GE[+30(),-30()FW]",30/-30,EP,,Load,50.0,,,,,,3.5,,51.0,154.9,50.0,178.5,39.2,-39.2,0.28,,-1.0,10.0,274.5,,14.0,,,,4175800.0,6.620739689951964
FACT,"GE[+30(),-30()FW]",30/-30,EP,,Load,50.0,,,,,,3.5,,50.8,154.9,50.0,177.8,39.2,-39.2,0.28,,-1.0,10.0,274.5,,14.0,,,,4153400.0,6.618403758566513
FACT,"GP[[0()FW]2,[+45()FW],[-45()FW],[0()]FW]s",0/0/45/-45/0/0/-45/45/0/0,PE,Sinusoidal,Load,47.9,,,,,,2.0,,12.0,250.0,,24.0,146.3,-146.3,0.5,,-1.0,10.0,655.0,,29.26,,2.57,,4100000.0,6.612783856719735
FACT,GP[0(610)]8,0/0/0/0/0/0/0/0,PE,Sinusoidal,Load,36.0,,,,,,4.8,,25.0,250.0,110.0,120.0,,,0.69,,0.1,25.0,670.0,-475.0,29.5,,,,4069000.0,6.609487689853285
FACT,"GP[0(),+45(),-45()SB]6s",0/45/-45/0/45/-45/0/45/-45/0/45/-45/0/45/-45/0/45/-45/-45/45/0/-45/45/0/-45/45/0/-45/45/0/-45/45/0/-45/45/0,PE,Sinusoidal,Displacement,38.0,,,,,,3.8,,50.8,254.0,100.0,193.04,68.95,6.895,0.35,,0.1,15.0,467.5,-317.5,19.306,,2.84,,4005593.0,6.60266681943738
FACT,"GE[+30(),-30()FW]",30/-30,EP,,Load,50.0,,,,,,3.5,,51.0,154.9,50.0,178.5,39.2,-39.2,0.28,,-1.0,10.0,274.5,,14.0,,,,3975500.0,6.599391757793756
FACT,GP[0(610)]4,0/0/0/0,PE,Sinusoidal,Load,36.0,,,,,,2.4,,25.0,160.0,20.0,60.0,180.0,-180.0,0.6,,-1.0,10.0,,,30.0,,,,3544620.0,6.549569683595557
FACT,"GE[[+45(390),-45(390)WR],[0(920)]1.5]s",45/-45/0/0/0/0/-45/45,EP,Sinusoidal,Load,53.0,,,,,,2.8,,30.0,250.0,100.0,56.0,190.2,-190.2,0.6,,-1.0,10.0,846.39,,31.7,,2.67,-1.96,3339010.0,6.523617719724726
FACT,"GE[[+45(280),-45(280)WR]1,[0(425)]2]s",45/-45/0/0/0/0/-45/45,EP,Sinusoidal,Load,38.6,,,,,,2.2,,20.0,250.0,110.0,44.0,147.6,-147.6,0.6,,-1.0,6.0,544.152,,24.6,,2.212,-2.14,3337630.0,6.523438190382554
FACT,"GE[[+45(390),-45(390)WR],[0(920)]1.5]s",45/-45/0/0/0/0/-45/45,EP,Sinusoidal,Load,53.0,,,,,,2.8,,30.0,250.0,100.0,56.0,190.2,-190.2,0.6,,-1.0,10.0,846.39,,31.7,,2.67,-1.96,3238290.0,6.510315738722531
FACT,GE[0(425)]5,0/0/0/0/0,EP,Sinusoidal,Load,36.9,,,,,,2.2,,20.0,250.0,110.0,44.0,255.2,25.52,0.8,,0.1,8.0,667.3480000000001,,31.9,,2.092,-2.418,3224920.0,6.508518945641213
FACT,GP[0(610)]4,0/0/0/0,PE,Sinusoidal,Load,36.0,,,,,,2.4,,25.0,180.0,40.0,60.0,360.0,36.0,1.2,,0.1,25.0,,,30.0,,,,3187000.0,6.503382063473733
FACT,GP[0(610)]4,0/0/0/0,PE,Sinusoidal,Load,36.0,,,,,,2.4,,25.0,160.0,20.0,60.0,180.0,-180.0,0.6,,-1.0,10.0,,,30.0,,,,3148000.0,6.498034723687027
FACT,GP[0(610)]8,0/0/0/0/0/0/0/0,PE,Sinusoidal,Load,36.0,,,,,,4.8,,25.0,250.0,110.0,120.0,,,0.65,,0.1,25.0,670.0,-475.0,29.5,,,,3031520.0,6.481660437773356
