Repository: Luwen-Zhang/SNEnsemble

# Copyright Notification

## Composites

We reformat and merge fatigue testing records from SNL/MSU/DOE, OptiMat, UPWIND, and FACT databases into a single database with careful considerations, including filtering invalid entries, rename variables, fix improper calculations in the records, to obtain clean and consistent data to fit machine 
learning usages. We leave the original format ("2019_SNL_MSU_DOE_Composite-Materials-Database_Wind_29pt0.xlsx" and "Optidat UPWIND 28_3_2017.xls") in the folder. Any derived database should be directly based on the original files instead of our merged database. We are not responsible for the accuracy of the testing records.

File: data/composite_database_10082023.csv (part 34 of 36)
Data source,Material_Code,Sequence,Resin Type,Waveform,Control,Fiber Volume Fraction,Fiber Weight Fraction,Fiber Weight Fraction (0-deg),Fiber Weight Fraction (45-deg),Fiber Weight Fraction (90-deg),Fiber Weight Fraction (Other Dir.),Thickness,Tab Thickness,Width,Length,Load Length,Area,Maximum Stress,Minimum Stress,Maximum Strain,Minimum Strain,R-value,Frequency,Ultimate Tensile Stress,Ultimate Compressive Stress,Tensile Modulus,Compressive Modulus,Ultimate Tensile Strain,Ultimate Compressive Strain,Cycles to Failure,log10(Cycles to Failure)
FACT,"GP[[0()FW]2,[+45()FW],[-45()FW],[0()]FW]s",0/0/45/-45/0/0/-45/45/0/0,PE,Triangular,Load,55.0,,,,,,2.3,,60.0,280.0,110.0,41.4,272.943,27.2943,0.919,,0.1,5.0,655.0,,29.7,,2.6,,2937514.0,6.46797994510388
FACT,GV[0()]5,0/0/0/0/0,VE,Sinusoidal,Load,30.0,,,,,,4.1,,25.4,254.0,100.0,104.14,187.06135,18.706135,0.84,,0.1,10.0,586.6,-294.6,22.3398,,2.66,,2720584.0,6.434662139605382
FACT,"GE[+30(),-30()FW]",30/-30,EP,,Load,50.0,,,,,,3.5,,50.6,154.9,50.0,177.1,90.3,0.0,0.645,,0.0,10.0,274.5,,14.0,,,,2685200.0,6.428976638512883
FACT,"GE[+30(),-30()FW]",30/-30,EP,,Load,50.0,,,,,,3.5,,50.7,154.9,50.0,177.4,36.82,-36.82,0.263,,-1.0,10.0,274.5,,14.0,,,,2530000.0,6.403120521175818
FACT,"GV[0(),+45(),-45()SB]6s",0/45/-45/0/45/-45/0/45/-45/0/45/-45/0/45/-45/0/45/-45/-45/45/0/-45/45/0/-45/45/0/-45/45/0/-45/45/0/-45/45/0,VE,Sinusoidal,Load,38.0,,,,,,3.8,,50.8,254.0,100.0,193.04,75.845,7.5845,0.36,,0.1,15.0,516.0,-289.1,21.3745,,2.95,,2498512.0,6.397681439638629
FACT,GE[0(425)]5,0/0/0/0/0,EP,Sinusoidal,Load,36.9,,,,,,2.2,,20.0,250.0,110.0,44.0,255.2,25.52,0.8,,0.1,8.0,667.3480000000001,,31.9,,2.092,-2.418,2397210.0,6.379706080694629
FACT,"GE[[+45(280),-45(280)WR]1,[0(425)]2]s",45/-45/0/0/0/0/-45/45,EP,Sinusoidal,Load,38.0,,,,,,,,30.0,250.0,,,203.2,-203.2,0.8,,-1.0,3.0,572.0,-547.0,25.4,25.5,2.25,-2.14,2346760.0,6.370468677154945
FACT,GV[0()]5,0/0/0/0/0,VE,Sinusoidal,Load,30.0,,,,,,4.1,,50.8,254.0,100.0,208.28,190.198575,19.0198575,0.9,,0.1,10.0,586.6,-294.6,20.75395,,2.66,,2310849.0,6.363771567889625
FACT,"GP[[+10()FW],[-10()FW]]4s",10/-10/10/-10/10/-10/10/-10/-10/10/-10/10/-10/10/-10/10,PE,Sinusoidal,Load,49.1,,,,,,2.0,,12.0,250.0,,24.0,-204.5,-2045.0,-0.5,,10.0,10.0,604.0,,40.9,,,,2282880.0,6.358483083322241
FACT,GP[0(610)]8,0/0/0/0/0/0/0/0,PE,Sinusoidal,Load,36.0,,,,,,4.8,,25.0,250.0,110.0,120.0,,,0.75,,0.1,25.0,670.0,-475.0,29.5,,,,2282700.0,6.358448838820214
FACT,"GE[+30(),-30()FW]",30/-30,EP,,Load,50.0,,,,,,3.5,,50.7,154.9,50.0,177.4,36.82,-36.82,0.263,,-1.0,10.0,274.5,,14.0,,,,2200000.0,6.342422680822207
FACT,"GE[[+45(390),-45(390)WR],[0(920)]1.5]s",45/-45/0/0/0/0/-45/45,EP,Sinusoidal,Load,53.0,,,,,,2.8,,30.0,250.0,100.0,56.0,-272.0,-2720.0,-0.8,,10.0,10.0,907.8,,34.0,,2.67,-1.96,2149460.0,6.332329367601007
FACT,GE[0(425)]5,0/0/0/0/0,EP,Sinusoidal,Load,36.9,,,,,,2.2,,20.0,250.0,110.0,44.0,255.2,25.52,0.8,,0.1,8.0,667.3480000000001,,31.9,,2.092,-2.418,2057270.0,6.313291293063269
FACT,"GE[[+45(390),-45(390)WR],[0(920)]1.5]s",45/-45/0/0/0/0/-45/45,EP,Sinusoidal,Load,53.0,,,,,,2.8,,30.0,250.0,100.0,56.0,-272.0,-2720.0,-0.8,,10.0,8.0,907.8,,34.0,,2.67,-1.96,1844000.0,6.26576091671761
FACT,"GE[+30(),-30()FW]",30/-30,EP,,Load,50.0,,,,,,3.5,,50.6,154.9,50.0,177.1,90.3,0.0,0.645,,0.0,10.0,274.5,,14.0,,,,1841500.0,6.265171723190932
FACT,"GP[0(600),90(8)K]3s",0/90/0/90/0/90/90/0/90/0/90/0,PE,,Load,54.0,,,,,,5.0,,25.0,270.0,,125.0,145.0,-145.0,0.51236749,,-1.0,3.0,,,28.3,,2.34,,1755400.0,6.244376094020572
FACT,"GP[[0()]2,[+10()],[-10()],[0()]]s",0/0/10/-10/0/0/-10/10/0/0,PE,Triangular,Load,,,,,,,2.0,,60.0,280.0,110.0,36.0,-398.0,-3980.0,-0.98,,10.0,5.0,874.0,-720.0,42.0,40.6,2.24,-1.9,1689490.0,6.227755625552956
FACT,"GP[0(),+45(),-45()SB]6s",0/45/-45/0/45/-45/0/45/-45/0/45/-45/0/45/-45/0/45/-45/-45/45/0/-45/45/0/-45/45/0/-45/45/0/-45/45/0/-45/45/0,PE,Sinusoidal,Load,38.0,,,,,,3.8,,50.8,254.0,100.0,193.04,75.845,7.5845,0.39,,0.1,15.0,467.5,-317.5,19.65075,,2.84,,1648137.0,6.216993309224615
FACT,GP[0(610)]4,0/0/0/0,PE,Sinusoidal,Load,36.0,,,,,,2.4,,25.0,160.0,20.0,60.0,180.0,-180.0,0.6,,-1.0,10.0,,,30.0,,,,1645000.0,6.216165902285993
FACT,"GP[+45(400),-45(400)K]3s",45/-45/45/-45/45/-45/-45/45/-45/45/-45/45,PE,,Load,53.0,,,,,,5.0,,25.0,270.0,,125.0,20.0,-20.0,0.25634766,,-1.0,3.0,,,10.4,,12.0,,1636000.0,6.213783299335304
FACT,"GP[0(),+45(),-45()SB]6s",0/45/-45/0/45/-45/0/45/-45/0/45/-45/0/45/-45/0/45/-45/-45/45/0/-45/45/0/-45/45/0/-45/45/0/-45/45/0/-45/45/0,PE,Sinusoidal,Load,38.0,,,,,,3.8,,50.8,254.0,100.0,193.04,34.475,3.4475,0.42,,0.1,15.0,467.5,-317.5,8.20505,,2.84,,1634579.0,6.213405915087673
FACT,"GP[0(400),90(400),(100CSM)]SB]5",0/90/0/0/90/0/0/90/0/0/90/0/0/90/0,PE,,Load,69.0,,,,,,5.0,,25.0,270.0,,125.0,82.0,-82.0,0.538,,-1.0,3.0,,,16.0,,2.25,,1616600.0,6.208602574462533
FACT,GP[0()]5,0/0/0/0/0,PE,Sinusoidal,Load,30.0,,,,,,4.1,,50.8,254.0,100.0,208.28,189.12985,18.912985,0.9,,0.1,10.0,567.2,-313.2,20.9608,,2.76,,1612585.0,6.207522615746401
FACT,GE[0(425)]5,0/0/0/0/0,EP,Sinusoidal,Load,36.9,,,,,,2.2,,20.0,250.0,110.0,44.0,319.0,31.9,1.0,,0.1,5.0,667.3480000000001,,31.9,,2.092,-2.418,1606000.0,6.205745540942663
FACT,"GE[+30(),-30()FW]",30/-30,EP,,Load,50.0,,,,,,3.5,,50.7,154.9,50.0,177.4,36.82,-36.82,0.263,,-1.0,10.0,274.5,,14.0,,,,1540000.0,6.187520720836464
FACT,GP[(100CSM)]6,0/0/0/0/0/0,PE,,Load,31.0,,,,,,5.0,,25.0,270.0,,125.0,42.0,-42.0,0.49,,-1.0,3.0,,,8.4,,1.61,,1522200.0,6.182471717605375
FACT,GP[0()FW]8,0/0/0/0/0/0/0/0,PE,Triangular,Load,52.8,,,,,,1.9,,60.0,280.0,110.0,34.2,519.2,51.92000000000001,1.1,,0.1,5.0,862.0,,47.2,,2.3,,1471000.0,6.16761267272753
FACT,"GP[0(400),90(400)K]3s",0/90/0/90/0/90/90/0/90/0/90/0,PE,,Load,53.0,,,,,,5.0,,25.0,270.0,,125.0,105.0,-105.0,0.6,,-1.0,3.0,,,20.4,,2.5,,1470900.0,6.167583147965841
FACT,"GP[90(600),0(8)K]3s",90/0/90/0/90/0/0/90/0/90/0/90,PE,,Load,54.0,,,,,,5.0,,25.0,270.0,,125.0,20.0,-20.0,0.37,,-1.0,3.0,,,10.6,,2.35,,1462900.0,6.16521463991033
FACT,GP[0(610)]4,0/0/0/0,PE,Sinusoidal,Load,36.0,,,,,,2.4,,25.0,180.0,40.0,60.0,360.0,36.0,1.2,,0.1,10.0,,,30.0,,,,1454000.0,6.162564406523019
FACT,"GE[[+45(390),-45(390)WR],[0(920)]1.5]s",45/-45/0/0/0/0/-45/45,EP,Sinusoidal,Load,53.0,,,,,,2.8,,30.0,250.0,100.0,56.0,190.2,-190.2,0.6,,-1.0,10.0,846.39,,31.7,,2.67,-1.96,1437500.0,6.157607853361668
FACT,"GP[[0()FW]2,[+45()FW],[-45()FW],[0()]FW]s",0/0/45/-45/0/0/-45/45/0/0,PE,Sinusoidal,Load,47.9,,,,,,2.0,,12.0,250.0,,24.0,146.3,-146.3,0.5,,-1.0,10.0,655.0,,29.26,,2.57,,1400000.0,6.146128035678238
FACT,GP[0(610)]8,0/0/0/0/0/0/0/0,PE,Sinusoidal,Load,36.0,,,,,,4.8,,25.0,250.0,110.0,120.0,,,1.01,,0.1,25.0,670.0,-475.0,29.5,,,,1396200.0,6.144947633670373
FACT,"GP[[0()FW]2,[+45()FW],[-45()FW],[0()]FW]s",0/0/45/-45/0/0/-45/45/0/0,PE,Triangular,Load,55.0,,,,,,2.3,,60.0,280.0,110.0,41.4,255.42,25.542,0.86,,0.1,5.0,655.0,,29.7,,2.6,,1388367.0,6.142504282406299
FACT,"GP[+45(400),-45(400)K]3s",45/-45/45/-45/45/-45/-45/45/-45/45/-45/45,PE,,Load,53.0,,,,,,5.0,,25.0,270.0,,125.0,20.0,-20.0,0.25634766,,-1.0,3.0,,,10.4,,12.0,,1361000.0,6.133858125203335
FACT,GP[(100CSM)]6,0/0/0/0/0/0,PE,,Load,31.0,,,,,,5.0,,25.0,270.0,,125.0,44.0,-44.0,0.51,,-1.0,3.0,,,8.4,,1.61,,1340000.0,6.127104798364807
FACT,"GP[0(),+45(),-45()SB]6s",0/45/-45/0/45/-45/0/45/-45/0/45/-45/0/45/-45/0/45/-45/-45/45/0/-45/45/0/-45/45/0/-45/45/0/-45/45/0/-45/45/0,PE,Sinusoidal,Load,38.0,,,,,,3.8,,50.8,254.0,100.0,193.04,86.1875,8.61875,0.42,,0.1,15.0,467.5,-317.5,19.78865,,2.84,,1336695.0,6.126032323546336
FACT,"GE[+30(),-30()FW]",30/-30,EP,,Load,50.0,,,,,,3.5,,50.7,154.9,50.0,177.4,65.8,0.0,0.47,,0.0,10.0,274.5,,14.0,,,,1310000.0,6.117271295655764
FACT,GP[0(610)]8,0/0/0/0/0/0/0/0,PE,Sinusoidal,Load,36.0,,,,,,4.8,,25.0,250.0,110.0,120.0,,,0.91,,0.1,25.0,670.0,-475.0,29.5,,,,1302800.0,6.114877749892836
FACT,"GP[[0()]2,[+30(),-30()],[0()]]s",0/0/30/-30/0/0/-30/30/0/0,PE,Triangular,Load,,,,,,,2.0,,60.0,280.0,110.0,36.0,-210.0,-2100.0,-0.69,,10.0,5.0,634.0,,30.4,,2.4,,1238544.0,6.092911439761397
FACT,GE[0(425)]5,0/0/0/0/0,EP,Sinusoidal,Load,36.9,,,,,,2.2,,20.0,250.0,110.0,44.0,319.0,31.9,1.0,,0.1,5.0,667.3480000000001,,31.9,,2.092,-2.418,1162770.0,6.065493818245852
FACT,"GP[[0(400),90(400)WR],[(100CSM)]SB]5",0/90/0/0/90/0/0/90/0/0/90/0/0/90/0,PE,,Load,53.3,,,,,,5.0,,25.0,270.0,,125.0,74.13269,-74.13269,0.56,,-1.0,3.0,,,17.3,17.5,1.77,-1.86,1144700.0,6.05869168281923
FACT,"GP[[0()]2,[+30(),-30()],[0()]]s",0/0/30/-30/0/0/-30/30/0/0,PE,Triangular,Load,,,,,,,2.0,,60.0,280.0,110.0,36.0,-228.0,-2280.0,-0.75,,10.0,5.0,634.0,,30.4,,2.4,,1122577.0,6.050216139900925
FACT,"GP[[0()FW]2,[+45()FW],[-45()FW],[0()]FW]s",0/0/45/-45/0/0/-45/45/0/0,PE,Triangular,Load,55.0,,,,,,2.3,,60.0,280.0,110.0,41.4,272.052,27.2052,0.916,,0.1,5.0,655.0,,29.7,,2.6,,1052534.0,6.022236133746556
FACT,"GP[[0(400),90(400)WR],[(100CSM)]SB]5",0/90/0/0/90/0/0/90/0/0/90/0/0/90/0,PE,,Load,53.3,,,,,,5.0,,25.0,270.0,,125.0,74.11067,-74.11067,0.45,,-1.0,3.0,,,17.3,17.5,1.77,-1.86,1050100.0,6.021230658479703
FACT,GP[0()FW]8,0/0/0/0/0/0/0/0,PE,Triangular,Load,52.8,,,,,,1.9,,60.0,280.0,110.0,34.2,472.0,47.2,1.0,,0.1,5.0,862.0,,47.2,,2.3,,1020801.0,6.0089410868221
FACT,GE[0(425)]5,0/0/0/0/0,EP,Sinusoidal,Load,36.9,,,,,,2.2,,20.0,250.0,110.0,44.0,236.8,-236.8,0.8,,-1.0,4.0,619.2320000000001,,29.6,,2.092,-2.418,1016760.0,6.007218452454508
FACT,"GP[[+-45(300)SB],[0(400)]5,[+-45(300)SB],[0(400)]2.5]s",45/-45/0/0/0/0/0/45/-45/0/0/0/0/-45/45/0/0/0/0/0/-45/45,PE,Sinusoidal,,55.0,,,,,,5.2,,80.0,400.0,240.0,416.0,188.57,75.428,0.4905439504695507,,0.4,8.3,659.07,,38.441,,,,1005116.0,6.002216186386088
FACT,GP[0()FW]8,0/0/0/0/0/0/0/0,PE,Triangular,Load,52.8,,,,,,1.9,,60.0,280.0,110.0,34.2,505.04,50.504,1.07,,0.1,5.0,862.0,,47.2,,2.3,,969138.0,5.986385622635139
FACT,"GP[0(400),90(400),(100CSM)]SB]5",0/90/0/0/90/0/0/90/0/0/90/0/0/90/0,PE,,Load,69.0,,,,,,5.0,,25.0,270.0,,125.0,79.0,-79.0,0.51,,-1.0,3.0,,,16.0,,2.25,,941400.0,5.973774193970581
FACT,GP[0()]5,0/0/0/0/0,PE,Sinusoidal,Load,30.0,,,,,,4.1,,50.8,254.0,100.0,208.28,191.577575,19.1577575,0.85,,0.1,10.0,567.2,-313.2,22.6156,,2.76,,920132.0,5.963850134692756
FACT,"GV[[0(400),90(400)WR],[(100CSM)]SB]5",0/90/0/0/90/0/0/90/0/0/90/0/0/90/0,VE,,Load,52.3,,,,,,5.0,,25.0,270.0,,125.0,89.39066,-89.39066,0.53,,-1.0,3.0,,,16.9,15.9,1.68,-1.73,878500.0,5.943741765831314
FACT,GE[0(425)]5,0/0/0/0/0,EP,Sinusoidal,Load,36.9,,,,,,2.2,,20.0,250.0,110.0,44.0,236.8,-236.8,0.8,,-1.0,5.0,619.2320000000001,,29.6,,2.092,-2.418,873440.0,5.941233076961886
FACT,"GP[+45(400),-45(400)K]3s",45/-45/45/-45/45/-45/-45/45/-45/45/-45/45,PE,,Load,53.0,,,,,,5.0,,25.0,270.0,,125.0,20.0,-20.0,0.25634766,,-1.0,3.0,,,10.4,,12.0,,841600.0,5.925105726809664
FACT,"GP[[0()]2,[+10()],[-10()],[0()]]s",0/0/10/-10/0/0/-10/10/0/0,PE,Triangular,Load,,,,,,,2.0,,60.0,280.0,110.0,36.0,-412.0,-4120.0,-1.04,,10.0,5.0,874.0,-720.0,42.0,40.6,2.24,-1.9,837780.0,5.923129988403675
FACT,GP[0(610)]4,0/0/0/0,PE,Sinusoidal,Load,36.0,,,,,,2.4,,25.0,160.0,20.0,60.0,240.0,-240.0,0.8,,-1.0,5.0,,,30.0,,,,836700.0,5.922569768985713
FACT,GE[0(425)]5,0/0/0/0/0,EP,Sinusoidal,Load,36.9,,,,,,2.2,,20.0,250.0,110.0,44.0,319.0,31.9,1.0,,0.1,5.0,667.3480000000001,,31.9,,2.092,-2.418,826140.0,5.917053650317238
FACT,"GP[[0(400),90(400)WR],[(100CSM)]SB]5",0/90/0/0/90/0/0/90/0/0/90/0/0/90/0,PE,,Load,50.7,,,,,,5.0,,25.0,270.0,,125.0,83.1715927,-83.1715927,0.55,,-1.0,3.0,,,16.1,16.5,1.62,-1.63,793200.0,5.899382705533265
FACT,"GE[+30(),-30()FW]",30/-30,EP,,Load,50.0,,,,,,3.5,,50.7,154.9,50.0,177.45,84.5,0.0,0.6035714285714286,,0.0,10.0,274.5,,14.0,,,,779200.0,5.891648943870559
FACT,"GE[+30(),-30()FW]",30/-30,EP,,Load,50.0,,,,,,3.5,,50.0,154.9,50.0,175.0,97.1,0.0,0.6935714285714286,,0.0,10.0,274.5,,14.0,,,,768700.0,5.885756881069267
FACT,GE[0(425)]5,0/0/0/0/0,EP,Sinusoidal,Load,36.9,,,,,,2.2,,20.0,250.0,110.0,44.0,319.0,31.9,1.0,,0.1,5.0,667.3480000000001,,31.9,,2.092,-2.418,751610.0,5.875992549656173
FACT,"GP[90(600),0(8)K]3s",90/0/90/0/90/0/0/90/0/90/0/90,PE,,Load,54.0,,,,,,5.0,,25.0,270.0,,125.0,23.5,-23.5,0.47607422,,-1.0,3.0,,,10.6,,2.35,,740400.0,5.869466410080866
FACT,"GP[[0()FW]2,[+45()FW],[-45()FW],[0()]FW]s",0/0/45/-45/0/0/-45/45/0/0,PE,Sinusoidal,Load,47.9,,,,,,2.0,,12.0,250.0,,24.0,-292.6,-2926.0,-1.0,,10.0,10.0,655.0,,29.26,,2.57,,730000.0,5.863322860120456
FACT,"GP[[0()FW]2,[+45()FW],[-45()FW],[0()]FW]s",0/0/45/-45/0/0/-45/45/0/0,PE,Sinusoidal,Load,47.9,,,,,,2.0,,12.0,250.0,,24.0,-292.6,-2926.0,-1.0,,10.0,10.0,655.0,,29.26,,2.57,,720000.0,5.857332496431269
FACT,"GP[0(400),90(400)K]3s",0/90/0/90/0/90/90/0/90/0/90/0,PE,,Load,53.0,,,,,,5.0,,25.0,270.0,,125.0,120.0,-120.0,0.695,,-1.0,3.0,,,20.4,,2.5,,717600.0,5.855882430036035
FACT,"GE[[+45(390),-45(390)WR],[0(920)]1.5]s",45/-45/0/0/0/0/-45/45,EP,Sinusoidal,Load,53.0,,,,,,2.8,,30.0,250.0,100.0,56.0,190.2,-190.2,0.6,,-1.0,10.0,846.39,,31.7,,2.67,-1.96,705290.0,5.848367726215781
FACT,GV[0()]5,0/0/0/0/0,VE,Sinusoidal,Load,30.0,,,,,,4.1,,50.8,254.0,100.0,208.28,228.914,22.8914,0.99,,0.1,10.0,586.6,-294.6,23.09825,,2.66,,671333.0,5.826937995860106
FACT,"GE[+30(),-30()FW]",30/-30,EP,,Load,50.0,,,,,,3.5,,50.8,154.9,50.0,177.8,45.0,-45.0,0.3214285714285715,,-1.0,10.0,274.5,,14.0,,,,660400.0,5.819807064590756
FACT,GV[0()]5,0/0/0/0/0,VE,Sinusoidal,Load,30.0,,,,,,4.1,,50.8,254.0,100.0,208.28,228.914,22.8914,,,0.1,10.0,586.6,-294.6,,,2.66,,655147.0,5.816338756672763
FACT,"GP[[+45()FW],[-45()]FW]4s",45/-45/45/-45/45/-45/45/-45/-45/45/-45/45/-45/45/-45/45,PE,Triangular,Load,,,,,,,2.0,,60.0,280.0,110.0,50.0,,,-0.5,,10.0,5.0,,-132.0,17.4,16.2,,-2.6,632323.0,5.800938979047785
FACT,"GP[[0()]2,[+30()],[-30()],[0()]]s",0/0/30/-30/0/0/-30/30/0/0,PE,Triangular,Load,,,,,,,2.0,,60.0,280.0,110.0,36.0,292.0,29.2,0.96,,0.1,5.0,634.0,,30.4,,2.4,,627801.0,5.797822003135505
FACT,"GV[[0(400),90(400)WR],[(100CSM)]SB]5",0/90/0/0/90/0/0/90/0/0/90/0/0/90/0,VE,,Load,52.3,,,,,,5.0,,25.0,270.0,,125.0,90.66618,-90.66618,0.57,,-1.0,3.0,,,16.9,15.9,1.68,-1.73,619900.0,5.792321636351573
FACT,"GP[[0()]2,[+30(),-30()],[0()]]s",0/0/30/-30/0/0/-30/30/0/0,PE,Triangular,Load,,,,,,,2.0,,60.0,280.0,110.0,36.0,-234.0,-2340.0,-0.78,,10.0,5.0,634.0,,30.4,,2.4,,619325.0,5.791918611323809
FACT,"GP[[0()]2,[+30()],[-30()],[0()]]s",0/0/30/-30/0/0/-30/30/0/0,PE,Triangular,Load,,,,,,,2.0,,60.0,280.0,110.0,36.0,295.0,29.5,0.97,,0.1,5.0,634.0,,30.4,,2.4,,612801.0,5.787319465329063
FACT,"GP[90(600),0(8)K]3s",90/0/90/0/90/0/0/90/0/90/0/90,PE,,Load,54.0,,,,,,5.0,,25.0,270.0,,125.0,23.5,-23.5,0.47607422,,-1.0,3.0,,,10.6,,2.35,,611100.0,5.786112283719826
FACT,GE[0(425)]5,0/0/0/0/0,EP,Sinusoidal,Load,36.9,,,,,,2.2,,20.0,250.0,110.0,44.0,236.8,-236.8,0.8,,-1.0,5.0,619.2320000000001,,29.6,,2.092,-2.418,606340.0,5.782716219408081
FACT,"GE[+30(),-30()FW]",30/-30,EP,,Load,50.0,,,,,,3.5,,50.6,154.9,50.0,177.1,84.7,0.0,0.605,,0.0,10.0,274.5,,14.0,,,,602100.0,5.779668627207148
FACT,"GP[[0()]2,[+10()],[-10()],[0()]]s",0/0/10/-10/0/0/-10/10/0/0,PE,Triangular,Load,,,,,,,2.0,,60.0,280.0,110.0,36.0,-418.0,-4180.0,-1.03,,10.0,5.0,874.0,-720.0,42.0,40.6,2.24,-1.9,598230.0,5.776868188213466
FACT,"GE[+30(),-30()FW]",30/-30,EP,,Load,50.0,,,,,,3.5,,50.7,154.9,50.0,177.4,65.8,0.0,0.47,,0.0,10.0,274.5,,14.0,,,,596000.0,5.775246259740237
FACT,"GP[[+10()FW],[-10()FW]]4s",10/-10/10/-10/10/-10/10/-10/-10/10/-10/10/-10/10/-10/10,PE,Triangular,Load,49.1,,,,,,2.0,,60.0,280.0,110.0,36.0,286.3,28.63,0.7,,0.1,5.0,546.0,,40.9,,1.5,,594308.0,5.774011576350202
FACT,GP[0()FW]8,0/0/0/0/0/0/0/0,PE,Triangular,Load,52.8,,,,,,1.9,,60.0,280.0,110.0,34.2,519.2,51.92000000000001,1.1,,0.1,5.0,862.0,,47.2,,2.3,,584531.0,5.766807548469512
FACT,"GP[[0()]2,[+10()],[-10()],[0()]]s",0/0/10/-10/0/0/-10/10/0/0,PE,Triangular,Load,,,,,,,2.0,,60.0,280.0,110.0,36.0,546.0,54.6,1.3,,0.1,5.0,874.0,-720.0,42.0,40.6,2.24,-1.9,569000.0,5.755112266395071
FACT,"GP[+45(400),-45(400)K]3s",45/-45/45/-45/45/-45/-45/45/-45/45/-45/45,PE,,Load,53.0,,,,,,5.0,,25.0,270.0,,125.0,20.0,-20.0,0.25634766,,-1.0,3.0,,,10.4,,12.0,,568100.0,5.754424789277259
FACT,"GE[+30(),-30()FW]",30/-30,EP,,Load,50.0,,,,,,3.5,,50.7,154.9,50.0,177.45,84.7,0.0,0.605,,0.0,10.0,274.5,,14.0,,,,567900.0,5.75427186868346
FACT,"GE[[+45(280),-45(280)WR]1,[0(425)]2]s",45/-45/0/0/0/0/-45/45,EP,Sinusoidal,Load,38.6,,,,,,2.2,,20.0,250.0,110.0,44.0,196.8,-196.8,0.8,,-1.0,4.0,544.152,,24.6,,2.212,-2.14,563630.0,5.750994100987553
FACT,GE[0(425)]5,0/0/0/0/0,EP,Sinusoidal,Load,36.9,,,,,,2.2,,20.0,250.0,110.0,44.0,319.0,31.9,1.0,,0.1,5.0,667.3480000000001,,31.9,,2.092,-2.418,556830.0,5.745722625459326
FACT,"GE[[+45(280),-45(280)WR]1,[0(425)]2]s",45/-45/0/0/0/0/-45/45,EP,Sinusoidal,Load,38.6,,,,,,2.2,,20.0,250.0,110.0,44.0,196.8,-196.8,0.8,,-1.0,4.0,544.152,,24.6,,2.212,-2.14,551000.0,5.741151598851785
FACT,GP[0(610)]4,0/0/0/0,PE,Sinusoidal,Load,36.0,,,,,,2.4,,25.0,180.0,40.0,60.0,420.0,42.0,1.4,,0.1,10.0,,,30.0,,,,546000.0,5.737192642704738
FACT,GP[0(610)]4,0/0/0/0,PE,Sinusoidal,Load,36.0,,,,,,2.4,,25.0,180.0,40.0,60.0,420.0,42.0,1.4,,0.1,10.0,,,30.0,,,,535000.0,5.728353782021228
FACT,"GP[0(400),90(400),(100CSM)]SB]5",0/90/0/0/90/0/0/90/0/0/90/0/0/90/0,PE,,Load,69.0,,,,,,5.0,,25.0,270.0,,125.0,84.0,-84.0,0.552,,-1.0,3.0,,,16.0,,2.25,,531500.0,5.725503268859316
FACT,"GP[[0()]2,[+10()],[-10()],[0()]]s",0/0/10/-10/0/0/-10/10/0/0,PE,Triangular,Load,,,,,,,2.0,,60.0,280.0,110.0,36.0,546.0,54.6,1.3,,0.1,5.0,874.0,-720.0,42.0,40.6,2.24,-1.9,526801.0,5.72164659069003
FACT,"GP[[0()]2,[+10()],[-10()],[0()]]s",0/0/10/-10/0/0/-10/10/0/0,PE,Triangular,Load,,,,,,,2.0,,60.0,280.0,110.0,36.0,546.0,54.6,1.3,,0.1,5.0,874.0,-720.0,42.0,40.6,2.24,-1.9,526801.0,5.72164659069003
FACT,"GP[0(600),90(8)K]3s",0/90/0/90/0/90/90/0/90/0/90/0,PE,,Load,54.0,,,,,,5.0,,25.0,270.0,,125.0,174.0,-174.0,0.61484099,,-1.0,3.0,,,28.3,,2.34,,518200.0,5.714497408649806
FACT,"GV[[0(400),90(400)WR],[(100CSM)]SB]5",0/90/0/0/90/0/0/90/0/0/90/0/0/90/0,VE,,Load,53.2,,,,,,5.0,,25.0,270.0,,125.0,89.2826767,-89.2826767,0.5,,-1.0,3.0,,,16.8,16.6,1.72,,515900.0,5.712565527873308
FACT,"GP[[+10()FW],[-10()FW]]4s",10/-10/10/-10/10/-10/10/-10/-10/10/-10/10/-10/10/-10/10,PE,Sinusoidal,Load,49.1,,,,,,2.0,,12.0,250.0,,24.0,-245.4,-2454.0,-0.6,,10.0,10.0,604.0,,40.9,,,,515380.0,5.71212756117226
FACT,"GP[0(),+45(),-45()SB]6s",0/45/-45/0/45/-45/0/45/-45/0/45/-45/0/45/-45/0/45/-45/-45/45/0/-45/45/0/-45/45/0/-45/45/0/-45/45/0/-45/45/0,PE,Sinusoidal,Load,38.0,,,,,,3.8,,50.8,254.0,100.0,193.04,34.475,3.4475,0.45,,0.1,5.0,467.5,-317.5,8.5498,,2.84,,511047.0,5.708460843191468
FACT,GP[0(610)]4,0/0/0/0,PE,Sinusoidal,Load,36.0,,,,,,2.4,,25.0,180.0,40.0,60.0,480.0,48.0,1.6,,0.1,25.0,,,30.0,,,,487000.0,5.687528961214634
FACT,"GV[[0(400),90(400)WR],[(100CSM)]SB]5",0/90/0/0/90/0/0/90/0/0/90/0/0/90/0,VE,,Load,53.2,,,,,,5.0,,25.0,270.0,,125.0,89.8136826,-89.8136826,0.53,,-1.0,3.0,,,16.8,16.6,1.72,,474500.0,5.676236216763312
FACT,"GP[90(600),0(8)K]3s",90/0/90/0/90/0/0/90/0/90/0/90,PE,,Load,54.0,,,,,,5.0,,25.0,270.0,,125.0,23.5,-23.5,0.47607422,,-1.0,3.0,,,10.6,,2.35,,468700.0,5.67089495352021
FACT,GEnan,,EP,,,68.3,,,,,,,,,,,,379.225,37.92250000000001,,,0.1,3.0,2032.30125,,,,,,464810.0,5.667275462966829
FACT,"GE[+30(),-30()FW]",30/-30,EP,,Load,50.0,,,,,,3.5,,50.7,154.9,50.0,177.4,36.82,-36.82,0.263,,-1.0,10.0,274.5,,14.0,,,,443000.0,5.64640372622307
FACT,"GP[[0()]2,[+10()],[-10()],[0()]]s",0/0/10/-10/0/0/-10/10/0/0,PE,Triangular,Load,,,,,,,2.0,,60.0,280.0,110.0,36.0,-438.0,-4380.0,-1.08,,10.0,5.0,874.0,-720.0,42.0,40.6,2.24,-1.9,434900.0,5.638389407665336
FACT,"GP[0(600),90(8)K]3s",0/90/0/90/0/90/90/0/90/0/90/0,PE,,Load,54.0,,,,,,5.0,,25.0,270.0,,125.0,174.0,-174.0,0.61484099,,-1.0,3.0,,,28.3,,2.34,,420500.0,5.623766000133931
FACT,GE[0(425)]5,0/0/0/0/0,EP,Sinusoidal,Load,36.9,,,,,,2.2,,20.0,250.0,110.0,44.0,382.8,38.28,1.2,,0.1,5.0,667.3480000000001,,31.9,,2.092,-2.418,410880.0,5.61371500205274
FACT,"GV[0(),+45(),-45()SB]6s",0/45/-45/0/45/-45/0/45/-45/0/45/-45/0/45/-45/0/45/-45/-45/45/0/-45/45/0/-45/45/0/-45/45/0/-45/45/0/-45/45/0,VE,Sinusoidal,Load,38.0,,,,,,3.8,,50.8,254.0,100.0,193.04,86.1875,8.61875,0.41,,0.1,15.0,516.0,-289.1,20.47815,,2.95,,397000.0,5.598790506763115
FACT,"GE[+30(),-30()FW]",30/-30,EP,,Load,50.0,,,,,,3.5,,50.7,154.9,50.0,177.4,78.96,0.0,0.5640000000000001,,0.0,10.0,274.5,,14.0,,,,391000.0,5.592176757395867
FACT,"GP[[0()]2,[+30(),-30()],[0()]]s",0/0/30/-30/0/0/-30/30/0/0,PE,Triangular,Load,,,,,,,2.0,,60.0,280.0,110.0,36.0,-231.0,-2310.0,-0.76,,10.0,5.0,634.0,,30.4,,2.4,,388799.0,5.589725139240244
FACT,"GP[[+60()FW],[-60()FW]]4s",60/-60/60/-60/60/-60/60/-60/-60/60/-60/60/-60/60/-60/60,PE,Triangular,Load,58.1,,,,,,2.0,,60.0,280.0,110.0,50.0,28.38,2.838,0.172,,0.1,5.0,55.0,,16.5,,0.5,,376116.0,5.575321808731915
FACT,GP[(100CSM)]6,0/0/0/0/0/0,PE,,Load,31.0,,,,,,5.0,,25.0,270.0,,125.0,45.70971,-45.70971,0.54,,-1.0,3.0,,,8.4,,1.61,,364400.0,5.56157836830096
FACT,"GE[+30(),-30()FW]",30/-30,EP,,Load,50.0,,,,,,3.5,,50.9,154.9,50.0,178.15,50.5,-50.5,0.3607142857142858,,-1.0,10.0,274.5,,14.0,,,,359300.0,5.555457217204649
FACT,"GE[[+45(280),-45(280)WR]1,[0(425)]2]s",45/-45/0/0/0/0/-45/45,EP,Sinusoidal,Load,38.0,,,,,,,,30.0,250.0,,,203.2,-203.2,0.8,,-1.0,3.0,572.0,-547.0,25.4,25.5,2.25,-2.14,358460.0,5.554440700454348
FACT,"GE[[+45(280),-45(280)WR]1,[0(425)]2]s",45/-45/0/0/0/0/-45/45,EP,Sinusoidal,Load,38.6,,,,,,2.2,,20.0,250.0,110.0,44.0,196.8,-196.8,0.8,,-1.0,5.0,544.152,,24.6,,2.212,-2.14,357760.0,5.553591781870311
FACT,"GP[0(400),90(400)K]3s",0/90/0/90/0/90/90/0/90/0/90/0,PE,,Load,53.0,,,,,,5.0,,25.0,270.0,,125.0,120.0,-120.0,0.695,,-1.0,3.0,,,20.4,,2.5,,356800.0,5.552424845704086
FACT,GE[0(425)]5,0/0/0/0/0,EP,Sinusoidal,Load,36.9,,,,,,2.2,,20.0,250.0,110.0,44.0,236.8,-236.8,0.8,,-1.0,5.0,619.2320000000001,,29.6,,2.092,-2.418,349050.0,5.542887642342412
FACT,"GP[[0()FW]2,[+45()FW],[-45()FW],[0()]FW]s",0/0/45/-45/0/0/-45/45/0/0,PE,Sinusoidal,Load,47.9,,,,,,2.0,,12.0,250.0,,24.0,204.82,-204.82,0.7,,-1.0,10.0,655.0,,29.26,,2.57,,340000.0,5.531478917042255
FACT,"GP[[+-45(300)SB],[0(400)]5,[+-45(300)SB],[0(400)]2.5]s",45/-45/0/0/0/0/0/45/-45/0/0/0/0/-45/45/0/0/0/0/0/-45/45,PE,Sinusoidal,,55.0,,,,,,5.2,,80.0,400.0,240.0,416.0,203.08,60.924,0.5282901069170938,,0.3,8.3,659.07,,38.441,,,,333807.0,5.523495439681447
FACT,"GP[[+10()FW],[-10()FW]]4s",10/-10/10/-10/10/-10/10/-10/-10/10/-10/10/-10/10/-10/10,PE,Triangular,Load,49.1,,,,,,2.0,,60.0,280.0,110.0,36.0,245.4,24.54,0.6,,0.1,5.0,546.0,,40.9,,1.5,,332801.0,5.522184622588126
FACT,"GE[+30(),-30()FW]",30/-30,EP,,Load,50.0,,,,,,3.5,,50.8,154.9,50.0,177.8,50.6,-50.6,0.3614285714285715,,-1.0,10.0,274.5,,14.0,,,,327900.0,5.515741416669365
FACT,"GP[[+10()FW],[-10()FW]]4s",10/-10/10/-10/10/-10/10/-10/-10/10/-10/10/-10/10/-10/10,PE,Sinusoidal,Load,49.1,,,,,,2.0,,12.0,250.0,,24.0,-257.67,-2576.7,-0.63,,10.0,10.0,604.0,,40.9,,,,320060.0,5.505231400902134
FACT,"GP[[+45()FW],[-45()]FW]4s",45/-45/45/-45/45/-45/45/-45/-45/45/-45/45/-45/45/-45/45,PE,Triangular,Load,,,,,,,2.0,,60.0,280.0,110.0,50.0,,,-0.5,,10.0,5.0,,-132.0,17.4,16.2,,-2.6,318790.0,5.503504689722399
FACT,"GP[[0()]2,[+30()],[-30()],[0()]]s",0/0/30/-30/0/0/-30/30/0/0,PE,Triangular,Load,,,,,,,2.0,,60.0,280.0,110.0,36.0,316.0,31.6,1.04,,0.1,5.0,634.0,,30.4,,2.4,,317030.0,5.501100360697214
FACT,"GP[[0(400),90(400)WR],[(100CSM)]SB]5",0/90/0/0/90/0/0/90/0/0/90/0/0/90/0,PE,,Load,50.7,,,,,,5.0,,25.0,270.0,,125.0,89.5744705,-89.5744705,0.59,,-1.0,3.0,,,16.1,16.5,1.62,-1.63,307700.0,5.488127496247459
FACT,GE[0(425)]5,0/0/0/0/0,EP,Sinusoidal,Load,36.9,,,,,,2.2,,20.0,250.0,110.0,44.0,382.8,38.28,1.2,,0.1,2.5,667.3480000000001,,31.9,,2.092,-2.418,302190.0,5.480280088670525
FACT,GP[0()FW]8,0/0/0/0/0/0/0/0,PE,Triangular,Load,52.8,,,,,,1.9,,60.0,280.0,110.0,34.2,566.4,56.64,1.2,,0.1,5.0,862.0,,47.2,,2.3,,295000.0,5.469822015978163
FACT,"GP[[+60()FW],[-60()FW]]4s",60/-60/60/-60/60/-60/60/-60/-60/60/-60/60/-60/60/-60/60,PE,Triangular,Load,58.1,,,,,,2.0,,60.0,280.0,110.0,50.0,25.245,2.5245,0.153,,0.1,5.0,55.0,,16.5,,0.5,,290438.0,5.463053437477961
FACT,"GE[[+45(280),-45(280)WR]1,[0(425)]2]s",45/-45/0/0/0/0/-45/45,EP,Sinusoidal,Load,38.6,,,,,,2.2,,20.0,250.0,110.0,44.0,196.8,-196.8,0.8,,-1.0,5.0,544.152,,24.6,,2.212,-2.14,290000.0,5.462397997898957
FACT,"GE[+30(),-30()FW]",30/-30,EP,,Load,50.0,,,,,,3.5,,50.7,154.9,50.0,177.4,36.82,-36.82,0.263,,-1.0,10.0,274.5,,14.0,,,,280000.0,5.447158031342219
FACT,"GE[[+45(390),-45(390)WR],[0(920)]1.5]s",45/-45/0/0/0/0/-45/45,EP,Sinusoidal,Load,53.0,,,,,,2.8,,30.0,250.0,100.0,56.0,253.6,-253.6,0.8,,-1.0,5.0,846.39,,31.7,,2.67,-1.96,277950.0,5.443966678374579
FACT,"GE[[+45(280),-45(280)WR]1,[0(425)]2]s",45/-45/0/0/0/0/-45/45,EP,Sinusoidal,Load,38.0,,,,,,,,30.0,250.0,,,203.2,-203.2,0.8,,-1.0,3.0,572.0,-547.0,25.4,25.5,2.25,-2.14,268190.0,5.428442580279988
FACT,"GV[0(),+45(),-45()SB]6s",0/45/-45/0/45/-45/0/45/-45/0/45/-45/0/45/-45/0/45/-45/-45/45/0/-45/45/0/-45/45/0/-45/45/0/-45/45/0/-45/45/0,VE,Sinusoidal,Load,38.0,,,,,,3.8,,50.8,254.0,100.0,193.04,86.1875,8.61875,0.39,,0.1,15.0,516.0,-289.1,22.40875,,2.95,,266000.0,5.424881636631067
FACT,GE[0(425)]5,0/0/0/0/0,EP,Sinusoidal,Load,36.9,,,,,,2.2,,20.0,250.0,110.0,44.0,236.8,-236.8,0.8,,-1.0,5.0,619.2320000000001,,29.6,,2.092,-2.418,260530.0,5.415857739475443
FACT,"GP[[0()FW]2,[+45()FW],[-45()FW],[0()]FW]s",0/0/45/-45/0/0/-45/45/0/0,PE,Sinusoidal,Load,47.9,,,,,,2.0,,12.0,250.0,,24.0,-292.6,-2926.0,-1.0,,10.0,10.0,655.0,,29.26,,2.57,,260000.0,5.414973347970818
FACT,"GE[[+45(390),-45(390)WR],[0(920)]1.5]s",45/-45/0/0/0/0/-45/45,EP,Sinusoidal,Load,53.0,,,,,,2.8,,30.0,250.0,100.0,56.0,190.2,-190.2,0.6,,-1.0,10.0,846.39,,31.7,,2.67,-1.96,245440.0,5.389945342268887
FACT,"GE[+30(),-30()FW]",30/-30,EP,,Load,50.0,,,,,,3.5,,50.7,154.9,50.0,177.4,42.14,-42.14,0.301,,-1.0,10.0,274.5,,14.0,,,,245000.0,5.389166084364533
FACT,"GV[[0(400),90(400)WR],[(100CSM)]SB]5",0/90/0/0/90/0/0/90/0/0/90/0/0/90/0,VE,,Load,52.3,,,,,,5.0,,25.0,270.0,,125.0,90.28372,-90.28372,0.56,,-1.0,3.0,,,16.9,15.9,1.68,-1.73,243600.0,5.386677283960838
FACT,"GP[[0()]2,[+30()],[-30()],[0()]]s",0/0/30/-30/0/0/-30/30/0/0,PE,Triangular,Load,,,,,,,2.0,,60.0,280.0,110.0,36.0,-237.0,-2370.0,-0.79,,10.0,5.0,634.0,,30.4,,2.4,,241274.0,5.382510524292087
FACT,"GP[[0(400),90(400)WR],[(100CSM)]SB]5",0/90/0/0/90/0/0/90/0/0/90/0/0/90/0,PE,,Load,50.7,,,,,,5.0,,25.0,270.0,,125.0,89.8486404,-89.8486404,0.59,,-1.0,3.0,,,16.1,16.5,1.62,-1.63,239200.0,5.378761175316373
FACT,"GP[0(),+45(),-45()SB]6s",0/45/-45/0/45/-45/0/45/-45/0/45/-45/0/45/-45/0/45/-45/-45/45/0/-45/45/0/-45/45/0/-45/45/0/-45/45/0/-45/45/0,PE,Sinusoidal,Load,38.0,,,,,,3.8,,50.8,254.0,100.0,193.04,103.425,10.3425,0.56,,0.1,15.0,467.5,-317.5,18.40965,,2.84,,231826.0,5.365162141823042
FACT,GP[0()FW]8,0/0/0/0/0/0/0/0,PE,Triangular,Load,52.8,,,,,,1.9,,60.0,280.0,110.0,34.2,542.8,54.28,1.15,,0.1,5.0,862.0,,47.2,,2.3,,231000.0,5.363611979892144
FACT,"GE[+30(),-30()FW]",30/-30,EP,,Load,50.0,,,,,,3.5,,50.7,154.9,50.0,177.4,42.14,-42.14,0.301,,-1.0,10.0,274.5,,14.0,,,,230000.0,5.361727836017593
FACT,"GP[[0()]2,[+10()],[-10()],[0()]]s",0/0/10/-10/0/0/-10/10/0/0,PE,Triangular,Load,,,,,,,2.0,,60.0,280.0,110.0,36.0,-414.0,-4140.0,-1.02,,10.0,5.0,874.0,-720.0,42.0,40.6,2.24,-1.9,227915.0,5.357772908782191
FACT,"GP[[0()]2,[+10()],[-10()],[0()]]s",0/0/10/-10/0/0/-10/10/0/0,PE,Triangular,Load,,,,,,,2.0,,60.0,280.0,110.0,36.0,546.0,54.6,1.3,,0.1,5.0,874.0,-720.0,42.0,40.6,2.24,-1.9,226250.0,5.354588587877241
FACT,GEnan,,EP,,,68.3,,,,,,,,,,,,482.65,48.265,,,0.1,3.0,2032.30125,,,,,,224630.0,5.351467757109761
FACT,"GP[[0()]2,[+10()],[-10()],[0()]]s",0/0/10/-10/0/0/-10/10/0/0,PE,Triangular,Load,,,,,,,2.0,,60.0,280.0,110.0,36.0,-442.0,-4420.0,-1.09,,10.0,5.0,874.0,-720.0,42.0,40.6,2.24,-1.9,219720.0,5.341869590349321
FACT,GV[0()]5,0/0/0/0/0,VE,Sinusoidal,Load,30.0,,,,,,4.1,,50.8,254.0,100.0,208.28,237.188,23.7188,1.24,,0.1,5.0,586.6,-294.6,19.1681,,2.66,,206864.0,5.315684918110423
FACT,"GE[[+45(280),-45(280)WR]1,[0(425)]2]s",45/-45/0/0/0/0/-45/45,EP,Sinusoidal,Load,38.0,,,,,,,,30.0,250.0,,,203.2,-203.2,0.8,,-1.0,3.0,572.0,-547.0,25.4,25.5,2.25,-2.14,199010.0,5.298874899704699
FACT,"GE[+30(),-30()FW]",30/-30,EP,,Load,50.0,,,,,,3.5,,50.7,154.9,50.0,177.4,92.12,0.0,0.658,,0.0,10.0,274.5,,14.0,,,,198000.0,5.296665190261531
FACT,GP[0(610)]8,0/0/0/0/0/0/0/0,PE,Sinusoidal,Load,36.0,,,,,,4.8,,25.0,250.0,110.0,120.0,,,1.17,,0.1,25.0,670.0,-475.0,29.5,,,,196200.0,5.292699003043929
FACT,"GE[[+45(390),-45(390)WR],[0(920)]1.5]s",45/-45/0/0/0/0/-45/45,EP,Sinusoidal,Load,53.0,,,,,,2.8,,30.0,250.0,100.0,56.0,190.2,-190.2,0.6,,-1.0,10.0,846.39,,31.7,,2.67,-1.96,187270.0,5.272468210487953
FACT,"GE[[+45(390),-45(390)WR],[0(920)]1.5]s",45/-45/0/0/0/0/-45/45,EP,Sinusoidal,Load,53.0,,,,,,2.8,,30.0,250.0,100.0,56.0,-340.0,-3400.0,-1.0,,10.0,10.0,907.8,,34.0,,2.67,-1.96,185980.0,5.269466243375686
FACT,"GP[[+10()FW],[-10()FW]]4s",10/-10/10/-10/10/-10/10/-10/-10/10/-10/10/-10/10/-10/10,PE,Triangular,Load,49.1,,,,,,2.0,,60.0,280.0,110.0,36.0,327.2,32.72,0.8,,0.1,5.0,546.0,,40.9,,1.5,,184401.0,5.265763271887374
FACT,"GP[[0(400),90(400)WR],[(100CSM)]SB]5",0/90/0/0/90/0/0/90/0/0/90/0/0/90/0,PE,,Load,53.4,,,,,,5.0,,25.0,270.0,,125.0,90.36036,-90.36036,0.55,,-1.0,3.0,,,17.1,17.5,1.4,-1.41,184100.0,5.265053788504015
FACT,"GV[[0(400),90(400)WR],[(100CSM)]SB]5",0/90/0/0/90/0/0/90/0/0/90/0/0/90/0,VE,,Load,52.3,,,,,,5.0,,25.0,270.0,,125.0,99.05032,-99.05032,0.65,,-1.0,3.0,,,16.9,15.9,1.68,-1.73,184100.0,5.265053788504015
FACT,"GP[[0(400),90(400)WR],[(100CSM)]SB]5",0/90/0/0/90/0/0/90/0/0/90/0/0/90/0,PE,,Load,53.4,,,,,,5.0,,25.0,270.0,,125.0,88.55136,-88.55136,0.54,,-1.0,3.0,,,17.1,17.5,1.4,-1.41,180700.0,5.256958152560932
FACT,"GP[[0(400),90(400)WR],[(100CSM)]SB]5",0/90/0/0/90/0/0/90/0/0/90/0/0/90/0,PE,,Load,53.4,,,,,,5.0,,25.0,270.0,,125.0,85.5659,-85.5659,0.53,,-1.0,3.0,,,17.1,17.5,1.4,-1.41,178300.0,5.251151343175355
FACT,GE[0(425)]5,0/0/0/0/0,EP,Sinusoidal,Load,36.9,,,,,,2.2,,20.0,250.0,110.0,44.0,382.8,38.28,1.2,,0.1,2.5,667.3480000000001,,31.9,,2.092,-2.418,175870.0,5.245191763586928
FACT,"GP[0(400),90(400),(100CSM)]SB]5",0/90/0/0/90/0/0/90/0/0/90/0/0/90/0,PE,,Load,69.0,,,,,,5.0,,25.0,270.0,,125.0,84.0,-84.0,0.552,,-1.0,3.0,,,16.0,,2.25,,174200.0,5.241048150671644
FACT,"GV[0(),+45(),-45()SB]6s",0/45/-45/0/45/-45/0/45/-45/0/45/-45/0/45/-45/0/45/-45/-45/45/0/-45/45/0/-45/45/0/-45/45/0/-45/45/0/-45/45/0,VE,Sinusoidal,Load,38.0,,,,,,3.8,,50.8,254.0,100.0,193.04,103.425,10.3425,0.49,,0.1,15.0,516.0,-289.1,20.89185,,2.95,,174168.0,5.240968364793148
FACT,"GP[[0()]2,[+30()],[-30()],[0()]]s",0/0/30/-30/0/0/-30/30/0/0,PE,Triangular,Load,,,,,,,2.0,,60.0,280.0,110.0,36.0,-265.0,-2650.0,-0.87,,10.0,5.0,634.0,,30.4,,2.4,,172576.0,5.236980398608068
FACT,"GP[[+60()FW],[-60()FW]]4s",60/-60/60/-60/60/-60/60/-60/-60/60/-60/60/-60/60/-60/60,PE,Triangular,Load,58.1,,,,,,2.0,,60.0,280.0,110.0,50.0,28.71,2.871,0.174,,0.1,5.0,55.0,,16.5,,0.5,,170567.0,5.231895010980337
FACT,"GP[[0()FW]2,[+45()FW],[-45()FW],[0()]FW]s",0/0/45/-45/0/0/-45/45/0/0,PE,Sinusoidal,Load,47.9,,,,,,2.0,,12.0,250.0,,24.0,-351.12,-3511.2,-1.2,,10.0,10.0,655.0,,29.26,,2.57,,170000.0,5.230448921378274
FACT,"GP[0(),+45(),-45()SB]6s",0/45/-45/0/45/-45/0/45/-45/0/45/-45/0/45/-45/0/45/-45/-45/45/0/-45/45/0/-45/45/0/-45/45/0/-45/45/0/-45/45/0,PE,Sinusoidal,Displacement,38.0,,,,,,3.8,,50.8,254.0,100.0,193.04,103.425,10.3425,0.54,,0.1,15.0,467.5,-317.5,18.96125,,2.84,,165980.0,5.220055760251341
FACT,"GE[[+45(390),-45(390)WR],[0(920)]1.5]s",45/-45/0/0/0/0/-45/45,EP,Sinusoidal,Load,53.0,,,,,,2.8,,30.0,250.0,100.0,56.0,253.6,-253.6,0.8,,-1.0,5.0,846.39,,31.7,,2.67,-1.96,165460.0,5.218693019991356
FACT,GE[0(425)]5,0/0/0/0/0,EP,Sinusoidal,Load,36.9,,,,,,2.2,,20.0,250.0,110.0,44.0,382.8,38.28,1.2,,0.1,5.0,667.3480000000001,,31.9,,2.092,-2.418,165428.0,5.218609019220919
FACT,"GP[[+10()FW],[-10()FW]]4s",10/-10/10/-10/10/-10/10/-10/-10/10/-10/10/-10/10/-10/10,PE,Sinusoidal,Load,49.1,,,,,,2.0,,12.0,250.0,,24.0,-245.4,-2454.0,-0.6,,10.0,10.0,604.0,,40.9,,,,159460.0,5.202651759757338
FACT,"GP[[0()FW]2,[+45()FW],[-45()FW],[0()]FW]s",0/0/45/-45/0/0/-45/45/0/0,PE,Triangular,Load,55.0,,,,,,2.3,,60.0,280.0,110.0,41.4,377.19,37.719,1.27,,0.1,5.0,655.0,,29.7,,2.6,,154801.0,5.189773761857721
FACT,GP[0()],0,PE,Sinusoidal,Load,50.0,,,,,,3.3,,25.4,254.0,100.0,83.82,324.8924,32.48924,0.91,,0.1,10.0,742.3,-365.9,34.475,,2.31,,153402.0,5.185831021824837
FACT,GP[0(610)]4,0/0/0/0,PE,Sinusoidal,Load,36.0,,,,,,2.4,,25.0,180.0,40.0,60.0,480.0,48.0,1.6,,0.1,10.0,,,30.0,,,,153000.0,5.184691430817598
FACT,GP[0(610)]4,0/0/0/0,PE,Sinusoidal,Load,36.0,,,,,,2.4,,25.0,160.0,20.0,60.0,240.0,-240.0,0.8,,-1.0,10.0,,,30.0,,,,146000.0,5.164352855784437
FACT,GP[0(610)]4,0/0/0/0,PE,Sinusoidal,Load,36.0,,,,,,2.4,,25.0,160.0,20.0,60.0,300.0,-300.0,1.0,,-1.0,5.0,,,30.0,,,,145300.0,5.162265614298022
FACT,"GP[0(400),90(400)K]3s",0/90/0/90/0/90/90/0/90/0/90/0,PE,,Load,53.0,,,,,,5.0,,25.0,270.0,,125.0,150.0,-150.0,0.89,,-1.0,3.0,,,20.4,,2.5,,140500.0,5.147676324241099
FACT,"GP[[0()FW]2,[+45()FW],[-45()FW],[0()]FW]s",0/0/45/-45/0/0/-45/45/0/0,PE,Sinusoidal,Load,47.9,,,,,,2.0,,12.0,250.0,,24.0,204.82,-204.82,0.7,,-1.0,10.0,655.0,,29.26,,2.57,,140000.0,5.146128035678238
FACT,GP[0()]5,0/0/0/0/0,PE,Sinusoidal,Load,30.0,,,,,,4.1,,50.8,254.0,100.0,208.28,212.366,21.2366,0.9506172839506175,,0.1,10.0,567.2,-313.2,22.3398,,2.76,,138596.0,5.141750696343641
FACT,GP[0(610)]4,0/0/0/0,PE,Sinusoidal,Load,36.0,,,,,,2.4,,25.0,160.0,20.0,60.0,240.0,-240.0,0.8,,-1.0,10.0,,,30.0,,,,138500.0,5.141449773400468
FACT,GEnan,,EP,,,68.3,,,,,,,,,,,,482.65,48.265,,,0.1,3.0,2032.30125,,,,,,138180.0,5.140445188347875
FACT,GP[0(610)]4,0/0/0/0,PE,Sinusoidal,Load,36.0,,,,,,2.4,,25.0,180.0,40.0,60.0,240.0,-240.0,0.8,,-1.0,10.0,,,30.0,,,,138000.0,5.139879086401237
FACT,"GE[+30(),-30()FW]",30/-30,EP,,Load,50.0,,,,,,3.5,,50.8,154.9,50.0,177.8,78.7,0.0,0.5621428571428572,,0.0,10.0,274.5,,14.0,,,,136300.0,5.134495855834674
FACT,"GP[[0()]2,[+30()],[-30()],[0()]]s",0/0/30/-30/0/0/-30/30/0/0,PE,Triangular,Load,,,,,,,2.0,,60.0,280.0,110.0,36.0,-268.0,-2680.0,-0.88,,10.0,5.0,634.0,,30.4,,2.4,,134274.0,5.127991926669589
FACT,"GP[[+60()FW],[-60()FW]]4s",60/-60/60/-60/60/-60/60/-60/-60/60/-60/60/-60/60/-60/60,PE,Triangular,Load,58.1,,,,,,2.0,,60.0,280.0,110.0,50.0,28.38,2.838,0.172,,0.1,5.0,55.0,,16.5,,0.5,,130014.0,5.113990119963598
FACT,"GE[+30(),-30()FW]",30/-30,EP,,Load,50.0,,,,,,3.5,,50.7,154.9,50.0,177.45,101.4,0.0,0.7242857142857143,,0.0,10.0,274.5,,14.0,,,,125770.0,5.099577060916708
FACT,"GP[0(400),90(400),(100CSM)]SB]5",0/90/0/0/90/0/0/90/0/0/90/0/0/90/0,PE,,Load,69.0,,,,,,5.0,,25.0,270.0,,125.0,99.0,-99.0,0.683,,-1.0,3.0,,,16.0,,2.25,,121100.0,5.083144143143052
FACT,"GE[[+45(390),-45(390)WR],[0(920)]1.5]s",45/-45/0/0/0/0/-45/45,EP,Sinusoidal,Load,53.0,,,,,,2.8,,30.0,250.0,100.0,56.0,253.6,-253.6,0.8,,-1.0,5.0,846.39,,31.7,,2.67,-1.96,120660.0,5.081563320980385
FACT,"GE[+30(),-30()FW]",30/-30,EP,,Load,50.0,,,,,,3.5,,50.7,154.9,50.0,177.4,92.12,0.0,0.658,,0.0,10.0,274.5,,14.0,,,,112000.0,5.049218022670182
FACT,"GE[+30(),-30()FW]",30/-30,EP,,Load,50.0,,,,,,3.5,,50.7,154.9,50.0,177.4,78.96,0.0,0.5640000000000001,,0.0,10.0,274.5,,14.0,,,,111000.0,5.045322978786658
FACT,"GP[[+-45(300)SB],[0(400)]5,[+-45(300)SB],[0(400)]2.5]s",45/-45/0/0/0/0/0/45/-45/0/0/0/0/-45/45/0/0/0/0/0/-45/45,PE,Sinusoidal,,55.0,,,,,,5.2,,80.0,400.0,240.0,416.0,220.0,44.0,0.5723056111963788,,0.2,8.3,659.07,,38.441,,,,98913.0,4.995253374076823
FACT,"GP[0(600),90(8)K]3s",0/90/0/90/0/90/90/0/90/0/90/0,PE,,Load,54.0,,,,,,5.0,,25.0,270.0,,125.0,203.0,-203.0,0.71731449,,-1.0,3.0,,,28.3,,2.34,,96300.0,4.983626287124535
FACT,"GP[[+45()FW],[-45()]FW]4s",45/-45/45/-45/45/-45/45/-45/-45/45/-45/45/-45/45/-45/45,PE,Triangular,Load,,,,,,,2.0,,60.0,280.0,110.0,50.0,,,-0.6,,10.0,5.0,,-132.0,17.4,16.2,,-2.6,96171.0,4.983044131926563
FACT,GP[0(610)]4,0/0/0/0,PE,Sinusoidal,Load,36.0,,,,,,2.4,,25.0,160.0,20.0,60.0,300.0,-300.0,1.0,,-1.0,10.0,,,30.0,,,,95000.0,4.977723605288848
FACT,"GE[[+45(280),-45(280)WR]1,[0(425)]2]s",45/-45/0/0/0/0/-45/45,EP,Sinusoidal,Load,38.0,,,,,,,,30.0,250.0,,,203.2,-203.2,0.8,,-1.0,3.0,572.0,-547.0,25.4,25.5,2.25,-2.14,94740.0,4.976533380391938
FACT,"GP[[0()FW]2,[+45()FW],[-45()FW],[0()]FW]s",0/0/45/-45/0/0/-45/45/0/0,PE,Triangular,Load,55.0,,,,,,2.3,,60.0,280.0,110.0,41.4,386.1,38.61000000000001,1.3,,0.1,5.0,655.0,,29.7,,2.6,,94007.0,4.973160193474009
FACT,GEnan,,EP,,,68.3,,,,,,,,,,,,482.65,48.265,,,0.1,3.0,2032.30125,,,,,,93880.0,4.972573080926555
FACT,"GE[+30(),-30()FW]",30/-30,EP,,Load,50.0,,,,,,3.5,,50.7,154.9,50.0,177.4,78.96,0.0,0.5640000000000001,,0.0,10.0,274.5,,14.0,,,,93600.0,4.971275848738105
FACT,"GE[+30(),-30()FW]",30/-30,EP,,Load,50.0,,,,,,3.5,,50.7,154.9,50.0,177.45,50.7,-50.7,0.3621428571428572,,-1.0,10.0,274.5,,14.0,,,,92000.0,4.963787827345556
FACT,"GE[[+45(280),-45(280)WR]1,[0(425)]2]s",45/-45/0/0/0/0/-45/45,EP,Sinusoidal,Load,38.6,,,,,,2.2,,20.0,250.0,110.0,44.0,196.8,-196.8,0.8,,-1.0,5.0,544.152,,24.6,,2.212,-2.14,90150.0,4.954965731058421
FACT,"GE[+30(),-30()FW]",30/-30,EP,,Load,50.0,,,,,,3.5,,50.0,154.9,50.0,175.0,114.3,0.0,0.8164285714285714,,0.0,10.0,274.5,,14.0,,,,89800.0,4.953276336667304
FACT,"GP[[0(400),90(400)WR],[(100CSM)]SB]5",0/90/0/0/90/0/0/90/0/0/90/0/0/90/0,PE,,Load,53.4,,,,,,5.0,,25.0,270.0,,125.0,96.45771,-96.45771,0.6,,-1.0,3.0,,,17.1,17.5,1.4,-1.41,89500.0,4.951823035315912
FACT,"GP[[0(400),90(400)WR],[(100CSM)]SB]5",0/90/0/0/90/0/0/90/0/0/90/0/0/90/0,PE,,Load,50.7,,,,,,5.0,,25.0,270.0,,125.0,103.110184,-103.110184,0.63,,-1.0,3.0,,,16.1,16.5,1.62,-1.63,87600.0,4.942504106168081
FACT,"GP[[0(400),90(400)WR],[(100CSM)]SB]5",0/90/0/0/90/0/0/90/0/0/90/0/0/90/0,PE,,Load,53.3,,,,,,5.0,,25.0,270.0,,125.0,90.51538,-90.51538,0.58,,-1.0,3.0,,,17.3,17.5,1.77,-1.86,86700.0,4.93801909747621
FACT,"GV[0(),+45(),-45()SB]6s",0/45/-45/0/45/-45/0/45/-45/0/45/-45/0/45/-45/0/45/-45/-45/45/0/-45/45/0/-45/45/0/-45/45/0/-45/45/0/-45/45/0,VE,Sinusoidal,Load,38.0,,,,,,3.8,,50.8,254.0,100.0,193.04,103.425,10.3425,0.49,,0.1,15.0,516.0,-289.1,20.9608,,2.95,,86249.0,4.93575406841778
FACT,GP[0()FW]8,0/0/0/0/0/0/0/0,PE,Triangular,Load,52.8,,,,,,1.9,,60.0,280.0,110.0,34.2,566.4,56.64,1.2,,0.1,5.0,862.0,,47.2,,2.3,,84267.0,4.92565753282432
FACT,"GP[[0(400),90(400)WR],[(100CSM)]SB]5",0/90/0/0/90/0/0/90/0/0/90/0/0/90/0,PE,,Load,53.4,,,,,,5.0,,25.0,270.0,,125.0,104.8236,-104.8236,0.63,,-1.0,3.0,,,17.1,17.5,1.4,-1.41,83000.0,4.919078092376074
FACT,"GE[[+45(280),-45(280)WR]1,[0(425)]2]s",45/-45/0/0/0/0/-45/45,EP,Sinusoidal,Load,38.0,,,,,,,,30.0,250.0,,,254.0,-254.0,1.0,,-1.0,3.0,572.0,-547.0,25.4,25.5,2.25,-2.14,82170.0,4.914713286973624
FACT,"GP[[+10()FW],[-10()FW]]4s",10/-10/10/-10/10/-10/10/-10/-10/10/-10/10/-10/10/-10/10,PE,Sinusoidal,Load,49.1,,,,,,2.0,,12.0,250.0,,24.0,-286.3,-2863.0,-0.7,,10.0,10.0,604.0,,40.9,,,,82120.0,4.914448940698554
FACT,"GE[+30(),-30()FW]",30/-30,EP,,Load,50.0,,,,,,3.5,,50.9,154.9,50.0,178.15,56.1,-56.1,0.4007142857142857,,-1.0,10.0,274.5,,14.0,,,,80300.0,4.904715545278681
FACT,"GP[[0()FW]2,[+45()FW],[-45()FW],[0()]FW]s",0/0/45/-45/0/0/-45/45/0/0,PE,Sinusoidal,Load,47.9,,,,,,2.0,,12.0,250.0,,24.0,-351.12,-3511.2,-1.2,,10.0,10.0,655.0,,29.26,,2.57,,79000.0,4.897627091290442
FACT,"GP[[+10()FW],[-10()FW]]4s",10/-10/10/-10/10/-10/10/-10/-10/10/-10/10/-10/10/-10/10,PE,Sinusoidal,Load,49.1,,,,,,2.0,,12.0,250.0,,24.0,-286.3,-2863.0,-0.7,,10.0,10.0,604.0,,40.9,,,,76290.0,4.882467614895371
FACT,GP[0(610)]4,0/0/0/0,PE,Sinusoidal,Load,36.0,,,,,,2.4,,25.0,160.0,20.0,60.0,300.0,-300.0,1.0,,-1.0,5.0,,,30.0,,,,75200.0,4.876217840591642
FACT,GP[(100CSM)]6,0/0/0/0/0/0,PE,,Load,31.0,,,,,,5.0,,25.0,270.0,,125.0,53.0,-53.0,0.63,,-1.0,3.0,,,8.4,,1.61,,75200.0,4.876217840591642
FACT,GEnan,,EP,,,68.3,,,,,,,,,,,,586.075,58.60750000000001,,,0.1,3.0,2032.30125,,,,,,74250.0,4.87069645798925
FACT,"GP[[0()]2,[+10()],[-10()],[0()]]s",0/0/10/-10/0/0/-10/10/0/0,PE,Triangular,Load,,,,,,,2.0,,60.0,280.0,110.0,36.0,630.0,63.0,1.5,,0.1,5.0,874.0,-720.0,42.0,40.6,2.24,-1.9,72801.0,4.862137344855608
FACT,"GP[[0()FW]2,[+45()FW],[-45()FW],[0()]FW]s",0/0/45/-45/0/0/-45/45/0/0,PE,Sinusoidal,Load,47.9,,,,,,2.0,,12.0,250.0,,24.0,204.82,-204.82,0.7,,-1.0,10.0,655.0,,29.26,,2.57,,72000.0,4.857332496431268
FACT,"GP[[0()]2,[+30()],[-30()],[0()]]s",0/0/30/-30/0/0/-30/30/0/0,PE,Triangular,Load,,,,,,,2.0,,60.0,280.0,110.0,36.0,392.0,39.2,1.29,,0.1,5.0,634.0,,30.4,,2.4,,70575.0,4.848650886818957
FACT,GEnan,,EP,,,68.3,,,,,,,,,,,,586.075,58.60750000000001,,,0.1,3.0,2032.30125,,,,,,67490.0,4.829239428141389
FACT,"GE[+30(),-30()FW]",30/-30,EP,,Load,50.0,,,,,,3.5,,50.7,154.9,50.0,177.4,78.96,0.0,0.5640000000000001,,0.0,10.0,274.5,,14.0,,,,61000.0,4.785329835010767
FACT,GE[0(425)]5,0/0/0/0/0,EP,Sinusoidal,Load,36.9,,,,,,2.2,,20.0,250.0,110.0,44.0,478.5,47.85,1.5,,0.1,2.5,667.3480000000001,,31.9,,2.092,-2.418,60320.0,4.780461332861718
