Repository: Luwen-Zhang/SNEnsemble

# Copyright Notification

## Composites

We reformat and merge fatigue testing records from SNL/MSU/DOE, OptiMat, UPWIND, and FACT databases into a single database with careful considerations, including filtering invalid entries, rename variables, fix improper calculations in the records, to obtain clean and consistent data to fit machine 
learning usages. We leave the original format ("2019_SNL_MSU_DOE_Composite-Materials-Database_Wind_29pt0.xlsx" and "Optidat UPWIND 28_3_2017.xls") in the folder. Any derived database should be directly based on the original files instead of our merged database. We are not responsible for the accuracy of the testing records.

File: data/composite_database_10082023.csv (part 35 of 36)
Data source,Material_Code,Sequence,Resin Type,Waveform,Control,Fiber Volume Fraction,Fiber Weight Fraction,Fiber Weight Fraction (0-deg),Fiber Weight Fraction (45-deg),Fiber Weight Fraction (90-deg),Fiber Weight Fraction (Other Dir.),Thickness,Tab Thickness,Width,Length,Load Length,Area,Maximum Stress,Minimum Stress,Maximum Strain,Minimum Strain,R-value,Frequency,Ultimate Tensile Stress,Ultimate Compressive Stress,Tensile Modulus,Compressive Modulus,Ultimate Tensile Strain,Ultimate Compressive Strain,Cycles to Failure,log10(Cycles to Failure)
FACT,GE[0(425)]5,0/0/0/0/0,EP,Sinusoidal,Load,36.9,,,,,,2.2,,20.0,250.0,110.0,44.0,382.8,38.28,1.2,,0.1,2.5,667.3480000000001,,31.9,,2.092,-2.418,60220.0,4.779740751176741
FACT,GP[0()],0,PE,Sinusoidal,Load,50.0,,,,,,3.3,,25.4,254.0,100.0,83.82,275.8,27.58,0.87,,0.1,5.0,742.3,-365.9,31.51015,,2.31,,59081.0,4.771447837533725
FACT,GEnan,,EP,,,68.3,,,,,,,,,,,,482.65,48.265,,,0.1,3.0,2032.30125,,,,,,55780.0,4.746478509930031
FACT,"GP[[0()FW]2,[+45()FW],[-45()FW],[0()]FW]s",0/0/45/-45/0/0/-45/45/0/0,PE,Triangular,Load,55.0,,,,,,2.3,,60.0,280.0,110.0,41.4,380.16,38.01600000000001,1.28,,0.1,5.0,655.0,,29.7,,2.6,,54741.0,4.738312726770032
FACT,GE[0(425)]5,0/0/0/0/0,EP,Sinusoidal,Load,36.9,,,,,,2.2,,20.0,250.0,110.0,44.0,446.6,44.66,1.4,,0.1,2.5,667.3480000000001,,31.9,,2.092,-2.418,54530.0,4.736635497686821
FACT,"GP[[0()FW]2,[+45()FW],[-45()FW],[0()]FW]s",0/0/45/-45/0/0/-45/45/0/0,PE,Sinusoidal,Load,47.9,,,,,,2.0,,12.0,250.0,,24.0,234.08,-234.08,0.8,,-1.0,10.0,655.0,,29.26,,2.57,,52000.0,4.716003343634799
FACT,"GP[0(600),90(8)K]3s",0/90/0/90/0/90/90/0/90/0/90/0,PE,,Load,54.0,,,,,,5.0,,25.0,270.0,,125.0,232.0,-232.0,0.81978799,,-1.0,3.0,,,28.3,,2.34,,51800.0,4.714329759745233
FACT,"GP[[+45()FW],[-45()]FW]4s",45/-45/45/-45/45/-45/45/-45/-45/45/-45/45/-45/45/-45/45,PE,Triangular,Load,,,,,,,2.0,,60.0,280.0,110.0,50.0,,,-0.6,,10.0,5.0,,-132.0,17.4,16.2,,-2.6,50779.0,4.705684143982403
FACT,GEnan,,EP,,,68.3,,,,,,,,,,,,586.075,58.60750000000001,,,0.1,3.0,2032.30125,,,,,,49800.0,4.697229342759718
FACT,"GE[+30(),-30()FW]",30/-30,EP,,Load,50.0,,,,,,3.5,,50.7,154.9,50.0,177.4,92.12,0.0,0.658,,0.0,10.0,274.5,,14.0,,,,46700.0,4.669316880566112
FACT,"GE[+30(),-30()FW]",30/-30,EP,,Load,50.0,,,,,,3.5,,50.6,154.9,50.0,177.1,112.9,0.0,0.8064285714285715,,0.0,10.0,274.5,,14.0,,,,46300.0,4.665580991017953
FACT,"GE[[+45(280),-45(280)WR]1,[0(425)]2]s",45/-45/0/0/0/0/-45/45,EP,Sinusoidal,Load,38.0,,,,,,,,30.0,250.0,,,254.0,-254.0,1.0,,-1.0,3.0,572.0,-547.0,25.4,25.5,2.25,-2.14,45860.0,4.66143405039392
FACT,GP[0()],0,PE,Sinusoidal,Load,50.0,,,,,,3.3,,25.4,254.0,100.0,83.82,265.80225,26.580225,0.97,,0.1,5.0,742.3,-365.9,29.02795,,2.31,,45848.0,4.661320395449693
FACT,"GV[[0(400),90(400)WR],[(100CSM)]SB]5",0/90/0/0/90/0/0/90/0/0/90/0/0/90/0,VE,,Load,52.3,,,,,,5.0,,25.0,270.0,,125.0,120.5023,-120.5023,0.77,,-1.0,3.0,,,16.9,15.9,1.68,-1.73,45200.0,4.655138434811382
FACT,"GP[[+-45(300)SB],[0(400)]5,[+-45(300)SB],[0(400)]2.5]s",45/-45/0/0/0/0/0/45/-45/0/0/0/0/-45/45/0/0/0/0/0/-45/45,PE,Sinusoidal,,55.0,,,,,,5.2,,80.0,400.0,240.0,416.0,240.0,24.0,0.6243333940324133,,0.1,8.3,659.07,,38.441,,,,44998.0,4.653193211369425
FACT,"GP[[0()]2,[+30()],[-30()],[0()]]s",0/0/30/-30/0/0/-30/30/0/0,PE,Triangular,Load,,,,,,,2.0,,60.0,280.0,110.0,36.0,-274.0,-2740.0,-0.9,,10.0,5.0,634.0,,30.4,,2.4,,44300.0,4.64640372622307
FACT,"GP[[0()FW]2,[+45()FW],[-45()FW],[0()]FW]s",0/0/45/-45/0/0/-45/45/0/0,PE,Sinusoidal,Load,47.9,,,,,,2.0,,12.0,250.0,,24.0,-351.12,-3511.2,-1.2,,10.0,10.0,655.0,,29.26,,2.57,,44000.0,4.643452676486188
FACT,"GE[[+45(280),-45(280)WR]1,[0(425)]2]s",45/-45/0/0/0/0/-45/45,EP,Sinusoidal,Load,38.6,,,,,,2.2,,20.0,250.0,110.0,44.0,246.0,-246.0,1.0,,-1.0,2.5,544.152,,24.6,,2.212,-2.14,43980.0,4.643255225024772
FACT,"GV[[0(400),90(400)WR],[(100CSM)]SB]5",0/90/0/0/90/0/0/90/0/0/90/0/0/90/0,VE,,Load,52.3,,,,,,5.0,,25.0,270.0,,125.0,118.0136,-118.0136,0.76,,-1.0,3.0,,,16.9,15.9,1.68,-1.73,42500.0,4.628388930050312
FACT,GP[(100CSM)]6,0/0/0/0/0/0,PE,,Load,31.0,,,,,,5.0,,25.0,270.0,,125.0,53.0,-53.0,0.63,,-1.0,3.0,,,8.4,,1.61,,42100.0,4.624282095835668
FACT,"GP[[0()]2,[+10()],[-10()],[0()]]s",0/0/10/-10/0/0/-10/10/0/0,PE,Triangular,Load,,,,,,,2.0,,60.0,280.0,110.0,36.0,630.0,63.0,1.5,,0.1,5.0,874.0,-720.0,42.0,40.6,2.24,-1.9,42015.0,4.62340436787925
FACT,GE[0(425)]5,0/0/0/0/0,EP,Sinusoidal,Load,36.9,,,,,,2.2,,20.0,250.0,110.0,44.0,446.6,44.66,1.4,,0.1,2.5,667.3480000000001,,31.9,,2.092,-2.418,41470.0,4.617734035364018
FACT,"GV[[0(400),90(400)WR],[(100CSM)]SB]5",0/90/0/0/90/0/0/90/0/0/90/0/0/90/0,VE,,Load,52.3,,,,,,5.0,,25.0,270.0,,125.0,117.0,-117.0,0.755,,-1.0,3.0,,,16.9,15.9,1.68,-1.73,41100.0,4.613841821876069
FACT,"GE[[+45(280),-45(280)WR]1,[0(425)]2]s",45/-45/0/0/0/0/-45/45,EP,Sinusoidal,Load,38.0,,,,,,,,30.0,250.0,,,254.0,-254.0,1.0,,-1.0,3.0,572.0,-547.0,25.4,25.5,2.25,-2.14,40570.0,4.608205007704326
FACT,GE[0(425)]5,0/0/0/0/0,EP,Sinusoidal,Load,36.9,,,,,,2.2,,20.0,250.0,110.0,44.0,296.0,-296.0,1.0,,-1.0,3.0,619.2320000000001,,29.6,,2.092,-2.418,40330.0,4.605628222007619
FACT,"GP[[+10()FW],[-10()FW]]4s",10/-10/10/-10/10/-10/10/-10/-10/10/-10/10/-10/10/-10/10,PE,Triangular,Load,49.1,,,,,,2.0,,60.0,280.0,110.0,36.0,368.1,36.81,0.9,,0.1,5.0,546.0,,40.9,,1.5,,40072.0,4.602841018681458
FACT,"GP['[+45()FW],[-45()FW]]4s",45/-45/45/-45/45/-45/45/-45/-45/45/-45/45/-45/45/-45/45,PE,Triangular,Load,,,,,,,2.0,,60.0,280.0,110.0,50.0,65.0,6.5,0.37,,0.1,5.0,,-132.0,17.4,,,-2.6,39707.0,4.598867075866121
FACT,"GP[[0()]2,[+30()],[-30()],[0()]]s",0/0/30/-30/0/0/-30/30/0/0,PE,Triangular,Load,,,,,,,2.0,,60.0,280.0,110.0,36.0,374.0,37.4,1.23,,0.1,5.0,634.0,,30.4,,2.4,,38258.0,4.582722262824919
FACT,"GP[[+60()FW],[-60()FW]]4s",60/-60/60/-60/60/-60/60/-60/-60/60/-60/60/-60/60/-60/60,PE,Triangular,Load,58.1,,,,,,2.0,,60.0,280.0,110.0,50.0,30.855,3.0855,0.187,,0.1,5.0,55.0,,16.5,,0.5,,38146.0,4.581449004440181
FACT,GV[0()]5,0/0/0/0/0,VE,Sinusoidal,Load,30.0,,,,,,4.1,,25.4,254.0,100.0,104.14,256.494,25.6494,1.29,,0.1,5.0,586.6,-294.6,20.1334,,2.66,,38133.0,4.581300973440315
FACT,"GP[[0(400),90(400)WR],[(100CSM)]SB]5",0/90/0/0/90/0/0/90/0/0/90/0/0/90/0,PE,,Load,53.3,,,,,,5.0,,25.0,270.0,,125.0,103.7585,-103.7585,0.65,,-1.0,3.0,,,17.3,17.5,1.77,-1.86,37950.0,4.579211780231499
FACT,"GP[[0()]2,[+30()],[-30()],[0()]]s",0/0/30/-30/0/0/-30/30/0/0,PE,Triangular,Load,,,,,,,2.0,,60.0,280.0,110.0,36.0,380.0,38.0,1.25,,0.1,5.0,634.0,,30.4,,2.4,,37825.0,4.577778936695224
FACT,"GP[0(),+45(),-45()SB]6s",0/45/-45/0/45/-45/0/45/-45/0/45/-45/0/45/-45/0/45/-45/-45/45/0/-45/45/0/-45/45/0/-45/45/0/-45/45/0/-45/45/0,PE,Sinusoidal,Load,38.0,,,,,,3.8,,50.8,254.0,100.0,193.04,137.9,13.79,0.68,,0.1,10.0,467.5,-317.5,20.4092,,2.84,,37597.0,4.575153192389757
FACT,GE[0(425)]5,0/0/0/0/0,EP,Sinusoidal,Load,36.9,,,,,,2.2,,20.0,250.0,110.0,44.0,446.6,44.66,1.4,,0.1,,667.3480000000001,,31.9,,2.092,-2.418,37300.0,4.571708831808688
FACT,"GP[[+10()FW],[-10()FW]]4s",10/-10/10/-10/10/-10/10/-10/-10/10/-10/10/-10/10/-10/10,PE,Triangular,Load,49.1,,,,,,2.0,,60.0,280.0,110.0,36.0,409.0,40.90000000000001,1.0,,0.1,5.0,546.0,,40.9,,1.5,,37101.0,4.56938561550801
FACT,GP[0()FW]8,0/0/0/0/0/0/0/0,PE,Triangular,Load,52.8,,,,,,1.9,,60.0,280.0,110.0,34.2,708.0,70.8,1.5,,0.1,5.0,862.0,,47.2,,2.3,,36800.0,4.565847818673518
FACT,"GE[[+45(390),-45(390)WR],[0(920)]1.5]s",45/-45/0/0/0/0/-45/45,EP,Sinusoidal,Load,53.0,,,,,,2.8,,30.0,250.0,100.0,56.0,317.0,-317.0,1.0,,-1.0,2.5,846.39,,31.7,,2.67,-1.96,36409.0,4.561208750879949
FACT,GEnan,,EP,,,68.3,,,,,,,,,,,,586.075,58.60750000000001,,,0.1,3.0,2032.30125,,,,,,36210.0,4.558828524817011
FACT,"GE[[+45(280),-45(280)WR]1,[0(425)]2]s",45/-45/0/0/0/0/-45/45,EP,Sinusoidal,Load,38.6,,,,,,2.2,,20.0,250.0,110.0,44.0,246.0,-246.0,1.0,,-1.0,2.5,544.152,,24.6,,2.212,-2.14,36100.0,4.557507201905658
FACT,"GP[[0()FW]2,[+45()FW],[-45()FW],[0()]FW]s",0/0/45/-45/0/0/-45/45/0/0,PE,Triangular,Load,55.0,,,,,,2.3,,60.0,280.0,110.0,41.4,421.74,42.17400000000001,1.42,,0.1,5.0,655.0,,29.7,,2.6,,35801.0,4.553895157605227
FACT,GE[0(425)]5,0/0/0/0/0,EP,Sinusoidal,Load,36.9,,,,,,2.2,,20.0,250.0,110.0,44.0,446.6,44.66,1.4,,0.1,5.0,667.3480000000001,,31.9,,2.092,-2.418,35720.0,4.552911450216508
FACT,GP[(100CSM)]6,0/0/0/0/0/0,PE,,Load,31.0,,,,,,5.0,,25.0,270.0,,125.0,62.39806,-62.39806,0.76,,-1.0,3.0,,,8.4,,1.61,,35200.0,4.546542663478131
FACT,"GE[+30(),-30()FW]",30/-30,EP,,Load,50.0,,,,,,3.5,,50.6,154.9,50.0,177.1,112.9,0.0,0.8064285714285715,,0.0,10.0,274.5,,14.0,,,,35100.0,4.545307116465824
FACT,"GP[90(600),0(8)K]3s",90/0/90/0/90/0/0/90/0/90/0/90,PE,,Load,54.0,,,,,,5.0,,25.0,270.0,,125.0,33.5,-33.5,0.8,,-1.0,3.0,,,10.6,,2.35,,34400.0,4.53655844257153
FACT,GE[0(425)]5,0/0/0/0/0,EP,Sinusoidal,Load,36.9,,,,,,2.2,,20.0,250.0,110.0,44.0,296.0,-296.0,1.0,,-1.0,3.0,619.2320000000001,,29.6,,2.092,-2.418,33810.0,4.529045170765769
FACT,"GE[[+45(390),-45(390)WR],[0(920)]1.5]s",45/-45/0/0/0/0/-45/45,EP,Sinusoidal,Load,53.0,,,,,,2.8,,30.0,250.0,100.0,56.0,317.0,-317.0,1.0,,-1.0,2.5,846.39,,31.7,,2.67,-1.96,33610.0,4.526468512469478
FACT,"GP[[+10()FW],[-10()FW]]4s",10/-10/10/-10/10/-10/10/-10/-10/10/-10/10/-10/10/-10/10,PE,Triangular,Load,49.1,,,,,,2.0,,60.0,280.0,110.0,36.0,409.0,40.90000000000001,1.0,,0.1,5.0,546.0,,40.9,,1.5,,33523.0,4.525342877056865
FACT,"GP[90(600),0(8)K]3s",90/0/90/0/90/0/0/90/0/90/0/90,PE,,Load,54.0,,,,,,5.0,,25.0,270.0,,125.0,33.5,-33.5,0.8,,-1.0,3.0,,,10.6,,2.35,,33200.0,4.521138083704036
FACT,"GV[[0(400),90(400)WR],[(100CSM)]SB]5",0/90/0/0/90/0/0/90/0/0/90/0/0/90/0,VE,,Load,53.2,,,,,,5.0,,25.0,270.0,,125.0,115.61071,-115.61071,0.76,,-1.0,3.0,,,16.8,16.6,1.72,,32700.0,4.514547752660286
FACT,GV[0()]5,0/0/0/0/0,VE,Sinusoidal,Load,30.0,,,,,,4.1,,25.4,254.0,100.0,104.14,320.6175,32.06175,1.4,,0.1,4.0,586.6,-294.6,22.6156,,2.66,,32640.0,4.513750150081823
FACT,"GE[+30(),-30()FW]",30/-30,EP,,Load,50.0,,,,,,3.5,,50.5,154.9,50.0,176.75,56.6,-56.6,0.4042857142857143,,-1.0,10.0,274.5,,14.0,,,,32000.0,4.505149978319906
FACT,"GE[+30(),-30()FW]",30/-30,EP,,Load,50.0,,,,,,3.5,,50.6,154.9,50.0,177.1,112.9,0.0,0.8064285714285715,,0.0,10.0,274.5,,14.0,,,,31300.0,4.495544337546448
FACT,"GE[+30(),-30()FW]",30/-30,EP,,Load,50.0,,,,,,3.5,,50.7,154.9,50.0,177.45,56.4,-56.4,0.4028571428571429,,-1.0,10.0,274.5,,14.0,,,,29900.0,4.47567118832443
FACT,GE[0(425)]5,0/0/0/0/0,EP,Sinusoidal,Load,36.9,,,,,,2.2,,20.0,250.0,110.0,44.0,296.0,-296.0,1.0,,-1.0,3.0,619.2320000000001,,29.6,,2.092,-2.418,29530.0,4.470263446965078
FACT,"GP[0(),+45(),-45()SB]6s",0/45/-45/0/45/-45/0/45/-45/0/45/-45/0/45/-45/0/45/-45/-45/45/0/-45/45/0/-45/45/0/-45/45/0/-45/45/0/-45/45/0,PE,Sinusoidal,Load,38.0,,,,,,3.8,,50.8,254.0,100.0,193.04,137.9,13.79,0.72,,0.1,10.0,467.5,-317.5,19.1681,,2.84,,29230.0,4.465828815357437
FACT,GP[0(610)]4,0/0/0/0,PE,Sinusoidal,Load,36.0,,,,,,2.4,,25.0,160.0,20.0,60.0,360.0,-360.0,1.2,,-1.0,5.0,,,30.0,,,,29000.0,4.462397997898957
FACT,"GE[[+45(280),-45(280)WR]1,[0(425)]2]s",45/-45/0/0/0/0/-45/45,EP,Sinusoidal,Load,38.6,,,,,,2.2,,20.0,250.0,110.0,44.0,246.0,-246.0,1.0,,-1.0,2.5,544.152,,24.6,,2.212,-2.14,28600.0,4.456366033129043
FACT,"GP[[+45()FW],[-45()]FW]4s",45/-45/45/-45/45/-45/45/-45/-45/45/-45/45/-45/45/-45/45,PE,Triangular,Load,,,,,,,2.0,,60.0,280.0,110.0,50.0,,,-0.8,,10.0,5.0,,-132.0,17.4,16.2,,-2.6,27316.0,4.436417104046368
FACT,GE[0(425)]5,0/0/0/0/0,EP,Sinusoidal,Load,36.9,,,,,,2.2,,20.0,250.0,110.0,44.0,478.5,47.85,1.5,,0.1,2.5,667.3480000000001,,31.9,,2.092,-2.418,26970.0,4.430880946452891
FACT,GE[0(425)]5,0/0/0/0/0,EP,Sinusoidal,Load,36.9,,,,,,2.2,,20.0,250.0,110.0,44.0,296.0,-296.0,1.0,,-1.0,3.0,619.2320000000001,,29.6,,2.092,-2.418,26180.0,4.417969642214737
FACT,"GE[[+45(390),-45(390)WR],[0(920)]1.5]s",45/-45/0/0/0/0/-45/45,EP,Sinusoidal,Load,53.0,,,,,,2.8,,30.0,250.0,100.0,56.0,-340.0,-3400.0,-1.0,,10.0,6.0,907.8,,34.0,,2.67,-1.96,26010.0,4.415140352195873
FACT,"GP['[+45()FW],[-45()FW]]4s",45/-45/45/-45/45/-45/45/-45/-45/45/-45/45/-45/45/-45/45,PE,Triangular,Load,,,,,,,2.0,,60.0,280.0,110.0,50.0,65.0,6.5,0.37,,0.1,5.0,,-132.0,17.4,,,-2.6,25834.0,4.412191655241569
FACT,"GP[0(),+45(),-45()SB]6s",0/45/-45/0/45/-45/0/45/-45/0/45/-45/0/45/-45/0/45/-45/-45/45/0/-45/45/0/-45/45/0/-45/45/0/-45/45/0/-45/45/0,PE,Sinusoidal,Load,38.0,,,,,,3.8,,50.8,254.0,100.0,193.04,137.9,13.79,0.71,,0.1,10.0,467.5,-317.5,19.51285,,2.84,,25781.0,4.41129975886917
FACT,"GP[0(600),90(8)K]3s",0/90/0/90/0/90/90/0/90/0/90/0,PE,,Load,54.0,,,,,,5.0,,25.0,270.0,,125.0,232.0,-232.0,0.81978799,,-1.0,3.0,,,28.3,,2.34,,25500.0,4.406540180433955
FACT,"GE[[+45(280),-45(280)WR]1,[0(425)]2]s",45/-45/0/0/0/0/-45/45,EP,Sinusoidal,Load,38.0,,,,,,,,30.0,250.0,,,254.0,-254.0,1.0,,-1.0,3.0,572.0,-547.0,25.4,25.5,2.25,-2.14,25450.0,4.405687786672778
FACT,"GP[0(),+45(),-45()SB]6s",0/45/-45/0/45/-45/0/45/-45/0/45/-45/0/45/-45/0/45/-45/-45/45/0/-45/45/0/-45/45/0/-45/45/0/-45/45/0/-45/45/0,PE,Sinusoidal,Load,38.0,,,,,,3.8,,50.8,254.0,100.0,193.04,137.9,13.79,0.69,,0.1,10.0,467.5,-317.5,20.1334,,2.84,,25371.0,4.404337585310928
FACT,"GP[[+10()FW],[-10()FW]]4s",10/-10/10/-10/10/-10/10/-10/-10/10/-10/10/-10/10/-10/10,PE,Triangular,Load,49.1,,,,,,2.0,,60.0,280.0,110.0,36.0,409.0,40.90000000000001,1.0,,0.1,5.0,546.0,,40.9,,1.5,,24454.0,4.388349907870382
FACT,GE[0(425)]5,0/0/0/0/0,EP,Sinusoidal,Load,36.9,,,,,,2.2,,20.0,250.0,110.0,44.0,478.5,47.85,1.5,,0.1,2.5,667.3480000000001,,31.9,,2.092,-2.418,23330.0,4.367914738793752
FACT,GE[0(425)]5,0/0/0/0/0,EP,Sinusoidal,Load,36.9,,,,,,2.2,,20.0,250.0,110.0,44.0,296.0,-296.0,1.0,,-1.0,3.0,619.2320000000001,,29.6,,2.092,-2.418,23160.0,4.364738555055399
FACT,"GV[[0(400),90(400)WR],[(100CSM)]SB]5",0/90/0/0/90/0/0/90/0/0/90/0/0/90/0,VE,,Load,53.2,,,,,,5.0,,25.0,270.0,,125.0,127.740639,-127.740639,0.84,,-1.0,3.0,,,16.8,16.6,1.72,,23100.0,4.363611979892144
FACT,GP[0(610)]4,0/0/0/0,PE,Sinusoidal,Load,36.0,,,,,,2.4,,25.0,160.0,20.0,60.0,300.0,-300.0,1.0,,-1.0,5.0,,,30.0,,,,23000.0,4.361727836017593
FACT,"GV[0(),+45(),-45()SB]6s",0/45/-45/0/45/-45/0/45/-45/0/45/-45/0/45/-45/0/45/-45/-45/45/0/-45/45/0/-45/45/0/-45/45/0/-45/45/0/-45/45/0,VE,Sinusoidal,Load,38.0,,,,,,3.8,,50.8,254.0,100.0,193.04,137.9,13.79,0.66,,0.1,10.0,516.0,-289.1,21.16765,,2.95,,22360.0,4.349471799214386
FACT,"GP[[+-45(300)SB],[0(400)]5,[+-45(300)SB],[0(400)]2.5]s",45/-45/0/0/0/0/0/45/-45/0/0/0/0/-45/45/0/0/0/0/0/-45/45,PE,Sinusoidal,,55.0,,,,,,5.2,,80.0,400.0,240.0,416.0,282.86,113.144,0.7358289326500351,,0.4,8.3,659.07,,38.441,,,,20738.0,4.316766870141431
FACT,"GE[[+45(280),-45(280)WR]1,[0(425)]2]s",45/-45/0/0/0/0/-45/45,EP,Sinusoidal,Load,38.0,,,,,,,,30.0,250.0,,,304.8,-304.8,1.2,,-1.0,3.0,572.0,-547.0,25.4,25.5,2.25,-2.14,19930.0,4.299507298700488
FACT,"GP[[0()FW]2,[+45()FW],[-45()FW],[0()]FW]s",0/0/45/-45/0/0/-45/45/0/0,PE,Triangular,Load,55.0,,,,,,2.3,,60.0,280.0,110.0,41.4,445.5,44.55,1.5,,0.1,5.0,655.0,,29.7,,2.6,,19381.0,4.287376181552599
FACT,"GP[[+45()FW],[-45()]FW]4s",45/-45/45/-45/45/-45/45/-45/-45/45/-45/45/-45/45/-45/45,PE,Triangular,Load,,,,,,,2.0,,60.0,280.0,110.0,50.0,,,-0.8,,10.0,5.0,,-132.0,17.4,16.2,,-2.6,18752.0,4.273047594337997
FACT,"GV[0(),+45(),-45()SB]6s",0/45/-45/0/45/-45/0/45/-45/0/45/-45/0/45/-45/0/45/-45/-45/45/0/-45/45/0/-45/45/0/-45/45/0/-45/45/0/-45/45/0,VE,Sinusoidal,Load,38.0,,,,,,3.8,,50.8,254.0,100.0,193.04,137.9,13.79,0.66,,0.1,10.0,516.0,-289.1,21.58135,,2.95,,18650.0,4.270678836144707
FACT,"GP[[0(400),90(400)WR],[(100CSM)]SB]5",0/90/0/0/90/0/0/90/0/0/90/0/0/90/0,PE,,Load,50.7,,,,,,5.0,,25.0,270.0,,125.0,119.543213,-119.543213,0.86,,-1.0,3.0,,,16.1,16.5,1.62,-1.63,17900.0,4.252853030979893
FACT,"GV[[0(400),90(400)WR],[(100CSM)]SB]5",0/90/0/0/90/0/0/90/0/0/90/0/0/90/0,VE,,Load,52.3,,,,,,5.0,,25.0,270.0,,125.0,122.5346,-122.5346,0.79,,-1.0,3.0,,,16.9,15.9,1.68,-1.73,17860.0,4.251881454552528
FACT,GP[0()]5,0/0/0/0/0,PE,Sinusoidal,Load,30.0,,,,,,4.1,,50.8,254.0,100.0,208.28,279.1096,27.91096,1.4,,0.1,5.0,567.2,-313.2,19.9955,,2.76,,17700.0,4.247973266361806
FACT,"GP[0(400),90(400)K]3s",0/90/0/90/0/90/90/0/90/0/90/0,PE,,Load,53.0,,,,,,5.0,,25.0,270.0,,125.0,181.0,-181.0,1.096,,-1.0,3.0,,,20.4,,2.5,,17500.0,4.243038048686294
FACT,"GE[[+45(390),-45(390)WR],[0(920)]1.5]s",45/-45/0/0/0/0/-45/45,EP,Sinusoidal,Load,53.0,,,,,,2.8,,30.0,250.0,100.0,56.0,-340.0,-3400.0,-1.0,,10.0,10.0,907.8,,34.0,,2.67,-1.96,17400.0,4.240549248282599
FACT,"GP[[+60()FW],[-60()FW]]4s",60/-60/60/-60/60/-60/60/-60/-60/60/-60/60/-60/60/-60/60,PE,Triangular,Load,52.7,,,,,,2.0,,60.0,280.0,110.0,36.0,-327.2,-3272.0,-0.8,,10.0,5.0,546.0,,40.9,,1.5,,16886.0,4.227526784937202
FACT,"GP[[0(400),90(400)WR],[(100CSM)]SB]5",0/90/0/0/90/0/0/90/0/0/90/0/0/90/0,PE,,Load,53.3,,,,,,5.0,,25.0,270.0,,125.0,110.0,-110.0,,,-1.0,3.0,,,17.3,17.5,1.77,-1.86,16300.0,4.212187604403958
FACT,GV[0()]5,0/0/0/0/0,VE,Sinusoidal,Load,30.0,,,,,,4.1,,50.8,254.0,100.0,208.28,228.914,22.8914,1.08,,0.1,10.0,586.6,-294.6,21.2366,,2.66,,16156.0,4.20833384449795
FACT,GE[0(425)]5,0/0/0/0/0,EP,Sinusoidal,Load,36.9,,,,,,2.2,,20.0,250.0,110.0,44.0,296.0,-296.0,1.0,,-1.0,1.5,619.2320000000001,,29.6,,2.092,-2.418,16000.0,4.204119982655925
FACT,"GE[[+45(280),-45(280)WR]1,[0(425)]2]s",45/-45/0/0/0/0/-45/45,EP,Sinusoidal,Load,38.0,,,,,,,,30.0,250.0,,,304.8,-304.8,1.2,,-1.0,3.0,572.0,-547.0,25.4,25.5,2.25,-2.14,15820.0,4.199206479161658
FACT,"GP[[+60()FW],[-60()FW]]4s",60/-60/60/-60/60/-60/60/-60/-60/60/-60/60/-60/60/-60/60,PE,Triangular,Load,58.1,,,,,,2.0,,60.0,280.0,110.0,50.0,35.64,3.564,0.216,,0.1,5.0,55.0,,16.5,,0.5,,15081.0,4.178430139947737
FACT,"GV[[0(400),90(400)WR],[(100CSM)]SB]5",0/90/0/0/90/0/0/90/0/0/90/0/0/90/0,VE,,Load,53.2,,,,,,5.0,,25.0,270.0,,125.0,130.627655,-130.627655,,,-1.0,3.0,,,16.8,16.6,1.72,,14900.0,4.173186268412274
FACT,"GP[0(400),90(400)K]3s",0/90/0/90/0/90/90/0/90/0/90/0,PE,,Load,53.0,,,,,,5.0,,25.0,270.0,,125.0,150.0,-150.0,0.89,,-1.0,3.0,,,20.4,,2.5,,14700.0,4.167317334748176
FACT,"GE[[+45(280),-45(280)WR]1,[0(425)]2]s",45/-45/0/0/0/0/-45/45,EP,Sinusoidal,Load,38.0,,,,,,,,30.0,250.0,,,254.0,-254.0,1.0,,-1.0,3.0,572.0,-547.0,25.4,25.5,2.25,-2.14,14580.0,4.163757523981956
FACT,"GE[+30(),-30()FW]",30/-30,EP,,Load,50.0,,,,,,3.5,,50.7,154.9,50.0,177.4,42.14,-42.14,0.301,,-1.0,10.0,274.5,,14.0,,,,14200.0,4.152288344383057
FACT,GP[(100CSM)]6,0/0/0/0/0/0,PE,,Load,31.0,,,,,,5.0,,25.0,270.0,,125.0,62.35052,-62.35052,0.76,,-1.0,3.0,,,8.4,,1.61,,13800.0,4.139879086401237
FACT,"GP[0(400),90(400),(100CSM)]SB]5",0/90/0/0/90/0/0/90/0/0/90/0/0/90/0,PE,,Load,69.0,,,,,,5.0,,25.0,270.0,,125.0,124.0,-124.0,0.95,,-1.0,3.0,,,16.0,,2.25,,13800.0,4.139879086401237
FACT,"GP[[+60()FW],[-60()FW]]4s",60/-60/60/-60/60/-60/60/-60/-60/60/-60/60/-60/60/-60/60,PE,Triangular,Load,52.7,,,,,,2.0,,60.0,280.0,110.0,36.0,-286.3,-2863.0,-0.7,,10.0,5.0,546.0,,40.9,,1.5,,13746.0,4.138176339573041
FACT,"GP['[+45()FW],[-45()FW]]4s",45/-45/45/-45/45/-45/45/-45/-45/45/-45/45/-45/45/-45/45,PE,Triangular,Load,,,,,,,2.0,,60.0,280.0,110.0,50.0,80.0,8.0,0.46,,0.1,5.0,,-132.0,17.4,,,-2.6,13615.0,4.134017645675984
FACT,"GP[[0()FW]2,[+45()FW],[-45()FW],[0()]FW]s",0/0/45/-45/0/0/-45/45/0/0,PE,Sinusoidal,Load,47.9,,,,,,2.0,,12.0,250.0,,24.0,292.6,-292.6,1.0,,-1.0,10.0,655.0,,29.26,,2.57,,13000.0,4.113943352306837
FACT,GE[0(425)]5,0/0/0/0/0,EP,Sinusoidal,Load,36.9,,,,,,2.2,,20.0,250.0,110.0,44.0,446.6,44.66,1.4,,0.1,5.0,667.3480000000001,,31.9,,2.092,-2.418,12770.0,4.106190897263415
FACT,"GP[0(400),90(400),(100CSM)]SB]5",0/90/0/0/90/0/0/90/0/0/90/0/0/90/0,PE,,Load,69.0,,,,,,5.0,,25.0,270.0,,125.0,124.0,-124.0,0.95,,-1.0,3.0,,,16.0,,2.25,,12600.0,4.100370545117563
FACT,"GP[[0(400),90(400)WR],[(100CSM)]SB]5",0/90/0/0/90/0/0/90/0/0/90/0/0/90/0,PE,,Load,53.4,,,,,,5.0,,25.0,270.0,,125.0,119.0704,-119.0704,0.75,,-1.0,3.0,,,17.1,17.5,1.4,-1.41,12470.0,4.095866453478543
FACT,"GP[[0()FW]2,[+45()FW],[-45()FW],[0()]FW]s",0/0/45/-45/0/0/-45/45/0/0,PE,Sinusoidal,Load,47.9,,,,,,2.0,,12.0,250.0,,24.0,-438.9,-4389.0,-1.5,,10.0,10.0,655.0,,29.26,,2.57,,12000.0,4.079181246047625
FACT,"GP[0(400),90(400),(100CSM)]SB]5",0/90/0/0/90/0/0/90/0/0/90/0/0/90/0,PE,,Load,69.0,,,,,,5.0,,25.0,270.0,,125.0,124.0,-124.0,0.95,,-1.0,3.0,,,16.0,,2.25,,12000.0,4.079181246047625
FACT,"GP[[0(400),90(400)WR],[(100CSM)]SB]5",0/90/0/0/90/0/0/90/0/0/90/0/0/90/0,PE,,Load,53.3,,,,,,5.0,,25.0,270.0,,125.0,103.808,-103.808,0.76,,-1.0,3.0,,,17.3,17.5,1.77,-1.86,10800.0,4.033423755486949
FACT,GEnan,,EP,,,68.3,,,,,,,,,,,,758.45,75.84500000000001,,,0.1,3.0,2032.30125,,,,,,10200.0,4.008600171761918
FACT,"GP['[+45()FW],[-45()FW]]4s",45/-45/45/-45/45/-45/45/-45/-45/45/-45/45/-45/45/-45/45,PE,Triangular,Load,,,,,,,2.0,,60.0,280.0,110.0,50.0,85.0,8.5,0.49,,0.1,5.0,,-132.0,17.4,,,-2.6,10194.0,4.008344629252689
FACT,"GP[[+60()FW],[-60()FW]]4s",60/-60/60/-60/60/-60/60/-60/-60/60/-60/60/-60/60/-60/60,PE,Triangular,Load,58.1,,,,,,2.0,,60.0,280.0,110.0,50.0,35.64,3.564,0.216,,0.1,5.0,55.0,,16.5,,0.5,,10104.0,4.004493337547275
FACT,"GP[[0(400),90(400)WR],[(100CSM)]SB]5",0/90/0/0/90/0/0/90/0/0/90/0/0/90/0,PE,,Load,53.4,,,,,,5.0,,25.0,270.0,,125.0,120.1949,-120.1949,0.79,,-1.0,3.0,,,17.1,17.5,1.4,-1.41,9600.0,3.982271233039568
FACT,"GE[[+45(390),-45(390)WR],[0(920)]1.5]s",45/-45/0/0/0/0/-45/45,EP,Sinusoidal,Load,53.0,,,,,,2.8,,30.0,250.0,100.0,56.0,-340.0,-3400.0,-1.0,,10.0,10.0,907.8,,34.0,,2.67,-1.96,9220.0,3.964730921053629
FACT,"GP[[0(400),90(400)WR],[(100CSM)]SB]5",0/90/0/0/90/0/0/90/0/0/90/0/0/90/0,PE,,Load,50.7,,,,,,5.0,,25.0,270.0,,125.0,128.321884,-128.321884,0.95,,-1.0,3.0,,,16.1,16.5,1.62,-1.63,9180.0,3.962842681201242
FACT,GV[0()]5,0/0/0/0/0,VE,Sinusoidal,Load,30.0,,,,,,4.1,,25.4,254.0,100.0,104.14,266.8365,26.68365,,,0.1,5.0,586.6,-294.6,,,2.66,,9173.0,3.962511393507597
FACT,"GP[+45(400),-45(400)K]3s",45/-45/45/-45/45/-45/-45/45/-45/45/-45/45,PE,,Load,53.0,,,,,,5.0,,25.0,270.0,,125.0,30.0,-30.0,0.390625,,-1.0,3.0,,,10.4,,12.0,,9100.0,3.959041392321093
FACT,GEnan,,EP,,,68.3,,,,,,,,,,,,758.45,75.84500000000001,,,0.1,3.0,2032.30125,,,,,,9000.0,3.954242509439325
FACT,"GP[[+60()FW],[-60()FW]]4s",60/-60/60/-60/60/-60/60/-60/-60/60/-60/60/-60/60/-60/60,PE,Triangular,Load,52.7,,,,,,2.0,,60.0,280.0,110.0,36.0,-368.1,-3681.0,-0.9,,10.0,5.0,546.0,,40.9,,1.5,,8947.0,3.951677437343301
FACT,"GP[0(600),90(8)K]3s",0/90/0/90/0/90/90/0/90/0/90/0,PE,,Load,54.0,,,,,,5.0,,25.0,270.0,,125.0,261.0,-261.0,0.92226148,,-1.0,3.0,,,28.3,,2.34,,8800.0,3.944482672150169
FACT,"GE[[+45(390),-45(390)WR],[0(920)]1.5]s",45/-45/0/0/0/0/-45/45,EP,Sinusoidal,Load,53.0,,,,,,2.8,,30.0,250.0,100.0,56.0,317.0,-317.0,1.0,,-1.0,2.5,846.39,,31.7,,2.67,-1.96,8625.0,3.935759103745312
FACT,GE[0(425)]5,0/0/0/0/0,EP,Sinusoidal,Load,36.9,,,,,,2.2,,20.0,250.0,110.0,44.0,355.2,-355.2,1.2,,-1.0,3.0,619.2320000000001,,29.6,,2.092,-2.418,8580.0,3.933487287848705
FACT,"GP[0(600),90(8)K]3s",0/90/0/90/0/90/90/0/90/0/90/0,PE,,Load,54.0,,,,,,5.0,,25.0,270.0,,125.0,261.0,-261.0,0.92226148,,-1.0,3.0,,,28.3,,2.34,,8500.0,3.929418925714293
FACT,"GP[0(600),90(8)K]3s",0/90/0/90/0/90/90/0/90/0/90/0,PE,,Load,54.0,,,,,,5.0,,25.0,270.0,,125.0,261.0,-261.0,0.92226148,,-1.0,3.0,,,28.3,,2.34,,8200.0,3.913813852383717
FACT,"GP[[+-45(300)SB],[0(400)]5,[+-45(300)SB],[0(400)]2.5]s",45/-45/0/0/0/0/0/45/-45/0/0/0/0/-45/45/0/0/0/0/0/-45/45,PE,Sinusoidal,,55.0,,,,,,5.2,,80.0,400.0,240.0,416.0,304.63,91.389,0.7924611742670585,,0.3,8.3,659.07,,38.441,,,,8090.0,3.907948521612272
FACT,"GP[[0(400),90(400)WR],[(100CSM)]SB]5",0/90/0/0/90/0/0/90/0/0/90/0/0/90/0,PE,,Load,53.4,,,,,,5.0,,25.0,270.0,,125.0,126.583,-126.583,0.77,,-1.0,3.0,,,17.1,17.5,1.4,-1.41,8020.0,3.904174368284163
FACT,"GP[+45(400),-45(400)K]3s",45/-45/45/-45/45/-45/-45/45/-45/45/-45/45,PE,,Load,53.0,,,,,,5.0,,25.0,270.0,,125.0,30.0,-30.0,0.390625,,-1.0,3.0,,,10.4,,12.0,,8000.0,3.903089986991944
FACT,"GP[0(),+45(),-45()SB]6s",0/45/-45/0/45/-45/0/45/-45/0/45/-45/0/45/-45/0/45/-45/-45/45/0/-45/45/0/-45/45/0/-45/45/0/-45/45/0/-45/45/0,PE,Sinusoidal,Load,38.0,,,,,,3.8,,50.8,254.0,100.0,193.04,53.677575,5.3677575,1.15,,0.1,1.0,467.5,-317.5,8.8256,,2.84,,7950.0,3.900367128656471
FACT,"GP[+45(400),-45(400)K]3s",45/-45/45/-45/45/-45/-45/45/-45/45/-45/45,PE,,Load,53.0,,,,,,5.0,,25.0,270.0,,125.0,30.0,-30.0,0.390625,,-1.0,3.0,,,10.4,,12.0,,7700.0,3.886490725172482
FACT,GE[0(425)]5,0/0/0/0/0,EP,Sinusoidal,Load,36.9,,,,,,2.2,,20.0,250.0,110.0,44.0,355.2,-355.2,1.2,,-1.0,3.0,619.2320000000001,,29.6,,2.092,-2.418,7560.0,3.878521795501206
FACT,"GE[[+45(390),-45(390)WR],[0(920)]1.5]s",45/-45/0/0/0/0/-45/45,EP,Sinusoidal,Load,53.0,,,,,,2.8,,30.0,250.0,100.0,56.0,-408.0,-4080.0,-1.2,,10.0,3.0,907.8,,34.0,,2.67,-1.96,7290.0,3.862727528317975
FACT,GEnan,,EP,,,68.3,,,,,,,,,,,,758.45,75.84500000000001,,,0.1,3.0,2032.30125,,,,,,7290.0,3.862727528317975
FACT,"GP[[0(400),90(400)WR],[(100CSM)]SB]5",0/90/0/0/90/0/0/90/0/0/90/0/0/90/0,PE,,Load,50.7,,,,,,5.0,,25.0,270.0,,125.0,128.549683,-128.549683,0.96,,-1.0,3.0,,,16.1,16.5,1.62,-1.63,7200.0,3.857332496431269
FACT,"GP[[0()]2,[+30()],[-30()],[0()]]s",0/0/30/-30/0/0/-30/30/0/0,PE,Triangular,Load,,,,,,,2.0,,60.0,280.0,110.0,36.0,456.0,45.6,1.5,,0.1,5.0,634.0,,30.4,,2.4,,7156.0,3.854670331895335
FACT,GE[0(425)]5,0/0/0/0/0,EP,Sinusoidal,Load,36.9,,,,,,2.2,,20.0,250.0,110.0,44.0,355.2,-355.2,1.2,,-1.0,3.0,619.2320000000001,,29.6,,2.092,-2.418,7110.0,3.851869600729766
FACT,"GP[[0(400),90(400)WR],[(100CSM)]SB]5",0/90/0/0/90/0/0/90/0/0/90/0/0/90/0,PE,,Load,53.4,,,,,,5.0,,25.0,270.0,,125.0,126.0,-126.0,,,-1.0,3.0,,,17.1,17.5,1.4,-1.41,7050.0,3.848189116991399
FACT,GEnan,,EP,,,68.3,,,,,,,,,,,,758.45,75.84500000000001,,,0.1,3.0,2032.30125,,,,,,6750.0,3.829303772831025
FACT,GE[0(425)]5,0/0/0/0/0,EP,Sinusoidal,Load,36.9,,,,,,2.2,,20.0,250.0,110.0,44.0,355.2,-355.2,1.2,,-1.0,3.0,619.2320000000001,,29.6,,2.092,-2.418,6610.0,3.82020145948564
FACT,"GP[0(),+45(),-45()SB]6s",0/45/-45/0/45/-45/0/45/-45/0/45/-45/0/45/-45/0/45/-45/-45/45/0/-45/45/0/-45/45/0/-45/45/0/-45/45/0/-45/45/0,PE,Sinusoidal,Load,38.0,,,,,,3.8,,50.8,254.0,100.0,193.04,53.677575,5.3677575,1.34,,0.1,1.0,467.5,-317.5,8.61875,,2.84,,6479.0,3.811507979945327
FACT,"GP[[+-45(300)SB],[0(400)]5,[+-45(300)SB],[0(400)]2.5]s",45/-45/0/0/0/0/0/45/-45/0/0/0/0/-45/45/0/0/0/0/0/-45/45,PE,Sinusoidal,,55.0,,,,,,5.2,,80.0,400.0,240.0,416.0,330.0,66.0,0.8584584167945682,,0.2,8.3,659.07,,38.441,,,,6462.0,3.810366953681625
FACT,"GP[90(600),0(8)K]3s",90/0/90/0/90/0/0/90/0/90/0/90,PE,,Load,54.0,,,,,,5.0,,25.0,270.0,,125.0,36.9,-36.9,0.91,,-1.0,3.0,,,10.6,,2.35,,6400.0,3.806179973983887
FACT,"GP['[+45()FW],[-45()FW]]4s",45/-45/45/-45/45/-45/45/-45/-45/45/-45/45/-45/45/-45/45,PE,Triangular,Load,,,,,,,2.0,,60.0,280.0,110.0,50.0,83.0,8.3,0.48,,0.1,5.0,,-132.0,17.4,,,-2.6,6352.0,3.80291048941904
FACT,"GP['[+45()FW],[-45()FW]]4s",45/-45/45/-45/45/-45/45/-45/-45/45/-45/45/-45/45/-45/45,PE,Triangular,Load,,,,,,,2.0,,60.0,280.0,110.0,50.0,95.0,9.5,0.55,,0.1,5.0,,-132.0,17.4,,,-2.6,6301.0,3.799409479615127
FACT,"GE[+30(),-30()FW]",30/-30,EP,,Load,50.0,,,,,,3.5,,50.7,154.9,50.0,177.45,112.7,0.0,0.805,,0.0,10.0,274.5,,14.0,,,,6200.0,3.792391689498254
FACT,GE[0(425)]5,0/0/0/0/0,EP,Sinusoidal,Load,36.9,,,,,,2.2,,20.0,250.0,110.0,44.0,355.2,-355.2,1.2,,-1.0,3.0,619.2320000000001,,29.6,,2.092,-2.418,6190.0,3.791690649020118
FACT,GV[0()]5,0/0/0/0/0,VE,Sinusoidal,Load,30.0,,,,,,4.1,,25.4,254.0,100.0,104.14,342.6815,34.26815000000001,1.64,,0.1,1.0,586.6,-294.6,20.89185,,2.66,,6085.0,3.784260582566084
FACT,"GV[[0(400),90(400)WR],[(100CSM)]SB]5",0/90/0/0/90/0/0/90/0/0/90/0/0/90/0,VE,,Load,52.3,,,,,,5.0,,25.0,270.0,,125.0,131.1754,-131.1754,0.86,,-1.0,3.0,,,16.9,15.9,1.68,-1.73,6000.0,3.778151250383644
FACT,"GP[[0()FW]2,[+45()FW],[-45()FW],[0()]FW]s",0/0/45/-45/0/0/-45/45/0/0,PE,Sinusoidal,Load,47.9,,,,,,2.0,,12.0,250.0,,24.0,-438.9,-4389.0,-1.5,,10.0,10.0,655.0,,29.26,,2.57,,5900.0,3.770852011642144
FACT,"GP[0(600),90(8)K]3s",0/90/0/90/0/90/90/0/90/0/90/0,PE,,Load,54.0,,,,,,5.0,,25.0,270.0,,125.0,290.0,-290.0,1.02473498,,-1.0,3.0,,,28.3,,2.34,,5810.0,3.764176132390331
FACT,"GP[0(400),90(400)K]3s",0/90/0/90/0/90/90/0/90/0/90/0,PE,,Load,53.0,,,,,,5.0,,25.0,270.0,,125.0,181.0,-181.0,1.096,,-1.0,3.0,,,20.4,,2.5,,5800.0,3.763427993562937
FACT,"GP[0(),+45(),-45()SB]6s",0/45/-45/0/45/-45/0/45/-45/0/45/-45/0/45/-45/0/45/-45/-45/45/0/-45/45/0/-45/45/0/-45/45/0/-45/45/0/-45/45/0,PE,Sinusoidal,Load,38.0,,,,,,3.8,,25.4,254.0,100.0,96.52,206.85,20.685,1.08,,0.1,15.0,467.5,-317.5,19.1681,,2.84,,5684.0,3.754654069255432
FACT,"GE[[+45(390),-45(390)WR],[0(920)]1.5]s",45/-45/0/0/0/0/-45/45,EP,Sinusoidal,Load,53.0,,,,,,2.8,,30.0,250.0,100.0,56.0,-408.0,-4080.0,-1.2,,10.0,5.0,907.8,,34.0,,2.67,-1.96,5600.0,3.7481880270062
FACT,"GE[[+45(390),-45(390)WR],[0(920)]1.5]s",45/-45/0/0/0/0/-45/45,EP,Sinusoidal,Load,53.0,,,,,,2.8,,30.0,250.0,100.0,56.0,-408.0,-4080.0,-1.2,,10.0,3.0,907.8,,34.0,,2.67,-1.96,5430.0,3.734799829588847
FACT,"GP[0(400),90(400)K]3s",0/90/0/90/0/90/90/0/90/0/90/0,PE,,Load,53.0,,,,,,5.0,,25.0,270.0,,125.0,181.0,-181.0,1.096,,-1.0,3.0,,,20.4,,2.5,,4900.0,3.690196080028514
FACT,"GE[+30(),-30()FW]",30/-30,EP,,Load,50.0,,,,,,3.5,,50.9,154.9,50.0,178.15,67.4,-67.4,0.4814285714285715,,-1.0,10.0,274.5,,14.0,,,,4900.0,3.690196080028514
FACT,"GP[0(),+45(),-45()SB]6s",0/45/-45/0/45/-45/0/45/-45/0/45/-45/0/45/-45/0/45/-45/-45/45/0/-45/45/0/-45/45/0/-45/45/0/-45/45/0/-45/45/0,PE,Sinusoidal,Load,38.0,,,,,,3.8,,25.4,254.0,100.0,96.52,206.85,20.685,1.05,,0.1,5.0,467.5,-317.5,19.65075,,2.84,,4871.0,3.68761812957177
FACT,GP[(100CSM)]6,0/0/0/0/0/0,PE,,Load,31.0,,,,,,5.0,,25.0,270.0,,125.0,63.47982,-63.47982,0.77,,-1.0,3.0,,,8.4,,1.61,,4700.0,3.672097857935718
FACT,"GE[+30(),-30()FW]",30/-30,EP,,Load,50.0,,,,,,3.5,,50.8,154.9,50.0,177.8,140.6,0.0,1.004285714285714,,0.0,10.0,274.5,,14.0,,,,4600.0,3.662757831681574
FACT,"GE[+30(),-30()FW]",30/-30,EP,,Load,50.0,,,,,,3.5,,50.6,154.9,50.0,177.1,141.2,0.0,1.008571428571428,,0.0,10.0,274.5,,14.0,,,,4200.0,3.6232492903979
FACT,"GP[[0()]2,[+30()],[-30()],[0()]]s",0/0/30/-30/0/0/-30/30/0/0,PE,Triangular,Load,,,,,,,2.0,,60.0,280.0,110.0,36.0,468.0,46.8,1.54,,0.1,5.0,634.0,,30.4,,2.4,,3980.0,3.599883072073688
FACT,"GE[+30(),-30()FW]",30/-30,EP,,Load,50.0,,,,,,3.5,,50.7,154.9,50.0,177.4,105.28,0.0,0.752,,0.0,10.0,274.5,,14.0,,,,3940.0,3.595496221825574
FACT,"GE[[+45(390),-45(390)WR],[0(920)]1.5]s",45/-45/0/0/0/0/-45/45,EP,Sinusoidal,Load,53.0,,,,,,2.8,,30.0,250.0,100.0,56.0,380.4,-380.4,1.2,,-1.0,2.0,846.39,,31.7,,2.67,-1.96,3930.0,3.594392550375427
FACT,"GP[[+-45(300)SB],[0(400)]5,[+-45(300)SB],[0(400)]2.5]s",45/-45/0/0/0/0/0/45/-45/0/0/0/0/-45/45/0/0/0/0/0/-45/45,PE,Sinusoidal,,55.0,,,,,,5.2,,80.0,400.0,240.0,416.0,377.14,150.856,0.9810879009391014,,0.4,8.3,659.07,,38.441,,,,3928.0,3.594171479114912
FACT,"GP[[+45()FW],[-45()]FW]4s",45/-45/45/-45/45/-45/45/-45/-45/45/-45/45/-45/45/-45/45,PE,Triangular,Load,,,,,,,2.0,,60.0,280.0,110.0,50.0,,,-1.0,,10.0,5.0,,-132.0,17.4,16.2,,-2.6,3883.0,3.589167390546048
FACT,"GE[+30(),-30()FW]",30/-30,EP,,Load,50.0,,,,,,3.5,,50.7,154.9,50.0,177.4,105.28,0.0,0.752,,0.0,10.0,274.5,,14.0,,,,3810.0,3.580924975675619
FACT,"GP[[0()]2,[+30()],[-30()],[0()]]s",0/0/30/-30/0/0/-30/30/0/0,PE,Triangular,Load,,,,,,,2.0,,60.0,280.0,110.0,36.0,474.0,47.40000000000001,1.56,,0.1,5.0,634.0,,30.4,,2.4,,3796.0,3.579326203755255
FACT,"GP[[+-45(300)SB],[0(400)]5,[+-45(300)SB],[0(400)]2.5]s",45/-45/0/0/0/0/0/45/-45/0/0/0/0/-45/45/0/0/0/0/0/-45/45,PE,Sinusoidal,,55.0,,,,,,5.2,,80.0,400.0,240.0,416.0,360.0,36.0,0.9365000910486199,,0.1,8.3,659.07,,38.441,,,,3716.0,3.570075705321604
FACT,"GE[[+45(390),-45(390)WR],[0(920)]1.5]s",45/-45/0/0/0/0/-45/45,EP,Sinusoidal,Load,53.0,,,,,,2.8,,30.0,250.0,100.0,56.0,-408.0,-4080.0,-1.2,,10.0,3.0,907.8,,34.0,,2.67,-1.96,3700.0,3.568201724066995
FACT,"GE[[+45(390),-45(390)WR],[0(920)]1.5]s",45/-45/0/0/0/0/-45/45,EP,Sinusoidal,Load,53.0,,,,,,2.8,,30.0,250.0,100.0,56.0,-340.0,-3400.0,-1.0,,10.0,6.0,907.8,,34.0,,2.67,-1.96,3680.0,3.565847818673518
FACT,"GP[[+45()FW],[-45()]FW]4s",45/-45/45/-45/45/-45/45/-45/-45/45/-45/45/-45/45/-45/45,PE,Triangular,Load,,,,,,,2.0,,60.0,280.0,110.0,50.0,,,-1.0,,10.0,5.0,,-132.0,17.4,16.2,,-2.6,3616.0,3.558228421803326
FACT,"GP[[+10()FW],[-10()FW]]4s",10/-10/10/-10/10/-10/10/-10/-10/10/-10/10/-10/10/-10/10,PE,Triangular,Load,49.1,,,,,,2.0,,60.0,280.0,110.0,36.0,449.9,44.99,1.1,,0.1,5.0,546.0,,40.9,,1.5,,3376.0,3.528402437953618
FACT,"GP[[+-45(300)SB],[0(400)]5,[+-45(300)SB],[0(400)]2.5]s",45/-45/0/0/0/0/0/45/-45/0/0/0/0/-45/45/0/0/0/0/0/-45/45,PE,Sinusoidal,,55.0,,,,,,5.2,,80.0,400.0,240.0,416.0,406.15,121.845,1.056554199942769,,0.3,8.3,659.07,,38.441,,,,3325.0,3.521791649639123
FACT,"GP['[+45()FW],[-45()FW]]4s",45/-45/45/-45/45/-45/45/-45/-45/45/-45/45/-45/45/-45/45,PE,Triangular,Load,,,,,,,2.0,,60.0,280.0,110.0,50.0,85.0,8.5,0.49,,0.1,5.0,,-132.0,17.4,,,-2.6,3201.0,3.505285674144132
FACT,GV[0()]5,0/0/0/0/0,VE,Sinusoidal,Load,30.0,,,,,,4.1,,25.4,254.0,100.0,104.14,321.307,32.1307,1.6,,0.1,5.0,586.6,-294.6,19.23705,,2.66,,3008.0,3.478277831919605
FACT,"GP[[+10()FW],[-10()FW]]4s",10/-10/10/-10/10/-10/10/-10/-10/10/-10/10/-10/10/-10/10,PE,Triangular,Load,49.1,,,,,,2.0,,60.0,280.0,110.0,36.0,449.9,44.99,1.1,,0.1,5.0,546.0,,40.9,,1.5,,3001.0,3.477265995424853
FACT,"GP[[0()FW]2,[+45()FW],[-45()FW],[0()]FW]s",0/0/45/-45/0/0/-45/45/0/0,PE,Sinusoidal,Load,47.9,,,,,,2.0,,12.0,250.0,,24.0,292.6,-292.6,1.0,,-1.0,10.0,655.0,,29.26,,2.57,,3000.0,3.477121254719663
FACT,"GV[0(),+45(),-45()SB]6s",0/45/-45/0/45/-45/0/45/-45/0/45/-45/0/45/-45/0/45/-45/-45/45/0/-45/45/0/-45/45/0/-45/45/0/-45/45/0/-45/45/0,VE,Sinusoidal,Load,38.0,,,,,,3.8,,50.8,254.0,100.0,193.04,206.85,20.685,1.12,,0.1,5.0,516.0,-289.1,19.09915,,2.95,,2855.0,3.455606112581867
FACT,GV[0()]5,0/0/0/0/0,VE,Sinusoidal,Load,30.0,,,,,,4.1,,25.4,254.0,100.0,104.14,331.6495,33.16495,1.53,,0.1,5.0,586.6,-294.6,21.44345,,2.66,,2841.0,3.453471233722936
FACT,"GE[[+45(280),-45(280)WR]1,[0(425)]2]s",45/-45/0/0/0/0/-45/45,EP,Sinusoidal,Load,38.0,,,,,,,,30.0,250.0,,,304.8,-304.8,1.2,,-1.0,3.0,572.0,-547.0,25.4,25.5,2.25,-2.14,2820.0,3.450249108319361
FACT,"GP[[0(400),90(400)WR],[(100CSM)]SB]5",0/90/0/0/90/0/0/90/0/0/90/0/0/90/0,PE,,Load,53.4,,,,,,5.0,,25.0,270.0,,125.0,126.0,-126.0,,,-1.0,3.0,,,17.1,17.5,1.4,-1.41,2720.0,3.434568904034199
FACT,GV[0()]5,0/0/0/0/0,VE,Sinusoidal,Load,30.0,,,,,,4.1,,25.4,254.0,100.0,104.14,327.5125,32.75125,1.8,,0.1,5.0,586.6,-294.6,20.89185,,2.66,,2640.0,3.421603926869831
FACT,"GE[+30(),-30()FW]",30/-30,EP,,Load,50.0,,,,,,3.5,,50.7,154.9,50.0,177.45,140.9,0.0,1.006428571428571,,0.0,10.0,274.5,,14.0,,,,2640.0,3.421603926869831
FACT,"GP[[+10()FW],[-10()FW]]4s",10/-10/10/-10/10/-10/10/-10/-10/10/-10/10/-10/10/-10/10,PE,Triangular,Load,49.1,,,,,,2.0,,60.0,280.0,110.0,36.0,490.8,49.08000000000001,1.2,,0.1,5.0,546.0,,40.9,,1.5,,2628.0,3.419625360887743
FACT,"GP[[0()FW]2,[+45()FW],[-45()FW],[0()]FW]s",0/0/45/-45/0/0/-45/45/0/0,PE,Sinusoidal,Load,47.9,,,,,,2.0,,12.0,250.0,,24.0,292.6,-292.6,1.0,,-1.0,10.0,655.0,,29.26,,2.57,,2600.0,3.414973347970818
FACT,"GP[[0(400),90(400)WR],[(100CSM)]SB]5",0/90/0/0/90/0/0/90/0/0/90/0/0/90/0,PE,,Load,53.3,,,,,,5.0,,25.0,270.0,,125.0,132.1289,-132.1289,0.99,,-1.0,3.0,,,17.3,17.5,1.77,-1.86,2600.0,3.414973347970818
FACT,GV[0()]5,0/0/0/0/0,VE,Sinusoidal,Load,30.0,,,,,,4.1,,25.4,254.0,100.0,104.14,369.572,36.9572,,,0.1,1.0,586.6,-294.6,,,2.66,,2584.0,3.412292509323047
FACT,GP[0()],0,PE,Sinusoidal,Load,50.0,,,,,,3.3,,25.4,254.0,100.0,83.82,410.1146,41.01146,1.18,,0.1,1.0,742.3,-365.9,35.37135,,2.31,,2580.0,3.41161970596323
FACT,GP[0()FW]8,0/0/0/0/0/0/0/0,PE,Triangular,Load,52.8,,,,,,1.9,,60.0,280.0,110.0,34.2,802.4,80.24000000000001,1.7,,0.1,5.0,862.0,,47.2,,2.3,,2360.9,3.373077592174897
FACT,"GE[+30(),-30()FW]",30/-30,EP,,Load,50.0,,,,,,3.5,,50.7,154.9,50.0,177.4,52.64,-52.64,0.376,,-1.0,10.0,274.5,,14.0,,,,2354.0,3.371806458507416
FACT,"GV[0(),+45(),-45()SB]6s",0/45/-45/0/45/-45/0/45/-45/0/45/-45/0/45/-45/0/45/-45/-45/45/0/-45/45/0/-45/45/0/-45/45/0/-45/45/0/-45/45/0,VE,Sinusoidal,Load,38.0,,,,,,3.8,,50.8,254.0,100.0,193.04,206.85,20.685,1.12,,0.1,5.0,516.0,-289.1,19.306,,2.95,,2319.0,3.365300748637988
FACT,"GP[[+-45(300)SB],[0(400)]5,[+-45(300)SB],[0(400)]2.5]s",45/-45/0/0/0/0/0/45/-45/0/0/0/0/-45/45/0/0/0/0/0/-45/45,PE,Sinusoidal,,55.0,,,,,,5.2,,80.0,400.0,240.0,416.0,471.43,188.572,1.226372883119586,,0.4,8.3,659.07,,38.441,,,,2200.0,3.342422680822206
FACT,"GV[[0(400),90(400)WR],[(100CSM)]SB]5",0/90/0/0/90/0/0/90/0/0/90/0/0/90/0,VE,,Load,53.2,,,,,,5.0,,25.0,270.0,,125.0,158.304993,-158.304993,1.17,,-1.0,3.0,,,16.8,16.6,1.72,,2130.0,3.328379603438738
FACT,"GE[+30(),-30()FW]",30/-30,EP,,Load,50.0,,,,,,3.5,,50.7,154.9,50.0,177.4,52.64,-52.64,0.376,,-1.0,10.0,274.5,,14.0,,,,2095.0,3.321184027302314
FACT,"GP[[0()]2,[+30()],[-30()],[0()]]s",0/0/30/-30/0/0/-30/30/0/0,PE,Triangular,Load,,,,,,,2.0,,60.0,280.0,110.0,36.0,-389.0,-3890.0,-1.28,,10.0,5.0,634.0,,30.4,,2.4,,2000.0,3.301029995663981
FACT,"GE[+30(),-30()FW]",30/-30,EP,,Load,50.0,,,,,,3.5,,50.7,154.9,50.0,177.4,105.28,0.0,0.752,,0.0,10.0,274.5,,14.0,,,,2000.0,3.301029995663981
FACT,"GP['[+45()FW],[-45()FW]]4s",45/-45/45/-45/45/-45/45/-45/-45/45/-45/45/-45/45/-45/45,PE,Triangular,Load,,,,,,,2.0,,60.0,280.0,110.0,50.0,94.0,9.4,0.54,,0.1,5.0,,-132.0,17.4,,,-2.6,1976.0,3.29578694025161
FACT,"GE[[+45(390),-45(390)WR],[0(920)]1.5]s",45/-45/0/0/0/0/-45/45,EP,Sinusoidal,Load,53.0,,,,,,2.8,,30.0,250.0,100.0,56.0,380.4,-380.4,1.2,,-1.0,2.0,846.39,,31.7,,2.67,-1.96,1851.0,3.267406418752904
FACT,GEnan,,EP,,,68.3,,,,,,,,,,,,965.3,96.53,,,0.1,3.0,2032.30125,,,,,,1760.0,3.24551266781415
FACT,"GE[+30(),-30()FW]",30/-30,EP,,Load,50.0,,,,,,3.5,,50.7,154.9,50.0,177.4,52.64,-52.64,0.376,,-1.0,10.0,274.5,,14.0,,,,1700.0,3.230448921378274
FACT,"GP['[+45()FW],[-45()FW]]4s",45/-45/45/-45/45/-45/45/-45/-45/45/-45/45/-45/45/-45/45,PE,Triangular,Load,,,,,,,2.0,,60.0,280.0,110.0,50.0,108.0,10.8,0.62,,0.1,5.0,,-132.0,17.4,,,-2.6,1676.0,3.224274014294258
FACT,GEnan,,EP,,,68.3,,,,,,,,,,,,965.3,96.53,,,0.1,3.0,2032.30125,,,,,,1630.0,3.212187604403958
FACT,"GP[90(600),0(8)K]3s",90/0/90/0/90/0/0/90/0/90/0/90,PE,,Load,54.0,,,,,,5.0,,25.0,270.0,,125.0,46.9,-46.9,1.23,,-1.0,3.0,,,10.6,,2.35,,1570.0,3.195899652409234
FACT,"GP[[+-45(300)SB],[0(400)]5,[+-45(300)SB],[0(400)]2.5]s",45/-45/0/0/0/0/0/45/-45/0/0/0/0/-45/45/0/0/0/0/0/-45/45,PE,Sinusoidal,,55.0,,,,,,5.2,,80.0,400.0,240.0,416.0,440.0,88.0,1.144611222392758,,0.2,8.3,659.07,,38.441,,,,1496.0,3.174931593528443
FACT,"GP[[+10()FW],[-10()FW]]4s",10/-10/10/-10/10/-10/10/-10/-10/10/-10/10/-10/10/-10/10,PE,Triangular,Load,49.1,,,,,,2.0,,60.0,280.0,110.0,36.0,490.8,49.08000000000001,1.2,,0.1,5.0,546.0,,40.9,,1.5,,1465.0,3.165837624690128
FACT,"GP[[+10()FW],[-10()FW]]4s",10/-10/10/-10/10/-10/10/-10/-10/10/-10/10/-10/10/-10/10,PE,Triangular,Load,49.1,,,,,,2.0,,60.0,280.0,110.0,36.0,531.7,53.17000000000001,1.3,,0.1,5.0,546.0,,40.9,,1.5,,1448.0,3.160768561861128
FACT,GEnan,,EP,,,68.3,,,,,,,,,,,,965.3,96.53,,,0.1,3.0,2032.30125,,,,,,1330.0,3.123851640967086
FACT,"GE[[+45(390),-45(390)WR],[0(920)]1.5]s",45/-45/0/0/0/0/-45/45,EP,Sinusoidal,Load,53.0,,,,,,2.8,,30.0,250.0,100.0,56.0,443.8,-443.8,1.4,,-1.0,2.0,846.39,,31.7,,2.67,-1.96,1314.0,3.118595365223762
FACT,"GP[[0()FW]2,[+45()FW],[-45()FW],[0()]FW]s",0/0/45/-45/0/0/-45/45/0/0,PE,Sinusoidal,Load,47.9,,,,,,2.0,,12.0,250.0,,24.0,351.12,-351.12,1.2,,-1.0,10.0,655.0,,29.26,,2.57,,1300.0,3.113943352306837
FACT,"GE[+30(),-30()FW]",30/-30,EP,,Load,50.0,,,,,,3.5,,50.9,154.9,50.0,178.15,84.2,-84.2,0.6014285714285714,,-1.0,10.0,274.5,,14.0,,,,1300.0,3.113943352306837
FACT,GE[0(425)]5,0/0/0/0/0,EP,Sinusoidal,Load,36.9,,,,,,2.2,,20.0,250.0,110.0,44.0,510.4,51.04,1.6,,0.1,2.5,667.3480000000001,,31.9,,2.092,-2.418,1240.0,3.093421685162235
FACT,GEnan,,EP,,,68.3,,,,,,,,,,,,965.3,96.53,,,0.1,3.0,2032.30125,,,,,,1220.0,3.086359830674748
FACT,"GP[[0(400),90(400)WR],[(100CSM)]SB]5",0/90/0/0/90/0/0/90/0/0/90/0/0/90/0,PE,,Load,53.3,,,,,,5.0,,25.0,270.0,,125.0,132.2274,-132.2274,0.95,,-1.0,3.0,,,17.3,17.5,1.77,-1.86,1200.0,3.079181246047625
FACT,"GP[[0(400),90(400)WR],[(100CSM)]SB]5",0/90/0/0/90/0/0/90/0/0/90/0/0/90/0,PE,,Load,50.7,,,,,,5.0,,25.0,270.0,,125.0,179.696243,-179.696243,1.31,,-1.0,3.0,,,16.1,16.5,1.62,-1.63,1170.0,3.068185861746162
FACT,"GP[90(600),0(8)K]3s",90/0/90/0/90/0/0/90/0/90/0/90,PE,,Load,54.0,,,,,,5.0,,25.0,270.0,,125.0,49.4,-49.4,1.32,,-1.0,3.0,,,10.6,,2.35,,1170.0,3.068185861746162
FACT,"GP[[0(400),90(400)WR],[(100CSM)]SB]5",0/90/0/0/90/0/0/90/0/0/90/0/0/90/0,PE,,Load,53.3,,,,,,5.0,,25.0,270.0,,125.0,161.4279,-161.4279,1.2,,-1.0,3.0,,,17.3,17.5,1.77,-1.86,1100.0,3.041392685158225
FACT,"GP['[+45()FW],[-45()FW]]4s",45/-45/45/-45/45/-45/45/-45/-45/45/-45/45/-45/45/-45/45,PE,Triangular,Load,,,,,,,2.0,,60.0,280.0,110.0,50.0,108.0,10.8,0.62,,0.1,5.0,,-132.0,17.4,,,-2.6,1090.0,3.037426497940624
