Repository: Luwen-Zhang/SNEnsemble

# Copyright Notification

## Composites

We reformat and merge fatigue testing records from SNL/MSU/DOE, OptiMat, UPWIND, and FACT databases into a single database with careful considerations, including filtering invalid entries, rename variables, fix improper calculations in the records, to obtain clean and consistent data to fit machine 
learning usages. We leave the original format ("2019_SNL_MSU_DOE_Composite-Materials-Database_Wind_29pt0.xlsx" and "Optidat UPWIND 28_3_2017.xls") in the folder. Any derived database should be directly based on the original files instead of our merged database. We are not responsible for the accuracy of the testing records.

File: data/composite_database_10082023.csv (part 36 of 36)
Data source,Material_Code,Sequence,Resin Type,Waveform,Control,Fiber Volume Fraction,Fiber Weight Fraction,Fiber Weight Fraction (0-deg),Fiber Weight Fraction (45-deg),Fiber Weight Fraction (90-deg),Fiber Weight Fraction (Other Dir.),Thickness,Tab Thickness,Width,Length,Load Length,Area,Maximum Stress,Minimum Stress,Maximum Strain,Minimum Strain,R-value,Frequency,Ultimate Tensile Stress,Ultimate Compressive Stress,Tensile Modulus,Compressive Modulus,Ultimate Tensile Strain,Ultimate Compressive Strain,Cycles to Failure,log10(Cycles to Failure)
FACT,"GE[[+45(390),-45(390)WR],[0(920)]1.5]s",45/-45/0/0/0/0/-45/45,EP,Sinusoidal,Load,53.0,,,,,,2.8,,30.0,250.0,100.0,56.0,443.8,-443.8,1.4,,-1.0,1.5,846.39,,31.7,,2.67,-1.96,1034.0,3.014520538757924
FACT,"GP[[+-45(300)SB],[0(400)]5,[+-45(300)SB],[0(400)]2.5]s",45/-45/0/0/0/0/0/45/-45/0/0/0/0/-45/45/0/0/0/0/0/-45/45,PE,Sinusoidal,,55.0,,,,,,5.2,,80.0,400.0,240.0,416.0,507.69,152.307,1.320699253401316,,0.3,8.3,659.07,,38.441,,,,1008.0,3.003460532109507
FACT,"GE[+30(),-30()FW]",30/-30,EP,,Load,50.0,,,,,,3.5,,50.8,154.9,50.0,177.8,84.4,-84.4,0.602857142857143,,-1.0,10.0,274.5,,14.0,,,,1000.0,3.0
FACT,GV[0()]5,0/0/0/0/0,VE,Sinusoidal,Load,30.0,,,,,,4.1,,50.8,254.0,100.0,208.28,342.6815,34.26815000000001,1.9,,0.1,1.0,586.6,-294.6,16.1343,,2.66,,981.0,2.991669007379949
FACT,"GE[+30(),-30()FW]",30/-30,EP,,Load,50.0,,,,,,3.5,,50.7,154.9,50.0,177.4,78.96,-78.96,0.5640000000000001,,-1.0,10.0,274.5,,14.0,,,,940.0,2.973127853599699
FACT,"GP[+45(400),-45(400)K]3s",45/-45/45/-45/45/-45/-45/45/-45/45/-45/45,PE,,Load,53.0,,,,,,5.0,,25.0,270.0,,125.0,40.0,-40.0,0.5859375,,-1.0,3.0,,,10.4,,12.0,,900.0,2.954242509439325
FACT,"GV[0(),+45(),-45()SB]6s",0/45/-45/0/45/-45/0/45/-45/0/45/-45/0/45/-45/0/45/-45/-45/45/0/-45/45/0/-45/45/0/-45/45/0/-45/45/0/-45/45/0,VE,Sinusoidal,Load,38.0,,,,,,3.8,,50.8,254.0,100.0,193.04,275.8,27.58,1.44,,0.1,5.0,516.0,-289.1,19.23705,,2.95,,879.0,2.943988875073772
FACT,"GE[[+45(390),-45(390)WR],[0(920)]1.5]s",45/-45/0/0/0/0/-45/45,EP,Sinusoidal,Load,53.0,,,,,,2.8,,30.0,250.0,100.0,56.0,-408.0,-4080.0,-1.2,,10.0,5.0,907.8,,34.0,,2.67,-1.96,871.0,2.940018155007663
FACT,"GP['[+45()FW],[-45()FW]]4s",45/-45/45/-45/45/-45/45/-45/-45/45/-45/45/-45/45/-45/45,PE,Triangular,Load,,,,,,,2.0,,60.0,280.0,110.0,50.0,112.0,11.2,0.64,,0.1,5.0,,-132.0,17.4,,,-2.6,836.0,2.922206277439016
FACT,"GP[0(),+45(),-45()SB]6s",0/45/-45/0/45/-45/0/45/-45/0/45/-45/0/45/-45/0/45/-45/-45/45/0/-45/45/0/-45/45/0/-45/45/0/-45/45/0/-45/45/0,PE,Sinusoidal,Load,38.0,,,,,,3.8,,25.4,254.0,100.0,96.52,275.8,27.58,1.7,,0.1,5.0,467.5,-317.5,17.30645,,2.84,,811.0,2.909020854211156
FACT,"GP['[+45()FW],[-45()FW]]4s",45/-45/45/-45/45/-45/45/-45/-45/45/-45/45/-45/45/-45/45,PE,Triangular,Load,,,,,,,2.0,,60.0,280.0,110.0,50.0,109.0,10.9,0.63,,0.1,5.0,,-132.0,17.4,,,-2.6,800.0,2.903089986991944
FACT,"GP[[+-45(300)SB],[0(400)]5,[+-45(300)SB],[0(400)]2.5]s",45/-45/0/0/0/0/0/45/-45/0/0/0/0/-45/45/0/0/0/0/0/-45/45,PE,Sinusoidal,,55.0,,,,,,5.2,,80.0,400.0,240.0,416.0,480.0,48.0,1.248666788064827,,0.1,8.3,659.07,,38.441,,,,793.0,2.899273187317604
FACT,"GE[[+45(390),-45(390)WR],[0(920)]1.5]s",45/-45/0/0/0/0/-45/45,EP,Sinusoidal,Load,53.0,,,,,,2.8,,30.0,250.0,100.0,56.0,-408.0,-4080.0,-1.2,,10.0,5.0,907.8,,34.0,,2.67,-1.96,780.0,2.89209460269048
FACT,"GP[0(400),90(400),(100CSM)]SB]5",0/90/0/0/90/0/0/90/0/0/90/0/0/90/0,PE,,Load,69.0,,,,,,5.0,,25.0,270.0,,125.0,174.0,-174.0,1.45,,-1.0,3.0,,,16.0,,2.25,,772.0,2.887617300335736
FACT,"GP[[0()FW]2,[+45()FW],[-45()FW],[0()]FW]s",0/0/45/-45/0/0/-45/45/0/0,PE,Sinusoidal,Load,47.9,,,,,,2.0,,12.0,250.0,,24.0,-438.9,-4389.0,-1.5,,10.0,10.0,655.0,,29.26,,2.57,,760.0,2.880813592280791
FACT,"GP[0(),+45(),-45()SB]6s",0/45/-45/0/45/-45/0/45/-45/0/45/-45/0/45/-45/0/45/-45/-45/45/0/-45/45/0/-45/45/0/-45/45/0/-45/45/0/-45/45/0,PE,Sinusoidal,Load,38.0,,,,,,3.8,,50.8,254.0,100.0,193.04,67.571,6.7571,1.42,,0.1,1.0,467.5,-317.5,6.68815,,2.84,,711.0,2.851869600729766
FACT,"GP[[+-45(300)SB],[0(400)]5,[+-45(300)SB],[0(400)]2.5]s",45/-45/0/0/0/0/0/45/-45/0/0/0/0/-45/45/0/0/0/0/0/-45/45,PE,Sinusoidal,,55.0,,,,,,5.2,,80.0,400.0,240.0,416.0,550.0,110.0,1.430764027990947,,0.2,8.3,659.07,,38.441,,,,705.0,2.848189116991399
FACT,"GV[[0(400),90(400)WR],[(100CSM)]SB]5",0/90/0/0/90/0/0/90/0/0/90/0/0/90/0,VE,,Load,52.3,,,,,,5.0,,25.0,270.0,,125.0,180.446,-180.446,1.32,,-1.0,3.0,,,16.9,15.9,1.68,-1.73,700.0,2.845098040014257
FACT,"GE[+30(),-30()FW]",30/-30,EP,,Load,50.0,,,,,,3.5,,50.8,154.9,50.0,177.8,84.4,-84.4,0.602857142857143,,-1.0,10.0,274.5,,14.0,,,,700.0,2.845098040014257
FACT,"GV[0(),+45(),-45()SB]6s",0/45/-45/0/45/-45/0/45/-45/0/45/-45/0/45/-45/0/45/-45/-45/45/0/-45/45/0/-45/45/0/-45/45/0/-45/45/0/-45/45/0,VE,Sinusoidal,Load,38.0,,,,,,3.8,,50.8,254.0,100.0,193.04,275.8,27.58,1.43,,0.1,5.0,516.0,-289.1,19.9955,,2.95,,687.0,2.836956737059551
FACT,"GP[0(),+45(),-45()SB]6s",0/45/-45/0/45/-45/0/45/-45/0/45/-45/0/45/-45/0/45/-45/-45/45/0/-45/45/0/-45/45/0/-45/45/0/-45/45/0/-45/45/0,PE,Sinusoidal,Load,38.0,,,,,,3.8,,25.4,254.0,100.0,96.52,275.8,27.58,1.6,,0.1,1.0,467.5,-317.5,18.2028,,2.84,,626.0,2.79657433321043
FACT,GP[0()],0,PE,Sinusoidal,Load,50.0,,,,,,3.3,,25.4,254.0,100.0,83.82,405.5639,40.55639,1.32,,0.1,1.0,742.3,-365.9,30.8896,,2.31,,593.0,2.773054693364263
FACT,GP[0()FW]8,0/0/0/0/0/0/0/0,PE,Triangular,Load,52.8,,,,,,1.9,,60.0,280.0,110.0,34.2,708.0,70.8,1.5,,0.1,5.0,862.0,,47.2,,2.3,,489.0,2.68930885912362
FACT,"GP[0(),+45(),-45()SB]6s",0/45/-45/0/45/-45/0/45/-45/0/45/-45/0/45/-45/0/45/-45/-45/45/0/-45/45/0/-45/45/0/-45/45/0/-45/45/0/-45/45/0,PE,Sinusoidal,Load,38.0,,,,,,3.8,,50.8,254.0,100.0,193.04,67.571,6.7571,1.7,,0.1,1.0,467.5,-317.5,7.8603,,2.84,,470.0,2.672097857935718
FACT,"GP[[0()]2,[+30()],[-30()],[0()]]s",0/0/30/-30/0/0/-30/30/0/0,PE,Triangular,Load,,,,,,,2.0,,60.0,280.0,110.0,36.0,-386.0,-3860.0,-1.27,,10.0,5.0,634.0,,30.4,,2.4,,447.0,2.650307523131937
FACT,"GE[+30(),-30()FW]",30/-30,EP,,Load,50.0,,,,,,3.5,,50.7,154.9,50.0,177.4,142.1,0.0,1.015,,0.0,10.0,274.5,,14.0,,,,445.0,2.648360010980932
FACT,GEnan,,EP,,,68.3,,,,,,,,,,,,1344.525,134.4525,,,0.1,3.0,2032.30125,,,,,,436.0,2.639486489268586
FACT,"GE[+30(),-30()FW]",30/-30,EP,,Load,50.0,,,,,,3.5,,50.8,154.9,50.0,177.8,163.1,0.0,1.165,,0.0,10.0,274.5,,14.0,,,,430.0,2.633468455579587
FACT,GV[0()]5,0/0/0/0/0,VE,Sinusoidal,Load,30.0,,,,,,4.1,,25.4,254.0,100.0,104.14,371.6405,37.16405,1.9,,0.1,1.0,586.6,-294.6,19.51285,,2.66,,415.0,2.618048096712093
FACT,"GP[[+60()FW],[-60()FW]]4s",60/-60/60/-60/60/-60/60/-60/-60/60/-60/60/-60/60/-60/60,PE,Triangular,Load,58.1,,,,,,2.0,,60.0,280.0,110.0,50.0,46.035,4.603499999999999,0.279,,0.1,5.0,55.0,,16.5,,0.5,,401.0,2.603144372620182
FACT,"GE[+30(),-30()FW]",30/-30,EP,,Load,50.0,,,,,,3.5,,50.8,154.9,50.0,177.8,112.5,-112.5,0.8035714285714286,,-1.0,10.0,274.5,,14.0,,,,400.0,2.602059991327963
FACT,"GE[+30(),-30()FW]",30/-30,EP,,Load,50.0,,,,,,3.5,,50.7,154.9,50.0,177.4,78.96,-78.96,0.5640000000000001,,-1.0,10.0,274.5,,14.0,,,,400.0,2.602059991327963
FACT,"GP[[+-45(300)SB],[0(400)]5,[+-45(300)SB],[0(400)]2.5]s",45/-45/0/0/0/0/0/45/-45/0/0/0/0/-45/45/0/0/0/0/0/-45/45,PE,Sinusoidal,,55.0,,,,,,5.2,,80.0,400.0,240.0,416.0,600.0,60.0,1.560833485081033,,0.1,8.3,659.07,,38.441,,,,324.0,2.510545010206612
FACT,"GP[90(600),0(8)K]3s",90/0/90/0/90/0/0/90/0/90/0/90,PE,,Load,54.0,,,,,,5.0,,25.0,270.0,,125.0,53.6,-53.6,1.475,,-1.0,3.0,,,10.6,,2.35,,320.0,2.505149978319906
FACT,GEnan,,EP,,,68.3,,,,,,,,,,,,1296.26,129.626,,,0.1,3.0,2032.30125,,,,,,319.0,2.503790683057181
FACT,"GP[[0()FW]2,[+45()FW],[-45()FW],[0()]FW]s",0/0/45/-45/0/0/-45/45/0/0,PE,Sinusoidal,Load,47.9,,,,,,2.0,,12.0,250.0,,24.0,351.12,-351.12,1.2,,-1.0,10.0,655.0,,29.26,,2.57,,300.0,2.477121254719663
FACT,"GP[[0(400),90(400)WR],[(100CSM)]SB]5",0/90/0/0/90/0/0/90/0/0/90/0/0/90/0,PE,,Load,53.4,,,,,,5.0,,25.0,270.0,,125.0,156.642,-156.642,1.05,,-1.0,3.0,,,17.1,17.5,1.4,-1.41,300.0,2.477121254719663
FACT,"GP[[0()FW]2,[+45()FW],[-45()FW],[0()]FW]s",0/0/45/-45/0/0/-45/45/0/0,PE,Sinusoidal,Load,47.9,,,,,,2.0,,12.0,250.0,,24.0,351.12,-351.12,1.2,,-1.0,10.0,655.0,,29.26,,2.57,,270.0,2.431363764158987
FACT,GEnan,,EP,,,68.3,,,,,,,,,,,,1289.365,128.9365,,,0.1,3.0,2032.30125,,,,,,267.0,2.426511261364575
FACT,"GP[+45(400),-45(400)K]3s",45/-45/45/-45/45/-45/-45/45/-45/45/-45/45,PE,,Load,53.0,,,,,,5.0,,25.0,270.0,,125.0,45.0,-45.0,0.75683594,,-1.0,3.0,,,10.4,,12.0,,260.0,2.414973347970818
FACT,"GE[[+45(280),-45(280)WR]1,[0(425)]2]s",45/-45/0/0/0/0/-45/45,EP,Sinusoidal,Load,38.6,,,,,,2.2,,20.0,250.0,110.0,44.0,295.2,-295.2,1.2,,-1.0,3.0,544.152,,24.6,,2.212,-2.14,250.0,2.397940008672037
FACT,"GV[[0(400),90(400)WR],[(100CSM)]SB]5",0/90/0/0/90/0/0/90/0/0/90/0/0/90/0,VE,,Load,52.3,,,,,,5.0,,25.0,270.0,,125.0,193.5863,-193.5863,1.46,,-1.0,3.0,,,16.9,15.9,1.68,-1.73,250.0,2.397940008672037
FACT,"GV[[0(400),90(400)WR],[(100CSM)]SB]5",0/90/0/0/90/0/0/90/0/0/90/0/0/90/0,VE,,Load,52.3,,,,,,5.0,,25.0,270.0,,125.0,206.11,-206.11,1.39,,-1.0,3.0,,,16.9,15.9,1.68,-1.73,238.0,2.376576957056512
FACT,"GP[0(400),90(400),(100CSM)]SB]5",0/90/0/0/90/0/0/90/0/0/90/0/0/90/0,PE,,Load,69.0,,,,,,5.0,,25.0,270.0,,125.0,198.0,-198.0,1.68,,-1.0,3.0,,,16.0,,2.25,,221.0,2.344392273685111
FACT,"GP[[0()FW]2,[+45()FW],[-45()FW],[0()]FW]s",0/0/45/-45/0/0/-45/45/0/0,PE,Sinusoidal,Load,47.9,,,,,,2.0,,12.0,250.0,,24.0,438.9,-438.9,1.5,,-1.0,10.0,655.0,,29.26,,2.57,,200.0,2.301029995663981
FACT,"GV[[0(400),90(400)WR],[(100CSM)]SB]5",0/90/0/0/90/0/0/90/0/0/90/0/0/90/0,VE,,Load,53.2,,,,,,5.0,,25.0,270.0,,125.0,200.349838,-200.349838,1.47,,-1.0,3.0,,,16.8,16.6,1.72,,200.0,2.301029995663981
FACT,"GP[[0(400),90(400)WR],[(100CSM)]SB]5",0/90/0/0/90/0/0/90/0/0/90/0/0/90/0,PE,,Load,53.3,,,,,,5.0,,25.0,270.0,,125.0,190.3476,-190.3476,1.41,,-1.0,3.0,,,17.3,17.5,1.77,-1.86,200.0,2.301029995663981
FACT,"GP[[0(400),90(400)WR],[(100CSM)]SB]5",0/90/0/0/90/0/0/90/0/0/90/0/0/90/0,PE,,Load,50.7,,,,,,5.0,,25.0,270.0,,125.0,205.246735,-205.246735,1.46,,-1.0,3.0,,,16.1,16.5,1.62,-1.63,170.0,2.230448921378274
FACT,"GP[90(600),0(8)K]3s",90/0/90/0/90/0/0/90/0/90/0/90,PE,,Load,54.0,,,,,,5.0,,25.0,270.0,,125.0,53.6,-53.6,1.475,,-1.0,3.0,,,10.6,,2.35,,170.0,2.230448921378274
FACT,"GP[90(600),0(8)K]3s",90/0/90/0/90/0/0/90/0/90/0/90,PE,,Load,54.0,,,,,,5.0,,25.0,270.0,,125.0,53.6,-53.6,1.475,,-1.0,3.0,,,10.6,,2.35,,170.0,2.230448921378274
FACT,"GP[+45(400),-45(400)K]3s",45/-45/45/-45/45/-45/-45/45/-45/45/-45/45,PE,,Load,53.0,,,,,,5.0,,25.0,270.0,,125.0,50.0,-50.0,1.09863281,,-1.0,3.0,,,10.4,,12.0,,170.0,2.230448921378274
FACT,"GP[[0(400),90(400)WR],[(100CSM)]SB]5",0/90/0/0/90/0/0/90/0/0/90/0/0/90/0,PE,,Load,53.3,,,,,,5.0,,25.0,270.0,,125.0,204.9872,-204.9872,1.57,,-1.0,3.0,,,17.3,17.5,1.77,-1.86,159.0,2.201397124320451
FACT,"GP[[0(400),90(400)WR],[(100CSM)]SB]5",0/90/0/0/90/0/0/90/0/0/90/0/0/90/0,PE,,Load,53.3,,,,,,5.0,,25.0,270.0,,125.0,204.9169,-204.9169,1.52,,-1.0,3.0,,,17.3,17.5,1.77,-1.86,157.0,2.195899652409234
FACT,GEnan,,EP,,,68.3,,,,,,,,,,,,1330.735,133.0735,,,0.1,3.0,2032.30125,,,,,,153.0,2.184691430817599
FACT,"GP[0(),+45(),-45()SB]6s",0/45/-45/0/45/-45/0/45/-45/0/45/-45/0/45/-45/0/45/-45/-45/45/0/-45/45/0/-45/45/0/-45/45/0/-45/45/0/-45/45/0,PE,Sinusoidal,Load,38.0,,,,,,3.8,,50.8,254.0,100.0,193.04,344.75,34.475,1.82,,0.1,1.0,467.5,-317.5,19.1681,,2.84,,150.0,2.176091259055681
FACT,"GP[+45(400),-45(400)K]3s",45/-45/45/-45/45/-45/-45/45/-45/45/-45/45,PE,,Load,53.0,,,,,,5.0,,25.0,270.0,,125.0,50.0,-50.0,1.09863281,,-1.0,3.0,,,10.4,,12.0,,140.0,2.146128035678238
FACT,"GP[[+10()FW],[-10()FW]]4s",10/-10/10/-10/10/-10/10/-10/-10/10/-10/10/-10/10/-10/10,PE,Triangular,Load,49.1,,,,,,2.0,,60.0,280.0,110.0,36.0,572.6,57.26000000000001,1.4,,0.1,5.0,546.0,,40.9,,1.5,,131.0,2.117271295655764
FACT,GP[(100CSM)]6,0/0/0/0/0/0,PE,,Load,31.0,,,,,,5.0,,25.0,270.0,,125.0,105.3225,-105.3225,1.43,,-1.0,3.0,,,8.4,,1.61,,110.0,2.041392685158225
FACT,"GE[+30(),-30()FW]",30/-30,EP,,Load,50.0,,,,,,3.5,,50.7,154.9,50.0,177.4,105.0,-105.0,0.75,,-1.0,10.0,274.5,,14.0,,,,110.0,2.041392685158225
FACT,"GP[[0(400),90(400)WR],[(100CSM)]SB]5",0/90/0/0/90/0/0/90/0/0/90/0/0/90/0,PE,,Load,53.4,,,,,,5.0,,25.0,270.0,,125.0,174.032,-174.032,1.16,,-1.0,3.0,,,17.1,17.5,1.4,-1.41,109.0,2.037426497940624
FACT,"GP[[0(400),90(400)WR],[(100CSM)]SB]5",0/90/0/0/90/0/0/90/0/0/90/0/0/90/0,PE,,Load,53.4,,,,,,5.0,,25.0,270.0,,125.0,174.4107,-174.4107,1.25,,-1.0,3.0,,,17.1,17.5,1.4,-1.41,100.0,2.0
FACT,"GV[[0(400),90(400)WR],[(100CSM)]SB]5",0/90/0/0/90/0/0/90/0/0/90/0/0/90/0,VE,,Load,52.3,,,,,,5.0,,25.0,270.0,,125.0,206.3578,-206.3578,1.52,,-1.0,3.0,,,16.9,15.9,1.68,-1.73,100.0,2.0
FACT,"GV[[0(400),90(400)WR],[(100CSM)]SB]5",0/90/0/0/90/0/0/90/0/0/90/0/0/90/0,VE,,Load,53.2,,,,,,5.0,,25.0,270.0,,125.0,214.974045,-214.974045,1.64,,-1.0,3.0,,,16.8,16.6,1.72,,80.0,1.903089986991944
FACT,"GP[[0(400),90(400)WR],[(100CSM)]SB]5",0/90/0/0/90/0/0/90/0/0/90/0/0/90/0,PE,,Load,53.4,,,,,,5.0,,25.0,270.0,,125.0,174.5997,-174.5997,1.18,,-1.0,3.0,,,17.1,17.5,1.4,-1.41,76.0,1.880813592280791
FACT,"GV[[0(400),90(400)WR],[(100CSM)]SB]5",0/90/0/0/90/0/0/90/0/0/90/0/0/90/0,VE,,Load,53.2,,,,,,5.0,,25.0,270.0,,125.0,,,1.6,,-1.0,3.0,,,16.8,16.6,1.72,,67.0,1.826074802700826
FACT,GP[(100CSM)]6,0/0/0/0/0/0,PE,,Load,31.0,,,,,,5.0,,25.0,270.0,,125.0,105.0,-105.0,1.43,,-1.0,3.0,,,8.4,,1.61,,64.0,1.806179973983887
FACT,"GP[[0(400),90(400)WR],[(100CSM)]SB]5",0/90/0/0/90/0/0/90/0/0/90/0/0/90/0,PE,,Load,50.7,,,,,,5.0,,25.0,270.0,,125.0,205.729263,-205.729263,1.6,,-1.0,3.0,,,16.1,16.5,1.62,-1.63,63.0,1.799340549453582
FACT,"GP[[0(400),90(400)WR],[(100CSM)]SB]5",0/90/0/0/90/0/0/90/0/0/90/0/0/90/0,PE,,Load,53.3,,,,,,5.0,,25.0,270.0,,125.0,219.6324,-219.6324,1.66,,-1.0,3.0,,,17.3,17.5,1.77,-1.86,61.0,1.785329835010767
FACT,GP[0()FW]8,0/0/0/0/0/0/0/0,PE,Triangular,Load,52.8,,,,,,1.9,,60.0,280.0,110.0,34.2,991.2,99.12,2.1,,0.1,5.0,862.0,,47.2,,2.3,,57.5,1.759667844689631
FACT,"GP[[0(400),90(400)WR],[(100CSM)]SB]5",0/90/0/0/90/0/0/90/0/0/90/0/0/90/0,PE,,Load,50.7,,,,,,5.0,,25.0,270.0,,125.0,205.195389,-205.195389,1.66,,-1.0,3.0,,,16.1,16.5,1.62,-1.63,54.0,1.732393759822969
FACT,GP[(100CSM)]6,0/0/0/0/0/0,PE,,Load,31.0,,,,,,5.0,,25.0,270.0,,125.0,104.8505,-104.8505,1.41,,-1.0,3.0,,,8.4,,1.61,,40.0,1.602059991327963
FACT,"GP[[+60()FW],[-60()FW]]4s",60/-60/60/-60/60/-60/60/-60/-60/60/-60/60/-60/60/-60/60,PE,Triangular,Load,58.1,,,,,,2.0,,60.0,280.0,110.0,50.0,51.48,5.148,0.312,,0.1,5.0,55.0,,16.5,,0.5,,35.0,1.544068044350276
FACT,"GP[0(),+45(),-45()SB]6s",0/45/-45/0/45/-45/0/45/-45/0/45/-45/0/45/-45/0/45/-45/-45/45/0/-45/45/0/-45/45/0/-45/45/0/-45/45/0/-45/45/0,PE,Sinusoidal,Load,38.0,,,,,,3.8,,25.4,254.0,100.0,96.52,387.98165,38.798165,2.74,,0.1,1.0,467.5,-317.5,17.03065,,2.84,,27.0,1.431363764158987
FACT,"GV[[0(400),90(400)WR],[(100CSM)]SB]5",0/90/0/0/90/0/0/90/0/0/90/0/0/90/0,VE,,Load,53.2,,,,,,5.0,,25.0,270.0,,125.0,,,1.66,,-1.0,3.0,,,16.8,16.6,1.72,,20.0,1.301029995663981
FACT,"GP[0(400),90(400),(100CSM)]SB]5",0/90/0/0/90/0/0/90/0/0/90/0/0/90/0,PE,,Load,69.0,,,,,,5.0,,25.0,270.0,,125.0,211.0,-211.0,1.809,,-1.0,3.0,,,16.0,,2.25,,19.0,1.278753600952829
FACT,"GP[[0(400),90(400)WR],[(100CSM)]SB]5",0/90/0/0/90/0/0/90/0/0/90/0/0/90/0,PE,,Load,50.7,,,,,,5.0,,25.0,270.0,,125.0,206.0,-206.0,,,-1.0,3.0,,,16.1,16.5,1.62,-1.63,15.0,1.176091259055681
FACT,"GE[+30(),-30()FW]",30/-30,EP,,Load,50.0,,,,,,3.5,,50.5,154.9,50.0,176.75,203.7,0.0,1.455,,0.0,10.0,274.5,,14.0,,,,10.0,1.0
FACT,GV[0()]5,0/0/0/0/0,VE,Sinusoidal,Load,30.0,,,,,,4.1,,25.4,254.0,100.0,104.14,387.01635,38.701635,2.0,,0.1,0.1,586.6,-294.6,18.54755,,2.66,,7.0,0.8450980400142568
